Repository: Mahyar-rajabi94/TF_SDL

File: data/corrosion_data/TableData (1).csv
sep=;
"Title: Corrosion Survey Database (COR•SUR)";"";"";"";"";"";"";"";"";"";"";"";"";"";"";"";"";"";"";"";"";"";"";"";"";""
"Table: Alloy 20-25-4Mo (904L)";"";"";"";"";"";"";"";"";"";"";"";"";"";"";"";"";"";"";"";"";"";"";"";"";""
"DOWNLOAD SHOWS ONLY THE DISPLAYED DATA, UP TO 50 ROWS";"";"";"";"";"";"";"";"";"";"";"";"";"";"";"";"";"";"";"";"";"";"";"";"";""
"No.";"material or substance name";"exposure medium";"exposure medium synonym";"exposure medium note";"exposure medium CAS RN";"exposure medium formula";"exposure medium class";"warnings";"resistance note";"conc. (%)";"temp. (°F)";"corrosion rate (mil/yr)";"test note";"reference";"";"";"";"";"";"";"";"";"";"";""
"1";"Alloy 20-25-4Mo (904L)";"acetaldehyde";"ethanal";"";"75-07-0";"C2H4O";"aldehydes";"";"";">5";"25 – 225";"<2";"";"1,208,219";"";"";"";"";"";"";"";"";"";"";""
"2";"Alloy 20-25-4Mo (904L)";"acetamide";"ethanamide";"";"60-35-5";"C2H5NO";"amides";"";"";"100";"275 – 325";"<2";"";"219";"";"";"";"";"";"";"";"";"";"";""
"3";"Alloy 20-25-4Mo (904L)";"acetic acid";"ethanoic acid";"";"64-19-7";"C2H4O2";"organic (weak) acids";"";"";"any";"0 – 230";"<2";"";"2,140,156,208,221";"";"";"";"";"";"";"";"";"";"";""
"4";"Alloy 20-25-4Mo (904L)";"acetic anhydride";"";"";"108-24-7";"C4H6O3";"anhydrides";"";"";"100";"0 – 248";"<2";"";"3,119,157,208";"";"";"";"";"";"";"";"";"";"";""
"5";"Alloy 20-25-4Mo (904L)";"acetone";"2-propanone";"";"67-64-1";"C3H6O";"ketones";"";"";"100";"0 – 133";"<2";"";"158,219";"";"";"";"";"";"";"";"";"";"";""
"6";"Alloy 20-25-4Mo (904L)";"acetonitrile";"methyl cyanide";"";"1975-05-08";"C2H3N";"nitriles";"";"";"100";"25 – 125";"<2";"";"219";"";"";"";"";"";"";"";"";"";"";""
"7";"Alloy 20-25-4Mo (904L)";"acetophenone";"methyl phenyl ketone";"";"98-86-2";"C8H8O";"ketones";"";"";"100";"25 – 425";"<2";"";"219";"";"";"";"";"";"";"";"";"";"";""
"8";"Alloy 20-25-4Mo (904L)";"aceto-p-toluidine";"";"";"";"";"amides";"";"";"100";"25 – 225";"<2";"";"219";"";"";"";"";"";"";"";"";"";"";""
"9";"Alloy 20-25-4Mo (904L)";"acetyl chloride";"ethanoyl chloride";"";"75-36-5";"C2H3ClO";"acid halides";"";"";"85 – 95";"125 – 175";">50";"";"210,219";"";"";"";"";"";"";"";"";"";"";""
"10";"Alloy 20-25-4Mo (904L)";"acetyl chloride";"ethanoyl chloride";"";"75-36-5";"C2H3ClO";"acid halides";"";"";"100";"25 – 225";"<2";"";"210,219";"";"";"";"";"";"";"";"";"";"";""
"11";"Alloy 20-25-4Mo (904L)";"acetylene";"ethyne";"";"74-86-2";"C2H2";"hydrocarbons";"";"";"100";"25 – 425";"<2";"";"219";"";"";"";"";"";"";"";"";"";"";""
"12";"Alloy 20-25-4Mo (904L)";"adipic acid";"";"";"124-04-9";"C6H10O4";"organic (weak) acids";"";"";"<2";"0 – 212";"<2";"";"4,158";"";"";"";"";"";"";"";"";"";"";""
"13";"Alloy 20-25-4Mo (904L)";"adipic acid";"";"";"124-04-9";"C6H10O4";"organic (weak) acids";"";"";"100";"302 – 392";"<2";"";"4,158";"";"";"";"";"";"";"";"";"";"";""
"14";"Alloy 20-25-4Mo (904L)";"alkylphenol";"";"";"";"";"phenols";"";"";"100";"25 – 75";"<2";"";"219";"";"";"";"";"";"";"";"";"";"";""
"15";"Alloy 20-25-4Mo (904L)";"allyl alcohol";"2-propen-1-ol";"";"107-18-6";"C3H6O";"alcohols";"";"";">5";"25 – 225";"<2";"";"207,215,219";"";"";"";"";"";"";"";"";"";"";""
"16";"Alloy 20-25-4Mo (904L)";"allyl alcohol";"2-propen-1-ol";"";"107-18-6";"C3H6O";"alcohols";"";"";"100";"25 – 325";"<2";"";"207,215,219";"";"";"";"";"";"";"";"";"";"";""
"17";"Alloy 20-25-4Mo (904L)";"allyl sulfide";"";"";"";"";"";"";"";"100";"25 – 225";"<2";"";"219,220";"";"";"";"";"";"";"";"";"";"";""
"18";"Alloy 20-25-4Mo (904L)";"allylidene diacetate";"";"";"";"";"esters";"";"";"100";"25 – 75";"<2";"";"219";"";"";"";"";"";"";"";"";"";"";""
"19";"Alloy 20-25-4Mo (904L)";"aluminum acetate";"";"";"";"";"salts";"";"";"<95";"0 – 225";"<2";"";"158,208,219,220";"";"";"";"";"";"";"";"";"";"";""
"20";"Alloy 20-25-4Mo (904L)";"aluminum chloride";"aluminum trichloride";"";"7446-70-0";"AlCl3";"salts";"";"";"5";"0 – 212";"<2";"";"5,152,158,210,219,220";"";"";"";"";"";"";"";"";"";"";""
"21";"Alloy 20-25-4Mo (904L)";"aluminum chloride";"aluminum trichloride";"";"7446-70-0";"AlCl3";"salts";"";"";"10";"0 – 212";">50";"";"5,152,158,210,219,220";"";"";"";"";"";"";"";"";"";"";""
"22";"Alloy 20-25-4Mo (904L)";"aluminum chloride";"aluminum trichloride";"";"7446-70-0";"AlCl3";"salts";"";"pitting; stress corrosion cracking";"10 – 35";"75 – 125";">50";"";"5,152,158,210,219,220";"";"";"";"";"";"";"";"";"";"";""
"23";"Alloy 20-25-4Mo (904L)";"aluminum chloride";"aluminum trichloride";"";"7446-70-0";"AlCl3";"salts";"";"";"10 – 35";"175 – 225";">50";"";"5,152,158,210,219,220";"";"";"";"";"";"";"";"";"";"";""
"24";"Alloy 20-25-4Mo (904L)";"aluminum chloride";"aluminum trichloride";"";"7446-70-0";"AlCl3";"salts";"";"";"15 – 25";"25 – 75";">50";"";"5,152,158,210,219,220";"";"";"";"";"";"";"";"";"";"";""
"25";"Alloy 20-25-4Mo (904L)";"aluminum chloride";"aluminum trichloride";"";"7446-70-0";"AlCl3";"salts";"";"";"20 – 30";"212 – 230";">50";"";"5,152,158,210,219,220";"";"";"";"";"";"";"";"";"";"";""
"26";"Alloy 20-25-4Mo (904L)";"aluminum diformate";"";"";"";"";"organic acid salts";"";"";"5 – 15";"25 – 225";"<20";"";"209,219";"";"";"";"";"";"";"";"";"";"";""
"27";"Alloy 20-25-4Mo (904L)";"aluminum diformate";"";"";"";"";"organic acid salts";"";"";"100";"25 – 225";"<20";"";"209,219";"";"";"";"";"";"";"";"";"";"";""
"28";"Alloy 20-25-4Mo (904L)";"aluminum ethylate";"aluminum ethoxide";"";"555-75-9";"C6H15AlO3";"reducing agents";"";"";"100";"25 – 225";"<20";"";"219";"";"";"";"";"";"";"";"";"";"";""
"29";"Alloy 20-25-4Mo (904L)";"aluminum fluoride";"aluminum trifluoride";"";"7784-18-1";"AlF3";"salts";"";"";"100";"25 – 75";"<20";"";"6,214,219";"";"";"";"";"";"";"";"";"";"";""
"30";"Alloy 20-25-4Mo (904L)";"aluminum fluoride";"aluminum trifluoride";"";"7784-18-1";"AlF3";"salts";"";"";"100";"175 – 225";">50";"";"6,214,219";"";"";"";"";"";"";"";"";"";"";""
"31";"Alloy 20-25-4Mo (904L)";"aluminum nitrate";"";"";"";"";"salts";"";"";"<40";"0 – 68";"<2";"";"159,215";"";"";"";"";"";"";"";"";"";"";""
"32";"Alloy 20-25-4Mo (904L)";"aluminum potassium sulfate";"potassium aluminum sulfate";"";"10043-67-1";"AlKO8S2";"salts";"";"";"<25";"0 – 225";"<2";"";"158,215,219";"";"";"";"";"";"";"";"";"";"";""
"33";"Alloy 20-25-4Mo (904L)";"aluminum sodium sulfate";"";"";"";"";"salts";"";"";"5 – 65";"25 – 225";"<2";"";"215,219";"";"";"";"";"";"";"";"";"";"";""
"34";"Alloy 20-25-4Mo (904L)";"aluminum sulfate";"alunogenite";"";"10043-01-3";"Al2O12S3";"salts";"";"";"5 – 25";"25 – 225";"<2";"";"7,159,215,219,220";"";"";"";"";"";"";"";"";"";"";""
"35";"Alloy 20-25-4Mo (904L)";"aluminum sulfate";"alunogenite";"";"10043-01-3";"Al2O12S3";"salts";"";"";"25";"0 – 212";"<2";"";"7,159,215,219,220";"";"";"";"";"";"";"";"";"";"";""
"36";"Alloy 20-25-4Mo (904L)";"aluminum sulfate";"alunogenite";"";"10043-01-3";"Al2O12S3";"salts";"";"";"35";"0 – 221";"20 – 50";"";"7,159,215,219,220";"";"";"";"";"";"";"";"";"";"";""
"37";"Alloy 20-25-4Mo (904L)";"aminobenzenesulfonic acid";"";"";"";"";"surfactants & detergents";"";"";"100";"25 – 225";"<20";"";"219";"";"";"";"";"";"";"";"";"";"";""
"38";"Alloy 20-25-4Mo (904L)";"aminoethylethanolamine";"";"";"";"";"amines";"";"";"5 – 25";"125 – 225";"<2";"";"217,219";"";"";"";"";"";"";"";"";"";"";""
"39";"Alloy 20-25-4Mo (904L)";"aminoethylethanolamine";"";"";"";"";"amines";"";"";">5";"25 – 125";"<2";"";"217,219";"";"";"";"";"";"";"";"";"";"";""
"40";"Alloy 20-25-4Mo (904L)";"aminoethylethanolamine";"";"";"";"";"amines";"";"";"100";"25 – 225";"<2";"";"217,219";"";"";"";"";"";"";"";"";"";"";""
"41";"Alloy 20-25-4Mo (904L)";"aminopyridines";"";"";"";"";"heterocyclic organics";"";"";"100";"140 – 225";"<20";"";"219,220";"";"";"";"";"";"";"";"";"";"";""
"42";"Alloy 20-25-4Mo (904L)";"ammonia";"";"";"7664-41-7";"H3N";"bases";"";"";"100";"25 – 500";"<2";"";"8,148,217,219";"";"";"";"";"";"";"";"";"";"";""
"43";"Alloy 20-25-4Mo (904L)";"ammonium bicarbonate";"ammonium hydrogen carbonate";"";"1066-33-7";"CH5NO3";"salts";"";"";"<95";"0 – 175";"<2";"";"159,217,219,220";"";"";"";"";"";"";"";"";"";"";""
"44";"Alloy 20-25-4Mo (904L)";"ammonium bicarbonate";"ammonium hydrogen carbonate";"";"1066-33-7";"CH5NO3";"salts";"";"";"5 – 95";"175 – 225";"<20";"";"159,217,219,220";"";"";"";"";"";"";"";"";"";"";""
"45";"Alloy 20-25-4Mo (904L)";"ammonium bifluoride";"";"";"";"";"";"";"";"10";"0 – 77";"20 – 50";"";"134,154,217,219";"";"";"";"";"";"";"";"";"";"";""
"46";"Alloy 20-25-4Mo (904L)";"ammonium biphosphate";"";"";"";"";"salts";"";"";"5 – 45";"25 – 175";"<2";"";"213,219";"";"";"";"";"";"";"";"";"";"";""
"47";"Alloy 20-25-4Mo (904L)";"ammonium biphosphate";"";"";"";"";"salts";"";"";"5 – 45";"175 – 225";"<20";"";"213,219";"";"";"";"";"";"";"";"";"";"";""
"48";"Alloy 20-25-4Mo (904L)";"ammonium bisulfite";"ammonium hydrogen sulfite";"";"10192-30-0";"H5NO3S";"salts";"";"";"10";"68";"<2";"";"151,159,219";"";"";"";"";"";"";"";"";"";"";""
"49";"Alloy 20-25-4Mo (904L)";"ammonium bisulfite";"ammonium hydrogen sulfite";"";"10192-30-0";"H5NO3S";"salts";"";"";"10";"212";"<2";"";"151,159,219";"";"";"";"";"";"";"";"";"";"";""
"50";"Alloy 20-25-4Mo (904L)";"ammonium bisulfite";"ammonium hydrogen sulfite";"";"10192-30-0";"H5NO3S";"salts";"";"";"15 – 95";"25 – 225";"<20";"";"151,159,219";"";"";"";"";"";"";"";"";"";"";""
"";"";"";"";"";"";"";"";"";"";"";"";"";"";"";"";"";"";"";"";"";"";"";"";"";""
"";"";"";"";"";"";"";"";"";"";"";"";"";"";"";"";"";"";"";"";"";"";"";"";"";""
"Corrosion Survey Database (COR•SUR) © 2002 NACE International";"";"";"";"";"";"";"";"";"";"";"";"";"";"";"";"";"";"";"";"";"";"";"";"";""

File: data/corrosion_data/TableData (10).csv
sep=;
"Title: Corrosion Survey Database (COR•SUR)";"";"";"";"";"";"";"";"";"";"";"";"";"";"";"";"";"";"";"";"";"";"";"";"";""
"Table: Copper/ Bronze/ Low Brass";"";"";"";"";"";"";"";"";"";"";"";"";"";"";"";"";"";"";"";"";"";"";"";"";""
"DOWNLOAD SHOWS ONLY THE DISPLAYED DATA, UP TO 50 ROWS";"";"";"";"";"";"";"";"";"";"";"";"";"";"";"";"";"";"";"";"";"";"";"";"";""
"No.";"material or substance name";"exposure medium";"exposure medium synonym";"exposure medium note";"exposure medium CAS RN";"exposure medium formula";"exposure medium class";"warnings";"resistance note";"conc. (%)";"temp. (°F)";"corrosion rate (mil/yr)";"test note";"reference";"";"";"";"";"";"";"";"";"";"";""
"1";"Copper/ Bronze/ Low Brass";"acetaldehyde";"ethanal";"";"75-07-0";"C2H4O";"aldehydes";"";"";">5";"25 – 225";"<2";"";"1,208,219";"";"";"";"";"";"";"";"";"";"";""
"2";"Copper/ Bronze/ Low Brass";"acetamide";"ethanamide";"";"60-35-5";"C2H5NO";"amides";"";"";"100";"275 – 325";"<2";"";"219";"";"";"";"";"";"";"";"";"";"";""
"3";"Copper/ Bronze/ Low Brass";"acetic acid";"ethanoic acid";"";"64-19-7";"C2H4O2";"organic (weak) acids";"severe corrosion with oxygen ingress";"";"5 – 85";"25 – 75";">50";"";"2,140,208,219";"";"";"";"";"";"";"";"";"";"";""
"4";"Copper/ Bronze/ Low Brass";"acetic acid";"ethanoic acid";"";"64-19-7";"C2H4O2";"organic (weak) acids";"severe corrosion with oxygen ingress";"";"100";"25 – 75";"<20";"";"2,140,208,219";"";"";"";"";"";"";"";"";"";"";""
"5";"Copper/ Bronze/ Low Brass";"acetic anhydride";"";"";"108-24-7";"C4H6O3";"anhydrides";"";"";"100";"25 – 75";"<20";"";"3,119,208,219";"";"";"";"";"";"";"";"";"";"";""
"6";"Copper/ Bronze/ Low Brass";"acetic anhydride";"";"";"108-24-7";"C4H6O3";"anhydrides";"";"";"100";"75 – 175";"20 – 50";"";"3,119,208,219";"";"";"";"";"";"";"";"";"";"";""
"7";"Copper/ Bronze/ Low Brass";"acetic anhydride";"";"";"108-24-7";"C4H6O3";"anhydrides";"";"";"100";"175 – 225";">50";"";"3,119,208,219";"";"";"";"";"";"";"";"";"";"";""
"8";"Copper/ Bronze/ Low Brass";"acetoacetic acid";"";"";"541-50-4";"C4H6O3";"organic (weak) acids";"severe corrosion with oxygen ingress";"";"";"0";"<2";"";"219,220";"";"";"";"";"";"";"";"";"";"";""
"9";"Copper/ Bronze/ Low Brass";"acetone";"2-propanone";"";"67-64-1";"C3H6O";"ketones";"";"";">5";"25 – 175";"<2";"";"219";"";"";"";"";"";"";"";"";"";"";""
"10";"Copper/ Bronze/ Low Brass";"acetone cyanohydrin";"";"";"75-86-5";"C4H7NO";"nitriles";"";"";"100";"25 – 225";"<20";"";"219";"";"";"";"";"";"";"";"";"";"";""
"11";"Copper/ Bronze/ Low Brass";"acetonitrile";"methyl cyanide";"";"1975-05-08";"C2H3N";"nitriles";"severe corrosion with oxygen ingress";"";"85 – 95";"125 – 275";"<20";"";"219,220";"";"";"";"";"";"";"";"";"";"";""
"12";"Copper/ Bronze/ Low Brass";"acetonitrile";"methyl cyanide";"";"1975-05-08";"C2H3N";"nitriles";"severe corrosion with oxygen ingress";"";">85";"25 – 75";"<2";"";"219,220";"";"";"";"";"";"";"";"";"";"";""
"13";"Copper/ Bronze/ Low Brass";"acetophenone";"methyl phenyl ketone";"";"98-86-2";"C8H8O";"ketones";"";"";"100";"25 – 225";"<2";"";"219";"";"";"";"";"";"";"";"";"";"";""
"14";"Copper/ Bronze/ Low Brass";"aceto-p-toluidine";"";"";"";"";"amides";"";"";"100";"25 – 225";"<2";"";"219";"";"";"";"";"";"";"";"";"";"";""
"15";"Copper/ Bronze/ Low Brass";"acetotoluidine";"";"";"";"";"amides";"severe corrosion with oxygen ingress";"";"100";"25 – 175";"<2";"";"219,220";"";"";"";"";"";"";"";"";"";"";""
"16";"Copper/ Bronze/ Low Brass";"acetyl chloride";"ethanoyl chloride";"";"75-36-5";"C2H3ClO";"acid halides";"";"";"5 – 15";"25 – 75";">50";"";"210,219";"";"";"";"";"";"";"";"";"";"";""
"17";"Copper/ Bronze/ Low Brass";"acetylene";"ethyne";"";"74-86-2";"C2H2";"hydrocarbons";"explosion hazard!";"";"";"0";"<2";"";"219,220";"";"";"";"";"";"";"";"";"";"";""
"18";"Copper/ Bronze/ Low Brass";"acetylene chloride";"";"";"";"";"halogenated aliphatics";"";"";"100";"25 – 225";"<2";"";"32,210,219";"";"";"";"";"";"";"";"";"";"";""
"19";"Copper/ Bronze/ Low Brass";"acrolein";"2-propenal";"";"107-02-8";"C3H4O";"aldehydes";"";"";"5 – 15";"25 – 125";"<20";"";"219";"";"";"";"";"";"";"";"";"";"";""
"20";"Copper/ Bronze/ Low Brass";"acrolein";"2-propenal";"";"107-02-8";"C3H4O";"aldehydes";"";"";"100";"25 – 225";"<20";"";"219";"";"";"";"";"";"";"";"";"";"";""
"21";"Copper/ Bronze/ Low Brass";"acrylic acid";"2-propenoic acid";"";"1979-10-07";"C3H4O2";"organic (weak) acids";"severe corrosion with oxygen ingress";"";"";"0";"<2";"";"208,209,219,220";"";"";"";"";"";"";"";"";"";"";""
"22";"Copper/ Bronze/ Low Brass";"acrylonitrile";"propenenitrile";"";"107-13-1";"C3H3N";"nitriles";"";"pitting";"85 – 95";"25 – 75";">50";"";"219";"";"";"";"";"";"";"";"";"";"";""
"23";"Copper/ Bronze/ Low Brass";"acrylonitrile";"propenenitrile";"";"107-13-1";"C3H3N";"nitriles";"";"";"100";"25 – 225";"<2";"";"219";"";"";"";"";"";"";"";"";"";"";""
"24";"Copper/ Bronze/ Low Brass";"alkylaryl sulfonic acids";"";"";"";"";"surfactants & detergents";"";"";"100";"25 – 225";"<20";"";"219";"";"";"";"";"";"";"";"";"";"";""
"25";"Copper/ Bronze/ Low Brass";"alkylphenol";"";"";"";"";"phenols";"";"";"100";"25 – 75";"<2";"";"219";"";"";"";"";"";"";"";"";"";"";""
"26";"Copper/ Bronze/ Low Brass";"allyl alcohol";"2-propen-1-ol";"";"107-18-6";"C3H6O";"alcohols";"";"";">5";"25 – 225";"<2";"";"207,215,219";"";"";"";"";"";"";"";"";"";"";""
"27";"Copper/ Bronze/ Low Brass";"allyl alcohol";"2-propen-1-ol";"";"107-18-6";"C3H6O";"alcohols";"";"";"100";"25 – 425";"<2";"";"207,215,219";"";"";"";"";"";"";"";"";"";"";""
"28";"Copper/ Bronze/ Low Brass";"allyl chloride";"3-chloropropene";"";"107-05-1";"C3H5Cl";"halogenated aliphatics";"";"";">85";"25 – 75";"<20";"";"32,210,219";"";"";"";"";"";"";"";"";"";"";""
"29";"Copper/ Bronze/ Low Brass";"allyl chloride";"3-chloropropene";"";"107-05-1";"C3H5Cl";"halogenated aliphatics";"";"";"100";"25 – 225";"<20";"";"32,210,219";"";"";"";"";"";"";"";"";"";"";""
"30";"Copper/ Bronze/ Low Brass";"allyl sulfide";"";"";"";"";"";"";"";"100";"25 – 75";">50";"";"219";"";"";"";"";"";"";"";"";"";"";""
"31";"Copper/ Bronze/ Low Brass";"allylamine";"2-propen-1-amine";"";"107-11-9";"C3H7N";"amines";"severe corrosion with oxygen ingress";"";"100";"25 – 75";">50";"";"217,219,220";"";"";"";"";"";"";"";"";"";"";""
"32";"Copper/ Bronze/ Low Brass";"allylidene diacetate";"";"";"";"";"esters";"";"";"100";"25 – 500";"<2";"";"219";"";"";"";"";"";"";"";"";"";"";""
"33";"Copper/ Bronze/ Low Brass";"aluminum acetate";"";"";"";"";"salts";"";"";"5 – 15";"25 – 225";"<20";"";"208,219,220";"";"";"";"";"";"";"";"";"";"";""
"34";"Copper/ Bronze/ Low Brass";"aluminum chloride";"aluminum trichloride";"";"7446-70-0";"AlCl3";"salts";"";"";"5 – 15";"25 – 75";"<2";"";"5,152,210,219";"";"";"";"";"";"";"";"";"";"";""
"35";"Copper/ Bronze/ Low Brass";"aluminum chloride";"aluminum trichloride";"";"7446-70-0";"AlCl3";"salts";"";"";"15 – 35";"25 – 75";"<20";"";"5,152,210,219";"";"";"";"";"";"";"";"";"";"";""
"36";"Copper/ Bronze/ Low Brass";"aluminum chloride";"aluminum trichloride";"";"7446-70-0";"AlCl3";"salts";"";"";"25 – 35";"75 – 225";">50";"";"5,152,210,219";"";"";"";"";"";"";"";"";"";"";""
"37";"Copper/ Bronze/ Low Brass";"aluminum chloride";"aluminum trichloride";"";"7446-70-0";"AlCl3";"salts";"";"";"100";"25 – 75";"<2";"";"5,152,210,219";"";"";"";"";"";"";"";"";"";"";""
"38";"Copper/ Bronze/ Low Brass";"aluminum chloride";"aluminum trichloride";"";"7446-70-0";"AlCl3";"salts";"";"";"100";"175 – 225";">50";"";"5,152,210,219";"";"";"";"";"";"";"";"";"";"";""
"39";"Copper/ Bronze/ Low Brass";"aluminum diformate";"";"";"";"";"organic acid salts";"severe corrosion with oxygen ingress";"";"100";"25 – 75";"<20";"";"209,219,220";"";"";"";"";"";"";"";"";"";"";""
"40";"Copper/ Bronze/ Low Brass";"aluminum diformate";"";"";"";"";"organic acid salts";"severe corrosion with oxygen ingress";"";"100";"275 – 325";">50";"";"209,219,220";"";"";"";"";"";"";"";"";"";"";""
"41";"Copper/ Bronze/ Low Brass";"aluminum ethylate";"aluminum ethoxide";"";"555-75-9";"C6H15AlO3";"reducing agents";"";"";"100";"25 – 225";"<20";"";"219";"";"";"";"";"";"";"";"";"";"";""
"42";"Copper/ Bronze/ Low Brass";"aluminum fluoride";"aluminum trifluoride";"";"7784-18-1";"AlF3";"salts";"";"";"5";"25 – 75";"<20";"";"6,214,219";"";"";"";"";"";"";"";"";"";"";""
"43";"Copper/ Bronze/ Low Brass";"aluminum fluoride";"aluminum trifluoride";"";"7784-18-1";"AlF3";"salts";"";"";"5";"175 – 225";">50";"";"6,214,219";"";"";"";"";"";"";"";"";"";"";""
"44";"Copper/ Bronze/ Low Brass";"aluminum fluosilicate";"";"";"";"";"";"";"";"100";"25 – 225";"<20";"";"219";"";"";"";"";"";"";"";"";"";"";""
"45";"Copper/ Bronze/ Low Brass";"aluminum potassium sulfate";"potassium aluminum sulfate";"";"10043-67-1";"AlKO8S2";"salts";"";"";"5 – 30";"25 – 225";"<2";"";"215,219,220";"";"";"";"";"";"";"";"";"";"";""
"46";"Copper/ Bronze/ Low Brass";"aluminum sodium sulfate";"";"";"";"";"salts";"";"";"5 – 65";"25 – 225";"<2";"";"215,219";"";"";"";"";"";"";"";"";"";"";""
"47";"Copper/ Bronze/ Low Brass";"aluminum sulfate";"alunogenite";"";"10043-01-3";"Al2O12S3";"salts";"";"";"5 – 15";"175 – 225";"<20";"";"7,215,219,220";"";"";"";"";"";"";"";"";"";"";""
"48";"Copper/ Bronze/ Low Brass";"aluminum sulfate";"alunogenite";"";"10043-01-3";"Al2O12S3";"salts";"";"";"5 – 25";"25 – 75";"<2";"";"7,215,219,220";"";"";"";"";"";"";"";"";"";"";""
"49";"Copper/ Bronze/ Low Brass";"aluminum sulfate";"alunogenite";"";"10043-01-3";"Al2O12S3";"salts";"";"";"5 – 40";"75 – 175";"<20";"";"7,215,219,220";"";"";"";"";"";"";"";"";"";"";""
"50";"Copper/ Bronze/ Low Brass";"aluminum sulfate";"alunogenite";"";"10043-01-3";"Al2O12S3";"salts";"";"";"15 – 25";"175 – 500";">50";"";"7,215,219,220";"";"";"";"";"";"";"";"";"";"";""
"";"";"";"";"";"";"";"";"";"";"";"";"";"";"";"";"";"";"";"";"";"";"";"";"";""
"";"";"";"";"";"";"";"";"";"";"";"";"";"";"";"";"";"";"";"";"";"";"";"";"";""
"Corrosion Survey Database (COR•SUR) © 2002 NACE International";"";"";"";"";"";"";"";"";"";"";"";"";"";"";"";"";"";"";"";"";"";"";"";"";""

File: data/corrosion_data/TableData (100).csv
sep=;
"Title: Corrosion Survey Database (COR•SUR)";"";"";"";"";"";"";"";"";"";"";"";"";"";"";"";"";"";"";"";"";"";"";"";"";""
"Table: Copper sulfate + 5% sulfuric acid";"";"";"";"";"";"";"";"";"";"";"";"";"";"";"";"";"";"";"";"";"";"";"";"";""
"DOWNLOAD SHOWS ONLY THE DISPLAYED DATA, UP TO 50 ROWS";"";"";"";"";"";"";"";"";"";"";"";"";"";"";"";"";"";"";"";"";"";"";"";"";""
"No.";"material or substance name";"exposure medium";"exposure medium class";"conc. (%)";"temp. (°F)";"corrosion rate (mil/yr)";"reference";"";"";"";"";"";"";"";"";"";"";"";"";"";"";"";"";"";""
"1";"Alloy 20-25-4Mo (904L)";"copper sulfate + 5% sulfuric acid";"acid-salt mixtures";"100";"25 – 225";"<20";"43,215,219";"";"";"";"";"";"";"";"";"";"";"";"";"";"";"";"";"";""
"2";"Aluminum Alloy (3003/ 5154)";"copper sulfate + 5% sulfuric acid";"acid-salt mixtures";"100";"25 – 75";">50";"43,215,219";"";"";"";"";"";"";"";"";"";"";"";"";"";"";"";"";"";""
"3";"Austenitic Cr-Ni Stainless Steel (18-8; 304/ 304L/ 347)";"copper sulfate + 5% sulfuric acid";"acid-salt mixtures";"100";"25 – 225";"<20";"43,215,219";"";"";"";"";"";"";"";"";"";"";"";"";"";"";"";"";"";""
"4";"Austenitic Cr-Ni-Mo Stainless Steel (17-12-3; 316L/ 317L)";"copper sulfate + 5% sulfuric acid";"acid-salt mixtures";"100";"25 – 225";"<20";"43,215,219";"";"";"";"";"";"";"";"";"";"";"";"";"";"";"";"";"";""
"5";"Brass (>15Zn)";"copper sulfate + 5% sulfuric acid";"acid-salt mixtures";"100";"25 – 75";">50";"43,215,219";"";"";"";"";"";"";"";"";"";"";"";"";"";"";"";"";"";""
"6";"Cast Iron, Gray/ Ductile";"copper sulfate + 5% sulfuric acid";"acid-salt mixtures";"100";"25 – 75";">50";"43,215,219";"";"";"";"";"";"";"";"";"";"";"";"";"";"";"";"";"";""
"7";"Copper/ Bronze/ Low Brass";"copper sulfate + 5% sulfuric acid";"acid-salt mixtures";"100";"25 – 75";">50";"43,215,219";"";"";"";"";"";"";"";"";"";"";"";"";"";"";"";"";"";""
"8";"Gold/ Platinum";"copper sulfate + 5% sulfuric acid";"acid-salt mixtures";"100";"25 – 75";"<2";"43,215,219";"";"";"";"";"";"";"";"";"";"";"";"";"";"";"";"";"";""
"9";"Silicon Cast Iron (14Si)";"copper sulfate + 5% sulfuric acid";"acid-salt mixtures";"100";"52 – 237";"<20";"43,215,218";"";"";"";"";"";"";"";"";"";"";"";"";"";"";"";"";"";""
"10";"Steels, Carbon/ Low Alloy";"copper sulfate + 5% sulfuric acid";"acid-salt mixtures";"100";"25 – 75";">50";"43,215,219";"";"";"";"";"";"";"";"";"";"";"";"";"";"";"";"";"";""
"11";"Zirconium";"copper sulfate + 5% sulfuric acid";"acid-salt mixtures";"100";"25 – 75";"<2";"43,215,219";"";"";"";"";"";"";"";"";"";"";"";"";"";"";"";"";"";""
"";"";"";"";"";"";"";"";"";"";"";"";"";"";"";"";"";"";"";"";"";"";"";"";"";""
"";"";"";"";"";"";"";"";"";"";"";"";"";"";"";"";"";"";"";"";"";"";"";"";"";""
"Corrosion Survey Database (COR•SUR) © 2002 NACE International";"";"";"";"";"";"";"";"";"";"";"";"";"";"";"";"";"";"";"";"";"";"";"";"";""

File: data/corrosion_data/TableData (11).csv
sep=;
"Title: Corrosion Survey Database (COR•SUR)";"";"";"";"";"";"";"";"";"";"";"";"";"";"";"";"";"";"";"";"";"";"";"";"";""
"Table: Copper-Nickel";"";"";"";"";"";"";"";"";"";"";"";"";"";"";"";"";"";"";"";"";"";"";"";"";""
"DOWNLOAD SHOWS ONLY THE DISPLAYED DATA, UP TO 50 ROWS";"";"";"";"";"";"";"";"";"";"";"";"";"";"";"";"";"";"";"";"";"";"";"";"";""
"No.";"material or substance name";"exposure medium";"exposure medium synonym";"exposure medium note";"exposure medium CAS RN";"exposure medium formula";"exposure medium class";"warnings";"resistance note";"conc. (%)";"temp. (°F)";"corrosion rate (mil/yr)";"test note";"reference";"";"";"";"";"";"";"";"";"";"";""
"1";"Copper-Nickel";"acetaldehyde";"ethanal";"";"75-07-0";"C2H4O";"aldehydes";"";"";">5";"25 – 225";"<2";"";"1,208,219";"";"";"";"";"";"";"";"";"";"";""
"2";"Copper-Nickel";"acetamide";"ethanamide";"";"60-35-5";"C2H5NO";"amides";"";"";"100";"275 – 325";"<2";"";"219";"";"";"";"";"";"";"";"";"";"";""
"3";"Copper-Nickel";"acetic acid";"ethanoic acid";"";"64-19-7";"C2H4O2";"organic (weak) acids";"severe corrosion with oxygen ingress";"";"";"0";"<2";"";"2,140,208,219";"";"";"";"";"";"";"";"";"";"";""
"4";"Copper-Nickel";"acetoacetic acid";"";"";"541-50-4";"C4H6O3";"organic (weak) acids";"severe corrosion with oxygen ingress";"";"";"0";"<2";"";"219,220";"";"";"";"";"";"";"";"";"";"";""
"5";"Copper-Nickel";"acetone";"2-propanone";"";"67-64-1";"C3H6O";"ketones";"";"";">5";"25 – 175";"<2";"";"219";"";"";"";"";"";"";"";"";"";"";""
"6";"Copper-Nickel";"acetonitrile";"methyl cyanide";"";"1975-05-08";"C2H3N";"nitriles";"severe corrosion with oxygen ingress";"";"";"0";"<2";"";"219,220";"";"";"";"";"";"";"";"";"";"";""
"7";"Copper-Nickel";"acetophenone";"methyl phenyl ketone";"";"98-86-2";"C8H8O";"ketones";"";"";"100";"25 – 225";"<2";"";"219";"";"";"";"";"";"";"";"";"";"";""
"8";"Copper-Nickel";"aceto-p-toluidine";"";"";"";"";"amides";"";"";"100";"25 – 225";"<2";"";"219";"";"";"";"";"";"";"";"";"";"";""
"9";"Copper-Nickel";"acetotoluidine";"";"";"";"";"amides";"severe corrosion with oxygen ingress";"";"100";"25 – 175";"<2";"";"219,220";"";"";"";"";"";"";"";"";"";"";""
"10";"Copper-Nickel";"acetyl chloride";"ethanoyl chloride";"";"75-36-5";"C2H3ClO";"acid halides";"";"";"5 – 15";"25 – 75";">50";"";"210,219";"";"";"";"";"";"";"";"";"";"";""
"11";"Copper-Nickel";"acetylene";"ethyne";"";"74-86-2";"C2H2";"hydrocarbons";"explosion hazard!";"";"";"0";"<2";"";"219,220";"";"";"";"";"";"";"";"";"";"";""
"12";"Copper-Nickel";"acrylic acid";"2-propenoic acid";"";"1979-10-07";"C3H4O2";"organic (weak) acids";"severe corrosion with oxygen ingress";"";"";"0";"<2";"";"208,209,219,220";"";"";"";"";"";"";"";"";"";"";""
"13";"Copper-Nickel";"acrylonitrile";"propenenitrile";"";"107-13-1";"C3H3N";"nitriles";"";"";"85 – 95";"25 – 75";">50";"";"219";"";"";"";"";"";"";"";"";"";"";""
"14";"Copper-Nickel";"acrylonitrile";"propenenitrile";"";"107-13-1";"C3H3N";"nitriles";"";"";"100";"25 – 225";"<2";"";"219";"";"";"";"";"";"";"";"";"";"";""
"15";"Copper-Nickel";"alkylaryl sulfonic acids";"";"";"";"";"surfactants & detergents";"";"";"100";"25 – 225";"<20";"";"219";"";"";"";"";"";"";"";"";"";"";""
"16";"Copper-Nickel";"alkylphenol";"";"";"";"";"phenols";"";"";"100";"25 – 75";"<2";"";"219";"";"";"";"";"";"";"";"";"";"";""
"17";"Copper-Nickel";"allyl alcohol";"2-propen-1-ol";"";"107-18-6";"C3H6O";"alcohols";"";"";">5";"25 – 225";"<2";"";"207,215,219";"";"";"";"";"";"";"";"";"";"";""
"18";"Copper-Nickel";"allylamine";"2-propen-1-amine";"";"107-11-9";"C3H7N";"amines";"severe corrosion with oxygen ingress";"";"";"0";"<2";"";"217,219,220";"";"";"";"";"";"";"";"";"";"";""
"19";"Copper-Nickel";"allylidene diacetate";"";"";"";"";"esters";"";"";"100";"25 – 225";"<2";"";"219";"";"";"";"";"";"";"";"";"";"";""
"20";"Copper-Nickel";"aluminum diformate";"";"";"";"";"organic acid salts";"severe corrosion with oxygen ingress";"";"";"0";"<2";"";"209,219,220";"";"";"";"";"";"";"";"";"";"";""
"21";"Copper-Nickel";"aluminum ethylate";"aluminum ethoxide";"";"555-75-9";"C6H15AlO3";"reducing agents";"";"";"100";"25 – 225";"<20";"";"219";"";"";"";"";"";"";"";"";"";"";""
"22";"Copper-Nickel";"aluminum fluosilicate";"";"";"";"";"";"";"";"100";"25 – 225";"<20";"";"219";"";"";"";"";"";"";"";"";"";"";""
"23";"Copper-Nickel";"aminoethylethanolamine";"";"";"";"";"amines";"severe corrosion with oxygen ingress";"";"";"0";"<2";"";"217,219,220";"";"";"";"";"";"";"";"";"";"";""
"24";"Copper-Nickel";"aminopyridines";"";"";"";"";"heterocyclic organics";"severe corrosion with oxygen ingress";"";"";"0";"<2";"";"219,220";"";"";"";"";"";"";"";"";"";"";""
"25";"Copper-Nickel";"aminosalicylic acid";"";"";"";"";"organic (weak) acids";"severe corrosion with oxygen ingress";"";"";"0";"<2";"";"219,220";"";"";"";"";"";"";"";"";"";"";""
"26";"Copper-Nickel";"ammonia";"";"";"7664-41-7";"H3N";"bases";"severe corrosion with oxygen ingress";"";"";"0";"<2";"";"8,148,217,219,220";"";"";"";"";"";"";"";"";"";"";""
"27";"Copper-Nickel";"ammonium acetate";"";"";"631-61-8";"C2H7NO2";"salts";"severe corrosion with oxygen ingress";"";"";"0";"<2";"";"8,217,219,220";"";"";"";"";"";"";"";"";"";"";""
"28";"Copper-Nickel";"ammonium bicarbonate";"ammonium hydrogen carbonate";"";"1066-33-7";"CH5NO3";"salts";"severe corrosion with oxygen ingress";"";"5 – 15";"25 – 75";">50";"";"217,219,220";"";"";"";"";"";"";"";"";"";"";""
"29";"Copper-Nickel";"ammonium bifluoride";"";"";"";"";"";"";"";"5 – 15";"25 – 75";">50";"";"134,217,219";"";"";"";"";"";"";"";"";"";"";""
"30";"Copper-Nickel";"ammonium bisulfite";"ammonium hydrogen sulfite";"";"10192-30-0";"H5NO3S";"salts";"severe corrosion with oxygen ingress";"";"";"0";"<2";"";"151,219,220";"";"";"";"";"";"";"";"";"";"";""
"31";"Copper-Nickel";"ammonium carbamate";"";"";"1111-78-0";"CH6N2O2";"bases";"severe corrosion with oxygen ingress";"";"";"0";"<2";"";"217,219,220";"";"";"";"";"";"";"";"";"";"";""
"32";"Copper-Nickel";"ammonium carbonate";"";"";"506-87-6";"CH8N2O3";"salts";"severe corrosion with oxygen ingress";"";"";"0";"<2";"";"9,217,219,220";"";"";"";"";"";"";"";"";"";"";""
"33";"Copper-Nickel";"ammonium citrate";"";"";"";"";"organic acid salts";"severe corrosion with oxygen ingress";"";"";"0";"<2";"";"219,220";"";"";"";"";"";"";"";"";"";"";""
"34";"Copper-Nickel";"ammonium hydroxide";"ammonia solution";"";"1336-21-6";"H5NO";"bases";"severe corrosion with oxygen ingress";"stress corrosion cracking";"28 – 45";"25 – 75";">50";"";"12,120,217,219,220";"";"";"";"";"";"";"";"";"";"";""
"35";"Copper-Nickel";"ammonium molybdate";"";"";"";"";"";"severe corrosion with oxygen ingress";"";"";"0";"<2";"";"219";"";"";"";"";"";"";"";"";"";"";""
"36";"Copper-Nickel";"ammonium oxalate";"";"";"1113-38-8";"C2H8N2O4";"organic acid salts";"";"";"5 – 10";"25 – 75";"<20";"";"219,220";"";"";"";"";"";"";"";"";"";"";""
"37";"Copper-Nickel";"ammonium perchlorate";"";"";"7790-98-9";"ClH4NO4";"salts";"";"";"5 – 20";"25 – 75";">50";"";"32,219,220";"";"";"";"";"";"";"";"";"";"";""
"38";"Copper-Nickel";"ammonium persulfate";"ammonium peroxydisulfate";"";"7727-54-0";"H8N2O8S2";"oxidizing agents";"";"";"5 – 35";"25 – 75";">50";"";"219";"";"";"";"";"";"";"";"";"";"";""
"39";"Copper-Nickel";"ammonium phosphate";"";"";"";"";"salts";"";"";"5 – 45";"25 – 75";"<20";"";"14,213,219";"";"";"";"";"";"";"";"";"";"";""
"40";"Copper-Nickel";"ammonium phosphate";"";"";"";"";"salts";"";"";"100";"75 – 125";">50";"";"14,213,219";"";"";"";"";"";"";"";"";"";"";""
"41";"Copper-Nickel";"ammonium picrate";"ammonium carbazoate";"";"131-74-8";"C6H6N4O7";"organic acid salts";"severe corrosion with oxygen ingress";"";"5";"25 – 75";">50";"";"219,220";"";"";"";"";"";"";"";"";"";"";""
"42";"Copper-Nickel";"ammonium polysulfide";"";"";"";"";"";"severe corrosion with oxygen ingress";"";"";"0";"<2";"";"219,220";"";"";"";"";"";"";"";"";"";"";""
"43";"Copper-Nickel";"ammonium salicylate";"";"";"528-94-9";"C7H9NO3";"organic acid salts";"severe corrosion with oxygen ingress";"";"";"0";"<2";"";"219";"";"";"";"";"";"";"";"";"";"";""
"44";"Copper-Nickel";"ammonium sulfamate";"";"";"7773-06-0";"H6N2O3S";"organic acid salts";"";"";"5 – 15";"25 – 225";"<20";"";"219";"";"";"";"";"";"";"";"";"";"";""
"45";"Copper-Nickel";"ammonium sulfide";"";"";"12135-76-1";"H8N2S";"salts";"severe corrosion with oxygen ingress";"";"5 – 15";"25 – 75";">50";"";"219,220";"";"";"";"";"";"";"";"";"";"";""
"46";"Copper-Nickel";"ammonium sulfide";"";"";"12135-76-1";"H8N2S";"salts";"severe corrosion with oxygen ingress";"";"100";"25 – 75";">50";"";"219,220";"";"";"";"";"";"";"";"";"";"";""
"47";"Copper-Nickel";"ammonium sulfite";"";"";"";"";"salts";"";"";"5 – 50";"25 – 75";">50";"";"219,220";"";"";"";"";"";"";"";"";"";"";""
"48";"Copper-Nickel";"ammonium thiocyanate";"ammonium rhodanide";"";"1762-95-4";"CH4N2S";"salts";"severe corrosion with oxygen ingress";"";"";"0";"<2";"";"219,220";"";"";"";"";"";"";"";"";"";"";""
"49";"Copper-Nickel";"ammonium thiosulfate";"ammonium hyposulfite";"";"7783-18-8";"H8N2O3S2";"salts";"";"";"5 – 15";"25 – 75";">50";"";"219";"";"";"";"";"";"";"";"";"";"";""
"50";"Copper-Nickel";"ammonium tungstate";"";"";"";"";"";"severe corrosion with oxygen ingress";"";"5";"25 – 75";">50";"";"219,220";"";"";"";"";"";"";"";"";"";"";""
"";"";"";"";"";"";"";"";"";"";"";"";"";"";"";"";"";"";"";"";"";"";"";"";"";""
"";"";"";"";"";"";"";"";"";"";"";"";"";"";"";"";"";"";"";"";"";"";"";"";"";""
"Corrosion Survey Database (COR•SUR) © 2002 NACE International";"";"";"";"";"";"";"";"";"";"";"";"";"";"";"";"";"";"";"";"";"";"";"";"";""

File: data/corrosion_data/TableData (12).csv
sep=;
"Title: Corrosion Survey Database (COR•SUR)";"";"";"";"";"";"";"";"";"";"";"";"";"";"";"";"";"";"";"";"";"";"";"";"";""
"Table: Cr Stainless Steel (12Cr)";"";"";"";"";"";"";"";"";"";"";"";"";"";"";"";"";"";"";"";"";"";"";"";"";""
"DOWNLOAD SHOWS ONLY THE DISPLAYED DATA, UP TO 50 ROWS";"";"";"";"";"";"";"";"";"";"";"";"";"";"";"";"";"";"";"";"";"";"";"";"";""
"No.";"material or substance name";"exposure medium";"exposure medium synonym";"exposure medium note";"exposure medium CAS RN";"exposure medium formula";"exposure medium class";"warnings";"resistance note";"conc. (%)";"temp. (°F)";"corrosion rate (mil/yr)";"test note";"reference";"";"";"";"";"";"";"";"";"";"";""
"1";"Cr Stainless Steel (12Cr)";"acetaldehyde";"ethanal";"";"75-07-0";"C2H4O";"aldehydes";"";"";"100";"25 – 125";"<2";"";"1,208,219";"";"";"";"";"";"";"";"";"";"";""
"2";"Cr Stainless Steel (12Cr)";"acetic acid";"ethanoic acid";"";"64-19-7";"C2H4O2";"organic (weak) acids";"";"";"5 – 15";"25 – 75";"<20";"";"2,140,208,219";"";"";"";"";"";"";"";"";"";"";""
"3";"Cr Stainless Steel (12Cr)";"acetic acid";"ethanoic acid";"";"64-19-7";"C2H4O2";"organic (weak) acids";"";"";"5 – 15";"75 – 125";">50";"";"2,140,208,219";"";"";"";"";"";"";"";"";"";"";""
"4";"Cr Stainless Steel (12Cr)";"acetic acid";"ethanoic acid";"";"64-19-7";"C2H4O2";"organic (weak) acids";"";"";">15";"25 – 75";">50";"";"2,140,208,219";"";"";"";"";"";"";"";"";"";"";""
"5";"Cr Stainless Steel (12Cr)";"acetic anhydride";"";"";"108-24-7";"C4H6O3";"anhydrides";"";"";"100";"25 – 225";"20 – 50";"";"3,119,208,219,220";"";"";"";"";"";"";"";"";"";"";""
"6";"Cr Stainless Steel (12Cr)";"acetone";"2-propanone";"";"67-64-1";"C3H6O";"ketones";"";"";"100";"25 – 225";"<2";"";"219,220";"";"";"";"";"";"";"";"";"";"";""
"7";"Cr Stainless Steel (12Cr)";"acetone cyanohydrin";"";"";"75-86-5";"C4H7NO";"nitriles";"";"";"100";"25 – 225";"<20";"";"219,220";"";"";"";"";"";"";"";"";"";"";""
"8";"Cr Stainless Steel (12Cr)";"acetonitrile";"methyl cyanide";"";"1975-05-08";"C2H3N";"nitriles";"";"";"100";"25 – 75";"<2";"";"219";"";"";"";"";"";"";"";"";"";"";""
"9";"Cr Stainless Steel (12Cr)";"acetophenone";"methyl phenyl ketone";"";"98-86-2";"C8H8O";"ketones";"";"";"100";"25 – 225";"<2";"";"219";"";"";"";"";"";"";"";"";"";"";""
"10";"Cr Stainless Steel (12Cr)";"aceto-p-toluidine";"";"";"";"";"amides";"";"";"100";"25 – 225";"<2";"";"219";"";"";"";"";"";"";"";"";"";"";""
"11";"Cr Stainless Steel (12Cr)";"acetotoluidine";"";"";"";"";"amides";"";"";"100";"25 – 225";"<20";"";"219";"";"";"";"";"";"";"";"";"";"";""
"12";"Cr Stainless Steel (12Cr)";"acetyl chloride";"ethanoyl chloride";"";"75-36-5";"C2H3ClO";"acid halides";"";"";"85 – 95";"25 – 75";">50";"";"210,219,220";"";"";"";"";"";"";"";"";"";"";""
"13";"Cr Stainless Steel (12Cr)";"acetyl chloride";"ethanoyl chloride";"";"75-36-5";"C2H3ClO";"acid halides";"";"";"100";"25 – 225";"<2";"";"210,219,220";"";"";"";"";"";"";"";"";"";"";""
"14";"Cr Stainless Steel (12Cr)";"acetylene";"ethyne";"";"74-86-2";"C2H2";"hydrocarbons";"";"";"100";"25 – 225";"<2";"";"219";"";"";"";"";"";"";"";"";"";"";""
"15";"Cr Stainless Steel (12Cr)";"acetylene chloride";"";"";"";"";"halogenated aliphatics";"";"pitting";"100";"175 – 225";"<2";"";"32,210,219,220";"";"";"";"";"";"";"";"";"";"";""
"16";"Cr Stainless Steel (12Cr)";"acrolein";"2-propenal";"";"107-02-8";"C3H4O";"aldehydes";"";"";"5 – 15";"25 – 125";"<20";"";"219";"";"";"";"";"";"";"";"";"";"";""
"17";"Cr Stainless Steel (12Cr)";"acrolein";"2-propenal";"";"107-02-8";"C3H4O";"aldehydes";"";"";"100";"25 – 225";"<20";"";"219";"";"";"";"";"";"";"";"";"";"";""
"18";"Cr Stainless Steel (12Cr)";"acrylonitrile";"propenenitrile";"";"107-13-1";"C3H3N";"nitriles";"";"";"100";"25 – 225";"<2";"";"219";"";"";"";"";"";"";"";"";"";"";""
"19";"Cr Stainless Steel (12Cr)";"alkyl boranes";"";"";"";"";"";"";"";"100";"25 – 75";"<2";"";"219";"";"";"";"";"";"";"";"";"";"";""
"20";"Cr Stainless Steel (12Cr)";"alkylaryl sulfonic acids";"";"";"";"";"surfactants & detergents";"";"";"100";"25 – 225";"<20";"";"219";"";"";"";"";"";"";"";"";"";"";""
"21";"Cr Stainless Steel (12Cr)";"alkylphenol";"";"";"";"";"phenols";"";"";"100";"25 – 75";"<2";"";"219";"";"";"";"";"";"";"";"";"";"";""
"22";"Cr Stainless Steel (12Cr)";"allyl alcohol";"2-propen-1-ol";"";"107-18-6";"C3H6O";"alcohols";"";"";">5";"25 – 225";"<2";"";"207,215,219";"";"";"";"";"";"";"";"";"";"";""
"23";"Cr Stainless Steel (12Cr)";"allyl alcohol";"2-propen-1-ol";"";"107-18-6";"C3H6O";"alcohols";"";"";"100";"25 – 325";"<2";"";"207,215,219";"";"";"";"";"";"";"";"";"";"";""
"24";"Cr Stainless Steel (12Cr)";"allyl chloride";"3-chloropropene";"";"107-05-1";"C3H5Cl";"halogenated aliphatics";"";"";"100";"25 – 225";"<20";"";"32,210,219";"";"";"";"";"";"";"";"";"";"";""
"25";"Cr Stainless Steel (12Cr)";"allyl chloride";"3-chloropropene";"";"107-05-1";"C3H5Cl";"halogenated aliphatics";"";"";"100";"225 – 275";">50";"";"32,210,219";"";"";"";"";"";"";"";"";"";"";""
"26";"Cr Stainless Steel (12Cr)";"allyl sulfide";"";"";"";"";"";"";"";"100";"25 – 225";"<2";"";"219,220";"";"";"";"";"";"";"";"";"";"";""
"27";"Cr Stainless Steel (12Cr)";"allylamine";"2-propen-1-amine";"";"107-11-9";"C3H7N";"amines";"";"";">5";"25 – 225";"<20";"";"217,219";"";"";"";"";"";"";"";"";"";"";""
"28";"Cr Stainless Steel (12Cr)";"allylidene diacetate";"";"";"";"";"esters";"";"";"100";"25 – 75";"<2";"";"219";"";"";"";"";"";"";"";"";"";"";""
"29";"Cr Stainless Steel (12Cr)";"aluminum acetate";"";"";"";"";"salts";"";"";"5 – 25";"25 – 225";"<20";"";"208,219";"";"";"";"";"";"";"";"";"";"";""
"30";"Cr Stainless Steel (12Cr)";"aluminum chlorate";"";"";"";"";"salts";"";"";"5 – 25";"25 – 225";"<20";"";"219";"";"";"";"";"";"";"";"";"";"";""
"31";"Cr Stainless Steel (12Cr)";"aluminum chloride";"aluminum trichloride";"";"7446-70-0";"AlCl3";"salts";"";"pitting";"5 – 40";"25 – 75";">50";"";"5,152,210,219";"";"";"";"";"";"";"";"";"";"";""
"32";"Cr Stainless Steel (12Cr)";"aluminum chloride";"aluminum trichloride";"";"7446-70-0";"AlCl3";"salts";"";"";"100";"25 – 75";"<2";"";"5,152,210,219";"";"";"";"";"";"";"";"";"";"";""
"33";"Cr Stainless Steel (12Cr)";"aluminum chloride";"aluminum trichloride";"";"7446-70-0";"AlCl3";"salts";"";"";"100";"125 – 175";">50";"";"5,152,210,219";"";"";"";"";"";"";"";"";"";"";""
"34";"Cr Stainless Steel (12Cr)";"aluminum diformate";"";"";"";"";"organic acid salts";"";"";"5 – 15";"25 – 225";"<20";"";"209,219";"";"";"";"";"";"";"";"";"";"";""
"35";"Cr Stainless Steel (12Cr)";"aluminum diformate";"";"";"";"";"organic acid salts";"";"";"100";"25 – 225";"<20";"";"209,219";"";"";"";"";"";"";"";"";"";"";""
"36";"Cr Stainless Steel (12Cr)";"aluminum ethylate";"aluminum ethoxide";"";"555-75-9";"C6H15AlO3";"reducing agents";"";"";"100";"25 – 225";"<20";"";"219";"";"";"";"";"";"";"";"";"";"";""
"37";"Cr Stainless Steel (12Cr)";"aluminum fluoride";"aluminum trifluoride";"";"7784-18-1";"AlF3";"salts";"";"";"5";"25 – 75";">50";"";"6,214,219,220";"";"";"";"";"";"";"";"";"";"";""
"38";"Cr Stainless Steel (12Cr)";"aluminum fluoride";"aluminum trifluoride";"";"7784-18-1";"AlF3";"salts";"";"";"100";"25 – 75";">50";"";"6,214,219,220";"";"";"";"";"";"";"";"";"";"";""
"39";"Cr Stainless Steel (12Cr)";"aluminum fluosilicate";"";"";"";"";"";"";"";"100";"25 – 225";"<20";"";"219";"";"";"";"";"";"";"";"";"";"";""
"40";"Cr Stainless Steel (12Cr)";"aluminum nitrate";"";"";"";"";"salts";"";"";"5 – 15";"25 – 225";"<20";"";"215,219,220";"";"";"";"";"";"";"";"";"";"";""
"41";"Cr Stainless Steel (12Cr)";"aluminum potassium sulfate";"potassium aluminum sulfate";"";"10043-67-1";"AlKO8S2";"salts";"";"pitting";"5 – 15";"25 – 75";"20 – 50";"";"215,219,220";"";"";"";"";"";"";"";"";"";"";""
"42";"Cr Stainless Steel (12Cr)";"aluminum potassium sulfate";"potassium aluminum sulfate";"";"10043-67-1";"AlKO8S2";"salts";"";"";"5 – 15";"175 – 225";">50";"";"215,219,220";"";"";"";"";"";"";"";"";"";"";""
"43";"Cr Stainless Steel (12Cr)";"aluminum potassium sulfate";"potassium aluminum sulfate";"";"10043-67-1";"AlKO8S2";"salts";"";"";"15 – 30";"25 – 75";">50";"";"215,219,220";"";"";"";"";"";"";"";"";"";"";""
"44";"Cr Stainless Steel (12Cr)";"aluminum sodium sulfate";"";"";"";"";"salts";"";"";"5 – 15";"25 – 75";"<20";"";"215,219";"";"";"";"";"";"";"";"";"";"";""
"45";"Cr Stainless Steel (12Cr)";"aluminum sodium sulfate";"";"";"";"";"salts";"";"";">5";"175 – 225";">50";"";"215,219";"";"";"";"";"";"";"";"";"";"";""
"46";"Cr Stainless Steel (12Cr)";"aluminum sulfate";"alunogenite";"";"10043-01-3";"Al2O12S3";"salts";"";"crevice attack";"5 – 15";"25 – 75";">50";"";"7,215,219,220";"";"";"";"";"";"";"";"";"";"";""
"47";"Cr Stainless Steel (12Cr)";"aluminum sulfate";"alunogenite";"";"10043-01-3";"Al2O12S3";"salts";"";"";"15 – 25";"175 – 225";">50";"";"7,215,219,220";"";"";"";"";"";"";"";"";"";"";""
"48";"Cr Stainless Steel (12Cr)";"aminobenzenesulfonic acid";"";"";"";"";"surfactants & detergents";"";"";"100";"25 – 225";"<20";"";"219";"";"";"";"";"";"";"";"";"";"";""
"49";"Cr Stainless Steel (12Cr)";"aminoethylethanolamine";"";"";"";"";"amines";"";"";"5 – 15";"25 – 175";"<20";"";"217,219";"";"";"";"";"";"";"";"";"";"";""
"50";"Cr Stainless Steel (12Cr)";"aminoethylethanolamine";"";"";"";"";"amines";"";"";"5 – 15";"175 – 225";"<2";"";"217,219";"";"";"";"";"";"";"";"";"";"";""
"";"";"";"";"";"";"";"";"";"";"";"";"";"";"";"";"";"";"";"";"";"";"";"";"";""
"";"";"";"";"";"";"";"";"";"";"";"";"";"";"";"";"";"";"";"";"";"";"";"";"";""
"Corrosion Survey Database (COR•SUR) © 2002 NACE International";"";"";"";"";"";"";"";"";"";"";"";"";"";"";"";"";"";"";"";"";"";"";"";"";""
