Repository: Mahyar-rajabi94/TF_SDL

File: data/corrosion_data/TableData (14).csv
sep=;
"Title: Corrosion Survey Database (COR•SUR)";"";"";"";"";"";"";"";"";"";"";"";"";"";"";"";"";"";"";"";"";"";"";"";"";""
"Table: Duplex Stainless Steel (25-6-3)";"";"";"";"";"";"";"";"";"";"";"";"";"";"";"";"";"";"";"";"";"";"";"";"";""
"DOWNLOAD SHOWS ONLY THE DISPLAYED DATA, UP TO 50 ROWS";"";"";"";"";"";"";"";"";"";"";"";"";"";"";"";"";"";"";"";"";"";"";"";"";""
"No.";"material or substance name";"exposure medium";"exposure medium synonym";"exposure medium note";"exposure medium CAS RN";"exposure medium formula";"exposure medium class";"conc. (%)";"temp. (°F)";"corrosion rate (mil/yr)";"test note";"reference";"";"";"";"";"";"";"";"";"";"";"";"";""
"1";"Duplex Stainless Steel (25-6-3)";"acetic acid";"ethanoic acid";"";"64-19-7";"C2H4O2";"organic (weak) acids";"any";"0 – 230";"<2";"";"2,140,156,208,221";"";"";"";"";"";"";"";"";"";"";"";"";""
"2";"Duplex Stainless Steel (25-6-3)";"acetic anhydride";"";"";"108-24-7";"C4H6O3";"anhydrides";"100";"0 – 248";"<2";"";"3,119,157,208";"";"";"";"";"";"";"";"";"";"";"";"";""
"3";"Duplex Stainless Steel (25-6-3)";"acetone";"2-propanone";"";"67-64-1";"C3H6O";"ketones";"100";"0 – 133";"<2";"";"158";"";"";"";"";"";"";"";"";"";"";"";"";""
"4";"Duplex Stainless Steel (25-6-3)";"adipic acid";"";"";"124-04-9";"C6H10O4";"organic (weak) acids";"<2";"0 – 212";"<2";"";"4,158";"";"";"";"";"";"";"";"";"";"";"";"";""
"5";"Duplex Stainless Steel (25-6-3)";"adipic acid";"";"";"124-04-9";"C6H10O4";"organic (weak) acids";"100";"302 – 392";"<2";"";"4,158";"";"";"";"";"";"";"";"";"";"";"";"";""
"6";"Duplex Stainless Steel (25-6-3)";"aluminum acetate";"";"";"";"";"salts";"<95";"0 – 212";"<2";"";"158,208,220";"";"";"";"";"";"";"";"";"";"";"";"";""
"7";"Duplex Stainless Steel (25-6-3)";"aluminum chloride";"aluminum trichloride";"";"7446-70-0";"AlCl3";"salts";"5";"0 – 212";"<2";"";"5,152,158,210";"";"";"";"";"";"";"";"";"";"";"";"";""
"8";"Duplex Stainless Steel (25-6-3)";"aluminum chloride";"aluminum trichloride";"";"7446-70-0";"AlCl3";"salts";"10";"0 – 212";">50";"";"5,152,158,210";"";"";"";"";"";"";"";"";"";"";"";"";""
"9";"Duplex Stainless Steel (25-6-3)";"aluminum chloride";"aluminum trichloride";"";"7446-70-0";"AlCl3";"salts";"20 – 30";"212 – 230";">50";"";"5,152,158,210";"";"";"";"";"";"";"";"";"";"";"";"";""
"10";"Duplex Stainless Steel (25-6-3)";"aluminum nitrate";"";"";"";"";"salts";"<40";"0 – 68";"<2";"";"159,215";"";"";"";"";"";"";"";"";"";"";"";"";""
"11";"Duplex Stainless Steel (25-6-3)";"aluminum sulfate";"alunogenite";"";"10043-01-3";"Al2O12S3";"salts";"25";"0 – 212";"<2";"";"7,159,215";"";"";"";"";"";"";"";"";"";"";"";"";""
"12";"Duplex Stainless Steel (25-6-3)";"aluminum sulfate";"alunogenite";"";"10043-01-3";"Al2O12S3";"salts";"35";"0 – 221";">50";"";"7,159,215";"";"";"";"";"";"";"";"";"";"";"";"";""
"13";"Duplex Stainless Steel (25-6-3)";"ammonium bicarbonate";"ammonium hydrogen carbonate";"";"1066-33-7";"CH5NO3";"salts";"<95";"0 – 68";"<2";"";"159,217,220";"";"";"";"";"";"";"";"";"";"";"";"";""
"14";"Duplex Stainless Steel (25-6-3)";"ammonium bisulfite";"ammonium hydrogen sulfite";"";"10192-30-0";"H5NO3S";"salts";"10";"68";"<2";"";"151,159";"";"";"";"";"";"";"";"";"";"";"";"";""
"15";"Duplex Stainless Steel (25-6-3)";"ammonium bisulfite";"ammonium hydrogen sulfite";"";"10192-30-0";"H5NO3S";"salts";"10";"212";"<2";"";"151,159";"";"";"";"";"";"";"";"";"";"";"";"";""
"16";"Duplex Stainless Steel (25-6-3)";"ammonium carbonate";"";"";"506-87-6";"CH8N2O3";"salts";"<95";"0 – 212";"<2";"";"9,160,217";"";"";"";"";"";"";"";"";"";"";"";"";""
"17";"Duplex Stainless Steel (25-6-3)";"ammonium chloride";"sal ammoniac";"";"12125-02-9";"ClH4N";"salts";"1 – 5";"0 – 212";"<2";"";"10,160,210";"";"";"";"";"";"";"";"";"";"";"";"";""
"18";"Duplex Stainless Steel (25-6-3)";"ammonium chloride";"sal ammoniac";"";"12125-02-9";"ClH4N";"salts";"10 – 20";"0 – 230";"<2";"";"10,160,210";"";"";"";"";"";"";"";"";"";"";"";"";""
"19";"Duplex Stainless Steel (25-6-3)";"ammonium chloride";"sal ammoniac";"";"12125-02-9";"ClH4N";"salts";"50";"0 – 239";"20 – 50";"";"10,160,210";"";"";"";"";"";"";"";"";"";"";"";"";""
"20";"Duplex Stainless Steel (25-6-3)";"ammonium hydroxide";"ammonia solution";"";"1336-21-6";"H5NO";"bases";">28";"0 – 212";"<2";"";"12,120,161,217";"";"";"";"";"";"";"";"";"";"";"";"";""
"21";"Duplex Stainless Steel (25-6-3)";"ammonium oxalate";"";"";"1113-38-8";"C2H8N2O4";"organic acid salts";"1 – 8";"0 – 68";"<2";"";"161";"";"";"";"";"";"";"";"";"";"";"";"";""
"22";"Duplex Stainless Steel (25-6-3)";"ammonium oxalate";"";"";"1113-38-8";"C2H8N2O4";"organic acid salts";"5 – 10";"0 – 212";"<2";"";"161";"";"";"";"";"";"";"";"";"";"";"";"";""
"23";"Duplex Stainless Steel (25-6-3)";"ammonium perchlorate";"";"";"7790-98-9";"ClH4NO4";"salts";"10";"68 – 212";"<2";"";"32,161";"";"";"";"";"";"";"";"";"";"";"";"";""
"24";"Duplex Stainless Steel (25-6-3)";"ammonium perchlorate";"";"";"7790-98-9";"ClH4NO4";"salts";"20";"0 – 86";"<2";"";"32,161";"";"";"";"";"";"";"";"";"";"";"";"";""
"25";"Duplex Stainless Steel (25-6-3)";"ammonium persulfate";"ammonium peroxydisulfate";"";"7727-54-0";"H8N2O8S2";"oxidizing agents";"any";"68 – 158";"<2";"";"161";"";"";"";"";"";"";"";"";"";"";"";"";""
"26";"Duplex Stainless Steel (25-6-3)";"ammonium phosphate";"";"";"";"";"salts";"any";"68 – 212";"<2";"";"14,161,213";"";"";"";"";"";"";"";"";"";"";"";"";""
"27";"Duplex Stainless Steel (25-6-3)";"ammonium sulfate";"";"";"7783-20-2";"H8N2O4S";"salts";"<50";"0 – 212";"<2";"";"15,162,215,220";"";"";"";"";"";"";"";"";"";"";"";"";""
"28";"Duplex Stainless Steel (25-6-3)";"ammonium sulfide";"";"";"12135-76-1";"H8N2S";"salts";"any";"0 – 212";"<2";"";"162";"";"";"";"";"";"";"";"";"";"";"";"";""
"29";"Duplex Stainless Steel (25-6-3)";"ammonium sulfite";"";"";"";"";"salts";"<50";"0 – 212";"<2";"";"162";"";"";"";"";"";"";"";"";"";"";"";"";""
"30";"Duplex Stainless Steel (25-6-3)";"ammonium thiocyanate";"ammonium rhodanide";"";"1762-95-4";"CH4N2S";"salts";"<60";"0 – 212";"<2";"";"162";"";"";"";"";"";"";"";"";"";"";"";"";""
"31";"Duplex Stainless Steel (25-6-3)";"amyl chloride";"1-chloropentane";"";"543-59-9";"C5H11Cl";"alkyl halides";"100";"0 – 212";"<2";"";"32,162";"";"";"";"";"";"";"";"";"";"";"";"";""
"32";"Duplex Stainless Steel (25-6-3)";"aniline";"benzenamine";"";"62-53-3";"C6H7N";"amines";"100";"0 – 374";"<2";"";"162";"";"";"";"";"";"";"";"";"";"";"";"";""
"33";"Duplex Stainless Steel (25-6-3)";"aniline hydrochloride";"benzenamine hydrochloride";"";"142-04-1";"C6H8ClN";"amino salts";"5";"0 – 212";">50";"";"32,162,210";"";"";"";"";"";"";"";"";"";"";"";"";""
"34";"Duplex Stainless Steel (25-6-3)";"barium hydroxide";"caustic baryta";"";"17194-00-2";"BaH2O2";"hydroxides";"<5";"0 – 212";"<2";"";"18,163";"";"";"";"";"";"";"";"";"";"";"";"";""
"35";"Duplex Stainless Steel (25-6-3)";"barium nitrate";"nitrobarite";"";"10022-31-8";"BaN2O6";"salts";"<10";"0 – 212";"<2";"";"163,216";"";"";"";"";"";"";"";"";"";"";"";"";""
"36";"Duplex Stainless Steel (25-6-3)";"barium peroxide";"";"";"1304-29-6";"BaO2";"oxidizing agents";"5";"0 – 203";"<2";"";"163,220";"";"";"";"";"";"";"";"";"";"";"";"";""
"37";"Duplex Stainless Steel (25-6-3)";"benzaldehyde";"benzenecarboxaldehyde";"";"100-52-7";"C7H6O";"aldehydes";"100";"0 – 212";"<2";"";"163";"";"";"";"";"";"";"";"";"";"";"";"";""
"38";"Duplex Stainless Steel (25-6-3)";"benzene";"[6]annulene";"";"71-43-2";"C6H6";"aromatics";"100";"68 – 176";"<2";"";"19,163";"";"";"";"";"";"";"";"";"";"";"";"";""
"39";"Duplex Stainless Steel (25-6-3)";"benzoic acid";"benzenecarboxylic acid";"";"65-85-0";"C7H6O2";"organic (weak) acids";"<5";"0 – 212";"<2";"";"20,164";"";"";"";"";"";"";"";"";"";"";"";"";""
"40";"Duplex Stainless Steel (25-6-3)";"boric acid";"";"";"";"";"inorganic acids";"4";"0 – 212";"<2";"";"21,132,164";"";"";"";"";"";"";"";"";"";"";"";"";""
"41";"Duplex Stainless Steel (25-6-3)";"boric acid";"";"";"";"";"inorganic acids";"10";"0 – 212";"<2";"";"21,132,164";"";"";"";"";"";"";"";"";"";"";"";"";""
"42";"Duplex Stainless Steel (25-6-3)";"boron trichloride";"";"";"";"";"";"100";"0 – 68";"<2";"";"32,165,210";"";"";"";"";"";"";"";"";"";"";"";"";""
"43";"Duplex Stainless Steel (25-6-3)";"butanol";"";"";"";"";"alcohols";"100";"0 – 248";"<2";"";"22,165";"";"";"";"";"";"";"";"";"";"";"";"";""
"44";"Duplex Stainless Steel (25-6-3)";"butyric acid";"butanoic acid";"";"107-92-6";"C4H8O2";"organic (weak) acids";"100";"0 – 320";"<2";"";"165,208,209";"";"";"";"";"";"";"";"";"";"";"";"";""
"45";"Duplex Stainless Steel (25-6-3)";"calcium bisulfite";"";"";"";"";"salts";"10";"0 – 212";"<2";"";"166";"";"";"";"";"";"";"";"";"";"";"";"";""
"46";"Duplex Stainless Steel (25-6-3)";"calcium hydroxide";"";"";"1305-62-0";"CaH2O2";"hydroxides";"<1";"0 – 212";"<2";"";"26,166";"";"";"";"";"";"";"";"";"";"";"";"";""
"47";"Duplex Stainless Steel (25-6-3)";"calcium nitrate";"";"";"10124-37-5";"CaN2O6";"salts";"<60";"0 – 212";"<2";"";"167,216";"";"";"";"";"";"";"";"";"";"";"";"";""
"48";"Duplex Stainless Steel (25-6-3)";"calcium nitrate";"";"";"10124-37-5";"CaN2O6";"salts";"100";"0 – 298";"<2";"";"167,216";"";"";"";"";"";"";"";"";"";"";"";"";""
"49";"Duplex Stainless Steel (25-6-3)";"carbon disulfide";"carbon bisulfide";"";"75-15-0";"CS2";"solvents";"100";"68 – 115";"<2";"";"167";"";"";"";"";"";"";"";"";"";"";"";"";""
"50";"Duplex Stainless Steel (25-6-3)";"carbon tetrachloride";"tetrachloromethane";"";"56-23-5";"CCl4";"solvents";"100";"68 – 169";"<2";"";"30,167,210";"";"";"";"";"";"";"";"";"";"";"";"";""
"";"";"";"";"";"";"";"";"";"";"";"";"";"";"";"";"";"";"";"";"";"";"";"";"";""
"";"";"";"";"";"";"";"";"";"";"";"";"";"";"";"";"";"";"";"";"";"";"";"";"";""
"Corrosion Survey Database (COR•SUR) © 2002 NACE International";"";"";"";"";"";"";"";"";"";"";"";"";"";"";"";"";"";"";"";"";"";"";"";"";""

File: data/corrosion_data/TableData (15).csv
sep=;
"Title: Corrosion Survey Database (COR•SUR)";"";"";"";"";"";"";"";"";"";"";"";"";"";"";"";"";"";"";"";"";"";"";"";"";""
"Table: Gold/ Platinum";"";"";"";"";"";"";"";"";"";"";"";"";"";"";"";"";"";"";"";"";"";"";"";"";""
"DOWNLOAD SHOWS ONLY THE DISPLAYED DATA, UP TO 50 ROWS";"";"";"";"";"";"";"";"";"";"";"";"";"";"";"";"";"";"";"";"";"";"";"";"";""
"No.";"material or substance name";"exposure medium";"exposure medium synonym";"exposure medium note";"exposure medium CAS RN";"exposure medium formula";"exposure medium class";"warnings";"resistance note";"conc. (%)";"temp. (°F)";"corrosion rate (mil/yr)";"test note";"reference";"";"";"";"";"";"";"";"";"";"";""
"1";"Gold/ Platinum";"acetaldehyde";"ethanal";"";"75-07-0";"C2H4O";"aldehydes";"";"";"100";"25 – 75";"<2";"";"1,208,219";"";"";"";"";"";"";"";"";"";"";""
"2";"Gold/ Platinum";"acetic acid";"ethanoic acid";"";"64-19-7";"C2H4O2";"organic (weak) acids";"";"";">5";"25 – 225";"<2";"";"2,140,208,219";"";"";"";"";"";"";"";"";"";"";""
"3";"Gold/ Platinum";"acetic anhydride";"";"";"108-24-7";"C4H6O3";"anhydrides";"";"";"100";"25 – 225";"<2";"";"3,119,208,219,220";"";"";"";"";"";"";"";"";"";"";""
"4";"Gold/ Platinum";"acetyl chloride";"ethanoyl chloride";"";"75-36-5";"C2H3ClO";"acid halides";"";"";"100";"25 – 225";"<2";"";"210,219";"";"";"";"";"";"";"";"";"";"";""
"5";"Gold/ Platinum";"acetylene chloride";"";"";"";"";"halogenated aliphatics";"";"";"100";"25 – 225";"<2";"";"32,210,219";"";"";"";"";"";"";"";"";"";"";""
"6";"Gold/ Platinum";"acridine";"dibenzo[b,e]pyridine";"";"260-94-6";"C13H9N";"heterocyclic organics";"";"";"100";"275 – 325";"<2";"";"219,220";"";"";"";"";"";"";"";"";"";"";""
"7";"Gold/ Platinum";"acrolein";"2-propenal";"";"107-02-8";"C3H4O";"aldehydes";"";"";"100";"25 – 225";"<2";"";"219";"";"";"";"";"";"";"";"";"";"";""
"8";"Gold/ Platinum";"acrylonitrile";"propenenitrile";"";"107-13-1";"C3H3N";"nitriles";"";"";"100";"25 – 225";"<2";"";"219";"";"";"";"";"";"";"";"";"";"";""
"9";"Gold/ Platinum";"alkanesulfonic acids";"";"";"";"";"surfactants & detergents";"";"";"100";"25 – 225";"<2";"";"219";"";"";"";"";"";"";"";"";"";"";""
"10";"Gold/ Platinum";"alkyl naphthalene sulfonates";"";"";"";"";"surfactants & detergents";"";"";"100";"175 – 275";"<2";"";"207,215,219,220";"";"";"";"";"";"";"";"";"";"";""
"11";"Gold/ Platinum";"alkylaryl sulfonic acids";"";"";"";"";"surfactants & detergents";"";"";"100";"25 – 225";"<2";"";"219";"";"";"";"";"";"";"";"";"";"";""
"12";"Gold/ Platinum";"alkylphenol";"";"";"";"";"phenols";"";"";"100";"25 – 225";"<2";"";"219";"";"";"";"";"";"";"";"";"";"";""
"13";"Gold/ Platinum";"allyl alcohol";"2-propen-1-ol";"";"107-18-6";"C3H6O";"alcohols";"";"";">5";"25 – 225";"<2";"";"207,215,219";"";"";"";"";"";"";"";"";"";"";""
"14";"Gold/ Platinum";"allyl chloride";"3-chloropropene";"";"107-05-1";"C3H5Cl";"halogenated aliphatics";"";"";"100";"25 – 225";"<2";"";"32,210,219";"";"";"";"";"";"";"";"";"";"";""
"15";"Gold/ Platinum";"allyl sulfide";"";"";"";"";"";"";"";"100";"25 – 225";"<2";"";"219";"";"";"";"";"";"";"";"";"";"";""
"16";"Gold/ Platinum";"allylamine";"2-propen-1-amine";"";"107-11-9";"C3H7N";"amines";"";"";"25 – 35";"25 – 275";"<2";"";"217,219";"";"";"";"";"";"";"";"";"";"";""
"17";"Gold/ Platinum";"allylamine";"2-propen-1-amine";"";"107-11-9";"C3H7N";"amines";"";"";"100";"25 – 225";"<2";"";"217,219";"";"";"";"";"";"";"";"";"";"";""
"18";"Gold/ Platinum";"allylidene diacetate";"";"";"";"";"esters";"";"";"100";"25 – 225";"<2";"";"219";"";"";"";"";"";"";"";"";"";"";""
"19";"Gold/ Platinum";"aluminum acetate";"";"";"";"";"salts";"";"";"5 – 25";"25 – 225";"<2";"";"208,219,220";"";"";"";"";"";"";"";"";"";"";""
"20";"Gold/ Platinum";"aluminum chlorate";"";"";"";"";"salts";"";"";"5 – 15";"25 – 225";"<2";"";"219,220";"";"";"";"";"";"";"";"";"";"";""
"21";"Gold/ Platinum";"aluminum chloride";"aluminum trichloride";"";"7446-70-0";"AlCl3";"salts";"";"";"5 – 40";"25 – 75";"<2";"";"5,152,210,219";"";"";"";"";"";"";"";"";"";"";""
"22";"Gold/ Platinum";"aluminum chloride";"aluminum trichloride";"";"7446-70-0";"AlCl3";"salts";"";"";"100";"25 – 75";"<2";"";"5,152,210,219";"";"";"";"";"";"";"";"";"";"";""
"23";"Gold/ Platinum";"aluminum diformate";"";"";"";"";"organic acid salts";"";"";"100";"25 – 225";"<2";"";"209,219";"";"";"";"";"";"";"";"";"";"";""
"24";"Gold/ Platinum";"aluminum ethylate";"aluminum ethoxide";"";"555-75-9";"C6H15AlO3";"reducing agents";"";"";"100";"25 – 225";"<2";"";"219";"";"";"";"";"";"";"";"";"";"";""
"25";"Gold/ Platinum";"aluminum fluoride";"aluminum trifluoride";"";"7784-18-1";"AlF3";"salts";"";"";"5";"25 – 75";"<2";"";"6,214,219,220";"";"";"";"";"";"";"";"";"";"";""
"26";"Gold/ Platinum";"aluminum fluoride";"aluminum trifluoride";"";"7784-18-1";"AlF3";"salts";"";"";"100";"25 – 75";"<2";"";"6,214,219,220";"";"";"";"";"";"";"";"";"";"";""
"27";"Gold/ Platinum";"aluminum fluosilicate";"";"";"";"";"";"";"";"100";"25 – 225";"<2";"";"219";"";"";"";"";"";"";"";"";"";"";""
"28";"Gold/ Platinum";"aluminum potassium sulfate";"potassium aluminum sulfate";"";"10043-67-1";"AlKO8S2";"salts";"";"";"5 – 30";"25 – 175";"<2";"";"215,219,220";"";"";"";"";"";"";"";"";"";"";""
"29";"Gold/ Platinum";"aluminum sulfate";"alunogenite";"";"10043-01-3";"Al2O12S3";"salts";"";"";"5 – 40";"25 – 225";"<2";"";"7,215,219,220";"";"";"";"";"";"";"";"";"";"";""
"30";"Gold/ Platinum";"aminobenzenesulfonic acid";"";"";"";"";"surfactants & detergents";"";"";"100";"25 – 225";"<2";"";"219";"";"";"";"";"";"";"";"";"";"";""
"31";"Gold/ Platinum";"aminopyridines";"";"";"";"";"heterocyclic organics";"";"";"100";"140 – 225";"<2";"";"219,220";"";"";"";"";"";"";"";"";"";"";""
"32";"Gold/ Platinum";"ammonium bicarbonate";"ammonium hydrogen carbonate";"";"1066-33-7";"CH5NO3";"salts";"";"";"5 – 95";"25 – 225";"<2";"";"217,219,220";"";"";"";"";"";"";"";"";"";"";""
"33";"Gold/ Platinum";"ammonium bromide";"";"";"12124-97-9";"BrH4N";"salts";"";"";"15 – 25";"25 – 225";"<2";"";"219,220";"";"";"";"";"";"";"";"";"";"";""
"34";"Gold/ Platinum";"ammonium bromide";"";"";"12124-97-9";"BrH4N";"salts";"";"";"45 – 55";"25 – 225";"<2";"";"219,220";"";"";"";"";"";"";"";"";"";"";""
"35";"Gold/ Platinum";"ammonium carbamate";"";"";"1111-78-0";"CH6N2O2";"bases";"";"";"100";"25 – 225";"<2";"";"217,219";"";"";"";"";"";"";"";"";"";"";""
"36";"Gold/ Platinum";"ammonium carbonate";"";"";"506-87-6";"CH8N2O3";"salts";"";"";"5 – 55";"25 – 225";"<2";"";"9,217,219,220";"";"";"";"";"";"";"";"";"";"";""
"37";"Gold/ Platinum";"ammonium carbonate";"";"";"506-87-6";"CH8N2O3";"salts";"";"";"55 – 75";"175 – 225";"<2";"";"9,217,219,220";"";"";"";"";"";"";"";"";"";"";""
"38";"Gold/ Platinum";"ammonium chloride";"sal ammoniac";"";"12125-02-9";"ClH4N";"salts";"";"";"5 – 35";"25 – 225";"<2";"";"10,210,219";"";"";"";"";"";"";"";"";"";"";""
"39";"Gold/ Platinum";"ammonium chloride";"sal ammoniac";"";"12125-02-9";"ClH4N";"salts";"";"";"45 – 50";"25 – 225";"<2";"";"10,210,219";"";"";"";"";"";"";"";"";"";"";""
"40";"Gold/ Platinum";"ammonium citrate";"";"";"";"";"organic acid salts";"";"";"5 – 15";"125 – 225";"<2";"";"219";"";"";"";"";"";"";"";"";"";"";""
"41";"Gold/ Platinum";"ammonium citrate";"";"";"";"";"organic acid salts";"";"";"5 – 35";"25 – 125";"<2";"";"219";"";"";"";"";"";"";"";"";"";"";""
"42";"Gold/ Platinum";"ammonium formate";"";"";"540-69-2";"CH5NO2";"organic acid salts";"";"";"5 – 95";"75 – 225";"<2";"";"219,220";"";"";"";"";"";"";"";"";"";"";""
"43";"Gold/ Platinum";"ammonium hydroxide";"ammonia solution";"";"1336-21-6";"H5NO";"bases";"";"";"28 – 35";"25 – 225";"<2";"";"12,120,217,219,220";"";"";"";"";"";"";"";"";"";"";""
"44";"Gold/ Platinum";"ammonium molybdate";"";"";"";"";"";"";"";"5 – 15";"25 – 225";"<2";"";"217,219,220";"";"";"";"";"";"";"";"";"";"";""
"45";"Gold/ Platinum";"ammonium nitrate";"";"";"6484-52-2";"H4N2O3";"salts";"";"";"5 – 66";"25 – 425";"<2";"";"13,216,219,220";"";"";"";"";"";"";"";"";"";"";""
"46";"Gold/ Platinum";"ammonium oxalate";"";"";"1113-38-8";"C2H8N2O4";"organic acid salts";"";"";"5 – 10";"25 – 225";"<2";"";"219,220";"";"";"";"";"";"";"";"";"";"";""
"47";"Gold/ Platinum";"ammonium perchlorate";"";"";"7790-98-9";"ClH4NO4";"salts";"";"";"5 – 20";"75 – 275";"<2";"";"32,219,220";"";"";"";"";"";"";"";"";"";"";""
"48";"Gold/ Platinum";"ammonium persulfate";"ammonium peroxydisulfate";"";"7727-54-0";"H8N2O8S2";"oxidizing agents";"";"";"5 – 45";"25 – 225";"<2";"";"219";"";"";"";"";"";"";"";"";"";"";""
"49";"Gold/ Platinum";"ammonium persulfate";"ammonium peroxydisulfate";"";"7727-54-0";"H8N2O8S2";"oxidizing agents";"";"";"45 – 65";"75 – 225";"<2";"";"219";"";"";"";"";"";"";"";"";"";"";""
"50";"Gold/ Platinum";"ammonium persulfate";"ammonium peroxydisulfate";"";"7727-54-0";"H8N2O8S2";"oxidizing agents";"";"";"100";"25 – 225";"<2";"";"219";"";"";"";"";"";"";"";"";"";"";""
"";"";"";"";"";"";"";"";"";"";"";"";"";"";"";"";"";"";"";"";"";"";"";"";"";""
"";"";"";"";"";"";"";"";"";"";"";"";"";"";"";"";"";"";"";"";"";"";"";"";"";""
"Corrosion Survey Database (COR•SUR) © 2002 NACE International";"";"";"";"";"";"";"";"";"";"";"";"";"";"";"";"";"";"";"";"";"";"";"";"";""

File: data/corrosion_data/TableData (16).csv
sep=;
"Title: Corrosion Survey Database (COR•SUR)";"";"";"";"";"";"";"";"";"";"";"";"";"";"";"";"";"";"";"";"";"";"";"";"";""
"Table: Lead";"";"";"";"";"";"";"";"";"";"";"";"";"";"";"";"";"";"";"";"";"";"";"";"";""
"DOWNLOAD SHOWS ONLY THE DISPLAYED DATA, UP TO 50 ROWS";"";"";"";"";"";"";"";"";"";"";"";"";"";"";"";"";"";"";"";"";"";"";"";"";""
"No.";"material or substance name";"exposure medium";"exposure medium synonym";"exposure medium note";"exposure medium CAS RN";"exposure medium formula";"exposure medium class";"warnings";"resistance note";"conc. (%)";"temp. (°F)";"corrosion rate (mil/yr)";"test note";"reference";"";"";"";"";"";"";"";"";"";"";""
"1";"Lead";"acetaldehyde";"ethanal";"";"75-07-0";"C2H4O";"aldehydes";"";"";"5 – 15";"25 – 225";"<2";"";"1,208,219";"";"";"";"";"";"";"";"";"";"";""
"2";"Lead";"acetaldehyde";"ethanal";"";"75-07-0";"C2H4O";"aldehydes";"";"";">5";"25 – 75";"<2";"";"1,208,219";"";"";"";"";"";"";"";"";"";"";""
"3";"Lead";"acetaldehyde";"ethanal";"";"75-07-0";"C2H4O";"aldehydes";"";"";"85 – 95";"25 – 225";"<2";"";"1,208,219";"";"";"";"";"";"";"";"";"";"";""
"4";"Lead";"acetic acid";"ethanoic acid";"";"64-19-7";"C2H4O2";"organic (weak) acids";"";"";"5 – 85";"25 – 75";">50";"";"2,140,208,219";"";"";"";"";"";"";"";"";"";"";""
"5";"Lead";"acetic acid";"ethanoic acid";"";"64-19-7";"C2H4O2";"organic (weak) acids";"";"";"85 – 95";"25 – 75";"20 – 50";"";"2,140,208,219";"";"";"";"";"";"";"";"";"";"";""
"6";"Lead";"acetic acid";"ethanoic acid";"";"64-19-7";"C2H4O2";"organic (weak) acids";"";"";"100";"25 – 75";"<20";"";"2,140,208,219";"";"";"";"";"";"";"";"";"";"";""
"7";"Lead";"acetic anhydride";"";"";"108-24-7";"C4H6O3";"anhydrides";"";"";"100";"75 – 125";"<2";"";"3,119,208,219,220";"";"";"";"";"";"";"";"";"";"";""
"8";"Lead";"acetic anhydride";"";"";"108-24-7";"C4H6O3";"anhydrides";"";"";"100";"125 – 225";"<20";"";"3,119,208,219,220";"";"";"";"";"";"";"";"";"";"";""
"9";"Lead";"acetoacetic acid";"";"";"541-50-4";"C4H6O3";"organic (weak) acids";"";"";"100";"25 – 75";"<20";"";"219";"";"";"";"";"";"";"";"";"";"";""
"10";"Lead";"acetone";"2-propanone";"";"67-64-1";"C3H6O";"ketones";"";"";">5";"25 – 225";"<2";"";"219";"";"";"";"";"";"";"";"";"";"";""
"11";"Lead";"acetone cyanohydrin";"";"";"75-86-5";"C4H7NO";"nitriles";"";"";"100";"25 – 225";"<20";"";"219";"";"";"";"";"";"";"";"";"";"";""
"12";"Lead";"acetonitrile";"methyl cyanide";"";"1975-05-08";"C2H3N";"nitriles";"";"";"100";"25 – 325";"<2";"";"219";"";"";"";"";"";"";"";"";"";"";""
"13";"Lead";"acetophenone";"methyl phenyl ketone";"";"98-86-2";"C8H8O";"ketones";"";"";"100";"25 – 225";"<20";"";"219";"";"";"";"";"";"";"";"";"";"";""
"14";"Lead";"aceto-p-toluidine";"";"";"";"";"amides";"";"";"100";"25 – 225";"<2";"";"219,220";"";"";"";"";"";"";"";"";"";"";""
"15";"Lead";"acetyl chloride";"ethanoyl chloride";"";"75-36-5";"C2H3ClO";"acid halides";"";"";"100";"25 – 225";"<2";"";"210,219";"";"";"";"";"";"";"";"";"";"";""
"16";"Lead";"acetylene";"ethyne";"";"74-86-2";"C2H2";"hydrocarbons";"";"";"100";"25 – 75";"<2";"";"219";"";"";"";"";"";"";"";"";"";"";""
"17";"Lead";"acetylene chloride";"";"";"";"";"halogenated aliphatics";"";"";"100";"25 – 225";"<2";"";"32,210,219,220";"";"";"";"";"";"";"";"";"";"";""
"18";"Lead";"acridine";"dibenzo[b,e]pyridine";"";"260-94-6";"C13H9N";"heterocyclic organics";"";"";"5 – 15";"25 – 125";"<20";"";"219";"";"";"";"";"";"";"";"";"";"";""
"19";"Lead";"acrolein";"2-propenal";"";"107-02-8";"C3H4O";"aldehydes";"";"pitting";"5 – 15";"25 – 125";"<20";"";"219";"";"";"";"";"";"";"";"";"";"";""
"20";"Lead";"acrolein";"2-propenal";"";"107-02-8";"C3H4O";"aldehydes";"";"";"100";"25 – 75";"<2";"";"219";"";"";"";"";"";"";"";"";"";"";""
"21";"Lead";"acrylonitrile";"propenenitrile";"";"107-13-1";"C3H3N";"nitriles";"";"";"100";"25 – 225";"<2";"";"219";"";"";"";"";"";"";"";"";"";"";""
"22";"Lead";"alkanesulfonic acids";"";"";"";"";"surfactants & detergents";"";"";"100";"25 – 75";">50";"";"219";"";"";"";"";"";"";"";"";"";"";""
"23";"Lead";"alkyl naphthalene sulfonates";"";"";"";"";"surfactants & detergents";"";"";"100";"175 – 225";"20 – 50";"";"207,215,219";"";"";"";"";"";"";"";"";"";"";""
"24";"Lead";"alkylaryl sulfonic acids";"";"";"";"";"surfactants & detergents";"";"";"25 – 35";"125 – 175";"<2";"";"219";"";"";"";"";"";"";"";"";"";"";""
"25";"Lead";"alkylaryl sulfonic acids";"";"";"";"";"surfactants & detergents";"";"";"100";"25 – 225";"<20";"";"219";"";"";"";"";"";"";"";"";"";"";""
"26";"Lead";"alkylphenol";"";"";"";"";"phenols";"";"";"100";"25 – 75";"<2";"";"219";"";"";"";"";"";"";"";"";"";"";""
"27";"Lead";"allyl alcohol";"2-propen-1-ol";"";"107-18-6";"C3H6O";"alcohols";"";"";"5 – 95";"25 – 225";"<20";"";"207,215,219";"";"";"";"";"";"";"";"";"";"";""
"28";"Lead";"allyl alcohol";"2-propen-1-ol";"";"107-18-6";"C3H6O";"alcohols";"";"";"100";"25 – 225";"<2";"";"207,215,219";"";"";"";"";"";"";"";"";"";"";""
"29";"Lead";"allyl chloride";"3-chloropropene";"";"107-05-1";"C3H5Cl";"halogenated aliphatics";"";"";"100";"25 – 75";"20 – 50";"";"32,210,219";"";"";"";"";"";"";"";"";"";"";""
"30";"Lead";"allyl sulfide";"";"";"";"";"";"";"";"100";"25 – 75";">50";"";"219";"";"";"";"";"";"";"";"";"";"";""
"31";"Lead";"aluminum acetate";"";"";"";"";"salts";"";"";"5 – 25";"25 – 225";"<2";"";"208,219,220";"";"";"";"";"";"";"";"";"";"";""
"32";"Lead";"aluminum chlorate";"";"";"";"";"salts";"";"";"15 – 25";"25 – 225";"<2";"";"219,220";"";"";"";"";"";"";"";"";"";"";""
"33";"Lead";"aluminum chloride";"aluminum trichloride";"";"7446-70-0";"AlCl3";"salts";"";"";"5 – 40";"25 – 75";">50";"";"5,152,210,219";"";"";"";"";"";"";"";"";"";"";""
"34";"Lead";"aluminum chloride";"aluminum trichloride";"";"7446-70-0";"AlCl3";"salts";"";"";"100";"25 – 75";">50";"";"5,152,210,219";"";"";"";"";"";"";"";"";"";"";""
"35";"Lead";"aluminum diformate";"";"";"";"";"organic acid salts";"";"";"100";"25 – 75";"<20";"";"209,219";"";"";"";"";"";"";"";"";"";"";""
"36";"Lead";"aluminum diformate";"";"";"";"";"organic acid salts";"";"";"100";"275 – 325";">50";"";"209,219";"";"";"";"";"";"";"";"";"";"";""
"37";"Lead";"aluminum ethylate";"aluminum ethoxide";"";"555-75-9";"C6H15AlO3";"reducing agents";"";"";"100";"25 – 225";"<20";"";"219";"";"";"";"";"";"";"";"";"";"";""
"38";"Lead";"aluminum fluoride";"aluminum trifluoride";"";"7784-18-1";"AlF3";"salts";"";"";"5";"25 – 75";">50";"";"6,214,219,220";"";"";"";"";"";"";"";"";"";"";""
"39";"Lead";"aluminum fluosilicate";"";"";"";"";"";"";"";"100";"25 – 225";"<20";"";"219";"";"";"";"";"";"";"";"";"";"";""
"40";"Lead";"aluminum nitrate";"";"";"";"";"salts";"";"";"5 – 15";"25 – 75";"<20";"";"215,219";"";"";"";"";"";"";"";"";"";"";""
"41";"Lead";"aluminum potassium sulfate";"potassium aluminum sulfate";"";"10043-67-1";"AlKO8S2";"salts";"";"";"5 – 15";"225 – 425";"<20";"";"215,219,220";"";"";"";"";"";"";"";"";"";"";""
"42";"Lead";"aluminum potassium sulfate";"potassium aluminum sulfate";"";"10043-67-1";"AlKO8S2";"salts";"";"";"5 – 25";"25 – 225";"<2";"";"215,219,220";"";"";"";"";"";"";"";"";"";"";""
"43";"Lead";"aluminum potassium sulfate";"potassium aluminum sulfate";"";"10043-67-1";"AlKO8S2";"salts";"";"";"25 – 30";"125 – 225";"<20";"";"215,219,220";"";"";"";"";"";"";"";"";"";"";""
"44";"Lead";"aluminum sodium sulfate";"";"";"";"";"salts";"";"";"5 – 65";"25 – 225";"<20";"";"215,219";"";"";"";"";"";"";"";"";"";"";""
"45";"Lead";"aluminum sulfate";"alunogenite";"";"10043-01-3";"Al2O12S3";"salts";"";"";"5 – 15";"225 – 425";"<20";"";"7,215,219,220";"";"";"";"";"";"";"";"";"";"";""
"46";"Lead";"aluminum sulfate";"alunogenite";"";"10043-01-3";"Al2O12S3";"salts";"";"";"5 – 40";"25 – 225";"<20";"";"7,215,219,220";"";"";"";"";"";"";"";"";"";"";""
"47";"Lead";"aminobenzenesulfonic acid";"";"";"";"";"surfactants & detergents";"";"";"100";"25 – 225";"<20";"";"219";"";"";"";"";"";"";"";"";"";"";""
"48";"Lead";"ammonia";"";"";"7664-41-7";"H3N";"bases";"";"";"100";"25 – 225";"<20";"";"8,148,217,219";"";"";"";"";"";"";"";"";"";"";""
"49";"Lead";"ammonium bicarbonate";"ammonium hydrogen carbonate";"";"1066-33-7";"CH5NO3";"salts";"";"";"5 – 15";"25 – 225";"<20";"";"217,219";"";"";"";"";"";"";"";"";"";"";""
"50";"Lead";"ammonium bifluoride";"";"";"";"";"";"";"";"5 – 15";"25 – 75";"<20";"";"134,217,219,220";"";"";"";"";"";"";"";"";"";"";""
"";"";"";"";"";"";"";"";"";"";"";"";"";"";"";"";"";"";"";"";"";"";"";"";"";""
"";"";"";"";"";"";"";"";"";"";"";"";"";"";"";"";"";"";"";"";"";"";"";"";"";""
"Corrosion Survey Database (COR•SUR) © 2002 NACE International";"";"";"";"";"";"";"";"";"";"";"";"";"";"";"";"";"";"";"";"";"";"";"";"";""

File: data/corrosion_data/TableData (18).csv
sep=;
"Title: Corrosion Survey Database (COR•SUR)";"";"";"";"";"";"";"";"";"";"";"";"";"";"";"";"";"";"";"";"";"";"";"";"";""
"Table: Mo Superalloy (Ni-16Cr-16Mo; C276)";"";"";"";"";"";"";"";"";"";"";"";"";"";"";"";"";"";"";"";"";"";"";"";"";""
"DOWNLOAD SHOWS ONLY THE DISPLAYED DATA, UP TO 50 ROWS";"";"";"";"";"";"";"";"";"";"";"";"";"";"";"";"";"";"";"";"";"";"";"";"";""
"No.";"material or substance name";"exposure medium";"exposure medium synonym";"exposure medium note";"exposure medium CAS RN";"exposure medium formula";"exposure medium class";"warnings";"conc. (%)";"temp. (°F)";"corrosion rate (mil/yr)";"test note";"reference";"";"";"";"";"";"";"";"";"";"";"";""
"1";"Mo Superalloy (Ni-16Cr-16Mo; C276)";"acetaldehyde";"ethanal";"";"75-07-0";"C2H4O";"aldehydes";"";">5";"25 – 225";"<2";"";"1,208,219";"";"";"";"";"";"";"";"";"";"";"";""
"2";"Mo Superalloy (Ni-16Cr-16Mo; C276)";"acetamide";"ethanamide";"";"60-35-5";"C2H5NO";"amides";"";">5";"25 – 125";"<2";"";"219";"";"";"";"";"";"";"";"";"";"";"";""
"3";"Mo Superalloy (Ni-16Cr-16Mo; C276)";"acetamide";"ethanamide";"";"60-35-5";"C2H5NO";"amides";"";">85";"125 – 375";"<2";"";"219";"";"";"";"";"";"";"";"";"";"";"";""
"4";"Mo Superalloy (Ni-16Cr-16Mo; C276)";"acetic acid";"ethanoic acid";"";"64-19-7";"C2H4O2";"organic (weak) acids";"";">5";"25 – 225";"<2";"";"2,140,208,219";"";"";"";"";"";"";"";"";"";"";"";""
"5";"Mo Superalloy (Ni-16Cr-16Mo; C276)";"acetic acid";"ethanoic acid";"";"64-19-7";"C2H4O2";"organic (weak) acids";"";"100";"25 – 275";"<2";"";"2,140,208,219";"";"";"";"";"";"";"";"";"";"";"";""
"6";"Mo Superalloy (Ni-16Cr-16Mo; C276)";"acetic anhydride";"";"";"108-24-7";"C4H6O3";"anhydrides";"";"100";"25 – 225";"<2";"";"3,119,208,219,220";"";"";"";"";"";"";"";"";"";"";"";""
"7";"Mo Superalloy (Ni-16Cr-16Mo; C276)";"acetic anhydride";"";"";"108-24-7";"C4H6O3";"anhydrides";"";"100";"275 – 325";"<2";"";"3,119,208,219,220";"";"";"";"";"";"";"";"";"";"";"";""
"8";"Mo Superalloy (Ni-16Cr-16Mo; C276)";"acetoacetic acid";"";"";"541-50-4";"C4H6O3";"organic (weak) acids";"";">5";"25 – 225";"<20";"";"219";"";"";"";"";"";"";"";"";"";"";"";""
"9";"Mo Superalloy (Ni-16Cr-16Mo; C276)";"acetone";"2-propanone";"";"67-64-1";"C3H6O";"ketones";"";">5";"25 – 225";"<2";"";"219";"";"";"";"";"";"";"";"";"";"";"";""
"10";"Mo Superalloy (Ni-16Cr-16Mo; C276)";"acetone cyanohydrin";"";"";"75-86-5";"C4H7NO";"nitriles";"";"100";"25 – 225";"<20";"";"219";"";"";"";"";"";"";"";"";"";"";"";""
"11";"Mo Superalloy (Ni-16Cr-16Mo; C276)";"acetonitrile";"methyl cyanide";"";"1975-05-08";"C2H3N";"nitriles";"";"100";"25 – 225";"<2";"";"219";"";"";"";"";"";"";"";"";"";"";"";""
"12";"Mo Superalloy (Ni-16Cr-16Mo; C276)";"acetophenone";"methyl phenyl ketone";"";"98-86-2";"C8H8O";"ketones";"";"100";"25 – 225";"<2";"";"219";"";"";"";"";"";"";"";"";"";"";"";""
"13";"Mo Superalloy (Ni-16Cr-16Mo; C276)";"aceto-p-toluidine";"";"";"";"";"amides";"";"100";"25 – 225";"<2";"";"219,220";"";"";"";"";"";"";"";"";"";"";"";""
"14";"Mo Superalloy (Ni-16Cr-16Mo; C276)";"acetotoluidine";"";"";"";"";"amides";"";"100";"25 – 225";"<2";"";"219";"";"";"";"";"";"";"";"";"";"";"";""
"15";"Mo Superalloy (Ni-16Cr-16Mo; C276)";"acetyl chloride";"ethanoyl chloride";"";"75-36-5";"C2H3ClO";"acid halides";"";"100";"25 – 225";"<2";"";"210,219";"";"";"";"";"";"";"";"";"";"";"";""
"16";"Mo Superalloy (Ni-16Cr-16Mo; C276)";"acetylene";"ethyne";"";"74-86-2";"C2H2";"hydrocarbons";"";"100";"25 – 225";"<2";"";"219";"";"";"";"";"";"";"";"";"";"";"";""
"17";"Mo Superalloy (Ni-16Cr-16Mo; C276)";"acetylene chloride";"";"";"";"";"halogenated aliphatics";"";"100";"25 – 225";"<2";"";"32,210,219,220";"";"";"";"";"";"";"";"";"";"";"";""
"18";"Mo Superalloy (Ni-16Cr-16Mo; C276)";"aconitic acid";"";"";"";"";"organic (weak) acids";"";"15 – 25";"25 – 75";"<2";"";"219";"";"";"";"";"";"";"";"";"";"";"";""
"19";"Mo Superalloy (Ni-16Cr-16Mo; C276)";"acrolein";"2-propenal";"";"107-02-8";"C3H4O";"aldehydes";"";"100";"25 – 225";"<20";"";"219";"";"";"";"";"";"";"";"";"";"";"";""
"20";"Mo Superalloy (Ni-16Cr-16Mo; C276)";"acrylic acid";"2-propenoic acid";"";"1979-10-07";"C3H4O2";"organic (weak) acids";"";"100";"325 – 375";"<20";"";"208,209,219";"";"";"";"";"";"";"";"";"";"";"";""
"21";"Mo Superalloy (Ni-16Cr-16Mo; C276)";"acrylonitrile";"propenenitrile";"";"107-13-1";"C3H3N";"nitriles";"";"100";"25 – 225";"<2";"";"219";"";"";"";"";"";"";"";"";"";"";"";""
"22";"Mo Superalloy (Ni-16Cr-16Mo; C276)";"alkanesulfonic acids";"";"";"";"";"surfactants & detergents";"";"100";"25 – 125";"<2";"";"219";"";"";"";"";"";"";"";"";"";"";"";""
"23";"Mo Superalloy (Ni-16Cr-16Mo; C276)";"alkanesulfonic acids";"";"";"";"";"surfactants & detergents";"";"100";"125 – 225";"<20";"";"219";"";"";"";"";"";"";"";"";"";"";"";""
"24";"Mo Superalloy (Ni-16Cr-16Mo; C276)";"alkyl naphthalene sulfonates";"";"";"";"";"surfactants & detergents";"";"100";"175 – 225";"<20";"";"207,215,219,220";"";"";"";"";"";"";"";"";"";"";"";""
"25";"Mo Superalloy (Ni-16Cr-16Mo; C276)";"alkylaryl sulfonic acids";"";"";"";"";"surfactants & detergents";"";"25 – 35";"125 – 175";"<2";"";"219";"";"";"";"";"";"";"";"";"";"";"";""
"26";"Mo Superalloy (Ni-16Cr-16Mo; C276)";"alkylaryl sulfonic acids";"";"";"";"";"surfactants & detergents";"";"100";"25 – 225";"<20";"";"219";"";"";"";"";"";"";"";"";"";"";"";""
"27";"Mo Superalloy (Ni-16Cr-16Mo; C276)";"alkylphenol";"";"";"";"";"phenols";"";"100";"25 – 75";"<2";"";"219";"";"";"";"";"";"";"";"";"";"";"";""
"28";"Mo Superalloy (Ni-16Cr-16Mo; C276)";"allyl alcohol";"2-propen-1-ol";"";"107-18-6";"C3H6O";"alcohols";"";">5";"25 – 225";"<2";"";"207,215,219";"";"";"";"";"";"";"";"";"";"";"";""
"29";"Mo Superalloy (Ni-16Cr-16Mo; C276)";"allylidene diacetate";"";"";"";"";"esters";"";"100";"25 – 225";"<2";"";"219";"";"";"";"";"";"";"";"";"";"";"";""
"30";"Mo Superalloy (Ni-16Cr-16Mo; C276)";"aluminum acetate";"";"";"";"";"salts";"";"5 – 95";"25 – 125";"<2";"";"208,219,220";"";"";"";"";"";"";"";"";"";"";"";""
"31";"Mo Superalloy (Ni-16Cr-16Mo; C276)";"aluminum acetate";"";"";"";"";"salts";"";"5 – 95";"125 – 225";"<20";"";"208,219,220";"";"";"";"";"";"";"";"";"";"";"";""
"32";"Mo Superalloy (Ni-16Cr-16Mo; C276)";"aluminum chlorate";"";"";"";"";"salts";"";"15 – 25";"25 – 225";"<2";"";"219,220";"";"";"";"";"";"";"";"";"";"";"";""
"33";"Mo Superalloy (Ni-16Cr-16Mo; C276)";"aluminum chloride";"aluminum trichloride";"";"7446-70-0";"AlCl3";"salts";"";"5 – 40";"25 – 225";"<2";"";"5,152,210,219,220";"";"";"";"";"";"";"";"";"";"";"";""
"34";"Mo Superalloy (Ni-16Cr-16Mo; C276)";"aluminum chloride";"aluminum trichloride";"";"7446-70-0";"AlCl3";"salts";"";"100";"25 – 175";"<2";"";"5,152,210,219,220";"";"";"";"";"";"";"";"";"";"";"";""
"35";"Mo Superalloy (Ni-16Cr-16Mo; C276)";"aluminum chloride";"aluminum trichloride";"";"7446-70-0";"AlCl3";"salts";"";"100";"175 – 225";">50";"";"5,152,210,219,220";"";"";"";"";"";"";"";"";"";"";"";""
"36";"Mo Superalloy (Ni-16Cr-16Mo; C276)";"aluminum diformate";"";"";"";"";"organic acid salts";"";"5 – 15";"25 – 225";"<20";"";"209,219";"";"";"";"";"";"";"";"";"";"";"";""
"37";"Mo Superalloy (Ni-16Cr-16Mo; C276)";"aluminum diformate";"";"";"";"";"organic acid salts";"";"100";"25 – 225";"<20";"";"209,219";"";"";"";"";"";"";"";"";"";"";"";""
"38";"Mo Superalloy (Ni-16Cr-16Mo; C276)";"aluminum ethylate";"aluminum ethoxide";"";"555-75-9";"C6H15AlO3";"reducing agents";"";"100";"25 – 225";"<20";"";"219";"";"";"";"";"";"";"";"";"";"";"";""
"39";"Mo Superalloy (Ni-16Cr-16Mo; C276)";"aluminum fluoride";"aluminum trifluoride";"";"7784-18-1";"AlF3";"salts";"";"5";"25 – 75";"<20";"";"6,214,219,220";"";"";"";"";"";"";"";"";"";"";"";""
"40";"Mo Superalloy (Ni-16Cr-16Mo; C276)";"aluminum fluosilicate";"";"";"";"";"";"";"15 – 25";"25 – 75";"<2";"";"219";"";"";"";"";"";"";"";"";"";"";"";""
"41";"Mo Superalloy (Ni-16Cr-16Mo; C276)";"aluminum fluosilicate";"";"";"";"";"";"";"100";"25 – 225";"<20";"";"219";"";"";"";"";"";"";"";"";"";"";"";""
"42";"Mo Superalloy (Ni-16Cr-16Mo; C276)";"aluminum nitrate";"";"";"";"";"salts";"";"5 – 15";"25 – 75";"<20";"";"215,219";"";"";"";"";"";"";"";"";"";"";"";""
"43";"Mo Superalloy (Ni-16Cr-16Mo; C276)";"aluminum potassium sulfate";"potassium aluminum sulfate";"";"10043-67-1";"AlKO8S2";"salts";"";"5 – 30";"25 – 175";"<20";"";"215,219,220";"";"";"";"";"";"";"";"";"";"";"";""
"44";"Mo Superalloy (Ni-16Cr-16Mo; C276)";"aluminum sodium sulfate";"";"";"";"";"salts";"";"5 – 65";"25 – 225";"<20";"";"215,219";"";"";"";"";"";"";"";"";"";"";"";""
"45";"Mo Superalloy (Ni-16Cr-16Mo; C276)";"aluminum sulfate";"alunogenite";"";"10043-01-3";"Al2O12S3";"salts";"";"5 – 40";"75 – 275";"<2";"";"7,215,219,220";"";"";"";"";"";"";"";"";"";"";"";""
"46";"Mo Superalloy (Ni-16Cr-16Mo; C276)";"aminobenzenesulfonic acid";"";"";"";"";"surfactants & detergents";"";"100";"25 – 225";"<20";"";"219";"";"";"";"";"";"";"";"";"";"";"";""
"47";"Mo Superalloy (Ni-16Cr-16Mo; C276)";"aminopyridines";"";"";"";"";"heterocyclic organics";"";"100";"140 – 225";"<20";"";"219,220";"";"";"";"";"";"";"";"";"";"";"";""
"48";"Mo Superalloy (Ni-16Cr-16Mo; C276)";"ammonia";"";"";"7664-41-7";"H3N";"bases";"";"100";"25 – 500";"<2";"";"8,148,217,219";"";"";"";"";"";"";"";"";"";"";"";""
"49";"Mo Superalloy (Ni-16Cr-16Mo; C276)";"ammonium acetate";"";"";"631-61-8";"C2H7NO2";"salts";"";"5 – 15";"25 – 225";"<2";"";"8,217,219,220";"";"";"";"";"";"";"";"";"";"";"";""
"50";"Mo Superalloy (Ni-16Cr-16Mo; C276)";"ammonium bifluoride";"";"";"";"";"";"";"5 – 15";"25 – 75";"<20";"";"134,217,219,220";"";"";"";"";"";"";"";"";"";"";"";""
"";"";"";"";"";"";"";"";"";"";"";"";"";"";"";"";"";"";"";"";"";"";"";"";"";""
"";"";"";"";"";"";"";"";"";"";"";"";"";"";"";"";"";"";"";"";"";"";"";"";"";""
"Corrosion Survey Database (COR•SUR) © 2002 NACE International";"";"";"";"";"";"";"";"";"";"";"";"";"";"";"";"";"";"";"";"";"";"";"";"";""

File: data/corrosion_data/TableData (2).csv
sep=;
"Title: Corrosion Survey Database (COR•SUR)";"";"";"";"";"";"";"";"";"";"";"";"";"";"";"";"";"";"";"";"";"";"";"";"";""
"Table: Alloy 20-38-3-3Cu (20Cb3/ 825)";"";"";"";"";"";"";"";"";"";"";"";"";"";"";"";"";"";"";"";"";"";"";"";"";""
"DOWNLOAD SHOWS ONLY THE DISPLAYED DATA, UP TO 50 ROWS";"";"";"";"";"";"";"";"";"";"";"";"";"";"";"";"";"";"";"";"";"";"";"";"";""
"No.";"material or substance name";"exposure medium";"exposure medium synonym";"exposure medium note";"exposure medium CAS RN";"exposure medium formula";"exposure medium class";"warnings";"resistance note";"conc. (%)";"temp. (°F)";"corrosion rate (mil/yr)";"test note";"reference";"";"";"";"";"";"";"";"";"";"";""
"1";"Alloy 20-38-3-3Cu (20Cb3/ 825)";"acetaldehyde";"ethanal";"";"75-07-0";"C2H4O";"aldehydes";"";"";">5";"25 – 225";"<2";"";"1,208,219";"";"";"";"";"";"";"";"";"";"";""
"2";"Alloy 20-38-3-3Cu (20Cb3/ 825)";"acetamide";"ethanamide";"";"60-35-5";"C2H5NO";"amides";"";"";"100";"275 – 325";"<2";"";"219";"";"";"";"";"";"";"";"";"";"";""
"3";"Alloy 20-38-3-3Cu (20Cb3/ 825)";"acetic acid";"ethanoic acid";"";"64-19-7";"C2H4O2";"organic (weak) acids";"";"";"any";"0 – 230";"<2";"";"2,140,156,208,219,221";"";"";"";"";"";"";"";"";"";"";""
"4";"Alloy 20-38-3-3Cu (20Cb3/ 825)";"acetic acid";"ethanoic acid";"";"64-19-7";"C2H4O2";"organic (weak) acids";"";"";"25 – 35";"230 – 325";"<20";"";"2,140,156,208,219,221";"";"";"";"";"";"";"";"";"";"";""
"5";"Alloy 20-38-3-3Cu (20Cb3/ 825)";"acetic acid";"ethanoic acid";"";"64-19-7";"C2H4O2";"organic (weak) acids";"";"";"100";"230 – 275";"<20";"";"2,140,156,208,219,221";"";"";"";"";"";"";"";"";"";"";""
"6";"Alloy 20-38-3-3Cu (20Cb3/ 825)";"acetic acid";"ethanoic acid";"";"64-19-7";"C2H4O2";"organic (weak) acids";"";"";"100";"275 – 325";">50";"";"2,140,156,208,219,221";"";"";"";"";"";"";"";"";"";"";""
"7";"Alloy 20-38-3-3Cu (20Cb3/ 825)";"acetic anhydride";"";"";"108-24-7";"C4H6O3";"anhydrides";"";"";"100";"0 – 248";"<2";"";"3,119,157,208,219,220";"";"";"";"";"";"";"";"";"";"";""
"8";"Alloy 20-38-3-3Cu (20Cb3/ 825)";"acetoacetic acid";"";"";"541-50-4";"C4H6O3";"organic (weak) acids";"";"";">5";"25 – 225";"<20";"";"219";"";"";"";"";"";"";"";"";"";"";""
"9";"Alloy 20-38-3-3Cu (20Cb3/ 825)";"acetone";"2-propanone";"";"67-64-1";"C3H6O";"ketones";"";"";"<11";"0 – 212";"<2";"";"158,219";"";"";"";"";"";"";"";"";"";"";""
"10";"Alloy 20-38-3-3Cu (20Cb3/ 825)";"acetone";"2-propanone";"";"67-64-1";"C3H6O";"ketones";"";"";"11 – 22";"0 – 203";"<2";"";"158,219";"";"";"";"";"";"";"";"";"";"";""
"11";"Alloy 20-38-3-3Cu (20Cb3/ 825)";"acetone";"2-propanone";"";"67-64-1";"C3H6O";"ketones";"";"";"22 – 33";"0 – 194";"<2";"";"158,219";"";"";"";"";"";"";"";"";"";"";""
"12";"Alloy 20-38-3-3Cu (20Cb3/ 825)";"acetone";"2-propanone";"";"67-64-1";"C3H6O";"ketones";"";"";"33 – 44";"0 – 186";"<2";"";"158,219";"";"";"";"";"";"";"";"";"";"";""
"13";"Alloy 20-38-3-3Cu (20Cb3/ 825)";"acetone";"2-propanone";"";"67-64-1";"C3H6O";"ketones";"";"";"44 – 55";"0 – 177";"<2";"";"158,219";"";"";"";"";"";"";"";"";"";"";""
"14";"Alloy 20-38-3-3Cu (20Cb3/ 825)";"acetone";"2-propanone";"";"67-64-1";"C3H6O";"ketones";"";"";"55 – 66";"0 – 168";"<2";"";"158,219";"";"";"";"";"";"";"";"";"";"";""
"15";"Alloy 20-38-3-3Cu (20Cb3/ 825)";"acetone";"2-propanone";"";"67-64-1";"C3H6O";"ketones";"";"";"66 – 77";"0 – 159";"<2";"";"158,219";"";"";"";"";"";"";"";"";"";"";""
"16";"Alloy 20-38-3-3Cu (20Cb3/ 825)";"acetone";"2-propanone";"";"67-64-1";"C3H6O";"ketones";"";"";"77 – 88";"0 – 150";"<2";"";"158,219";"";"";"";"";"";"";"";"";"";"";""
"17";"Alloy 20-38-3-3Cu (20Cb3/ 825)";"acetone";"2-propanone";"";"67-64-1";"C3H6O";"ketones";"";"";"88 – 99";"0 – 142";"<2";"";"158,219";"";"";"";"";"";"";"";"";"";"";""
"18";"Alloy 20-38-3-3Cu (20Cb3/ 825)";"acetone";"2-propanone";"";"67-64-1";"C3H6O";"ketones";"";"";"100";"0 – 133";"<2";"";"158,219";"";"";"";"";"";"";"";"";"";"";""
"19";"Alloy 20-38-3-3Cu (20Cb3/ 825)";"acetone cyanohydrin";"";"";"75-86-5";"C4H7NO";"nitriles";"";"";"100";"25 – 225";"<20";"";"219";"";"";"";"";"";"";"";"";"";"";""
"20";"Alloy 20-38-3-3Cu (20Cb3/ 825)";"acetonitrile";"methyl cyanide";"";"1975-05-08";"C2H3N";"nitriles";"";"";"100";"25 – 125";"<2";"";"219";"";"";"";"";"";"";"";"";"";"";""
"21";"Alloy 20-38-3-3Cu (20Cb3/ 825)";"acetophenone";"methyl phenyl ketone";"";"98-86-2";"C8H8O";"ketones";"";"";"100";"25 – 425";"<2";"";"219";"";"";"";"";"";"";"";"";"";"";""
"22";"Alloy 20-38-3-3Cu (20Cb3/ 825)";"aceto-p-toluidine";"";"";"";"";"amides";"";"";"100";"25 – 225";"<2";"";"219,220";"";"";"";"";"";"";"";"";"";"";""
"23";"Alloy 20-38-3-3Cu (20Cb3/ 825)";"acetotoluidine";"";"";"";"";"amides";"";"";"100";"25 – 225";"<2";"";"219,220";"";"";"";"";"";"";"";"";"";"";""
"24";"Alloy 20-38-3-3Cu (20Cb3/ 825)";"acetotoluidine";"";"";"";"";"amides";"";"";"100";"225 – 325";"<20";"";"219,220";"";"";"";"";"";"";"";"";"";"";""
"25";"Alloy 20-38-3-3Cu (20Cb3/ 825)";"acetyl chloride";"ethanoyl chloride";"";"75-36-5";"C2H3ClO";"acid halides";"";"";"100";"25 – 225";"<2";"";"210,219";"";"";"";"";"";"";"";"";"";"";""
"26";"Alloy 20-38-3-3Cu (20Cb3/ 825)";"acetylene";"ethyne";"";"74-86-2";"C2H2";"hydrocarbons";"";"";"100";"25 – 425";"<2";"";"219";"";"";"";"";"";"";"";"";"";"";""
"27";"Alloy 20-38-3-3Cu (20Cb3/ 825)";"acetylene chloride";"";"";"";"";"halogenated aliphatics";"";"";"100";"25 – 225";"<2";"";"32,210,219,220";"";"";"";"";"";"";"";"";"";"";""
"28";"Alloy 20-38-3-3Cu (20Cb3/ 825)";"acrolein";"2-propenal";"";"107-02-8";"C3H4O";"aldehydes";"";"";"5 – 15";"25 – 225";"<2";"";"219";"";"";"";"";"";"";"";"";"";"";""
"29";"Alloy 20-38-3-3Cu (20Cb3/ 825)";"acrolein";"2-propenal";"";"107-02-8";"C3H4O";"aldehydes";"";"";"100";"25 – 225";"<20";"";"219";"";"";"";"";"";"";"";"";"";"";""
"30";"Alloy 20-38-3-3Cu (20Cb3/ 825)";"acrylic acid";"2-propenoic acid";"";"1979-10-07";"C3H4O2";"organic (weak) acids";"";"";">5";"25 – 125";"<2";"";"208,209,219";"";"";"";"";"";"";"";"";"";"";""
"31";"Alloy 20-38-3-3Cu (20Cb3/ 825)";"acrylic acid";"2-propenoic acid";"";"1979-10-07";"C3H4O2";"organic (weak) acids";"";"";"100";"125 – 225";"<2";"";"208,209,219";"";"";"";"";"";"";"";"";"";"";""
"32";"Alloy 20-38-3-3Cu (20Cb3/ 825)";"acrylonitrile";"propenenitrile";"";"107-13-1";"C3H3N";"nitriles";"";"";"5 – 15";"25 – 75";"<2";"";"219";"";"";"";"";"";"";"";"";"";"";""
"33";"Alloy 20-38-3-3Cu (20Cb3/ 825)";"acrylonitrile";"propenenitrile";"";"107-13-1";"C3H3N";"nitriles";"";"";"75 – 95";"25 – 75";"<20";"";"219";"";"";"";"";"";"";"";"";"";"";""
"34";"Alloy 20-38-3-3Cu (20Cb3/ 825)";"acrylonitrile";"propenenitrile";"";"107-13-1";"C3H3N";"nitriles";"";"";"85 – 95";"325 – 375";"<2";"";"219";"";"";"";"";"";"";"";"";"";"";""
"35";"Alloy 20-38-3-3Cu (20Cb3/ 825)";"acrylonitrile";"propenenitrile";"";"107-13-1";"C3H3N";"nitriles";"";"";"100";"25 – 225";"<2";"";"219";"";"";"";"";"";"";"";"";"";"";""
"36";"Alloy 20-38-3-3Cu (20Cb3/ 825)";"adipic acid";"";"";"124-04-9";"C6H10O4";"organic (weak) acids";"";"";"<2";"0 – 212";"<2";"";"4,158";"";"";"";"";"";"";"";"";"";"";""
"37";"Alloy 20-38-3-3Cu (20Cb3/ 825)";"adipic acid";"";"";"124-04-9";"C6H10O4";"organic (weak) acids";"";"";"100";"302 – 392";"<2";"";"4,158";"";"";"";"";"";"";"";"";"";"";""
"38";"Alloy 20-38-3-3Cu (20Cb3/ 825)";"alkyl boranes";"";"";"";"";"";"";"";"100";"25 – 75";"<2";"";"219";"";"";"";"";"";"";"";"";"";"";""
"39";"Alloy 20-38-3-3Cu (20Cb3/ 825)";"alkyl naphthalene sulfonates";"";"";"";"";"surfactants & detergents";"";"";"100";"175 – 225";"<20";"";"207,215,219,220";"";"";"";"";"";"";"";"";"";"";""
"40";"Alloy 20-38-3-3Cu (20Cb3/ 825)";"alkylaryl sulfonic acids";"";"";"";"";"surfactants & detergents";"";"pitting";"25 – 35";"125 – 175";"<2";"";"219";"";"";"";"";"";"";"";"";"";"";""
"41";"Alloy 20-38-3-3Cu (20Cb3/ 825)";"alkylaryl sulfonic acids";"";"";"";"";"surfactants & detergents";"";"";"100";"25 – 325";"<20";"";"219";"";"";"";"";"";"";"";"";"";"";""
"42";"Alloy 20-38-3-3Cu (20Cb3/ 825)";"allyl alcohol";"2-propen-1-ol";"";"107-18-6";"C3H6O";"alcohols";"";"";">5";"25 – 225";"<2";"";"207,215,219";"";"";"";"";"";"";"";"";"";"";""
"43";"Alloy 20-38-3-3Cu (20Cb3/ 825)";"allyl alcohol";"2-propen-1-ol";"";"107-18-6";"C3H6O";"alcohols";"";"";"100";"25 – 325";"<2";"";"207,215,219";"";"";"";"";"";"";"";"";"";"";""
"44";"Alloy 20-38-3-3Cu (20Cb3/ 825)";"allyl chloride";"3-chloropropene";"";"107-05-1";"C3H5Cl";"halogenated aliphatics";"";"";">85";"25 – 225";"<2";"";"32,210,219";"";"";"";"";"";"";"";"";"";"";""
"45";"Alloy 20-38-3-3Cu (20Cb3/ 825)";"allyl sulfide";"";"";"";"";"";"";"";"100";"25 – 225";"<2";"";"219,220";"";"";"";"";"";"";"";"";"";"";""
"46";"Alloy 20-38-3-3Cu (20Cb3/ 825)";"allylidene diacetate";"";"";"";"";"esters";"";"";"100";"25 – 75";"<2";"";"219";"";"";"";"";"";"";"";"";"";"";""
"47";"Alloy 20-38-3-3Cu (20Cb3/ 825)";"aluminum acetate";"";"";"";"";"salts";"";"";"<95";"0 – 225";"<2";"";"158,208,219,220";"";"";"";"";"";"";"";"";"";"";""
"48";"Alloy 20-38-3-3Cu (20Cb3/ 825)";"aluminum chlorate";"";"";"";"";"salts";"";"";"5 – 15";"25 – 225";"<2";"";"219,220";"";"";"";"";"";"";"";"";"";"";""
"49";"Alloy 20-38-3-3Cu (20Cb3/ 825)";"aluminum chlorate";"";"";"";"";"salts";"";"";"15 – 25";"25 – 225";"<20";"";"219,220";"";"";"";"";"";"";"";"";"";"";""
"50";"Alloy 20-38-3-3Cu (20Cb3/ 825)";"aluminum chloride";"aluminum trichloride";"";"7446-70-0";"AlCl3";"salts";"";"";"5";"0 – 212";"<2";"";"5,152,158,210,219,220";"";"";"";"";"";"";"";"";"";"";""
"";"";"";"";"";"";"";"";"";"";"";"";"";"";"";"";"";"";"";"";"";"";"";"";"";""
"";"";"";"";"";"";"";"";"";"";"";"";"";"";"";"";"";"";"";"";"";"";"";"";"";""
"Corrosion Survey Database (COR•SUR) © 2002 NACE International";"";"";"";"";"";"";"";"";"";"";"";"";"";"";"";"";"";"";"";"";"";"";"";"";""
