Repository: Mahyar-rajabi94/TF_SDL

File: data/corrosion_data/TableData (22).csv
sep=;
"Title: Corrosion Survey Database (COR•SUR)";"";"";"";"";"";"";"";"";"";"";"";"";"";"";"";"";"";"";"";"";"";"";"";"";""
"Table: Nickel (200)";"";"";"";"";"";"";"";"";"";"";"";"";"";"";"";"";"";"";"";"";"";"";"";"";""
"DOWNLOAD SHOWS ONLY THE DISPLAYED DATA, UP TO 50 ROWS";"";"";"";"";"";"";"";"";"";"";"";"";"";"";"";"";"";"";"";"";"";"";"";"";""
"No.";"material or substance name";"exposure medium";"exposure medium synonym";"exposure medium note";"exposure medium CAS RN";"exposure medium formula";"exposure medium class";"warnings";"resistance note";"conc. (%)";"temp. (°F)";"corrosion rate (mil/yr)";"test note";"reference";"";"";"";"";"";"";"";"";"";"";""
"1";"Nickel (200)";"acetaldehyde";"ethanal";"";"75-07-0";"C2H4O";"aldehydes";"";"";"100";"25 – 500";"<2";"";"1,208,219";"";"";"";"";"";"";"";"";"";"";""
"2";"Nickel (200)";"acetamide";"ethanamide";"";"60-35-5";"C2H5NO";"amides";"";"";"100";"275 – 325";"<2";"";"219";"";"";"";"";"";"";"";"";"";"";""
"3";"Nickel (200)";"acetic acid";"ethanoic acid";"";"64-19-7";"C2H4O2";"organic (weak) acids";"severe corrosion with oxygen ingress";"";"5 – 15";"25 – 75";"20 – 50";"";"2,140,208,219";"";"";"";"";"";"";"";"";"";"";""
"4";"Nickel (200)";"acetic acid";"ethanoic acid";"";"64-19-7";"C2H4O2";"organic (weak) acids";"severe corrosion with oxygen ingress";"";"5 – 15";"175 – 225";">50";"";"2,140,208,219";"";"";"";"";"";"";"";"";"";"";""
"5";"Nickel (200)";"acetic acid";"ethanoic acid";"";"64-19-7";"C2H4O2";"organic (weak) acids";"severe corrosion with oxygen ingress";"";">5";"475 – 500";">50";"";"2,140,208,219";"";"";"";"";"";"";"";"";"";"";""
"6";"Nickel (200)";"acetic acid";"ethanoic acid";"";"64-19-7";"C2H4O2";"organic (weak) acids";"severe corrosion with oxygen ingress";"";"15 – 25";"25 – 75";">50";"";"2,140,208,219";"";"";"";"";"";"";"";"";"";"";""
"7";"Nickel (200)";"acetic acid";"ethanoic acid";"";"64-19-7";"C2H4O2";"organic (weak) acids";"severe corrosion with oxygen ingress";"";"75 – 95";"25 – 75";">50";"";"2,140,208,219";"";"";"";"";"";"";"";"";"";"";""
"8";"Nickel (200)";"acetic anhydride";"";"";"108-24-7";"C4H6O3";"anhydrides";"";"";"100";"225 – 275";"<2";"";"3,119,208,219,220";"";"";"";"";"";"";"";"";"";"";""
"9";"Nickel (200)";"acetoacetic acid";"";"";"541-50-4";"C4H6O3";"organic (weak) acids";"severe corrosion with oxygen ingress";"";">5";"25 – 225";"<20";"";"219,220";"";"";"";"";"";"";"";"";"";"";""
"10";"Nickel (200)";"acetone";"2-propanone";"";"67-64-1";"C3H6O";"ketones";"";"";">5";"25 – 225";"<2";"";"219";"";"";"";"";"";"";"";"";"";"";""
"11";"Nickel (200)";"acetone cyanohydrin";"";"";"75-86-5";"C4H7NO";"nitriles";"";"";"100";"25 – 225";"<20";"";"219";"";"";"";"";"";"";"";"";"";"";""
"12";"Nickel (200)";"acetonitrile";"methyl cyanide";"";"1975-05-08";"C2H3N";"nitriles";"severe corrosion with oxygen ingress";"";"";"0";"<2";"";"219,220";"";"";"";"";"";"";"";"";"";"";""
"13";"Nickel (200)";"acetophenone";"methyl phenyl ketone";"";"98-86-2";"C8H8O";"ketones";"";"";"100";"25 – 225";"<2";"";"219";"";"";"";"";"";"";"";"";"";"";""
"14";"Nickel (200)";"aceto-p-toluidine";"";"";"";"";"amides";"";"";"100";"25 – 225";"<2";"";"219,220";"";"";"";"";"";"";"";"";"";"";""
"15";"Nickel (200)";"acetotoluidine";"";"";"";"";"amides";"severe corrosion with oxygen ingress";"";"100";"25 – 375";"<20";"";"219,220";"";"";"";"";"";"";"";"";"";"";""
"16";"Nickel (200)";"acetyl chloride";"ethanoyl chloride";"";"75-36-5";"C2H3ClO";"acid halides";"";"";"100";"25 – 225";"<2";"";"210,219";"";"";"";"";"";"";"";"";"";"";""
"17";"Nickel (200)";"acetylene";"ethyne";"";"74-86-2";"C2H2";"hydrocarbons";"";"";"100";"25 – 375";"<2";"";"219";"";"";"";"";"";"";"";"";"";"";""
"18";"Nickel (200)";"acetylene chloride";"";"";"";"";"halogenated aliphatics";"";"";"100";"25 – 225";"<2";"";"32,210,219";"";"";"";"";"";"";"";"";"";"";""
"19";"Nickel (200)";"aconitic acid";"";"";"";"";"organic (weak) acids";"";"";"15 – 25";"225 – 275";"<20";"";"219";"";"";"";"";"";"";"";"";"";"";""
"20";"Nickel (200)";"acrolein";"2-propenal";"";"107-02-8";"C3H4O";"aldehydes";"";"";"100";"25 – 225";"<20";"";"219";"";"";"";"";"";"";"";"";"";"";""
"21";"Nickel (200)";"acrylic acid";"2-propenoic acid";"";"1979-10-07";"C3H4O2";"organic (weak) acids";"severe corrosion with oxygen ingress";"";"";"0";"<2";"";"208,209,219,220";"";"";"";"";"";"";"";"";"";"";""
"22";"Nickel (200)";"acrylonitrile";"propenenitrile";"";"107-13-1";"C3H3N";"nitriles";"";"";"100";"25 – 225";"<2";"";"219";"";"";"";"";"";"";"";"";"";"";""
"23";"Nickel (200)";"alkyl boranes";"";"";"";"";"";"";"";"100";"25 – 75";"<2";"";"219";"";"";"";"";"";"";"";"";"";"";""
"24";"Nickel (200)";"alkyl naphthalene sulfonates";"";"";"";"";"surfactants & detergents";"";"";"100";"175 – 225";"<20";"";"207,215,219,220";"";"";"";"";"";"";"";"";"";"";""
"25";"Nickel (200)";"alkylaryl sulfonic acids";"";"";"";"";"surfactants & detergents";"";"pitting";"25 – 35";"125 – 175";"<2";"";"219";"";"";"";"";"";"";"";"";"";"";""
"26";"Nickel (200)";"alkylaryl sulfonic acids";"";"";"";"";"surfactants & detergents";"";"";"100";"25 – 225";"<20";"";"219";"";"";"";"";"";"";"";"";"";"";""
"27";"Nickel (200)";"alkylphenol";"";"";"";"";"phenols";"";"";"100";"25 – 75";"<2";"";"219";"";"";"";"";"";"";"";"";"";"";""
"28";"Nickel (200)";"allyl alcohol";"2-propen-1-ol";"";"107-18-6";"C3H6O";"alcohols";"";"";">5";"25 – 225";"<2";"";"207,215,219";"";"";"";"";"";"";"";"";"";"";""
"29";"Nickel (200)";"allyl alcohol";"2-propen-1-ol";"";"107-18-6";"C3H6O";"alcohols";"";"";"100";"25 – 325";"<2";"";"207,215,219";"";"";"";"";"";"";"";"";"";"";""
"30";"Nickel (200)";"allyl chloride";"3-chloropropene";"";"107-05-1";"C3H5Cl";"halogenated aliphatics";"";"";">85";"25 – 75";"<2";"";"32,210,219";"";"";"";"";"";"";"";"";"";"";""
"31";"Nickel (200)";"allyl chloride";"3-chloropropene";"";"107-05-1";"C3H5Cl";"halogenated aliphatics";"";"";"100";"75 – 225";"<20";"";"32,210,219";"";"";"";"";"";"";"";"";"";"";""
"32";"Nickel (200)";"allylamine";"2-propen-1-amine";"";"107-11-9";"C3H7N";"amines";"severe corrosion with oxygen ingress";"";"5 – 25";"25 – 225";"<20";"";"217,219,220";"";"";"";"";"";"";"";"";"";"";""
"33";"Nickel (200)";"allylamine";"2-propen-1-amine";"";"107-11-9";"C3H7N";"amines";"severe corrosion with oxygen ingress";"";">35";"25 – 225";"<20";"";"217,219,220";"";"";"";"";"";"";"";"";"";"";""
"34";"Nickel (200)";"allylidene diacetate";"";"";"";"";"esters";"";"";"100";"25 – 225";"<2";"";"219";"";"";"";"";"";"";"";"";"";"";""
"35";"Nickel (200)";"aluminum acetate";"";"";"";"";"salts";"";"";"5 – 15";"25 – 225";"<20";"";"208,219";"";"";"";"";"";"";"";"";"";"";""
"36";"Nickel (200)";"aluminum chlorate";"";"";"";"";"salts";"";"";"15 – 25";"25 – 225";"<2";"";"219,220";"";"";"";"";"";"";"";"";"";"";""
"37";"Nickel (200)";"aluminum chlorate";"";"";"";"";"salts";"";"";"75 – 85";"25 – 225";"<2";"";"219,220";"";"";"";"";"";"";"";"";"";"";""
"38";"Nickel (200)";"aluminum chloride";"aluminum trichloride";"";"7446-70-0";"AlCl3";"salts";"";"";"5 – 15";"25 – 75";"20 – 50";"";"5,152,210,219";"";"";"";"";"";"";"";"";"";"";""
"39";"Nickel (200)";"aluminum chloride";"aluminum trichloride";"";"7446-70-0";"AlCl3";"salts";"";"";"25 – 35";"25 – 75";">50";"";"5,152,210,219";"";"";"";"";"";"";"";"";"";"";""
"40";"Nickel (200)";"aluminum chloride";"aluminum trichloride";"";"7446-70-0";"AlCl3";"salts";"";"";"100";"25 – 225";"<20";"";"5,152,210,219";"";"";"";"";"";"";"";"";"";"";""
"41";"Nickel (200)";"aluminum diformate";"";"";"";"";"organic acid salts";"severe corrosion with oxygen ingress";"";"5 – 15";"25 – 225";"<20";"";"209,219,220";"";"";"";"";"";"";"";"";"";"";""
"42";"Nickel (200)";"aluminum diformate";"";"";"";"";"organic acid salts";"severe corrosion with oxygen ingress";"";"100";"25 – 225";"<20";"";"209,219,220";"";"";"";"";"";"";"";"";"";"";""
"43";"Nickel (200)";"aluminum ethylate";"aluminum ethoxide";"";"555-75-9";"C6H15AlO3";"reducing agents";"";"";"100";"25 – 225";"<20";"";"219";"";"";"";"";"";"";"";"";"";"";""
"44";"Nickel (200)";"aluminum fluoride";"aluminum trifluoride";"";"7784-18-1";"AlF3";"salts";"";"";"5";"25 – 225";"<20";"";"6,214,219,220";"";"";"";"";"";"";"";"";"";"";""
"45";"Nickel (200)";"aluminum fluosilicate";"";"";"";"";"";"";"";"15 – 25";"25 – 75";"<20";"";"219";"";"";"";"";"";"";"";"";"";"";""
"46";"Nickel (200)";"aluminum fluosilicate";"";"";"";"";"";"";"";"100";"25 – 225";"<20";"";"219";"";"";"";"";"";"";"";"";"";"";""
"47";"Nickel (200)";"aluminum nitrate";"";"";"";"";"salts";"";"";"5 – 15";"25 – 75";"<20";"";"215,219";"";"";"";"";"";"";"";"";"";"";""
"48";"Nickel (200)";"aluminum potassium sulfate";"potassium aluminum sulfate";"";"10043-67-1";"AlKO8S2";"salts";"";"";"5 – 15";"25 – 75";"<20";"";"215,219,220";"";"";"";"";"";"";"";"";"";"";""
"49";"Nickel (200)";"aluminum potassium sulfate";"potassium aluminum sulfate";"";"10043-67-1";"AlKO8S2";"salts";"";"";"5 – 15";"175 – 225";"<20";"";"215,219,220";"";"";"";"";"";"";"";"";"";"";""
"50";"Nickel (200)";"aluminum sodium sulfate";"";"";"";"";"salts";"";"";"5 – 65";"25 – 225";"20 – 50";"";"215,219";"";"";"";"";"";"";"";"";"";"";""
"";"";"";"";"";"";"";"";"";"";"";"";"";"";"";"";"";"";"";"";"";"";"";"";"";""
"";"";"";"";"";"";"";"";"";"";"";"";"";"";"";"";"";"";"";"";"";"";"";"";"";""
"Corrosion Survey Database (COR•SUR) © 2002 NACE International";"";"";"";"";"";"";"";"";"";"";"";"";"";"";"";"";"";"";"";"";"";"";"";"";""

File: data/corrosion_data/TableData (23).csv
sep=;
"Title: Corrosion Survey Database (COR•SUR)";"";"";"";"";"";"";"";"";"";"";"";"";"";"";"";"";"";"";"";"";"";"";"";"";""
"Table: Nickel Cast Iron (15-35Ni)";"";"";"";"";"";"";"";"";"";"";"";"";"";"";"";"";"";"";"";"";"";"";"";"";""
"DOWNLOAD SHOWS ONLY THE DISPLAYED DATA, UP TO 50 ROWS";"";"";"";"";"";"";"";"";"";"";"";"";"";"";"";"";"";"";"";"";"";"";"";"";""
"No.";"material or substance name";"exposure medium";"exposure medium synonym";"exposure medium note";"exposure medium CAS RN";"exposure medium formula";"exposure medium class";"warnings";"resistance note";"conc. (%)";"temp. (°F)";"corrosion rate (mil/yr)";"test note";"reference";"";"";"";"";"";"";"";"";"";"";""
"1";"Nickel Cast Iron (15-35Ni)";"acetaldehyde";"ethanal";"";"75-07-0";"C2H4O";"aldehydes";"";"";"100";"25 – 125";"<2";"";"1,208,219";"";"";"";"";"";"";"";"";"";"";""
"2";"Nickel Cast Iron (15-35Ni)";"acetic acid";"ethanoic acid";"";"64-19-7";"C2H4O2";"organic (weak) acids";"";"";"5 – 15";"25 – 75";"20 – 50";"";"2,140,208,219";"";"";"";"";"";"";"";"";"";"";""
"3";"Nickel Cast Iron (15-35Ni)";"acetic acid";"ethanoic acid";"";"64-19-7";"C2H4O2";"organic (weak) acids";"";"";"5 – 15";"125 – 175";">50";"";"2,140,208,219";"";"";"";"";"";"";"";"";"";"";""
"4";"Nickel Cast Iron (15-35Ni)";"acetic acid";"ethanoic acid";"";"64-19-7";"C2H4O2";"organic (weak) acids";"";"";">15";"25 – 75";">50";"";"2,140,208,219";"";"";"";"";"";"";"";"";"";"";""
"5";"Nickel Cast Iron (15-35Ni)";"acetic anhydride";"";"";"108-24-7";"C4H6O3";"anhydrides";"";"";"100";"175 – 225";">50";"";"3,119,208,219";"";"";"";"";"";"";"";"";"";"";""
"6";"Nickel Cast Iron (15-35Ni)";"acetone";"2-propanone";"";"67-64-1";"C3H6O";"ketones";"";"";"100";"25 – 225";"<2";"";"219,220";"";"";"";"";"";"";"";"";"";"";""
"7";"Nickel Cast Iron (15-35Ni)";"acetone cyanohydrin";"";"";"75-86-5";"C4H7NO";"nitriles";"";"";"100";"25 – 225";"<20";"";"219,220";"";"";"";"";"";"";"";"";"";"";""
"8";"Nickel Cast Iron (15-35Ni)";"acetonitrile";"methyl cyanide";"";"1975-05-08";"C2H3N";"nitriles";"";"";"100";"25 – 75";"<2";"";"219";"";"";"";"";"";"";"";"";"";"";""
"9";"Nickel Cast Iron (15-35Ni)";"acetophenone";"methyl phenyl ketone";"";"98-86-2";"C8H8O";"ketones";"";"";"100";"25 – 225";"<2";"";"219";"";"";"";"";"";"";"";"";"";"";""
"10";"Nickel Cast Iron (15-35Ni)";"aceto-p-toluidine";"";"";"";"";"amides";"";"";"100";"25 – 225";"<2";"";"219";"";"";"";"";"";"";"";"";"";"";""
"11";"Nickel Cast Iron (15-35Ni)";"acetotoluidine";"";"";"";"";"amides";"";"";"100";"25 – 225";"<20";"";"219";"";"";"";"";"";"";"";"";"";"";""
"12";"Nickel Cast Iron (15-35Ni)";"acetyl chloride";"ethanoyl chloride";"";"75-36-5";"C2H3ClO";"acid halides";"";"";"100";"25 – 225";"<2";"";"210,219";"";"";"";"";"";"";"";"";"";"";""
"13";"Nickel Cast Iron (15-35Ni)";"acetylene";"ethyne";"";"74-86-2";"C2H2";"hydrocarbons";"";"";"100";"25 – 225";"<2";"";"219";"";"";"";"";"";"";"";"";"";"";""
"14";"Nickel Cast Iron (15-35Ni)";"acetylene chloride";"";"";"";"";"halogenated aliphatics";"";"";"100";"25 – 225";"<2";"";"32,210,219,220";"";"";"";"";"";"";"";"";"";"";""
"15";"Nickel Cast Iron (15-35Ni)";"acrolein";"2-propenal";"";"107-02-8";"C3H4O";"aldehydes";"";"";"100";"25 – 225";"<20";"";"219";"";"";"";"";"";"";"";"";"";"";""
"16";"Nickel Cast Iron (15-35Ni)";"acrylonitrile";"propenenitrile";"";"107-13-1";"C3H3N";"nitriles";"";"";"100";"25 – 225";"<2";"";"219";"";"";"";"";"";"";"";"";"";"";""
"17";"Nickel Cast Iron (15-35Ni)";"alkyl boranes";"";"";"";"";"";"";"";"100";"25 – 75";"<2";"";"219";"";"";"";"";"";"";"";"";"";"";""
"18";"Nickel Cast Iron (15-35Ni)";"alkylaryl sulfonic acids";"";"";"";"";"surfactants & detergents";"";"pitting";"25 – 35";"125 – 175";"<20";"";"219";"";"";"";"";"";"";"";"";"";"";""
"19";"Nickel Cast Iron (15-35Ni)";"alkylaryl sulfonic acids";"";"";"";"";"surfactants & detergents";"";"";"100";"25 – 225";"<20";"";"219";"";"";"";"";"";"";"";"";"";"";""
"20";"Nickel Cast Iron (15-35Ni)";"alkylphenol";"";"";"";"";"phenols";"";"";"100";"25 – 75";"<2";"";"219";"";"";"";"";"";"";"";"";"";"";""
"21";"Nickel Cast Iron (15-35Ni)";"allyl alcohol";"2-propen-1-ol";"";"107-18-6";"C3H6O";"alcohols";"";"";">5";"25 – 225";"<2";"";"207,215,219";"";"";"";"";"";"";"";"";"";"";""
"22";"Nickel Cast Iron (15-35Ni)";"allyl sulfide";"";"";"";"";"";"";"";"100";"25 – 225";"<20";"";"219";"";"";"";"";"";"";"";"";"";"";""
"23";"Nickel Cast Iron (15-35Ni)";"allylamine";"2-propen-1-amine";"";"107-11-9";"C3H7N";"amines";"";"";">5";"25 – 225";"<20";"";"217,219";"";"";"";"";"";"";"";"";"";"";""
"24";"Nickel Cast Iron (15-35Ni)";"allylidene diacetate";"";"";"";"";"esters";"";"";"100";"25 – 75";"<2";"";"219";"";"";"";"";"";"";"";"";"";"";""
"25";"Nickel Cast Iron (15-35Ni)";"aluminum chloride";"aluminum trichloride";"";"7446-70-0";"AlCl3";"salts";"";"";"5 – 25";"25 – 75";">50";"";"5,152,210,219";"";"";"";"";"";"";"";"";"";"";""
"26";"Nickel Cast Iron (15-35Ni)";"aluminum chloride";"aluminum trichloride";"";"7446-70-0";"AlCl3";"salts";"";"";"100";"125 – 175";">50";"";"5,152,210,219";"";"";"";"";"";"";"";"";"";"";""
"27";"Nickel Cast Iron (15-35Ni)";"aluminum ethylate";"aluminum ethoxide";"";"555-75-9";"C6H15AlO3";"reducing agents";"";"";"100";"25 – 225";"<20";"";"219";"";"";"";"";"";"";"";"";"";"";""
"28";"Nickel Cast Iron (15-35Ni)";"aluminum potassium sulfate";"potassium aluminum sulfate";"";"10043-67-1";"AlKO8S2";"salts";"";"";"5 – 15";"25 – 75";"<2";"";"215,219";"";"";"";"";"";"";"";"";"";"";""
"29";"Nickel Cast Iron (15-35Ni)";"aluminum potassium sulfate";"potassium aluminum sulfate";"";"10043-67-1";"AlKO8S2";"salts";"";"";"5 – 15";"75 – 125";">50";"";"215,219";"";"";"";"";"";"";"";"";"";"";""
"30";"Nickel Cast Iron (15-35Ni)";"aluminum potassium sulfate";"potassium aluminum sulfate";"";"10043-67-1";"AlKO8S2";"salts";"";"";"15 – 25";"25 – 75";">50";"";"215,219";"";"";"";"";"";"";"";"";"";"";""
"31";"Nickel Cast Iron (15-35Ni)";"aluminum sodium sulfate";"";"";"";"";"salts";"";"";"5 – 15";"25 – 75";"<2";"";"215,219";"";"";"";"";"";"";"";"";"";"";""
"32";"Nickel Cast Iron (15-35Ni)";"aluminum sodium sulfate";"";"";"";"";"salts";"";"";"15 – 25";"175 – 225";">50";"";"215,219";"";"";"";"";"";"";"";"";"";"";""
"33";"Nickel Cast Iron (15-35Ni)";"aluminum sodium sulfate";"";"";"";"";"salts";"";"";"35 – 45";"175 – 225";">50";"";"215,219";"";"";"";"";"";"";"";"";"";"";""
"34";"Nickel Cast Iron (15-35Ni)";"aluminum sodium sulfate";"";"";"";"";"salts";"";"";"55 – 65";"175 – 225";">50";"";"215,219";"";"";"";"";"";"";"";"";"";"";""
"35";"Nickel Cast Iron (15-35Ni)";"aluminum sulfate";"alunogenite";"";"10043-01-3";"Al2O12S3";"salts";"";"";"5 – 15";"25 – 75";"<2";"";"7,215,219,220";"";"";"";"";"";"";"";"";"";"";""
"36";"Nickel Cast Iron (15-35Ni)";"aluminum sulfate";"alunogenite";"";"10043-01-3";"Al2O12S3";"salts";"";"";"15 – 25";"175 – 225";">50";"";"7,215,219,220";"";"";"";"";"";"";"";"";"";"";""
"37";"Nickel Cast Iron (15-35Ni)";"aluminum sulfate";"alunogenite";"";"10043-01-3";"Al2O12S3";"salts";"";"";"25 – 35";"25 – 75";"<20";"";"7,215,219,220";"";"";"";"";"";"";"";"";"";"";""
"38";"Nickel Cast Iron (15-35Ni)";"aminobenzenesulfonic acid";"";"";"";"";"surfactants & detergents";"";"";"100";"25 – 225";"<20";"";"219";"";"";"";"";"";"";"";"";"";"";""
"39";"Nickel Cast Iron (15-35Ni)";"aminoethylethanolamine";"";"";"";"";"amines";"";"";">75";"25 – 125";"<2";"";"217,219";"";"";"";"";"";"";"";"";"";"";""
"40";"Nickel Cast Iron (15-35Ni)";"aminoethylethanolamine";"";"";"";"";"amines";"";"";"100";"25 – 225";"<2";"";"217,219";"";"";"";"";"";"";"";"";"";"";""
"41";"Nickel Cast Iron (15-35Ni)";"aminopyridines";"";"";"";"";"heterocyclic organics";"";"";"100";"140 – 225";"<20";"";"219,220";"";"";"";"";"";"";"";"";"";"";""
"42";"Nickel Cast Iron (15-35Ni)";"ammonia";"";"";"7664-41-7";"H3N";"bases";"";"";"100";"25 – 500";"<2";"";"8,148,217,219";"";"";"";"";"";"";"";"";"";"";""
"43";"Nickel Cast Iron (15-35Ni)";"ammonium acetate";"";"";"631-61-8";"C2H7NO2";"salts";"";"";"5 – 55";"25 – 125";"<20";"";"8,217,219";"";"";"";"";"";"";"";"";"";"";""
"44";"Nickel Cast Iron (15-35Ni)";"ammonium bicarbonate";"ammonium hydrogen carbonate";"";"1066-33-7";"CH5NO3";"salts";"";"";"5 – 15";"25 – 225";"<20";"";"217,219,220";"";"";"";"";"";"";"";"";"";"";""
"45";"Nickel Cast Iron (15-35Ni)";"ammonium bifluoride";"";"";"";"";"";"";"";"5 – 15";"25 – 75";"<20";"";"134,217,219";"";"";"";"";"";"";"";"";"";"";""
"46";"Nickel Cast Iron (15-35Ni)";"ammonium biphosphate";"";"";"";"";"salts";"";"";"5 – 15";"25 – 225";"<20";"";"213,219";"";"";"";"";"";"";"";"";"";"";""
"47";"Nickel Cast Iron (15-35Ni)";"ammonium biphosphate";"";"";"";"";"salts";"";"";"15 – 35";"25 – 75";">50";"";"213,219";"";"";"";"";"";"";"";"";"";"";""
"48";"Nickel Cast Iron (15-35Ni)";"ammonium borate";"";"";"";"";"";"";"";"5 – 35";"25 – 125";"<20";"";"219";"";"";"";"";"";"";"";"";"";"";""
"49";"Nickel Cast Iron (15-35Ni)";"ammonium carbonate";"";"";"506-87-6";"CH8N2O3";"salts";"";"";"5 – 45";"25 – 225";"<20";"";"9,217,219,220";"";"";"";"";"";"";"";"";"";"";""
"50";"Nickel Cast Iron (15-35Ni)";"ammonium carbonate";"";"";"506-87-6";"CH8N2O3";"salts";"";"";"45 – 55";"125 – 225";"<20";"";"9,217,219,220";"";"";"";"";"";"";"";"";"";"";""
"";"";"";"";"";"";"";"";"";"";"";"";"";"";"";"";"";"";"";"";"";"";"";"";"";""
"";"";"";"";"";"";"";"";"";"";"";"";"";"";"";"";"";"";"";"";"";"";"";"";"";""
"Corrosion Survey Database (COR•SUR) © 2002 NACE International";"";"";"";"";"";"";"";"";"";"";"";"";"";"";"";"";"";"";"";"";"";"";"";"";""

File: data/corrosion_data/TableData (24).csv
sep=;
"Title: Corrosion Survey Database (COR•SUR)";"";"";"";"";"";"";"";"";"";"";"";"";"";"";"";"";"";"";"";"";"";"";"";"";""
"Table: Nickel-Copper (400)";"";"";"";"";"";"";"";"";"";"";"";"";"";"";"";"";"";"";"";"";"";"";"";"";""
"DOWNLOAD SHOWS ONLY THE DISPLAYED DATA, UP TO 50 ROWS";"";"";"";"";"";"";"";"";"";"";"";"";"";"";"";"";"";"";"";"";"";"";"";"";""
"No.";"material or substance name";"exposure medium";"exposure medium synonym";"exposure medium note";"exposure medium CAS RN";"exposure medium formula";"exposure medium class";"warnings";"resistance note";"conc. (%)";"temp. (°F)";"corrosion rate (mil/yr)";"test note";"reference";"";"";"";"";"";"";"";"";"";"";""
"1";"Nickel-Copper (400)";"acetaldehyde";"ethanal";"";"75-07-0";"C2H4O";"aldehydes";"";"";"100";"25 – 225";"<2";"";"1,208,219";"";"";"";"";"";"";"";"";"";"";""
"2";"Nickel-Copper (400)";"acetamide";"ethanamide";"";"60-35-5";"C2H5NO";"amides";"";"";"100";"275 – 325";"<2";"";"219";"";"";"";"";"";"";"";"";"";"";""
"3";"Nickel-Copper (400)";"acetic acid";"ethanoic acid";"";"64-19-7";"C2H4O2";"organic (weak) acids";"severe corrosion with oxygen ingress";"";"5 – 45";"25 – 75";"<20";"";"2,140,208,219";"";"";"";"";"";"";"";"";"";"";""
"4";"Nickel-Copper (400)";"acetic acid";"ethanoic acid";"";"64-19-7";"C2H4O2";"organic (weak) acids";"severe corrosion with oxygen ingress";"";"15 – 25";"75 – 125";">50";"";"2,140,208,219";"";"";"";"";"";"";"";"";"";"";""
"5";"Nickel-Copper (400)";"acetic acid";"ethanoic acid";"";"64-19-7";"C2H4O2";"organic (weak) acids";"severe corrosion with oxygen ingress";"";"35 – 45";"75 – 125";">50";"";"2,140,208,219";"";"";"";"";"";"";"";"";"";"";""
"6";"Nickel-Copper (400)";"acetic acid";"ethanoic acid";"";"64-19-7";"C2H4O2";"organic (weak) acids";"severe corrosion with oxygen ingress";"";"45 – 55";"25 – 75";"20 – 50";"";"2,140,208,219";"";"";"";"";"";"";"";"";"";"";""
"7";"Nickel-Copper (400)";"acetic acid";"ethanoic acid";"";"64-19-7";"C2H4O2";"organic (weak) acids";"severe corrosion with oxygen ingress";"";"55 – 65";"75 – 125";">50";"";"2,140,208,219";"";"";"";"";"";"";"";"";"";"";""
"8";"Nickel-Copper (400)";"acetic acid";"ethanoic acid";"";"64-19-7";"C2H4O2";"organic (weak) acids";"severe corrosion with oxygen ingress";"";">55";"25 – 75";"<20";"";"2,140,208,219";"";"";"";"";"";"";"";"";"";"";""
"9";"Nickel-Copper (400)";"acetic acid";"ethanoic acid";"";"64-19-7";"C2H4O2";"organic (weak) acids";"severe corrosion with oxygen ingress";"";"75 – 85";"75 – 125";">50";"";"2,140,208,219";"";"";"";"";"";"";"";"";"";"";""
"10";"Nickel-Copper (400)";"acetic acid";"ethanoic acid";"";"64-19-7";"C2H4O2";"organic (weak) acids";"severe corrosion with oxygen ingress";"";"100";"25 – 275";"<20";"";"2,140,208,219";"";"";"";"";"";"";"";"";"";"";""
"11";"Nickel-Copper (400)";"acetic acid";"ethanoic acid";"";"64-19-7";"C2H4O2";"organic (weak) acids";"severe corrosion with oxygen ingress";"";"100";"275 – 325";">50";"";"2,140,208,219";"";"";"";"";"";"";"";"";"";"";""
"12";"Nickel-Copper (400)";"acetic anhydride";"";"";"108-24-7";"C4H6O3";"anhydrides";"";"";"100";"275 – 325";"<2";"";"3,119,208,219,220";"";"";"";"";"";"";"";"";"";"";""
"13";"Nickel-Copper (400)";"acetoacetic acid";"";"";"541-50-4";"C4H6O3";"organic (weak) acids";"severe corrosion with oxygen ingress";"";">5";"25 – 225";"<20";"";"219,220";"";"";"";"";"";"";"";"";"";"";""
"14";"Nickel-Copper (400)";"acetone";"2-propanone";"";"67-64-1";"C3H6O";"ketones";"";"";">5";"25 – 225";"<2";"";"219";"";"";"";"";"";"";"";"";"";"";""
"15";"Nickel-Copper (400)";"acetone cyanohydrin";"";"";"75-86-5";"C4H7NO";"nitriles";"";"";"100";"25 – 225";"<20";"";"219";"";"";"";"";"";"";"";"";"";"";""
"16";"Nickel-Copper (400)";"acetonitrile";"methyl cyanide";"";"1975-05-08";"C2H3N";"nitriles";"severe corrosion with oxygen ingress";"";"";"0";"<2";"";"219,220";"";"";"";"";"";"";"";"";"";"";""
"17";"Nickel-Copper (400)";"acetophenone";"methyl phenyl ketone";"";"98-86-2";"C8H8O";"ketones";"";"";"100";"25 – 225";"<2";"";"219";"";"";"";"";"";"";"";"";"";"";""
"18";"Nickel-Copper (400)";"aceto-p-toluidine";"";"";"";"";"amides";"";"";"100";"25 – 225";"<2";"";"219,220";"";"";"";"";"";"";"";"";"";"";""
"19";"Nickel-Copper (400)";"acetotoluidine";"";"";"";"";"amides";"severe corrosion with oxygen ingress";"";"100";"25 – 225";"<2";"";"219,220";"";"";"";"";"";"";"";"";"";"";""
"20";"Nickel-Copper (400)";"acetotoluidine";"";"";"";"";"amides";"severe corrosion with oxygen ingress";"";"100";"225 – 325";"<20";"";"219,220";"";"";"";"";"";"";"";"";"";"";""
"21";"Nickel-Copper (400)";"acetyl chloride";"ethanoyl chloride";"";"75-36-5";"C2H3ClO";"acid halides";"";"";"100";"25 – 225";"<2";"";"210,219";"";"";"";"";"";"";"";"";"";"";""
"22";"Nickel-Copper (400)";"acetylene";"ethyne";"";"74-86-2";"C2H2";"hydrocarbons";"";"";"100";"25 – 225";"<2";"";"219";"";"";"";"";"";"";"";"";"";"";""
"23";"Nickel-Copper (400)";"acetylene chloride";"";"";"";"";"halogenated aliphatics";"";"";"100";"25 – 225";"<2";"";"32,210,219";"";"";"";"";"";"";"";"";"";"";""
"24";"Nickel-Copper (400)";"aconitic acid";"";"";"";"";"organic (weak) acids";"";"";"15 – 25";"225 – 275";"<20";"";"219";"";"";"";"";"";"";"";"";"";"";""
"25";"Nickel-Copper (400)";"acrolein";"2-propenal";"";"107-02-8";"C3H4O";"aldehydes";"";"";"100";"25 – 225";"<20";"";"219";"";"";"";"";"";"";"";"";"";"";""
"26";"Nickel-Copper (400)";"acrylic acid";"2-propenoic acid";"";"1979-10-07";"C3H4O2";"organic (weak) acids";"severe corrosion with oxygen ingress";"";"100";"25 – 75";"<20";"";"208,209,219,220";"";"";"";"";"";"";"";"";"";"";""
"27";"Nickel-Copper (400)";"acrylic acid";"2-propenoic acid";"";"1979-10-07";"C3H4O2";"organic (weak) acids";"severe corrosion with oxygen ingress";"";"100";"325 – 375";"<20";"";"208,209,219,220";"";"";"";"";"";"";"";"";"";"";""
"28";"Nickel-Copper (400)";"acrylonitrile";"propenenitrile";"";"107-13-1";"C3H3N";"nitriles";"";"";"100";"25 – 225";"<2";"";"219";"";"";"";"";"";"";"";"";"";"";""
"29";"Nickel-Copper (400)";"alkyl boranes";"";"";"";"";"";"";"";"100";"25 – 75";"<2";"";"219";"";"";"";"";"";"";"";"";"";"";""
"30";"Nickel-Copper (400)";"alkyl naphthalene sulfonates";"";"";"";"";"surfactants & detergents";"";"";"100";"175 – 225";"<20";"";"207,215,219,220";"";"";"";"";"";"";"";"";"";"";""
"31";"Nickel-Copper (400)";"alkylaryl sulfonic acids";"";"";"";"";"surfactants & detergents";"";"pitting";"25 – 35";"125 – 175";"<2";"";"219";"";"";"";"";"";"";"";"";"";"";""
"32";"Nickel-Copper (400)";"alkylaryl sulfonic acids";"";"";"";"";"surfactants & detergents";"";"";"100";"25 – 225";"<20";"";"219";"";"";"";"";"";"";"";"";"";"";""
"33";"Nickel-Copper (400)";"alkylphenol";"";"";"";"";"phenols";"";"";"100";"25 – 75";"<2";"";"219";"";"";"";"";"";"";"";"";"";"";""
"34";"Nickel-Copper (400)";"allyl alcohol";"2-propen-1-ol";"";"107-18-6";"C3H6O";"alcohols";"";"";">5";"25 – 225";"<2";"";"207,215,219";"";"";"";"";"";"";"";"";"";"";""
"35";"Nickel-Copper (400)";"allyl alcohol";"2-propen-1-ol";"";"107-18-6";"C3H6O";"alcohols";"";"";"100";"25 – 325";"<2";"";"207,215,219";"";"";"";"";"";"";"";"";"";"";""
"36";"Nickel-Copper (400)";"allyl chloride";"3-chloropropene";"";"107-05-1";"C3H5Cl";"halogenated aliphatics";"";"";">85";"25 – 75";"<20";"";"32,210,219";"";"";"";"";"";"";"";"";"";"";""
"37";"Nickel-Copper (400)";"allyl chloride";"3-chloropropene";"";"107-05-1";"C3H5Cl";"halogenated aliphatics";"";"";"100";"25 – 225";"<20";"";"32,210,219";"";"";"";"";"";"";"";"";"";"";""
"38";"Nickel-Copper (400)";"allylamine";"2-propen-1-amine";"";"107-11-9";"C3H7N";"amines";"severe corrosion with oxygen ingress";"";"";"0";"<2";"";"217,219,220";"";"";"";"";"";"";"";"";"";"";""
"39";"Nickel-Copper (400)";"allylidene diacetate";"";"";"";"";"esters";"";"";"100";"25 – 225";"<2";"";"219";"";"";"";"";"";"";"";"";"";"";""
"40";"Nickel-Copper (400)";"aluminum acetate";"";"";"";"";"salts";"";"";"5 – 15";"25 – 225";"<20";"";"208,219";"";"";"";"";"";"";"";"";"";"";""
"41";"Nickel-Copper (400)";"aluminum chloride";"aluminum trichloride";"";"7446-70-0";"AlCl3";"salts";"";"";"5 – 25";"75 – 125";"<20";"";"5,152,210,219";"";"";"";"";"";"";"";"";"";"";""
"42";"Nickel-Copper (400)";"aluminum chloride";"aluminum trichloride";"";"7446-70-0";"AlCl3";"salts";"";"";"5 – 40";"25 – 75";"<20";"";"5,152,210,219";"";"";"";"";"";"";"";"";"";"";""
"43";"Nickel-Copper (400)";"aluminum chloride";"aluminum trichloride";"";"7446-70-0";"AlCl3";"salts";"";"";"100";"125 – 175";"20 – 50";"";"5,152,210,219";"";"";"";"";"";"";"";"";"";"";""
"44";"Nickel-Copper (400)";"aluminum chloride";"aluminum trichloride";"";"7446-70-0";"AlCl3";"salts";"";"";"100";"175 – 225";">50";"";"5,152,210,219";"";"";"";"";"";"";"";"";"";"";""
"45";"Nickel-Copper (400)";"aluminum diformate";"";"";"";"";"organic acid salts";"severe corrosion with oxygen ingress";"";"5 – 15";"25 – 225";"<20";"";"209,219,220";"";"";"";"";"";"";"";"";"";"";""
"46";"Nickel-Copper (400)";"aluminum diformate";"";"";"";"";"organic acid salts";"severe corrosion with oxygen ingress";"";"100";"25 – 225";"<20";"";"209,219,220";"";"";"";"";"";"";"";"";"";"";""
"47";"Nickel-Copper (400)";"aluminum ethylate";"aluminum ethoxide";"";"555-75-9";"C6H15AlO3";"reducing agents";"";"";"100";"25 – 225";"<20";"";"219";"";"";"";"";"";"";"";"";"";"";""
"48";"Nickel-Copper (400)";"aluminum fluoride";"aluminum trifluoride";"";"7784-18-1";"AlF3";"salts";"";"";"5";"25 – 75";"<2";"";"6,214,219,220";"";"";"";"";"";"";"";"";"";"";""
"49";"Nickel-Copper (400)";"aluminum fluoride";"aluminum trifluoride";"";"7784-18-1";"AlF3";"salts";"";"";"5";"75 – 225";"<20";"";"6,214,219,220";"";"";"";"";"";"";"";"";"";"";""
"50";"Nickel-Copper (400)";"aluminum fluosilicate";"";"";"";"";"";"";"";"15 – 25";"25 – 75";"<20";"";"219";"";"";"";"";"";"";"";"";"";"";""
"";"";"";"";"";"";"";"";"";"";"";"";"";"";"";"";"";"";"";"";"";"";"";"";"";""
"";"";"";"";"";"";"";"";"";"";"";"";"";"";"";"";"";"";"";"";"";"";"";"";"";""
"Corrosion Survey Database (COR•SUR) © 2002 NACE International";"";"";"";"";"";"";"";"";"";"";"";"";"";"";"";"";"";"";"";"";"";"";"";"";""

File: data/corrosion_data/TableData (25).csv
sep=;
"Title: Corrosion Survey Database (COR•SUR)";"";"";"";"";"";"";"";"";"";"";"";"";"";"";"";"";"";"";"";"";"";"";"";"";""
"Table: Ni-Cr-Fe Alloy (600/ 690)";"";"";"";"";"";"";"";"";"";"";"";"";"";"";"";"";"";"";"";"";"";"";"";"";""
"DOWNLOAD SHOWS ONLY THE DISPLAYED DATA, UP TO 50 ROWS";"";"";"";"";"";"";"";"";"";"";"";"";"";"";"";"";"";"";"";"";"";"";"";"";""
"No.";"material or substance name";"exposure medium";"exposure medium synonym";"exposure medium note";"exposure medium CAS RN";"exposure medium formula";"exposure medium class";"warnings";"resistance note";"conc. (%)";"temp. (°F)";"corrosion rate (mil/yr)";"test note";"reference";"";"";"";"";"";"";"";"";"";"";""
"1";"Ni-Cr-Fe Alloy (600/ 690)";"acetaldehyde";"ethanal";"";"75-07-0";"C2H4O";"aldehydes";"";"";"100";"25 – 75";"<2";"";"1,208,219";"";"";"";"";"";"";"";"";"";"";""
"2";"Ni-Cr-Fe Alloy (600/ 690)";"acetamide";"ethanamide";"";"60-35-5";"C2H5NO";"amides";"";"";"100";"275 – 325";"<2";"";"219";"";"";"";"";"";"";"";"";"";"";""
"3";"Ni-Cr-Fe Alloy (600/ 690)";"acetic acid";"ethanoic acid";"";"64-19-7";"C2H4O2";"organic (weak) acids";"";"";"5 – 15";"25 – 225";"<20";"";"2,140,208,219";"";"";"";"";"";"";"";"";"";"";""
"4";"Ni-Cr-Fe Alloy (600/ 690)";"acetic acid";"ethanoic acid";"";"64-19-7";"C2H4O2";"organic (weak) acids";"";"";"45 – 55";"175 – 225";">50";"";"2,140,208,219";"";"";"";"";"";"";"";"";"";"";""
"5";"Ni-Cr-Fe Alloy (600/ 690)";"acetic acid";"ethanoic acid";"";"64-19-7";"C2H4O2";"organic (weak) acids";"";"";"75 – 85";"25 – 75";"20 – 50";"";"2,140,208,219";"";"";"";"";"";"";"";"";"";"";""
"6";"Ni-Cr-Fe Alloy (600/ 690)";"acetic acid";"ethanoic acid";"";"64-19-7";"C2H4O2";"organic (weak) acids";"";"";"75 – 85";"75 – 125";">50";"";"2,140,208,219";"";"";"";"";"";"";"";"";"";"";""
"7";"Ni-Cr-Fe Alloy (600/ 690)";"acetic acid";"ethanoic acid";"";"64-19-7";"C2H4O2";"organic (weak) acids";"";"";"100";"25 – 225";"<20";"";"2,140,208,219";"";"";"";"";"";"";"";"";"";"";""
"8";"Ni-Cr-Fe Alloy (600/ 690)";"acetic acid";"ethanoic acid";"";"64-19-7";"C2H4O2";"organic (weak) acids";"";"";"100";"375 – 425";">50";"";"2,140,208,219";"";"";"";"";"";"";"";"";"";"";""
"9";"Ni-Cr-Fe Alloy (600/ 690)";"acetic anhydride";"";"";"108-24-7";"C4H6O3";"anhydrides";"";"";"100";"225 – 325";"<2";"";"3,119,208,219,220";"";"";"";"";"";"";"";"";"";"";""
"10";"Ni-Cr-Fe Alloy (600/ 690)";"acetone";"2-propanone";"";"67-64-1";"C3H6O";"ketones";"";"";">5";"25 – 225";"<2";"";"219";"";"";"";"";"";"";"";"";"";"";""
"11";"Ni-Cr-Fe Alloy (600/ 690)";"acetone cyanohydrin";"";"";"75-86-5";"C4H7NO";"nitriles";"";"";"100";"25 – 225";"<20";"";"219";"";"";"";"";"";"";"";"";"";"";""
"12";"Ni-Cr-Fe Alloy (600/ 690)";"acetophenone";"methyl phenyl ketone";"";"98-86-2";"C8H8O";"ketones";"";"";"100";"25 – 225";"<2";"";"219";"";"";"";"";"";"";"";"";"";"";""
"13";"Ni-Cr-Fe Alloy (600/ 690)";"aceto-p-toluidine";"";"";"";"";"amides";"";"";"100";"25 – 225";"<2";"";"219,220";"";"";"";"";"";"";"";"";"";"";""
"14";"Ni-Cr-Fe Alloy (600/ 690)";"acetyl chloride";"ethanoyl chloride";"";"75-36-5";"C2H3ClO";"acid halides";"";"";"100";"25 – 225";"<2";"";"210,219";"";"";"";"";"";"";"";"";"";"";""
"15";"Ni-Cr-Fe Alloy (600/ 690)";"acetylene";"ethyne";"";"74-86-2";"C2H2";"hydrocarbons";"";"";"100";"25 – 425";"<2";"";"219";"";"";"";"";"";"";"";"";"";"";""
"16";"Ni-Cr-Fe Alloy (600/ 690)";"acetylene chloride";"";"";"";"";"halogenated aliphatics";"";"";"100";"25 – 225";"<2";"";"32,210,219";"";"";"";"";"";"";"";"";"";"";""
"17";"Ni-Cr-Fe Alloy (600/ 690)";"acrolein";"2-propenal";"";"107-02-8";"C3H4O";"aldehydes";"";"";"100";"25 – 225";"<20";"";"219";"";"";"";"";"";"";"";"";"";"";""
"18";"Ni-Cr-Fe Alloy (600/ 690)";"acrylonitrile";"propenenitrile";"";"107-13-1";"C3H3N";"nitriles";"";"";"100";"25 – 225";"<2";"";"219";"";"";"";"";"";"";"";"";"";"";""
"19";"Ni-Cr-Fe Alloy (600/ 690)";"alkyl boranes";"";"";"";"";"";"";"";"100";"25 – 75";"<2";"";"219";"";"";"";"";"";"";"";"";"";"";""
"20";"Ni-Cr-Fe Alloy (600/ 690)";"alkyl naphthalene sulfonates";"";"";"";"";"surfactants & detergents";"";"";"100";"175 – 225";"<20";"";"207,215,219,220";"";"";"";"";"";"";"";"";"";"";""
"21";"Ni-Cr-Fe Alloy (600/ 690)";"alkylaryl sulfonic acids";"";"";"";"";"surfactants & detergents";"";"pitting";"25 – 35";"125 – 175";"<2";"";"219";"";"";"";"";"";"";"";"";"";"";""
"22";"Ni-Cr-Fe Alloy (600/ 690)";"alkylaryl sulfonic acids";"";"";"";"";"surfactants & detergents";"";"";"100";"25 – 225";"<20";"";"219";"";"";"";"";"";"";"";"";"";"";""
"23";"Ni-Cr-Fe Alloy (600/ 690)";"alkylphenol";"";"";"";"";"phenols";"";"";"100";"25 – 75";"<2";"";"219";"";"";"";"";"";"";"";"";"";"";""
"24";"Ni-Cr-Fe Alloy (600/ 690)";"allyl alcohol";"2-propen-1-ol";"";"107-18-6";"C3H6O";"alcohols";"";"";">5";"25 – 225";"<2";"";"207,215,219";"";"";"";"";"";"";"";"";"";"";""
"25";"Ni-Cr-Fe Alloy (600/ 690)";"allyl alcohol";"2-propen-1-ol";"";"107-18-6";"C3H6O";"alcohols";"";"";"100";"25 – 325";"<2";"";"207,215,219";"";"";"";"";"";"";"";"";"";"";""
"26";"Ni-Cr-Fe Alloy (600/ 690)";"allyl chloride";"3-chloropropene";"";"107-05-1";"C3H5Cl";"halogenated aliphatics";"";"";"100";"25 – 225";"<20";"";"32,210,219";"";"";"";"";"";"";"";"";"";"";""
"27";"Ni-Cr-Fe Alloy (600/ 690)";"allyl sulfide";"";"";"";"";"";"";"";"100";"25 – 225";"<2";"";"219,220";"";"";"";"";"";"";"";"";"";"";""
"28";"Ni-Cr-Fe Alloy (600/ 690)";"allylidene diacetate";"";"";"";"";"esters";"";"";"100";"25 – 225";"<2";"";"219";"";"";"";"";"";"";"";"";"";"";""
"29";"Ni-Cr-Fe Alloy (600/ 690)";"aluminum acetate";"";"";"";"";"salts";"";"";"5 – 15";"25 – 225";"<20";"";"208,219,220";"";"";"";"";"";"";"";"";"";"";""
"30";"Ni-Cr-Fe Alloy (600/ 690)";"aluminum chlorate";"";"";"";"";"salts";"";"";"15 – 25";"25 – 225";"<2";"";"219,220";"";"";"";"";"";"";"";"";"";"";""
"31";"Ni-Cr-Fe Alloy (600/ 690)";"aluminum chloride";"aluminum trichloride";"";"7446-70-0";"AlCl3";"salts";"";"pitting";"5 – 15";"125 – 175";">50";"";"5,152,210,219,220";"";"";"";"";"";"";"";"";"";"";""
"32";"Ni-Cr-Fe Alloy (600/ 690)";"aluminum chloride";"aluminum trichloride";"";"7446-70-0";"AlCl3";"salts";"";"";"100";"125 – 175";"<20";"";"5,152,210,219,220";"";"";"";"";"";"";"";"";"";"";""
"33";"Ni-Cr-Fe Alloy (600/ 690)";"aluminum diformate";"";"";"";"";"organic acid salts";"";"";"5 – 15";"25 – 225";"<20";"";"209,219";"";"";"";"";"";"";"";"";"";"";""
"34";"Ni-Cr-Fe Alloy (600/ 690)";"aluminum diformate";"";"";"";"";"organic acid salts";"";"";"100";"25 – 225";"<20";"";"209,219";"";"";"";"";"";"";"";"";"";"";""
"35";"Ni-Cr-Fe Alloy (600/ 690)";"aluminum ethylate";"aluminum ethoxide";"";"555-75-9";"C6H15AlO3";"reducing agents";"";"";"100";"25 – 225";"<20";"";"219";"";"";"";"";"";"";"";"";"";"";""
"36";"Ni-Cr-Fe Alloy (600/ 690)";"aluminum fluosilicate";"";"";"";"";"";"";"";"15 – 25";"25 – 75";"<20";"";"219";"";"";"";"";"";"";"";"";"";"";""
"37";"Ni-Cr-Fe Alloy (600/ 690)";"aluminum fluosilicate";"";"";"";"";"";"";"";"100";"25 – 225";"<20";"";"219";"";"";"";"";"";"";"";"";"";"";""
"38";"Ni-Cr-Fe Alloy (600/ 690)";"aluminum nitrate";"";"";"";"";"salts";"";"";"5 – 15";"25 – 75";"<20";"";"215,219";"";"";"";"";"";"";"";"";"";"";""
"39";"Ni-Cr-Fe Alloy (600/ 690)";"aluminum potassium sulfate";"potassium aluminum sulfate";"";"10043-67-1";"AlKO8S2";"salts";"";"";"5 – 15";"25 – 125";"<20";"";"215,219,220";"";"";"";"";"";"";"";"";"";"";""
"40";"Ni-Cr-Fe Alloy (600/ 690)";"aluminum potassium sulfate";"potassium aluminum sulfate";"";"10043-67-1";"AlKO8S2";"salts";"";"";"5 – 15";"125 – 225";">50";"";"215,219,220";"";"";"";"";"";"";"";"";"";"";""
"41";"Ni-Cr-Fe Alloy (600/ 690)";"aluminum sulfate";"alunogenite";"";"10043-01-3";"Al2O12S3";"salts";"";"";"5 – 15";"25 – 75";"<2";"";"7,215,219,220";"";"";"";"";"";"";"";"";"";"";""
"42";"Ni-Cr-Fe Alloy (600/ 690)";"aluminum sulfate";"alunogenite";"";"10043-01-3";"Al2O12S3";"salts";"";"";"5 – 15";"175 – 225";">50";"";"7,215,219,220";"";"";"";"";"";"";"";"";"";"";""
"43";"Ni-Cr-Fe Alloy (600/ 690)";"aluminum sulfate";"alunogenite";"";"10043-01-3";"Al2O12S3";"salts";"";"";"15 – 25";"25 – 75";"<20";"";"7,215,219,220";"";"";"";"";"";"";"";"";"";"";""
"44";"Ni-Cr-Fe Alloy (600/ 690)";"aluminum sulfate";"alunogenite";"";"10043-01-3";"Al2O12S3";"salts";"";"";"15 – 35";"125 – 175";">50";"";"7,215,219,220";"";"";"";"";"";"";"";"";"";"";""
"45";"Ni-Cr-Fe Alloy (600/ 690)";"aminobenzenesulfonic acid";"";"";"";"";"surfactants & detergents";"";"";"100";"25 – 225";"<20";"";"219";"";"";"";"";"";"";"";"";"";"";""
"46";"Ni-Cr-Fe Alloy (600/ 690)";"aminoethylethanolamine";"";"";"";"";"amines";"";"";"5 – 15";"25 – 175";"<20";"";"217,219";"";"";"";"";"";"";"";"";"";"";""
"47";"Ni-Cr-Fe Alloy (600/ 690)";"aminoethylethanolamine";"";"";"";"";"amines";"";"";"5 – 15";"175 – 225";"<2";"";"217,219";"";"";"";"";"";"";"";"";"";"";""
"48";"Ni-Cr-Fe Alloy (600/ 690)";"aminoethylethanolamine";"";"";"";"";"amines";"";"";"100";"25 – 175";"<20";"";"217,219";"";"";"";"";"";"";"";"";"";"";""
"49";"Ni-Cr-Fe Alloy (600/ 690)";"aminoethylethanolamine";"";"";"";"";"amines";"";"";"100";"175 – 225";"<2";"";"217,219";"";"";"";"";"";"";"";"";"";"";""
"50";"Ni-Cr-Fe Alloy (600/ 690)";"aminopyridines";"";"";"";"";"heterocyclic organics";"";"";"100";"140 – 225";"<20";"";"219,220";"";"";"";"";"";"";"";"";"";"";""
"";"";"";"";"";"";"";"";"";"";"";"";"";"";"";"";"";"";"";"";"";"";"";"";"";""
"";"";"";"";"";"";"";"";"";"";"";"";"";"";"";"";"";"";"";"";"";"";"";"";"";""
"Corrosion Survey Database (COR•SUR) © 2002 NACE International";"";"";"";"";"";"";"";"";"";"";"";"";"";"";"";"";"";"";"";"";"";"";"";"";""
