Repository: Mahyar-rajabi94/TF_SDL

File: data/corrosion_data/TableData (26).csv
sep=;
"Title: Corrosion Survey Database (COR•SUR)";"";"";"";"";"";"";"";"";"";"";"";"";"";"";"";"";"";"";"";"";"";"";"";"";""
"Table: Ni-Mo Alloy (Ni-30Mo; B-2)";"";"";"";"";"";"";"";"";"";"";"";"";"";"";"";"";"";"";"";"";"";"";"";"";""
"DOWNLOAD SHOWS ONLY THE DISPLAYED DATA, UP TO 50 ROWS";"";"";"";"";"";"";"";"";"";"";"";"";"";"";"";"";"";"";"";"";"";"";"";"";""
"No.";"material or substance name";"exposure medium";"exposure medium synonym";"exposure medium note";"exposure medium CAS RN";"exposure medium formula";"exposure medium class";"warnings";"resistance note";"conc. (%)";"temp. (°F)";"corrosion rate (mil/yr)";"test note";"reference";"";"";"";"";"";"";"";"";"";"";""
"1";"Ni-Mo Alloy (Ni-30Mo; B-2)";"acetamide";"ethanamide";"";"60-35-5";"C2H5NO";"amides";"";"";"100";"275 – 325";"<2";"";"219";"";"";"";"";"";"";"";"";"";"";""
"2";"Ni-Mo Alloy (Ni-30Mo; B-2)";"acetic acid";"ethanoic acid";"";"64-19-7";"C2H4O2";"organic (weak) acids";"";"";"5 – 35";"75 – 175";"<20";"";"2,140,208,219";"";"";"";"";"";"";"";"";"";"";""
"3";"Ni-Mo Alloy (Ni-30Mo; B-2)";"acetic acid";"ethanoic acid";"";"64-19-7";"C2H4O2";"organic (weak) acids";"";"";">5";"25 – 75";"<2";"";"2,140,208,219";"";"";"";"";"";"";"";"";"";"";""
"4";"Ni-Mo Alloy (Ni-30Mo; B-2)";"acetic acid";"ethanoic acid";"";"64-19-7";"C2H4O2";"organic (weak) acids";"";"";">5";"175 – 225";"<2";"";"2,140,208,219";"";"";"";"";"";"";"";"";"";"";""
"5";"Ni-Mo Alloy (Ni-30Mo; B-2)";"acetic acid";"ethanoic acid";"";"64-19-7";"C2H4O2";"organic (weak) acids";"";"";">35";"75 – 175";"<2";"";"2,140,208,219";"";"";"";"";"";"";"";"";"";"";""
"6";"Ni-Mo Alloy (Ni-30Mo; B-2)";"acetic anhydride";"";"";"108-24-7";"C4H6O3";"anhydrides";"";"";"100";"25 – 225";"<2";"";"3,119,208,219,220";"";"";"";"";"";"";"";"";"";"";""
"7";"Ni-Mo Alloy (Ni-30Mo; B-2)";"acetoacetic acid";"";"";"541-50-4";"C4H6O3";"organic (weak) acids";"";"";">5";"25 – 225";"<20";"";"219";"";"";"";"";"";"";"";"";"";"";""
"8";"Ni-Mo Alloy (Ni-30Mo; B-2)";"acetone";"2-propanone";"";"67-64-1";"C3H6O";"ketones";"";"";">5";"25 – 225";"<2";"";"219";"";"";"";"";"";"";"";"";"";"";""
"9";"Ni-Mo Alloy (Ni-30Mo; B-2)";"acetone cyanohydrin";"";"";"75-86-5";"C4H7NO";"nitriles";"";"";"100";"25 – 225";"<20";"";"219";"";"";"";"";"";"";"";"";"";"";""
"10";"Ni-Mo Alloy (Ni-30Mo; B-2)";"aceto-p-toluidine";"";"";"";"";"amides";"";"";"100";"25 – 225";"<2";"";"219,220";"";"";"";"";"";"";"";"";"";"";""
"11";"Ni-Mo Alloy (Ni-30Mo; B-2)";"acetotoluidine";"";"";"";"";"amides";"";"";"100";"25 – 225";"<2";"";"219";"";"";"";"";"";"";"";"";"";"";""
"12";"Ni-Mo Alloy (Ni-30Mo; B-2)";"acetyl chloride";"ethanoyl chloride";"";"75-36-5";"C2H3ClO";"acid halides";"";"";"100";"25 – 225";"<2";"";"210,219";"";"";"";"";"";"";"";"";"";"";""
"13";"Ni-Mo Alloy (Ni-30Mo; B-2)";"acetylene";"ethyne";"";"74-86-2";"C2H2";"hydrocarbons";"";"";"100";"25 – 225";"<2";"";"219,220";"";"";"";"";"";"";"";"";"";"";""
"14";"Ni-Mo Alloy (Ni-30Mo; B-2)";"acetylene chloride";"";"";"";"";"halogenated aliphatics";"";"";"100";"25 – 225";"<2";"";"32,210,219,220";"";"";"";"";"";"";"";"";"";"";""
"15";"Ni-Mo Alloy (Ni-30Mo; B-2)";"acrolein";"2-propenal";"";"107-02-8";"C3H4O";"aldehydes";"";"";"100";"25 – 225";"<20";"";"219";"";"";"";"";"";"";"";"";"";"";""
"16";"Ni-Mo Alloy (Ni-30Mo; B-2)";"acrylonitrile";"propenenitrile";"";"107-13-1";"C3H3N";"nitriles";"";"";"100";"25 – 225";"<2";"";"219";"";"";"";"";"";"";"";"";"";"";""
"17";"Ni-Mo Alloy (Ni-30Mo; B-2)";"alkanesulfonic acids";"";"";"";"";"surfactants & detergents";"";"";"100";"25 – 125";"<2";"";"219";"";"";"";"";"";"";"";"";"";"";""
"18";"Ni-Mo Alloy (Ni-30Mo; B-2)";"alkanesulfonic acids";"";"";"";"";"surfactants & detergents";"";"";"100";"125 – 225";"<20";"";"219";"";"";"";"";"";"";"";"";"";"";""
"19";"Ni-Mo Alloy (Ni-30Mo; B-2)";"alkyl naphthalene sulfonates";"";"";"";"";"surfactants & detergents";"";"";"100";"175 – 225";"<20";"";"207,215,219,220";"";"";"";"";"";"";"";"";"";"";""
"20";"Ni-Mo Alloy (Ni-30Mo; B-2)";"alkylaryl sulfonic acids";"";"";"";"";"surfactants & detergents";"";"";"25 – 35";"125 – 175";"<2";"";"219";"";"";"";"";"";"";"";"";"";"";""
"21";"Ni-Mo Alloy (Ni-30Mo; B-2)";"alkylaryl sulfonic acids";"";"";"";"";"surfactants & detergents";"";"";"100";"25 – 225";"<20";"";"219";"";"";"";"";"";"";"";"";"";"";""
"22";"Ni-Mo Alloy (Ni-30Mo; B-2)";"alkylphenol";"";"";"";"";"phenols";"";"";"100";"25 – 75";"<2";"";"219";"";"";"";"";"";"";"";"";"";"";""
"23";"Ni-Mo Alloy (Ni-30Mo; B-2)";"allyl alcohol";"2-propen-1-ol";"";"107-18-6";"C3H6O";"alcohols";"";"";">5";"25 – 225";"<2";"";"207,215,219";"";"";"";"";"";"";"";"";"";"";""
"24";"Ni-Mo Alloy (Ni-30Mo; B-2)";"allyl chloride";"3-chloropropene";"";"107-05-1";"C3H5Cl";"halogenated aliphatics";"";"";"85 – 95";"75 – 225";"<20";"";"32,210,219";"";"";"";"";"";"";"";"";"";"";""
"25";"Ni-Mo Alloy (Ni-30Mo; B-2)";"allyl chloride";"3-chloropropene";"";"107-05-1";"C3H5Cl";"halogenated aliphatics";"";"";">85";"25 – 75";"<2";"";"32,210,219";"";"";"";"";"";"";"";"";"";"";""
"26";"Ni-Mo Alloy (Ni-30Mo; B-2)";"allyl chloride";"3-chloropropene";"";"107-05-1";"C3H5Cl";"halogenated aliphatics";"";"";"100";"25 – 225";"<2";"";"32,210,219";"";"";"";"";"";"";"";"";"";"";""
"27";"Ni-Mo Alloy (Ni-30Mo; B-2)";"allylidene diacetate";"";"";"";"";"esters";"";"";"100";"25 – 225";"<2";"";"219";"";"";"";"";"";"";"";"";"";"";""
"28";"Ni-Mo Alloy (Ni-30Mo; B-2)";"aluminum acetate";"";"";"";"";"salts";"";"";"5 – 95";"25 – 125";"<2";"";"208,219,220";"";"";"";"";"";"";"";"";"";"";""
"29";"Ni-Mo Alloy (Ni-30Mo; B-2)";"aluminum acetate";"";"";"";"";"salts";"";"";"5 – 95";"125 – 225";"<20";"";"208,219,220";"";"";"";"";"";"";"";"";"";"";""
"30";"Ni-Mo Alloy (Ni-30Mo; B-2)";"aluminum chlorate";"";"";"";"";"salts";"";"";"15 – 25";"25 – 225";"<2";"";"219,220";"";"";"";"";"";"";"";"";"";"";""
"31";"Ni-Mo Alloy (Ni-30Mo; B-2)";"aluminum chloride";"aluminum trichloride";"";"7446-70-0";"AlCl3";"salts";"";"";"5 – 40";"25 – 75";"<2";"";"5,152,210,219";"";"";"";"";"";"";"";"";"";"";""
"32";"Ni-Mo Alloy (Ni-30Mo; B-2)";"aluminum chloride";"aluminum trichloride";"";"7446-70-0";"AlCl3";"salts";"";"";"100";"175 – 225";"20 – 50";"";"5,152,210,219";"";"";"";"";"";"";"";"";"";"";""
"33";"Ni-Mo Alloy (Ni-30Mo; B-2)";"aluminum diformate";"";"";"";"";"organic acid salts";"";"";"5 – 15";"25 – 225";"<20";"";"209,219";"";"";"";"";"";"";"";"";"";"";""
"34";"Ni-Mo Alloy (Ni-30Mo; B-2)";"aluminum diformate";"";"";"";"";"organic acid salts";"";"";"100";"25 – 225";"<20";"";"209,219";"";"";"";"";"";"";"";"";"";"";""
"35";"Ni-Mo Alloy (Ni-30Mo; B-2)";"aluminum ethylate";"aluminum ethoxide";"";"555-75-9";"C6H15AlO3";"reducing agents";"";"";"100";"25 – 225";"<20";"";"219";"";"";"";"";"";"";"";"";"";"";""
"36";"Ni-Mo Alloy (Ni-30Mo; B-2)";"aluminum fluosilicate";"";"";"";"";"";"";"";"15 – 25";"25 – 75";"<20";"";"219";"";"";"";"";"";"";"";"";"";"";""
"37";"Ni-Mo Alloy (Ni-30Mo; B-2)";"aluminum fluosilicate";"";"";"";"";"";"";"";"100";"25 – 225";"<20";"";"219";"";"";"";"";"";"";"";"";"";"";""
"38";"Ni-Mo Alloy (Ni-30Mo; B-2)";"aluminum nitrate";"";"";"";"";"salts";"";"";"5 – 15";"25 – 75";"<20";"";"215,219";"";"";"";"";"";"";"";"";"";"";""
"39";"Ni-Mo Alloy (Ni-30Mo; B-2)";"aluminum potassium sulfate";"potassium aluminum sulfate";"";"10043-67-1";"AlKO8S2";"salts";"";"";"5 – 15";"175 – 225";">50";"";"215,219,220";"";"";"";"";"";"";"";"";"";"";""
"40";"Ni-Mo Alloy (Ni-30Mo; B-2)";"aluminum potassium sulfate";"potassium aluminum sulfate";"";"10043-67-1";"AlKO8S2";"salts";"";"";"5 – 30";"25 – 175";"<20";"";"215,219,220";"";"";"";"";"";"";"";"";"";"";""
"41";"Ni-Mo Alloy (Ni-30Mo; B-2)";"aluminum sodium sulfate";"";"";"";"";"salts";"";"";"5 – 65";"25 – 225";"<20";"";"215,219";"";"";"";"";"";"";"";"";"";"";""
"42";"Ni-Mo Alloy (Ni-30Mo; B-2)";"aluminum sulfate";"alunogenite";"";"10043-01-3";"Al2O12S3";"salts";"";"";"5 – 40";"75 – 275";"<2";"";"7,215,219,220";"";"";"";"";"";"";"";"";"";"";""
"43";"Ni-Mo Alloy (Ni-30Mo; B-2)";"aminobenzenesulfonic acid";"";"";"";"";"surfactants & detergents";"";"";"100";"25 – 225";"<20";"";"219";"";"";"";"";"";"";"";"";"";"";""
"44";"Ni-Mo Alloy (Ni-30Mo; B-2)";"aminopyridines";"";"";"";"";"heterocyclic organics";"";"";"100";"140 – 225";"<20";"";"219,220";"";"";"";"";"";"";"";"";"";"";""
"45";"Ni-Mo Alloy (Ni-30Mo; B-2)";"ammonia";"";"";"7664-41-7";"H3N";"bases";"";"";"100";"25 – 500";"<2";"";"8,148,217,219";"";"";"";"";"";"";"";"";"";"";""
"46";"Ni-Mo Alloy (Ni-30Mo; B-2)";"ammonium acetate";"";"";"631-61-8";"C2H7NO2";"salts";"";"";"5 – 15";"25 – 225";"<2";"";"8,217,219,220";"";"";"";"";"";"";"";"";"";"";""
"47";"Ni-Mo Alloy (Ni-30Mo; B-2)";"ammonium bifluoride";"";"";"";"";"";"";"";"5 – 15";"25 – 225";"<2";"";"134,217,219";"";"";"";"";"";"";"";"";"";"";""
"48";"Ni-Mo Alloy (Ni-30Mo; B-2)";"ammonium biphosphate";"";"";"";"";"salts";"";"";"25 – 35";"25 – 75";"<2";"";"213,219";"";"";"";"";"";"";"";"";"";"";""
"49";"Ni-Mo Alloy (Ni-30Mo; B-2)";"ammonium bromide";"";"";"12124-97-9";"BrH4N";"salts";"";"";"5 – 15";"25 – 225";"<20";"";"219";"";"";"";"";"";"";"";"";"";"";""
"50";"Ni-Mo Alloy (Ni-30Mo; B-2)";"ammonium bromide";"";"";"12124-97-9";"BrH4N";"salts";"";"";"15 – 85";"25 – 175";"<20";"";"219";"";"";"";"";"";"";"";"";"";"";""
"";"";"";"";"";"";"";"";"";"";"";"";"";"";"";"";"";"";"";"";"";"";"";"";"";""
"";"";"";"";"";"";"";"";"";"";"";"";"";"";"";"";"";"";"";"";"";"";"";"";"";""
"Corrosion Survey Database (COR•SUR) © 2002 NACE International";"";"";"";"";"";"";"";"";"";"";"";"";"";"";"";"";"";"";"";"";"";"";"";"";""

File: data/corrosion_data/TableData (27).csv
sep=;
"Title: Corrosion Survey Database (COR•SUR)";"";"";"";"";"";"";"";"";"";"";"";"";"";"";"";"";"";"";"";"";"";"";"";"";""
"Table: Niobium (Columbium)";"";"";"";"";"";"";"";"";"";"";"";"";"";"";"";"";"";"";"";"";"";"";"";"";""
"DOWNLOAD SHOWS ONLY THE DISPLAYED DATA, UP TO 50 ROWS";"";"";"";"";"";"";"";"";"";"";"";"";"";"";"";"";"";"";"";"";"";"";"";"";""
"No.";"material or substance name";"exposure medium";"exposure medium synonym";"exposure medium note";"exposure medium CAS RN";"exposure medium formula";"exposure medium class";"resistance note";"conc. (%)";"temp. (°F)";"corrosion rate (mil/yr)";"reference";"";"";"";"";"";"";"";"";"";"";"";"";""
"1";"Niobium (Columbium)";"acetic acid";"ethanoic acid";"";"64-19-7";"C2H4O2";"organic (weak) acids";"";"any";"0 – 212";"<2";"2,140,208,220";"";"";"";"";"";"";"";"";"";"";"";"";""
"2";"Niobium (Columbium)";"acetone";"2-propanone";"";"67-64-1";"C3H6O";"ketones";"";"any";"0 – 212";"<2";"220";"";"";"";"";"";"";"";"";"";"";"";"";""
"3";"Niobium (Columbium)";"aluminum chloride";"aluminum trichloride";"";"7446-70-0";"AlCl3";"salts";"";"<40";"0 – 212";"<2";"5,152,210,220";"";"";"";"";"";"";"";"";"";"";"";"";""
"4";"Niobium (Columbium)";"aluminum potassium sulfate";"potassium aluminum sulfate";"";"10043-67-1";"AlKO8S2";"salts";"";"<20";"0 – 212";"<2";"215,220";"";"";"";"";"";"";"";"";"";"";"";"";""
"5";"Niobium (Columbium)";"ammonia";"";"";"7664-41-7";"H3N";"bases";"";"100";"0 – 212";"<2";"8,148,217,220";"";"";"";"";"";"";"";"";"";"";"";"";""
"6";"Niobium (Columbium)";"ammonium chloride";"sal ammoniac";"";"12125-02-9";"ClH4N";"salts";"";"10";"212";"<2";"10,210,220";"";"";"";"";"";"";"";"";"";"";"";"";""
"7";"Niobium (Columbium)";"amyl acetate";"pentyl acetate";"";"628-63-7";"C7H14O2";"esters";"";"100";"0 – 212";"<2";"220";"";"";"";"";"";"";"";"";"";"";"";"";""
"8";"Niobium (Columbium)";"amyl chloride";"1-chloropentane";"";"543-59-9";"C5H11Cl";"alkyl halides";"";"100";"0 – 212";"<2";"32,220";"";"";"";"";"";"";"";"";"";"";"";"";""
"9";"Niobium (Columbium)";"aniline";"benzenamine";"";"62-53-3";"C6H7N";"amines";"";"100";"0 – 212";"<2";"220";"";"";"";"";"";"";"";"";"";"";"";"";""
"10";"Niobium (Columbium)";"benzoic acid";"benzenecarboxylic acid";"";"65-85-0";"C7H6O2";"organic (weak) acids";"";"5";"0 – 212";"<2";"20,220";"";"";"";"";"";"";"";"";"";"";"";"";""
"11";"Niobium (Columbium)";"boric acid";"";"";"";"";"inorganic acids";"";"5";"0 – 212";"<2";"21,132,220";"";"";"";"";"";"";"";"";"";"";"";"";""
"12";"Niobium (Columbium)";"bromine";"";"dry";"7726-95-6";"Br2";"";"";"100";"0 – 212";"<2";"20,129,220";"";"";"";"";"";"";"";"";"";"";"";"";""
"13";"Niobium (Columbium)";"bromine";"";"wet";"7726-95-6";"Br2";"";"";"100";"0 – 140";"<2";"20,129,220";"";"";"";"";"";"";"";"";"";"";"";"";""
"14";"Niobium (Columbium)";"bromine";"";"wet";"7726-95-6";"Br2";"";"";"100";"212";">50";"20,129,220";"";"";"";"";"";"";"";"";"";"";"";"";""
"15";"Niobium (Columbium)";"calcium chloride";"hydrophilite";"";"10043-52-4";"CaCl2";"salts";"";"<70";"212";"<2";"25,111,210,220";"";"";"";"";"";"";"";"";"";"";"";"";""
"16";"Niobium (Columbium)";"carbon dioxide";"carbonic anhydride";"";"124-38-9";"CO2";"gases";"";"100";"0 – 482";"<2";"220";"";"";"";"";"";"";"";"";"";"";"";"";""
"17";"Niobium (Columbium)";"carbon disulfide";"carbon bisulfide";"";"75-15-0";"CS2";"solvents";"";"100";"140";"<2";"220";"";"";"";"";"";"";"";"";"";"";"";"";""
"18";"Niobium (Columbium)";"chlorine";"";"";"7782-50-5";"Cl2";"";"";"100";"0 – 392";"<2";"33,144,211,220";"";"";"";"";"";"";"";"";"";"";"";"";""
"19";"Niobium (Columbium)";"chromic acid";"";"";"";"";"inorganic acids";"";"60";"0 – 140";"<2";"220";"";"";"";"";"";"";"";"";"";"";"";"";""
"20";"Niobium (Columbium)";"chromic acid";"";"";"";"";"inorganic acids";"";"80";"212";">50";"220";"";"";"";"";"";"";"";"";"";"";"";"";""
"21";"Niobium (Columbium)";"citric acid";"2-hydroxy-1,2,3-propanetricarboxylic acid";"";"77-92-9";"C6H8O7";"organic (weak) acids";"";"<60";"212";"<2";"39,135,220";"";"";"";"";"";"";"";"";"";"";"";"";""
"22";"Niobium (Columbium)";"copper nitrate";"cupric nitrate";"";"3251-23-8";"CuN2O6";"salts";"";"<50";"0 – 239";"<2";"42,216,220";"";"";"";"";"";"";"";"";"";"";"";"";""
"23";"Niobium (Columbium)";"cyclohexane";"hexahydrobenzene";"";"110-82-7";"C6H12";"hydrocarbons";"";"100";"212";"<2";"220";"";"";"";"";"";"";"";"";"";"";"";"";""
"24";"Niobium (Columbium)";"ethyl ether";"diethyl ether";"";"60-29-7";"C4H10O";"ethers";"";"100";"212";"<2";"220";"";"";"";"";"";"";"";"";"";"";"";"";""
"25";"Niobium (Columbium)";"ethylene glycol";"1,2-ethanediol";"";"107-21-1";"C2H6O2";"alcohols";"";"any";"0 – 212";"<2";"46,125,220";"";"";"";"";"";"";"";"";"";"";"";"";""
"26";"Niobium (Columbium)";"ferric chloride";"iron chloride";"";"7705-08-0";"Cl3Fe";"salts";"";"<50";"0 – 212";"<2";"47,116,210,220";"";"";"";"";"";"";"";"";"";"";"";"";""
"27";"Niobium (Columbium)";"ferric sulfate";"iron sulfate";"";"10028-22-5";"Fe2O12S3";"salts";"";"<60";"0 – 212";"<2";"48,136,207,220";"";"";"";"";"";"";"";"";"";"";"";"";""
"28";"Niobium (Columbium)";"fluorine";"";"gas";"7782-41-4";"F2";"";"";"100";"77";">50";"51,129,214,220";"";"";"";"";"";"";"";"";"";"";"";"";""
"29";"Niobium (Columbium)";"formaldehyde";"methanal";"";"50-00-0";"CH2O";"aldehydes";"";"any";"0 – 212";"<2";"53,209,220";"";"";"";"";"";"";"";"";"";"";"";"";""
"30";"Niobium (Columbium)";"formic acid";"methanoic acid";"";"64-18-6";"CH2O2";"organic (weak) acids";"";"<95";"0 – 212";"<2";"220";"";"";"";"";"";"";"";"";"";"";"";"";""
"31";"Niobium (Columbium)";"formic acid";"methanoic acid";"";"64-18-6";"CH2O2";"organic (weak) acids";"";"100";"47 – 212";"<2";"220";"";"";"";"";"";"";"";"";"";"";"";"";""
"32";"Niobium (Columbium)";"glycerol";"1,2,3-trihydroxypropane";"";"56-81-5";"C3H8O3";"alcohols";"";"any";"0 – 212";"<2";"57,220";"";"";"";"";"";"";"";"";"";"";"";"";""
"33";"Niobium (Columbium)";"hydrochloric acid";"hydrogen chloride";"";"7647-01-0";"ClH";"inorganic acids";"";"10";"77";"<2";"59,142,210,220";"";"";"";"";"";"";"";"";"";"";"";"";""
"34";"Niobium (Columbium)";"hydrochloric acid";"hydrogen chloride";"";"7647-01-0";"ClH";"inorganic acids";"";"10";"149 – 500";">50";"59,142,210,220";"";"";"";"";"";"";"";"";"";"";"";"";""
"35";"Niobium (Columbium)";"hydrochloric acid";"hydrogen chloride";"";"7647-01-0";"ClH";"inorganic acids";"";"36";"77";"20 – 50";"59,142,210,220";"";"";"";"";"";"";"";"";"";"";"";"";""
"36";"Niobium (Columbium)";"hydrochloric acid";"hydrogen chloride";"";"7647-01-0";"ClH";"inorganic acids";"";"36";"140";">50";"59,142,210,220";"";"";"";"";"";"";"";"";"";"";"";"";""
"37";"Niobium (Columbium)";"hydrofluoric acid";"hydrogen fluoride";"";"7664-39-3";"FH";"inorganic acids";"";"40";"77";">50";"60,143,214,220";"";"";"";"";"";"";"";"";"";"";"";"";""
"38";"Niobium (Columbium)";"hydrogen peroxide";"";"";"7722-84-1";"H2O2";"oxidizing agents";"";"35";"77 – 500";">50";"63,214,220";"";"";"";"";"";"";"";"";"";"";"";"";""
"39";"Niobium (Columbium)";"hydrogen sulfide";"";"";"7783-06-04";"H2S";"gases";"";"100";"0 – 212";"<2";"64,150,220,223";"";"";"";"";"";"";"";"";"";"";"";"";""
"40";"Niobium (Columbium)";"hypochlorous acid";"";"";"7790-92-3";"ClHO";"inorganic acids";"";"5";"77";"<2";"211,220";"";"";"";"";"";"";"";"";"";"";"";"";""
"41";"Niobium (Columbium)";"lactic acid";"";"";"10326-41-7 [50-21-5]";"C3H6O3";"organic (weak) acids";"";"any";"0 – 212";"<2";"208,220";"";"";"";"";"";"";"";"";"";"";"";"";""
"42";"Niobium (Columbium)";"maleic acid";"";"";"110-16-7";"C4H4O4";"organic (weak) acids";"";"<80";"0 – 212";"<2";"69,220";"";"";"";"";"";"";"";"";"";"";"";"";""
"43";"Niobium (Columbium)";"mercuric chloride";"mercury chloride";"";"7487-94-7";"Cl2Hg";"salts";"";"<10";"0 – 212";"<2";"124,210,220";"";"";"";"";"";"";"";"";"";"";"";"";""
"44";"Niobium (Columbium)";"naphthalene";"";"";"91-20-3";"C10H8";"aromatics";"";"100";"175 – 212";"<2";"220";"";"";"";"";"";"";"";"";"";"";"";"";""
"45";"Niobium (Columbium)";"nitric acid";"";"";"7697-37-2";"HNO3";"inorganic acids";"";"5 – 15";"25 – 125";"<2";"220";"";"";"";"";"";"";"";"";"";"";"";"";""
"46";"Niobium (Columbium)";"nitric acid";"";"";"7697-37-2";"HNO3";"inorganic acids";"";"5 – 55";"75 – 125";"<2";"220";"";"";"";"";"";"";"";"";"";"";"";"";""
"47";"Niobium (Columbium)";"nitric acid";"";"";"7697-37-2";"HNO3";"inorganic acids";"";"25";"0 – 212";"<2";"220";"";"";"";"";"";"";"";"";"";"";"";"";""
"48";"Niobium (Columbium)";"nitric acid";"";"";"7697-37-2";"HNO3";"inorganic acids";"";"50";"0 – 212";"<2";"220";"";"";"";"";"";"";"";"";"";"";"";"";""
"49";"Niobium (Columbium)";"nitric acid";"";"";"7697-37-2";"HNO3";"inorganic acids";"";"50";"212 – 500";"20 – 50";"220";"";"";"";"";"";"";"";"";"";"";"";"";""
"50";"Niobium (Columbium)";"nitric acid";"";"";"7697-37-2";"HNO3";"inorganic acids";"";"80";"0 – 176";"<2";"220";"";"";"";"";"";"";"";"";"";"";"";"";""
"";"";"";"";"";"";"";"";"";"";"";"";"";"";"";"";"";"";"";"";"";"";"";"";"";""
"";"";"";"";"";"";"";"";"";"";"";"";"";"";"";"";"";"";"";"";"";"";"";"";"";""
"Corrosion Survey Database (COR•SUR) © 2002 NACE International";"";"";"";"";"";"";"";"";"";"";"";"";"";"";"";"";"";"";"";"";"";"";"";"";""

File: data/corrosion_data/TableData (28).csv
sep=;
"Title: Corrosion Survey Database (COR•SUR)";"";"";"";"";"";"";"";"";"";"";"";"";"";"";"";"";"";"";"";"";"";"";"";"";""
"Table: Precipitation Hardenable Stainless Steel";"";"";"";"";"";"";"";"";"";"";"";"";"";"";"";"";"";"";"";"";"";"";"";"";""
"DOWNLOAD SHOWS ONLY THE DISPLAYED DATA, UP TO 50 ROWS";"";"";"";"";"";"";"";"";"";"";"";"";"";"";"";"";"";"";"";"";"";"";"";"";""
"No.";"material or substance name";"exposure medium";"exposure medium synonym";"exposure medium CAS RN";"exposure medium formula";"exposure medium class";"conc. (%)";"temp. (°F)";"corrosion rate (mil/yr)";"test note";"reference";"";"";"";"";"";"";"";"";"";"";"";"";"";""
"1";"Precipitation Hardenable Stainless Steel (PH Grade 15-7Mo; S15700)";"acetic acid";"ethanoic acid";"64-19-7";"C2H4O2";"organic (weak) acids";"<60";"216";"20 – 50";"";"2,140,208,224";"";"";"";"";"";"";"";"";"";"";"";"";"";""
"2";"Precipitation Hardenable Stainless Steel (PH Grade 15-7Mo; S15700)";"acetic acid";"ethanoic acid";"64-19-7";"C2H4O2";"organic (weak) acids";"60";"216";"20 – 50";"boiling point";"2,140,208,224";"";"";"";"";"";"";"";"";"";"";"";"";"";""
"3";"Precipitation Hardenable Stainless Steel (PH Grade 15-7Mo; S15700)";"formic acid";"methanoic acid";"64-18-6";"CH2O2";"organic (weak) acids";"5 – 10";"176";">50";"";"224";"";"";"";"";"";"";"";"";"";"";"";"";"";""
"4";"Precipitation Hardenable Stainless Steel (PH Grade 15-7Mo; S15700)";"nitric acid";"";"7697-37-2";"HNO3";"inorganic acids";"25";"221";">50";"boiling point";"224";"";"";"";"";"";"";"";"";"";"";"";"";"";""
"5";"Precipitation Hardenable Stainless Steel (PH Grade 15-7Mo; S15700)";"nitric acid";"";"7697-37-2";"HNO3";"inorganic acids";"50";"239";">50";"";"224";"";"";"";"";"";"";"";"";"";"";"";"";"";""
"6";"Precipitation Hardenable Stainless Steel (PH Grade 15-7Mo; S15700)";"nitric acid";"";"7697-37-2";"HNO3";"inorganic acids";"65";"252";">50";"";"224";"";"";"";"";"";"";"";"";"";"";"";"";"";""
"7";"Precipitation Hardenable Stainless Steel (PH Grade 15-7Mo; S15700)";"phosphoric acid";"orthophosphoric acid";"7664-38-2";"H3O4P";"inorganic acids";"<20";"217";"<20";"";"224";"";"";"";"";"";"";"";"";"";"";"";"";"";""
"8";"Precipitation Hardenable Stainless Steel (PH Grade 15-7Mo; S15700)";"phosphoric acid";"orthophosphoric acid";"7664-38-2";"H3O4P";"inorganic acids";"20";"217";"<20";"boiling point";"224";"";"";"";"";"";"";"";"";"";"";"";"";"";""
"9";"Precipitation Hardenable Stainless Steel (PH Grade 15-7Mo; S15700)";"phosphoric acid";"orthophosphoric acid";"7664-38-2";"H3O4P";"inorganic acids";"50";"234";">50";"boiling point";"224";"";"";"";"";"";"";"";"";"";"";"";"";"";""
"10";"Precipitation Hardenable Stainless Steel (PH Grade 15-7Mo; S15700)";"phosphoric acid";"orthophosphoric acid";"7664-38-2";"H3O4P";"inorganic acids";"70";"257";">50";"boiling point";"224";"";"";"";"";"";"";"";"";"";"";"";"";"";""
"11";"Precipitation Hardenable Stainless Steel (PH Grade 15-7Mo; S15700)";"sodium hydroxide";"caustic soda";"1310-73-2";"HNaO";"bases";"30";"244";"<20";"boiling point";"87,145,212,224";"";"";"";"";"";"";"";"";"";"";"";"";"";""
"12";"Precipitation Hardenable Stainless Steel (PH Grade 15-7Mo; S15700)";"sodium hydroxide";"caustic soda";"1310-73-2";"HNaO";"bases";"50";"284";">50";"boiling point";"87,145,212,224";"";"";"";"";"";"";"";"";"";"";"";"";"";""
"13";"Precipitation Hardenable Stainless Steel (PH Grade 15-7Mo; S15700)";"sulfuric acid";"oil of vitriol";"7664-93-9";"H2O4S";"inorganic acids";"1";"0 – 176";">50";"";"224";"";"";"";"";"";"";"";"";"";"";"";"";"";""
"14";"Precipitation Hardenable Stainless Steel (PH Grade 15-7Mo; S15700)";"sulfuric acid";"oil of vitriol";"7664-93-9";"H2O4S";"inorganic acids";"5";"95";">50";"";"224";"";"";"";"";"";"";"";"";"";"";"";"";"";""
"15";"Precipitation Hardenable Stainless Steel (PH Grade 17-4; S17400)";"acetic acid";"ethanoic acid";"64-19-7";"C2H4O2";"organic (weak) acids";"<60";"216";"<20";"";"2,140,208,224";"";"";"";"";"";"";"";"";"";"";"";"";"";""
"16";"Precipitation Hardenable Stainless Steel (PH Grade 17-4; S17400)";"acetic acid";"ethanoic acid";"64-19-7";"C2H4O2";"organic (weak) acids";"60";"216";"<20";"boiling point";"2,140,208,224";"";"";"";"";"";"";"";"";"";"";"";"";"";""
"17";"Precipitation Hardenable Stainless Steel (PH Grade 17-4; S17400)";"formic acid";"methanoic acid";"64-18-6";"CH2O2";"organic (weak) acids";"5 – 10";"176";"<20";"";"224";"";"";"";"";"";"";"";"";"";"";"";"";"";""
"18";"Precipitation Hardenable Stainless Steel (PH Grade 17-4; S17400)";"nitric acid";"";"7697-37-2";"HNO3";"inorganic acids";"25";"221";"<20";"boiling point";"224";"";"";"";"";"";"";"";"";"";"";"";"";"";""
"19";"Precipitation Hardenable Stainless Steel (PH Grade 17-4; S17400)";"nitric acid";"";"7697-37-2";"HNO3";"inorganic acids";"50";"239";">50";"";"224";"";"";"";"";"";"";"";"";"";"";"";"";"";""
"20";"Precipitation Hardenable Stainless Steel (PH Grade 17-4; S17400)";"nitric acid";"";"7697-37-2";"HNO3";"inorganic acids";"65";"252";">50";"";"224";"";"";"";"";"";"";"";"";"";"";"";"";"";""
"21";"Precipitation Hardenable Stainless Steel (PH Grade 17-4; S17400)";"phosphoric acid";"orthophosphoric acid";"7664-38-2";"H3O4P";"inorganic acids";"<20";"217";"<2";"";"224";"";"";"";"";"";"";"";"";"";"";"";"";"";""
"22";"Precipitation Hardenable Stainless Steel (PH Grade 17-4; S17400)";"phosphoric acid";"orthophosphoric acid";"7664-38-2";"H3O4P";"inorganic acids";"20";"217";"<2";"boiling point";"224";"";"";"";"";"";"";"";"";"";"";"";"";"";""
"23";"Precipitation Hardenable Stainless Steel (PH Grade 17-4; S17400)";"phosphoric acid";"orthophosphoric acid";"7664-38-2";"H3O4P";"inorganic acids";"50";"234";"<20";"boiling point";"224";"";"";"";"";"";"";"";"";"";"";"";"";"";""
"24";"Precipitation Hardenable Stainless Steel (PH Grade 17-4; S17400)";"phosphoric acid";"orthophosphoric acid";"7664-38-2";"H3O4P";"inorganic acids";"70";"257";">50";"boiling point";"224";"";"";"";"";"";"";"";"";"";"";"";"";"";""
"25";"Precipitation Hardenable Stainless Steel (PH Grade 17-4; S17400)";"sodium hydroxide";"caustic soda";"1310-73-2";"HNaO";"bases";"<30";"176";"<20";"";"87,145,212,224";"";"";"";"";"";"";"";"";"";"";"";"";"";""
"26";"Precipitation Hardenable Stainless Steel (PH Grade 17-4; S17400)";"sodium hydroxide";"caustic soda";"1310-73-2";"HNaO";"bases";"30";"244";"<20";"boiling point";"87,145,212,224";"";"";"";"";"";"";"";"";"";"";"";"";"";""
"27";"Precipitation Hardenable Stainless Steel (PH Grade 17-4; S17400)";"sodium hydroxide";"caustic soda";"1310-73-2";"HNaO";"bases";"50";"284";">50";"boiling point";"87,145,212,224";"";"";"";"";"";"";"";"";"";"";"";"";"";""
"28";"Precipitation Hardenable Stainless Steel (PH Grade 17-4; S17400)";"sulfuric acid";"oil of vitriol";"7664-93-9";"H2O4S";"inorganic acids";"1";"0 – 176";"<2";"";"224";"";"";"";"";"";"";"";"";"";"";"";"";"";""
"29";"Precipitation Hardenable Stainless Steel (PH Grade 17-4; S17400)";"sulfuric acid";"oil of vitriol";"7664-93-9";"H2O4S";"inorganic acids";"5";"95";"<20";"";"224";"";"";"";"";"";"";"";"";"";"";"";"";"";""
"30";"Precipitation Hardenable Stainless Steel (PH Grade 17-4; S17400)";"sulfuric acid";"oil of vitriol";"7664-93-9";"H2O4S";"inorganic acids";"98";"95";"<2";"";"224";"";"";"";"";"";"";"";"";"";"";"";"";"";""
"31";"Precipitation Hardenable Stainless Steel (PH Grade 17-4; S17400)";"sulfuric acid";"oil of vitriol";"7664-93-9";"H2O4S";"inorganic acids";"98";"176";"<20";"";"224";"";"";"";"";"";"";"";"";"";"";"";"";"";""
"32";"Precipitation Hardenable Stainless Steel (PH Grade 17-7; S17700)";"acetic acid";"ethanoic acid";"64-19-7";"C2H4O2";"organic (weak) acids";"<60";"216";"<20";"";"2,140,208,224";"";"";"";"";"";"";"";"";"";"";"";"";"";""
"33";"Precipitation Hardenable Stainless Steel (PH Grade 17-7; S17700)";"acetic acid";"ethanoic acid";"64-19-7";"C2H4O2";"organic (weak) acids";"60";"216";"<20";"boiling point";"2,140,208,224";"";"";"";"";"";"";"";"";"";"";"";"";"";""
"34";"Precipitation Hardenable Stainless Steel (PH Grade 17-7; S17700)";"formic acid";"methanoic acid";"64-18-6";"CH2O2";"organic (weak) acids";"5 – 10";"176";"<20";"";"224";"";"";"";"";"";"";"";"";"";"";"";"";"";""
"35";"Precipitation Hardenable Stainless Steel (PH Grade 17-7; S17700)";"nitric acid";"";"7697-37-2";"HNO3";"inorganic acids";"25";"221";"<20";"boiling point";"224";"";"";"";"";"";"";"";"";"";"";"";"";"";""
"36";"Precipitation Hardenable Stainless Steel (PH Grade 17-7; S17700)";"nitric acid";"";"7697-37-2";"HNO3";"inorganic acids";"50";"239";">50";"";"224";"";"";"";"";"";"";"";"";"";"";"";"";"";""
"37";"Precipitation Hardenable Stainless Steel (PH Grade 17-7; S17700)";"nitric acid";"";"7697-37-2";"HNO3";"inorganic acids";"65";"252";">50";"";"224";"";"";"";"";"";"";"";"";"";"";"";"";"";""
"38";"Precipitation Hardenable Stainless Steel (PH Grade 17-7; S17700)";"phosphoric acid";"orthophosphoric acid";"7664-38-2";"H3O4P";"inorganic acids";"<20";"217";"<20";"";"224";"";"";"";"";"";"";"";"";"";"";"";"";"";""
"39";"Precipitation Hardenable Stainless Steel (PH Grade 17-7; S17700)";"phosphoric acid";"orthophosphoric acid";"7664-38-2";"H3O4P";"inorganic acids";"20";"217";"<20";"boiling point";"224";"";"";"";"";"";"";"";"";"";"";"";"";"";""
"40";"Precipitation Hardenable Stainless Steel (PH Grade 17-7; S17700)";"phosphoric acid";"orthophosphoric acid";"7664-38-2";"H3O4P";"inorganic acids";"50";"234";"20 – 50";"boiling point";"224";"";"";"";"";"";"";"";"";"";"";"";"";"";""
"41";"Precipitation Hardenable Stainless Steel (PH Grade 17-7; S17700)";"phosphoric acid";"orthophosphoric acid";"7664-38-2";"H3O4P";"inorganic acids";"70";"257";">50";"boiling point";"224";"";"";"";"";"";"";"";"";"";"";"";"";"";""
"42";"Precipitation Hardenable Stainless Steel (PH Grade 17-7; S17700)";"sodium hydroxide";"caustic soda";"1310-73-2";"HNaO";"bases";"30";"244";"<20";"boiling point";"87,145,212,224";"";"";"";"";"";"";"";"";"";"";"";"";"";""
"43";"Precipitation Hardenable Stainless Steel (PH Grade 17-7; S17700)";"sodium hydroxide";"caustic soda";"1310-73-2";"HNaO";"bases";"50";"284";">50";"boiling point";"87,145,212,224";"";"";"";"";"";"";"";"";"";"";"";"";"";""
"44";"Precipitation Hardenable Stainless Steel (PH Grade 17-7; S17700)";"sulfuric acid";"oil of vitriol";"7664-93-9";"H2O4S";"inorganic acids";"1";"0 – 176";">50";"";"224";"";"";"";"";"";"";"";"";"";"";"";"";"";""
"45";"Precipitation Hardenable Stainless Steel (PH Grade 17-7; S17700)";"sulfuric acid";"oil of vitriol";"7664-93-9";"H2O4S";"inorganic acids";"5";"95";">50";"";"224";"";"";"";"";"";"";"";"";"";"";"";"";"";""
"";"";"";"";"";"";"";"";"";"";"";"";"";"";"";"";"";"";"";"";"";"";"";"";"";""
"";"";"";"";"";"";"";"";"";"";"";"";"";"";"";"";"";"";"";"";"";"";"";"";"";""
"Corrosion Survey Database (COR•SUR) © 2002 NACE International";"";"";"";"";"";"";"";"";"";"";"";"";"";"";"";"";"";"";"";"";"";"";"";"";""

File: data/corrosion_data/TableData (29).csv
sep=;
"Title: Corrosion Survey Database (COR•SUR)";"";"";"";"";"";"";"";"";"";"";"";"";"";"";"";"";"";"";"";"";"";"";"";"";""
"Table: Silicon Cast Iron (14Si)";"";"";"";"";"";"";"";"";"";"";"";"";"";"";"";"";"";"";"";"";"";"";"";"";""
"DOWNLOAD SHOWS ONLY THE DISPLAYED DATA, UP TO 50 ROWS";"";"";"";"";"";"";"";"";"";"";"";"";"";"";"";"";"";"";"";"";"";"";"";"";""
"No.";"material or substance name";"exposure medium";"exposure medium synonym";"exposure medium note";"exposure medium CAS RN";"exposure medium formula";"exposure medium class";"warnings";"resistance note";"conc. (%)";"temp. (°F)";"corrosion rate (mil/yr)";"test note";"reference";"";"";"";"";"";"";"";"";"";"";""
"1";"Silicon Cast Iron (14Si)";"acetaldehyde";"ethanal";"";"75-07-0";"C2H4O";"aldehydes";"";"";">5";"52 – 237";"<2";"no air, oxygen";"1,208,218";"";"";"";"";"";"";"";"";"";"";""
"2";"Silicon Cast Iron (14Si)";"acetic acid";"ethanoic acid";"";"64-19-7";"C2H4O2";"organic (weak) acids";"";"";">5";"52 – 237";"<2";"";"2,140,208,218";"";"";"";"";"";"";"";"";"";"";""
"3";"Silicon Cast Iron (14Si)";"acetic acid";"ethanoic acid";"";"64-19-7";"C2H4O2";"organic (weak) acids";"";"";"25 – 35";"232 – 282";"20 – 50";"";"2,140,208,218";"";"";"";"";"";"";"";"";"";"";""
"4";"Silicon Cast Iron (14Si)";"acetoacetic acid";"";"";"541-50-4";"C4H6O3";"organic (weak) acids";"";"";">5";"52 – 237";"<20";"";"218";"";"";"";"";"";"";"";"";"";"";""
"5";"Silicon Cast Iron (14Si)";"acetone";"2-propanone";"";"67-64-1";"C3H6O";"ketones";"";"";"5 – 95";"147 – 237";"<2";"";"218";"";"";"";"";"";"";"";"";"";"";""
"6";"Silicon Cast Iron (14Si)";"acetone";"2-propanone";"";"67-64-1";"C3H6O";"ketones";"";"";">5";"52 – 147";"<2";"";"218";"";"";"";"";"";"";"";"";"";"";""
"7";"Silicon Cast Iron (14Si)";"acetone cyanohydrin";"";"";"75-86-5";"C4H7NO";"nitriles";"";"";"100";"52 – 237";"<20";"";"218";"";"";"";"";"";"";"";"";"";"";""
"8";"Silicon Cast Iron (14Si)";"acetonitrile";"methyl cyanide";"";"1975-05-08";"C2H3N";"nitriles";"";"";"100";"52 – 147";"<2";"";"218";"";"";"";"";"";"";"";"";"";"";""
"9";"Silicon Cast Iron (14Si)";"acetophenone";"methyl phenyl ketone";"";"98-86-2";"C8H8O";"ketones";"";"";"100";"52 – 237";"<2";"";"218";"";"";"";"";"";"";"";"";"";"";""
"10";"Silicon Cast Iron (14Si)";"aceto-p-toluidine";"";"";"";"";"amides";"";"";"100";"52 – 237";"<2";"";"218";"";"";"";"";"";"";"";"";"";"";""
"11";"Silicon Cast Iron (14Si)";"acetotoluidine";"";"";"";"";"amides";"";"";"100";"52 – 237";"<2";"";"218,220";"";"";"";"";"";"";"";"";"";"";""
"12";"Silicon Cast Iron (14Si)";"acetyl chloride";"ethanoyl chloride";"";"75-36-5";"C2H3ClO";"acid halides";"";"";"100";"52 – 237";"<20";"";"210,218";"";"";"";"";"";"";"";"";"";"";""
"13";"Silicon Cast Iron (14Si)";"acetylene";"ethyne";"";"74-86-2";"C2H2";"hydrocarbons";"";"";"100";"52 – 237";"<2";"";"218";"";"";"";"";"";"";"";"";"";"";""
"14";"Silicon Cast Iron (14Si)";"acetylene chloride";"";"";"";"";"halogenated aliphatics";"";"";"100";"52 – 237";"<2";"";"32,210,218";"";"";"";"";"";"";"";"";"";"";""
"15";"Silicon Cast Iron (14Si)";"acrolein";"2-propenal";"";"107-02-8";"C3H4O";"aldehydes";"";"";"5 – 15";"52 – 147";"<20";"no air, oxygen";"218";"";"";"";"";"";"";"";"";"";"";""
"16";"Silicon Cast Iron (14Si)";"acrolein";"2-propenal";"";"107-02-8";"C3H4O";"aldehydes";"";"";"100";"52 – 237";"<20";"";"218";"";"";"";"";"";"";"";"";"";"";""
"17";"Silicon Cast Iron (14Si)";"acrylic acid";"2-propenoic acid";"";"1979-10-07";"C3H4O2";"organic (weak) acids";"";"";"100";"52 – 237";"<20";"";"208,209,218";"";"";"";"";"";"";"";"";"";"";""
"18";"Silicon Cast Iron (14Si)";"acrylonitrile";"propenenitrile";"";"107-13-1";"C3H3N";"nitriles";"";"";"100";"52 – 237";"<2";"";"218";"";"";"";"";"";"";"";"";"";"";""
"19";"Silicon Cast Iron (14Si)";"aliphatic alcohol sulfonates";"";"";"";"";"surfactants & detergents";"";"";"100";"52 – 237";"<20";"";"218";"";"";"";"";"";"";"";"";"";"";""
"20";"Silicon Cast Iron (14Si)";"alkyl naphthalene sulfonates";"";"";"";"";"surfactants & detergents";"";"";"100";"175 – 237";"<20";"";"207,215,218,220";"";"";"";"";"";"";"";"";"";"";""
"21";"Silicon Cast Iron (14Si)";"alkylaryl sulfonic acids";"";"";"";"";"surfactants & detergents";"";"pits";"25 – 35";"142 – 192";"<20";"";"218";"";"";"";"";"";"";"";"";"";"";""
"22";"Silicon Cast Iron (14Si)";"alkylaryl sulfonic acids";"";"";"";"";"surfactants & detergents";"";"";"100";"52 – 237";"<20";"";"218";"";"";"";"";"";"";"";"";"";"";""
"23";"Silicon Cast Iron (14Si)";"alkylphenol";"";"";"";"";"phenols";"";"";"100";"52 – 102";"<2";"";"218";"";"";"";"";"";"";"";"";"";"";""
"24";"Silicon Cast Iron (14Si)";"allyl alcohol";"2-propen-1-ol";"";"107-18-6";"C3H6O";"alcohols";"";"";">5";"52 – 237";"<2";"";"207,215,218";"";"";"";"";"";"";"";"";"";"";""
"25";"Silicon Cast Iron (14Si)";"allyl chloride";"3-chloropropene";"";"107-05-1";"C3H5Cl";"halogenated aliphatics";"";"";">85";"52 – 237";"<2";"";"32,210,218";"";"";"";"";"";"";"";"";"";"";""
"26";"Silicon Cast Iron (14Si)";"allyl sulfide";"";"";"";"";"";"";"";"100";"52 – 237";"<20";"";"218";"";"";"";"";"";"";"";"";"";"";""
"27";"Silicon Cast Iron (14Si)";"allylamine";"2-propen-1-amine";"";"107-11-9";"C3H7N";"amines";"";"";">5";"52 – 237";"<20";"";"217,218";"";"";"";"";"";"";"";"";"";"";""
"28";"Silicon Cast Iron (14Si)";"allylidene diacetate";"";"";"";"";"esters";"";"";"100";"52 – 145";"<2";"";"218";"";"";"";"";"";"";"";"";"";"";""
"29";"Silicon Cast Iron (14Si)";"allylidene diacetate";"";"";"";"";"esters";"";"";"100";"145 – 237";"<20";"";"218";"";"";"";"";"";"";"";"";"";"";""
"30";"Silicon Cast Iron (14Si)";"aluminum acetate";"";"";"";"";"salts";"";"";"5 – 25";"52 – 237";"<20";"";"208,218,220";"";"";"";"";"";"";"";"";"";"";""
"31";"Silicon Cast Iron (14Si)";"aluminum chlorate";"";"";"";"";"salts";"";"";"5 – 25";"52 – 237";"<20";"";"218,220";"";"";"";"";"";"";"";"";"";"";""
"32";"Silicon Cast Iron (14Si)";"aluminum diformate";"";"";"";"";"organic acid salts";"";"";"5 – 15";"52 – 237";"<20";"";"209,218";"";"";"";"";"";"";"";"";"";"";""
"33";"Silicon Cast Iron (14Si)";"aluminum diformate";"";"";"";"";"organic acid salts";"";"";"100";"52 – 237";"<2";"";"209,218";"";"";"";"";"";"";"";"";"";"";""
"34";"Silicon Cast Iron (14Si)";"aluminum ethylate";"aluminum ethoxide";"";"555-75-9";"C6H15AlO3";"reducing agents";"";"";"100";"52 – 237";"<20";"";"218";"";"";"";"";"";"";"";"";"";"";""
"35";"Silicon Cast Iron (14Si)";"aluminum fluoride";"aluminum trifluoride";"";"7784-18-1";"AlF3";"salts";"";"";"5";"52 – 102";">50";"";"6,214,218,220";"";"";"";"";"";"";"";"";"";"";""
"36";"Silicon Cast Iron (14Si)";"aluminum fluoride";"aluminum trifluoride";"";"7784-18-1";"AlF3";"salts";"";"";"100";"52 – 102";">50";"";"6,214,218,220";"";"";"";"";"";"";"";"";"";"";""
"37";"Silicon Cast Iron (14Si)";"aluminum fluosilicate";"";"";"";"";"";"";"";"100";"52 – 237";"<20";"";"218";"";"";"";"";"";"";"";"";"";"";""
"38";"Silicon Cast Iron (14Si)";"aluminum nitrate";"";"";"";"";"salts";"";"";"5 – 15";"52 – 237";"<20";"";"215,218,220";"";"";"";"";"";"";"";"";"";"";""
"39";"Silicon Cast Iron (14Si)";"aluminum potassium sulfate";"potassium aluminum sulfate";"";"10043-67-1";"AlKO8S2";"salts";"";"";"5 – 30";"52 – 237";"<2";"with sulfuric acid";"215,218,220";"";"";"";"";"";"";"";"";"";"";""
"40";"Silicon Cast Iron (14Si)";"aluminum sodium sulfate";"";"";"";"";"salts";"";"";"5 – 65";"52 – 237";"<2";"";"215,218";"";"";"";"";"";"";"";"";"";"";""
"41";"Silicon Cast Iron (14Si)";"aluminum sulfate";"alunogenite";"";"10043-01-3";"Al2O12S3";"salts";"";"";"5 – 35";"52 – 100";"<2";"with sulfuric acid";"7,215,218,220";"";"";"";"";"";"";"";"";"";"";""
"42";"Silicon Cast Iron (14Si)";"aluminum sulfate";"alunogenite";"";"10043-01-3";"Al2O12S3";"salts";"";"";"5 – 40";"100 – 237";"<2";"";"7,215,218,220";"";"";"";"";"";"";"";"";"";"";""
"43";"Silicon Cast Iron (14Si)";"aminobenzenesulfonic acid";"";"";"";"";"surfactants & detergents";"";"";"100";"52 – 237";"<20";"";"218";"";"";"";"";"";"";"";"";"";"";""
"44";"Silicon Cast Iron (14Si)";"aminoethylethanolamine";"";"";"";"";"amines";"";"";">5";"52 – 147";"<2";"";"217,218";"";"";"";"";"";"";"";"";"";"";""
"45";"Silicon Cast Iron (14Si)";"aminoethylethanolamine";"";"";"";"";"amines";"";"";"100";"52 – 237";"<2";"";"217,218";"";"";"";"";"";"";"";"";"";"";""
"46";"Silicon Cast Iron (14Si)";"aminopyridines";"";"";"";"";"heterocyclic organics";"";"";"100";"140 – 237";"<20";"";"218,220";"";"";"";"";"";"";"";"";"";"";""
"47";"Silicon Cast Iron (14Si)";"ammonia";"";"";"7664-41-7";"H3N";"bases";"";"";"100";"52 – 102";"<20";"";"8,148,217,218";"";"";"";"";"";"";"";"";"";"";""
"48";"Silicon Cast Iron (14Si)";"ammonium acetate";"";"";"631-61-8";"C2H7NO2";"salts";"";"";"5 – 15";"52 – 237";"<2";"";"8,217,218,220";"";"";"";"";"";"";"";"";"";"";""
"49";"Silicon Cast Iron (14Si)";"ammonium bicarbonate";"ammonium hydrogen carbonate";"";"1066-33-7";"CH5NO3";"salts";"";"";"5 – 55";"52 – 237";"<2";"";"217,218,220";"";"";"";"";"";"";"";"";"";"";""
"50";"Silicon Cast Iron (14Si)";"ammonium bicarbonate";"ammonium hydrogen carbonate";"";"1066-33-7";"CH5NO3";"salts";"";"";"55 – 95";"52 – 145";"<2";"";"217,218,220";"";"";"";"";"";"";"";"";"";"";""
"";"";"";"";"";"";"";"";"";"";"";"";"";"";"";"";"";"";"";"";"";"";"";"";"";""
"";"";"";"";"";"";"";"";"";"";"";"";"";"";"";"";"";"";"";"";"";"";"";"";"";""
"Corrosion Survey Database (COR•SUR) © 2002 NACE International";"";"";"";"";"";"";"";"";"";"";"";"";"";"";"";"";"";"";"";"";"";"";"";"";""
