Repository: Mahyar-rajabi94/TF_SDL

File: data/corrosion_data/TableData (30).csv
sep=;
"Title: Corrosion Survey Database (COR•SUR)";"";"";"";"";"";"";"";"";"";"";"";"";"";"";"";"";"";"";"";"";"";"";"";"";""
"Table: Silver";"";"";"";"";"";"";"";"";"";"";"";"";"";"";"";"";"";"";"";"";"";"";"";"";""
"DOWNLOAD SHOWS ONLY THE DISPLAYED DATA, UP TO 50 ROWS";"";"";"";"";"";"";"";"";"";"";"";"";"";"";"";"";"";"";"";"";"";"";"";"";""
"No.";"material or substance name";"exposure medium";"exposure medium synonym";"exposure medium note";"exposure medium CAS RN";"exposure medium formula";"exposure medium class";"warnings";"resistance note";"conc. (%)";"temp. (°F)";"corrosion rate (mil/yr)";"test note";"reference";"";"";"";"";"";"";"";"";"";"";""
"1";"Silver";"acetaldehyde";"ethanal";"";"75-07-0";"C2H4O";"aldehydes";"";"";"100";"25 – 225";"<2";"";"1,208,219";"";"";"";"";"";"";"";"";"";"";""
"2";"Silver";"acetaldehyde";"ethanal";"";"75-07-0";"C2H4O";"aldehydes";"";"";"100";"275 – 325";"<2";"";"1,208,219";"";"";"";"";"";"";"";"";"";"";""
"3";"Silver";"acetaldehyde";"ethanal";"";"75-07-0";"C2H4O";"aldehydes";"";"";"100";"375 – 425";"<20";"";"1,208,219";"";"";"";"";"";"";"";"";"";"";""
"4";"Silver";"acetaldehyde";"ethanal";"";"75-07-0";"C2H4O";"aldehydes";"";"";"100";"475 – 752";"<20";"";"1,208,219";"";"";"";"";"";"";"";"";"";"";""
"5";"Silver";"acetamide";"ethanamide";"";"60-35-5";"C2H5NO";"amides";"";"";"85 – 95";"275 – 325";"<20";"";"219";"";"";"";"";"";"";"";"";"";"";""
"6";"Silver";"acetic acid";"ethanoic acid";"";"64-19-7";"C2H4O2";"organic (weak) acids";"";"";">5";"25 – 225";"<2";"";"2,140,208,219";"";"";"";"";"";"";"";"";"";"";""
"7";"Silver";"acetic anhydride";"";"";"108-24-7";"C4H6O3";"anhydrides";"";"";"100";"25 – 225";"<2";"";"3,119,208,219,220";"";"";"";"";"";"";"";"";"";"";""
"8";"Silver";"acetoacetic acid";"";"";"541-50-4";"C4H6O3";"organic (weak) acids";"";"";">5";"25 – 225";"<20";"";"219";"";"";"";"";"";"";"";"";"";"";""
"9";"Silver";"acetone";"2-propanone";"";"67-64-1";"C3H6O";"ketones";"";"";">5";"25 – 225";"<2";"";"219";"";"";"";"";"";"";"";"";"";"";""
"10";"Silver";"acetone cyanohydrin";"";"";"75-86-5";"C4H7NO";"nitriles";"";"";"100";"25 – 225";"<20";"";"219";"";"";"";"";"";"";"";"";"";"";""
"11";"Silver";"aceto-p-toluidine";"";"";"";"";"amides";"";"";"100";"25 – 225";"<2";"";"219,220";"";"";"";"";"";"";"";"";"";"";""
"12";"Silver";"acetotoluidine";"";"";"";"";"amides";"";"";"100";"25 – 225";"<2";"";"219";"";"";"";"";"";"";"";"";"";"";""
"13";"Silver";"acetylene";"ethyne";"";"74-86-2";"C2H2";"hydrocarbons";"explosion hazard!";"";"";"0";"<2";"";"219,220";"";"";"";"";"";"";"";"";"";"";""
"14";"Silver";"acetylene chloride";"";"";"";"";"halogenated aliphatics";"";"";"100";"25 – 225";"<2";"";"32,210,219";"";"";"";"";"";"";"";"";"";"";""
"15";"Silver";"acrolein";"2-propenal";"";"107-02-8";"C3H4O";"aldehydes";"";"";"5 – 35";"25 – 75";"<2";"";"219";"";"";"";"";"";"";"";"";"";"";""
"16";"Silver";"acrolein";"2-propenal";"";"107-02-8";"C3H4O";"aldehydes";"";"";"100";"25 – 225";"<2";"";"219";"";"";"";"";"";"";"";"";"";"";""
"17";"Silver";"acrylonitrile";"propenenitrile";"";"107-13-1";"C3H3N";"nitriles";"";"";"100";"25 – 225";"<2";"";"219";"";"";"";"";"";"";"";"";"";"";""
"18";"Silver";"alkanesulfonic acids";"";"";"";"";"surfactants & detergents";"";"";"100";"25 – 225";"<20";"";"219";"";"";"";"";"";"";"";"";"";"";""
"19";"Silver";"alkyl naphthalene sulfonates";"";"";"";"";"surfactants & detergents";"";"";"100";"175 – 225";"<20";"";"207,215,219,220";"";"";"";"";"";"";"";"";"";"";""
"20";"Silver";"alkylaryl sulfonic acids";"";"";"";"";"surfactants & detergents";"";"";"25 – 35";"125 – 175";"<2";"";"219";"";"";"";"";"";"";"";"";"";"";""
"21";"Silver";"alkylaryl sulfonic acids";"";"";"";"";"surfactants & detergents";"";"";"100";"25 – 225";"<20";"";"219";"";"";"";"";"";"";"";"";"";"";""
"22";"Silver";"alkylphenol";"";"";"";"";"phenols";"";"";"100";"25 – 75";"<2";"";"219";"";"";"";"";"";"";"";"";"";"";""
"23";"Silver";"allyl alcohol";"2-propen-1-ol";"";"107-18-6";"C3H6O";"alcohols";"";"";">5";"25 – 225";"<2";"";"207,215,219";"";"";"";"";"";"";"";"";"";"";""
"24";"Silver";"allyl chloride";"3-chloropropene";"";"107-05-1";"C3H5Cl";"halogenated aliphatics";"";"";">85";"25 – 225";"<2";"";"32,210,219";"";"";"";"";"";"";"";"";"";"";""
"25";"Silver";"allyl sulfide";"";"";"";"";"";"";"";"100";"25 – 75";">50";"";"219";"";"";"";"";"";"";"";"";"";"";""
"26";"Silver";"aluminum acetate";"";"";"";"";"salts";"";"";"5 – 15";"25 – 125";"<2";"";"208,219";"";"";"";"";"";"";"";"";"";"";""
"27";"Silver";"aluminum acetate";"";"";"";"";"salts";"";"";"5 – 15";"125 – 225";"<20";"";"208,219";"";"";"";"";"";"";"";"";"";"";""
"28";"Silver";"aluminum chlorate";"";"";"";"";"salts";"";"";"15 – 25";"25 – 225";"<2";"";"219,220";"";"";"";"";"";"";"";"";"";"";""
"29";"Silver";"aluminum chloride";"aluminum trichloride";"";"7446-70-0";"AlCl3";"salts";"";"";"5 – 40";"25 – 75";"<2";"";"5,152,210,219";"";"";"";"";"";"";"";"";"";"";""
"30";"Silver";"aluminum diformate";"";"";"";"";"organic acid salts";"";"";"5 – 15";"25 – 225";"<2";"";"209,219";"";"";"";"";"";"";"";"";"";"";""
"31";"Silver";"aluminum diformate";"";"";"";"";"organic acid salts";"";"";"100";"25 – 225";"<2";"";"209,219";"";"";"";"";"";"";"";"";"";"";""
"32";"Silver";"aluminum ethylate";"aluminum ethoxide";"";"555-75-9";"C6H15AlO3";"reducing agents";"";"";"100";"25 – 225";"<20";"";"219";"";"";"";"";"";"";"";"";"";"";""
"33";"Silver";"aluminum fluoride";"aluminum trifluoride";"";"7784-18-1";"AlF3";"salts";"";"";"5";"25 – 225";"<2";"";"6,214,219,220";"";"";"";"";"";"";"";"";"";"";""
"34";"Silver";"aluminum fluosilicate";"";"";"";"";"";"";"";"100";"25 – 225";"<2";"";"219";"";"";"";"";"";"";"";"";"";"";""
"35";"Silver";"aluminum nitrate";"";"";"";"";"salts";"";"";"5 – 15";"25 – 75";"<20";"";"215,219";"";"";"";"";"";"";"";"";"";"";""
"36";"Silver";"aluminum potassium sulfate";"potassium aluminum sulfate";"";"10043-67-1";"AlKO8S2";"salts";"";"";"5 – 30";"25 – 225";"<2";"";"215,219,220";"";"";"";"";"";"";"";"";"";"";""
"37";"Silver";"aluminum sodium sulfate";"";"";"";"";"salts";"";"";"5 – 15";"25 – 225";"<2";"";"215,219";"";"";"";"";"";"";"";"";"";"";""
"38";"Silver";"aluminum sulfate";"alunogenite";"";"10043-01-3";"Al2O12S3";"salts";"";"";"5 – 40";"25 – 225";"<2";"";"7,215,219,220";"";"";"";"";"";"";"";"";"";"";""
"39";"Silver";"aminobenzenesulfonic acid";"";"";"";"";"surfactants & detergents";"";"";"100";"25 – 225";"<20";"";"219";"";"";"";"";"";"";"";"";"";"";""
"40";"Silver";"ammonia";"";"";"7664-41-7";"H3N";"bases";"";"";"100";"25 – 75";"<2";"";"8,148,217,219,220";"";"";"";"";"";"";"";"";"";"";""
"41";"Silver";"ammonium acetate";"";"";"631-61-8";"C2H7NO2";"salts";"";"";"5 – 15";"25 – 225";"<2";"";"8,217,219,220";"";"";"";"";"";"";"";"";"";"";""
"42";"Silver";"ammonium bicarbonate";"ammonium hydrogen carbonate";"";"1066-33-7";"CH5NO3";"salts";"";"";"5 – 15";"25 – 225";"<20";"";"217,219,220";"";"";"";"";"";"";"";"";"";"";""
"43";"Silver";"ammonium bifluoride";"";"";"";"";"";"";"";"5 – 15";"25 – 175";"<2";"";"134,217,219,220";"";"";"";"";"";"";"";"";"";"";""
"44";"Silver";"ammonium bromide";"";"";"12124-97-9";"BrH4N";"salts";"";"";"5 – 85";"25 – 225";"<20";"";"219,220";"";"";"";"";"";"";"";"";"";"";""
"45";"Silver";"ammonium bromide";"";"";"12124-97-9";"BrH4N";"salts";"";"";"85 – 95";"175 – 225";"<20";"";"219,220";"";"";"";"";"";"";"";"";"";"";""
"46";"Silver";"ammonium carbamate";"";"";"1111-78-0";"CH6N2O2";"bases";"";"";"100";"25 – 325";"<2";"";"217,219";"";"";"";"";"";"";"";"";"";"";""
"47";"Silver";"ammonium carbonate";"";"";"506-87-6";"CH8N2O3";"salts";"";"";"15 – 25";"25 – 225";"<2";"";"9,217,219,220";"";"";"";"";"";"";"";"";"";"";""
"48";"Silver";"ammonium carbonate";"";"";"506-87-6";"CH8N2O3";"salts";"";"";"35 – 45";"25 – 75";"<2";"";"9,217,219,220";"";"";"";"";"";"";"";"";"";"";""
"49";"Silver";"ammonium carbonate";"";"";"506-87-6";"CH8N2O3";"salts";"";"";"55 – 65";"25 – 75";"<2";"";"9,217,219,220";"";"";"";"";"";"";"";"";"";"";""
"50";"Silver";"ammonium carbonate";"";"";"506-87-6";"CH8N2O3";"salts";"";"";"75 – 85";"25 – 75";"<2";"";"9,217,219,220";"";"";"";"";"";"";"";"";"";"";""
"";"";"";"";"";"";"";"";"";"";"";"";"";"";"";"";"";"";"";"";"";"";"";"";"";""
"";"";"";"";"";"";"";"";"";"";"";"";"";"";"";"";"";"";"";"";"";"";"";"";"";""
"Corrosion Survey Database (COR•SUR) © 2002 NACE International";"";"";"";"";"";"";"";"";"";"";"";"";"";"";"";"";"";"";"";"";"";"";"";"";""

File: data/corrosion_data/TableData (31).csv
sep=;
"Title: Corrosion Survey Database (COR•SUR)";"";"";"";"";"";"";"";"";"";"";"";"";"";"";"";"";"";"";"";"";"";"";"";"";""
"Table: Steels, Carbon/ Low Alloy";"";"";"";"";"";"";"";"";"";"";"";"";"";"";"";"";"";"";"";"";"";"";"";"";""
"DOWNLOAD SHOWS ONLY THE DISPLAYED DATA, UP TO 50 ROWS";"";"";"";"";"";"";"";"";"";"";"";"";"";"";"";"";"";"";"";"";"";"";"";"";""
"No.";"material or substance name";"exposure medium";"exposure medium synonym";"exposure medium note";"exposure medium CAS RN";"exposure medium formula";"exposure medium class";"warnings";"resistance note";"conc. (%)";"temp. (°F)";"corrosion rate (mil/yr)";"test note";"reference";"";"";"";"";"";"";"";"";"";"";""
"1";"Steels, Carbon/ Low Alloy";"acetaldehyde";"ethanal";"";"75-07-0";"C2H4O";"aldehydes";"";"";"5 – 15";"25 – 75";"20 – 50";"";"1,208,219";"";"";"";"";"";"";"";"";"";"";""
"2";"Steels, Carbon/ Low Alloy";"acetaldehyde";"ethanal";"";"75-07-0";"C2H4O";"aldehydes";"";"";"100";"25 – 175";"<2";"";"1,208,219";"";"";"";"";"";"";"";"";"";"";""
"3";"Steels, Carbon/ Low Alloy";"acetamide";"ethanamide";"";"60-35-5";"C2H5NO";"amides";"";"";"5 – 55";"125 – 225";"<20";"";"219";"";"";"";"";"";"";"";"";"";"";""
"4";"Steels, Carbon/ Low Alloy";"acetamide";"ethanamide";"";"60-35-5";"C2H5NO";"amides";"";"";">5";"25 – 125";"<20";"";"219";"";"";"";"";"";"";"";"";"";"";""
"5";"Steels, Carbon/ Low Alloy";"acetamide";"ethanamide";"";"60-35-5";"C2H5NO";"amides";"";"";"55 – 85";"175 – 225";">50";"";"219";"";"";"";"";"";"";"";"";"";"";""
"6";"Steels, Carbon/ Low Alloy";"acetic acid";"ethanoic acid";"";"64-19-7";"C2H4O2";"organic (weak) acids";"";"";">5";"25 – 75";">50";"";"2,140,208,219";"";"";"";"";"";"";"";"";"";"";""
"7";"Steels, Carbon/ Low Alloy";"acetic anhydride";"";"";"108-24-7";"C4H6O3";"anhydrides";"";"";"100";"175 – 225";">50";"";"3,119,208,219,220";"";"";"";"";"";"";"";"";"";"";""
"8";"Steels, Carbon/ Low Alloy";"acetoacetic acid";"";"";"541-50-4";"C4H6O3";"organic (weak) acids";"";"";"15 – 25";"25 – 75";">50";"";"219";"";"";"";"";"";"";"";"";"";"";""
"9";"Steels, Carbon/ Low Alloy";"acetoacetic acid";"";"";"541-50-4";"C4H6O3";"organic (weak) acids";"";"";"45 – 55";"25 – 75";">50";"";"219";"";"";"";"";"";"";"";"";"";"";""
"10";"Steels, Carbon/ Low Alloy";"acetoacetic acid";"";"";"541-50-4";"C4H6O3";"organic (weak) acids";"";"";"100";"25 – 75";">50";"";"219";"";"";"";"";"";"";"";"";"";"";""
"11";"Steels, Carbon/ Low Alloy";"acetone";"2-propanone";"";"67-64-1";"C3H6O";"ketones";"";"";"5 – 95";"25 – 75";"<20";"";"219";"";"";"";"";"";"";"";"";"";"";""
"12";"Steels, Carbon/ Low Alloy";"acetone";"2-propanone";"";"67-64-1";"C3H6O";"ketones";"";"";"100";"25 – 425";"<2";"";"219";"";"";"";"";"";"";"";"";"";"";""
"13";"Steels, Carbon/ Low Alloy";"acetone cyanohydrin";"";"";"75-86-5";"C4H7NO";"nitriles";"";"";"100";"25 – 75";"<2";"";"219";"";"";"";"";"";"";"";"";"";"";""
"14";"Steels, Carbon/ Low Alloy";"acetone cyanohydrin";"";"";"75-86-5";"C4H7NO";"nitriles";"";"";"100";"75 – 175";"<20";"";"219";"";"";"";"";"";"";"";"";"";"";""
"15";"Steels, Carbon/ Low Alloy";"acetonitrile";"methyl cyanide";"";"1975-05-08";"C2H3N";"nitriles";"";"";"5 – 35";"25 – 75";"<2";"";"219";"";"";"";"";"";"";"";"";"";"";""
"16";"Steels, Carbon/ Low Alloy";"acetonitrile";"methyl cyanide";"";"1975-05-08";"C2H3N";"nitriles";"";"";"75 – 85";"125 – 175";"<2";"";"219";"";"";"";"";"";"";"";"";"";"";""
"17";"Steels, Carbon/ Low Alloy";"acetonitrile";"methyl cyanide";"";"1975-05-08";"C2H3N";"nitriles";"";"";">85";"25 – 75";"<2";"";"219";"";"";"";"";"";"";"";"";"";"";""
"18";"Steels, Carbon/ Low Alloy";"acetophenone";"methyl phenyl ketone";"";"98-86-2";"C8H8O";"ketones";"";"";"100";"25 – 225";"<2";"";"219";"";"";"";"";"";"";"";"";"";"";""
"19";"Steels, Carbon/ Low Alloy";"aceto-p-toluidine";"";"";"";"";"amides";"";"";"100";"25 – 225";"<2";"";"219";"";"";"";"";"";"";"";"";"";"";""
"20";"Steels, Carbon/ Low Alloy";"acetotoluidine";"";"";"";"";"amides";"";"";"100";"25 – 175";"<2";"";"219";"";"";"";"";"";"";"";"";"";"";""
"21";"Steels, Carbon/ Low Alloy";"acetotoluidine";"";"";"";"";"amides";"";"";"100";"175 – 325";"<20";"";"219";"";"";"";"";"";"";"";"";"";"";""
"22";"Steels, Carbon/ Low Alloy";"acetyl chloride";"ethanoyl chloride";"";"75-36-5";"C2H3ClO";"acid halides";"";"";"85 – 95";"25 – 75";">50";"";"210,219";"";"";"";"";"";"";"";"";"";"";""
"23";"Steels, Carbon/ Low Alloy";"acetyl chloride";"ethanoyl chloride";"";"75-36-5";"C2H3ClO";"acid halides";"";"";"100";"25 – 225";"<2";"";"210,219";"";"";"";"";"";"";"";"";"";"";""
"24";"Steels, Carbon/ Low Alloy";"acetylene";"ethyne";"";"74-86-2";"C2H2";"hydrocarbons";"";"";"100";"25 – 425";"<2";"";"219";"";"";"";"";"";"";"";"";"";"";""
"25";"Steels, Carbon/ Low Alloy";"acetylene chloride";"";"";"";"";"halogenated aliphatics";"";"";"100";"25 – 225";"<2";"";"32,210,219,220";"";"";"";"";"";"";"";"";"";"";""
"26";"Steels, Carbon/ Low Alloy";"acrolein";"2-propenal";"";"107-02-8";"C3H4O";"aldehydes";"";"";"5 – 15";"25 – 125";"<20";"";"219";"";"";"";"";"";"";"";"";"";"";""
"27";"Steels, Carbon/ Low Alloy";"acrolein";"2-propenal";"";"107-02-8";"C3H4O";"aldehydes";"";"";"100";"25 – 225";"<20";"";"219";"";"";"";"";"";"";"";"";"";"";""
"28";"Steels, Carbon/ Low Alloy";"acrylic acid";"2-propenoic acid";"";"1979-10-07";"C3H4O2";"organic (weak) acids";"";"";"100";"25 – 75";"<2";"";"208,209,219";"";"";"";"";"";"";"";"";"";"";""
"29";"Steels, Carbon/ Low Alloy";"acrylonitrile";"propenenitrile";"";"107-13-1";"C3H3N";"nitriles";"";"";"100";"25 – 225";"<2";"";"219";"";"";"";"";"";"";"";"";"";"";""
"30";"Steels, Carbon/ Low Alloy";"aliphatic alcohol sulfonates";"";"";"";"";"surfactants & detergents";"";"";"100";"25 – 75";"<2";"";"219";"";"";"";"";"";"";"";"";"";"";""
"31";"Steels, Carbon/ Low Alloy";"alkyl boranes";"";"";"";"";"";"";"";"100";"25 – 75";"<2";"";"219";"";"";"";"";"";"";"";"";"";"";""
"32";"Steels, Carbon/ Low Alloy";"alkyl naphthalene sulfonates";"";"";"";"";"surfactants & detergents";"";"";"100";"175 – 225";">50";"";"207,215,219,220";"";"";"";"";"";"";"";"";"";"";""
"33";"Steels, Carbon/ Low Alloy";"alkylaryl sulfonic acids";"";"";"";"";"surfactants & detergents";"";"";"100";"25 – 225";"<20";"";"219";"";"";"";"";"";"";"";"";"";"";""
"34";"Steels, Carbon/ Low Alloy";"alkylphenol";"";"";"";"";"phenols";"";"";"100";"25 – 75";"<2";"";"219";"";"";"";"";"";"";"";"";"";"";""
"35";"Steels, Carbon/ Low Alloy";"allyl alcohol";"2-propen-1-ol";"";"107-18-6";"C3H6O";"alcohols";"";"";">5";"25 – 225";"<2";"";"207,215,219";"";"";"";"";"";"";"";"";"";"";""
"36";"Steels, Carbon/ Low Alloy";"allyl bromide";"3-bromopropene";"";"106-95-6";"C3H5Br";"halogenated aliphatics";"";"";"100";"25 – 75";"<2";"";"219";"";"";"";"";"";"";"";"";"";"";""
"37";"Steels, Carbon/ Low Alloy";"allyl chloride";"3-chloropropene";"";"107-05-1";"C3H5Cl";"halogenated aliphatics";"";"";"85 – 95";"25 – 75";">50";"";"32,210,219";"";"";"";"";"";"";"";"";"";"";""
"38";"Steels, Carbon/ Low Alloy";"allyl chloride";"3-chloropropene";"";"107-05-1";"C3H5Cl";"halogenated aliphatics";"";"";"100";"25 – 75";"<2";"";"32,210,219";"";"";"";"";"";"";"";"";"";"";""
"39";"Steels, Carbon/ Low Alloy";"allyl chloride";"3-chloropropene";"";"107-05-1";"C3H5Cl";"halogenated aliphatics";"";"";"100";"225 – 275";">50";"";"32,210,219";"";"";"";"";"";"";"";"";"";"";""
"40";"Steels, Carbon/ Low Alloy";"allyl sulfide";"";"";"";"";"";"";"";"100";"25 – 225";"<20";"";"219";"";"";"";"";"";"";"";"";"";"";""
"41";"Steels, Carbon/ Low Alloy";"allylamine";"2-propen-1-amine";"";"107-11-9";"C3H7N";"amines";"";"";">5";"25 – 225";"<20";"";"217,219";"";"";"";"";"";"";"";"";"";"";""
"42";"Steels, Carbon/ Low Alloy";"allylamine";"2-propen-1-amine";"";"107-11-9";"C3H7N";"amines";"";"pitting";"55 – 65";"225 – 325";"<20";"";"217,219";"";"";"";"";"";"";"";"";"";"";""
"43";"Steels, Carbon/ Low Alloy";"allylidene diacetate";"";"";"";"";"esters";"";"";"100";"25 – 75";"<2";"";"219";"";"";"";"";"";"";"";"";"";"";""
"44";"Steels, Carbon/ Low Alloy";"aluminum acetate";"";"";"";"";"salts";"";"";"5 – 15";"25 – 75";">50";"";"208,219";"";"";"";"";"";"";"";"";"";"";""
"45";"Steels, Carbon/ Low Alloy";"aluminum chloride";"aluminum trichloride";"";"7446-70-0";"AlCl3";"salts";"";"stress corrosion cracking";"5 – 15";"25 – 75";">50";"";"5,152,210,219";"";"";"";"";"";"";"";"";"";"";""
"46";"Steels, Carbon/ Low Alloy";"aluminum chloride";"aluminum trichloride";"";"7446-70-0";"AlCl3";"salts";"";"";"25 – 35";"25 – 75";">50";"";"5,152,210,219";"";"";"";"";"";"";"";"";"";"";""
"47";"Steels, Carbon/ Low Alloy";"aluminum chloride";"aluminum trichloride";"";"7446-70-0";"AlCl3";"salts";"";"";"100";"25 – 75";"<2";"";"5,152,210,219";"";"";"";"";"";"";"";"";"";"";""
"48";"Steels, Carbon/ Low Alloy";"aluminum diformate";"";"";"";"";"organic acid salts";"";"";"5 – 15";"25 – 75";"20 – 50";"";"209,219";"";"";"";"";"";"";"";"";"";"";""
"49";"Steels, Carbon/ Low Alloy";"aluminum diformate";"";"";"";"";"organic acid salts";"";"";"100";"25 – 75";">50";"";"209,219";"";"";"";"";"";"";"";"";"";"";""
"50";"Steels, Carbon/ Low Alloy";"aluminum ethylate";"aluminum ethoxide";"";"555-75-9";"C6H15AlO3";"reducing agents";"";"";"100";"25 – 225";"<20";"";"219";"";"";"";"";"";"";"";"";"";"";""
"";"";"";"";"";"";"";"";"";"";"";"";"";"";"";"";"";"";"";"";"";"";"";"";"";""
"";"";"";"";"";"";"";"";"";"";"";"";"";"";"";"";"";"";"";"";"";"";"";"";"";""
"Corrosion Survey Database (COR•SUR) © 2002 NACE International";"";"";"";"";"";"";"";"";"";"";"";"";"";"";"";"";"";"";"";"";"";"";"";"";""

File: data/corrosion_data/TableData (32).csv
sep=;
"Title: Corrosion Survey Database (COR•SUR)";"";"";"";"";"";"";"";"";"";"";"";"";"";"";"";"";"";"";"";"";"";"";"";"";""
"Table: Superferritic Stainless Steel (26-1)";"";"";"";"";"";"";"";"";"";"";"";"";"";"";"";"";"";"";"";"";"";"";"";"";""
"DOWNLOAD SHOWS ONLY THE DISPLAYED DATA, UP TO 50 ROWS";"";"";"";"";"";"";"";"";"";"";"";"";"";"";"";"";"";"";"";"";"";"";"";"";""
"No.";"material or substance name";"exposure medium";"exposure medium synonym";"exposure medium note";"exposure medium CAS RN";"exposure medium formula";"exposure medium class";"warnings";"resistance note";"conc. (%)";"temp. (°F)";"corrosion rate (mil/yr)";"reference";"";"";"";"";"";"";"";"";"";"";"";""
"1";"Superferritic Stainless Steel (26-1)";"acetaldehyde";"ethanal";"";"75-07-0";"C2H4O";"aldehydes";"";"";"100";"25 – 125";"<2";"1,208,219";"";"";"";"";"";"";"";"";"";"";"";""
"2";"Superferritic Stainless Steel (26-1)";"acetic acid";"ethanoic acid";"";"64-19-7";"C2H4O2";"organic (weak) acids";"";"";"15 – 25";"25 – 225";"<2";"2,140,208,219";"";"";"";"";"";"";"";"";"";"";"";""
"3";"Superferritic Stainless Steel (26-1)";"acetone";"2-propanone";"";"67-64-1";"C3H6O";"ketones";"";"";"100";"25 – 225";"<2";"219";"";"";"";"";"";"";"";"";"";"";"";""
"4";"Superferritic Stainless Steel (26-1)";"acetonitrile";"methyl cyanide";"";"1975-05-08";"C2H3N";"nitriles";"";"";"100";"25 – 125";"<2";"219";"";"";"";"";"";"";"";"";"";"";"";""
"5";"Superferritic Stainless Steel (26-1)";"aceto-p-toluidine";"";"";"";"";"amides";"";"";"100";"25 – 225";"<2";"219";"";"";"";"";"";"";"";"";"";"";"";""
"6";"Superferritic Stainless Steel (26-1)";"acetylene";"ethyne";"";"74-86-2";"C2H2";"hydrocarbons";"";"";"100";"25 – 425";"<2";"219";"";"";"";"";"";"";"";"";"";"";"";""
"7";"Superferritic Stainless Steel (26-1)";"allyl alcohol";"2-propen-1-ol";"";"107-18-6";"C3H6O";"alcohols";"";"";">5";"25 – 225";"<2";"207,215,219";"";"";"";"";"";"";"";"";"";"";"";""
"8";"Superferritic Stainless Steel (26-1)";"allyl alcohol";"2-propen-1-ol";"";"107-18-6";"C3H6O";"alcohols";"";"";"100";"25 – 325";"<2";"207,215,219";"";"";"";"";"";"";"";"";"";"";"";""
"9";"Superferritic Stainless Steel (26-1)";"allyl sulfide";"";"";"";"";"";"";"";"100";"25 – 225";"<2";"219,220";"";"";"";"";"";"";"";"";"";"";"";""
"10";"Superferritic Stainless Steel (26-1)";"allylidene diacetate";"";"";"";"";"esters";"";"";"100";"25 – 75";"<2";"219";"";"";"";"";"";"";"";"";"";"";"";""
"11";"Superferritic Stainless Steel (26-1)";"aluminum diformate";"";"";"";"";"organic acid salts";"";"";"5 – 15";"25 – 225";"<20";"209,219";"";"";"";"";"";"";"";"";"";"";"";""
"12";"Superferritic Stainless Steel (26-1)";"aluminum diformate";"";"";"";"";"organic acid salts";"";"";"100";"25 – 225";"<20";"209,219";"";"";"";"";"";"";"";"";"";"";"";""
"13";"Superferritic Stainless Steel (26-1)";"aluminum ethylate";"aluminum ethoxide";"";"555-75-9";"C6H15AlO3";"reducing agents";"";"";"100";"25 – 225";"<20";"219";"";"";"";"";"";"";"";"";"";"";"";""
"14";"Superferritic Stainless Steel (26-1)";"aminobenzenesulfonic acid";"";"";"";"";"surfactants & detergents";"";"";"100";"25 – 225";"<20";"219";"";"";"";"";"";"";"";"";"";"";"";""
"15";"Superferritic Stainless Steel (26-1)";"aminoethylethanolamine";"";"";"";"";"amines";"";"";"100";"25 – 225";"<2";"217,219";"";"";"";"";"";"";"";"";"";"";"";""
"16";"Superferritic Stainless Steel (26-1)";"aminopyridines";"";"";"";"";"heterocyclic organics";"";"";"100";"140 – 225";"<20";"219,220";"";"";"";"";"";"";"";"";"";"";"";""
"17";"Superferritic Stainless Steel (26-1)";"ammonia";"";"";"7664-41-7";"H3N";"bases";"";"";"100";"25 – 500";"<2";"8,148,217,219";"";"";"";"";"";"";"";"";"";"";"";""
"18";"Superferritic Stainless Steel (26-1)";"ammonium acetate";"";"";"631-61-8";"C2H7NO2";"salts";"";"";"5 – 15";"25 – 225";"<2";"8,217,219,220";"";"";"";"";"";"";"";"";"";"";"";""
"19";"Superferritic Stainless Steel (26-1)";"ammonium bromide";"";"";"12124-97-9";"BrH4N";"salts";"";"";"65 – 75";"25 – 75";"20 – 50";"219";"";"";"";"";"";"";"";"";"";"";"";""
"20";"Superferritic Stainless Steel (26-1)";"ammonium carbonate";"";"";"506-87-6";"CH8N2O3";"salts";"";"";"<95";"0 – 212";"<2";"9,217,219";"";"";"";"";"";"";"";"";"";"";"";""
"21";"Superferritic Stainless Steel (26-1)";"ammonium hydroxide";"ammonia solution";"";"1336-21-6";"H5NO";"bases";"";"";"28 – 35";"75 – 225";"<20";"12,120,217,219,220";"";"";"";"";"";"";"";"";"";"";"";""
"22";"Superferritic Stainless Steel (26-1)";"ammonium hydroxide";"ammonia solution";"";"1336-21-6";"H5NO";"bases";"";"";"28 – 45";"25 – 75";"<2";"12,120,217,219,220";"";"";"";"";"";"";"";"";"";"";"";""
"23";"Superferritic Stainless Steel (26-1)";"ammonium picrate";"ammonium carbazoate";"";"131-74-8";"C6H6N4O7";"organic acid salts";"";"";"5";"25 – 225";"<20";"219,220";"";"";"";"";"";"";"";"";"";"";"";""
"24";"Superferritic Stainless Steel (26-1)";"ammonium polysulfide";"";"";"";"";"";"";"";"5 – 15";"25 – 225";"<20";"219";"";"";"";"";"";"";"";"";"";"";"";""
"25";"Superferritic Stainless Steel (26-1)";"ammonium sulfide";"";"";"12135-76-1";"H8N2S";"salts";"";"";"5 – 15";"25 – 225";"<20";"219";"";"";"";"";"";"";"";"";"";"";"";""
"26";"Superferritic Stainless Steel (26-1)";"ammonium sulfide";"";"";"12135-76-1";"H8N2S";"salts";"";"";"100";"25 – 225";"<20";"219";"";"";"";"";"";"";"";"";"";"";"";""
"27";"Superferritic Stainless Steel (26-1)";"ammonium thiocyanate";"ammonium rhodanide";"";"1762-95-4";"CH4N2S";"salts";"";"";"5 – 25";"25 – 75";"<2";"219";"";"";"";"";"";"";"";"";"";"";"";""
"28";"Superferritic Stainless Steel (26-1)";"ammonium thiosulfate";"ammonium hyposulfite";"";"7783-18-8";"H8N2O3S2";"salts";"";"";"5 – 15";"25 – 225";"<2";"219";"";"";"";"";"";"";"";"";"";"";"";""
"29";"Superferritic Stainless Steel (26-1)";"amyl alcohol";"1-pentanol";"";"71-41-0";"C5H12O";"alcohols";"";"";"100";"25 – 225";"<2";"219";"";"";"";"";"";"";"";"";"";"";"";""
"30";"Superferritic Stainless Steel (26-1)";"amyl cinnamaldehyde";"";"";"";"";"aldehydes";"";"";"100";"25 – 225";"<2";"219";"";"";"";"";"";"";"";"";"";"";"";""
"31";"Superferritic Stainless Steel (26-1)";"amyl mercaptan";"";"";"";"";"thiols";"";"";"100";"25 – 275";"<2";"219,220";"";"";"";"";"";"";"";"";"";"";"";""
"32";"Superferritic Stainless Steel (26-1)";"amyl propionate";"";"";"";"";"esters";"";"";"100";"25 – 125";"<2";"219";"";"";"";"";"";"";"";"";"";"";"";""
"33";"Superferritic Stainless Steel (26-1)";"amyl valerate";"";"";"";"";"esters";"";"";"100";"25 – 225";"<2";"219";"";"";"";"";"";"";"";"";"";"";"";""
"34";"Superferritic Stainless Steel (26-1)";"anisole";"methoxybenzene";"";"100-66-3";"C7H8O";"aromatics";"";"";"100";"25 – 225";"<2";"219,220";"";"";"";"";"";"";"";"";"";"";"";""
"35";"Superferritic Stainless Steel (26-1)";"anthracene chloride";"";"";"";"";"halogenated aromatics";"";"";"100";"25 – 75";"<2";"32,219";"";"";"";"";"";"";"";"";"";"";"";""
"36";"Superferritic Stainless Steel (26-1)";"antimony trichloride";"antimony chloride";"";"10025-91-9";"Cl3Sb";"";"";"";"100";"25 – 75";">50";"32,210,219";"";"";"";"";"";"";"";"";"";"";"";""
"37";"Superferritic Stainless Steel (26-1)";"aqua regia";"";"";"";"";"inorganic acids";"";"";"100";"25 – 75";">50";"16,219";"";"";"";"";"";"";"";"";"";"";"";""
"38";"Superferritic Stainless Steel (26-1)";"arachidic acid";"eicosanoic acid";"";"506-30-9";"C20H40O2";"organic (weak) acids";"";"";"100";"175 – 225";"<20";"219,220";"";"";"";"";"";"";"";"";"";"";"";""
"39";"Superferritic Stainless Steel (26-1)";"azobenzene";"";"";"";"";"";"";"";"100";"140 – 225";"<2";"219,220";"";"";"";"";"";"";"";"";"";"";"";""
"40";"Superferritic Stainless Steel (26-1)";"barium chloride";"";"";"10361-37-2";"BaCl2";"salts";"";"pitting";"5 – 15";"25 – 75";"<2";"17,210,219";"";"";"";"";"";"";"";"";"";"";"";""
"41";"Superferritic Stainless Steel (26-1)";"barium cyanide";"";"";"542-62-1";"C2BaN2";"salts";"";"";"5 – 25";"25 – 225";"<20";"219";"";"";"";"";"";"";"";"";"";"";"";""
"42";"Superferritic Stainless Steel (26-1)";"barium hydroxide";"caustic baryta";"";"17194-00-2";"BaH2O2";"hydroxides";"";"";"5 – 10";"25 – 225";"<2";"18,219,220";"";"";"";"";"";"";"";"";"";"";"";""
"43";"Superferritic Stainless Steel (26-1)";"barium nitrate";"nitrobarite";"";"10022-31-8";"BaN2O6";"salts";"";"";"5 – 20";"175 – 225";"<20";"216,219,220";"";"";"";"";"";"";"";"";"";"";"";""
"44";"Superferritic Stainless Steel (26-1)";"benzaldehyde";"benzenecarboxaldehyde";"";"100-52-7";"C7H6O";"aldehydes";"";"";"100";"25 – 225";"<2";"219";"";"";"";"";"";"";"";"";"";"";"";""
"45";"Superferritic Stainless Steel (26-1)";"benzenesulfonic acid";"";"";"";"";"surfactants & detergents";"";"";"5 – 15";"25 – 75";"<20";"219";"";"";"";"";"";"";"";"";"";"";"";""
"46";"Superferritic Stainless Steel (26-1)";"benzoic acid";"benzenecarboxylic acid";"";"65-85-0";"C7H6O2";"organic (weak) acids";"";"";"5";"25 – 225";"<20";"20,219,220";"";"";"";"";"";"";"";"";"";"";"";""
"47";"Superferritic Stainless Steel (26-1)";"benzonitrile";"phenyl cyanide";"";"100-47-0";"C7H5N";"nitriles";"";"";"100";"25 – 225";"<2";"219,220";"";"";"";"";"";"";"";"";"";"";"";""
"48";"Superferritic Stainless Steel (26-1)";"benzophenone";"diphenyl ketone";"";"119-61-9";"C13H10O";"ketones";"";"";"100";"25 – 225";"<20";"219";"";"";"";"";"";"";"";"";"";"";"";""
"49";"Superferritic Stainless Steel (26-1)";"benzotrichloride";"(trichloromethyl)benzene";"";"1998-07-07";"C7H5Cl3";"aromatics";"";"";"100";"25 – 75";"<2";"32,219,220";"";"";"";"";"";"";"";"";"";"";"";""
"50";"Superferritic Stainless Steel (26-1)";"benzyl alcohol";"phenylmethanol";"";"100-51-6";"C7H8O";"alcohols";"";"";"100";"25 – 175";"<2";"219";"";"";"";"";"";"";"";"";"";"";"";""
"";"";"";"";"";"";"";"";"";"";"";"";"";"";"";"";"";"";"";"";"";"";"";"";"";""
"";"";"";"";"";"";"";"";"";"";"";"";"";"";"";"";"";"";"";"";"";"";"";"";"";""
"Corrosion Survey Database (COR•SUR) © 2002 NACE International";"";"";"";"";"";"";"";"";"";"";"";"";"";"";"";"";"";"";"";"";"";"";"";"";""

File: data/corrosion_data/TableData (33).csv
sep=;
"Title: Corrosion Survey Database (COR•SUR)";"";"";"";"";"";"";"";"";"";"";"";"";"";"";"";"";"";"";"";"";"";"";"";"";""
"Table: Tantalum";"";"";"";"";"";"";"";"";"";"";"";"";"";"";"";"";"";"";"";"";"";"";"";"";""
"DOWNLOAD SHOWS ONLY THE DISPLAYED DATA, UP TO 50 ROWS";"";"";"";"";"";"";"";"";"";"";"";"";"";"";"";"";"";"";"";"";"";"";"";"";""
"No.";"material or substance name";"exposure medium";"exposure medium synonym";"exposure medium note";"exposure medium CAS RN";"exposure medium formula";"exposure medium class";"warnings";"resistance note";"conc. (%)";"temp. (°F)";"corrosion rate (mil/yr)";"test note";"reference";"";"";"";"";"";"";"";"";"";"";""
"1";"Tantalum";"acetic acid";"ethanoic acid";"";"64-19-7";"C2H4O2";"organic (weak) acids";"";"";">5";"25 – 500";"<2";"";"2,140,208,219";"";"";"";"";"";"";"";"";"";"";""
"2";"Tantalum";"acetic anhydride";"";"";"108-24-7";"C4H6O3";"anhydrides";"";"";"100";"25 – 275";"<2";"";"3,119,208,219,220";"";"";"";"";"";"";"";"";"";"";""
"3";"Tantalum";"acetone";"2-propanone";"";"67-64-1";"C3H6O";"ketones";"";"";">5";"25 – 225";"<2";"";"219";"";"";"";"";"";"";"";"";"";"";""
"4";"Tantalum";"acetyl chloride";"ethanoyl chloride";"";"75-36-5";"C2H3ClO";"acid halides";"";"";"100";"25 – 225";"<2";"";"210,219";"";"";"";"";"";"";"";"";"";"";""
"5";"Tantalum";"acetylene";"ethyne";"";"74-86-2";"C2H2";"hydrocarbons";"";"";"100";"25 – 75";"<2";"";"219";"";"";"";"";"";"";"";"";"";"";""
"6";"Tantalum";"acetylene chloride";"";"";"";"";"halogenated aliphatics";"";"";"100";"25 – 225";"<2";"";"32,210,219";"";"";"";"";"";"";"";"";"";"";""
"7";"Tantalum";"acrolein";"2-propenal";"";"107-02-8";"C3H4O";"aldehydes";"";"";"100";"25 – 225";"<2";"";"219";"";"";"";"";"";"";"";"";"";"";""
"8";"Tantalum";"acrylonitrile";"propenenitrile";"";"107-13-1";"C3H3N";"nitriles";"";"";"100";"25 – 225";"<2";"";"219";"";"";"";"";"";"";"";"";"";"";""
"9";"Tantalum";"alkanesulfonic acids";"";"";"";"";"surfactants & detergents";"";"";"100";"25 – 225";"<2";"";"219";"";"";"";"";"";"";"";"";"";"";""
"10";"Tantalum";"alkyl naphthalene sulfonates";"";"";"";"";"surfactants & detergents";"";"";"100";"175 – 225";"<2";"";"207,215,219,220";"";"";"";"";"";"";"";"";"";"";""
"11";"Tantalum";"alkylaryl sulfonic acids";"";"";"";"";"surfactants & detergents";"";"";"100";"25 – 225";"<2";"";"219";"";"";"";"";"";"";"";"";"";"";""
"12";"Tantalum";"alkylphenol";"";"";"";"";"phenols";"";"";"100";"25 – 225";"<2";"";"219";"";"";"";"";"";"";"";"";"";"";""
"13";"Tantalum";"allyl alcohol";"2-propen-1-ol";"";"107-18-6";"C3H6O";"alcohols";"";"";">5";"25 – 225";"<2";"";"207,215,219";"";"";"";"";"";"";"";"";"";"";""
"14";"Tantalum";"allyl chloride";"3-chloropropene";"";"107-05-1";"C3H5Cl";"halogenated aliphatics";"";"";"100";"25 – 225";"<2";"";"32,210,219";"";"";"";"";"";"";"";"";"";"";""
"15";"Tantalum";"allyl sulfide";"";"";"";"";"";"";"";"100";"25 – 225";"<2";"";"219";"";"";"";"";"";"";"";"";"";"";""
"16";"Tantalum";"allylamine";"2-propen-1-amine";"";"107-11-9";"C3H7N";"amines";"";"";"25 – 35";"25 – 275";"<2";"";"217,219";"";"";"";"";"";"";"";"";"";"";""
"17";"Tantalum";"allylamine";"2-propen-1-amine";"";"107-11-9";"C3H7N";"amines";"";"";"100";"25 – 225";"<2";"";"217,219";"";"";"";"";"";"";"";"";"";"";""
"18";"Tantalum";"allylidene diacetate";"";"";"";"";"esters";"";"";"100";"25 – 225";"<2";"";"219";"";"";"";"";"";"";"";"";"";"";""
"19";"Tantalum";"aluminum acetate";"";"";"";"";"salts";"";"";"5 – 25";"25 – 225";"<2";"";"208,219,220";"";"";"";"";"";"";"";"";"";"";""
"20";"Tantalum";"aluminum chlorate";"";"";"";"";"salts";"";"";"5 – 15";"25 – 225";"<2";"";"219,220";"";"";"";"";"";"";"";"";"";"";""
"21";"Tantalum";"aluminum chloride";"aluminum trichloride";"";"7446-70-0";"AlCl3";"salts";"";"";"5 – 25";"25 – 125";"<2";"";"5,152,210,219";"";"";"";"";"";"";"";"";"";"";""
"22";"Tantalum";"aluminum chloride";"aluminum trichloride";"";"7446-70-0";"AlCl3";"salts";"";"";"15 – 25";"125 – 225";"<2";"";"5,152,210,219";"";"";"";"";"";"";"";"";"";"";""
"23";"Tantalum";"aluminum diformate";"";"";"";"";"organic acid salts";"";"";"100";"25 – 225";"<2";"";"209,219";"";"";"";"";"";"";"";"";"";"";""
"24";"Tantalum";"aluminum ethylate";"aluminum ethoxide";"";"555-75-9";"C6H15AlO3";"reducing agents";"";"";"100";"25 – 225";"<2";"";"219";"";"";"";"";"";"";"";"";"";"";""
"25";"Tantalum";"aluminum fluoride";"aluminum trifluoride";"";"7784-18-1";"AlF3";"salts";"";"";"5";"25 – 75";">50";"";"6,214,219,220";"";"";"";"";"";"";"";"";"";"";""
"26";"Tantalum";"aluminum potassium sulfate";"potassium aluminum sulfate";"";"10043-67-1";"AlKO8S2";"salts";"";"";"5 – 30";"25 – 175";"<2";"";"215,219,220";"";"";"";"";"";"";"";"";"";"";""
"27";"Tantalum";"aluminum sulfate";"alunogenite";"";"10043-01-3";"Al2O12S3";"salts";"";"";"5 – 40";"25 – 225";"<2";"";"7,215,219,220";"";"";"";"";"";"";"";"";"";"";""
"28";"Tantalum";"aminobenzenesulfonic acid";"";"";"";"";"surfactants & detergents";"";"";"100";"25 – 225";"<2";"";"219";"";"";"";"";"";"";"";"";"";"";""
"29";"Tantalum";"aminopyridines";"";"";"";"";"heterocyclic organics";"";"";"100";"140 – 225";"<2";"";"219,220";"";"";"";"";"";"";"";"";"";"";""
"30";"Tantalum";"ammonium bicarbonate";"ammonium hydrogen carbonate";"";"1066-33-7";"CH5NO3";"salts";"";"";"5 – 95";"75 – 275";"<2";"";"217,219,220";"";"";"";"";"";"";"";"";"";"";""
"31";"Tantalum";"ammonium bromide";"";"";"12124-97-9";"BrH4N";"salts";"";"";"5 – 15";"25 – 75";"<2";"";"219";"";"";"";"";"";"";"";"";"";"";""
"32";"Tantalum";"ammonium carbamate";"";"";"1111-78-0";"CH6N2O2";"bases";"";"";"100";"25 – 225";"<2";"";"217,219";"";"";"";"";"";"";"";"";"";"";""
"33";"Tantalum";"ammonium carbonate";"";"";"506-87-6";"CH8N2O3";"salts";"";"";"5 – 55";"25 – 225";"<2";"";"9,217,219,220";"";"";"";"";"";"";"";"";"";"";""
"34";"Tantalum";"ammonium carbonate";"";"";"506-87-6";"CH8N2O3";"salts";"";"";"55 – 75";"175 – 225";"<2";"";"9,217,219,220";"";"";"";"";"";"";"";"";"";"";""
"35";"Tantalum";"ammonium chloride";"sal ammoniac";"";"12125-02-9";"ClH4N";"salts";"";"";"5 – 35";"25 – 225";"<2";"";"10,210,219";"";"";"";"";"";"";"";"";"";"";""
"36";"Tantalum";"ammonium chloride";"sal ammoniac";"";"12125-02-9";"ClH4N";"salts";"";"";"45 – 50";"25 – 225";"<2";"";"10,210,219";"";"";"";"";"";"";"";"";"";"";""
"37";"Tantalum";"ammonium citrate";"";"";"";"";"organic acid salts";"";"";"5 – 15";"25 – 225";"<2";"";"219";"";"";"";"";"";"";"";"";"";"";""
"38";"Tantalum";"ammonium citrate";"";"";"";"";"organic acid salts";"";"";"15 – 35";"25 – 125";"<2";"";"219";"";"";"";"";"";"";"";"";"";"";""
"39";"Tantalum";"ammonium formate";"";"";"540-69-2";"CH5NO2";"organic acid salts";"";"";"5 – 95";"25 – 225";"<2";"";"219,220";"";"";"";"";"";"";"";"";"";"";""
"40";"Tantalum";"ammonium hydroxide";"ammonia solution";"";"1336-21-6";"H5NO";"bases";"";"";"28 – 35";"25 – 75";">50";"";"12,120,217,219,220";"";"";"";"";"";"";"";"";"";"";""
"41";"Tantalum";"ammonium molybdate";"";"";"";"";"";"";"";"5 – 15";"25 – 225";"<2";"";"217,219,220";"";"";"";"";"";"";"";"";"";"";""
"42";"Tantalum";"ammonium oxalate";"";"";"1113-38-8";"C2H8N2O4";"organic acid salts";"";"";"5 – 10";"25 – 225";"<2";"";"219,220";"";"";"";"";"";"";"";"";"";"";""
"43";"Tantalum";"ammonium perchlorate";"";"";"7790-98-9";"ClH4NO4";"salts";"";"";"5 – 20";"75 – 275";"<2";"";"32,219,220";"";"";"";"";"";"";"";"";"";"";""
"44";"Tantalum";"ammonium persulfate";"ammonium peroxydisulfate";"";"7727-54-0";"H8N2O8S2";"oxidizing agents";"";"";"5 – 45";"25 – 225";"<2";"";"219";"";"";"";"";"";"";"";"";"";"";""
"45";"Tantalum";"ammonium persulfate";"ammonium peroxydisulfate";"";"7727-54-0";"H8N2O8S2";"oxidizing agents";"";"";"45 – 65";"75 – 225";"<2";"";"219";"";"";"";"";"";"";"";"";"";"";""
"46";"Tantalum";"ammonium phosphate";"";"";"";"";"salts";"";"";"5 – 15";"25 – 225";"<2";"";"14,213,219";"";"";"";"";"";"";"";"";"";"";""
"47";"Tantalum";"ammonium phosphate";"";"";"";"";"salts";"";"";"15 – 35";"25 – 75";"<2";"";"14,213,219";"";"";"";"";"";"";"";"";"";"";""
"48";"Tantalum";"ammonium picrate";"ammonium carbazoate";"";"131-74-8";"C6H6N4O7";"organic acid salts";"";"";"5";"25 – 225";"<2";"";"219,220";"";"";"";"";"";"";"";"";"";"";""
"49";"Tantalum";"ammonium sulfamate";"";"";"7773-06-0";"H6N2O3S";"organic acid salts";"";"";"5 – 15";"25 – 225";"<2";"";"219";"";"";"";"";"";"";"";"";"";"";""
"50";"Tantalum";"ammonium sulfate";"";"";"7783-20-2";"H8N2O4S";"salts";"";"";"5 – 50";"25 – 325";"<2";"";"15,215,219,220";"";"";"";"";"";"";"";"";"";"";""
"";"";"";"";"";"";"";"";"";"";"";"";"";"";"";"";"";"";"";"";"";"";"";"";"";""
"";"";"";"";"";"";"";"";"";"";"";"";"";"";"";"";"";"";"";"";"";"";"";"";"";""
"Corrosion Survey Database (COR•SUR) © 2002 NACE International";"";"";"";"";"";"";"";"";"";"";"";"";"";"";"";"";"";"";"";"";"";"";"";"";""
