Repository: Mahyar-rajabi94/TF_SDL

File: data/corrosion_data/TableData (34).csv
sep=;
"Title: Corrosion Survey Database (COR•SUR)";"";"";"";"";"";"";"";"";"";"";"";"";"";"";"";"";"";"";"";"";"";"";"";"";""
"Table: Titanium, Unalloyed";"";"";"";"";"";"";"";"";"";"";"";"";"";"";"";"";"";"";"";"";"";"";"";"";""
"DOWNLOAD SHOWS ONLY THE DISPLAYED DATA, UP TO 50 ROWS";"";"";"";"";"";"";"";"";"";"";"";"";"";"";"";"";"";"";"";"";"";"";"";"";""
"No.";"material or substance name";"exposure medium";"exposure medium synonym";"exposure medium note";"exposure medium CAS RN";"exposure medium formula";"exposure medium class";"warnings";"resistance note";"conc. (%)";"temp. (°F)";"corrosion rate (mil/yr)";"test note";"reference";"";"";"";"";"";"";"";"";"";"";""
"1";"Titanium, Unalloyed";"acetic acid";"ethanoic acid";"";"64-19-7";"C2H4O2";"organic (weak) acids";"";"";">5";"25 – 225";"<2";"";"2,140,208,219";"";"";"";"";"";"";"";"";"";"";""
"2";"Titanium, Unalloyed";"acetic acid";"ethanoic acid";"";"64-19-7";"C2H4O2";"organic (weak) acids";"";"";">5";"225 – 275";"<20";"";"2,140,208,219";"";"";"";"";"";"";"";"";"";"";""
"3";"Titanium, Unalloyed";"acetic acid";"ethanoic acid";"";"64-19-7";"C2H4O2";"organic (weak) acids";"";"";"100";"375 – 425";"<2";"";"2,140,208,219";"";"";"";"";"";"";"";"";"";"";""
"4";"Titanium, Unalloyed";"acetic anhydride";"";"";"108-24-7";"C4H6O3";"anhydrides";"";"";"100";"125 – 175";"<20";"";"3,119,208,219";"";"";"";"";"";"";"";"";"";"";""
"5";"Titanium, Unalloyed";"acetic anhydride";"";"";"108-24-7";"C4H6O3";"anhydrides";"";"";"100";"275 – 325";">50";"";"3,119,208,219";"";"";"";"";"";"";"";"";"";"";""
"6";"Titanium, Unalloyed";"acetone";"2-propanone";"";"67-64-1";"C3H6O";"ketones";"";"";">5";"25 – 225";"<2";"";"219";"";"";"";"";"";"";"";"";"";"";""
"7";"Titanium, Unalloyed";"acetophenone";"methyl phenyl ketone";"";"98-86-2";"C8H8O";"ketones";"";"";"100";"25 – 225";"<2";"";"219";"";"";"";"";"";"";"";"";"";"";""
"8";"Titanium, Unalloyed";"aceto-p-toluidine";"";"";"";"";"amides";"";"";"100";"25 – 225";"<2";"";"219,220";"";"";"";"";"";"";"";"";"";"";""
"9";"Titanium, Unalloyed";"acetotoluidine";"";"";"";"";"amides";"";"";"100";"25 – 225";"<2";"";"219";"";"";"";"";"";"";"";"";"";"";""
"10";"Titanium, Unalloyed";"acetyl chloride";"ethanoyl chloride";"";"75-36-5";"C2H3ClO";"acid halides";"";"";"100";"25 – 225";"<2";"";"210,219";"";"";"";"";"";"";"";"";"";"";""
"11";"Titanium, Unalloyed";"acetylene";"ethyne";"";"74-86-2";"C2H2";"hydrocarbons";"";"";"100";"25 – 75";"<2";"";"219";"";"";"";"";"";"";"";"";"";"";""
"12";"Titanium, Unalloyed";"acetylene chloride";"";"";"";"";"halogenated aliphatics";"";"";"100";"25 – 225";"<2";"";"32,210,219";"";"";"";"";"";"";"";"";"";"";""
"13";"Titanium, Unalloyed";"acrolein";"2-propenal";"";"107-02-8";"C3H4O";"aldehydes";"";"";"100";"25 – 225";"<2";"";"219";"";"";"";"";"";"";"";"";"";"";""
"14";"Titanium, Unalloyed";"acrylonitrile";"propenenitrile";"";"107-13-1";"C3H3N";"nitriles";"";"";"100";"25 – 225";"<2";"";"219";"";"";"";"";"";"";"";"";"";"";""
"15";"Titanium, Unalloyed";"alkylphenol";"";"";"";"";"phenols";"";"";"100";"25 – 75";"<2";"";"219";"";"";"";"";"";"";"";"";"";"";""
"16";"Titanium, Unalloyed";"allyl alcohol";"2-propen-1-ol";"";"107-18-6";"C3H6O";"alcohols";"";"";">5";"25 – 225";"<2";"";"207,215,219";"";"";"";"";"";"";"";"";"";"";""
"17";"Titanium, Unalloyed";"allyl chloride";"3-chloropropene";"";"107-05-1";"C3H5Cl";"halogenated aliphatics";"";"";"100";"25 – 225";"<2";"";"32,210,219";"";"";"";"";"";"";"";"";"";"";""
"18";"Titanium, Unalloyed";"aluminum chlorate";"";"";"";"";"salts";"";"";"5 – 15";"25 – 225";"<2";"";"219";"";"";"";"";"";"";"";"";"";"";""
"19";"Titanium, Unalloyed";"aluminum chloride";"aluminum trichloride";"";"7446-70-0";"AlCl3";"salts";"";"";"5 – 35";"125 – 225";">50";"";"5,152,210,219";"";"";"";"";"";"";"";"";"";"";""
"20";"Titanium, Unalloyed";"aluminum chloride";"aluminum trichloride";"";"7446-70-0";"AlCl3";"salts";"";"";"15 – 25";"25 – 125";">50";"";"5,152,210,219";"";"";"";"";"";"";"";"";"";"";""
"21";"Titanium, Unalloyed";"aluminum chloride";"aluminum trichloride";"";"7446-70-0";"AlCl3";"salts";"";"";"100";"175 – 225";">50";"";"5,152,210,219";"";"";"";"";"";"";"";"";"";"";""
"22";"Titanium, Unalloyed";"aluminum diformate";"";"";"";"";"organic acid salts";"";"";"100";"25 – 225";"<2";"";"209,219";"";"";"";"";"";"";"";"";"";"";""
"23";"Titanium, Unalloyed";"aluminum ethylate";"aluminum ethoxide";"";"555-75-9";"C6H15AlO3";"reducing agents";"";"";"100";"25 – 225";"<20";"";"219";"";"";"";"";"";"";"";"";"";"";""
"24";"Titanium, Unalloyed";"aluminum fluoride";"aluminum trifluoride";"";"7784-18-1";"AlF3";"salts";"";"";"5";"25 – 75";">50";"";"6,214,219,220";"";"";"";"";"";"";"";"";"";"";""
"25";"Titanium, Unalloyed";"aluminum nitrate";"";"";"";"";"salts";"";"";"5 – 15";"25 – 225";"<2";"";"215,219,220";"";"";"";"";"";"";"";"";"";"";""
"26";"Titanium, Unalloyed";"aluminum sulfate";"alunogenite";"";"10043-01-3";"Al2O12S3";"salts";"";"";"5 – 40";"25 – 225";"<2";"";"7,215,219,220";"";"";"";"";"";"";"";"";"";"";""
"27";"Titanium, Unalloyed";"p-aminobenzenesulfonic acid";"";"";"";"";"organic (weak) acids";"";"";"5 – 10";"25 – 75";"<2";"";"219,220";"";"";"";"";"";"";"";"";"";"";""
"28";"Titanium, Unalloyed";"aminoethylethanolamine";"";"";"";"";"amines";"";"";">5";"75 – 125";"<2";"";"217,219";"";"";"";"";"";"";"";"";"";"";""
"29";"Titanium, Unalloyed";"aminoethylethanolamine";"";"";"";"";"amines";"";"";"100";"75 – 225";"<2";"";"217,219";"";"";"";"";"";"";"";"";"";"";""
"30";"Titanium, Unalloyed";"ammonia";"";"";"7664-41-7";"H3N";"bases";"";"";"100";"25 – 175";"<2";"";"8,148,217,219";"";"";"";"";"";"";"";"";"";"";""
"31";"Titanium, Unalloyed";"ammonium bifluoride";"";"";"";"";"";"";"";"5 – 15";"25 – 75";">50";"";"134,217,219,220";"";"";"";"";"";"";"";"";"";"";""
"32";"Titanium, Unalloyed";"ammonium biphosphate";"";"";"";"";"salts";"";"";"5 – 15";"25 – 225";"<2";"";"213,219,220";"";"";"";"";"";"";"";"";"";"";""
"33";"Titanium, Unalloyed";"ammonium carbamate";"";"";"1111-78-0";"CH6N2O2";"bases";"";"";"100";"25 – 225";"<2";"";"217,219,220";"";"";"";"";"";"";"";"";"";"";""
"34";"Titanium, Unalloyed";"ammonium chloride";"sal ammoniac";"";"12125-02-9";"ClH4N";"salts";"";"";"5 – 25";"25 – 225";"<2";"";"10,210,219";"";"";"";"";"";"";"";"";"";"";""
"35";"Titanium, Unalloyed";"ammonium chloride";"sal ammoniac";"";"12125-02-9";"ClH4N";"salts";"";"";"35 – 45";"25 – 225";"<2";"";"10,210,219";"";"";"";"";"";"";"";"";"";"";""
"36";"Titanium, Unalloyed";"ammonium citrate";"";"";"";"";"organic acid salts";"";"";"5 – 35";"25 – 125";"<2";"";"219";"";"";"";"";"";"";"";"";"";"";""
"37";"Titanium, Unalloyed";"ammonium citrate";"";"";"";"";"organic acid salts";"";"";"100";"25 – 225";"<2";"";"219";"";"";"";"";"";"";"";"";"";"";""
"38";"Titanium, Unalloyed";"ammonium formate";"";"";"540-69-2";"CH5NO2";"organic acid salts";"";"";"5 – 95";"25 – 225";"<2";"";"219,220";"";"";"";"";"";"";"";"";"";"";""
"39";"Titanium, Unalloyed";"ammonium hydroxide";"ammonia solution";"";"1336-21-6";"H5NO";"bases";"";"";"28 – 35";"175 – 225";"<2";"";"12,120,217,219,220";"";"";"";"";"";"";"";"";"";"";""
"40";"Titanium, Unalloyed";"ammonium hydroxide";"ammonia solution";"";"1336-21-6";"H5NO";"bases";"";"";"28 – 45";"25 – 175";"<2";"";"12,120,217,219,220";"";"";"";"";"";"";"";"";"";"";""
"41";"Titanium, Unalloyed";"ammonium molybdate";"";"";"";"";"";"";"";"5 – 15";"25 – 225";"<20";"";"217,219,220";"";"";"";"";"";"";"";"";"";"";""
"42";"Titanium, Unalloyed";"ammonium nitrate";"";"";"6484-52-2";"H4N2O3";"salts";"";"";"15 – 25";"25 – 75";"20 – 50";"";"13,216,219";"";"";"";"";"";"";"";"";"";"";""
"43";"Titanium, Unalloyed";"ammonium perchlorate";"";"";"7790-98-9";"ClH4NO4";"salts";"";"";"5 – 15";"75 – 275";"<2";"";"32,219";"";"";"";"";"";"";"";"";"";"";""
"44";"Titanium, Unalloyed";"ammonium phosphate";"";"";"";"";"salts";"";"";"5 – 15";"25 – 225";"<2";"";"14,213,219";"";"";"";"";"";"";"";"";"";"";""
"45";"Titanium, Unalloyed";"ammonium sulfamate";"";"";"7773-06-0";"H6N2O3S";"organic acid salts";"";"";"5 – 15";"25 – 225";"<2";"";"219";"";"";"";"";"";"";"";"";"";"";""
"46";"Titanium, Unalloyed";"ammonium thiocyanate";"ammonium rhodanide";"";"1762-95-4";"CH4N2S";"salts";"";"";"5 – 95";"125 – 225";"<2";"";"219";"";"";"";"";"";"";"";"";"";"";""
"47";"Titanium, Unalloyed";"amyl acetate";"pentyl acetate";"";"628-63-7";"C7H14O2";"esters";"";"";"100";"25 – 225";"<2";"";"219,220";"";"";"";"";"";"";"";"";"";"";""
"48";"Titanium, Unalloyed";"amyl alcohol";"1-pentanol";"";"71-41-0";"C5H12O";"alcohols";"";"";"100";"25 – 225";"<2";"";"219";"";"";"";"";"";"";"";"";"";"";""
"49";"Titanium, Unalloyed";"amyl chloride";"1-chloropentane";"";"543-59-9";"C5H11Cl";"alkyl halides";"";"";"100";"25 – 225";"<2";"";"32,219";"";"";"";"";"";"";"";"";"";"";""
"50";"Titanium, Unalloyed";"amyl cinnamaldehyde";"";"";"";"";"aldehydes";"";"";"100";"25 – 225";"<2";"";"219";"";"";"";"";"";"";"";"";"";"";""
"";"";"";"";"";"";"";"";"";"";"";"";"";"";"";"";"";"";"";"";"";"";"";"";"";""
"";"";"";"";"";"";"";"";"";"";"";"";"";"";"";"";"";"";"";"";"";"";"";"";"";""
"Corrosion Survey Database (COR•SUR) © 2002 NACE International";"";"";"";"";"";"";"";"";"";"";"";"";"";"";"";"";"";"";"";"";"";"";"";"";""

File: data/corrosion_data/TableData (35).csv
sep=;
"Title: Corrosion Survey Database (COR•SUR)";"";"";"";"";"";"";"";"";"";"";"";"";"";"";"";"";"";"";"";"";"";"";"";"";""
"Table: Zirconium";"";"";"";"";"";"";"";"";"";"";"";"";"";"";"";"";"";"";"";"";"";"";"";"";""
"DOWNLOAD SHOWS ONLY THE DISPLAYED DATA, UP TO 50 ROWS";"";"";"";"";"";"";"";"";"";"";"";"";"";"";"";"";"";"";"";"";"";"";"";"";""
"No.";"material or substance name";"exposure medium";"exposure medium synonym";"exposure medium note";"exposure medium CAS RN";"exposure medium formula";"exposure medium class";"warnings";"resistance note";"conc. (%)";"temp. (°F)";"corrosion rate (mil/yr)";"test note";"reference";"";"";"";"";"";"";"";"";"";"";""
"1";"Zirconium";"acetic acid";"ethanoic acid";"";"64-19-7";"C2H4O2";"organic (weak) acids";"";"";">5";"25 – 225";"<2";"";"2,140,208,219";"";"";"";"";"";"";"";"";"";"";""
"2";"Zirconium";"acetic anhydride";"";"";"108-24-7";"C4H6O3";"anhydrides";"";"";"100";"25 – 225";"<2";"";"3,119,208,219,220";"";"";"";"";"";"";"";"";"";"";""
"3";"Zirconium";"acetone";"2-propanone";"";"67-64-1";"C3H6O";"ketones";"";"";">5";"25 – 225";"<2";"";"219";"";"";"";"";"";"";"";"";"";"";""
"4";"Zirconium";"acetophenone";"methyl phenyl ketone";"";"98-86-2";"C8H8O";"ketones";"";"";"100";"25 – 225";"<2";"";"219";"";"";"";"";"";"";"";"";"";"";""
"5";"Zirconium";"aceto-p-toluidine";"";"";"";"";"amides";"";"";"100";"25 – 225";"<2";"";"219,220";"";"";"";"";"";"";"";"";"";"";""
"6";"Zirconium";"acetotoluidine";"";"";"";"";"amides";"";"";"100";"25 – 225";"<2";"";"219";"";"";"";"";"";"";"";"";"";"";""
"7";"Zirconium";"acetyl chloride";"ethanoyl chloride";"";"75-36-5";"C2H3ClO";"acid halides";"";"";"100";"25 – 225";"<2";"";"210,219";"";"";"";"";"";"";"";"";"";"";""
"8";"Zirconium";"acetylene";"ethyne";"";"74-86-2";"C2H2";"hydrocarbons";"";"";"100";"25 – 75";"<2";"";"219";"";"";"";"";"";"";"";"";"";"";""
"9";"Zirconium";"acetylene chloride";"";"";"";"";"halogenated aliphatics";"";"";"100";"25 – 225";"<2";"";"32,210,219,220";"";"";"";"";"";"";"";"";"";"";""
"10";"Zirconium";"acrolein";"2-propenal";"";"107-02-8";"C3H4O";"aldehydes";"";"";"100";"25 – 225";"<2";"";"219";"";"";"";"";"";"";"";"";"";"";""
"11";"Zirconium";"acrylonitrile";"propenenitrile";"";"107-13-1";"C3H3N";"nitriles";"";"";"100";"25 – 225";"<2";"";"219";"";"";"";"";"";"";"";"";"";"";""
"12";"Zirconium";"alkyl naphthalene sulfonates";"";"";"";"";"surfactants & detergents";"";"";"100";"175 – 225";"<2";"";"207,215,219,220";"";"";"";"";"";"";"";"";"";"";""
"13";"Zirconium";"alkylphenol";"";"";"";"";"phenols";"";"";"100";"25 – 75";"<2";"";"219";"";"";"";"";"";"";"";"";"";"";""
"14";"Zirconium";"allyl alcohol";"2-propen-1-ol";"";"107-18-6";"C3H6O";"alcohols";"";"";">5";"25 – 225";"<2";"";"207,215,219";"";"";"";"";"";"";"";"";"";"";""
"15";"Zirconium";"allyl chloride";"3-chloropropene";"";"107-05-1";"C3H5Cl";"halogenated aliphatics";"";"";"100";"25 – 225";"<2";"";"32,210,219";"";"";"";"";"";"";"";"";"";"";""
"16";"Zirconium";"allylamine";"2-propen-1-amine";"";"107-11-9";"C3H7N";"amines";"";"";">5";"25 – 225";"<2";"";"217,219";"";"";"";"";"";"";"";"";"";"";""
"17";"Zirconium";"aluminum chlorate";"";"";"";"";"salts";"";"";"5 – 35";"25 – 225";"<2";"";"219";"";"";"";"";"";"";"";"";"";"";""
"18";"Zirconium";"aluminum chloride";"aluminum trichloride";"";"7446-70-0";"AlCl3";"salts";"";"";"5 – 35";"25 – 225";"<2";"";"5,152,210,219";"";"";"";"";"";"";"";"";"";"";""
"19";"Zirconium";"aluminum diformate";"";"";"";"";"organic acid salts";"";"";"100";"25 – 225";"<2";"";"209,219";"";"";"";"";"";"";"";"";"";"";""
"20";"Zirconium";"aluminum ethylate";"aluminum ethoxide";"";"555-75-9";"C6H15AlO3";"reducing agents";"";"";"100";"25 – 225";"<20";"";"219";"";"";"";"";"";"";"";"";"";"";""
"21";"Zirconium";"aluminum fluoride";"aluminum trifluoride";"";"7784-18-1";"AlF3";"salts";"";"";"5";"25 – 75";">50";"";"6,214,219";"";"";"";"";"";"";"";"";"";"";""
"22";"Zirconium";"aluminum fluoride";"aluminum trifluoride";"";"7784-18-1";"AlF3";"salts";"";"";"100";"25 – 75";">50";"";"6,214,219";"";"";"";"";"";"";"";"";"";"";""
"23";"Zirconium";"aluminum potassium sulfate";"potassium aluminum sulfate";"";"10043-67-1";"AlKO8S2";"salts";"";"";"5 – 30";"25 – 225";"<2";"";"215,219,220";"";"";"";"";"";"";"";"";"";"";""
"24";"Zirconium";"aluminum sodium sulfate";"";"";"";"";"salts";"";"";"5 – 55";"25 – 225";"<2";"";"215,219";"";"";"";"";"";"";"";"";"";"";""
"25";"Zirconium";"aminobenzenesulfonic acid";"";"";"";"";"surfactants & detergents";"";"";"100";"25 – 225";"<2";"";"219";"";"";"";"";"";"";"";"";"";"";""
"26";"Zirconium";"ammonium biphosphate";"";"";"";"";"salts";"";"";"5 – 15";"25 – 225";"<2";"";"213,219,220";"";"";"";"";"";"";"";"";"";"";""
"27";"Zirconium";"ammonium bromide";"";"";"12124-97-9";"BrH4N";"salts";"";"";"5 – 15";"25 – 225";"<20";"";"219,220";"";"";"";"";"";"";"";"";"";"";""
"28";"Zirconium";"ammonium chloride";"sal ammoniac";"";"12125-02-9";"ClH4N";"salts";"";"";"5 – 25";"25 – 225";"<2";"";"10,210,219";"";"";"";"";"";"";"";"";"";"";""
"29";"Zirconium";"ammonium chloride";"sal ammoniac";"";"12125-02-9";"ClH4N";"salts";"";"";"25 – 45";"175 – 225";"<2";"";"10,210,219";"";"";"";"";"";"";"";"";"";"";""
"30";"Zirconium";"ammonium citrate";"";"";"";"";"organic acid salts";"";"";"5 – 15";"25 – 225";"<2";"";"219";"";"";"";"";"";"";"";"";"";"";""
"31";"Zirconium";"ammonium citrate";"";"";"";"";"organic acid salts";"";"";"15 – 35";"25 – 125";"<2";"";"219";"";"";"";"";"";"";"";"";"";"";""
"32";"Zirconium";"ammonium fluorosilicate";"";"";"";"";"";"";"";"5 – 15";"25 – 75";">50";"";"219";"";"";"";"";"";"";"";"";"";"";""
"33";"Zirconium";"ammonium formate";"";"";"540-69-2";"CH5NO2";"organic acid salts";"";"";"5 – 95";"25 – 225";"<2";"";"219";"";"";"";"";"";"";"";"";"";"";""
"34";"Zirconium";"ammonium hydroxide";"ammonia solution";"";"1336-21-6";"H5NO";"bases";"";"";"28 – 45";"75 – 225";"<2";"";"12,120,217,219,220";"";"";"";"";"";"";"";"";"";"";""
"35";"Zirconium";"ammonium nitrate";"";"";"6484-52-2";"H4N2O3";"salts";"";"";"5 – 55";"25 – 225";"<2";"";"13,216,219,220";"";"";"";"";"";"";"";"";"";"";""
"36";"Zirconium";"ammonium nitrate";"";"";"6484-52-2";"H4N2O3";"salts";"";"";"55 – 66";"175 – 225";"<2";"";"13,216,219,220";"";"";"";"";"";"";"";"";"";"";""
"37";"Zirconium";"ammonium phosphate";"";"";"";"";"salts";"";"";"5 – 15";"25 – 225";"<2";"";"14,213,219";"";"";"";"";"";"";"";"";"";"";""
"38";"Zirconium";"ammonium sulfamate";"";"";"7773-06-0";"H6N2O3S";"organic acid salts";"";"";"5 – 15";"25 – 225";"<2";"";"219";"";"";"";"";"";"";"";"";"";"";""
"39";"Zirconium";"ammonium thiocyanate";"ammonium rhodanide";"";"1762-95-4";"CH4N2S";"salts";"";"";"5 – 55";"25 – 225";"<2";"";"219";"";"";"";"";"";"";"";"";"";"";""
"40";"Zirconium";"amyl alcohol";"1-pentanol";"";"71-41-0";"C5H12O";"alcohols";"";"";"100";"25 – 225";"<2";"";"219";"";"";"";"";"";"";"";"";"";"";""
"41";"Zirconium";"amyl chloride";"1-chloropentane";"";"543-59-9";"C5H11Cl";"alkyl halides";"";"";"100";"25 – 225";"<2";"";"32,219";"";"";"";"";"";"";"";"";"";"";""
"42";"Zirconium";"amyl cinnamaldehyde";"";"";"";"";"aldehydes";"";"";"100";"25 – 225";"<2";"";"219";"";"";"";"";"";"";"";"";"";"";""
"43";"Zirconium";"amyl laureate";"";"";"";"";"esters";"";"";"100";"25 – 225";"<2";"";"219";"";"";"";"";"";"";"";"";"";"";""
"44";"Zirconium";"amyl valerate";"";"";"";"";"esters";"";"";"100";"25 – 225";"<2";"";"219";"";"";"";"";"";"";"";"";"";"";""
"45";"Zirconium";"aniline";"benzenamine";"";"62-53-3";"C6H7N";"amines";"";"";"100";"25 – 225";"<2";"";"219";"";"";"";"";"";"";"";"";"";"";""
"46";"Zirconium";"aniline hydrochloride";"benzenamine hydrochloride";"";"142-04-1";"C6H8ClN";"amino salts";"";"";"5 – 25";"25 – 225";"<2";"";"32,210,219";"";"";"";"";"";"";"";"";"";"";""
"47";"Zirconium";"anisole";"methoxybenzene";"";"100-66-3";"C7H8O";"aromatics";"";"";"100";"25 – 225";"<20";"";"219";"";"";"";"";"";"";"";"";"";"";""
"48";"Zirconium";"anthracene chloride";"";"";"";"";"halogenated aromatics";"";"";"100";"25 – 75";"<2";"";"32,219";"";"";"";"";"";"";"";"";"";"";""
"49";"Zirconium";"anthraquinonedisulfonic acid";"";"";"";"";"surfactants & detergents";"";"";"5 – 35";"25 – 225";"<2";"";"219";"";"";"";"";"";"";"";"";"";"";""
"50";"Zirconium";"anthraquinonedisulfonic acid";"";"";"";"";"surfactants & detergents";"";"";"100";"25 – 225";"<2";"";"219";"";"";"";"";"";"";"";"";"";"";""
"";"";"";"";"";"";"";"";"";"";"";"";"";"";"";"";"";"";"";"";"";"";"";"";"";""
"";"";"";"";"";"";"";"";"";"";"";"";"";"";"";"";"";"";"";"";"";"";"";"";"";""
"Corrosion Survey Database (COR•SUR) © 2002 NACE International";"";"";"";"";"";"";"";"";"";"";"";"";"";"";"";"";"";"";"";"";"";"";"";"";""

File: data/corrosion_data/TableData (36).csv
sep=;
"Title: Corrosion Survey Database (COR•SUR)";"";"";"";"";"";"";"";"";"";"";"";"";"";"";"";"";"";"";"";"";"";"";"";"";""
"Table: Acetal Resins (Polyoxymethylene)";"";"";"";"";"";"";"";"";"";"";"";"";"";"";"";"";"";"";"";"";"";"";"";"";""
"DOWNLOAD SHOWS ONLY THE DISPLAYED DATA, UP TO 50 ROWS";"";"";"";"";"";"";"";"";"";"";"";"";"";"";"";"";"";"";"";"";"";"";"";"";""
"No.";"material or substance name";"exposure medium";"exposure medium synonym";"exposure medium note";"exposure medium CAS RN";"exposure medium formula";"exposure medium class";"NACE resistance rating (unitless)";"resistance note";"conc. (%)";"temp. (°F)";"exposure time (mo (30))";"test note";"reference";"";"";"";"";"";"";"";"";"";"";""
"1";"Acetal Resins (Polyoxymethylene)";"acetaldehyde";"ethanal";"";"75-07-0";"C2H4O";"aldehydes";"1";"recommended";"40";"70 – 100";"";"";"1";"";"";"";"";"";"";"";"";"";"";""
"2";"Acetal Resins (Polyoxymethylene)";"acetaldehyde";"ethanal";"";"75-07-0";"C2H4O";"aldehydes";"2";"questionable";"40";"100 – 175";"";"";"1";"";"";"";"";"";"";"";"";"";"";""
"3";"Acetal Resins (Polyoxymethylene)";"acetaldehyde";"ethanal";"";"75-07-0";"C2H4O";"aldehydes";"1";"recommended";"100";"60 – 70";"";"";"1";"";"";"";"";"";"";"";"";"";"";""
"4";"Acetal Resins (Polyoxymethylene)";"acetic acid";"ethanoic acid";"";"64-19-7";"C2H4O2";"organic (weak) acids";"2";"questionable";"10 – 20";"70 – 150";">12";"";"1";"";"";"";"";"";"";"";"";"";"";""
"5";"Acetal Resins (Polyoxymethylene)";"acetic acid";"ethanoic acid";"";"64-19-7";"C2H4O2";"organic (weak) acids";"3";"not recommended";"30 – 60";"70 – 150";"";"";"1";"";"";"";"";"";"";"";"";"";"";""
"6";"Acetal Resins (Polyoxymethylene)";"acetic acid";"ethanoic acid";"";"64-19-7";"C2H4O2";"organic (weak) acids";"3";"not recommended";"80 – 90";"150 – 212";"";"";"1";"";"";"";"";"";"";"";"";"";"";""
"7";"Acetal Resins (Polyoxymethylene)";"acetic acid";"ethanoic acid";"";"64-19-7";"C2H4O2";"organic (weak) acids";"3";"not recommended";">80";"70 – 150";"";"";"1";"";"";"";"";"";"";"";"";"";"";""
"8";"Acetal Resins (Polyoxymethylene)";"acetic acid";"ethanoic acid";"";"64-19-7";"C2H4O2";"organic (weak) acids";"3";"not recommended; anhydride or crude not recommended";"100";"60 – 150";"";"";"1";"";"";"";"";"";"";"";"";"";"";""
"9";"Acetal Resins (Polyoxymethylene)";"acetone";"2-propanone";"";"67-64-1";"C3H6O";"ketones";"1";"recommended";"10";"70 – 150";"";"traces";"1";"";"";"";"";"";"";"";"";"";"";""
"10";"Acetal Resins (Polyoxymethylene)";"acetone";"2-propanone";"";"67-64-1";"C3H6O";"ketones";"3";"not recommended; strength loss ";"100";"70 – 135";"";"";"1";"";"";"";"";"";"";"";"";"";"";""
"11";"Acetal Resins (Polyoxymethylene)";"acetone";"2-propanone";"";"67-64-1";"C3H6O";"ketones";"3";"not recommended; strength loss >12 months";"100";"135 – 150";"";"";"1";"";"";"";"";"";"";"";"";"";"";""
"12";"Acetal Resins (Polyoxymethylene)";"acrylonitrile";"propenenitrile";"";"107-13-1";"C3H3N";"nitriles";"1";"recommended";"100";"70 – 150";"";"";"1";"";"";"";"";"";"";"";"";"";"";""
"13";"Acetal Resins (Polyoxymethylene)";"adipic acid";"";"saturated";"124-04-9";"C6H10O4";"organic (weak) acids";"1";"recommended";"10";"60 – 70";"";"";"1";"";"";"";"";"";"";"";"";"";"";""
"14";"Acetal Resins (Polyoxymethylene)";"adipic acid";"";"";"124-04-9";"C6H10O4";"organic (weak) acids";"2";"questionable";"10";"70 – 150";"";"";"1";"";"";"";"";"";"";"";"";"";"";""
"15";"Acetal Resins (Polyoxymethylene)";"air";"";"";"";"";"gases";"1";"recommended";"100";"60 – 70";">12";"";"1";"";"";"";"";"";"";"";"";"";"";""
"16";"Acetal Resins (Polyoxymethylene)";"allyl alcohol";"2-propen-1-ol";"";"107-18-6";"C3H6O";"alcohols";"1";"recommended";"96";"70 – 150";"";"";"1";"";"";"";"";"";"";"";"";"";"";""
"17";"Acetal Resins (Polyoxymethylene)";"allyl alcohol";"2-propen-1-ol";"";"107-18-6";"C3H6O";"alcohols";"2";"questionable";"96";"150 – 175";"";"";"1";"";"";"";"";"";"";"";"";"";"";""
"18";"Acetal Resins (Polyoxymethylene)";"aluminum ammonium sulfate";"ammonium alum";"";"7784-25-0";"AlH4NO8S2";"salts";"1";"recommended";"10";"70 – 150";"";"";"1";"";"";"";"";"";"";"";"";"";"";""
"19";"Acetal Resins (Polyoxymethylene)";"aluminum ammonium sulfate";"ammonium alum";"";"7784-25-0";"AlH4NO8S2";"salts";"2";"questionable";">20";"70 – 175";"";"";"1";"";"";"";"";"";"";"";"";"";"";""
"20";"Acetal Resins (Polyoxymethylene)";"aluminum ammonium sulfate";"ammonium alum";"";"7784-25-0";"AlH4NO8S2";"salts";"3";"not recommended";">20";"175 – 212";"";"";"1";"";"";"";"";"";"";"";"";"";"";""
"21";"Acetal Resins (Polyoxymethylene)";"aluminum chloride";"aluminum trichloride";"";"7446-70-0";"AlCl3";"salts";"1";"recommended";"10";"70 – 150";"";"";"1";"";"";"";"";"";"";"";"";"";"";""
"22";"Acetal Resins (Polyoxymethylene)";"aluminum chloride";"aluminum trichloride";"";"7446-70-0";"AlCl3";"salts";"2";"questionable";">70";"70 – 175";"";"";"1";"";"";"";"";"";"";"";"";"";"";""
"23";"Acetal Resins (Polyoxymethylene)";"aluminum chloride";"aluminum trichloride";"";"7446-70-0";"AlCl3";"salts";"3";"not recommended";">70";"175 – 212";"";"";"1";"";"";"";"";"";"";"";"";"";"";""
"24";"Acetal Resins (Polyoxymethylene)";"aluminum potassium sulfate";"potassium aluminum sulfate";"";"10043-67-1";"AlKO8S2";"salts";"1";"recommended";"10";"70 – 150";"";"";"1";"";"";"";"";"";"";"";"";"";"";""
"25";"Acetal Resins (Polyoxymethylene)";"aluminum potassium sulfate";"potassium aluminum sulfate";"";"10043-67-1";"AlKO8S2";"salts";"2";"questionable";">20";"70 – 175";"";"";"1";"";"";"";"";"";"";"";"";"";"";""
"26";"Acetal Resins (Polyoxymethylene)";"aluminum potassium sulfate";"potassium aluminum sulfate";"";"10043-67-1";"AlKO8S2";"salts";"3";"not recommended";">20";"175 – 212";"";"";"1";"";"";"";"";"";"";"";"";"";"";""
"27";"Acetal Resins (Polyoxymethylene)";"aluminum sulfate";"alunogenite";"";"10043-01-3";"Al2O12S3";"salts";"1";"recommended";">10";"70 – 150";"";"";"1";"";"";"";"";"";"";"";"";"";"";""
"28";"Acetal Resins (Polyoxymethylene)";"aluminum sulfate";"alunogenite";"";"10043-01-3";"Al2O12S3";"salts";"2";"questionable";">70";"150 – 175";"";"";"1";"";"";"";"";"";"";"";"";"";"";""
"29";"Acetal Resins (Polyoxymethylene)";"aluminum sulfate";"alunogenite";"";"10043-01-3";"Al2O12S3";"salts";"3";"not recommended";">70";"175 – 212";"";"";"1";"";"";"";"";"";"";"";"";"";"";""
"30";"Acetal Resins (Polyoxymethylene)";"aminoacetic acid";"glycine";"";"56-40-6";"C2H5NO2";"organic (weak) acids";"1";"recommended";"10";"70 – 100";"";"";"1";"";"";"";"";"";"";"";"";"";"";""
"31";"Acetal Resins (Polyoxymethylene)";"ammonia";"";"saturated";"7664-41-7";"H3N";"bases";"1";"recommended";"10";"100 – 150";"";"";"1";"";"";"";"";"";"";"";"";"";"";""
"32";"Acetal Resins (Polyoxymethylene)";"ammonia";"";"";"7664-41-7";"H3N";"bases";"2";"questionable";"10";"150 – 175";"";"";"1";"";"";"";"";"";"";"";"";"";"";""
"33";"Acetal Resins (Polyoxymethylene)";"ammonia";"";"";"7664-41-7";"H3N";"bases";"3";"not recommended";"10";"175 – 212";"";"";"1";"";"";"";"";"";"";"";"";"";"";""
"34";"Acetal Resins (Polyoxymethylene)";"ammonia";"";"gas, liquid";"7664-41-7";"H3N";"bases";"1";"recommended";"100";"60 – 150";"";"";"1";"";"";"";"";"";"";"";"";"";"";""
"35";"Acetal Resins (Polyoxymethylene)";"ammonium acetate";"";"";"631-61-8";"C2H7NO2";"salts";"1";"recommended";">10";"70 – 150";"";"";"1";"";"";"";"";"";"";"";"";"";"";""
"36";"Acetal Resins (Polyoxymethylene)";"ammonium carbonate";"";"";"506-87-6";"CH8N2O3";"salts";"1";"recommended";">10";"70 – 150";"";"";"1";"";"";"";"";"";"";"";"";"";"";""
"37";"Acetal Resins (Polyoxymethylene)";"ammonium chloride";"sal ammoniac";"";"12125-02-9";"ClH4N";"salts";"1";"recommended";">10";"70 – 150";"";"";"1";"";"";"";"";"";"";"";"";"";"";""
"38";"Acetal Resins (Polyoxymethylene)";"ammonium chloride";"sal ammoniac";"";"12125-02-9";"ClH4N";"salts";"2";"questionable";">10";"150 – 175";"";"";"1";"";"";"";"";"";"";"";"";"";"";""
"39";"Acetal Resins (Polyoxymethylene)";"ammonium chloride";"sal ammoniac";"";"12125-02-9";"ClH4N";"salts";"3";"not recommended";">10";"175 – 212";"";"";"1";"";"";"";"";"";"";"";"";"";"";""
"40";"Acetal Resins (Polyoxymethylene)";"ammonium fluoride";"";"";"12125-01-8";"FH4N";"salts";"3";"not recommended";"10";"70 – 212";"";"";"1";"";"";"";"";"";"";"";"";"";"";""
"41";"Acetal Resins (Polyoxymethylene)";"ammonium hydroxide";"ammonia solution";"";"1336-21-6";"H5NO";"bases";"1";"recommended; discolored";"100";"70 – 175";">12";"";"1";"";"";"";"";"";"";"";"";"";"";""
"42";"Acetal Resins (Polyoxymethylene)";"ammonium nitrate";"";"";"6484-52-2";"H4N2O3";"salts";"1";"recommended";">10";"70 – 150";"";"";"1";"";"";"";"";"";"";"";"";"";"";""
"43";"Acetal Resins (Polyoxymethylene)";"ammonium nitrate";"";"";"6484-52-2";"H4N2O3";"salts";"2";"questionable";">10";"150 – 175";"";"";"1";"";"";"";"";"";"";"";"";"";"";""
"44";"Acetal Resins (Polyoxymethylene)";"ammonium nitrate";"";"";"6484-52-2";"H4N2O3";"salts";"3";"not recommended";">10";"175 – 212";"";"";"1";"";"";"";"";"";"";"";"";"";"";""
"45";"Acetal Resins (Polyoxymethylene)";"ammonium phosphate";"";"";"";"";"salts";"1";"recommended";">10";"70 – 150";"";"";"1";"";"";"";"";"";"";"";"";"";"";""
"46";"Acetal Resins (Polyoxymethylene)";"ammonium sulfate";"";"";"7783-20-2";"H8N2O4S";"salts";"1";"recommended";">10";"70 – 150";"";"";"1";"";"";"";"";"";"";"";"";"";"";""
"47";"Acetal Resins (Polyoxymethylene)";"ammonium sulfate";"";"";"7783-20-2";"H8N2O4S";"salts";"2";"questionable";">10";"150 – 175";"";"";"1";"";"";"";"";"";"";"";"";"";"";""
"48";"Acetal Resins (Polyoxymethylene)";"ammonium sulfate";"";"";"7783-20-2";"H8N2O4S";"salts";"3";"not recommended";">10";"175 – 212";"";"";"1";"";"";"";"";"";"";"";"";"";"";""
"49";"Acetal Resins (Polyoxymethylene)";"ammonium sulfide";"";"";"12135-76-1";"H8N2S";"salts";"1";"recommended";">10";"70 – 150";"";"";"1";"";"";"";"";"";"";"";"";"";"";""
"50";"Acetal Resins (Polyoxymethylene)";"ammonium sulfide";"";"";"12135-76-1";"H8N2S";"salts";"3";"not recommended";">10";"150 – 212";"";"";"1";"";"";"";"";"";"";"";"";"";"";""
"";"";"";"";"";"";"";"";"";"";"";"";"";"";"";"";"";"";"";"";"";"";"";"";"";""
"";"";"";"";"";"";"";"";"";"";"";"";"";"";"";"";"";"";"";"";"";"";"";"";"";""
"Corrosion Survey Database (COR•SUR) © 2002 NACE International";"";"";"";"";"";"";"";"";"";"";"";"";"";"";"";"";"";"";"";"";"";"";"";"";""

File: data/corrosion_data/TableData (37).csv
sep=;
"Title: Corrosion Survey Database (COR•SUR)";"";"";"";"";"";"";"";"";"";"";"";"";"";"";"";"";"";"";"";"";"";"";"";"";""
"Table: Acrylonitrile Butadiene Styrene Polymer (ABS)";"";"";"";"";"";"";"";"";"";"";"";"";"";"";"";"";"";"";"";"";"";"";"";"";""
"DOWNLOAD SHOWS ONLY THE DISPLAYED DATA, UP TO 50 ROWS";"";"";"";"";"";"";"";"";"";"";"";"";"";"";"";"";"";"";"";"";"";"";"";"";""
"No.";"material or substance name";"exposure medium";"exposure medium synonym";"exposure medium note";"exposure medium CAS RN";"exposure medium formula";"exposure medium class";"NACE resistance rating (unitless)";"resistance note";"conc. (%)";"temp. (°F)";"exposure time (mo (30))";"test note";"reference";"";"";"";"";"";"";"";"";"";"";""
"1";"Acrylonitrile Butadiene Styrene Polymer (ABS)";"acetaldehyde";"ethanal";"";"75-07-0";"C2H4O";"aldehydes";"1";"recommended";"40";"70 – 175";"";"";"1";"";"";"";"";"";"";"";"";"";"";""
"2";"Acrylonitrile Butadiene Styrene Polymer (ABS)";"acetaldehyde";"ethanal";"";"75-07-0";"C2H4O";"aldehydes";"1";"recommended";"100";"60 – 70";"";"";"1";"";"";"";"";"";"";"";"";"";"";""
"3";"Acrylonitrile Butadiene Styrene Polymer (ABS)";"acetaldehyde";"ethanal";"";"75-07-0";"C2H4O";"aldehydes";"3";"not recommended";"100";"70 – 150";"";"";"1";"";"";"";"";"";"";"";"";"";"";""
"4";"Acrylonitrile Butadiene Styrene Polymer (ABS)";"acetic acid";"ethanoic acid";"";"64-19-7";"C2H4O2";"organic (weak) acids";"1";"recommended; weight gain ";"10";"60 – 70";"";"";"1";"";"";"";"";"";"";"";"";"";"";""
"5";"Acrylonitrile Butadiene Styrene Polymer (ABS)";"acetic acid";"ethanoic acid";"";"64-19-7";"C2H4O2";"organic (weak) acids";"2";"questionable";"10";"70 – 135";"";"";"1";"";"";"";"";"";"";"";"";"";"";""
"6";"Acrylonitrile Butadiene Styrene Polymer (ABS)";"acetic acid";"ethanoic acid";"";"64-19-7";"C2H4O2";"organic (weak) acids";"2";"questionable; weight gain ";"10";"135 – 150";"";"";"1";"";"";"";"";"";"";"";"";"";"";""
"7";"Acrylonitrile Butadiene Styrene Polymer (ABS)";"acetic acid";"ethanoic acid";"vapor";"64-19-7";"C2H4O2";"organic (weak) acids";"3";"not recommended";"15 – 40";"185 – 200";"";"";"1";"";"";"";"";"";"";"";"";"";"";""
"8";"Acrylonitrile Butadiene Styrene Polymer (ABS)";"acetic acid";"ethanoic acid";"";"64-19-7";"C2H4O2";"organic (weak) acids";"2";"questionable";"20";"60 – 70";"";"";"1";"";"";"";"";"";"";"";"";"";"";""
"9";"Acrylonitrile Butadiene Styrene Polymer (ABS)";"acetic acid";"ethanoic acid";"";"64-19-7";"C2H4O2";"organic (weak) acids";"3";"not recommended";"20";"70 – 165";"";"";"1";"";"";"";"";"";"";"";"";"";"";""
"10";"Acrylonitrile Butadiene Styrene Polymer (ABS)";"acetic acid";"ethanoic acid";"";"64-19-7";"C2H4O2";"organic (weak) acids";"3";"not recommended";"50";"60 – 165";"";"";"1";"";"";"";"";"";"";"";"";"";"";""
"11";"Acrylonitrile Butadiene Styrene Polymer (ABS)";"acetic acid";"ethanoic acid";"";"64-19-7";"C2H4O2";"organic (weak) acids";"3";"not recommended";"70 – 80";"60 – 150";"";"";"1";"";"";"";"";"";"";"";"";"";"";""
"12";"Acrylonitrile Butadiene Styrene Polymer (ABS)";"acetic acid";"ethanoic acid";"";"64-19-7";"C2H4O2";"organic (weak) acids";"3";"not recommended; softened, ";"100";"60 – 150";"";"";"1";"";"";"";"";"";"";"";"";"";"";""
"13";"Acrylonitrile Butadiene Styrene Polymer (ABS)";"acetic acid";"ethanoic acid";"";"64-19-7";"C2H4O2";"organic (weak) acids";"3";"not recommended; disintegrated";"100";"150 – 165";"";"";"1";"";"";"";"";"";"";"";"";"";"";""
"14";"Acrylonitrile Butadiene Styrene Polymer (ABS)";"acetic anhydride";"";"";"108-24-7";"C4H6O3";"anhydrides";"1";"recommended";"100";"70 – 150";"";"";"1";"";"";"";"";"";"";"";"";"";"";""
"15";"Acrylonitrile Butadiene Styrene Polymer (ABS)";"acetic anhydride";"";"";"108-24-7";"C4H6O3";"anhydrides";"2";"questionable";"100";"150 – 175";"";"";"1";"";"";"";"";"";"";"";"";"";"";""
"16";"Acrylonitrile Butadiene Styrene Polymer (ABS)";"acetone";"2-propanone";"";"67-64-1";"C3H6O";"ketones";"2";"questionable";"10";"60 – 70";"";"";"1";"";"";"";"";"";"";"";"";"";"";""
"17";"Acrylonitrile Butadiene Styrene Polymer (ABS)";"acetone";"2-propanone";"";"67-64-1";"C3H6O";"ketones";"3";"not recommended";"50";"60 – 70";"";"";"1";"";"";"";"";"";"";"";"";"";"";""
"18";"Acrylonitrile Butadiene Styrene Polymer (ABS)";"acetone";"2-propanone";"";"67-64-1";"C3H6O";"ketones";"3";"not recommended";"100";"60 – 70";"";"";"1";"";"";"";"";"";"";"";"";"";"";""
"19";"Acrylonitrile Butadiene Styrene Polymer (ABS)";"acetone";"2-propanone";"";"67-64-1";"C3H6O";"ketones";"3";"not recommended; may dissolve ";"100";"70 – 150";"";"";"1";"";"";"";"";"";"";"";"";"";"";""
"20";"Acrylonitrile Butadiene Styrene Polymer (ABS)";"acetylene";"ethyne";"";"74-86-2";"C2H2";"hydrocarbons";"1";"recommended";"100";"70 – 150";"";"";"1";"";"";"";"";"";"";"";"";"";"";""
"21";"Acrylonitrile Butadiene Styrene Polymer (ABS)";"acid mine water";"";"";"";"";"inorganic acids";"1";"recommended";"100";"70 – 150";"";"";"1";"";"";"";"";"";"";"";"";"";"";""
"22";"Acrylonitrile Butadiene Styrene Polymer (ABS)";"acrylonitrile";"propenenitrile";"";"107-13-1";"C3H3N";"nitriles";"3";"not recommended";"100";"60 – 70";"";"";"1";"";"";"";"";"";"";"";"";"";"";""
"23";"Acrylonitrile Butadiene Styrene Polymer (ABS)";"adipic acid";"";"saturated";"124-04-9";"C6H10O4";"organic (weak) acids";"1";"recommended";"10";"70 – 150";"";"";"1";"";"";"";"";"";"";"";"";"";"";""
"24";"Acrylonitrile Butadiene Styrene Polymer (ABS)";"adipic acid";"";"";"124-04-9";"C6H10O4";"organic (weak) acids";"1";"recommended";"100";"70 – 150";"";"";"1";"";"";"";"";"";"";"";"";"";"";""
"25";"Acrylonitrile Butadiene Styrene Polymer (ABS)";"allyl alcohol";"2-propen-1-ol";"";"107-18-6";"C3H6O";"alcohols";"3";"not recommended";"100";"70 – 150";"";"";"1";"";"";"";"";"";"";"";"";"";"";""
"26";"Acrylonitrile Butadiene Styrene Polymer (ABS)";"allyl chloride";"3-chloropropene";"";"107-05-1";"C3H5Cl";"halogenated aliphatics";"3";"not recommended";"100";"70 – 150";"";"";"1";"";"";"";"";"";"";"";"";"";"";""
"27";"Acrylonitrile Butadiene Styrene Polymer (ABS)";"aluminum ammonium sulfate";"ammonium alum";"";"7784-25-0";"AlH4NO8S2";"salts";"1";"recommended";"100";"70 – 150";"";"";"1";"";"";"";"";"";"";"";"";"";"";""
"28";"Acrylonitrile Butadiene Styrene Polymer (ABS)";"aluminum chloride";"aluminum trichloride";"";"7446-70-0";"AlCl3";"salts";"1";"recommended";"100";"70 – 150";"";"";"1";"";"";"";"";"";"";"";"";"";"";""
"29";"Acrylonitrile Butadiene Styrene Polymer (ABS)";"aluminum fluoride";"aluminum trifluoride";"";"7784-18-1";"AlF3";"salts";"1";"recommended";"100";"70 – 150";"";"";"1";"";"";"";"";"";"";"";"";"";"";""
"30";"Acrylonitrile Butadiene Styrene Polymer (ABS)";"aluminum hydroxide";"bayerite";"";"21645-51-2";"AlH3O3";"hydroxides";"1";"recommended";"100";"70 – 150";"";"";"1";"";"";"";"";"";"";"";"";"";"";""
"31";"Acrylonitrile Butadiene Styrene Polymer (ABS)";"aluminum nitrate";"";"";"";"";"salts";"1";"recommended";"100";"70 – 150";"";"";"1";"";"";"";"";"";"";"";"";"";"";""
"32";"Acrylonitrile Butadiene Styrene Polymer (ABS)";"aluminum potassium sulfate";"potassium aluminum sulfate";"";"10043-67-1";"AlKO8S2";"salts";"1";"recommended";">10";"70 – 150";"";"";"1";"";"";"";"";"";"";"";"";"";"";""
"33";"Acrylonitrile Butadiene Styrene Polymer (ABS)";"aluminum potassium sulfate";"potassium aluminum sulfate";"";"10043-67-1";"AlKO8S2";"salts";"1";"recommended";"100";"70 – 150";"";"";"1";"";"";"";"";"";"";"";"";"";"";""
"34";"Acrylonitrile Butadiene Styrene Polymer (ABS)";"aluminum potassium sulfate";"potassium aluminum sulfate";"saturated";"10043-67-1";"AlKO8S2";"salts";"1";"recommended";"100";"150 – 212";"";"";"1";"";"";"";"";"";"";"";"";"";"";""
"35";"Acrylonitrile Butadiene Styrene Polymer (ABS)";"aluminum sulfate";"alunogenite";"";"10043-01-3";"Al2O12S3";"salts";"1";"recommended";"100";"70 – 150";"";"";"1";"";"";"";"";"";"";"";"";"";"";""
"36";"Acrylonitrile Butadiene Styrene Polymer (ABS)";"ammonia";"";"";"7664-41-7";"H3N";"bases";"3";"not recommended";"10";"70 – 150";"";"";"1";"";"";"";"";"";"";"";"";"";"";""
"37";"Acrylonitrile Butadiene Styrene Polymer (ABS)";"ammonia";"";"liquid, pressurized";"7664-41-7";"H3N";"bases";"1";"recommended";"100";"70 – 135";"";"liquid, ~ 127 psi";"1";"";"";"";"";"";"";"";"";"";"";""
"38";"Acrylonitrile Butadiene Styrene Polymer (ABS)";"ammonia";"";"";"7664-41-7";"H3N";"bases";"1";"recommended";"100";"135 – 150";"";"no water";"1";"";"";"";"";"";"";"";"";"";"";""
"39";"Acrylonitrile Butadiene Styrene Polymer (ABS)";"ammonium acetate";"";"";"631-61-8";"C2H7NO2";"salts";"1";"recommended";">10";"70 – 150";"";"";"1";"";"";"";"";"";"";"";"";"";"";""
"40";"Acrylonitrile Butadiene Styrene Polymer (ABS)";"ammonium carbonate";"";"";"506-87-6";"CH8N2O3";"salts";"1";"recommended";">10";"70 – 150";"";"";"1";"";"";"";"";"";"";"";"";"";"";""
"41";"Acrylonitrile Butadiene Styrene Polymer (ABS)";"ammonium chloride";"sal ammoniac";"";"12125-02-9";"ClH4N";"salts";"1";"recommended";"10 – 70";"70 – 150";"";"";"1";"";"";"";"";"";"";"";"";"";"";""
"42";"Acrylonitrile Butadiene Styrene Polymer (ABS)";"ammonium chloride";"sal ammoniac";"";"12125-02-9";"ClH4N";"salts";"1";"recommended";"70";"70 – 150";"";"";"1";"";"";"";"";"";"";"";"";"";"";""
"43";"Acrylonitrile Butadiene Styrene Polymer (ABS)";"ammonium chloride";"sal ammoniac";"saturated";"12125-02-9";"ClH4N";"salts";"1";"recommended";"70";"150 – 212";"";"";"1";"";"";"";"";"";"";"";"";"";"";""
"44";"Acrylonitrile Butadiene Styrene Polymer (ABS)";"ammonium chloride";"sal ammoniac";"";"12125-02-9";"ClH4N";"salts";"1";"recommended";"100";"70 – 150";"";"";"1";"";"";"";"";"";"";"";"";"";"";""
"45";"Acrylonitrile Butadiene Styrene Polymer (ABS)";"ammonium fluoride";"";"";"12125-01-8";"FH4N";"salts";"2";"questionable";"20";"70 – 80";"";"";"1";"";"";"";"";"";"";"";"";"";"";""
"46";"Acrylonitrile Butadiene Styrene Polymer (ABS)";"ammonium fluoride";"";"";"12125-01-8";"FH4N";"salts";"3";"not recommended";"20";"80 – 150";"";"";"1";"";"";"";"";"";"";"";"";"";"";""
"47";"Acrylonitrile Butadiene Styrene Polymer (ABS)";"ammonium fluoride";"";"";"12125-01-8";"FH4N";"salts";"1";"recommended";"100";"70 – 150";"";"";"1";"";"";"";"";"";"";"";"";"";"";""
"48";"Acrylonitrile Butadiene Styrene Polymer (ABS)";"ammonium hydroxide";"ammonia solution";"";"1336-21-6";"H5NO";"bases";"1";"recommended; weight gain >12 months";"30";"70 – 80";"";"";"1";"";"";"";"";"";"";"";"";"";"";""
"49";"Acrylonitrile Butadiene Styrene Polymer (ABS)";"ammonium hydroxide";"ammonia solution";"";"1336-21-6";"H5NO";"bases";"2";"questionable";"30";"80 – 150";"";"";"1";"";"";"";"";"";"";"";"";"";"";""
"50";"Acrylonitrile Butadiene Styrene Polymer (ABS)";"ammonium nitrate";"";"";"6484-52-2";"H4N2O3";"salts";"1";"recommended";"10";"70 – 150";"";"";"1";"";"";"";"";"";"";"";"";"";"";""
"";"";"";"";"";"";"";"";"";"";"";"";"";"";"";"";"";"";"";"";"";"";"";"";"";""
"";"";"";"";"";"";"";"";"";"";"";"";"";"";"";"";"";"";"";"";"";"";"";"";"";""
"Corrosion Survey Database (COR•SUR) © 2002 NACE International";"";"";"";"";"";"";"";"";"";"";"";"";"";"";"";"";"";"";"";"";"";"";"";"";""
