Repository: Mahyar-rajabi94/TF_SDL

File: data/corrosion_data/TableData (38).csv
sep=;
"Title: Corrosion Survey Database (COR•SUR)";"";"";"";"";"";"";"";"";"";"";"";"";"";"";"";"";"";"";"";"";"";"";"";"";""
"Table: Bisphenol A Fumarate Unsaturated Polyester";"";"";"";"";"";"";"";"";"";"";"";"";"";"";"";"";"";"";"";"";"";"";"";"";""
"DOWNLOAD SHOWS ONLY THE DISPLAYED DATA, UP TO 50 ROWS";"";"";"";"";"";"";"";"";"";"";"";"";"";"";"";"";"";"";"";"";"";"";"";"";""
"No.";"material or substance name";"material synonym";"exposure medium";"exposure medium synonym";"exposure medium note";"exposure medium CAS RN";"exposure medium formula";"exposure medium class";"NACE resistance rating (unitless)";"resistance note";"conc. (%)";"temp. (°F)";"test note";"reference";"";"";"";"";"";"";"";"";"";"";""
"1";"Bisphenol A Fumarate Unsaturated Polyester";"";"acetic acid";"ethanoic acid";"";"64-19-7";"C2H4O2";"organic (weak) acids";"1";"recommended";"10";"50 – 212";"";"1";"";"";"";"";"";"";"";"";"";"";""
"2";"Bisphenol A Fumarate Unsaturated Polyester";"";"acetic acid";"ethanoic acid";"";"64-19-7";"C2H4O2";"organic (weak) acids";"1";"recommended";"10 – 20";"160 – 200";"";"1";"";"";"";"";"";"";"";"";"";"";""
"3";"Bisphenol A Fumarate Unsaturated Polyester";"";"acetic acid";"ethanoic acid";"";"64-19-7";"C2H4O2";"organic (weak) acids";"1";"recommended";"10 – 70";"100 – 160";"";"1";"";"";"";"";"";"";"";"";"";"";""
"4";"Bisphenol A Fumarate Unsaturated Polyester";"chlorinated polyester";"acetic acid";"ethanoic acid";"";"64-19-7";"C2H4O2";"organic (weak) acids";"1";"recommended; elevated temperature curing improves resistance significantly";">10";"50 – 100";"";"1";"";"";"";"";"";"";"";"";"";"";""
"5";"Bisphenol A Fumarate Unsaturated Polyester";"fiberglass reinforced polyester (FRP)";"aluminum chloride";"aluminum trichloride";"";"7446-70-0";"AlCl3";"salts";"1";"recommended";">10";"75 – 212";"";"1";"";"";"";"";"";"";"";"";"";"";""
"6";"Bisphenol A Fumarate Unsaturated Polyester";"fiberglass reinforced polyester (FRP)";"ammonium chloride";"sal ammoniac";"";"12125-02-9";"ClH4N";"salts";"1";"recommended";">10";"75 – 212";"";"1";"";"";"";"";"";"";"";"";"";"";""
"7";"Bisphenol A Fumarate Unsaturated Polyester";"";"antimony chloride";"antimony trichloride";"";"10025-91-9";"Cl3Sb";"salts";"1";"recommended";">10";"75 – 212";"";"1";"";"";"";"";"";"";"";"";"";"";""
"8";"Bisphenol A Fumarate Unsaturated Polyester";"fiberglass reinforced polyester (FRP)";"barium chloride";"";"";"10361-37-2";"BaCl2";"salts";"1";"recommended";">10";"75 – 212";"";"1";"";"";"";"";"";"";"";"";"";"";""
"9";"Bisphenol A Fumarate Unsaturated Polyester";"fiberglass reinforced polyester (FRP)";"calcium chloride";"hydrophilite";"";"10043-52-4";"CaCl2";"salts";"1";"recommended";">10";"75 – 212";"";"1";"";"";"";"";"";"";"";"";"";"";""
"10";"Bisphenol A Fumarate Unsaturated Polyester";"fiberglass reinforced polyester (FRP)";"copper chloride";"cuprous chloride";"";"7758-89-6";"ClCu";"salts";"1";"recommended";">10";"75 – 212";"";"1";"";"";"";"";"";"";"";"";"";"";""
"11";"Bisphenol A Fumarate Unsaturated Polyester";"fiberglass reinforced polyester (FRP)";"ferric chloride";"iron chloride";"";"7705-08-0";"Cl3Fe";"salts";"1";"recommended";">10";"75 – 212";"";"1";"";"";"";"";"";"";"";"";"";"";""
"12";"Bisphenol A Fumarate Unsaturated Polyester";"fiberglass reinforced polyester (FRP)";"ferrous chloride";"iron chloride";"";"7758-94-3";"Cl2Fe";"salts";"1";"recommended";">10";"75 – 212";"";"1";"";"";"";"";"";"";"";"";"";"";""
"13";"Bisphenol A Fumarate Unsaturated Polyester";"Bisphenol A resin";"hypochlorous acid";"";"";"7790-92-3";"ClHO";"inorganic acids";"1";"recommended";"10";"50 – 100";"no water";"1";"";"";"";"";"";"";"";"";"";"";""
"14";"Bisphenol A Fumarate Unsaturated Polyester";"";"hypochlorous acid";"";"wet, chlorine gas";"7790-92-3";"ClHO";"inorganic acids";"2";"questionable";"10 – 20";"115 – 125";"";"1";"";"";"";"";"";"";"";"";"";"";""
"15";"Bisphenol A Fumarate Unsaturated Polyester";"";"hypochlorous acid";"";"wet";"7790-92-3";"ClHO";"inorganic acids";"2";"questionable";"20";"50 – 125";"";"1";"";"";"";"";"";"";"";"";"";"";""
"16";"Bisphenol A Fumarate Unsaturated Polyester";"fiberglass reinforced polyester (FRP)";"magnesium chloride";"magnogene";"";"7786-30-3";"Cl2Mg";"salts";"1";"recommended";">10";"75 – 212";"";"1";"";"";"";"";"";"";"";"";"";"";""
"17";"Bisphenol A Fumarate Unsaturated Polyester";"fiberglass reinforced polyester (FRP)";"mercuric chloride";"mercury chloride";"";"7487-94-7";"Cl2Hg";"salts";"1";"recommended";">10";"75 – 212";"";"1";"";"";"";"";"";"";"";"";"";"";""
"18";"Bisphenol A Fumarate Unsaturated Polyester";"fiberglass reinforced polyester (FRP)";"nickel chloride";"";"";"7718-54-9";"Cl2Ni";"salts";"1";"recommended";">10";"75 – 212";"";"1";"";"";"";"";"";"";"";"";"";"";""
"";"";"";"";"";"";"";"";"";"";"";"";"";"";"";"";"";"";"";"";"";"";"";"";"";""
"";"";"";"";"";"";"";"";"";"";"";"";"";"";"";"";"";"";"";"";"";"";"";"";"";""
"Corrosion Survey Database (COR•SUR) © 2002 NACE International";"";"";"";"";"";"";"";"";"";"";"";"";"";"";"";"";"";"";"";"";"";"";"";"";""

File: data/corrosion_data/TableData (4).csv
sep=;
"Title: Corrosion Survey Database (COR•SUR)";"";"";"";"";"";"";"";"";"";"";"";"";"";"";"";"";"";"";"";"";"";"";"";"";""
"Table: Aluminum Alloy (3003/ 5154)";"";"";"";"";"";"";"";"";"";"";"";"";"";"";"";"";"";"";"";"";"";"";"";"";""
"DOWNLOAD SHOWS ONLY THE DISPLAYED DATA, UP TO 50 ROWS";"";"";"";"";"";"";"";"";"";"";"";"";"";"";"";"";"";"";"";"";"";"";"";"";""
"No.";"material or substance name";"exposure medium";"exposure medium synonym";"exposure medium note";"exposure medium CAS RN";"exposure medium formula";"exposure medium class";"warnings";"resistance note";"conc. (%)";"temp. (°F)";"corrosion rate (mil/yr)";"test note";"reference";"";"";"";"";"";"";"";"";"";"";""
"1";"Aluminum Alloy (3003/ 5154)";"acetaldehyde";"ethanal";"";"75-07-0";"C2H4O";"aldehydes";"";"";"5 – 15";"25 – 225";"<2";"";"1,208,219";"";"";"";"";"";"";"";"";"";"";""
"2";"Aluminum Alloy (3003/ 5154)";"acetaldehyde";"ethanal";"";"75-07-0";"C2H4O";"aldehydes";"";"";">5";"25 – 75";"<2";"";"1,208,219";"";"";"";"";"";"";"";"";"";"";""
"3";"Aluminum Alloy (3003/ 5154)";"acetaldehyde";"ethanal";"";"75-07-0";"C2H4O";"aldehydes";"";"";"85 – 95";"25 – 225";"<2";"";"1,208,219";"";"";"";"";"";"";"";"";"";"";""
"4";"Aluminum Alloy (3003/ 5154)";"acetamide";"ethanamide";"";"60-35-5";"C2H5NO";"amides";"";"";"5 – 95";"25 – 125";"<20";"";"219,220";"";"";"";"";"";"";"";"";"";"";""
"5";"Aluminum Alloy (3003/ 5154)";"acetamide";"ethanamide";"";"60-35-5";"C2H5NO";"amides";"";"";"85 – 95";"275 – 325";"<20";"";"219,220";"";"";"";"";"";"";"";"";"";"";""
"6";"Aluminum Alloy (3003/ 5154)";"acetic acid";"ethanoic acid";"";"64-19-7";"C2H4O2";"organic (weak) acids";"";"";"5 – 95";"75 – 175";"<20";"";"2,140,208,219";"";"";"";"";"";"";"";"";"";"";""
"7";"Aluminum Alloy (3003/ 5154)";"acetic acid";"ethanoic acid";"";"64-19-7";"C2H4O2";"organic (weak) acids";"";"";">5";"25 – 75";"<2";"";"2,140,208,219";"";"";"";"";"";"";"";"";"";"";""
"8";"Aluminum Alloy (3003/ 5154)";"acetic acid";"ethanoic acid";"";"64-19-7";"C2H4O2";"organic (weak) acids";"";"";">5";"175 – 225";">50";"";"2,140,208,219";"";"";"";"";"";"";"";"";"";"";""
"9";"Aluminum Alloy (3003/ 5154)";"acetic acid";"ethanoic acid";"";"64-19-7";"C2H4O2";"organic (weak) acids";"";"";"100";"25 – 175";"<2";"";"2,140,208,219";"";"";"";"";"";"";"";"";"";"";""
"10";"Aluminum Alloy (3003/ 5154)";"acetic anhydride";"";"";"108-24-7";"C4H6O3";"anhydrides";"";"";"100";"25 – 125";"<2";"";"3,119,208,219,220";"";"";"";"";"";"";"";"";"";"";""
"11";"Aluminum Alloy (3003/ 5154)";"acetic anhydride";"";"";"108-24-7";"C4H6O3";"anhydrides";"";"";"100";"175 – 275";"<20";"";"3,119,208,219,220";"";"";"";"";"";"";"";"";"";"";""
"12";"Aluminum Alloy (3003/ 5154)";"acetoacetic acid";"";"";"541-50-4";"C4H6O3";"organic (weak) acids";"";"";">5";"25 – 225";"<20";"";"219";"";"";"";"";"";"";"";"";"";"";""
"13";"Aluminum Alloy (3003/ 5154)";"acetone";"2-propanone";"";"67-64-1";"C3H6O";"ketones";"";"";"5 – 95";"125 – 225";"<2";"";"219,220";"";"";"";"";"";"";"";"";"";"";""
"14";"Aluminum Alloy (3003/ 5154)";"acetone";"2-propanone";"";"67-64-1";"C3H6O";"ketones";"";"";">5";"25 – 125";"<2";"";"219,220";"";"";"";"";"";"";"";"";"";"";""
"15";"Aluminum Alloy (3003/ 5154)";"acetone cyanohydrin";"";"";"75-86-5";"C4H7NO";"nitriles";"";"";"100";"25 – 225";"<2";"";"219,220";"";"";"";"";"";"";"";"";"";"";""
"16";"Aluminum Alloy (3003/ 5154)";"acetonitrile";"methyl cyanide";"";"1975-05-08";"C2H3N";"nitriles";"";"";"5 – 15";"25 – 180";"<2";"";"219,220";"";"";"";"";"";"";"";"";"";"";""
"17";"Aluminum Alloy (3003/ 5154)";"acetophenone";"methyl phenyl ketone";"";"98-86-2";"C8H8O";"ketones";"";"";"100";"25 – 225";"<20";"";"219";"";"";"";"";"";"";"";"";"";"";""
"18";"Aluminum Alloy (3003/ 5154)";"aceto-p-toluidine";"";"";"";"";"amides";"";"";"100";"25 – 225";"<2";"";"219,220";"";"";"";"";"";"";"";"";"";"";""
"19";"Aluminum Alloy (3003/ 5154)";"acetotoluidine";"";"";"";"";"amides";"";"";"100";"25 – 225";"<20";"";"219";"";"";"";"";"";"";"";"";"";"";""
"20";"Aluminum Alloy (3003/ 5154)";"acetyl chloride";"ethanoyl chloride";"";"75-36-5";"C2H3ClO";"acid halides";"hazardous!";"";"85 – 95";"25 – 75";">50";"";"210,219,220";"";"";"";"";"";"";"";"";"";"";""
"21";"Aluminum Alloy (3003/ 5154)";"acetyl chloride";"ethanoyl chloride";"";"75-36-5";"C2H3ClO";"acid halides";"hazardous!";"";"85 – 95";"175 – 225";">50";"";"210,219,220";"";"";"";"";"";"";"";"";"";"";""
"22";"Aluminum Alloy (3003/ 5154)";"acetylene";"ethyne";"";"74-86-2";"C2H2";"hydrocarbons";"";"";"100";"25 – 225";"<2";"";"219";"";"";"";"";"";"";"";"";"";"";""
"23";"Aluminum Alloy (3003/ 5154)";"acetylene chloride";"";"";"";"";"halogenated aliphatics";"hazardous!";"";"100";"25 – 75";">50";"";"32,210,219,220";"";"";"";"";"";"";"";"";"";"";""
"24";"Aluminum Alloy (3003/ 5154)";"aconitic acid";"";"";"";"";"organic (weak) acids";"";"";"<30";"0 – 212";"<20";"";"219,220";"";"";"";"";"";"";"";"";"";"";""
"25";"Aluminum Alloy (3003/ 5154)";"acrolein";"2-propenal";"";"107-02-8";"C3H4O";"aldehydes";"";"";"5 – 15";"25 – 125";"<20";"";"219,220";"";"";"";"";"";"";"";"";"";"";""
"26";"Aluminum Alloy (3003/ 5154)";"acrolein";"2-propenal";"";"107-02-8";"C3H4O";"aldehydes";"";"";"15 – 35";"25 – 75";"<20";"";"219,220";"";"";"";"";"";"";"";"";"";"";""
"27";"Aluminum Alloy (3003/ 5154)";"acrolein";"2-propenal";"";"107-02-8";"C3H4O";"aldehydes";"";"";"100";"0 – 122";"<2";"";"219,220";"";"";"";"";"";"";"";"";"";"";""
"28";"Aluminum Alloy (3003/ 5154)";"acrolein";"2-propenal";"";"107-02-8";"C3H4O";"aldehydes";"";"";"100";"122 – 225";"<20";"";"219,220";"";"";"";"";"";"";"";"";"";"";""
"29";"Aluminum Alloy (3003/ 5154)";"acrylic acid";"2-propenoic acid";"";"1979-10-07";"C3H4O2";"organic (weak) acids";"";"";"100";"25 – 75";"<2";"";"208,209,219";"";"";"";"";"";"";"";"";"";"";""
"30";"Aluminum Alloy (3003/ 5154)";"acrylonitrile";"propenenitrile";"";"107-13-1";"C3H3N";"nitriles";"";"";"85 – 95";"25 – 75";">50";"";"219";"";"";"";"";"";"";"";"";"";"";""
"31";"Aluminum Alloy (3003/ 5154)";"acrylonitrile";"propenenitrile";"";"107-13-1";"C3H3N";"nitriles";"";"";"100";"25 – 225";"<2";"";"219";"";"";"";"";"";"";"";"";"";"";""
"32";"Aluminum Alloy (3003/ 5154)";"alkanesulfonic acids";"";"";"";"";"surfactants & detergents";"";"";"100";"25 – 75";">50";"";"219";"";"";"";"";"";"";"";"";"";"";""
"33";"Aluminum Alloy (3003/ 5154)";"alkyl boranes";"";"";"";"";"";"";"";"100";"25 – 75";"<2";"";"219";"";"";"";"";"";"";"";"";"";"";""
"34";"Aluminum Alloy (3003/ 5154)";"alkylaryl sulfonic acids";"";"";"";"";"surfactants & detergents";"";"";"25 – 35";"125 – 175";"<2";"";"219";"";"";"";"";"";"";"";"";"";"";""
"35";"Aluminum Alloy (3003/ 5154)";"alkylaryl sulfonic acids";"";"";"";"";"surfactants & detergents";"";"";"100";"25 – 225";"<20";"";"219";"";"";"";"";"";"";"";"";"";"";""
"36";"Aluminum Alloy (3003/ 5154)";"alkylphenol";"";"";"";"";"phenols";"";"";"100";"25 – 75";"<2";"";"219";"";"";"";"";"";"";"";"";"";"";""
"37";"Aluminum Alloy (3003/ 5154)";"allyl alcohol";"2-propen-1-ol";"";"107-18-6";"C3H6O";"alcohols";"hazardous!";"";">5";"25 – 225";"<20";"";"207,215,219,220";"";"";"";"";"";"";"";"";"";"";""
"38";"Aluminum Alloy (3003/ 5154)";"allyl alcohol";"2-propen-1-ol";"";"107-18-6";"C3H6O";"alcohols";"possible hazard";"";"85 – 95";"225 – 325";">50";"";"207,215,219,220";"";"";"";"";"";"";"";"";"";"";""
"39";"Aluminum Alloy (3003/ 5154)";"allyl bromide";"3-bromopropene";"";"106-95-6";"C3H5Br";"halogenated aliphatics";"hazardous!";"";"100";"25 – 75";"<2";"";"219,220";"";"";"";"";"";"";"";"";"";"";""
"40";"Aluminum Alloy (3003/ 5154)";"allyl chloride";"3-chloropropene";"";"107-05-1";"C3H5Cl";"halogenated aliphatics";"hazardous!";"";"100";"25 – 75";">50";"";"32,210,219,220";"";"";"";"";"";"";"";"";"";"";""
"41";"Aluminum Alloy (3003/ 5154)";"allyl sulfide";"";"";"";"";"";"";"";"100";"25 – 225";"<20";"";"219";"";"";"";"";"";"";"";"";"";"";""
"42";"Aluminum Alloy (3003/ 5154)";"aluminum acetate";"";"";"";"";"salts";"";"";"5 – 15";"25 – 75";"<2";"";"208,219,220";"";"";"";"";"";"";"";"";"";"";""
"43";"Aluminum Alloy (3003/ 5154)";"aluminum acetate";"";"";"";"";"salts";"";"";"5 – 25";"175 – 225";"<20";"";"208,219,220";"";"";"";"";"";"";"";"";"";"";""
"44";"Aluminum Alloy (3003/ 5154)";"aluminum chloride";"aluminum trichloride";"";"7446-70-0";"AlCl3";"salts";"";"";"5 – 40";"25 – 75";">50";"";"5,152,210,219";"";"";"";"";"";"";"";"";"";"";""
"45";"Aluminum Alloy (3003/ 5154)";"aluminum chloride";"aluminum trichloride";"";"7446-70-0";"AlCl3";"salts";"";"";"100";"25 – 75";"<2";"";"5,152,210,219";"";"";"";"";"";"";"";"";"";"";""
"46";"Aluminum Alloy (3003/ 5154)";"aluminum diformate";"";"";"";"";"organic acid salts";"";"";"5 – 35";"25 – 75";"<20";"";"209,219";"";"";"";"";"";"";"";"";"";"";""
"47";"Aluminum Alloy (3003/ 5154)";"aluminum diformate";"";"";"";"";"organic acid salts";"";"";"100";"25 – 225";"<20";"";"209,219";"";"";"";"";"";"";"";"";"";"";""
"48";"Aluminum Alloy (3003/ 5154)";"aluminum ethylate";"aluminum ethoxide";"";"555-75-9";"C6H15AlO3";"reducing agents";"";"";"100";"25 – 75";"<20";"";"219";"";"";"";"";"";"";"";"";"";"";""
"49";"Aluminum Alloy (3003/ 5154)";"aluminum fluoride";"aluminum trifluoride";"";"7784-18-1";"AlF3";"salts";"";"";"5";"25 – 225";"20 – 50";"";"6,214,219,220";"";"";"";"";"";"";"";"";"";"";""
"50";"Aluminum Alloy (3003/ 5154)";"aluminum nitrate";"";"";"";"";"salts";"";"";"5 – 15";"75 – 125";"<20";"";"215,219,220";"";"";"";"";"";"";"";"";"";"";""
"";"";"";"";"";"";"";"";"";"";"";"";"";"";"";"";"";"";"";"";"";"";"";"";"";""
"";"";"";"";"";"";"";"";"";"";"";"";"";"";"";"";"";"";"";"";"";"";"";"";"";""
"Corrosion Survey Database (COR•SUR) © 2002 NACE International";"";"";"";"";"";"";"";"";"";"";"";"";"";"";"";"";"";"";"";"";"";"";"";"";""

File: data/corrosion_data/TableData (40).csv
sep=;
"Title: Corrosion Survey Database (COR•SUR)";"";"";"";"";"";"";"";"";"";"";"";"";"";"";"";"";"";"";"";"";"";"";"";"";""
"Table: Carbon-Graphite Composites";"";"";"";"";"";"";"";"";"";"";"";"";"";"";"";"";"";"";"";"";"";"";"";"";""
"DOWNLOAD SHOWS ONLY THE DISPLAYED DATA, UP TO 50 ROWS";"";"";"";"";"";"";"";"";"";"";"";"";"";"";"";"";"";"";"";"";"";"";"";"";""
"No.";"material or substance name";"exposure medium";"exposure medium synonym";"exposure medium note";"exposure medium CAS RN";"exposure medium formula";"exposure medium class";"NACE resistance rating (unitless)";"resistance note";"conc. (%)";"temp. (°F)";"test note";"reference";"";"";"";"";"";"";"";"";"";"";"";""
"1";"Carbon-Graphite Composites";"acetic acid";"ethanoic acid";"";"64-19-7";"C2H4O2";"organic (weak) acids";"1";"recommended";"10 – 90";"70 – 212";"";"1";"";"";"";"";"";"";"";"";"";"";"";""
"2";"Carbon-Graphite Composites";"acetic acid";"ethanoic acid";"";"64-19-7";"C2H4O2";"organic (weak) acids";"1";"recommended";"100";"70 – 250";"no water";"1";"";"";"";"";"";"";"";"";"";"";"";""
"3";"Carbon-Graphite Composites";"acetone";"2-propanone";"";"67-64-1";"C3H6O";"ketones";"1";"recommended";"10 – 90";"70 – 212";"";"1";"";"";"";"";"";"";"";"";"";"";"";""
"4";"Carbon-Graphite Composites";"acetone";"2-propanone";"";"67-64-1";"C3H6O";"ketones";"1";"recommended";"100";"70 – 125";"";"1";"";"";"";"";"";"";"";"";"";"";"";""
"5";"Carbon-Graphite Composites";"air";"";"";"";"";"gases";"1";"recommended";"100";"70 – 338";"";"1";"";"";"";"";"";"";"";"";"";"";"";""
"6";"Carbon-Graphite Composites";"aluminum ammonium sulfate";"ammonium alum";"";"7784-25-0";"AlH4NO8S2";"salts";"1";"recommended";"10 – 90";"70 – 212";"";"1";"";"";"";"";"";"";"";"";"";"";"";""
"7";"Carbon-Graphite Composites";"aluminum chloride";"aluminum trichloride";"";"7446-70-0";"AlCl3";"salts";"1";"recommended";"10 – 90";"70 – 212";"";"1";"";"";"";"";"";"";"";"";"";"";"";""
"8";"Carbon-Graphite Composites";"aluminum fluoride";"aluminum trifluoride";"";"7784-18-1";"AlF3";"salts";"1";"recommended";"10 – 90";"150 – 200";"from aluminum hydroxide";"1";"";"";"";"";"";"";"";"";"";"";"";""
"9";"Carbon-Graphite Composites";"ammonium fluoride";"";"";"12125-01-8";"FH4N";"salts";"1";"recommended";"10";"70 – 212";"";"1";"";"";"";"";"";"";"";"";"";"";"";""
"10";"Carbon-Graphite Composites";"ammonium fluoride";"";"";"12125-01-8";"FH4N";"salts";"1";"recommended";"10 – 20";"90 – 100";"";"1";"";"";"";"";"";"";"";"";"";"";"";""
"11";"Carbon-Graphite Composites";"ammonium fluoride";"";"";"12125-01-8";"FH4N";"salts";"1";"recommended";"10 – 90";"100 – 212";"";"1";"";"";"";"";"";"";"";"";"";"";"";""
"12";"Carbon-Graphite Composites";"ammonium hydroxide";"ammonia solution";"";"1336-21-6";"H5NO";"bases";"1";"recommended";"10 – 90";"70 – 212";"";"1";"";"";"";"";"";"";"";"";"";"";"";""
"13";"Carbon-Graphite Composites";"ammonium sulfate";"";"";"7783-20-2";"H8N2O4S";"salts";"1";"recommended";"10 – 90";"70 – 212";"";"1";"";"";"";"";"";"";"";"";"";"";"";""
"14";"Carbon-Graphite Composites";"ammonium thiocyanate";"ammonium rhodanide";"";"1762-95-4";"CH4N2S";"salts";"1";"recommended";"10 – 60";"70 – 212";"";"1";"";"";"";"";"";"";"";"";"";"";"";""
"15";"Carbon-Graphite Composites";"amyl alcohol";"1-pentanol";"";"71-41-0";"C5H12O";"alcohols";"1";"recommended";"100";"70 – 255";"";"1";"";"";"";"";"";"";"";"";"";"";"";""
"16";"Carbon-Graphite Composites";"amyl alcohol";"1-pentanol";"";"71-41-0";"C5H12O";"alcohols";"1";"recommended";"100";"255 – 279";"";"1";"";"";"";"";"";"";"";"";"";"";"";""
"17";"Carbon-Graphite Composites";"aniline";"benzenamine";"";"62-53-3";"C6H7N";"amines";"1";"recommended";"100";"70 – 338";"";"1";"";"";"";"";"";"";"";"";"";"";"";""
"18";"Carbon-Graphite Composites";"aniline hydrochloride";"benzenamine hydrochloride";"";"142-04-1";"C6H8ClN";"amino salts";"1";"recommended";"10 – 60";"70 – 250";"";"1";"";"";"";"";"";"";"";"";"";"";"";""
"19";"Carbon-Graphite Composites";"arsenic acid";"orthoarsenic acid";"";"7778-39-4";"AsH3O4";"inorganic acids";"1";"recommended";"10 – 50";"70 – 320";"";"1";"";"";"";"";"";"";"";"";"";"";"";""
"20";"Carbon-Graphite Composites";"benzene";"[6]annulene";"";"71-43-2";"C6H6";"aromatics";"1";"recommended";"100";"70 – 175";"";"1";"";"";"";"";"";"";"";"";"";"";"";""
"21";"Carbon-Graphite Composites";"benzene hexachloride";"";"";"";"";"aromatics";"1";"recommended";"100";"70 – 212";"";"1";"";"";"";"";"";"";"";"";"";"";"";""
"22";"Carbon-Graphite Composites";"boric acid";"";"";"";"";"inorganic acids";"1";"recommended";"10";"70 – 212";"";"1";"";"";"";"";"";"";"";"";"";"";"";""
"23";"Carbon-Graphite Composites";"bromic acid";"";"";"7789-31-3";"BrHO3";"inorganic acids";"1";"recommended";"10 – 90";"70 – 212";"";"1";"";"";"";"";"";"";"";"";"";"";"";""
"24";"Carbon-Graphite Composites";"bromine";"";"";"7726-95-6";"Br2";"";"1";"recommended";"10";"60 – 70";"";"1";"";"";"";"";"";"";"";"";"";"";"";""
"25";"Carbon-Graphite Composites";"bromine";"";"";"7726-95-6";"Br2";"";"3";"not recommended";"100";"60 – 70";"";"1";"";"";"";"";"";"";"";"";"";"";"";""
"26";"Carbon-Graphite Composites";"butyl alcohol";"1-butanol";"";"71-36-3";"C4H10O";"alcohols";"1";"recommended";"100";"70 – 250";"";"1";"";"";"";"";"";"";"";"";"";"";"";""
"27";"Carbon-Graphite Composites";"butyric acid";"butanoic acid";"";"107-92-6";"C4H8O2";"organic (weak) acids";"1";"recommended";">10";"70 – 250";"";"1";"";"";"";"";"";"";"";"";"";"";"";""
"28";"Carbon-Graphite Composites";"butyric acid";"butanoic acid";"";"107-92-6";"C4H8O2";"organic (weak) acids";"1";"recommended";"100";"70 – 338";"";"1";"";"";"";"";"";"";"";"";"";"";"";""
"29";"Carbon-Graphite Composites";"calcium chlorate";"";"";"10137-74-3";"CaCl2O6";"salts";"1";"recommended";"10";"70 – 150";"";"1";"";"";"";"";"";"";"";"";"";"";"";""
"30";"Carbon-Graphite Composites";"calcium hypochlorite";"";"";"";"";"salts";"1";"recommended";"10 – 90";"70 – 90";"";"1";"";"";"";"";"";"";"";"";"";"";"";""
"31";"Carbon-Graphite Composites";"carbon dioxide";"carbonic anhydride";"";"124-38-9";"CO2";"gases";"1";"recommended";"10 – 90";"70 – 212";"";"1";"";"";"";"";"";"";"";"";"";"";"";""
"32";"Carbon-Graphite Composites";"carbon tetrachloride";"tetrachloromethane";"";"56-23-5";"CCl4";"solvents";"1";"recommended";"100";"70 – 175";"";"1";"";"";"";"";"";"";"";"";"";"";"";""
"33";"Carbon-Graphite Composites";"chloral hydrate";"";"medicine";"302-17-0";"C2H3Cl3O2";"alcohols";"1";"recommended";"10";"70 – 212";"";"1";"";"";"";"";"";"";"";"";"";"";"";""
"34";"Carbon-Graphite Composites";"chlorine";"";"";"7782-50-5";"Cl2";"";"1";"recommended";"10 – 90";"60 – 70";"";"1";"";"";"";"";"";"";"";"";"";"";"";""
"35";"Carbon-Graphite Composites";"chlorine";"";"";"7782-50-5";"Cl2";"";"1";"recommended";"100";"60 – 70";"no water";"1";"";"";"";"";"";"";"";"";"";"";"";""
"36";"Carbon-Graphite Composites";"chlorine dioxide";"";"gas";"10049-04-4";"ClO2";"oxidizing agents";"1";"recommended";"100";"70 – 150";"";"1";"";"";"";"";"";"";"";"";"";"";"";""
"37";"Carbon-Graphite Composites";"chloroacetic acid";"";"";"1979-11-08";"C2H3ClO2";"organic (weak) acids";"1";"recommended";"100";"70 – 212";"";"1";"";"";"";"";"";"";"";"";"";"";"";""
"38";"Carbon-Graphite Composites";"chlorobenzene";"phenyl chloride";"";"108-90-7";"C6H5Cl";"halogenated aromatics";"1";"recommended";"100";"70 – 269";"";"1";"";"";"";"";"";"";"";"";"";"";"";""
"39";"Carbon-Graphite Composites";"chloroform";"trichloromethane";"medicine";"67-66-3";"CHCl3";"halogenated aliphatics";"1";"recommended";"100";"70 – 150";"";"1";"";"";"";"";"";"";"";"";"";"";"";""
"40";"Carbon-Graphite Composites";"chromic acid";"";"";"";"";"inorganic acids";"1";"recommended";"10";"70 – 200";"";"1";"";"";"";"";"";"";"";"";"";"";"";""
"41";"Carbon-Graphite Composites";"citric acid";"2-hydroxy-1,2,3-propanetricarboxylic acid";"";"77-92-9";"C6H8O7";"organic (weak) acids";"1";"recommended";">10";"70 – 212";"";"1";"";"";"";"";"";"";"";"";"";"";"";""
"42";"Carbon-Graphite Composites";"copper chloride";"cuprous chloride";"";"7758-89-6";"ClCu";"salts";"1";"recommended";"10 – 90";"70 – 212";"";"1";"";"";"";"";"";"";"";"";"";"";"";""
"43";"Carbon-Graphite Composites";"copper sulfate";"chalcocyanite";"";"7758-98-7";"CuO4S";"salts";"1";"recommended";"10 – 70";"70 – 212";"";"1";"";"";"";"";"";"";"";"";"";"";"";""
"44";"Carbon-Graphite Composites";"dalapon";"";"";"";"";"agricultural chemicals";"1";"recommended";">90";"70 – 338";"";"1";"";"";"";"";"";"";"";"";"";"";"";""
"45";"Carbon-Graphite Composites";"dichlorodifluoromethane";"refrigerant 12";"";"75-71-8";"CCl2F2";"chlorofluorocarbons";"1";"recommended";"100";"60 – 70";"";"1";"";"";"";"";"";"";"";"";"";"";"";""
"46";"Carbon-Graphite Composites";"dioxane";"";"";"";"";"ethers";"1";"recommended";">10";"70 – 212";"";"1";"";"";"";"";"";"";"";"";"";"";"";""
"47";"Carbon-Graphite Composites";"ethanolamine";"glycinol";"";"141-43-5";"C2H7NO";"amines";"1";"recommended";"10 – 90";"70 – 212";"mono and di";"1";"";"";"";"";"";"";"";"";"";"";"";""
"48";"Carbon-Graphite Composites";"ethanolamine";"glycinol";"";"141-43-5";"C2H7NO";"amines";"1";"recommended";"100";"70 – 339";"";"1";"";"";"";"";"";"";"";"";"";"";"";""
"49";"Carbon-Graphite Composites";"ethyl alcohol";"ethanol";"";"64-17-5";"C2H6O";"alcohols";"1";"recommended";"10 – 90";"70 – 212";"";"1";"";"";"";"";"";"";"";"";"";"";"";""
"50";"Carbon-Graphite Composites";"ethyl alcohol";"ethanol";"";"64-17-5";"C2H6O";"alcohols";"1";"recommended";"100";"70 – 175";"";"1";"";"";"";"";"";"";"";"";"";"";"";""
"";"";"";"";"";"";"";"";"";"";"";"";"";"";"";"";"";"";"";"";"";"";"";"";"";""
"";"";"";"";"";"";"";"";"";"";"";"";"";"";"";"";"";"";"";"";"";"";"";"";"";""
"Corrosion Survey Database (COR•SUR) © 2002 NACE International";"";"";"";"";"";"";"";"";"";"";"";"";"";"";"";"";"";"";"";"";"";"";"";"";""

File: data/corrosion_data/TableData (41).csv
sep=;
"Title: Corrosion Survey Database (COR•SUR)";"";"";"";"";"";"";"";"";"";"";"";"";"";"";"";"";"";"";"";"";"";"";"";"";""
"Table: Cellulose Acetate";"";"";"";"";"";"";"";"";"";"";"";"";"";"";"";"";"";"";"";"";"";"";"";"";""
"DOWNLOAD SHOWS ONLY THE DISPLAYED DATA, UP TO 50 ROWS";"";"";"";"";"";"";"";"";"";"";"";"";"";"";"";"";"";"";"";"";"";"";"";"";""
"No.";"material or substance name";"exposure medium";"exposure medium synonym";"exposure medium note";"exposure medium CAS RN";"exposure medium formula";"exposure medium class";"NACE resistance rating (unitless)";"resistance note";"conc. (%)";"temp. (°F)";"exposure time (mo (30))";"test note";"reference";"";"";"";"";"";"";"";"";"";"";""
"1";"Cellulose Acetate";"acetic acid";"ethanoic acid";"";"64-19-7";"C2H4O2";"organic (weak) acids";"3";"not recommended; softened >12 months";"5";"60 – 70";"";"";"1";"";"";"";"";"";"";"";"";"";"";""
"2";"Cellulose Acetate";"acetic acid";"ethanoic acid";"";"64-19-7";"C2H4O2";"organic (weak) acids";"3";"not recommended; softened ";"20 – 30";"60 – 70";"";"";"1";"";"";"";"";"";"";"";"";"";"";""
"3";"Cellulose Acetate";"acetone";"2-propanone";"";"67-64-1";"C3H6O";"ketones";"3";"not recommended; disintegrated";"any";"0 – 250";"";"";"1";"";"";"";"";"";"";"";"";"";"";""
"4";"Cellulose Acetate";"almond oil";"";"";"";"";"essential oils";"3";"not recommended; disintegrated";"any";"0 – 250";"<1";"";"1";"";"";"";"";"";"";"";"";"";"";""
"5";"Cellulose Acetate";"aluminum acetate";"";"";"";"";"salts";"3";"not recommended; weight gain";"30";"60 – 70";"<6";"slurry";"1";"";"";"";"";"";"";"";"";"";"";""
"6";"Cellulose Acetate";"aluminum chloride";"aluminum trichloride";"";"7446-70-0";"AlCl3";"salts";"3";"not recommended; weight gain";"10";"60 – 70";"<1";"";"1";"";"";"";"";"";"";"";"";"";"";""
"7";"Cellulose Acetate";"aluminum chloride";"aluminum trichloride";"";"7446-70-0";"AlCl3";"salts";"1";"recommended";"70";"60 – 70";"";"";"1";"";"";"";"";"";"";"";"";"";"";""
"8";"Cellulose Acetate";"aluminum potassium sulfate";"potassium aluminum sulfate";"";"10043-67-1";"AlKO8S2";"salts";"3";"not recommended; surface attack, weight gain";"20";"90 – 100";"<6";"";"1";"";"";"";"";"";"";"";"";"";"";""
"9";"Cellulose Acetate";"aluminum sulfate";"alunogenite";"";"10043-01-3";"Al2O12S3";"salts";"3";"not recommended; weight gain";"30";"60 – 70";"<6";"";"1";"";"";"";"";"";"";"";"";"";"";""
"10";"Cellulose Acetate";"ammonium chloride";"sal ammoniac";"";"12125-02-9";"ClH4N";"salts";"2";"questionable";"70";"60 – 70";"<1";"";"1";"";"";"";"";"";"";"";"";"";"";""
"11";"Cellulose Acetate";"ammonium fluoride";"";"";"12125-01-8";"FH4N";"salts";"3";"not recommended";"10";"60 – 70";"<1";"saturated, weight gain";"1";"";"";"";"";"";"";"";"";"";"";""
"12";"Cellulose Acetate";"ammonium hydroxide";"ammonia solution";"";"1336-21-6";"H5NO";"bases";"3";"not recommended; softened, weight gain, surface attacked";"10";"60 – 70";"<1";"";"1";"";"";"";"";"";"";"";"";"";"";""
"13";"Cellulose Acetate";"ammonium nitrate";"";"";"6484-52-2";"H4N2O3";"salts";"3";"not recommended";"10";"60 – 70";"<1";"";"1";"";"";"";"";"";"";"";"";"";"";""
"14";"Cellulose Acetate";"ammonium nitrate";"";"";"6484-52-2";"H4N2O3";"salts";"1";"recommended";"100";"60 – 70";"";"";"1";"";"";"";"";"";"";"";"";"";"";""
"15";"Cellulose Acetate";"ammonium sulfate";"";"";"7783-20-2";"H8N2O4S";"salts";"1";"recommended";"10";"60 – 70";">12";"";"1";"";"";"";"";"";"";"";"";"";"";""
"16";"Cellulose Acetate";"ammonium sulfate";"";"";"7783-20-2";"H8N2O4S";"salts";"1";"recommended";"100";"60 – 70";"";"";"1";"";"";"";"";"";"";"";"";"";"";""
"17";"Cellulose Acetate";"amyl acetate";"pentyl acetate";"";"628-63-7";"C7H14O2";"esters";"3";"not recommended; discolored, weight gain";"100";"60 – 70";"";"";"1";"";"";"";"";"";"";"";"";"";"";""
"18";"Cellulose Acetate";"amyl alcohol";"1-pentanol";"";"71-41-0";"C5H12O";"alcohols";"1";"recommended";"100";"60 – 70";"<1";"";"1";"";"";"";"";"";"";"";"";"";"";""
"19";"Cellulose Acetate";"aniline";"benzenamine";"";"62-53-3";"C6H7N";"amines";"3";"not recommended; disintegrated";"100";"60 – 70";"";"";"1";"";"";"";"";"";"";"";"";"";"";""
"20";"Cellulose Acetate";"beer";"";"alcoholic beverage";"";"";"foods & beverages";"3";"not recommended; swollen; weight gain";"100";"60 – 70";"<1";"";"1";"";"";"";"";"";"";"";"";"";"";""
"21";"Cellulose Acetate";"benzene";"[6]annulene";"";"71-43-2";"C6H6";"aromatics";"3";"not recommended; softened; swollen; weight gain";"100";"60 – 70";"<1";"";"1";"";"";"";"";"";"";"";"";"";"";""
"22";"Cellulose Acetate";"blood";"";"";"";"";"natural products";"1";"recommended";"100";"60 – 70";"<1";"";"1";"";"";"";"";"";"";"";"";"";"";""
"23";"Cellulose Acetate";"butadiene";"";"gas, liquid";"";"";"olefins";"1";"recommended; swollen";"100";"32 – 55";"";"";"1";"";"";"";"";"";"";"";"";"";"";""
"24";"Cellulose Acetate";"butadiene";"";"gas";"";"";"olefins";"3";"not recommended; >12 months, warped, weight loss";"100";"55 – 70";"";"";"1";"";"";"";"";"";"";"";"";"";"";""
"25";"Cellulose Acetate";"butadiene";"";"gas";"";"";"olefins";"3";"not recommended";"100";"70 – 80";"";"weight gain";"1";"";"";"";"";"";"";"";"";"";"";""
"26";"Cellulose Acetate";"butter";"";"";"";"";"foods & beverages";"1";"recommended";"100";"60 – 70";"<1";"";"1";"";"";"";"";"";"";"";"";"";"";""
"27";"Cellulose Acetate";"butyl acetate";"";"";"123-86-4";"C6H12O2";"esters";"3";"not recommended; discolored, weight gain";"100";"60 – 70";"<1";"";"1";"";"";"";"";"";"";"";"";"";"";""
"28";"Cellulose Acetate";"butyl alcohol";"1-butanol";"";"71-36-3";"C4H10O";"alcohols";"3";"not recommended; weight loss";"100";"60 – 70";"<1";"";"1";"";"";"";"";"";"";"";"";"";"";""
"29";"Cellulose Acetate";"calcium chloride";"hydrophilite";"";"10043-52-4";"CaCl2";"salts";"3";"not recommended; weight gain >12 months";"10";"60 – 70";"";"";"1";"";"";"";"";"";"";"";"";"";"";""
"30";"Cellulose Acetate";"calcium chloride";"hydrophilite";"";"10043-52-4";"CaCl2";"salts";"1";"recommended";"40";"60 – 70";"[";"";"1";"";"";"";"";"";"";"";"";"";"";""
"31";"Cellulose Acetate";"calcium chloride";"hydrophilite";"";"10043-52-4";"CaCl2";"salts";"3";"not recommended; weight gain ";"100";"60 – 70";"";"";"1";"";"";"";"";"";"";"";"";"";"";""
"32";"Cellulose Acetate";"calcium hypochlorite";"";"";"";"";"salts";"3";"not recommended; softened; weight gain";"6";"60 – 70";"<12";"";"1";"";"";"";"";"";"";"";"";"";"";""
"33";"Cellulose Acetate";"calcium phosphate";"whitlockite";"";"7758-87-4";"Ca3O8P2";"salts";"2";"questionable";"100";"60 – 70";">12";"";"1";"";"";"";"";"";"";"";"";"";"";""
"34";"Cellulose Acetate";"calcium sulfate";"";"";"7778-18-9";"CaO4S";"salts";"1";"recommended";"100";"60 – 70";">12";"";"1";"";"";"";"";"";"";"";"";"";"";""
"35";"Cellulose Acetate";"carbon disulfide";"carbon bisulfide";"gas";"75-15-0";"CS2";"solvents";"1";"recommended";"100";"60 – 70";">12";"";"1";"";"";"";"";"";"";"";"";"";"";""
"36";"Cellulose Acetate";"carbon disulfide";"carbon bisulfide";"gas";"75-15-0";"CS2";"solvents";"3";"not recommended; ";"100";"70 – 80";"";"";"1";"";"";"";"";"";"";"";"";"";"";""
"37";"Cellulose Acetate";"carbon tetrachloride";"tetrachloromethane";"";"56-23-5";"CCl4";"solvents";"3";"not recommended; weight gain";"100";"60 – 70";"<6";"";"1";"";"";"";"";"";"";"";"";"";"";""
"38";"Cellulose Acetate";"catsup";"";"";"";"";"foods & beverages";"1";"recommended; discolored";"100";"60 – 70";"<1";"";"1";"";"";"";"";"";"";"";"";"";"";""
"39";"Cellulose Acetate";"chlordane";"4,7-methano-1H-indene, 1,2,4,5,6,7,8,8-octachloro-2,3,3a,4,7,7a-hexahydro-";"";"57-74-9 [12789-03-6]";"C10H6Cl8";"agricultural chemicals";"3";"not recommended; weight gain in kerosene";"20";"60 – 70";"<1";"";"1";"";"";"";"";"";"";"";"";"";"";""
"40";"Cellulose Acetate";"chlorine";"";"saturated";"7782-50-5";"Cl2";"";"3";"not recommended";"10";"60 – 70";"<1";"";"1";"";"";"";"";"";"";"";"";"";"";""
"41";"Cellulose Acetate";"chlorine";"";"";"7782-50-5";"Cl2";"";"3";"not recommended; embrittled/weight gain 21°C (70°F)";"100";"60 – 70";"";"no water, wet";"1";"";"";"";"";"";"";"";"";"";"";""
"42";"Cellulose Acetate";"chlorobenzene";"phenyl chloride";"";"108-90-7";"C6H5Cl";"halogenated aromatics";"3";"not recommended; disintegrated";"100";"60 – 70";"";"";"1";"";"";"";"";"";"";"";"";"";"";""
"43";"Cellulose Acetate";"chloroform";"trichloromethane";"medicine";"67-66-3";"CHCl3";"halogenated aliphatics";"3";"not recommended; disintegrated";"100";"60 – 70";"<1";"";"1";"";"";"";"";"";"";"";"";"";"";""
"44";"Cellulose Acetate";"chromic acid";"";"";"";"";"inorganic acids";"3";"not recommended";"6";"70 – 85";"";"";"1";"";"";"";"";"";"";"";"";"";"";""
"45";"Cellulose Acetate";"chromic acid";"";"";"";"";"inorganic acids";"3";"not recommended; softened, ";"6";"85 – 100";"";"";"1";"";"";"";"";"";"";"";"";"";"";""
"46";"Cellulose Acetate";"citric acid";"2-hydroxy-1,2,3-propanetricarboxylic acid";"";"77-92-9";"C6H8O7";"organic (weak) acids";"1";"recommended";"10";"70 – 90";"[>12]";"";"1";"";"";"";"";"";"";"";"";"";"";""
"47";"Cellulose Acetate";"citric acid";"2-hydroxy-1,2,3-propanetricarboxylic acid";"";"77-92-9";"C6H8O7";"organic (weak) acids";"3";"not recommended; disintegrated ";"10";"150 – 175";"";"";"1";"";"";"";"";"";"";"";"";"";"";""
"48";"Cellulose Acetate";"citric acid";"2-hydroxy-1,2,3-propanetricarboxylic acid";"";"77-92-9";"C6H8O7";"organic (weak) acids";"3";"not recommended; disintegrated ";"30";"150 – 175";"";"";"1";"";"";"";"";"";"";"";"";"";"";""
"49";"Cellulose Acetate";"citronella";"";"";"";"";"essential oils";"1";"recommended";"100";"60 – 70";"<1";"";"1";"";"";"";"";"";"";"";"";"";"";""
"50";"Cellulose Acetate";"coffee";"";"nonalcoholic beverage";"";"";"foods & beverages";"3";"not recommended; discolored; weight gain";"10";"50 – 60";"<1";"";"1";"";"";"";"";"";"";"";"";"";"";""
"";"";"";"";"";"";"";"";"";"";"";"";"";"";"";"";"";"";"";"";"";"";"";"";"";""
"";"";"";"";"";"";"";"";"";"";"";"";"";"";"";"";"";"";"";"";"";"";"";"";"";""
"Corrosion Survey Database (COR•SUR) © 2002 NACE International";"";"";"";"";"";"";"";"";"";"";"";"";"";"";"";"";"";"";"";"";"";"";"";"";""

File: data/corrosion_data/TableData (42).csv
sep=;
"Title: Corrosion Survey Database (COR•SUR)";"";"";"";"";"";"";"";"";"";"";"";"";"";"";"";"";"";"";"";"";"";"";"";"";""
"Table: Cellulose Acetate Butyrate";"";"";"";"";"";"";"";"";"";"";"";"";"";"";"";"";"";"";"";"";"";"";"";"";""
"DOWNLOAD SHOWS ONLY THE DISPLAYED DATA, UP TO 50 ROWS";"";"";"";"";"";"";"";"";"";"";"";"";"";"";"";"";"";"";"";"";"";"";"";"";""
"No.";"material or substance name";"exposure medium";"exposure medium synonym";"exposure medium note";"exposure medium CAS RN";"exposure medium formula";"exposure medium class";"NACE resistance rating (unitless)";"resistance note";"conc. (%)";"temp. (°F)";"exposure time (mo (30))";"test note";"reference";"";"";"";"";"";"";"";"";"";"";""
"1";"Cellulose Acetate Butyrate";"acetic acid";"ethanoic acid";"";"64-19-7";"C2H4O2";"organic (weak) acids";"3";"not recommended; weight gain ";"10";"60 – 70";"";"";"1";"";"";"";"";"";"";"";"";"";"";""
"2";"Cellulose Acetate Butyrate";"acetic acid";"ethanoic acid";"";"64-19-7";"C2H4O2";"organic (weak) acids";"3";"not recommended; softened, ";"30";"60 – 70";"";"";"1";"";"";"";"";"";"";"";"";"";"";""
"3";"Cellulose Acetate Butyrate";"acetone";"2-propanone";"";"67-64-1";"C3H6O";"ketones";"3";"not recommended; disintegrated";"100";"60 – 70";"<1";"";"1";"";"";"";"";"";"";"";"";"";"";""
"4";"Cellulose Acetate Butyrate";"almond oil";"";"";"";"";"essential oils";"3";"not recommended; disintegrated";"100";"60 – 70";"<1";"";"1";"";"";"";"";"";"";"";"";"";"";""
"5";"Cellulose Acetate Butyrate";"aluminum acetate";"";"";"";"";"salts";"3";"not recommended; weight gain";"30";"60 – 70";"<1";"basic slurry";"1";"";"";"";"";"";"";"";"";"";"";""
"6";"Cellulose Acetate Butyrate";"aluminum chloride";"aluminum trichloride";"";"7446-70-0";"AlCl3";"salts";"2";"questionable; weight gain";"10";"60 – 70";"<1";"";"1";"";"";"";"";"";"";"";"";"";"";""
"7";"Cellulose Acetate Butyrate";"aluminum chloride";"aluminum trichloride";"saturated";"7446-70-0";"AlCl3";"salts";"1";"recommended";"70";"60 – 70";"";"";"1";"";"";"";"";"";"";"";"";"";"";""
"8";"Cellulose Acetate Butyrate";"aluminum potassium sulfate";"potassium aluminum sulfate";"";"10043-67-1";"AlKO8S2";"salts";"2";"questionable; weight gain";"20";"90 – 100";"<6";"";"1";"";"";"";"";"";"";"";"";"";"";""
"9";"Cellulose Acetate Butyrate";"aluminum sodium sulfate";"";"";"";"";"salts";"3";"not recommended; weight gain";"100";"60 – 70";"<1";"";"1";"";"";"";"";"";"";"";"";"";"";""
"10";"Cellulose Acetate Butyrate";"aluminum sulfate";"alunogenite";"";"10043-01-3";"Al2O12S3";"salts";"3";"not recommended; weight gain";"100";"60 – 70";"<1";"";"1";"";"";"";"";"";"";"";"";"";"";""
"11";"Cellulose Acetate Butyrate";"ammonium chloride";"sal ammoniac";"";"12125-02-9";"ClH4N";"salts";"3";"not recommended";"30";"60 – 70";"<1";"saturated; weight gain";"1";"";"";"";"";"";"";"";"";"";"";""
"12";"Cellulose Acetate Butyrate";"ammonium fluoride";"";"";"12125-01-8";"FH4N";"salts";"3";"not recommended";"100";"60 – 70";"<1";"saturated; discolored; weight gain";"1";"";"";"";"";"";"";"";"";"";"";""
"13";"Cellulose Acetate Butyrate";"ammonium hydroxide";"ammonia solution";"";"1336-21-6";"H5NO";"bases";"3";"not recommended; softened; weight gain";"10";"60 – 70";"<1";"";"1";"";"";"";"";"";"";"";"";"";"";""
"14";"Cellulose Acetate Butyrate";"ammonium nitrate";"";"";"6484-52-2";"H4N2O3";"salts";"3";"not recommended; weight gain";"10";"60 – 70";"<1";"";"1";"";"";"";"";"";"";"";"";"";"";""
"15";"Cellulose Acetate Butyrate";"ammonium nitrate";"";"";"6484-52-2";"H4N2O3";"salts";"1";"recommended";"100";"60 – 70";"";"";"1";"";"";"";"";"";"";"";"";"";"";""
"16";"Cellulose Acetate Butyrate";"ammonium sulfate";"";"";"7783-20-2";"H8N2O4S";"salts";"3";"not recommended; weight gain";"10";"60 – 70";"<1";"";"1";"";"";"";"";"";"";"";"";"";"";""
"17";"Cellulose Acetate Butyrate";"ammonium sulfate";"";"";"7783-20-2";"H8N2O4S";"salts";"1";"recommended";"100";"60 – 70";"";"";"1";"";"";"";"";"";"";"";"";"";"";""
"18";"Cellulose Acetate Butyrate";"amyl acetate";"pentyl acetate";"";"628-63-7";"C7H14O2";"esters";"3";"not recommended; disintegrated";"100";"60 – 70";"<1";"";"1";"";"";"";"";"";"";"";"";"";"";""
"19";"Cellulose Acetate Butyrate";"amyl alcohol";"1-pentanol";"";"71-41-0";"C5H12O";"alcohols";"3";"not recommended; softened; weight gain";"100";"60 – 70";"";"";"1";"";"";"";"";"";"";"";"";"";"";""
"20";"Cellulose Acetate Butyrate";"aniline";"benzenamine";"";"62-53-3";"C6H7N";"amines";"3";"not recommended; disintegrated";"100";"60 – 70";"<1";"";"1";"";"";"";"";"";"";"";"";"";"";""
"21";"Cellulose Acetate Butyrate";"beer";"";"alcoholic beverage";"";"";"foods & beverages";"3";"not recommended; weight gain";"100";"60 – 70";"<1";"";"1";"";"";"";"";"";"";"";"";"";"";""
"22";"Cellulose Acetate Butyrate";"benzaldehyde";"benzenecarboxaldehyde";"";"100-52-7";"C7H6O";"aldehydes";"3";"not recommended; disintegrated";"100";"60 – 70";"";"";"1";"";"";"";"";"";"";"";"";"";"";""
"23";"Cellulose Acetate Butyrate";"benzene";"[6]annulene";"";"71-43-2";"C6H6";"aromatics";"3";"not recommended; disintegrated";"100";"60 – 70";"<1";"";"1";"";"";"";"";"";"";"";"";"";"";""
"24";"Cellulose Acetate Butyrate";"blood";"";"";"";"";"natural products";"1";"recommended";"100";"60 – 70";"<1";"";"1";"";"";"";"";"";"";"";"";"";"";""
"25";"Cellulose Acetate Butyrate";"boric acid";"";"";"";"";"inorganic acids";"2";"questionable; weight gain, ";"<5";"60 – 70";"";"";"1";"";"";"";"";"";"";"";"";"";"";""
"26";"Cellulose Acetate Butyrate";"butter";"";"";"";"";"foods & beverages";"1";"recommended";"100";"60 – 70";"<1";"";"1";"";"";"";"";"";"";"";"";"";"";""
"27";"Cellulose Acetate Butyrate";"butyl acetate";"";"";"123-86-4";"C6H12O2";"esters";"3";"not recommended; disintegrated";"100";"60 – 70";"<1";"";"1";"";"";"";"";"";"";"";"";"";"";""
"28";"Cellulose Acetate Butyrate";"butyl alcohol";"1-butanol";"";"71-36-3";"C4H10O";"alcohols";"3";"not recommended; swollen; weight gain";"100";"60 – 70";"<1";"";"1";"";"";"";"";"";"";"";"";"";"";""
"29";"Cellulose Acetate Butyrate";"calcium chloride";"hydrophilite";"";"10043-52-4";"CaCl2";"salts";"1";"recommended; >12 months";"";"60 – 70";"";"";"1";"";"";"";"";"";"";"";"";"";"";""
"30";"Cellulose Acetate Butyrate";"calcium chloride";"hydrophilite";"";"10043-52-4";"CaCl2";"salts";"1";"recommended";"40";"60 – 70";"[";"";"1";"";"";"";"";"";"";"";"";"";"";""
"31";"Cellulose Acetate Butyrate";"calcium hydroxide";"";"";"1305-62-0";"CaH2O2";"hydroxides";"3";"not recommended";"10";"60 – 70";"<1";"saturated; weight gain";"1";"";"";"";"";"";"";"";"";"";"";""
"32";"Cellulose Acetate Butyrate";"calcium hypochlorite";"";"";"";"";"salts";"3";"not recommended; softened, weight gain, cracked, >12 months";"<6";"60 – 70";"";"";"1";"";"";"";"";"";"";"";"";"";"";""
"33";"Cellulose Acetate Butyrate";"calcium hypochlorite";"";"";"";"";"salts";"1";"recommended";"30";"60 – 70";"[";"";"1";"";"";"";"";"";"";"";"";"";"";""
"34";"Cellulose Acetate Butyrate";"calcium phosphate";"whitlockite";"";"7758-87-4";"Ca3O8P2";"salts";"1";"recommended; discolored";"100";"60 – 70";"<1";"";"1";"";"";"";"";"";"";"";"";"";"";""
"35";"Cellulose Acetate Butyrate";"calcium sulfate";"";"";"7778-18-9";"CaO4S";"salts";"1";"recommended";"100";"60 – 70";"<1";"";"1";"";"";"";"";"";"";"";"";"";"";""
"36";"Cellulose Acetate Butyrate";"carbon disulfide";"carbon bisulfide";"gas";"75-15-0";"CS2";"solvents";"3";"not recommended; softened; swollen; weight gain";"100";"60 – 70";"<1";"";"1";"";"";"";"";"";"";"";"";"";"";""
"37";"Cellulose Acetate Butyrate";"carbon tetrabromide";"tetrabromomethane";"";"558-13-4";"CBr4";"halogenated aliphatics";"3";"not recommended; softened; swollen";"100";"60 – 70";"<1";"";"1";"";"";"";"";"";"";"";"";"";"";""
"38";"Cellulose Acetate Butyrate";"carbon tetrachloride";"tetrachloromethane";"";"56-23-5";"CCl4";"solvents";"3";"not recommended; softened";"100";"60 – 70";"<1";"";"1";"";"";"";"";"";"";"";"";"";"";""
"39";"Cellulose Acetate Butyrate";"catsup";"";"";"";"";"foods & beverages";"1";"recommended; discolored";"100";"60 – 70";"<1";"";"1";"";"";"";"";"";"";"";"";"";"";""
"40";"Cellulose Acetate Butyrate";"chlordane";"4,7-methano-1H-indene, 1,2,4,5,6,7,8,8-octachloro-2,3,3a,4,7,7a-hexahydro-";"";"57-74-9 [12789-03-6]";"C10H6Cl8";"agricultural chemicals";"3";"not recommended; weight gain";"20";"60 – 70";"<1";"";"1";"";"";"";"";"";"";"";"";"";"";""
"41";"Cellulose Acetate Butyrate";"chlorine";"";"saturated";"7782-50-5";"Cl2";"";"3";"not recommended";"90";"60 – 70";"";"";"1";"";"";"";"";"";"";"";"";"";"";""
"42";"Cellulose Acetate Butyrate";"chlorine";"";"";"7782-50-5";"Cl2";"";"3";"not recommended; embrittled; weight gain; crazes";">90";"60 – 70";"<1";"";"1";"";"";"";"";"";"";"";"";"";"";""
"43";"Cellulose Acetate Butyrate";"chlorine";"";"";"7782-50-5";"Cl2";"";"3";"not recommended";"100";"60 – 70";"";"no water, wet";"1";"";"";"";"";"";"";"";"";"";"";""
"44";"Cellulose Acetate Butyrate";"chlorobenzene";"phenyl chloride";"";"108-90-7";"C6H5Cl";"halogenated aromatics";"3";"not recommended; disintegrated";"100";"60 – 70";"";"";"1";"";"";"";"";"";"";"";"";"";"";""
"45";"Cellulose Acetate Butyrate";"chlorobromomethane";"";"";"";"";"halogenated aliphatics";"3";"not recommended; disintegrated";"100";"60 – 70";"";"";"1";"";"";"";"";"";"";"";"";"";"";""
"46";"Cellulose Acetate Butyrate";"chlorodifluoromethane";"refrigerant 22";"gas";"75-45-6";"CHClF2";"chlorofluorocarbons";"3";"not recommended; weight gain";"100";"60 – 70";"<1";"liquid, disintegrated";"1";"";"";"";"";"";"";"";"";"";"";""
"47";"Cellulose Acetate Butyrate";"chloroform";"trichloromethane";"medicine";"67-66-3";"CHCl3";"halogenated aliphatics";"3";"not recommended; disintegrated";"100";"60 – 70";"<1";"";"1";"";"";"";"";"";"";"";"";"";"";""
"48";"Cellulose Acetate Butyrate";"chromic acid";"";"";"";"";"inorganic acids";"3";"not recommended; weight gain, ";"6";"90 – 100";"";"";"1";"";"";"";"";"";"";"";"";"";"";""
"49";"Cellulose Acetate Butyrate";"chromium potassium sulfate";"";"";"";"";"salts";"2";"questionable; weight gain";"10";"90 – 100";"<1";"";"1";"";"";"";"";"";"";"";"";"";"";""
"50";"Cellulose Acetate Butyrate";"citric acid";"2-hydroxy-1,2,3-propanetricarboxylic acid";"";"77-92-9";"C6H8O7";"organic (weak) acids";"1";"recommended";"10";"60 – 70";"[>12]";"";"1";"";"";"";"";"";"";"";"";"";"";""
"";"";"";"";"";"";"";"";"";"";"";"";"";"";"";"";"";"";"";"";"";"";"";"";"";""
"";"";"";"";"";"";"";"";"";"";"";"";"";"";"";"";"";"";"";"";"";"";"";"";"";""
"Corrosion Survey Database (COR•SUR) © 2002 NACE International";"";"";"";"";"";"";"";"";"";"";"";"";"";"";"";"";"";"";"";"";"";"";"";"";""
