Repository: Mahyar-rajabi94/TF_SDL

File: data/corrosion_data/TableData (43).csv
sep=;
"Title: Corrosion Survey Database (COR•SUR)";"";"";"";"";"";"";"";"";"";"";"";"";"";"";"";"";"";"";"";"";"";"";"";"";""
"Table: Ceramics";"";"";"";"";"";"";"";"";"";"";"";"";"";"";"";"";"";"";"";"";"";"";"";"";""
"DOWNLOAD SHOWS ONLY THE DISPLAYED DATA, UP TO 50 ROWS";"";"";"";"";"";"";"";"";"";"";"";"";"";"";"";"";"";"";"";"";"";"";"";"";""
"No.";"material or substance name";"exposure medium";"exposure medium synonym";"exposure medium CAS RN";"exposure medium formula";"exposure medium class";"NACE resistance rating (unitless)";"resistance note";"conc. (%)";"temp. (°F)";"reference";"";"";"";"";"";"";"";"";"";"";"";"";"";""
"1";"Ceramics";"ammonium hydroxide";"ammonia solution";"1336-21-6";"H5NO";"bases";"1";"recommended; recommended 1%, 23-50°C (73-122°F)";"10";"70 – 125";"1";"";"";"";"";"";"";"";"";"";"";"";"";"";""
"2";"Ceramics";"ammonium hydroxide";"ammonia solution";"1336-21-6";"H5NO";"bases";"1";"recommended";"20 – 30";"60 – 70";"1";"";"";"";"";"";"";"";"";"";"";"";"";"";""
"3";"Ceramics";"dicyclohexylammonium nitrite";"";"";"";"";"1";"recommended";"10";"75 – 170";"1";"";"";"";"";"";"";"";"";"";"";"";"";"";""
"4";"Ceramics";"dicyclohexylammonium nitrite";"";"";"";"";"1";"recommended";"100";"75 – 170";"1";"";"";"";"";"";"";"";"";"";"";"";"";"";""
"5";"Ceramics";"hydrochloric acid";"hydrogen chloride";"7647-01-0";"ClH";"inorganic acids";"1";"recommended; recommended 1%, 23-90°C (73-194°F)";"10";"70 – 125";"1";"";"";"";"";"";"";"";"";"";"";"";"";"";""
"6";"Ceramics";"hydrochloric acid";"hydrogen chloride";"7647-01-0";"ClH";"inorganic acids";"1";"recommended";"20";"60 – 70";"1";"";"";"";"";"";"";"";"";"";"";"";"";"";""
"7";"Ceramics";"hydrochloric acid";"hydrogen chloride";"7647-01-0";"ClH";"inorganic acids";"1";"recommended";"40";"60 – 70";"1";"";"";"";"";"";"";"";"";"";"";"";"";"";""
"8";"Ceramics";"sodium hydroxide";"caustic soda";"1310-73-2";"HNaO";"bases";"1";"recommended; 1% recommended";"10 – 20";"70 – 125";"1";"";"";"";"";"";"";"";"";"";"";"";"";"";""
"9";"Ceramics";"sodium hydroxide";"caustic soda";"1310-73-2";"HNaO";"bases";"3";"not recommended";"20";"125 – 212";"1";"";"";"";"";"";"";"";"";"";"";"";"";"";""
"10";"Ceramics";"sodium hydroxide";"caustic soda";"1310-73-2";"HNaO";"bases";"1";"recommended";"50";"70 – 125";"1";"";"";"";"";"";"";"";"";"";"";"";"";"";""
"11";"Ceramics";"sulfuric acid";"oil of vitriol";"7664-93-9";"H2O4S";"inorganic acids";"1";"recommended; 1% recommended";"10 – 20";"70 – 125";"1";"";"";"";"";"";"";"";"";"";"";"";"";"";""
"12";"Ceramics";"sulfuric acid";"oil of vitriol";"7664-93-9";"H2O4S";"inorganic acids";"3";"not recommended";"10 – 20";"125 – 200";"1";"";"";"";"";"";"";"";"";"";"";"";"";"";""
"13";"Ceramics";"sulfuric acid";"oil of vitriol";"7664-93-9";"H2O4S";"inorganic acids";"1";"recommended";"98";"70 – 125";"1";"";"";"";"";"";"";"";"";"";"";"";"";"";""
"";"";"";"";"";"";"";"";"";"";"";"";"";"";"";"";"";"";"";"";"";"";"";"";"";""
"";"";"";"";"";"";"";"";"";"";"";"";"";"";"";"";"";"";"";"";"";"";"";"";"";""
"Corrosion Survey Database (COR•SUR) © 2002 NACE International";"";"";"";"";"";"";"";"";"";"";"";"";"";"";"";"";"";"";"";"";"";"";"";"";""

File: data/corrosion_data/TableData (44).csv
sep=;
"Title: Corrosion Survey Database (COR•SUR)";"";"";"";"";"";"";"";"";"";"";"";"";"";"";"";"";"";"";"";"";"";"";"";"";""
"Table: Chlorendic Unsaturated Polyester, Glass Fiber-Reinforced (190 + 47)";"";"";"";"";"";"";"";"";"";"";"";"";"";"";"";"";"";"";"";"";"";"";"";"";""
"DOWNLOAD SHOWS ONLY THE DISPLAYED DATA, UP TO 50 ROWS";"";"";"";"";"";"";"";"";"";"";"";"";"";"";"";"";"";"";"";"";"";"";"";"";""
"No.";"material or substance name";"material synonym";"exposure medium";"exposure medium synonym";"exposure medium note";"exposure medium CAS RN";"exposure medium formula";"exposure medium class";"NACE resistance rating (unitless)";"resistance note";"conc. (%)";"temp. (°F)";"exposure time (mo (30))";"test note";"reference";"";"";"";"";"";"";"";"";"";""
"1";"Chlorendic Unsaturated Polyester, Glass Fiber-Reinforced (190 + 47)";"";"acetic acid";"ethanoic acid";"";"64-19-7";"C2H4O2";"organic (weak) acids";"1";"recommended";"<50";"75";"";"";"16";"";"";"";"";"";"";"";"";"";""
"2";"Chlorendic Unsaturated Polyester, Glass Fiber-Reinforced (190 + 47)";"";"acetic acid";"ethanoic acid";"";"64-19-7";"C2H4O2";"organic (weak) acids";"1";"recommended";"3";"160";"";"";"16";"";"";"";"";"";"";"";"";"";""
"3";"Chlorendic Unsaturated Polyester, Glass Fiber-Reinforced (190 + 47)";"";"acetic acid";"ethanoic acid";"";"64-19-7";"C2H4O2";"organic (weak) acids";"1";"recommended";"10";"50 – 100";"";"";"16";"";"";"";"";"";"";"";"";"";""
"4";"Chlorendic Unsaturated Polyester, Glass Fiber-Reinforced (190 + 47)";"";"acetic acid";"ethanoic acid";"";"64-19-7";"C2H4O2";"organic (weak) acids";"1";"recommended";"10";"150";"";"";"16";"";"";"";"";"";"";"";"";"";""
"5";"Chlorendic Unsaturated Polyester, Glass Fiber-Reinforced (190 + 47)";"";"acetic acid";"ethanoic acid";"";"64-19-7";"C2H4O2";"organic (weak) acids";"1";"recommended";"15";"175";"";"";"16";"";"";"";"";"";"";"";"";"";""
"6";"Chlorendic Unsaturated Polyester, Glass Fiber-Reinforced (190 + 47)";"";"acetic acid";"ethanoic acid";"";"64-19-7";"C2H4O2";"organic (weak) acids";"1";"recommended";"15";"200";"";"";"16";"";"";"";"";"";"";"";"";"";""
"7";"Chlorendic Unsaturated Polyester, Glass Fiber-Reinforced (190 + 47)";"";"acetic acid";"ethanoic acid";"";"64-19-7";"C2H4O2";"organic (weak) acids";"1";"recommended";"25";"120";"";"";"16";"";"";"";"";"";"";"";"";"";""
"8";"Chlorendic Unsaturated Polyester, Glass Fiber-Reinforced (190 + 47)";"HET acid polyester-Polifos 190 + 47 phr styrene";"acetic acid";"ethanoic acid";"";"64-19-7";"C2H4O2";"organic (weak) acids";"1";"recommended";"25";"212";"<6";"";"16";"";"";"";"";"";"";"";"";"";""
"9";"Chlorendic Unsaturated Polyester, Glass Fiber-Reinforced (190 + 47)";"";"acetic acid";"ethanoic acid";"";"64-19-7";"C2H4O2";"organic (weak) acids";"3";"not recommended";"90";"240";"";"";"16";"";"";"";"";"";"";"";"";"";""
"10";"Chlorendic Unsaturated Polyester, Glass Fiber-Reinforced (190 + 47)";"HET acid polyester-Polifos 190 + 47 phr styrene";"acetic acid";"ethanoic acid";"vapor & condensate";"64-19-7";"C2H4O2";"organic (weak) acids";"1";"recommended";"100";"180";"";"";"16";"";"";"";"";"";"";"";"";"";""
"11";"Chlorendic Unsaturated Polyester, Glass Fiber-Reinforced (190 + 47)";"HET acid polyester-Polifos 190 + 47 phr styrene";"acetic acid + hydrochloric acid";"";"";"";"";"mixed acids";"1";"recommended";"100";"86";"<6";"50:20 mixture";"16";"";"";"";"";"";"";"";"";"";""
"12";"Chlorendic Unsaturated Polyester, Glass Fiber-Reinforced (190 + 47)";"HET acid polyester-Polifos 190 + 47 phr styrene";"acetic acid + hydrogen chloride + water";"";"";"";"";"mixed acids";"1";"recommended";"100";"23 – 86";"<6";"50:18.5:31.5 mixture";"16";"";"";"";"";"";"";"";"";"";""
"13";"Chlorendic Unsaturated Polyester, Glass Fiber-Reinforced (190 + 47)";"HET acid polyester-Polifos 190 + 47 phr styrene";"acetic acid + hydrogen peroxide";"";"";"";"";"industrial solutions";"1";"recommended";"100";"75";"<6";"95:1.5 mixture";"16";"";"";"";"";"";"";"";"";"";""
"14";"Chlorendic Unsaturated Polyester, Glass Fiber-Reinforced (190 + 47)";"HET acid polyester-Polifos 190 + 47 phr styrene";"acetic acid + sodium dichromate";"";"";"";"";"acid-salt mixtures";"1";"recommended";"100";"165";"<6";"70:30 mixture";"16";"";"";"";"";"";"";"";"";"";""
"15";"Chlorendic Unsaturated Polyester, Glass Fiber-Reinforced (190 + 47)";"HET acid polyester-Polifos 190 + 47 phr styrene";"acetic anhydride";"";"";"108-24-7";"C4H6O3";"anhydrides";"1";"recommended";"100";"100";"<6";"";"16";"";"";"";"";"";"";"";"";"";""
"16";"Chlorendic Unsaturated Polyester, Glass Fiber-Reinforced (190 + 47)";"HET acid polyester-Polifos 190 + 47 phr styrene";"acetophenone";"methyl phenyl ketone";"";"98-86-2";"C8H8O";"ketones";"1";"recommended";"100";"75";"<6";"";"16";"";"";"";"";"";"";"";"";"";""
"17";"Chlorendic Unsaturated Polyester, Glass Fiber-Reinforced (190 + 47)";"HET acid polyester-Polifos 190 + 47 phr styrene";"acrylic acid";"2-propenoic acid";"";"1979-10-07";"C3H4O2";"organic (weak) acids";"1";"recommended";"10";"90";"<6";"";"16";"";"";"";"";"";"";"";"";"";""
"18";"Chlorendic Unsaturated Polyester, Glass Fiber-Reinforced (190 + 47)";"";"acrylic acid";"2-propenoic acid";"";"1979-10-07";"C3H4O2";"organic (weak) acids";"1";"recommended";"25";"100";"";"";"16";"";"";"";"";"";"";"";"";"";""
"19";"Chlorendic Unsaturated Polyester, Glass Fiber-Reinforced (190 + 47)";"";"acrylic acid";"2-propenoic acid";"";"1979-10-07";"C3H4O2";"organic (weak) acids";"1";"recommended";"100";"80";"";"";"16";"";"";"";"";"";"";"";"";"";""
"20";"Chlorendic Unsaturated Polyester, Glass Fiber-Reinforced (190 + 47)";"HET acid polyester-Polifos 190 + 47 phr styrene";"acrylic acid emulsion";"";"";"";"";"polymers";"1";"recommended";"100";"80";"<6";"acrylic-styrene emulsion";"16";"";"";"";"";"";"";"";"";"";""
"21";"Chlorendic Unsaturated Polyester, Glass Fiber-Reinforced (190 + 47)";"HET acid polyester-Polifos 190 + 47 phr styrene";"alum";"potassium aluminum sulfate dodecahydrate";"ammonium or potassium alum";"7784-24-9";"AlH24KO20S2";"salts";"1";"recommended";"10";"200";"<6";"";"16";"";"";"";"";"";"";"";"";"";""
"22";"Chlorendic Unsaturated Polyester, Glass Fiber-Reinforced (190 + 47)";"HET acid polyester-Polifos 190 + 47 phr styrene";"aluminum chloride";"aluminum trichloride";"";"7446-70-0";"AlCl3";"salts";"1";"recommended";"40";"212";"<6";"";"16";"";"";"";"";"";"";"";"";"";""
"23";"Chlorendic Unsaturated Polyester, Glass Fiber-Reinforced (190 + 47)";"HET acid polyester-Polifos 190 + 47 phr styrene";"aluminum fluoride";"aluminum trifluoride";"";"7784-18-1";"AlF3";"salts";"1";"recommended";"100";"75";"<6";"";"16";"";"";"";"";"";"";"";"";"";""
"24";"Chlorendic Unsaturated Polyester, Glass Fiber-Reinforced (190 + 47)";"HET acid polyester-Polifos 190 + 47 phr styrene";"aluminum potassium sulfate";"potassium aluminum sulfate";"";"10043-67-1";"AlKO8S2";"salts";"1";"recommended";"5";"125";"<6";"";"16";"";"";"";"";"";"";"";"";"";""
"25";"Chlorendic Unsaturated Polyester, Glass Fiber-Reinforced (190 + 47)";"HET acid polyester-Polifos 190 + 47 phr styrene";"aluminum potassium sulfate";"potassium aluminum sulfate";"";"10043-67-1";"AlKO8S2";"salts";"1";"recommended";"5";"125";"<6";"";"16";"";"";"";"";"";"";"";"";"";""
"26";"Chlorendic Unsaturated Polyester, Glass Fiber-Reinforced (190 + 47)";"HET acid polyester-Polifos 190 + 47 phr styrene";"aluminum potassium sulfate";"potassium aluminum sulfate";"saturated";"10043-67-1";"AlKO8S2";"salts";"1";"recommended";"100";"125";"<6";"";"16";"";"";"";"";"";"";"";"";"";""
"27";"Chlorendic Unsaturated Polyester, Glass Fiber-Reinforced (190 + 47)";"HET acid polyester-Polifos 190 + 47 phr styrene";"aluminum sulfate";"alunogenite";"";"10043-01-3";"Al2O12S3";"salts";"1";"recommended";"any";"250";"<6";"";"16";"";"";"";"";"";"";"";"";"";""
"28";"Chlorendic Unsaturated Polyester, Glass Fiber-Reinforced (190 + 47)";"HET acid polyester-Polifos 190 + 47 phr styrene";"ammonia";"";"vapor";"7664-41-7";"H3N";"bases";"1";"recommended";"";"115";"";"";"16";"";"";"";"";"";"";"";"";"";""
"29";"Chlorendic Unsaturated Polyester, Glass Fiber-Reinforced (190 + 47)";"HET acid polyester-Polifos 190 + 47 phr styrene";"ammonia";"";"aqueous";"7664-41-7";"H3N";"bases";"1";"recommended";"30";"70";"<6";"";"16";"";"";"";"";"";"";"";"";"";""
"30";"Chlorendic Unsaturated Polyester, Glass Fiber-Reinforced (190 + 47)";"HET acid polyester-Polifos 190 + 47 phr styrene";"ammonia + sulfur dioxide";"";"";"";"";"industrial solutions";"1";"recommended";"100";"110";"<6";"scrubber process";"16";"";"";"";"";"";"";"";"";"";""
"31";"Chlorendic Unsaturated Polyester, Glass Fiber-Reinforced (190 + 47)";"HET acid polyester-Polifos 190 + 47 phr styrene";"ammonia + sulfur dioxide";"";"";"";"";"industrial solutions";"1";"recommended";"100";"115";"<6";"scrubber process";"16";"";"";"";"";"";"";"";"";"";""
"32";"Chlorendic Unsaturated Polyester, Glass Fiber-Reinforced (190 + 47)";"HET acid polyester-Polifos 190 + 47 phr styrene";"ammonia + sulfur dioxide";"";"vapor";"";"";"industrial solutions";"1";"recommended";"100";"120";"";"";"16";"";"";"";"";"";"";"";"";"";""
"33";"Chlorendic Unsaturated Polyester, Glass Fiber-Reinforced (190 + 47)";"HET acid polyester-Polifos 190 + 47 phr styrene";"ammonium acid sulfite, sulfite & sulfate";"";"";"";"";"salts";"1";"recommended";"100";"115";"<6";"18:3:5 mixture";"16";"";"";"";"";"";"";"";"";"";""
"34";"Chlorendic Unsaturated Polyester, Glass Fiber-Reinforced (190 + 47)";"HET acid polyester-Polifos 190 + 47 phr styrene";"ammonium acid sulfite, sulfite & sulfate + solids";"";"";"";"";"salts";"1";"recommended";"100";"80";"";"19:7:5:2 mixture";"16";"";"";"";"";"";"";"";"";"";""
"35";"Chlorendic Unsaturated Polyester, Glass Fiber-Reinforced (190 + 47)";"HET acid polyester-Polifos 190 + 47 phr styrene";"ammonium acid sulfite, sulfite & sulfate + solids";"";"";"";"";"salts";"1";"recommended";"100";"115";"";"20:5:5:2 mixture";"16";"";"";"";"";"";"";"";"";"";""
"36";"Chlorendic Unsaturated Polyester, Glass Fiber-Reinforced (190 + 47)";"HET acid polyester-Polifos 190 + 47 phr styrene";"ammonium acid sulfite, sulfite & sulfate + solids";"";"";"";"";"salts";"1";"recommended";"100";"120";"<6";"24:4:6:3 mixture";"16";"";"";"";"";"";"";"";"";"";""
"37";"Chlorendic Unsaturated Polyester, Glass Fiber-Reinforced (190 + 47)";"HET acid polyester-Polifos 190 + 47 phr styrene";"ammonium bicarbonate";"ammonium hydrogen carbonate";"";"1066-33-7";"CH5NO3";"salts";"1";"recommended";"15";"140";"<6";"";"16";"";"";"";"";"";"";"";"";"";""
"38";"Chlorendic Unsaturated Polyester, Glass Fiber-Reinforced (190 + 47)";"HET acid polyester-Polifos 190 + 47 phr styrene";"ammonium carbonate";"";"";"506-87-6";"CH8N2O3";"salts";"1";"recommended";"30";"110";"<6";"";"16";"";"";"";"";"";"";"";"";"";""
"39";"Chlorendic Unsaturated Polyester, Glass Fiber-Reinforced (190 + 47)";"HET acid polyester-Polifos 190 + 47 phr styrene";"ammonium chloride";"sal ammoniac";"";"12125-02-9";"ClH4N";"salts";"1";"recommended";"45";"200";"<6";"";"16";"";"";"";"";"";"";"";"";"";""
"40";"Chlorendic Unsaturated Polyester, Glass Fiber-Reinforced (190 + 47)";"";"ammonium chloride";"sal ammoniac";"";"12125-02-9";"ClH4N";"salts";"1";"recommended";"100";"75";"";"";"16";"";"";"";"";"";"";"";"";"";""
"41";"Chlorendic Unsaturated Polyester, Glass Fiber-Reinforced (190 + 47)";"HET acid polyester-Polifos 190 + 47 phr styrene";"ammonium fluoride";"";"";"12125-01-8";"FH4N";"salts";"1";"recommended";"40";"150";"<6";"";"16";"";"";"";"";"";"";"";"";"";""
"42";"Chlorendic Unsaturated Polyester, Glass Fiber-Reinforced (190 + 47)";"HET acid polyester-Polifos 190 + 47 phr styrene";"ammonium hydroxide";"ammonia solution";"";"1336-21-6";"H5NO";"bases";"1";"recommended";"<30";"75";"<6";"";"16";"";"";"";"";"";"";"";"";"";""
"43";"Chlorendic Unsaturated Polyester, Glass Fiber-Reinforced (190 + 47)";"";"ammonium hydroxide";"ammonia solution";"";"1336-21-6";"H5NO";"bases";"1";"recommended";"10";"175";"";"";"16";"";"";"";"";"";"";"";"";"";""
"44";"Chlorendic Unsaturated Polyester, Glass Fiber-Reinforced (190 + 47)";"";"ammonium hydroxide";"ammonia solution";"";"1336-21-6";"H5NO";"bases";"1";"recommended";"20";"150";"";"";"16";"";"";"";"";"";"";"";"";"";""
"45";"Chlorendic Unsaturated Polyester, Glass Fiber-Reinforced (190 + 47)";"HET acid polyester-Polifos 190 + 47 phr styrene";"ammonium nitrate";"";"";"6484-52-2";"H4N2O3";"salts";"1";"recommended";"45";"200";"<6";"";"16";"";"";"";"";"";"";"";"";"";""
"46";"Chlorendic Unsaturated Polyester, Glass Fiber-Reinforced (190 + 47)";"";"ammonium nitrate";"";"";"6484-52-2";"H4N2O3";"salts";"1";"recommended";"100";"75";"";"";"16";"";"";"";"";"";"";"";"";"";""
"47";"Chlorendic Unsaturated Polyester, Glass Fiber-Reinforced (190 + 47)";"HET acid polyester-Polifos 190 + 47 phr styrene";"ammonium phosphate";"";"";"";"";"salts";"1";"recommended";"65";"220";"<6";"monobasic";"16";"";"";"";"";"";"";"";"";"";""
"48";"Chlorendic Unsaturated Polyester, Glass Fiber-Reinforced (190 + 47)";"HET acid polyester-Polifos 190 + 47 phr styrene";"ammonium sulfate";"";"";"7783-20-2";"H8N2O4S";"salts";"1";"recommended";"25";"200";"<6";"";"16";"";"";"";"";"";"";"";"";"";""
"49";"Chlorendic Unsaturated Polyester, Glass Fiber-Reinforced (190 + 47)";"";"ammonium sulfate";"";"";"7783-20-2";"H8N2O4S";"salts";"1";"recommended";"60";"250";"";"";"16";"";"";"";"";"";"";"";"";"";""
"50";"Chlorendic Unsaturated Polyester, Glass Fiber-Reinforced (190 + 47)";"";"ammonium sulfate";"";"";"7783-20-2";"H8N2O4S";"salts";"1";"recommended";"100";"75";"";"";"16";"";"";"";"";"";"";"";"";"";""
"";"";"";"";"";"";"";"";"";"";"";"";"";"";"";"";"";"";"";"";"";"";"";"";"";""
"";"";"";"";"";"";"";"";"";"";"";"";"";"";"";"";"";"";"";"";"";"";"";"";"";""
"Corrosion Survey Database (COR•SUR) © 2002 NACE International";"";"";"";"";"";"";"";"";"";"";"";"";"";"";"";"";"";"";"";"";"";"";"";"";""

File: data/corrosion_data/TableData (45).csv
sep=;
"Title: Corrosion Survey Database (COR•SUR)";"";"";"";"";"";"";"";"";"";"";"";"";"";"";"";"";"";"";"";"";"";"";"";"";""
"Table: Chlorendic Unsaturated Polyester, Glass Fiber-Reinforced (869 + 44.5)";"";"";"";"";"";"";"";"";"";"";"";"";"";"";"";"";"";"";"";"";"";"";"";"";""
"DOWNLOAD SHOWS ONLY THE DISPLAYED DATA, UP TO 50 ROWS";"";"";"";"";"";"";"";"";"";"";"";"";"";"";"";"";"";"";"";"";"";"";"";"";""
"No.";"material or substance name";"material synonym";"exposure medium";"exposure medium synonym";"exposure medium note";"exposure medium CAS RN";"exposure medium formula";"exposure medium class";"NACE resistance rating (unitless)";"resistance note";"conc. (%)";"temp. (°F)";"exposure time (mo (30))";"test note";"reference";"";"";"";"";"";"";"";"";"";""
"1";"Chlorendic Unsaturated Polyester, Glass Fiber-Reinforced (869 + 44.5)";"";"acetic acid";"ethanoic acid";"";"64-19-7";"C2H4O2";"organic (weak) acids";"1";"recommended";"<10";"150";"";"";"16";"";"";"";"";"";"";"";"";"";""
"2";"Chlorendic Unsaturated Polyester, Glass Fiber-Reinforced (869 + 44.5)";"HET acid polyester-Polifos 869 + 44.5 phr styrene";"acetic acid";"ethanoic acid";"";"64-19-7";"C2H4O2";"organic (weak) acids";"1";"recommended";"<50";"75";"<6";"";"16";"";"";"";"";"";"";"";"";"";""
"3";"Chlorendic Unsaturated Polyester, Glass Fiber-Reinforced (869 + 44.5)";"";"acetic acid";"ethanoic acid";"";"64-19-7";"C2H4O2";"organic (weak) acids";"1";"recommended";"25";"125";"";"";"16";"";"";"";"";"";"";"";"";"";""
"4";"Chlorendic Unsaturated Polyester, Glass Fiber-Reinforced (869 + 44.5)";"HET acid polyester-Polifos 869 + 44.5 phr styrene";"acetic acid";"ethanoic acid";"vapor";"64-19-7";"C2H4O2";"organic (weak) acids";"1";"recommended";"25";"180";"";"";"16";"";"";"";"";"";"";"";"";"";""
"5";"Chlorendic Unsaturated Polyester, Glass Fiber-Reinforced (869 + 44.5)";"";"acetic acid";"ethanoic acid";"";"64-19-7";"C2H4O2";"organic (weak) acids";"3";"not recommended";"25";"250";"";"";"16";"";"";"";"";"";"";"";"";"";""
"6";"Chlorendic Unsaturated Polyester, Glass Fiber-Reinforced (869 + 44.5)";"HET acid polyester-Polifos 869 + 44.5 phr styrene";"acetic acid";"ethanoic acid";"vapor";"64-19-7";"C2H4O2";"organic (weak) acids";"3";"not recommended";"100";"220";"";"";"16";"";"";"";"";"";"";"";"";"";""
"7";"Chlorendic Unsaturated Polyester, Glass Fiber-Reinforced (869 + 44.5)";"HET acid polyester-Polifos 869 + 44.5 phr styrene";"acetic acid + hydrochloric acid";"";"";"";"";"mixed acids";"1";"recommended";"100";"90";"<6";"5:20 mixture";"16";"";"";"";"";"";"";"";"";"";""
"8";"Chlorendic Unsaturated Polyester, Glass Fiber-Reinforced (869 + 44.5)";"HET acid polyester-Polifos 869 + 44.5 phr styrene";"acetic acid + hydrogen chloride + water";"";"";"";"";"mixed acids";"1";"recommended";"100";"30";"<6";"50:18.5:31.5 mixture";"16";"";"";"";"";"";"";"";"";"";""
"9";"Chlorendic Unsaturated Polyester, Glass Fiber-Reinforced (869 + 44.5)";"";"acetic acid + hydrogen chloride + water";"";"";"";"";"mixed acids";"1";"recommended";"100";"85";"";"";"16";"";"";"";"";"";"";"";"";"";""
"10";"Chlorendic Unsaturated Polyester, Glass Fiber-Reinforced (869 + 44.5)";"HET acid polyester-Polifos 869 + 44.5 phr styrene";"acetic acid + hydrogen peroxide";"";"";"";"";"industrial solutions";"1";"recommended";"100";"75";"<6";"95:1.5 mixture";"16";"";"";"";"";"";"";"";"";"";""
"11";"Chlorendic Unsaturated Polyester, Glass Fiber-Reinforced (869 + 44.5)";"HET acid polyester-Polifos 869 + 44.5 phr styrene";"acetone";"2-propanone";"";"67-64-1";"C3H6O";"ketones";"3";"not recommended";"75";"70";"<6";"";"16";"";"";"";"";"";"";"";"";"";""
"12";"Chlorendic Unsaturated Polyester, Glass Fiber-Reinforced (869 + 44.5)";"HET acid polyester-Polifos 869 + 44.5 phr styrene";"acetyl chloride";"ethanoyl chloride";"";"75-36-5";"C2H3ClO";"acid halides";"3";"not recommended";"100";"130";"<6";"";"16";"";"";"";"";"";"";"";"";"";""
"13";"Chlorendic Unsaturated Polyester, Glass Fiber-Reinforced (869 + 44.5)";"HET acid polyester-Polifos 869 + 44.5 phr styrene";"acrylic acid";"2-propenoic acid";"";"1979-10-07";"C3H4O2";"organic (weak) acids";"3";"not recommended";"100";"100";"<6";"";"16";"";"";"";"";"";"";"";"";"";""
"14";"Chlorendic Unsaturated Polyester, Glass Fiber-Reinforced (869 + 44.5)";"HET acid polyester-Polifos 869 + 44.5 phr styrene";"acrylonitrile";"propenenitrile";"";"107-13-1";"C3H3N";"nitriles";"3";"not recommended";"100";"80";"<6";"";"16";"";"";"";"";"";"";"";"";"";""
"15";"Chlorendic Unsaturated Polyester, Glass Fiber-Reinforced (869 + 44.5)";"HET acid polyester-Polifos 869 + 44.5 phr styrene";"aluminum fluoride";"aluminum trifluoride";"";"7784-18-1";"AlF3";"salts";"1";"recommended";"100";"75";"<6";"";"16";"";"";"";"";"";"";"";"";"";""
"16";"Chlorendic Unsaturated Polyester, Glass Fiber-Reinforced (869 + 44.5)";"HET acid polyester-Polifos 869 + 44.5 phr styrene";"aluminum potassium sulfate";"potassium aluminum sulfate";"";"10043-67-1";"AlKO8S2";"salts";"1";"recommended";"7";"180";"<6";"";"16";"";"";"";"";"";"";"";"";"";""
"17";"Chlorendic Unsaturated Polyester, Glass Fiber-Reinforced (869 + 44.5)";"HET acid polyester-Polifos 869 + 44.5 phr styrene";"aluminum sulfate";"alunogenite";"";"10043-01-3";"Al2O12S3";"salts";"1";"recommended";"any";"250";"<6";"";"16";"";"";"";"";"";"";"";"";"";""
"18";"Chlorendic Unsaturated Polyester, Glass Fiber-Reinforced (869 + 44.5)";"HET acid polyester-Polifos 869 + 44.5 phr styrene";"ammonia";"";"liquid";"7664-41-7";"H3N";"bases";"3";"not recommended";"100";"75";"<6";"liquid";"16";"";"";"";"";"";"";"";"";"";""
"19";"Chlorendic Unsaturated Polyester, Glass Fiber-Reinforced (869 + 44.5)";"HET acid polyester-Polifos 869 + 44.5 phr styrene";"ammonium bicarbonate";"ammonium hydrogen carbonate";"";"1066-33-7";"CH5NO3";"salts";"1";"recommended";"15";"135";"<6";"";"16";"";"";"";"";"";"";"";"";"";""
"20";"Chlorendic Unsaturated Polyester, Glass Fiber-Reinforced (869 + 44.5)";"HET acid polyester-Polifos 869 + 44.5 phr styrene";"ammonium carbonate";"";"";"506-87-6";"CH8N2O3";"salts";"3";"not recommended";"10";"165";"<6";"";"16";"";"";"";"";"";"";"";"";"";""
"21";"Chlorendic Unsaturated Polyester, Glass Fiber-Reinforced (869 + 44.5)";"";"ammonium carbonate";"";"";"506-87-6";"CH8N2O3";"salts";"1";"recommended";"100";"75";"";"";"16";"";"";"";"";"";"";"";"";"";""
"22";"Chlorendic Unsaturated Polyester, Glass Fiber-Reinforced (869 + 44.5)";"HET acid polyester-Polifos 869 + 44.5 phr styrene";"ammonium chloride";"sal ammoniac";"";"12125-02-9";"ClH4N";"salts";"1";"recommended";"45";"200";"<6";"";"16";"";"";"";"";"";"";"";"";"";""
"23";"Chlorendic Unsaturated Polyester, Glass Fiber-Reinforced (869 + 44.5)";"";"ammonium chloride";"sal ammoniac";"";"12125-02-9";"ClH4N";"salts";"1";"recommended";"100";"75";"";"";"16";"";"";"";"";"";"";"";"";"";""
"24";"Chlorendic Unsaturated Polyester, Glass Fiber-Reinforced (869 + 44.5)";"HET acid polyester-Polifos 869 + 44.5 phr styrene";"ammonium hydroxide";"ammonia solution";"";"1336-21-6";"H5NO";"bases";"1";"recommended";"10";"75";"<6";"";"16";"";"";"";"";"";"";"";"";"";""
"25";"Chlorendic Unsaturated Polyester, Glass Fiber-Reinforced (869 + 44.5)";"";"ammonium hydroxide";"ammonia solution";"";"1336-21-6";"H5NO";"bases";"3";"not recommended";"20";"150";"";"";"16";"";"";"";"";"";"";"";"";"";""
"26";"Chlorendic Unsaturated Polyester, Glass Fiber-Reinforced (869 + 44.5)";"HET acid polyester-Polifos 869 + 44.5 phr styrene";"ammonium nitrate";"";"";"6484-52-2";"H4N2O3";"salts";"1";"recommended";"45";"200";"<6";"";"16";"";"";"";"";"";"";"";"";"";""
"27";"Chlorendic Unsaturated Polyester, Glass Fiber-Reinforced (869 + 44.5)";"";"ammonium nitrate";"";"";"6484-52-2";"H4N2O3";"salts";"1";"recommended";"100";"75";"";"";"16";"";"";"";"";"";"";"";"";"";""
"28";"Chlorendic Unsaturated Polyester, Glass Fiber-Reinforced (869 + 44.5)";"HET acid polyester-Polifos 869 + 44.5 phr styrene";"ammonium persulfate";"ammonium peroxydisulfate";"";"7727-54-0";"H8N2O8S2";"oxidizing agents";"1";"recommended";">22";"150";"<6";"";"16";"";"";"";"";"";"";"";"";"";""
"29";"Chlorendic Unsaturated Polyester, Glass Fiber-Reinforced (869 + 44.5)";"HET acid polyester-Polifos 869 + 44.5 phr styrene";"ammonium sulfate";"";"";"7783-20-2";"H8N2O4S";"salts";"1";"recommended";"25";"200";"<6";"";"16";"";"";"";"";"";"";"";"";"";""
"30";"Chlorendic Unsaturated Polyester, Glass Fiber-Reinforced (869 + 44.5)";"";"ammonium sulfate";"";"";"7783-20-2";"H8N2O4S";"salts";"1";"recommended";"100";"75";"";"";"16";"";"";"";"";"";"";"";"";"";""
"31";"Chlorendic Unsaturated Polyester, Glass Fiber-Reinforced (869 + 44.5)";"HET acid polyester-Polifos 869 + 44.5 phr styrene";"ammonium sulfate + ferric sulfate";"";"";"";"";"salts";"1";"recommended";"100";"185";"<6";"10.5:20 mixture";"16";"";"";"";"";"";"";"";"";"";""
"32";"Chlorendic Unsaturated Polyester, Glass Fiber-Reinforced (869 + 44.5)";"HET acid polyester-Polifos 869 + 44.5 phr styrene";"amyl acetate";"pentyl acetate";"";"628-63-7";"C7H14O2";"esters";"1";"recommended";"100";"75";"<6";"";"16";"";"";"";"";"";"";"";"";"";""
"33";"Chlorendic Unsaturated Polyester, Glass Fiber-Reinforced (869 + 44.5)";"";"amyl acetate";"pentyl acetate";"";"628-63-7";"C7H14O2";"esters";"3";"not recommended";"100";"200";"";"";"16";"";"";"";"";"";"";"";"";"";""
"34";"Chlorendic Unsaturated Polyester, Glass Fiber-Reinforced (869 + 44.5)";"HET acid polyester-Polifos 869 + 44.5 phr styrene";"amyl alcohol";"1-pentanol";"";"71-41-0";"C5H12O";"alcohols";"1";"recommended";"100";"200";"<6";"";"16";"";"";"";"";"";"";"";"";"";""
"35";"Chlorendic Unsaturated Polyester, Glass Fiber-Reinforced (869 + 44.5)";"HET acid polyester-Polifos 869 + 44.5 phr styrene";"aniline";"benzenamine";"";"62-53-3";"C6H7N";"amines";"3";"not recommended";"100";"75";"<6";"";"16";"";"";"";"";"";"";"";"";"";""
"36";"Chlorendic Unsaturated Polyester, Glass Fiber-Reinforced (869 + 44.5)";"";"aniline";"benzenamine";"";"62-53-3";"C6H7N";"amines";"3";"not recommended";"100";"125";"";"";"16";"";"";"";"";"";"";"";"";"";""
"37";"Chlorendic Unsaturated Polyester, Glass Fiber-Reinforced (869 + 44.5)";"HET acid polyester-Polifos 869 + 44.5 phr styrene";"aniline sulfate";"";"";"";"";"amino salts";"1";"recommended";"20";"200";"<6";"";"16";"";"";"";"";"";"";"";"";"";""
"38";"Chlorendic Unsaturated Polyester, Glass Fiber-Reinforced (869 + 44.5)";"";"aniline sulfate";"";"";"";"";"amino salts";"1";"recommended";"100";"75";"";"";"16";"";"";"";"";"";"";"";"";"";""
"39";"Chlorendic Unsaturated Polyester, Glass Fiber-Reinforced (869 + 44.5)";"HET acid polyester-Polifos 869 + 44.5 phr styrene";"anthracene oil";"";"";"";"";"fats & oils";"1";"recommended";"5";"70";"<6";"";"16";"";"";"";"";"";"";"";"";"";""
"40";"Chlorendic Unsaturated Polyester, Glass Fiber-Reinforced (869 + 44.5)";"HET acid polyester-Polifos 869 + 44.5 phr styrene";"antimony pentachloride";"antimony chloride";"";"7647-18-9";"Cl5Sb";"";"1";"recommended";"100";"75";"<6";"";"16";"";"";"";"";"";"";"";"";"";""
"41";"Chlorendic Unsaturated Polyester, Glass Fiber-Reinforced (869 + 44.5)";"HET acid polyester-Polifos 869 + 44.5 phr styrene";"antimony trichloride";"antimony chloride";"";"10025-91-9";"Cl3Sb";"";"1";"recommended";"100";"75";"<6";"";"16";"";"";"";"";"";"";"";"";"";""
"42";"Chlorendic Unsaturated Polyester, Glass Fiber-Reinforced (869 + 44.5)";"HET acid polyester-Polifos 869 + 44.5 phr styrene";"aqua regia";"";"nitric acid 1% + hydrochloric acid 3%";"";"";"inorganic acids";"1";"recommended";"100";"85";"<6";"";"16";"";"";"";"";"";"";"";"";"";""
"43";"Chlorendic Unsaturated Polyester, Glass Fiber-Reinforced (869 + 44.5)";"HET acid polyester-Polifos 869 + 44.5 phr styrene";"arsenous acid";"";"";"";"";"inorganic acids";"1";"recommended";"100";"185";"<6";"19 Baume'";"16";"";"";"";"";"";"";"";"";"";""
"44";"Chlorendic Unsaturated Polyester, Glass Fiber-Reinforced (869 + 44.5)";"HET acid polyester-Polifos 869 + 44.5 phr styrene";"barium carbonate";"";"";"513-77-9";"CBaO3";"salts";"1";"recommended";"100";"250";"<6";"";"16";"";"";"";"";"";"";"";"";"";""
"45";"Chlorendic Unsaturated Polyester, Glass Fiber-Reinforced (869 + 44.5)";"HET acid polyester-Polifos 869 + 44.5 phr styrene";"barium chloride";"";"";"10361-37-2";"BaCl2";"salts";"1";"recommended";"<25";"200";"<6";"";"16";"";"";"";"";"";"";"";"";"";""
"46";"Chlorendic Unsaturated Polyester, Glass Fiber-Reinforced (869 + 44.5)";"";"barium chloride";"";"";"10361-37-2";"BaCl2";"salts";"1";"recommended";"100";"250";"";"";"16";"";"";"";"";"";"";"";"";"";""
"47";"Chlorendic Unsaturated Polyester, Glass Fiber-Reinforced (869 + 44.5)";"HET acid polyester-Polifos 869 + 44.5 phr styrene";"barium hydroxide";"caustic baryta";"";"17194-00-2";"BaH2O2";"hydroxides";"3";"not recommended";"10";"75";"<6";"";"16";"";"";"";"";"";"";"";"";"";""
"48";"Chlorendic Unsaturated Polyester, Glass Fiber-Reinforced (869 + 44.5)";"HET acid polyester-Polifos 869 + 44.5 phr styrene";"benzaldehyde";"benzenecarboxaldehyde";"";"100-52-7";"C7H6O";"aldehydes";"3";"not recommended";"100";"75";"<6";"";"16";"";"";"";"";"";"";"";"";"";""
"49";"Chlorendic Unsaturated Polyester, Glass Fiber-Reinforced (869 + 44.5)";"HET acid polyester-Polifos 869 + 44.5 phr styrene";"benzene";"[6]annulene";"";"71-43-2";"C6H6";"aromatics";"1";"recommended";"100";"75";"<6";"";"16";"";"";"";"";"";"";"";"";"";""
"50";"Chlorendic Unsaturated Polyester, Glass Fiber-Reinforced (869 + 44.5)";"HET acid polyester-Polifos 869 + 44.5 phr styrene";"benzene + hydrochloric acid";"";"wet hydrochloric acid";"";"";"industrial solutions";"1";"recommended";"100";"75";"<6";"";"16";"";"";"";"";"";"";"";"";"";""
"";"";"";"";"";"";"";"";"";"";"";"";"";"";"";"";"";"";"";"";"";"";"";"";"";""
"";"";"";"";"";"";"";"";"";"";"";"";"";"";"";"";"";"";"";"";"";"";"";"";"";""
"Corrosion Survey Database (COR•SUR) © 2002 NACE International";"";"";"";"";"";"";"";"";"";"";"";"";"";"";"";"";"";"";"";"";"";"";"";"";""

File: data/corrosion_data/TableData (46).csv
sep=;
"Title: Corrosion Survey Database (COR•SUR)";"";"";"";"";"";"";"";"";"";"";"";"";"";"";"";"";"";"";"";"";"";"";"";"";""
"Table: Chlorinated Polyvinyl Chloride (CPVC)";"";"";"";"";"";"";"";"";"";"";"";"";"";"";"";"";"";"";"";"";"";"";"";"";""
"DOWNLOAD SHOWS ONLY THE DISPLAYED DATA, UP TO 50 ROWS";"";"";"";"";"";"";"";"";"";"";"";"";"";"";"";"";"";"";"";"";"";"";"";"";""
"No.";"material or substance name";"exposure medium";"exposure medium synonym";"exposure medium note";"exposure medium CAS RN";"exposure medium formula";"exposure medium class";"NACE resistance rating (unitless)";"resistance note";"conc. (%)";"temp. (°F)";"exposure time (mo (30))";"test note";"reference";"";"";"";"";"";"";"";"";"";"";""
"1";"Chlorinated Polyvinyl Chloride (CPVC)";"acetic anhydride";"";"";"108-24-7";"C4H6O3";"anhydrides";"3";"not recommended";"100";"70 – 150";"";"";"1, 20";"";"";"";"";"";"";"";"";"";"";""
"2";"Chlorinated Polyvinyl Chloride (CPVC)";"acetic anhydride";"";"";"108-24-7";"C4H6O3";"anhydrides";"3";"not recommended; weight gain ";"100";"150 – 212";"";"";"1, 20";"";"";"";"";"";"";"";"";"";"";""
"3";"Chlorinated Polyvinyl Chloride (CPVC)";"acetone";"2-propanone";"";"67-64-1";"C3H6O";"ketones";"3";"not recommended";"100";"70 – 212";"";"";"1, 20";"";"";"";"";"";"";"";"";"";"";""
"4";"Chlorinated Polyvinyl Chloride (CPVC)";"acetylene";"ethyne";"";"74-86-2";"C2H2";"hydrocarbons";"1";"recommended";"100";"70 – 150";"";"";"1, 2";"";"";"";"";"";"";"";"";"";"";""
"5";"Chlorinated Polyvinyl Chloride (CPVC)";"acid mine water";"";"";"";"";"inorganic acids";"1";"recommended";"90";"140 – 175";"";"";"1, 20";"";"";"";"";"";"";"";"";"";"";""
"6";"Chlorinated Polyvinyl Chloride (CPVC)";"acid mine water";"";"";"";"";"inorganic acids";"3";"not recommended";"90";"175 – 212";"";"";"1, 20";"";"";"";"";"";"";"";"";"";"";""
"7";"Chlorinated Polyvinyl Chloride (CPVC)";"acid mine water";"";"";"";"";"inorganic acids";"1";"recommended";"100";"70 – 175";"";"";"1, 20";"";"";"";"";"";"";"";"";"";"";""
"8";"Chlorinated Polyvinyl Chloride (CPVC)";"acid mine water";"";"";"";"";"inorganic acids";"3";"not recommended";"100";"175 – 212";"";"";"1, 20";"";"";"";"";"";"";"";"";"";"";""
"9";"Chlorinated Polyvinyl Chloride (CPVC)";"adipic acid";"";"";"124-04-9";"C6H10O4";"organic (weak) acids";"1";"recommended";"100";"70 – 212";"";"";"1, 2";"";"";"";"";"";"";"";"";"";"";""
"10";"Chlorinated Polyvinyl Chloride (CPVC)";"aluminum chloride";"aluminum trichloride";"";"7446-70-0";"AlCl3";"salts";"1";"recommended";"100";"70 – 212";"";"";"1, 20";"";"";"";"";"";"";"";"";"";"";""
"11";"Chlorinated Polyvinyl Chloride (CPVC)";"aluminum fluoride";"aluminum trifluoride";"";"7784-18-1";"AlF3";"salts";"1";"recommended";"100";"70 – 212";"";"";"1, 20";"";"";"";"";"";"";"";"";"";"";""
"12";"Chlorinated Polyvinyl Chloride (CPVC)";"aluminum hydroxide";"bayerite";"";"21645-51-2";"AlH3O3";"hydroxides";"1";"recommended";"100";"70 – 212";"";"";"1, 12";"";"";"";"";"";"";"";"";"";"";""
"13";"Chlorinated Polyvinyl Chloride (CPVC)";"aluminum nitrate";"";"";"";"";"salts";"1";"recommended";"100";"70 – 212";"";"";"1, 20";"";"";"";"";"";"";"";"";"";"";""
"14";"Chlorinated Polyvinyl Chloride (CPVC)";"aluminum potassium sulfate";"potassium aluminum sulfate";"";"10043-67-1";"AlKO8S2";"salts";"1";"recommended";"100";"70 – 212";"";"";"1, 2";"";"";"";"";"";"";"";"";"";"";""
"15";"Chlorinated Polyvinyl Chloride (CPVC)";"aluminum sodium sulfate";"";"";"";"";"salts";"1";"recommended";"100";"70 – 212";"";"";"1, 2";"";"";"";"";"";"";"";"";"";"";""
"16";"Chlorinated Polyvinyl Chloride (CPVC)";"aluminum sulfate";"alunogenite";"";"10043-01-3";"Al2O12S3";"salts";"1";"recommended";"100";"70 – 212";"";"";"1, 20";"";"";"";"";"";"";"";"";"";"";""
"17";"Chlorinated Polyvinyl Chloride (CPVC)";"ammonia";"";"";"7664-41-7";"H3N";"bases";"1";"recommended";"10";"70 – 140";"";"";"1";"";"";"";"";"";"";"";"";"";"";""
"18";"Chlorinated Polyvinyl Chloride (CPVC)";"ammonia";"";"";"7664-41-7";"H3N";"bases";"1";"recommended; weight gain, ";"10";"140 – 212";"";"";"1";"";"";"";"";"";"";"";"";"";"";""
"19";"Chlorinated Polyvinyl Chloride (CPVC)";"ammonia";"";"";"7664-41-7";"H3N";"bases";"1";"recommended";"100";"70 – 212";"";"";"1";"";"";"";"";"";"";"";"";"";"";""
"20";"Chlorinated Polyvinyl Chloride (CPVC)";"ammonium acetate";"";"";"631-61-8";"C2H7NO2";"salts";"1";"recommended";"100";"70 – 212";"";"";"1, 20";"";"";"";"";"";"";"";"";"";"";""
"21";"Chlorinated Polyvinyl Chloride (CPVC)";"ammonium carbonate";"";"";"506-87-6";"CH8N2O3";"salts";"1";"recommended";"100";"70 – 212";"";"";"1, 20";"";"";"";"";"";"";"";"";"";"";""
"22";"Chlorinated Polyvinyl Chloride (CPVC)";"ammonium chloride";"sal ammoniac";"";"12125-02-9";"ClH4N";"salts";"1";"recommended";"100";"70 – 212";"";"";"1, 20";"";"";"";"";"";"";"";"";"";"";""
"23";"Chlorinated Polyvinyl Chloride (CPVC)";"ammonium fluoride";"";"";"12125-01-8";"FH4N";"salts";"1";"recommended";"100";"70 – 212";"";"";"1, 2";"";"";"";"";"";"";"";"";"";"";""
"24";"Chlorinated Polyvinyl Chloride (CPVC)";"ammonium hydroxide";"ammonia solution";"";"1336-21-6";"H5NO";"bases";"1";"recommended";"10";"70 – 212";"";"";"1";"";"";"";"";"";"";"";"";"";"";""
"25";"Chlorinated Polyvinyl Chloride (CPVC)";"ammonium nitrate";"";"";"6484-52-2";"H4N2O3";"salts";"1";"recommended";"100";"70 – 212";"";"";"1, 20";"";"";"";"";"";"";"";"";"";"";""
"26";"Chlorinated Polyvinyl Chloride (CPVC)";"ammonium phosphate";"";"";"";"";"salts";"1";"recommended";"100";"70 – 180";"";"";"1, 4";"";"";"";"";"";"";"";"";"";"";""
"27";"Chlorinated Polyvinyl Chloride (CPVC)";"ammonium phosphate";"";"";"";"";"salts";"2";"questionable; recommended WITH CAUTION, avoid high stress applications";"100";"180 – 212";"";"";"1, 4";"";"";"";"";"";"";"";"";"";"";""
"28";"Chlorinated Polyvinyl Chloride (CPVC)";"ammonium sulfate";"";"";"7783-20-2";"H8N2O4S";"salts";"1";"recommended";"100";"70 – 212";"";"";"1, 20";"";"";"";"";"";"";"";"";"";"";""
"29";"Chlorinated Polyvinyl Chloride (CPVC)";"ammonium sulfide";"";"";"12135-76-1";"H8N2S";"salts";"1";"recommended";"100";"70 – 212";"";"";"1, 2";"";"";"";"";"";"";"";"";"";"";""
"30";"Chlorinated Polyvinyl Chloride (CPVC)";"ammonium thiocyanate";"ammonium rhodanide";"";"1762-95-4";"CH4N2S";"salts";"1";"recommended";"100";"70 – 212";"";"";"1, 20";"";"";"";"";"";"";"";"";"";"";""
"31";"Chlorinated Polyvinyl Chloride (CPVC)";"amyl acetate";"pentyl acetate";"";"628-63-7";"C7H14O2";"esters";"3";"not recommended";"100";"70 – 212";"";"";"1, 20";"";"";"";"";"";"";"";"";"";"";""
"32";"Chlorinated Polyvinyl Chloride (CPVC)";"amyl alcohol";"1-pentanol";"";"71-41-0";"C5H12O";"alcohols";"1";"recommended";"100";"70 – 150";"";"";"1, 2";"";"";"";"";"";"";"";"";"";"";""
"33";"Chlorinated Polyvinyl Chloride (CPVC)";"amyl alcohol";"1-pentanol";"";"71-41-0";"C5H12O";"alcohols";"3";"not recommended";"100";"150 – 212";"";"";"1, 2";"";"";"";"";"";"";"";"";"";"";""
"34";"Chlorinated Polyvinyl Chloride (CPVC)";"amyl chloride";"1-chloropentane";"";"543-59-9";"C5H11Cl";"alkyl halides";"3";"not recommended";"100";"70 – 212";"";"";"1, 2";"";"";"";"";"";"";"";"";"";"";""
"35";"Chlorinated Polyvinyl Chloride (CPVC)";"aniline";"benzenamine";"";"62-53-3";"C6H7N";"amines";"3";"not recommended";"100";"70 – 212";"";"";"1, 2";"";"";"";"";"";"";"";"";"";"";""
"36";"Chlorinated Polyvinyl Chloride (CPVC)";"aniline hydrochloride";"benzenamine hydrochloride";"";"142-04-1";"C6H8ClN";"amino salts";"3";"not recommended";"100";"70 – 212";"";"";"1, 2";"";"";"";"";"";"";"";"";"";"";""
"37";"Chlorinated Polyvinyl Chloride (CPVC)";"anthraquinonesulfonic acid";"";"";"";"";"surfactants & detergents";"1";"recommended";"100";"70 – 212";"";"";"1, 2";"";"";"";"";"";"";"";"";"";"";""
"38";"Chlorinated Polyvinyl Chloride (CPVC)";"antimony chloride";"antimony trichloride";"";"10025-91-9";"Cl3Sb";"salts";"3";"not recommended";"100";"70 – 212";"";"";"1, 2";"";"";"";"";"";"";"";"";"";"";""
"39";"Chlorinated Polyvinyl Chloride (CPVC)";"arsenic acid";"orthoarsenic acid";"";"7778-39-4";"AsH3O4";"inorganic acids";"1";"recommended";"100";"70 – 212";"";"";"1, 2";"";"";"";"";"";"";"";"";"";"";""
"40";"Chlorinated Polyvinyl Chloride (CPVC)";"barium carbonate";"";"";"513-77-9";"CBaO3";"salts";"1";"recommended";"100";"70 – 212";"";"";"1, 20";"";"";"";"";"";"";"";"";"";"";""
"41";"Chlorinated Polyvinyl Chloride (CPVC)";"beet sugar liquor";"";"";"";"";"foods & beverages";"1";"recommended";"100";"70 – 212";"";"";"1, 2";"";"";"";"";"";"";"";"";"";"";""
"42";"Chlorinated Polyvinyl Chloride (CPVC)";"benzene";"[6]annulene";"";"71-43-2";"C6H6";"aromatics";"3";"not recommended";"100";"70 – 212";"";"";"1, 20";"";"";"";"";"";"";"";"";"";"";""
"43";"Chlorinated Polyvinyl Chloride (CPVC)";"benzoic acid";"benzenecarboxylic acid";"";"65-85-0";"C7H6O2";"organic (weak) acids";"1";"recommended";"100";"70 – 212";"";"";"1, 2";"";"";"";"";"";"";"";"";"";"";""
"44";"Chlorinated Polyvinyl Chloride (CPVC)";"bismuth subcarbonate";"bismuth basic carbonate";"";"5892-10-04";"CBi2O5";"salts";"1";"recommended";"100";"70 – 212";"";"";"1, 2";"";"";"";"";"";"";"";"";"";"";""
"45";"Chlorinated Polyvinyl Chloride (CPVC)";"black liquor";"";"paper industry";"";"";"pulping liquors";"1";"recommended";"100";"70 – 212";"";"";"1, 20";"";"";"";"";"";"";"";"";"";"";""
"46";"Chlorinated Polyvinyl Chloride (CPVC)";"borax";"";"";"";"";"surfactants & detergents";"1";"recommended";"100";"73";"";"";"1, 4";"";"";"";"";"";"";"";"";"";"";""
"47";"Chlorinated Polyvinyl Chloride (CPVC)";"borax";"";"";"";"";"surfactants & detergents";"3";"not recommended";"100";"74 – 212";"";"";"1, 4";"";"";"";"";"";"";"";"";"";"";""
"48";"Chlorinated Polyvinyl Chloride (CPVC)";"boric acid";"";"";"";"";"inorganic acids";"1";"recommended";"100";"70 – 212";"";"";"1, 12";"";"";"";"";"";"";"";"";"";"";""
"49";"Chlorinated Polyvinyl Chloride (CPVC)";"bromic acid";"";"";"7789-31-3";"BrHO3";"inorganic acids";"1";"recommended";"100";"70 – 212";"";"";"1, 2";"";"";"";"";"";"";"";"";"";"";""
"50";"Chlorinated Polyvinyl Chloride (CPVC)";"bromine";"";"vapor";"7726-95-6";"Br2";"";"1";"recommended";"90";"60 – 70";"";"";"1, 2";"";"";"";"";"";"";"";"";"";"";""
"";"";"";"";"";"";"";"";"";"";"";"";"";"";"";"";"";"";"";"";"";"";"";"";"";""
"";"";"";"";"";"";"";"";"";"";"";"";"";"";"";"";"";"";"";"";"";"";"";"";"";""
"Corrosion Survey Database (COR•SUR) © 2002 NACE International";"";"";"";"";"";"";"";"";"";"";"";"";"";"";"";"";"";"";"";"";"";"";"";"";""
