Repository: Mahyar-rajabi94/TF_SDL

File: data/corrosion_data/TableData (47).csv
sep=;
"Title: Corrosion Survey Database (COR•SUR)";"";"";"";"";"";"";"";"";"";"";"";"";"";"";"";"";"";"";"";"";"";"";"";"";""
"Table: Chlorosulfonated Polyethylene";"";"";"";"";"";"";"";"";"";"";"";"";"";"";"";"";"";"";"";"";"";"";"";"";""
"DOWNLOAD SHOWS ONLY THE DISPLAYED DATA, UP TO 50 ROWS";"";"";"";"";"";"";"";"";"";"";"";"";"";"";"";"";"";"";"";"";"";"";"";"";""
"No.";"material or substance name";"exposure medium";"exposure medium synonym";"exposure medium note";"exposure medium CAS RN";"exposure medium formula";"exposure medium class";"NACE resistance rating (unitless)";"resistance note";"conc. (%)";"temp. (°F)";"test note";"reference";"";"";"";"";"";"";"";"";"";"";"";""
"1";"Chlorosulfonated Polyethylene";"acetaldehyde";"ethanal";"";"75-07-0";"C2H4O";"aldehydes";"1";"recommended";"40";"70 – 175";"";"1";"";"";"";"";"";"";"";"";"";"";"";""
"2";"Chlorosulfonated Polyethylene";"acetaldehyde";"ethanal";"";"75-07-0";"C2H4O";"aldehydes";"1";"recommended";"100";"60 – 70";"";"1";"";"";"";"";"";"";"";"";"";"";"";""
"3";"Chlorosulfonated Polyethylene";"acetic acid";"ethanoic acid";"";"64-19-7";"C2H4O2";"organic (weak) acids";"1";"recommended; not recommended for glacial; recommended for crude 95% to 40°C (104°F)";"10 – 60";"70 – 100";"";"1";"";"";"";"";"";"";"";"";"";"";"";""
"4";"Chlorosulfonated Polyethylene";"acetic acid";"ethanoic acid";"";"64-19-7";"C2H4O2";"organic (weak) acids";"1";"recommended";"30 – 60";"100 – 150";"";"1";"";"";"";"";"";"";"";"";"";"";"";""
"5";"Chlorosulfonated Polyethylene";"acetic acid";"ethanoic acid";"";"64-19-7";"C2H4O2";"organic (weak) acids";"1";"recommended";"80";"70 – 212";"";"1";"";"";"";"";"";"";"";"";"";"";"";""
"6";"Chlorosulfonated Polyethylene";"acetic acid";"ethanoic acid";"";"64-19-7";"C2H4O2";"organic (weak) acids";"1";"recommended";"85";"70 – 175";"";"1";"";"";"";"";"";"";"";"";"";"";"";""
"7";"Chlorosulfonated Polyethylene";"acetic acid";"ethanoic acid";"";"64-19-7";"C2H4O2";"organic (weak) acids";"2";"questionable";"85";"175 – 212";"";"1";"";"";"";"";"";"";"";"";"";"";"";""
"8";"Chlorosulfonated Polyethylene";"acetic acid";"ethanoic acid";"";"64-19-7";"C2H4O2";"organic (weak) acids";"1";"recommended";"100";"70 – 150";"no water";"1";"";"";"";"";"";"";"";"";"";"";"";""
"9";"Chlorosulfonated Polyethylene";"acetic acid";"ethanoic acid";"";"64-19-7";"C2H4O2";"organic (weak) acids";"2";"questionable";"100";"150 – 175";"";"1";"";"";"";"";"";"";"";"";"";"";"";""
"10";"Chlorosulfonated Polyethylene";"acetone";"2-propanone";"";"67-64-1";"C3H6O";"ketones";"1";"recommended";"10";"60 – 70";"traces";"1";"";"";"";"";"";"";"";"";"";"";"";""
"11";"Chlorosulfonated Polyethylene";"acetone";"2-propanone";"";"67-64-1";"C3H6O";"ketones";"2";"questionable";"100";"70 – 150";"";"1";"";"";"";"";"";"";"";"";"";"";"";""
"12";"Chlorosulfonated Polyethylene";"acetylene";"ethyne";"";"74-86-2";"C2H2";"hydrocarbons";"2";"questionable";"100";"60 – 70";"";"1";"";"";"";"";"";"";"";"";"";"";"";""
"13";"Chlorosulfonated Polyethylene";"acrylonitrile";"propenenitrile";"";"107-13-1";"C3H3N";"nitriles";"1";"recommended";"100";"70 – 150";"";"1";"";"";"";"";"";"";"";"";"";"";"";""
"14";"Chlorosulfonated Polyethylene";"adipic acid";"";"saturated";"124-04-9";"C6H10O4";"organic (weak) acids";"1";"recommended";"10";"70 – 150";"";"1";"";"";"";"";"";"";"";"";"";"";"";""
"15";"Chlorosulfonated Polyethylene";"allyl alcohol";"2-propen-1-ol";"";"107-18-6";"C3H6O";"alcohols";"1";"recommended";"96";"70 – 150";"";"1";"";"";"";"";"";"";"";"";"";"";"";""
"16";"Chlorosulfonated Polyethylene";"allyl alcohol";"2-propen-1-ol";"";"107-18-6";"C3H6O";"alcohols";"2";"questionable";"96";"150 – 175";"";"1";"";"";"";"";"";"";"";"";"";"";"";""
"17";"Chlorosulfonated Polyethylene";"aluminum chloride";"aluminum trichloride";"saturated";"7446-70-0";"AlCl3";"salts";"1";"recommended";"10 – 70";"70 – 212";"";"1";"";"";"";"";"";"";"";"";"";"";"";""
"18";"Chlorosulfonated Polyethylene";"aluminum fluoride";"aluminum trifluoride";"";"7784-18-1";"AlF3";"salts";"1";"recommended";"10";"70 – 150";"";"1";"";"";"";"";"";"";"";"";"";"";"";""
"19";"Chlorosulfonated Polyethylene";"aluminum potassium sulfate";"potassium aluminum sulfate";"saturated";"10043-67-1";"AlKO8S2";"salts";"1";"recommended";">10";"70 – 212";"";"1";"";"";"";"";"";"";"";"";"";"";"";""
"20";"Chlorosulfonated Polyethylene";"aluminum sulfate";"alunogenite";"saturated";"10043-01-3";"Al2O12S3";"salts";"1";"recommended";">10";"70 – 212";"";"1";"";"";"";"";"";"";"";"";"";"";"";""
"21";"Chlorosulfonated Polyethylene";"aminoacetic acid";"glycine";"";"56-40-6";"C2H5NO2";"organic (weak) acids";"2";"questionable";"10";"70 – 100";"";"1";"";"";"";"";"";"";"";"";"";"";"";""
"22";"Chlorosulfonated Polyethylene";"ammonia";"";"";"7664-41-7";"H3N";"bases";"1";"recommended";"10";"100 – 140";"";"1";"";"";"";"";"";"";"";"";"";"";"";""
"23";"Chlorosulfonated Polyethylene";"ammonia";"";"saturated";"7664-41-7";"H3N";"bases";"1";"recommended";"10";"140 – 212";"";"1";"";"";"";"";"";"";"";"";"";"";"";""
"24";"Chlorosulfonated Polyethylene";"ammonia";"";"liquid";"7664-41-7";"H3N";"bases";"1";"recommended";"100";"-27.4";"liquid";"1";"";"";"";"";"";"";"";"";"";"";"";""
"25";"Chlorosulfonated Polyethylene";"ammonia";"";"";"7664-41-7";"H3N";"bases";"2";"questionable";"100";"70 – 135";"";"1";"";"";"";"";"";"";"";"";"";"";"";""
"26";"Chlorosulfonated Polyethylene";"ammonia";"";"";"7664-41-7";"H3N";"bases";"2";"questionable";"100";"135 – 150";"no water";"1";"";"";"";"";"";"";"";"";"";"";"";""
"27";"Chlorosulfonated Polyethylene";"ammonium acetate";"";"";"631-61-8";"C2H7NO2";"salts";"1";"recommended";">10";"70 – 150";"";"1";"";"";"";"";"";"";"";"";"";"";"";""
"28";"Chlorosulfonated Polyethylene";"ammonium carbonate";"";"";"506-87-6";"CH8N2O3";"salts";"1";"recommended";">10";"70 – 150";"";"1";"";"";"";"";"";"";"";"";"";"";"";""
"29";"Chlorosulfonated Polyethylene";"ammonium chloride";"sal ammoniac";"saturated";"12125-02-9";"ClH4N";"salts";"1";"recommended";"10 – 50";"70 – 90";"";"1";"";"";"";"";"";"";"";"";"";"";"";""
"30";"Chlorosulfonated Polyethylene";"ammonium chloride";"sal ammoniac";"";"12125-02-9";"ClH4N";"salts";"1";"recommended";"10 – 80";"90 – 212";"";"1";"";"";"";"";"";"";"";"";"";"";"";""
"31";"Chlorosulfonated Polyethylene";"ammonium fluoride";"";"";"12125-01-8";"FH4N";"salts";"1";"recommended";"10 – 20";"70 – 212";"";"1";"";"";"";"";"";"";"";"";"";"";"";""
"32";"Chlorosulfonated Polyethylene";"ammonium hydroxide";"ammonia solution";"";"1336-21-6";"H5NO";"bases";"1";"recommended";"10 – 30";"70 – 100";"";"1";"";"";"";"";"";"";"";"";"";"";"";""
"33";"Chlorosulfonated Polyethylene";"ammonium nitrate";"";"saturated";"6484-52-2";"H4N2O3";"salts";"1";"recommended";">10";"70 – 212";"";"1";"";"";"";"";"";"";"";"";"";"";"";""
"34";"Chlorosulfonated Polyethylene";"ammonium phosphate";"";"";"";"";"salts";"1";"recommended";">10";"70 – 150";"";"1";"";"";"";"";"";"";"";"";"";"";"";""
"35";"Chlorosulfonated Polyethylene";"ammonium sulfate";"";"saturated";"7783-20-2";"H8N2O4S";"salts";"1";"recommended";">10";"70 – 212";"";"1";"";"";"";"";"";"";"";"";"";"";"";""
"36";"Chlorosulfonated Polyethylene";"ammonium sulfide";"";"saturated";"12135-76-1";"H8N2S";"salts";"1";"recommended";">10";"70 – 212";"";"1";"";"";"";"";"";"";"";"";"";"";"";""
"37";"Chlorosulfonated Polyethylene";"amyl acetate";"pentyl acetate";"";"628-63-7";"C7H14O2";"esters";"3";"not recommended";"any";"0 – 250";"";"1";"";"";"";"";"";"";"";"";"";"";"";""
"38";"Chlorosulfonated Polyethylene";"amyl alcohol";"1-pentanol";"";"71-41-0";"C5H12O";"alcohols";"1";"recommended";"100";"70 – 150";"";"1";"";"";"";"";"";"";"";"";"";"";"";""
"39";"Chlorosulfonated Polyethylene";"aniline";"benzenamine";"";"62-53-3";"C6H7N";"amines";"3";"not recommended";"100";"60 – 70";"";"1";"";"";"";"";"";"";"";"";"";"";"";""
"40";"Chlorosulfonated Polyethylene";"aniline";"benzenamine";"";"62-53-3";"C6H7N";"amines";"3";"not recommended";"100";"90 – 100";"";"1";"";"";"";"";"";"";"";"";"";"";"";""
"41";"Chlorosulfonated Polyethylene";"aniline hydrochloride";"benzenamine hydrochloride";"saturated";"142-04-1";"C6H8ClN";"amino salts";"1";"recommended";">10";"70 – 212";"";"1";"";"";"";"";"";"";"";"";"";"";"";""
"42";"Chlorosulfonated Polyethylene";"anisole";"methoxybenzene";"";"100-66-3";"C7H8O";"aromatics";"1";"recommended";"100";"60 – 70";"";"1";"";"";"";"";"";"";"";"";"";"";"";""
"43";"Chlorosulfonated Polyethylene";"anthraquinonesulfonic acid";"";"";"";"";"surfactants & detergents";"1";"recommended";"10";"70 – 90";"suspension";"1";"";"";"";"";"";"";"";"";"";"";"";""
"44";"Chlorosulfonated Polyethylene";"antimony chloride";"antimony trichloride";"";"10025-91-9";"Cl3Sb";"salts";"1";"recommended";"90";"60 – 70";"";"1";"";"";"";"";"";"";"";"";"";"";"";""
"45";"Chlorosulfonated Polyethylene";"antimony chloride";"antimony trichloride";"";"10025-91-9";"Cl3Sb";"salts";"1";"recommended";"100";"70 – 150";"no water";"1";"";"";"";"";"";"";"";"";"";"";"";""
"46";"Chlorosulfonated Polyethylene";"arsenic acid";"orthoarsenic acid";"";"7778-39-4";"AsH3O4";"inorganic acids";"1";"recommended";"10";"70 – 150";"";"1";"";"";"";"";"";"";"";"";"";"";"";""
"47";"Chlorosulfonated Polyethylene";"arsenic acid";"orthoarsenic acid";"";"7778-39-4";"AsH3O4";"inorganic acids";"1";"recommended";"80";"70 – 212";"";"1";"";"";"";"";"";"";"";"";"";"";"";""
"48";"Chlorosulfonated Polyethylene";"asphalt";"";"";"";"";"petroleum products";"2";"questionable";"100";"70 – 150";"";"1";"";"";"";"";"";"";"";"";"";"";"";""
"49";"Chlorosulfonated Polyethylene";"barium chloride";"";"";"10361-37-2";"BaCl2";"salts";"1";"recommended";"10 – 60";"70 – 150";"";"1";"";"";"";"";"";"";"";"";"";"";"";""
"50";"Chlorosulfonated Polyethylene";"barium hydroxide";"caustic baryta";"";"17194-00-2";"BaH2O2";"hydroxides";"1";"recommended";">10";"70 – 150";"";"1";"";"";"";"";"";"";"";"";"";"";"";""
"";"";"";"";"";"";"";"";"";"";"";"";"";"";"";"";"";"";"";"";"";"";"";"";"";""
"";"";"";"";"";"";"";"";"";"";"";"";"";"";"";"";"";"";"";"";"";"";"";"";"";""
"Corrosion Survey Database (COR•SUR) © 2002 NACE International";"";"";"";"";"";"";"";"";"";"";"";"";"";"";"";"";"";"";"";"";"";"";"";"";""

File: data/corrosion_data/TableData (48).csv
sep=;
"Title: Corrosion Survey Database (COR•SUR)";"";"";"";"";"";"";"";"";"";"";"";"";"";"";"";"";"";"";"";"";"";"";"";"";""
"Table: Concrete";"";"";"";"";"";"";"";"";"";"";"";"";"";"";"";"";"";"";"";"";"";"";"";"";""
"DOWNLOAD SHOWS ONLY THE DISPLAYED DATA, UP TO 50 ROWS";"";"";"";"";"";"";"";"";"";"";"";"";"";"";"";"";"";"";"";"";"";"";"";"";""
"No.";"material or substance name";"exposure medium";"exposure medium synonym";"exposure medium note";"exposure medium CAS RN";"exposure medium formula";"exposure medium class";"NACE resistance rating (unitless)";"resistance note";"conc. (%)";"temp. (°F)";"exposure time (mo (30))";"test note";"reference";"";"";"";"";"";"";"";"";"";"";""
"1";"Concrete";"acetaldehyde";"ethanal";"";"75-07-0";"C2H4O";"aldehydes";"2";"questionable";"100";"60 – 70";"";">7pH; permeable";"1";"";"";"";"";"";"";"";"";"";"";""
"2";"Concrete";"acetic acid";"ethanoic acid";"";"64-19-7";"C2H4O2";"organic (weak) acids";"3";"not recommended";"100";"60 – 70";"";"no water";"1";"";"";"";"";"";"";"";"";"";"";""
"3";"Concrete";"acetone";"2-propanone";"";"67-64-1";"C3H6O";"ketones";"1";"recommended";"100";"60 – 70";"";">7pH";"1";"";"";"";"";"";"";"";"";"";"";""
"4";"Concrete";"aluminum chloride";"aluminum trichloride";"";"7446-70-0";"AlCl3";"salts";"3";"not recommended";"100";"60 – 70";"";"";"1";"";"";"";"";"";"";"";"";"";"";""
"5";"Concrete";"aluminum fluoride";"aluminum trifluoride";"";"7784-18-1";"AlF3";"salts";"1";"recommended";"10";"60 – 70";"";"";"1";"";"";"";"";"";"";"";"";"";"";""
"6";"Concrete";"aluminum potassium sulfate";"potassium aluminum sulfate";"";"10043-67-1";"AlKO8S2";"salts";"3";"not recommended";">10";"60 – 70";"";"";"1";"";"";"";"";"";"";"";"";"";"";""
"7";"Concrete";"aluminum sulfate";"alunogenite";"";"10043-01-3";"Al2O12S3";"salts";"3";"not recommended";"100";"60 – 70";"";"";"1";"";"";"";"";"";"";"";"";"";"";""
"8";"Concrete";"ammonia";"";"";"7664-41-7";"H3N";"bases";"1";"recommended";">10";"60 – 70";"";"gas; liquid; aged";"1";"";"";"";"";"";"";"";"";"";"";""
"9";"Concrete";"ammonium chloride";"sal ammoniac";"";"12125-02-9";"ClH4N";"salts";"3";"not recommended";"10 – 30";"60 – 70";"";"";"1";"";"";"";"";"";"";"";"";"";"";""
"10";"Concrete";"ammonium nitrate";"";"";"6484-52-2";"H4N2O3";"salts";"3";"not recommended";">10";"60 – 70";"";"";"1";"";"";"";"";"";"";"";"";"";"";""
"11";"Concrete";"ammonium phosphate";"";"";"";"";"salts";"1";"recommended";"10 – 60";"60 – 70";"";"";"1";"";"";"";"";"";"";"";"";"";"";""
"12";"Concrete";"ammonium sulfate";"";"";"7783-20-2";"H8N2O4S";"salts";"3";"not recommended";">10";"60 – 70";"";"";"1";"";"";"";"";"";"";"";"";"";"";""
"13";"Concrete";"ammonium thiocyanate";"ammonium rhodanide";"";"1762-95-4";"CH4N2S";"salts";"1";"recommended";"10";"60 – 70";"";"";"1";"";"";"";"";"";"";"";"";"";"";""
"14";"Concrete";"amyl acetate";"pentyl acetate";"";"628-63-7";"C7H14O2";"esters";"1";"recommended";"100";"60 – 70";"";"brief exposure";"1";"";"";"";"";"";"";"";"";"";"";""
"15";"Concrete";"aniline";"benzenamine";"";"62-53-3";"C6H7N";"amines";"1";"recommended";"100";"60 – 70";"";"sealed with sodium silicate";"1";"";"";"";"";"";"";"";"";"";"";""
"16";"Concrete";"antimony chloride";"antimony trichloride";"";"10025-91-9";"Cl3Sb";"salts";"3";"not recommended";"100";"60 – 70";"";"";"1";"";"";"";"";"";"";"";"";"";"";""
"17";"Concrete";"ascorbic acid";"";"medicine";"";"";"organic (weak) acids";"3";"not recommended";"100";"60 – 70";"";"";"1";"";"";"";"";"";"";"";"";"";"";""
"18";"Concrete";"barium chloride";"";"";"10361-37-2";"BaCl2";"salts";"1";"recommended";"100";"60 – 70";"";"";"1";"";"";"";"";"";"";"";"";"";"";""
"19";"Concrete";"benzaldehyde";"benzenecarboxaldehyde";"";"100-52-7";"C7H6O";"aldehydes";"1";"recommended";"100";"60 – 70";"";"~7pH; permeable";"1";"";"";"";"";"";"";"";"";"";"";""
"20";"Concrete";"benzene";"[6]annulene";"";"71-43-2";"C6H6";"aromatics";"1";"recommended";"100";"60 – 70";"";"permeable";"1";"";"";"";"";"";"";"";"";"";"";""
"21";"Concrete";"benzenesulfonic acid";"";"";"";"";"surfactants & detergents";"3";"not recommended";"100";"60 – 70";"";"";"1";"";"";"";"";"";"";"";"";"";"";""
"22";"Concrete";"benzyl chloride";"(chloromethyl)benzene";"";"100-44-7";"C7H7Cl";"halogenated aromatics";"3";"not recommended";"100";"60 – 70";"";"";"1";"";"";"";"";"";"";"";"";"";"";""
"23";"Concrete";"bromine";"";"wet, vapor";"7726-95-6";"Br2";"";"3";"not recommended";"90";"70 – 80";"";"";"1";"";"";"";"";"";"";"";"";"";"";""
"24";"Concrete";"bromine";"";"";"7726-95-6";"Br2";"";"1";"recommended";"100";"60 – 70";"";"no water, no hydrogen bromide";"1";"";"";"";"";"";"";"";"";"";"";""
"25";"Concrete";"butyl acetate";"";"";"123-86-4";"C6H12O2";"esters";"1";"recommended";"100";"60 – 70";"";">7pH; permeable";"1";"";"";"";"";"";"";"";"";"";"";""
"26";"Concrete";"butyl alcohol";"1-butanol";"";"71-36-3";"C4H10O";"alcohols";"1";"recommended";"100";"60 – 70";"";"permeable";"1";"";"";"";"";"";"";"";"";"";"";""
"27";"Concrete";"butyric acid";"butanoic acid";"";"107-92-6";"C4H8O2";"organic (weak) acids";"3";"not recommended";"100";"60 – 70";"";"";"1";"";"";"";"";"";"";"";"";"";"";""
"28";"Concrete";"calcium chloride";"hydrophilite";"";"10043-52-4";"CaCl2";"salts";"2";"questionable";"10 – 20";"60 – 70";"";"";"1";"";"";"";"";"";"";"";"";"";"";""
"29";"Concrete";"calcium chloride";"hydrophilite";"";"10043-52-4";"CaCl2";"salts";"3";"not recommended";"60 – 70";"60 – 70";"";"";"1";"";"";"";"";"";"";"";"";"";"";""
"30";"Concrete";"calcium hydroxide";"";"";"1305-62-0";"CaH2O2";"hydroxides";"1";"recommended";">70";"70 – 150";"";"";"1";"";"";"";"";"";"";"";"";"";"";""
"31";"Concrete";"calcium hypochlorite";"";"";"";"";"salts";"1";"recommended";">10";"60 – 70";"";">7pH; high alumina";"1";"";"";"";"";"";"";"";"";"";"";""
"32";"Concrete";"calcium sulfate";"";"";"7778-18-9";"CaO4S";"salts";"3";"not recommended";"100";"60 – 70";"";"";"1";"";"";"";"";"";"";"";"";"";"";""
"33";"Concrete";"calcium sulfite";"";"";"";"";"salts";"3";"not recommended";"100";"60 – 70";"";"";"1";"";"";"";"";"";"";"";"";"";"";""
"34";"Concrete";"carbon dioxide";"carbonic anhydride";"";"124-38-9";"CO2";"gases";"1";"recommended";"100";"60 – 70";"";"no water; wet; gas";"1";"";"";"";"";"";"";"";"";"";"";""
"35";"Concrete";"carbon disulfide";"carbon bisulfide";"";"75-15-0";"CS2";"solvents";"2";"questionable";"100";"60 – 70";"";"permeable";"1";"";"";"";"";"";"";"";"";"";"";""
"36";"Concrete";"carbon monoxide";"carbon oxide";"";"630-08-0";"CO";"gases";"1";"recommended";"100";"60 – 70";"";"";"1";"";"";"";"";"";"";"";"";"";"";""
"37";"Concrete";"carbon tetrachloride";"tetrachloromethane";"";"56-23-5";"CCl4";"solvents";"1";"recommended";"100";"60 – 70";"";"permeable";"1";"";"";"";"";"";"";"";"";"";"";""
"38";"Concrete";"chloric acid";"";"";"";"";"inorganic acids";"3";"not recommended";"100";"60 – 70";"";"";"1";"";"";"";"";"";"";"";"";"";"";""
"39";"Concrete";"chlorine";"";"";"7782-50-5";"Cl2";"";"2";"questionable";">10";"60 – 70";"";"";"1";"";"";"";"";"";"";"";"";"";"";""
"40";"Concrete";"chloroacetic acid";"";"";"1979-11-08";"C2H3ClO2";"organic (weak) acids";"3";"not recommended";"100";"60 – 70";"";"";"1";"";"";"";"";"";"";"";"";"";"";""
"41";"Concrete";"chlorobenzene";"phenyl chloride";"";"108-90-7";"C6H5Cl";"halogenated aromatics";"1";"recommended";"100";"60 – 70";"";"permeable";"1";"";"";"";"";"";"";"";"";"";"";""
"42";"Concrete";"chloroform";"trichloromethane";"medicine";"67-66-3";"CHCl3";"halogenated aliphatics";"1";"recommended";"100";"70 – 475";"";"";"1";"";"";"";"";"";"";"";"";"";"";""
"43";"Concrete";"chloroform";"trichloromethane";"medicine";"67-66-3";"CHCl3";"halogenated aliphatics";"1";"recommended";"100";"475 – 752";"";"";"1";"";"";"";"";"";"";"";"";"";"";""
"44";"Concrete";"chlorohydrin";"";"";"";"";"alcohols";"3";"not recommended";"100";"60 – 70";"";"";"1";"";"";"";"";"";"";"";"";"";"";""
"45";"Concrete";"chloromethylphenol";"";"";"";"";"phenols";"3";"not recommended";"100";"70 – 150";"";"";"1";"";"";"";"";"";"";"";"";"";"";""
"46";"Concrete";"chloronitrobenzene";"";"";"";"";"aromatics";"3";"not recommended";"100";"70 – 212";"";"permeable";"1";"";"";"";"";"";"";"";"";"";"";""
"47";"Concrete";"chlorosulfonic acid";"chlorosulfuric acid";"";"7790-94-5";"ClHO3S";"inorganic acids";"3";"not recommended";"100";"60 – 70";"";"";"1";"";"";"";"";"";"";"";"";"";"";""
"48";"Concrete";"chlorotoluene";"";"";"";"";"halogenated aromatics";"3";"not recommended";"100";"60 – 70";"";"permeable";"1";"";"";"";"";"";"";"";"";"";"";""
"49";"Concrete";"chlorotoluene sulfonic acid";"";"";"";"";"surfactants & detergents";"3";"not recommended";"10 – 20";"60 – 70";"";"";"1";"";"";"";"";"";"";"";"";"";"";""
"50";"Concrete";"chromic acid";"";"";"";"";"inorganic acids";"3";"not recommended";"100";"60 – 70";"";"";"1";"";"";"";"";"";"";"";"";"";"";""
"";"";"";"";"";"";"";"";"";"";"";"";"";"";"";"";"";"";"";"";"";"";"";"";"";""
"";"";"";"";"";"";"";"";"";"";"";"";"";"";"";"";"";"";"";"";"";"";"";"";"";""
"Corrosion Survey Database (COR•SUR) © 2002 NACE International";"";"";"";"";"";"";"";"";"";"";"";"";"";"";"";"";"";"";"";"";"";"";"";"";""

File: data/corrosion_data/TableData (49).csv
sep=;
"Title: Corrosion Survey Database (COR•SUR)";"";"";"";"";"";"";"";"";"";"";"";"";"";"";"";"";"";"";"";"";"";"";"";"";""
"Table: Epoxy Cements";"";"";"";"";"";"";"";"";"";"";"";"";"";"";"";"";"";"";"";"";"";"";"";"";""
"DOWNLOAD SHOWS ONLY THE DISPLAYED DATA, UP TO 50 ROWS";"";"";"";"";"";"";"";"";"";"";"";"";"";"";"";"";"";"";"";"";"";"";"";"";""
"No.";"material or substance name";"exposure medium";"exposure medium synonym";"exposure medium note";"exposure medium CAS RN";"exposure medium formula";"exposure medium class";"NACE resistance rating (unitless)";"resistance note";"conc. (%)";"temp. (°F)";"exposure time (mo (30))";"test note";"reference";"";"";"";"";"";"";"";"";"";"";""
"1";"Epoxy Cements";"acetic acid";"ethanoic acid";"";"64-19-7";"C2H4O2";"organic (weak) acids";"1";"recommended";"3";"68";"<6";"";"5";"";"";"";"";"";"";"";"";"";"";""
"2";"Epoxy Cements";"acetic acid";"ethanoic acid";"";"64-19-7";"C2H4O2";"organic (weak) acids";"1";"recommended";"3";"140";"";"";"5";"";"";"";"";"";"";"";"";"";"";""
"3";"Epoxy Cements";"acetic acid";"ethanoic acid";"";"64-19-7";"C2H4O2";"organic (weak) acids";"3";"not recommended";"10";"68";"";"";"5";"";"";"";"";"";"";"";"";"";"";""
"4";"Epoxy Cements";"acetic acid";"ethanoic acid";"";"64-19-7";"C2H4O2";"organic (weak) acids";"3";"not recommended";"10";"140";"";"";"5";"";"";"";"";"";"";"";"";"";"";""
"5";"Epoxy Cements";"acetic acid";"ethanoic acid";"";"64-19-7";"C2H4O2";"organic (weak) acids";"3";"not recommended";"80";"68";"";"";"5";"";"";"";"";"";"";"";"";"";"";""
"6";"Epoxy Cements";"acetic acid";"ethanoic acid";"";"64-19-7";"C2H4O2";"organic (weak) acids";"3";"not recommended";"80";"140";"";"";"5";"";"";"";"";"";"";"";"";"";"";""
"7";"Epoxy Cements";"acetic acid";"ethanoic acid";"glacial";"64-19-7";"C2H4O2";"organic (weak) acids";"3";"not recommended";"100";"68";"";"";"5";"";"";"";"";"";"";"";"";"";"";""
"8";"Epoxy Cements";"acetic acid";"ethanoic acid";"glacial";"64-19-7";"C2H4O2";"organic (weak) acids";"3";"not recommended";"100";"140";"";"";"5";"";"";"";"";"";"";"";"";"";"";""
"9";"Epoxy Cements";"aluminum chloride";"aluminum trichloride";"";"7446-70-0";"AlCl3";"salts";"1";"recommended";"30";"68";"<6";"";"5";"";"";"";"";"";"";"";"";"";"";""
"10";"Epoxy Cements";"aluminum chloride";"aluminum trichloride";"";"7446-70-0";"AlCl3";"salts";"1";"recommended";"30";"140";"";"";"5";"";"";"";"";"";"";"";"";"";"";""
"11";"Epoxy Cements";"aluminum sulfate";"alunogenite";"";"10043-01-3";"Al2O12S3";"salts";"1";"recommended";"26";"68";"<6";"";"5";"";"";"";"";"";"";"";"";"";"";""
"12";"Epoxy Cements";"aluminum sulfate";"alunogenite";"";"10043-01-3";"Al2O12S3";"salts";"1";"recommended";"26";"140";"";"";"5";"";"";"";"";"";"";"";"";"";"";""
"13";"Epoxy Cements";"ammonia";"";"";"7664-41-7";"H3N";"bases";"1";"recommended";"25";"68";"";"";"5";"";"";"";"";"";"";"";"";"";"";""
"14";"Epoxy Cements";"ammonia";"";"";"7664-41-7";"H3N";"bases";"1";"recommended";"25";"140";"";"";"5";"";"";"";"";"";"";"";"";"";"";""
"15";"Epoxy Cements";"ammonia";"";"liquid";"7664-41-7";"H3N";"bases";"3";"not recommended";"100";"68";"<6";"liquid";"5";"";"";"";"";"";"";"";"";"";"";""
"16";"Epoxy Cements";"ammonia";"";"liquid";"7664-41-7";"H3N";"bases";"3";"not recommended";"100";"140";"";"liquid";"5";"";"";"";"";"";"";"";"";"";"";""
"17";"Epoxy Cements";"ammonium biphosphate";"";"";"";"";"salts";"1";"recommended";"40";"68";"<6";"";"5";"";"";"";"";"";"";"";"";"";"";""
"18";"Epoxy Cements";"ammonium biphosphate";"";"";"";"";"salts";"1";"recommended";"40";"140";"";"";"5";"";"";"";"";"";"";"";"";"";"";""
"19";"Epoxy Cements";"ammonium carbonate";"";"";"506-87-6";"CH8N2O3";"salts";"1";"recommended";"50";"68";"<6";"";"5";"";"";"";"";"";"";"";"";"";"";""
"20";"Epoxy Cements";"ammonium carbonate";"";"";"506-87-6";"CH8N2O3";"salts";"1";"recommended";"50";"140";"";"";"5";"";"";"";"";"";"";"";"";"";"";""
"21";"Epoxy Cements";"ammonium chloride";"sal ammoniac";"";"12125-02-9";"ClH4N";"salts";"1";"recommended";"27";"68";"<6";"";"5";"";"";"";"";"";"";"";"";"";"";""
"22";"Epoxy Cements";"ammonium chloride";"sal ammoniac";"";"12125-02-9";"ClH4N";"salts";"1";"recommended";"27";"140";"";"";"5";"";"";"";"";"";"";"";"";"";"";""
"23";"Epoxy Cements";"ammonium cyanide";"";"";"12211-52-8";"CH4N2";"salts";"1";"recommended";"50";"68";"<6";"";"5";"";"";"";"";"";"";"";"";"";"";""
"24";"Epoxy Cements";"ammonium cyanide";"";"";"12211-52-8";"CH4N2";"salts";"1";"recommended";"50";"140";"";"";"5";"";"";"";"";"";"";"";"";"";"";""
"25";"Epoxy Cements";"ammonium nitrate";"";"";"6484-52-2";"H4N2O3";"salts";"1";"recommended";"50";"68";"<6";"";"5";"";"";"";"";"";"";"";"";"";"";""
"26";"Epoxy Cements";"ammonium nitrate";"";"";"6484-52-2";"H4N2O3";"salts";"1";"recommended";"50";"140";"";"";"5";"";"";"";"";"";"";"";"";"";"";""
"27";"Epoxy Cements";"ammonium persulfate";"ammonium peroxydisulfate";"";"7727-54-0";"H8N2O8S2";"oxidizing agents";"1";"recommended";"50";"68";"<6";"";"5";"";"";"";"";"";"";"";"";"";"";""
"28";"Epoxy Cements";"ammonium persulfate";"ammonium peroxydisulfate";"";"7727-54-0";"H8N2O8S2";"oxidizing agents";"1";"recommended";"50";"140";"";"";"5";"";"";"";"";"";"";"";"";"";"";""
"29";"Epoxy Cements";"ammonium sulfate";"";"";"7783-20-2";"H8N2O4S";"salts";"1";"recommended";"50";"68";"<6";"";"5";"";"";"";"";"";"";"";"";"";"";""
"30";"Epoxy Cements";"ammonium sulfate";"";"";"7783-20-2";"H8N2O4S";"salts";"1";"recommended";"50";"140";"";"";"5";"";"";"";"";"";"";"";"";"";"";""
"31";"Epoxy Cements";"ammonium sulfide";"";"";"12135-76-1";"H8N2S";"salts";"1";"recommended";"50";"68";"<6";"";"5";"";"";"";"";"";"";"";"";"";"";""
"32";"Epoxy Cements";"ammonium sulfide";"";"";"12135-76-1";"H8N2S";"salts";"1";"recommended";"50";"140";"";"";"5";"";"";"";"";"";"";"";"";"";"";""
"33";"Epoxy Cements";"aniline";"benzenamine";"";"62-53-3";"C6H7N";"amines";"1";"recommended";"1";"68";"";"";"5";"";"";"";"";"";"";"";"";"";"";""
"34";"Epoxy Cements";"aniline";"benzenamine";"";"62-53-3";"C6H7N";"amines";"1";"recommended";"1";"140";"";"";"5";"";"";"";"";"";"";"";"";"";"";""
"35";"Epoxy Cements";"aniline";"benzenamine";"";"62-53-3";"C6H7N";"amines";"3";"not recommended";"100";"68";"<6";"";"5";"";"";"";"";"";"";"";"";"";"";""
"36";"Epoxy Cements";"aniline";"benzenamine";"";"62-53-3";"C6H7N";"amines";"3";"not recommended";"100";"140";"";"";"5";"";"";"";"";"";"";"";"";"";"";""
"37";"Epoxy Cements";"barium chloride";"";"";"10361-37-2";"BaCl2";"salts";"1";"recommended";"25";"68";"<6";"";"5";"";"";"";"";"";"";"";"";"";"";""
"38";"Epoxy Cements";"barium chloride";"";"";"10361-37-2";"BaCl2";"salts";"1";"recommended";"25";"140";"";"";"5";"";"";"";"";"";"";"";"";"";"";""
"39";"Epoxy Cements";"benzoic acid";"benzenecarboxylic acid";"";"65-85-0";"C7H6O2";"organic (weak) acids";"1";"recommended";"50";"68";"<6";"";"5";"";"";"";"";"";"";"";"";"";"";""
"40";"Epoxy Cements";"benzoic acid";"benzenecarboxylic acid";"";"65-85-0";"C7H6O2";"organic (weak) acids";"1";"recommended";"50";"140";"";"";"5";"";"";"";"";"";"";"";"";"";"";""
"41";"Epoxy Cements";"boric acid";"";"";"";"";"inorganic acids";"1";"recommended";"5";"68";"<6";"";"5";"";"";"";"";"";"";"";"";"";"";""
"42";"Epoxy Cements";"boric acid";"";"";"";"";"inorganic acids";"1";"recommended";"5";"140";"";"";"5";"";"";"";"";"";"";"";"";"";"";""
"43";"Epoxy Cements";"calcium chloride";"hydrophilite";"";"10043-52-4";"CaCl2";"salts";"1";"recommended";"42";"68";"<6";"";"5";"";"";"";"";"";"";"";"";"";"";""
"44";"Epoxy Cements";"calcium chloride";"hydrophilite";"";"10043-52-4";"CaCl2";"salts";"1";"recommended";"42";"140";"";"";"5";"";"";"";"";"";"";"";"";"";"";""
"45";"Epoxy Cements";"calcium hydroxide";"";"";"1305-62-0";"CaH2O2";"hydroxides";"1";"recommended";"50";"68";"<6";"";"5";"";"";"";"";"";"";"";"";"";"";""
"46";"Epoxy Cements";"calcium hydroxide";"";"";"1305-62-0";"CaH2O2";"hydroxides";"1";"recommended";"50";"140";"";"";"5";"";"";"";"";"";"";"";"";"";"";""
"47";"Epoxy Cements";"calcium nitrate";"";"";"10124-37-5";"CaN2O6";"salts";"1";"recommended";"50";"68";"<6";"";"5";"";"";"";"";"";"";"";"";"";"";""
"48";"Epoxy Cements";"calcium nitrate";"";"";"10124-37-5";"CaN2O6";"salts";"1";"recommended";"50";"140";"";"";"5";"";"";"";"";"";"";"";"";"";"";""
"49";"Epoxy Cements";"calcium sulfate";"";"";"7778-18-9";"CaO4S";"salts";"1";"recommended";"50";"68";"<6";"";"5";"";"";"";"";"";"";"";"";"";"";""
"50";"Epoxy Cements";"calcium sulfate";"";"";"7778-18-9";"CaO4S";"salts";"1";"recommended";"50";"140";"";"";"5";"";"";"";"";"";"";"";"";"";"";""
"";"";"";"";"";"";"";"";"";"";"";"";"";"";"";"";"";"";"";"";"";"";"";"";"";""
"";"";"";"";"";"";"";"";"";"";"";"";"";"";"";"";"";"";"";"";"";"";"";"";"";""
"Corrosion Survey Database (COR•SUR) © 2002 NACE International";"";"";"";"";"";"";"";"";"";"";"";"";"";"";"";"";"";"";"";"";"";"";"";"";""

File: data/corrosion_data/TableData (50).csv
sep=;
"Title: Corrosion Survey Database (COR•SUR)";"";"";"";"";"";"";"";"";"";"";"";"";"";"";"";"";"";"";"";"";"";"";"";"";""
"Table: Epoxy Resin, Asbestos/ Glass Fiber- Reinforced";"";"";"";"";"";"";"";"";"";"";"";"";"";"";"";"";"";"";"";"";"";"";"";"";""
"DOWNLOAD SHOWS ONLY THE DISPLAYED DATA, UP TO 50 ROWS";"";"";"";"";"";"";"";"";"";"";"";"";"";"";"";"";"";"";"";"";"";"";"";"";""
"No.";"material or substance name";"exposure medium";"exposure medium synonym";"exposure medium note";"exposure medium CAS RN";"exposure medium formula";"exposure medium class";"NACE resistance rating (unitless)";"resistance note";"conc. (%)";"temp. (°F)";"exposure time (mo (30))";"test note";"reference";"";"";"";"";"";"";"";"";"";"";""
"1";"Epoxy Resin, Asbestos/ Glass Fiber- Reinforced";"acetic acid";"ethanoic acid";"";"64-19-7";"C2H4O2";"organic (weak) acids";"1";"recommended";"10";"50 – 150";">12";"";"1";"";"";"";"";"";"";"";"";"";"";""
"2";"Epoxy Resin, Asbestos/ Glass Fiber- Reinforced";"acetic acid";"ethanoic acid";"";"64-19-7";"C2H4O2";"organic (weak) acids";"2";"questionable";"10";"150 – 200";"";"";"1";"";"";"";"";"";"";"";"";"";"";""
"3";"Epoxy Resin, Asbestos/ Glass Fiber- Reinforced";"acetic acid";"ethanoic acid";"";"64-19-7";"C2H4O2";"organic (weak) acids";"3";"not recommended";"10";"200 – 250";"";"";"1";"";"";"";"";"";"";"";"";"";"";""
"4";"Epoxy Resin, Asbestos/ Glass Fiber- Reinforced";"acetic acid";"ethanoic acid";"";"64-19-7";"C2H4O2";"organic (weak) acids";"2";"questionable";">20";"50 – 140";"";"";"1";"";"";"";"";"";"";"";"";"";"";""
"5";"Epoxy Resin, Asbestos/ Glass Fiber- Reinforced";"acetic acid";"ethanoic acid";"";"64-19-7";"C2H4O2";"organic (weak) acids";"3";"not recommended";">20";"140 – 300";"";"";"1";"";"";"";"";"";"";"";"";"";"";""
"6";"Epoxy Resin, Asbestos/ Glass Fiber- Reinforced";"acetone";"2-propanone";"";"67-64-1";"C3H6O";"ketones";"1";"recommended";">10";"50 – 120";">12";"";"1";"";"";"";"";"";"";"";"";"";"";""
"7";"Epoxy Resin, Asbestos/ Glass Fiber- Reinforced";"acetone";"2-propanone";"";"67-64-1";"C3H6O";"ketones";"2";"questionable";">10";"120 – 140";"";"";"1";"";"";"";"";"";"";"";"";"";"";""
"8";"Epoxy Resin, Asbestos/ Glass Fiber- Reinforced";"acetone";"2-propanone";"";"67-64-1";"C3H6O";"ketones";"3";"not recommended";">10";"140 – 250";"";"";"1";"";"";"";"";"";"";"";"";"";"";""
"9";"Epoxy Resin, Asbestos/ Glass Fiber- Reinforced";"acrylonitrile";"propenenitrile";"";"107-13-1";"C3H3N";"nitriles";"1";"recommended; over 3 years";">10";"50 – 120";">12";"";"1";"";"";"";"";"";"";"";"";"";"";""
"10";"Epoxy Resin, Asbestos/ Glass Fiber- Reinforced";"aluminum chloride";"aluminum trichloride";"";"7446-70-0";"AlCl3";"salts";"1";"recommended; over 3 years";">10";"70 – 250";">12";"";"1";"";"";"";"";"";"";"";"";"";"";""
"11";"Epoxy Resin, Asbestos/ Glass Fiber- Reinforced";"aluminum nitrate";"";"";"";"";"salts";"1";"recommended; over 3 years";">10";"80 – 250";">12";"";"1";"";"";"";"";"";"";"";"";"";"";""
"12";"Epoxy Resin, Asbestos/ Glass Fiber- Reinforced";"aluminum sulfate";"alunogenite";"";"10043-01-3";"Al2O12S3";"salts";"1";"recommended";">10";"80 – 250";">12";"";"1";"";"";"";"";"";"";"";"";"";"";""
"13";"Epoxy Resin, Asbestos/ Glass Fiber- Reinforced";"ammonium carbonate";"";"";"506-87-6";"CH8N2O3";"salts";"1";"recommended; >3 years";"10 – 50";"80 – 175";">12";"";"1";"";"";"";"";"";"";"";"";"";"";""
"14";"Epoxy Resin, Asbestos/ Glass Fiber- Reinforced";"ammonium chloride";"sal ammoniac";"";"12125-02-9";"ClH4N";"salts";"1";"recommended";">10";"80 – 250";">12";"";"1";"";"";"";"";"";"";"";"";"";"";""
"15";"Epoxy Resin, Asbestos/ Glass Fiber- Reinforced";"ammonium hydroxide";"ammonia solution";"";"1336-21-6";"H5NO";"bases";"2";"questionable";"10";"195 – 220";"";"";"1";"";"";"";"";"";"";"";"";"";"";""
"16";"Epoxy Resin, Asbestos/ Glass Fiber- Reinforced";"ammonium hydroxide";"ammonia solution";"";"1336-21-6";"H5NO";"bases";"1";"recommended";"10 – 20";"150 – 195";"";"";"1";"";"";"";"";"";"";"";"";"";"";""
"17";"Epoxy Resin, Asbestos/ Glass Fiber- Reinforced";"ammonium hydroxide";"ammonia solution";"";"1336-21-6";"H5NO";"bases";"1";"recommended; over 3 years";"10 – 30";"50 – 150";">12";"";"1";"";"";"";"";"";"";"";"";"";"";""
"18";"Epoxy Resin, Asbestos/ Glass Fiber- Reinforced";"ammonium nitrate";"";"";"6484-52-2";"H4N2O3";"salts";"1";"recommended";">10";"50 – 195";">12";"";"1";"";"";"";"";"";"";"";"";"";"";""
"19";"Epoxy Resin, Asbestos/ Glass Fiber- Reinforced";"ammonium nitrate";"";"";"6484-52-2";"H4N2O3";"salts";"2";"questionable";">10";"195 – 250";"";"";"1";"";"";"";"";"";"";"";"";"";"";""
"20";"Epoxy Resin, Asbestos/ Glass Fiber- Reinforced";"ammonium phosphate";"";"";"";"";"salts";"1";"recommended; over 3 years";">10";"80 – 200";">12";"";"1";"";"";"";"";"";"";"";"";"";"";""
"21";"Epoxy Resin, Asbestos/ Glass Fiber- Reinforced";"ammonium sulfate";"";"";"7783-20-2";"H8N2O4S";"salts";"1";"recommended; questionable >130°C (266°F) all concentrations";">10";"50 – 275";">12";"";"1";"";"";"";"";"";"";"";"";"";"";""
"22";"Epoxy Resin, Asbestos/ Glass Fiber- Reinforced";"aniline";"benzenamine";"";"62-53-3";"C6H7N";"amines";"3";"not recommended; over 3 years";">10";"77 – 300";">12";"";"1";"";"";"";"";"";"";"";"";"";"";""
"23";"Epoxy Resin, Asbestos/ Glass Fiber- Reinforced";"barium acetate";"";"";"543-80-6";"C4H6BaO4";"salts";"1";"recommended";">10";"80 – 175";">12";"";"1";"";"";"";"";"";"";"";"";"";"";""
"24";"Epoxy Resin, Asbestos/ Glass Fiber- Reinforced";"barium carbonate";"";"";"513-77-9";"CBaO3";"salts";"1";"recommended";">10";"80 – 250";">12";"slurry";"1";"";"";"";"";"";"";"";"";"";"";""
"25";"Epoxy Resin, Asbestos/ Glass Fiber- Reinforced";"barium chloride";"";"";"10361-37-2";"BaCl2";"salts";"1";"recommended; over 3 years";">10";"80 – 250";">12";"";"1";"";"";"";"";"";"";"";"";"";"";""
"26";"Epoxy Resin, Asbestos/ Glass Fiber- Reinforced";"barium sulfate";"";"";"7727-43-7";"BaO4S";"salts";"1";"recommended";">10";"80 – 250";">12";"slurry";"1";"";"";"";"";"";"";"";"";"";"";""
"27";"Epoxy Resin, Asbestos/ Glass Fiber- Reinforced";"benzene";"[6]annulene";"";"71-43-2";"C6H6";"aromatics";"1";"recommended; over 3 years";">10";"50 – 150";">12";"";"1";"";"";"";"";"";"";"";"";"";"";""
"28";"Epoxy Resin, Asbestos/ Glass Fiber- Reinforced";"benzene";"[6]annulene";"";"71-43-2";"C6H6";"aromatics";"3";"not recommended";">10";"150 – 250";"";"";"1";"";"";"";"";"";"";"";"";"";"";""
"29";"Epoxy Resin, Asbestos/ Glass Fiber- Reinforced";"benzoic acid";"benzenecarboxylic acid";"";"65-85-0";"C7H6O2";"organic (weak) acids";"1";"recommended; over 3 years";">10";"75 – 212";">12";"";"1";"";"";"";"";"";"";"";"";"";"";""
"30";"Epoxy Resin, Asbestos/ Glass Fiber- Reinforced";"black liquor";"";"paper industry";"";"";"pulping liquors";"1";"recommended; over 3 years";">10";"50 – 200";">12";"";"1";"";"";"";"";"";"";"";"";"";"";""
"31";"Epoxy Resin, Asbestos/ Glass Fiber- Reinforced";"black liquor";"";"paper industry";"";"";"pulping liquors";"2";"questionable";">10";"200 – 212";"";"";"1";"";"";"";"";"";"";"";"";"";"";""
"32";"Epoxy Resin, Asbestos/ Glass Fiber- Reinforced";"boric acid";"";"";"";"";"inorganic acids";"1";"recommended; >3 years";">10";"75 – 212";">12";"";"1";"";"";"";"";"";"";"";"";"";"";""
"33";"Epoxy Resin, Asbestos/ Glass Fiber- Reinforced";"butyric acid";"butanoic acid";"";"107-92-6";"C4H8O2";"organic (weak) acids";"1";"recommended";">10";"75 – 200";">12";"";"1";"";"";"";"";"";"";"";"";"";"";""
"34";"Epoxy Resin, Asbestos/ Glass Fiber- Reinforced";"calcium carbonate";"";"";"";"";"salts";"1";"recommended; over 3 years";">10";"75 – 275";">12";"slurry";"1";"";"";"";"";"";"";"";"";"";"";""
"35";"Epoxy Resin, Asbestos/ Glass Fiber- Reinforced";"calcium chloride";"hydrophilite";"";"10043-52-4";"CaCl2";"salts";"1";"recommended; over 3 years";">10";"75 – 275";">12";"";"1";"";"";"";"";"";"";"";"";"";"";""
"36";"Epoxy Resin, Asbestos/ Glass Fiber- Reinforced";"calcium hydroxide";"";"";"1305-62-0";"CaH2O2";"hydroxides";"1";"recommended; over 3 years";">10";"75 – 200";">12";"";"1";"";"";"";"";"";"";"";"";"";"";""
"37";"Epoxy Resin, Asbestos/ Glass Fiber- Reinforced";"calcium hypochlorite";"";"";"";"";"salts";"3";"not recommended; over 3 years";"any";"0 – 250";">12";"";"1";"";"";"";"";"";"";"";"";"";"";""
"38";"Epoxy Resin, Asbestos/ Glass Fiber- Reinforced";"calcium nitrate";"";"";"10124-37-5";"CaN2O6";"salts";"1";"recommended; over 3 years";">10";"75 – 250";">12";"";"1";"";"";"";"";"";"";"";"";"";"";""
"39";"Epoxy Resin, Asbestos/ Glass Fiber- Reinforced";"calcium sulfate";"";"";"7778-18-9";"CaO4S";"salts";"1";"recommended; over 3 years";">10";"75 – 250";">12";"";"1";"";"";"";"";"";"";"";"";"";"";""
"40";"Epoxy Resin, Asbestos/ Glass Fiber- Reinforced";"carbon dioxide";"carbonic anhydride";"";"124-38-9";"CO2";"gases";"1";"recommended; over 3 years";">10";"50 – 175";">12";"";"1";"";"";"";"";"";"";"";"";"";"";""
"41";"Epoxy Resin, Asbestos/ Glass Fiber- Reinforced";"carbon tetrachloride";"tetrachloromethane";"";"56-23-5";"CCl4";"solvents";"1";"recommended; over 3 years";">10";"50 – 150";">12";"";"1";"";"";"";"";"";"";"";"";"";"";""
"42";"Epoxy Resin, Asbestos/ Glass Fiber- Reinforced";"chlorine";"";"";"7782-50-5";"Cl2";"";"3";"not recommended; over 3 years";"any";"0 – 250";">12";"";"1";"";"";"";"";"";"";"";"";"";"";""
"43";"Epoxy Resin, Asbestos/ Glass Fiber- Reinforced";"chlorine dioxide";"";"saturated";"10049-04-4";"ClO2";"oxidizing agents";"1";"recommended";"10 – 20";"50 – 140";">12";"may contain droplets of sulfuric acid";"1";"";"";"";"";"";"";"";"";"";"";""
"44";"Epoxy Resin, Asbestos/ Glass Fiber- Reinforced";"chlorine dioxide";"";"gas";"10049-04-4";"ClO2";"oxidizing agents";"1";"recommended";"20";"50 – 90";"";"";"1";"";"";"";"";"";"";"";"";"";"";""
"45";"Epoxy Resin, Asbestos/ Glass Fiber- Reinforced";"chlorine dioxide";"";"gas";"10049-04-4";"ClO2";"oxidizing agents";"1";"recommended";"20";"90 – 140";"";"in air only, 10-60°C (50-140°F)";"1";"";"";"";"";"";"";"";"";"";"";""
"46";"Epoxy Resin, Asbestos/ Glass Fiber- Reinforced";"chlorine dioxide";"";"gas";"10049-04-4";"ClO2";"oxidizing agents";"3";"not recommended";">30";"0 – 250";"";"";"1";"";"";"";"";"";"";"";"";"";"";""
"47";"Epoxy Resin, Asbestos/ Glass Fiber- Reinforced";"chloroacetic acid";"";"";"1979-11-08";"C2H3ClO2";"organic (weak) acids";"2";"questionable";"10";"100 – 150";"";"";"1";"";"";"";"";"";"";"";"";"";"";""
"48";"Epoxy Resin, Asbestos/ Glass Fiber- Reinforced";"chloroacetic acid";"";"";"1979-11-08";"C2H3ClO2";"organic (weak) acids";"1";"recommended; over 3 years";"10 – 20";"50 – 100";">12";"";"1";"";"";"";"";"";"";"";"";"";"";""
"49";"Epoxy Resin, Asbestos/ Glass Fiber- Reinforced";"chloroacetic acid";"";"";"1979-11-08";"C2H3ClO2";"organic (weak) acids";"2";"questionable";">30";"50 – 75";"";"";"1";"";"";"";"";"";"";"";"";"";"";""
"50";"Epoxy Resin, Asbestos/ Glass Fiber- Reinforced";"chlorobenzene";"phenyl chloride";"";"108-90-7";"C6H5Cl";"halogenated aromatics";"1";"recommended; over 3 years";">10";"75 – 100";">12";"";"1";"";"";"";"";"";"";"";"";"";"";""
"";"";"";"";"";"";"";"";"";"";"";"";"";"";"";"";"";"";"";"";"";"";"";"";"";""
"";"";"";"";"";"";"";"";"";"";"";"";"";"";"";"";"";"";"";"";"";"";"";"";"";""
"Corrosion Survey Database (COR•SUR) © 2002 NACE International";"";"";"";"";"";"";"";"";"";"";"";"";"";"";"";"";"";"";"";"";"";"";"";"";""
