Repository: Mahyar-rajabi94/TF_SDL

File: data/corrosion_data/TableData (51).csv
sep=;
"Title: Corrosion Survey Database (COR•SUR)";"";"";"";"";"";"";"";"";"";"";"";"";"";"";"";"";"";"";"";"";"";"";"";"";""
"Table: Epoxy Resin, Glass Fiber- Reinforced";"";"";"";"";"";"";"";"";"";"";"";"";"";"";"";"";"";"";"";"";"";"";"";"";""
"DOWNLOAD SHOWS ONLY THE DISPLAYED DATA, UP TO 50 ROWS";"";"";"";"";"";"";"";"";"";"";"";"";"";"";"";"";"";"";"";"";"";"";"";"";""
"No.";"material or substance name";"exposure medium";"exposure medium synonym";"exposure medium note";"exposure medium CAS RN";"exposure medium formula";"exposure medium class";"NACE resistance rating (unitless)";"resistance note";"conc. (%)";"temp. (°F)";"exposure time (mo (30))";"test note";"reference";"";"";"";"";"";"";"";"";"";"";""
"1";"Epoxy Resin, Glass Fiber- Reinforced";"acetaldehyde";"ethanal";"";"75-07-0";"C2H4O";"aldehydes";"1";"recommended";"100";"70 – 80";"";"";"1";"";"";"";"";"";"";"";"";"";"";""
"2";"Epoxy Resin, Glass Fiber- Reinforced";"acetaldehyde";"ethanal";"";"75-07-0";"C2H4O";"aldehydes";"3";"not recommended";"100";"80 – 150";"";"";"1";"";"";"";"";"";"";"";"";"";"";""
"3";"Epoxy Resin, Glass Fiber- Reinforced";"acetic acid";"ethanoic acid";"";"64-19-7";"C2H4O2";"organic (weak) acids";"1";"recommended";"10";"100 – 200";"";"aromatic amine cured epoxy";"1, 19";"";"";"";"";"";"";"";"";"";"";""
"4";"Epoxy Resin, Glass Fiber- Reinforced";"acetic acid";"ethanoic acid";"";"64-19-7";"C2H4O2";"organic (weak) acids";"1";"recommended";"10 – 50";"70 – 120";"";"aromatic amine cured epoxy";"1, 19";"";"";"";"";"";"";"";"";"";"";""
"5";"Epoxy Resin, Glass Fiber- Reinforced";"acetic acid";"ethanoic acid";"";"64-19-7";"C2H4O2";"organic (weak) acids";"1";"recommended";"20";"100 – 150";"";"";"1, 19";"";"";"";"";"";"";"";"";"";"";""
"6";"Epoxy Resin, Glass Fiber- Reinforced";"acetic acid";"ethanoic acid";"";"64-19-7";"C2H4O2";"organic (weak) acids";"1";"recommended";"50";"120";"";"aromatic amine cured epoxy";"1, 19";"";"";"";"";"";"";"";"";"";"";""
"7";"Epoxy Resin, Glass Fiber- Reinforced";"acetic acid";"ethanoic acid";"";"64-19-7";"C2H4O2";"organic (weak) acids";"1";"recommended";"75 – 80";"70 – 120";"";"aromatic amine cured epoxy";"1, 19";"";"";"";"";"";"";"";"";"";"";""
"8";"Epoxy Resin, Glass Fiber- Reinforced";"acetic acid";"ethanoic acid";"";"64-19-7";"C2H4O2";"organic (weak) acids";"3";"not recommended";"80";"100 – 150";"";"";"1, 19";"";"";"";"";"";"";"";"";"";"";""
"9";"Epoxy Resin, Glass Fiber- Reinforced";"acetic acid";"ethanoic acid";"";"64-19-7";"C2H4O2";"organic (weak) acids";"3";"not recommended";"100";"100 – 150";"";"";"1, 19";"";"";"";"";"";"";"";"";"";"";""
"10";"Epoxy Resin, Glass Fiber- Reinforced";"acetone";"2-propanone";"";"67-64-1";"C3H6O";"ketones";"1";"recommended";"<5";"70 – 150";"";"";"1, 19";"";"";"";"";"";"";"";"";"";"";""
"11";"Epoxy Resin, Glass Fiber- Reinforced";"acetone";"2-propanone";"";"67-64-1";"C3H6O";"ketones";"1";"recommended";"100";"70 – 120";"";"aromatic amine cured epoxy";"1, 19";"";"";"";"";"";"";"";"";"";"";""
"12";"Epoxy Resin, Glass Fiber- Reinforced";"acrylic acid";"2-propenoic acid";"";"1979-10-07";"C3H4O2";"organic (weak) acids";"1";"recommended";"95";"70 – 125";"";"";"1, 19";"";"";"";"";"";"";"";"";"";"";""
"13";"Epoxy Resin, Glass Fiber- Reinforced";"acrylic acid";"2-propenoic acid";"";"1979-10-07";"C3H4O2";"organic (weak) acids";"2";"questionable";"95";"125 – 150";"";"";"1, 19";"";"";"";"";"";"";"";"";"";"";""
"14";"Epoxy Resin, Glass Fiber- Reinforced";"adipic acid";"";"";"124-04-9";"C6H10O4";"organic (weak) acids";"1";"recommended";"10";"70 – 250";"";"";"1, 24";"";"";"";"";"";"";"";"";"";"";""
"15";"Epoxy Resin, Glass Fiber- Reinforced";"air";"";"dry, wet";"";"";"gases";"1";"recommended";"100";"70 – 250";"";"";"1, 19";"";"";"";"";"";"";"";"";"";"";""
"16";"Epoxy Resin, Glass Fiber- Reinforced";"allyl chloride";"3-chloropropene";"";"107-05-1";"C3H5Cl";"halogenated aliphatics";"1";"recommended";"100";"70 – 100";"";"";"1";"";"";"";"";"";"";"";"";"";"";""
"17";"Epoxy Resin, Glass Fiber- Reinforced";"allyl chloride";"3-chloropropene";"";"107-05-1";"C3H5Cl";"halogenated aliphatics";"3";"not recommended";"100";"100 – 150";"";"";"1";"";"";"";"";"";"";"";"";"";"";""
"18";"Epoxy Resin, Glass Fiber- Reinforced";"aluminum chloride";"aluminum trichloride";"";"7446-70-0";"AlCl3";"salts";"1";"recommended";"1";"70 – 200";"";"";"1, 19";"";"";"";"";"";"";"";"";"";"";""
"19";"Epoxy Resin, Glass Fiber- Reinforced";"aluminum chloride";"aluminum trichloride";"";"7446-70-0";"AlCl3";"salts";"1";"recommended";"10";"70 – 200";"";"";"1, 19";"";"";"";"";"";"";"";"";"";"";""
"20";"Epoxy Resin, Glass Fiber- Reinforced";"aluminum chloride";"aluminum trichloride";"saturated";"7446-70-0";"AlCl3";"salts";"1";"recommended";"100";"70 – 200";"";"";"1, 19";"";"";"";"";"";"";"";"";"";"";""
"21";"Epoxy Resin, Glass Fiber- Reinforced";"aluminum fluoride";"aluminum trifluoride";"";"7784-18-1";"AlF3";"salts";"1";"recommended";"100";"70 – 150";"";"";"1, 24";"";"";"";"";"";"";"";"";"";"";""
"22";"Epoxy Resin, Glass Fiber- Reinforced";"aluminum hydroxide";"bayerite";"saturated";"21645-51-2";"AlH3O3";"hydroxides";"1";"recommended";"100";"70 – 150";"";"";"1, 19";"";"";"";"";"";"";"";"";"";"";""
"23";"Epoxy Resin, Glass Fiber- Reinforced";"aluminum nitrate";"";"";"";"";"salts";"1";"recommended";"20";"70 – 225";"";"";"1, 19";"";"";"";"";"";"";"";"";"";"";""
"24";"Epoxy Resin, Glass Fiber- Reinforced";"aluminum nitrate";"";"";"";"";"salts";"1";"recommended";"50";"70 – 225";"";"";"1, 19";"";"";"";"";"";"";"";"";"";"";""
"25";"Epoxy Resin, Glass Fiber- Reinforced";"aluminum nitrate";"";"saturated";"";"";"salts";"1";"recommended";"100";"70 – 250";"";"";"1, 19";"";"";"";"";"";"";"";"";"";"";""
"26";"Epoxy Resin, Glass Fiber- Reinforced";"aluminum potassium sulfate";"potassium aluminum sulfate";"";"10043-67-1";"AlKO8S2";"salts";"1";"recommended";"60";"70 – 225";"";"";"1, 19";"";"";"";"";"";"";"";"";"";"";""
"27";"Epoxy Resin, Glass Fiber- Reinforced";"aluminum potassium sulfate";"potassium aluminum sulfate";"saturated";"10043-67-1";"AlKO8S2";"salts";"1";"recommended";"100";"70 – 250";"";"";"1, 19";"";"";"";"";"";"";"";"";"";"";""
"28";"Epoxy Resin, Glass Fiber- Reinforced";"aluminum sulfate";"alunogenite";"";"10043-01-3";"Al2O12S3";"salts";"1";"recommended";"20";"70 – 225";"";"";"1, 19";"";"";"";"";"";"";"";"";"";"";""
"29";"Epoxy Resin, Glass Fiber- Reinforced";"aluminum sulfate";"alunogenite";"";"10043-01-3";"Al2O12S3";"salts";"1";"recommended";"50";"70 – 225";"";"";"1, 19";"";"";"";"";"";"";"";"";"";"";""
"30";"Epoxy Resin, Glass Fiber- Reinforced";"aluminum sulfate";"alunogenite";"saturated";"10043-01-3";"Al2O12S3";"salts";"1";"recommended";"100";"70 – 250";"";"";"1, 19";"";"";"";"";"";"";"";"";"";"";""
"31";"Epoxy Resin, Glass Fiber- Reinforced";"ammonia";"";"wet";"7664-41-7";"H3N";"bases";"1";"recommended";"90";"70 – 100";"";"";"1, 24";"";"";"";"";"";"";"";"";"";"";""
"32";"Epoxy Resin, Glass Fiber- Reinforced";"ammonia";"";"";"7664-41-7";"H3N";"bases";"1";"recommended";">90";"70 – 100";"";"";"1, 24";"";"";"";"";"";"";"";"";"";"";""
"33";"Epoxy Resin, Glass Fiber- Reinforced";"ammonia";"";"";"7664-41-7";"H3N";"bases";"1";"recommended";"100";"70 – 150";"";"no water";"1, 24";"";"";"";"";"";"";"";"";"";"";""
"34";"Epoxy Resin, Glass Fiber- Reinforced";"ammonium carbonate";"";"saturated";"506-87-6";"CH8N2O3";"salts";"1";"recommended";"100";"70 – 200";"";"";"1, 19";"";"";"";"";"";"";"";"";"";"";""
"35";"Epoxy Resin, Glass Fiber- Reinforced";"ammonium chloride";"sal ammoniac";"";"12125-02-9";"ClH4N";"salts";"1";"recommended";"20";"70 – 150";"";"";"1, 19";"";"";"";"";"";"";"";"";"";"";""
"36";"Epoxy Resin, Glass Fiber- Reinforced";"ammonium chloride";"sal ammoniac";"saturated";"12125-02-9";"ClH4N";"salts";"1";"recommended";"100";"70 – 200";"";"";"1, 19";"";"";"";"";"";"";"";"";"";"";""
"37";"Epoxy Resin, Glass Fiber- Reinforced";"ammonium fluoride";"";"saturated";"12125-01-8";"FH4N";"salts";"1";"recommended";"100";"70 – 150";"";"";"1, 19";"";"";"";"";"";"";"";"";"";"";""
"38";"Epoxy Resin, Glass Fiber- Reinforced";"ammonium hydroxide";"ammonia solution";"";"1336-21-6";"H5NO";"bases";"1";"recommended";"<10";"150";"";"";"1, 19";"";"";"";"";"";"";"";"";"";"";""
"39";"Epoxy Resin, Glass Fiber- Reinforced";"ammonium hydroxide";"ammonia solution";"";"1336-21-6";"H5NO";"bases";"1";"recommended; weight gain ";"10";"70 – 90";"";"";"1, 19";"";"";"";"";"";"";"";"";"";"";""
"40";"Epoxy Resin, Glass Fiber- Reinforced";"ammonium hydroxide";"ammonia solution";"";"1336-21-6";"H5NO";"bases";"2";"questionable";"10";"90 – 200";"";"";"1, 19";"";"";"";"";"";"";"";"";"";"";""
"41";"Epoxy Resin, Glass Fiber- Reinforced";"ammonium hydroxide";"ammonia solution";"";"1336-21-6";"H5NO";"bases";"1";"recommended";"10 – 20";"80 – 90";"";"";"1, 19";"";"";"";"";"";"";"";"";"";"";""
"42";"Epoxy Resin, Glass Fiber- Reinforced";"ammonium hydroxide";"ammonia solution";"";"1336-21-6";"H5NO";"bases";"1";"recommended";"10 – 30";"70 – 80";"";"";"1, 19";"";"";"";"";"";"";"";"";"";"";""
"43";"Epoxy Resin, Glass Fiber- Reinforced";"ammonium hydroxide";"ammonia solution";"";"1336-21-6";"H5NO";"bases";"1";"recommended";"20";"70 – 150";"";"";"1, 19";"";"";"";"";"";"";"";"";"";"";""
"44";"Epoxy Resin, Glass Fiber- Reinforced";"ammonium hydroxide";"ammonia solution";"";"1336-21-6";"H5NO";"bases";"1";"recommended";"28";"100";"";"";"1, 19";"";"";"";"";"";"";"";"";"";"";""
"45";"Epoxy Resin, Glass Fiber- Reinforced";"ammonium hydroxide";"ammonia solution";"";"1336-21-6";"H5NO";"bases";"1";"recommended; weight gain ";"30";"70 – 80";"";"";"1, 19";"";"";"";"";"";"";"";"";"";"";""
"46";"Epoxy Resin, Glass Fiber- Reinforced";"ammonium hydroxide";"ammonia solution";"";"1336-21-6";"H5NO";"bases";"3";"not recommended";"30";"80 – 150";"";"";"1, 19";"";"";"";"";"";"";"";"";"";"";""
"47";"Epoxy Resin, Glass Fiber- Reinforced";"ammonium hydroxide";"ammonia solution";"";"1336-21-6";"H5NO";"bases";"3";"not recommended";"100";"70 – 150";"";"";"1, 19";"";"";"";"";"";"";"";"";"";"";""
"48";"Epoxy Resin, Glass Fiber- Reinforced";"ammonium nitrate";"";"";"6484-52-2";"H4N2O3";"salts";"1";"recommended";"20";"70 – 150";"";"";"1, 24";"";"";"";"";"";"";"";"";"";"";""
"49";"Epoxy Resin, Glass Fiber- Reinforced";"ammonium nitrate";"";"";"6484-52-2";"H4N2O3";"salts";"1";"recommended";"100";"70 – 250";"";"";"1, 24";"";"";"";"";"";"";"";"";"";"";""
"50";"Epoxy Resin, Glass Fiber- Reinforced";"ammonium persulfate";"ammonium peroxydisulfate";"";"7727-54-0";"H8N2O8S2";"oxidizing agents";"1";"recommended";"30";"75";"";"";"19";"";"";"";"";"";"";"";"";"";"";""
"";"";"";"";"";"";"";"";"";"";"";"";"";"";"";"";"";"";"";"";"";"";"";"";"";""
"";"";"";"";"";"";"";"";"";"";"";"";"";"";"";"";"";"";"";"";"";"";"";"";"";""
"Corrosion Survey Database (COR•SUR) © 2002 NACE International";"";"";"";"";"";"";"";"";"";"";"";"";"";"";"";"";"";"";"";"";"";"";"";"";""

File: data/corrosion_data/TableData (52).csv
sep=;
"Title: Corrosion Survey Database (COR•SUR)";"";"";"";"";"";"";"";"";"";"";"";"";"";"";"";"";"";"";"";"";"";"";"";"";""
"Table: Ethylene Tetrafluoroethylene Copolymer (ETFE)";"";"";"";"";"";"";"";"";"";"";"";"";"";"";"";"";"";"";"";"";"";"";"";"";""
"DOWNLOAD SHOWS ONLY THE DISPLAYED DATA, UP TO 50 ROWS";"";"";"";"";"";"";"";"";"";"";"";"";"";"";"";"";"";"";"";"";"";"";"";"";""
"No.";"material or substance name";"material synonym";"exposure medium";"exposure medium synonym";"exposure medium note";"exposure medium CAS RN";"exposure medium formula";"exposure medium class";"NACE resistance rating (unitless)";"resistance note";"conc. (%)";"temp. (°F)";"exposure time (mo (30))";"test note";"reference";"";"";"";"";"";"";"";"";"";""
"1";"Ethylene Tetrafluoroethylene Copolymer (ETFE)";"Teflon; Hostaflon; Fluon";"acetic acid";"ethanoic acid";"";"64-19-7";"C2H4O2";"organic (weak) acids";"1";"recommended; do not use over 135°C (275°F) in contact with glass-lined equipment";"any";"250 – 325";">12";"";"10";"";"";"";"";"";"";"";"";"";""
"2";"Ethylene Tetrafluoroethylene Copolymer (ETFE)";"";"acetic acid";"ethanoic acid";"";"64-19-7";"C2H4O2";"organic (weak) acids";"1";"recommended; barrier linings recommended to 177°C (350°F)";"any";"325 – 400";"";"";"10";"";"";"";"";"";"";"";"";"";""
"3";"Ethylene Tetrafluoroethylene Copolymer (ETFE)";"Teflon; Hostaflon; Fluon";"acetic anhydride";"";"";"108-24-7";"C4H6O3";"anhydrides";"1";"recommended; do not use over 135°C (275°F) in contact with glass-lined equipment";"100";"200 – 250";"<6";"";"10";"";"";"";"";"";"";"";"";"";""
"4";"Ethylene Tetrafluoroethylene Copolymer (ETFE)";"";"acetic anhydride";"";"";"108-24-7";"C4H6O3";"anhydrides";"2";"questionable";"100";"250 – 275";"";"";"10";"";"";"";"";"";"";"";"";"";""
"5";"Ethylene Tetrafluoroethylene Copolymer (ETFE)";"Teflon; Hostaflon; Fluon";"acetone";"2-propanone";"";"67-64-1";"C3H6O";"ketones";"1";"recommended; >12 months";"any";"150 – 350";"";"";"1, 10, 22";"";"";"";"";"";"";"";"";"";""
"6";"Ethylene Tetrafluoroethylene Copolymer (ETFE)";"";"acetone";"2-propanone";"";"67-64-1";"C3H6O";"ketones";"1";"recommended";"100";"32 – 100";"<1";"up to 66°C (150°F) weight gain, strength loss, steady state reached in one week exposure";"1, 10, 22";"";"";"";"";"";"";"";"";"";""
"7";"Ethylene Tetrafluoroethylene Copolymer (ETFE)";"";"acetone";"2-propanone";"";"67-64-1";"C3H6O";"ketones";"3";"not recommended";"100";"100 – 150";"";"";"1, 10, 22";"";"";"";"";"";"";"";"";"";""
"8";"Ethylene Tetrafluoroethylene Copolymer (ETFE)";"";"acetophenone";"methyl phenyl ketone";"";"98-86-2";"C8H8O";"ketones";"1";"recommended; steady state reached in exposure time";"100";"32 – 200";"<1";"";"1, 22";"";"";"";"";"";"";"";"";"";""
"9";"Ethylene Tetrafluoroethylene Copolymer (ETFE)";"";"acetophenone";"methyl phenyl ketone";"";"98-86-2";"C8H8O";"ketones";"2";"questionable";"100";"200 – 330";"";"";"1, 22";"";"";"";"";"";"";"";"";"";""
"10";"Ethylene Tetrafluoroethylene Copolymer (ETFE)";"";"acetophenone";"methyl phenyl ketone";"";"98-86-2";"C8H8O";"ketones";"2";"questionable; weight gain, strength loss, 180°C (356°F)";"100";"330 – 356";"";"";"1, 22";"";"";"";"";"";"";"";"";"";""
"11";"Ethylene Tetrafluoroethylene Copolymer (ETFE)";"Teflon; Hostaflon; Fluon";"acetyl chloride";"ethanoyl chloride";"";"75-36-5";"C2H3ClO";"acid halides";"1";"recommended";"100";"250 – 300";">12";"";"10";"";"";"";"";"";"";"";"";"";""
"12";"Ethylene Tetrafluoroethylene Copolymer (ETFE)";"Teflon; Hostaflon; Fluon";"acetylsalicylic acid";"2-(acetyloxy)benzoic acid; aspirin";"";"50-78-2";"C9H8O4";"organic (weak) acids";"1";"recommended; do not use over 135°C (275°F) in contact with glass-lined equipment";"10 – 50";"250 – 275";">12";"";"10";"";"";"";"";"";"";"";"";"";""
"13";"Ethylene Tetrafluoroethylene Copolymer (ETFE)";"Teflon; Hostaflon; Fluon";"acrylic acid";"2-propenoic acid";"";"1979-10-07";"C3H4O2";"organic (weak) acids";"3";"not recommended";"any";"0 – 400";"<1";"";"10";"";"";"";"";"";"";"";"";"";""
"14";"Ethylene Tetrafluoroethylene Copolymer (ETFE)";"Teflon; Hostaflon; Fluon";"acrylic acid ester";"";"";"";"";"esters";"3";"not recommended";"any";"0 – 400";"<1";"";"10";"";"";"";"";"";"";"";"";"";""
"15";"Ethylene Tetrafluoroethylene Copolymer (ETFE)";"Teflon; Hostaflon; Fluon";"acrylic monomers";"";"";"";"";"polymers";"3";"not recommended";"any";"0 – 400";"";"";"10";"";"";"";"";"";"";"";"";"";""
"16";"Ethylene Tetrafluoroethylene Copolymer (ETFE)";"Teflon; Hostaflon; Fluon";"adipic acid";"";"";"124-04-9";"C6H10O4";"organic (weak) acids";"1";"recommended";"any";"250 – 400";"<1";"";"10";"";"";"";"";"";"";"";"";"";""
"17";"Ethylene Tetrafluoroethylene Copolymer (ETFE)";"Teflon; Hostaflon; Fluon";"air";"";"";"";"";"gases";"1";"recommended";"100";"250 – 400";"";"";"10";"";"";"";"";"";"";"";"";"";""
"18";"Ethylene Tetrafluoroethylene Copolymer (ETFE)";"Teflon; Hostaflon; Fluon";"alcohols";"";"";"";"";"alcohols";"1";"recommended; recommended at 121°C (250°F) for C6 through C20";"any";"250 – 400";">12";"c1 through C5";"10";"";"";"";"";"";"";"";"";"";""
"19";"Ethylene Tetrafluoroethylene Copolymer (ETFE)";"";"alcohols";"";"";"";"";"alcohols";"1";"recommended";"any";"250";"";"";"10";"";"";"";"";"";"";"";"";"";""
"20";"Ethylene Tetrafluoroethylene Copolymer (ETFE)";"Teflon; Hostaflon; Fluon";"aliphatic hydrocarbons";"";"";"";"";"hydrocarbons";"1";"recommended";"100";"250 – 300";">12";"c4 to C10";"10";"";"";"";"";"";"";"";"";"";""
"21";"Ethylene Tetrafluoroethylene Copolymer (ETFE)";"Teflon; Hostaflon; Fluon";"allyl chloride";"3-chloropropene";"";"107-05-1";"C3H5Cl";"halogenated aliphatics";"1";"recommended";"20 – 40";"200";"<6";"";"10";"";"";"";"";"";"";"";"";"";""
"22";"Ethylene Tetrafluoroethylene Copolymer (ETFE)";"Teflon; Hostaflon; Fluon";"alum";"potassium aluminum sulfate dodecahydrate";"ammonium or potassium alum";"7784-24-9";"AlH24KO20S2";"salts";"1";"recommended";"any";"250 – 400";"";"";"10";"";"";"";"";"";"";"";"";"";""
"23";"Ethylene Tetrafluoroethylene Copolymer (ETFE)";"";"ammonium hydroxide";"ammonia solution";"";"1336-21-6";"H5NO";"bases";"1";"recommended; strength loss; steady state reached in exposure time";"100";"32 – 150";"<1";"";"1, 22";"";"";"";"";"";"";"";"";"";""
"24";"Ethylene Tetrafluoroethylene Copolymer (ETFE)";"Teflon; Hostaflon; Fluon";"ammonium salts";"";"";"";"";"salts";"1";"recommended";"any";"250 – 400";"";"";"10";"";"";"";"";"";"";"";"";"";""
"25";"Ethylene Tetrafluoroethylene Copolymer (ETFE)";"Teflon; Hostaflon; Fluon";"amyl acetate";"pentyl acetate";"";"628-63-7";"C7H14O2";"esters";"1";"recommended";"50";"200 – 350";">12";"";"10";"";"";"";"";"";"";"";"";"";""
"26";"Ethylene Tetrafluoroethylene Copolymer (ETFE)";"";"amyl acetate";"pentyl acetate";"";"628-63-7";"C7H14O2";"esters";"1";"recommended";"90";"200 – 350";"";"";"10";"";"";"";"";"";"";"";"";"";""
"27";"Ethylene Tetrafluoroethylene Copolymer (ETFE)";"Teflon; Hostaflon; Fluon";"aniline";"benzenamine";"";"62-53-3";"C6H7N";"amines";"1";"recommended";"50";"150 – 200";">12";"";"10";"";"";"";"";"";"";"";"";"";""
"28";"Ethylene Tetrafluoroethylene Copolymer (ETFE)";"";"aniline";"benzenamine";"";"62-53-3";"C6H7N";"amines";"2";"questionable";"50";"250";"";"";"10";"";"";"";"";"";"";"";"";"";""
"29";"Ethylene Tetrafluoroethylene Copolymer (ETFE)";"Teflon; Hostaflon; Fluon";"aniline hydrochloride";"benzenamine hydrochloride";"";"142-04-1";"C6H8ClN";"amino salts";"1";"recommended";"10";"200";">12";"";"10";"";"";"";"";"";"";"";"";"";""
"30";"Ethylene Tetrafluoroethylene Copolymer (ETFE)";"Teflon; Hostaflon; Fluon";"antimony salts";"";"";"";"";"salts";"1";"recommended";"any";"250 – 400";"";"";"10";"";"";"";"";"";"";"";"";"";""
"31";"Ethylene Tetrafluoroethylene Copolymer (ETFE)";"Teflon; Hostaflon; Fluon";"aqua regia";"";"";"";"";"inorganic acids";"1";"recommended";">60";"200";">12";"";"10";"";"";"";"";"";"";"";"";"";""
"32";"Ethylene Tetrafluoroethylene Copolymer (ETFE)";"Teflon; Hostaflon; Fluon";"barium salts";"";"";"";"";"salts";"1";"recommended";"any";"250 – 400";">12";"";"10";"";"";"";"";"";"";"";"";"";""
"33";"Ethylene Tetrafluoroethylene Copolymer (ETFE)";"Teflon; Hostaflon; Fluon";"benzene";"[6]annulene";"";"71-43-2";"C6H6";"aromatics";"1";"recommended";"100";"250 – 300";">12";"permeation limited - max  temperature 149°C (300°F)";"10";"";"";"";"";"";"";"";"";"";""
"34";"Ethylene Tetrafluoroethylene Copolymer (ETFE)";"Teflon; Hostaflon; Fluon";"benzene hexachloride";"";"";"";"";"aromatics";"1";"recommended";"any";"250";">12";"";"10";"";"";"";"";"";"";"";"";"";""
"35";"Ethylene Tetrafluoroethylene Copolymer (ETFE)";"Teflon; Hostaflon; Fluon";"benzenesulfonic acid";"";"";"";"";"surfactants & detergents";"1";"recommended";"100";"250";">12";"";"10";"";"";"";"";"";"";"";"";"";""
"36";"Ethylene Tetrafluoroethylene Copolymer (ETFE)";"Teflon; Hostaflon; Fluon";"benzenesulfonyl chloride";"";"";"";"";"";"1";"recommended";"3";"250";">12";"";"10";"";"";"";"";"";"";"";"";"";""
"37";"Ethylene Tetrafluoroethylene Copolymer (ETFE)";"";"benzenesulfonyl chloride";"";"";"";"";"";"1";"recommended";"100";"250";"";"";"10";"";"";"";"";"";"";"";"";"";""
"38";"Ethylene Tetrafluoroethylene Copolymer (ETFE)";"Teflon; Hostaflon; Fluon";"benzoic acid";"benzenecarboxylic acid";"";"65-85-0";"C7H6O2";"organic (weak) acids";"1";"recommended";"50";"250 – 400";">12";"";"10";"";"";"";"";"";"";"";"";"";""
"39";"Ethylene Tetrafluoroethylene Copolymer (ETFE)";"";"benzoic acid";"benzenecarboxylic acid";"";"65-85-0";"C7H6O2";"organic (weak) acids";"1";"recommended";"70 – 80";"250 – 400";"";"";"10";"";"";"";"";"";"";"";"";"";""
"40";"Ethylene Tetrafluoroethylene Copolymer (ETFE)";"";"benzoyl chloride";"benzenecarbonyl chloride";"anhydrous";"98-88-4";"C7H5ClO";"acid halides";"1";"recommended";"100";"200 – 250";"<6";"";"1, 22";"";"";"";"";"";"";"";"";"";""
"41";"Ethylene Tetrafluoroethylene Copolymer (ETFE)";"";"benzyl alcohol";"phenylmethanol";"";"100-51-6";"C7H8O";"alcohols";"1";"recommended; strength loss";"100";"32 – 212";"<1";"";"1, 22";"";"";"";"";"";"";"";"";"";""
"42";"Ethylene Tetrafluoroethylene Copolymer (ETFE)";"";"benzyl alcohol";"phenylmethanol";"";"100-51-6";"C7H8O";"alcohols";"1";"recommended; steady state reached in exposure time";"100";"212 – 250";"";"";"1, 22";"";"";"";"";"";"";"";"";"";""
"43";"Ethylene Tetrafluoroethylene Copolymer (ETFE)";"Teflon; Hostaflon; Fluon";"benzyl chloride";"(chloromethyl)benzene";"";"100-44-7";"C7H7Cl";"halogenated aromatics";"1";"recommended";"100";"250 – 350";">12";"";"10";"";"";"";"";"";"";"";"";"";""
"44";"Ethylene Tetrafluoroethylene Copolymer (ETFE)";"Teflon; Hostaflon; Fluon";"boric acid";"";"";"";"";"inorganic acids";"1";"recommended";"any";"250 – 400";"<6";"";"10";"";"";"";"";"";"";"";"";"";""
"45";"Ethylene Tetrafluoroethylene Copolymer (ETFE)";"Teflon; Hostaflon; Fluon";"boric acid salts";"";"";"";"";"salts";"1";"recommended";"any";"250 – 400";"<6";"";"10";"";"";"";"";"";"";"";"";"";""
"46";"Ethylene Tetrafluoroethylene Copolymer (ETFE)";"";"bromine";"";"";"7726-95-6";"Br2";"";"1";"recommended; weight gain; strength loss; steady state reached in one week exposure";"100";"32 – 70";"";"no water";"1, 22";"";"";"";"";"";"";"";"";"";""
"47";"Ethylene Tetrafluoroethylene Copolymer (ETFE)";"";"bromine";"";"";"7726-95-6";"Br2";"";"1";"recommended; ";"100";"70 – 125";"";"";"1, 22";"";"";"";"";"";"";"";"";"";""
"48";"Ethylene Tetrafluoroethylene Copolymer (ETFE)";"";"bromine";"";"";"7726-95-6";"Br2";"";"2";"questionable";"100";"125 – 150";"[";"";"1, 22";"";"";"";"";"";"";"";"";"";""
"49";"Ethylene Tetrafluoroethylene Copolymer (ETFE)";"Teflon; Hostaflon; Fluon";"butadiene";"";"";"";"";"olefins";"3";"not recommended";"any";"0 – 400";">12";"maximum use temperature for gaskets 93°C (200°F)";"10";"";"";"";"";"";"";"";"";"";""
"50";"Ethylene Tetrafluoroethylene Copolymer (ETFE)";"";"butyl acetate";"";"";"123-86-4";"C6H12O2";"esters";"1";"recommended; strength loss; steady state reached in one week exposure";"100";"32 – 200";"<1";"";"1, 22";"";"";"";"";"";"";"";"";"";""
"";"";"";"";"";"";"";"";"";"";"";"";"";"";"";"";"";"";"";"";"";"";"";"";"";""
"";"";"";"";"";"";"";"";"";"";"";"";"";"";"";"";"";"";"";"";"";"";"";"";"";""
"Corrosion Survey Database (COR•SUR) © 2002 NACE International";"";"";"";"";"";"";"";"";"";"";"";"";"";"";"";"";"";"";"";"";"";"";"";"";""

File: data/corrosion_data/TableData (53).csv
sep=;
"Title: Corrosion Survey Database (COR•SUR)";"";"";"";"";"";"";"";"";"";"";"";"";"";"";"";"";"";"";"";"";"";"";"";"";""
"Table: Fluorinated Ethylene Propylene Copolymer (FEP)/ Polytetrafluoroethylene (PTFE)";"";"";"";"";"";"";"";"";"";"";"";"";"";"";"";"";"";"";"";"";"";"";"";"";""
"DOWNLOAD SHOWS ONLY THE DISPLAYED DATA, UP TO 50 ROWS";"";"";"";"";"";"";"";"";"";"";"";"";"";"";"";"";"";"";"";"";"";"";"";"";""
"No.";"material or substance name";"material synonym";"exposure medium";"exposure medium synonym";"exposure medium note";"exposure medium CAS RN";"exposure medium formula";"exposure medium class";"NACE resistance rating (unitless)";"resistance note";"conc. (%)";"temp. (°F)";"exposure time (mo (30))";"test note";"reference";"";"";"";"";"";"";"";"";"";""
"1";"Fluorinated Ethylene Propylene Copolymer (FEP)/ Polytetrafluoroethylene (PTFE)";"";"acetaldehyde";"ethanal";"";"75-07-0";"C2H4O";"aldehydes";"1";"recommended";"100";"70 – 90";"";"cyclic immersion; immersed";"1";"";"";"";"";"";"";"";"";"";""
"2";"Fluorinated Ethylene Propylene Copolymer (FEP)/ Polytetrafluoroethylene (PTFE)";"";"acetic acid";"ethanoic acid";"";"64-19-7";"C2H4O2";"organic (weak) acids";"1";"recommended";"10";"70 – 150";"";"";"1, 10, 22";"";"";"";"";"";"";"";"";"";""
"3";"Fluorinated Ethylene Propylene Copolymer (FEP)/ Polytetrafluoroethylene (PTFE)";"";"acetic acid";"ethanoic acid";"";"64-19-7";"C2H4O2";"organic (weak) acids";"1";"recommended";"50";"70 – 90";"";"";"1, 10, 22";"";"";"";"";"";"";"";"";"";""
"4";"Fluorinated Ethylene Propylene Copolymer (FEP)/ Polytetrafluoroethylene (PTFE)";"";"acetic acid";"ethanoic acid";"";"64-19-7";"C2H4O2";"organic (weak) acids";"1";"recommended; >12 months";">60";"250 – 300";"";"";"1, 10, 22";"";"";"";"";"";"";"";"";"";""
"5";"Fluorinated Ethylene Propylene Copolymer (FEP)/ Polytetrafluoroethylene (PTFE)";"";"acetic acid";"ethanoic acid";"";"64-19-7";"C2H4O2";"organic (weak) acids";"1";"recommended";"100";"60 – 150";"";"immersed, cyclic immersion 21-66C (70-150F), no water, wets";"1, 10, 22";"";"";"";"";"";"";"";"";"";""
"6";"Fluorinated Ethylene Propylene Copolymer (FEP)/ Polytetrafluoroethylene (PTFE)";"";"acetic acid";"ethanoic acid";"";"64-19-7";"C2H4O2";"organic (weak) acids";"1";"recommended";"100";"200 – 275";"";"";"1, 10, 22";"";"";"";"";"";"";"";"";"";""
"7";"Fluorinated Ethylene Propylene Copolymer (FEP)/ Polytetrafluoroethylene (PTFE)";"";"acetic acid";"ethanoic acid";"";"64-19-7";"C2H4O2";"organic (weak) acids";"1";"recommended; rating for FEP only, no water, >7 pH, 150°C (302°F)";"100";"275 – 302";"";"";"1, 10, 22";"";"";"";"";"";"";"";"";"";""
"8";"Fluorinated Ethylene Propylene Copolymer (FEP)/ Polytetrafluoroethylene (PTFE)";"";"acetic anhydride";"";"";"108-24-7";"C4H6O3";"anhydrides";"1";"recommended";"100";"70 – 90";"";"immersed, cyclic immersion";"1, 10, 22";"";"";"";"";"";"";"";"";"";""
"9";"Fluorinated Ethylene Propylene Copolymer (FEP)/ Polytetrafluoroethylene (PTFE)";"";"acetic anhydride";"";"";"108-24-7";"C4H6O3";"anhydrides";"1";"recommended; >12 months";"100";"200 – 300";"";"";"1, 10, 22";"";"";"";"";"";"";"";"";"";""
"10";"Fluorinated Ethylene Propylene Copolymer (FEP)/ Polytetrafluoroethylene (PTFE)";"";"acetone";"2-propanone";"";"67-64-1";"C3H6O";"ketones";"1";"recommended";"100";"70 – 90";"";"cyclic immersion; immersed";"1, 22";"";"";"";"";"";"";"";"";"";""
"11";"Fluorinated Ethylene Propylene Copolymer (FEP)/ Polytetrafluoroethylene (PTFE)";"";"acetonitrile";"methyl cyanide";"";"1975-05-08";"C2H3N";"nitriles";"1";"recommended";"100";"70 – 150";"";"cyclic immersion; immersed";"1";"";"";"";"";"";"";"";"";"";""
"12";"Fluorinated Ethylene Propylene Copolymer (FEP)/ Polytetrafluoroethylene (PTFE)";"";"acetophenone";"methyl phenyl ketone";"";"98-86-2";"C8H8O";"ketones";"1";"recommended";"100";"70 – 275";"";"cyclic immersion; immersed";"1, 22";"";"";"";"";"";"";"";"";"";""
"13";"Fluorinated Ethylene Propylene Copolymer (FEP)/ Polytetrafluoroethylene (PTFE)";"";"acetophenone";"methyl phenyl ketone";"";"98-86-2";"C8H8O";"ketones";"1";"recommended; weight gain, ";"100";"275 – 302";"";"";"1, 22";"";"";"";"";"";"";"";"";"";""
"14";"Fluorinated Ethylene Propylene Copolymer (FEP)/ Polytetrafluoroethylene (PTFE)";"";"acetophenone";"methyl phenyl ketone";"";"98-86-2";"C8H8O";"ketones";"1";"recommended; ";"100";"302 – 394";"";"";"1, 22";"";"";"";"";"";"";"";"";"";""
"15";"Fluorinated Ethylene Propylene Copolymer (FEP)/ Polytetrafluoroethylene (PTFE)";"";"acetyl chloride";"ethanoyl chloride";"";"75-36-5";"C2H3ClO";"acid halides";"1";"recommended";"100";"70 – 150";"";"cyclic immersion; immersed";"1";"";"";"";"";"";"";"";"";"";""
"16";"Fluorinated Ethylene Propylene Copolymer (FEP)/ Polytetrafluoroethylene (PTFE)";"Teflon FEP";"acrylic acid";"2-propenoic acid";"";"1979-10-07";"C3H4O2";"organic (weak) acids";"3";"not recommended";"any";"0 – 400";"<1";"";"1, 10";"";"";"";"";"";"";"";"";"";""
"17";"Fluorinated Ethylene Propylene Copolymer (FEP)/ Polytetrafluoroethylene (PTFE)";"Teflon FEP";"acrylic monomers";"";"";"";"";"polymers";"3";"not recommended";"any";"0 – 400";"<1";"";"10";"";"";"";"";"";"";"";"";"";""
"18";"Fluorinated Ethylene Propylene Copolymer (FEP)/ Polytetrafluoroethylene (PTFE)";"";"acrylonitrile";"propenenitrile";"";"107-13-1";"C3H3N";"nitriles";"1";"recommended";"100";"70 – 150";"";"cyclic immersion; immersed";"1";"";"";"";"";"";"";"";"";"";""
"19";"Fluorinated Ethylene Propylene Copolymer (FEP)/ Polytetrafluoroethylene (PTFE)";"";"air";"";"";"";"";"gases";"1";"recommended";"100";"70 – 150";"";"cyclic immersion; immersed";"1, 22";"";"";"";"";"";"";"";"";"";""
"20";"Fluorinated Ethylene Propylene Copolymer (FEP)/ Polytetrafluoroethylene (PTFE)";"";"allyl alcohol";"2-propen-1-ol";"";"107-18-6";"C3H6O";"alcohols";"1";"recommended";"100";"70 – 150";"";"cyclic immersion; immersed";"1";"";"";"";"";"";"";"";"";"";""
"21";"Fluorinated Ethylene Propylene Copolymer (FEP)/ Polytetrafluoroethylene (PTFE)";"";"allyl chloride";"3-chloropropene";"";"107-05-1";"C3H5Cl";"halogenated aliphatics";"1";"recommended";"100";"70 – 90";"";"immersed, cyclic immersion";"1, 10";"";"";"";"";"";"";"";"";"";""
"22";"Fluorinated Ethylene Propylene Copolymer (FEP)/ Polytetrafluoroethylene (PTFE)";"";"allyl chloride";"3-chloropropene";"";"107-05-1";"C3H5Cl";"halogenated aliphatics";"1";"recommended; >12 months";"100";"150";"";"";"1, 10";"";"";"";"";"";"";"";"";"";""
"23";"Fluorinated Ethylene Propylene Copolymer (FEP)/ Polytetrafluoroethylene (PTFE)";"";"allyl chloride";"3-chloropropene";"";"107-05-1";"C3H5Cl";"halogenated aliphatics";"2";"questionable; >12 months";"100";"200";"";"";"1, 10";"";"";"";"";"";"";"";"";"";""
"24";"Fluorinated Ethylene Propylene Copolymer (FEP)/ Polytetrafluoroethylene (PTFE)";"";"alum";"potassium aluminum sulfate dodecahydrate";"ammonium or potassium alum";"7784-24-9";"AlH24KO20S2";"salts";"1";"recommended";"any";"0 – 175";"";"";"10";"";"";"";"";"";"";"";"";"";""
"25";"Fluorinated Ethylene Propylene Copolymer (FEP)/ Polytetrafluoroethylene (PTFE)";"Teflon FEP";"alum";"potassium aluminum sulfate dodecahydrate";"ammonium or potassium alum";"7784-24-9";"AlH24KO20S2";"salts";"1";"recommended; barrier linings recommended to 149°C (300°F)";"any";"175 – 350";"";"";"10";"";"";"";"";"";"";"";"";"";""
"26";"Fluorinated Ethylene Propylene Copolymer (FEP)/ Polytetrafluoroethylene (PTFE)";"";"aluminum acetate";"";"";"";"";"salts";"1";"recommended";"100";"70 – 150";"";"cyclic immersion; immersed";"1";"";"";"";"";"";"";"";"";"";""
"27";"Fluorinated Ethylene Propylene Copolymer (FEP)/ Polytetrafluoroethylene (PTFE)";"";"aluminum ammonium sulfate";"ammonium alum";"";"7784-25-0";"AlH4NO8S2";"salts";"1";"recommended";"100";"70 – 150";"";"cyclic immersion; immersed";"1";"";"";"";"";"";"";"";"";"";""
"28";"Fluorinated Ethylene Propylene Copolymer (FEP)/ Polytetrafluoroethylene (PTFE)";"";"aluminum chloride";"aluminum trichloride";"";"7446-70-0";"AlCl3";"salts";"1";"recommended; mechanical properties affected, anhydride 1-5%";"10";"60 – 70";"";"cyclic immersion; immersed";"1, 22";"";"";"";"";"";"";"";"";"";""
"29";"Fluorinated Ethylene Propylene Copolymer (FEP)/ Polytetrafluoroethylene (PTFE)";"";"aluminum chloride";"aluminum trichloride";"";"7446-70-0";"AlCl3";"salts";"1";"recommended";"100";"60 – 150";"";"+ NaCl to 20°C (68°F)";"1, 22";"";"";"";"";"";"";"";"";"";""
"30";"Fluorinated Ethylene Propylene Copolymer (FEP)/ Polytetrafluoroethylene (PTFE)";"";"aluminum fluoride";"aluminum trifluoride";"";"7784-18-1";"AlF3";"salts";"1";"recommended";"100";"70 – 90";"";"cyclic immersion; immersed";"1";"";"";"";"";"";"";"";"";"";""
"31";"Fluorinated Ethylene Propylene Copolymer (FEP)/ Polytetrafluoroethylene (PTFE)";"";"aluminum hydroxide";"bayerite";"";"21645-51-2";"AlH3O3";"hydroxides";"1";"recommended";"100";"70 – 150";"";"cyclic immersion; immersed";"1";"";"";"";"";"";"";"";"";"";""
"32";"Fluorinated Ethylene Propylene Copolymer (FEP)/ Polytetrafluoroethylene (PTFE)";"";"aluminum sulfate";"alunogenite";"";"10043-01-3";"Al2O12S3";"salts";"1";"recommended";"100";"70 – 150";"";"cyclic immersion; immersed";"1";"";"";"";"";"";"";"";"";"";""
"33";"Fluorinated Ethylene Propylene Copolymer (FEP)/ Polytetrafluoroethylene (PTFE)";"";"ammonia";"";"vapor";"7664-41-7";"H3N";"bases";"1";"recommended";"10";"70 – 250";"";"cyclic immersion; immersed";"1, 22";"";"";"";"";"";"";"";"";"";""
"34";"Fluorinated Ethylene Propylene Copolymer (FEP)/ Polytetrafluoroethylene (PTFE)";"";"ammonia";"";"";"7664-41-7";"H3N";"bases";"1";"recommended";"100";"70 – 150";"";"no water";"1, 22";"";"";"";"";"";"";"";"";"";""
"35";"Fluorinated Ethylene Propylene Copolymer (FEP)/ Polytetrafluoroethylene (PTFE)";"";"ammonium chloride";"sal ammoniac";"";"12125-02-9";"ClH4N";"salts";"1";"recommended";"10 – 90";"70 – 212";"";"";"1, 22";"";"";"";"";"";"";"";"";"";""
"36";"Fluorinated Ethylene Propylene Copolymer (FEP)/ Polytetrafluoroethylene (PTFE)";"";"ammonium chloride";"sal ammoniac";"";"12125-02-9";"ClH4N";"salts";"1";"recommended";"100";"70 – 150";"";"immersed, cyclic immersion";"1, 22";"";"";"";"";"";"";"";"";"";""
"37";"Fluorinated Ethylene Propylene Copolymer (FEP)/ Polytetrafluoroethylene (PTFE)";"";"ammonium hydroxide";"ammonia solution";"";"1336-21-6";"H5NO";"bases";"1";"recommended";"100";"70 – 150";"";"cyclic immersion; immersed";"1";"";"";"";"";"";"";"";"";"";""
"38";"Fluorinated Ethylene Propylene Copolymer (FEP)/ Polytetrafluoroethylene (PTFE)";"";"ammonium phosphate";"";"";"";"";"salts";"1";"recommended";"100";"70 – 150";"";"cyclic immersion; immersed";"1";"";"";"";"";"";"";"";"";"";""
"39";"Fluorinated Ethylene Propylene Copolymer (FEP)/ Polytetrafluoroethylene (PTFE)";"Teflon FEP";"ammonium salts";"";"";"";"";"salts";"1";"recommended";"any";"0 – 175";">12";"";"10";"";"";"";"";"";"";"";"";"";""
"40";"Fluorinated Ethylene Propylene Copolymer (FEP)/ Polytetrafluoroethylene (PTFE)";"";"ammonium salts";"";"";"";"";"salts";"1";"recommended; barrier linings recommended to 149°C (300°F)";"any";"175 – 350";"";"";"10";"";"";"";"";"";"";"";"";"";""
"41";"Fluorinated Ethylene Propylene Copolymer (FEP)/ Polytetrafluoroethylene (PTFE)";"";"ammonium sulfate";"";"";"7783-20-2";"H8N2O4S";"salts";"1";"recommended";"100";"70 – 150";"";"cyclic immersion; immersed";"1";"";"";"";"";"";"";"";"";"";""
"42";"Fluorinated Ethylene Propylene Copolymer (FEP)/ Polytetrafluoroethylene (PTFE)";"";"amyl acetate";"pentyl acetate";"";"628-63-7";"C7H14O2";"esters";"1";"recommended";"100";"70 – 90";"";"cyclic immersion; immersed";"1";"";"";"";"";"";"";"";"";"";""
"43";"Fluorinated Ethylene Propylene Copolymer (FEP)/ Polytetrafluoroethylene (PTFE)";"";"amyl alcohol";"1-pentanol";"";"71-41-0";"C5H12O";"alcohols";"1";"recommended";"100";"70 – 150";"";"cyclic immersion; immersed";"1";"";"";"";"";"";"";"";"";"";""
"44";"Fluorinated Ethylene Propylene Copolymer (FEP)/ Polytetrafluoroethylene (PTFE)";"";"amyl chloride";"1-chloropentane";"";"543-59-9";"C5H11Cl";"alkyl halides";"1";"recommended";"100";"70 – 90";"";"cyclic immersion; immersed";"1";"";"";"";"";"";"";"";"";"";""
"45";"Fluorinated Ethylene Propylene Copolymer (FEP)/ Polytetrafluoroethylene (PTFE)";"";"aniline";"benzenamine";"";"62-53-3";"C6H7N";"amines";"1";"recommended";"100";"70 – 275";"";"cyclic immersion; immersed";"1, 22";"";"";"";"";"";"";"";"";"";""
"46";"Fluorinated Ethylene Propylene Copolymer (FEP)/ Polytetrafluoroethylene (PTFE)";"";"aniline";"benzenamine";"";"62-53-3";"C6H7N";"amines";"1";"recommended; weight gain, ";"100";"275 – 302";"";"";"1, 22";"";"";"";"";"";"";"";"";"";""
"47";"Fluorinated Ethylene Propylene Copolymer (FEP)/ Polytetrafluoroethylene (PTFE)";"";"aniline";"benzenamine";"";"62-53-3";"C6H7N";"amines";"1";"recommended";"100";"302 – 340";"";"";"1, 22";"";"";"";"";"";"";"";"";"";""
"48";"Fluorinated Ethylene Propylene Copolymer (FEP)/ Polytetrafluoroethylene (PTFE)";"";"aniline";"benzenamine";"";"62-53-3";"C6H7N";"amines";"1";"recommended; discolored, ";"100";"340 – 365";"";"";"1, 22";"";"";"";"";"";"";"";"";"";""
"49";"Fluorinated Ethylene Propylene Copolymer (FEP)/ Polytetrafluoroethylene (PTFE)";"";"antimony chloride";"antimony trichloride";"";"10025-91-9";"Cl3Sb";"salts";"1";"recommended";"100";"70 – 150";"";"cyclic immersion; immersed; pentachloride";"1";"";"";"";"";"";"";"";"";"";""
"50";"Fluorinated Ethylene Propylene Copolymer (FEP)/ Polytetrafluoroethylene (PTFE)";"Teflon FEP";"aqua regia";"";"";"";"";"inorganic acids";"3";"not recommended";"any";"0 – 400";"<1";"";"10";"";"";"";"";"";"";"";"";"";""
"";"";"";"";"";"";"";"";"";"";"";"";"";"";"";"";"";"";"";"";"";"";"";"";"";""
"";"";"";"";"";"";"";"";"";"";"";"";"";"";"";"";"";"";"";"";"";"";"";"";"";""
"Corrosion Survey Database (COR•SUR) © 2002 NACE International";"";"";"";"";"";"";"";"";"";"";"";"";"";"";"";"";"";"";"";"";"";"";"";"";""
