Repository: Mahyar-rajabi94/TF_SDL

File: data/corrosion_data/TableData (54).csv
sep=;
"Title: Corrosion Survey Database (COR•SUR)";"";"";"";"";"";"";"";"";"";"";"";"";"";"";"";"";"";"";"";"";"";"";"";"";""
"Table: Fluororubber";"";"";"";"";"";"";"";"";"";"";"";"";"";"";"";"";"";"";"";"";"";"";"";"";""
"DOWNLOAD SHOWS ONLY THE DISPLAYED DATA, UP TO 50 ROWS";"";"";"";"";"";"";"";"";"";"";"";"";"";"";"";"";"";"";"";"";"";"";"";"";""
"No.";"material or substance name";"exposure medium";"exposure medium synonym";"exposure medium note";"exposure medium CAS RN";"exposure medium formula";"exposure medium class";"NACE resistance rating (unitless)";"resistance note";"conc. (%)";"temp. (°F)";"exposure time (mo (30))";"test note";"reference";"";"";"";"";"";"";"";"";"";"";""
"1";"Fluororubber";"acetaldehyde";"ethanal";"";"75-07-0";"C2H4O";"aldehydes";"1";"recommended";"40";"70 – 100";"";"";"1";"";"";"";"";"";"";"";"";"";"";""
"2";"Fluororubber";"acetaldehyde";"ethanal";"";"75-07-0";"C2H4O";"aldehydes";"2";"questionable";"40";"100 – 175";"";"";"1";"";"";"";"";"";"";"";"";"";"";""
"3";"Fluororubber";"acetaldehyde";"ethanal";"";"75-07-0";"C2H4O";"aldehydes";"3";"not recommended";"100";"60 – 70";"";"";"1";"";"";"";"";"";"";"";"";"";"";""
"4";"Fluororubber";"acetic acid";"ethanoic acid";"";"64-19-7";"C2H4O2";"organic (weak) acids";"1";"recommended";"10 – 60";"70 – 135";"<6";"";"1";"";"";"";"";"";"";"";"";"";"";""
"5";"Fluororubber";"acetic acid";"ethanoic acid";"";"64-19-7";"C2H4O2";"organic (weak) acids";"1";"recommended; weight gain";"10 – 60";"135 – 150";"";"";"1";"";"";"";"";"";"";"";"";"";"";""
"6";"Fluororubber";"acetic acid";"ethanoic acid";"";"64-19-7";"C2H4O2";"organic (weak) acids";"2";"questionable";"80";"70 – 100";"";"";"1";"";"";"";"";"";"";"";"";"";"";""
"7";"Fluororubber";"acetic acid";"ethanoic acid";"";"64-19-7";"C2H4O2";"organic (weak) acids";"3";"not recommended";"80";"100 – 212";"";"";"1";"";"";"";"";"";"";"";"";"";"";""
"8";"Fluororubber";"acetic acid";"ethanoic acid";"";"64-19-7";"C2H4O2";"organic (weak) acids";"2";"questionable";"100";"60 – 70";"";"glacial also, crude-95% also, no water";"1";"";"";"";"";"";"";"";"";"";"";""
"9";"Fluororubber";"acetic acid";"ethanoic acid";"";"64-19-7";"C2H4O2";"organic (weak) acids";"3";"not recommended";"100";"70 – 175";"";"";"1";"";"";"";"";"";"";"";"";"";"";""
"10";"Fluororubber";"acetone";"2-propanone";"";"67-64-1";"C3H6O";"ketones";"2";"questionable";"10";"60 – 70";"<1";"traces";"1";"";"";"";"";"";"";"";"";"";"";""
"11";"Fluororubber";"acetone";"2-propanone";"";"67-64-1";"C3H6O";"ketones";"3";"not recommended; weight gain";"100";"70 – 125";"";"";"1";"";"";"";"";"";"";"";"";"";"";""
"12";"Fluororubber";"acetone";"2-propanone";"";"67-64-1";"C3H6O";"ketones";"3";"not recommended";"100";"125 – 150";"";"";"1";"";"";"";"";"";"";"";"";"";"";""
"13";"Fluororubber";"acrylonitrile";"propenenitrile";"";"107-13-1";"C3H3N";"nitriles";"2";"questionable";"100";"70 – 150";"";"";"1";"";"";"";"";"";"";"";"";"";"";""
"14";"Fluororubber";"adipic acid";"";"saturated";"124-04-9";"C6H10O4";"organic (weak) acids";"1";"recommended";"10";"70 – 150";"";"";"1";"";"";"";"";"";"";"";"";"";"";""
"15";"Fluororubber";"allyl alcohol";"2-propen-1-ol";"";"107-18-6";"C3H6O";"alcohols";"2";"questionable";"96";"60 – 70";"";"";"1";"";"";"";"";"";"";"";"";"";"";""
"16";"Fluororubber";"allyl alcohol";"2-propen-1-ol";"";"107-18-6";"C3H6O";"alcohols";"3";"not recommended";"96";"70 – 175";"";"";"1";"";"";"";"";"";"";"";"";"";"";""
"17";"Fluororubber";"aluminum chloride";"aluminum trichloride";"";"7446-70-0";"AlCl3";"salts";"1";"recommended";"10";"70 – 150";"";"";"1";"";"";"";"";"";"";"";"";"";"";""
"18";"Fluororubber";"aluminum chloride";"aluminum trichloride";"saturated";"7446-70-0";"AlCl3";"salts";"1";"recommended";"70";"70 – 212";"";"";"1";"";"";"";"";"";"";"";"";"";"";""
"19";"Fluororubber";"aluminum potassium sulfate";"potassium aluminum sulfate";"saturated";"10043-67-1";"AlKO8S2";"salts";"1";"recommended";">10";"70 – 212";"";"";"1";"";"";"";"";"";"";"";"";"";"";""
"20";"Fluororubber";"aluminum sulfate";"alunogenite";"saturated";"10043-01-3";"Al2O12S3";"salts";"1";"recommended";">10";"70 – 212";"";"";"1";"";"";"";"";"";"";"";"";"";"";""
"21";"Fluororubber";"aminoacetic acid";"glycine";"";"56-40-6";"C2H5NO2";"organic (weak) acids";"1";"recommended";"10";"70 – 100";"";"";"1";"";"";"";"";"";"";"";"";"";"";""
"22";"Fluororubber";"ammonia";"";"saturated";"7664-41-7";"H3N";"bases";"2";"questionable";"10";"90 – 150";"";"";"1";"";"";"";"";"";"";"";"";"";"";""
"23";"Fluororubber";"ammonia";"";"";"7664-41-7";"H3N";"bases";"3";"not recommended";"10";"150 – 212";"";"";"1";"";"";"";"";"";"";"";"";"";"";""
"24";"Fluororubber";"ammonia";"";"";"7664-41-7";"H3N";"bases";"3";"not recommended";"100";"-28.5";"";"";"1";"";"";"";"";"";"";"";"";"";"";""
"25";"Fluororubber";"ammonia";"";"liquid";"7664-41-7";"H3N";"bases";"3";"not recommended";"100";"15 – 32";"";"liquid";"1";"";"";"";"";"";"";"";"";"";"";""
"26";"Fluororubber";"ammonia";"";"liquid, pressurized";"7664-41-7";"H3N";"bases";"3";"not recommended";"100";"70 – 135";"";"liquid, ~ 120 psia";"1";"";"";"";"";"";"";"";"";"";"";""
"27";"Fluororubber";"ammonia";"";"gas";"7664-41-7";"H3N";"bases";"3";"not recommended";"100";"135 – 150";"";"";"1";"";"";"";"";"";"";"";"";"";"";""
"28";"Fluororubber";"ammonium acetate";"";"";"631-61-8";"C2H7NO2";"salts";"1";"recommended";">10";"70 – 150";"";"";"1";"";"";"";"";"";"";"";"";"";"";""
"29";"Fluororubber";"ammonium carbonate";"";"";"506-87-6";"CH8N2O3";"salts";"1";"recommended";">10";"70 – 150";"";"";"1";"";"";"";"";"";"";"";"";"";"";""
"30";"Fluororubber";"ammonium chloride";"sal ammoniac";"saturated";"12125-02-9";"ClH4N";"salts";"1";"recommended";"10 – 60";"70 – 150";"";"";"1";"";"";"";"";"";"";"";"";"";"";""
"31";"Fluororubber";"ammonium chloride";"sal ammoniac";"";"12125-02-9";"ClH4N";"salts";"1";"recommended";"70";"90 – 212";"";"";"1";"";"";"";"";"";"";"";"";"";"";""
"32";"Fluororubber";"ammonium fluoride";"";"";"12125-01-8";"FH4N";"salts";"1";"recommended";"10 – 20";"70 – 150";"";"";"1";"";"";"";"";"";"";"";"";"";"";""
"33";"Fluororubber";"ammonium fluoride";"";"";"12125-01-8";"FH4N";"salts";"3";"not recommended";"10 – 20";"150 – 212";"";"";"1";"";"";"";"";"";"";"";"";"";"";""
"34";"Fluororubber";"ammonium hydroxide";"ammonia solution";"";"1336-21-6";"H5NO";"bases";"3";"not recommended; weight gain";"30";"70 – 80";"<1";"";"1";"";"";"";"";"";"";"";"";"";"";""
"35";"Fluororubber";"ammonium nitrate";"";"saturated";"6484-52-2";"H4N2O3";"salts";"1";"recommended";">10";"70 – 212";"";"";"1";"";"";"";"";"";"";"";"";"";"";""
"36";"Fluororubber";"ammonium phosphate";"";"";"";"";"salts";"1";"recommended";">10";"70 – 150";"";"";"1";"";"";"";"";"";"";"";"";"";"";""
"37";"Fluororubber";"ammonium sulfate";"";"saturated";"7783-20-2";"H8N2O4S";"salts";"1";"recommended";">10";"70 – 212";"";"";"1";"";"";"";"";"";"";"";"";"";"";""
"38";"Fluororubber";"ammonium sulfide";"";"saturated";"12135-76-1";"H8N2S";"salts";"1";"recommended";">10";"70 – 212";"";"";"1";"";"";"";"";"";"";"";"";"";"";""
"39";"Fluororubber";"ammonium thiocyanate";"ammonium rhodanide";"";"1762-95-4";"CH4N2S";"salts";"1";"recommended";"10 – 90";"70 – 150";"";"";"1";"";"";"";"";"";"";"";"";"";"";""
"40";"Fluororubber";"amyl acetate";"pentyl acetate";"";"628-63-7";"C7H14O2";"esters";"3";"not recommended; swollen";"100";"60 – 70";"<1";"";"1";"";"";"";"";"";"";"";"";"";"";""
"41";"Fluororubber";"amyl alcohol";"1-pentanol";"";"71-41-0";"C5H12O";"alcohols";"1";"recommended";"100";"70 – 150";"";"";"1";"";"";"";"";"";"";"";"";"";"";""
"42";"Fluororubber";"aniline";"benzenamine";"saturated";"62-53-3";"C6H7N";"amines";"1";"recommended";">10";"60 – 70";"<1";"";"1";"";"";"";"";"";"";"";"";"";"";""
"43";"Fluororubber";"aniline";"benzenamine";"";"62-53-3";"C6H7N";"amines";"2";"questionable";">10";"70 – 135";"";"";"1";"";"";"";"";"";"";"";"";"";"";""
"44";"Fluororubber";"aniline";"benzenamine";"";"62-53-3";"C6H7N";"amines";"2";"questionable; swollen";">10";"135 – 150";"";"";"1";"";"";"";"";"";"";"";"";"";"";""
"45";"Fluororubber";"aniline hydrochloride";"benzenamine hydrochloride";"saturated";"142-04-1";"C6H8ClN";"amino salts";"1";"recommended";">10";"60 – 70";"";"";"1";"";"";"";"";"";"";"";"";"";"";""
"46";"Fluororubber";"aniline hydrochloride";"benzenamine hydrochloride";"";"142-04-1";"C6H8ClN";"amino salts";"2";"questionable";">10";"70 – 212";"";"";"1";"";"";"";"";"";"";"";"";"";"";""
"47";"Fluororubber";"anisole";"methoxybenzene";"";"100-66-3";"C7H8O";"aromatics";"3";"not recommended";"100";"60 – 70";"";"";"1";"";"";"";"";"";"";"";"";"";"";""
"48";"Fluororubber";"anthraquinonesulfonic acid";"";"";"";"";"surfactants & detergents";"1";"recommended";"100";"70 – 90";"";"suspension";"1";"";"";"";"";"";"";"";"";"";"";""
"49";"Fluororubber";"antimony chloride";"antimony trichloride";"";"10025-91-9";"Cl3Sb";"salts";"1";"recommended";"90";"60 – 70";"";"";"1";"";"";"";"";"";"";"";"";"";"";""
"50";"Fluororubber";"antimony chloride";"antimony trichloride";"";"10025-91-9";"Cl3Sb";"salts";"1";"recommended";"100";"70 – 150";"";"no water";"1";"";"";"";"";"";"";"";"";"";"";""
"";"";"";"";"";"";"";"";"";"";"";"";"";"";"";"";"";"";"";"";"";"";"";"";"";""
"";"";"";"";"";"";"";"";"";"";"";"";"";"";"";"";"";"";"";"";"";"";"";"";"";""
"Corrosion Survey Database (COR•SUR) © 2002 NACE International";"";"";"";"";"";"";"";"";"";"";"";"";"";"";"";"";"";"";"";"";"";"";"";"";""

File: data/corrosion_data/TableData (55).csv
sep=;
"Title: Corrosion Survey Database (COR•SUR)";"";"";"";"";"";"";"";"";"";"";"";"";"";"";"";"";"";"";"";"";"";"";"";"";""
"Table: Furan Resins";"";"";"";"";"";"";"";"";"";"";"";"";"";"";"";"";"";"";"";"";"";"";"";"";""
"DOWNLOAD SHOWS ONLY THE DISPLAYED DATA, UP TO 50 ROWS";"";"";"";"";"";"";"";"";"";"";"";"";"";"";"";"";"";"";"";"";"";"";"";"";""
"No.";"material or substance name";"exposure medium";"exposure medium synonym";"exposure medium note";"exposure medium CAS RN";"exposure medium formula";"exposure medium class";"NACE resistance rating (unitless)";"resistance note";"conc. (%)";"temp. (°F)";"exposure time (mo (30))";"test note";"reference";"";"";"";"";"";"";"";"";"";"";""
"1";"Furan Laminates";"acetic acid";"ethanoic acid";"";"64-19-7";"C2H4O2";"organic (weak) acids";"1";"recommended";"20";"70 – 80";">12";"";"1";"";"";"";"";"";"";"";"";"";"";""
"2";"Furan Laminates";"acetone";"2-propanone";"";"67-64-1";"C3H6O";"ketones";"1";"recommended";"100";"70 – 80";">12";"";"1";"";"";"";"";"";"";"";"";"";"";""
"3";"Furan Laminates";"air";"";"";"";"";"gases";"1";"recommended";"100";"70 – 80";">12";"";"1";"";"";"";"";"";"";"";"";"";"";""
"4";"Furan Laminates";"ethyl alcohol";"ethanol";"";"64-17-5";"C2H6O";"alcohols";"1";"recommended";"100";"70 – 80";">12";"";"1";"";"";"";"";"";"";"";"";"";"";""
"5";"Furan Laminates";"hydrochloric acid";"hydrogen chloride";"";"7647-01-0";"ClH";"inorganic acids";"2";"questionable; flex. str. loss";"10";"70 – 80";">12";"";"1";"";"";"";"";"";"";"";"";"";"";""
"6";"Furan Laminates";"methyl isobutyl ketone";"";"";"";"";"ketones";"1";"recommended";"100";"175 – 200";"<12";"";"1";"";"";"";"";"";"";"";"";"";"";""
"7";"Furan Laminates";"nitric acid";"";"";"7697-37-2";"HNO3";"inorganic acids";"1";"recommended; 77% flexural strength retained";"5";"70 – 80";"";"";"1";"";"";"";"";"";"";"";"";"";"";""
"8";"Furan Laminates";"perchloroethylene";"tetrachloroethene";"";"127-18-4";"C2Cl4";"halogenated aliphatics";"2";"questionable";"100";"175 – 200";"<6";"";"1";"";"";"";"";"";"";"";"";"";"";""
"9";"Furan Laminates";"sodium hydroxide";"caustic soda";"";"1310-73-2";"HNaO";"bases";"2";"questionable";"10";"70 – 80";">12";"";"1";"";"";"";"";"";"";"";"";"";"";""
"10";"Furan Laminates";"toluene";"methylbenzene";"petroleum product";"108-88-3";"C7H8";"aromatics";"1";"recommended";"100";"70 – 80";"[>12]";"";"1";"";"";"";"";"";"";"";"";"";"";""
"11";"Furan Laminates";"toluene";"methylbenzene";"petroleum product";"108-88-3";"C7H8";"aromatics";"1";"recommended";"100";"175 – 200";"[";"";"1";"";"";"";"";"";"";"";"";"";"";""
"12";"Furan Laminates";"trichloroethane";"";"";"";"";"halogenated aliphatics";"1";"recommended";"100";"70 – 80";">12";"";"1";"";"";"";"";"";"";"";"";"";"";""
"13";"Furan Laminates";"water";"";"high purity";"7732-18-5";"H2O";"water & wastewater";"2";"questionable";"100";"175 – 200";"<12";"";"1";"";"";"";"";"";"";"";"";"";"";""
"14";"Furan Resins";"chlorine";"";"";"7782-50-5";"Cl2";"";"1";"recommended";"10";"68";"";"";"5";"";"";"";"";"";"";"";"";"";"";""
"15";"Furan Resins";"chlorine";"";"";"7782-50-5";"Cl2";"";"1";"recommended";"25";"68";"";"";"5";"";"";"";"";"";"";"";"";"";"";""
"16";"Furan Resins";"chlorine";"";"";"7782-50-5";"Cl2";"";"1";"recommended";"50";"68";"<6";"chlorine water, saturated with water";"5";"";"";"";"";"";"";"";"";"";"";""
"17";"Furan Resins";"monochloroacetic acid";"";"";"";"";"organic (weak) acids";"1";"recommended";"100";"0 – 302";"<6";"";"5";"";"";"";"";"";"";"";"";"";"";""
"18";"Furan Resins";"trichloroacetic acid";"";"";"1976-03-09";"C2HCl3O2";"organic (weak) acids";"1";"recommended";"100";"0 – 302";"<6";"";"5";"";"";"";"";"";"";"";"";"";"";""
"";"";"";"";"";"";"";"";"";"";"";"";"";"";"";"";"";"";"";"";"";"";"";"";"";""
"";"";"";"";"";"";"";"";"";"";"";"";"";"";"";"";"";"";"";"";"";"";"";"";"";""
"Corrosion Survey Database (COR•SUR) © 2002 NACE International";"";"";"";"";"";"";"";"";"";"";"";"";"";"";"";"";"";"";"";"";"";"";"";"";""

File: data/corrosion_data/TableData (57).csv
sep=;
"Title: Corrosion Survey Database (COR•SUR)";"";"";"";"";"";"";"";"";"";"";"";"";"";"";"";"";"";"";"";"";"";"";"";"";""
"Table: Furfuryl Alcohol Resin, Asbestos-Reinforced";"";"";"";"";"";"";"";"";"";"";"";"";"";"";"";"";"";"";"";"";"";"";"";"";""
"DOWNLOAD SHOWS ONLY THE DISPLAYED DATA, UP TO 50 ROWS";"";"";"";"";"";"";"";"";"";"";"";"";"";"";"";"";"";"";"";"";"";"";"";"";""
"No.";"material or substance name";"exposure medium";"exposure medium synonym";"exposure medium note";"exposure medium CAS RN";"exposure medium formula";"exposure medium class";"NACE resistance rating (unitless)";"resistance note";"conc. (%)";"temp. (°F)";"test note";"reference";"";"";"";"";"";"";"";"";"";"";"";""
"1";"Furfuryl Alcohol Resin, Asbestos-Reinforced";"acetic acid";"ethanoic acid";"";"64-19-7";"C2H4O2";"organic (weak) acids";"1";"recommended";"100";"70 – 80";"";"1";"";"";"";"";"";"";"";"";"";"";"";""
"2";"Furfuryl Alcohol Resin, Asbestos-Reinforced";"acetone";"2-propanone";"";"67-64-1";"C3H6O";"ketones";"3";"not recommended";"100";"70 – 80";"";"1";"";"";"";"";"";"";"";"";"";"";"";""
"3";"Furfuryl Alcohol Resin, Asbestos-Reinforced";"aluminum chloride";"aluminum trichloride";"";"7446-70-0";"AlCl3";"salts";"1";"recommended";"100";"70 – 80";"";"1";"";"";"";"";"";"";"";"";"";"";"";""
"4";"Furfuryl Alcohol Resin, Asbestos-Reinforced";"aluminum sulfate";"alunogenite";"";"10043-01-3";"Al2O12S3";"salts";"1";"recommended";"100";"70 – 80";"";"1";"";"";"";"";"";"";"";"";"";"";"";""
"5";"Furfuryl Alcohol Resin, Asbestos-Reinforced";"ammonium chloride";"sal ammoniac";"";"12125-02-9";"ClH4N";"salts";"1";"recommended";"100";"70 – 80";"";"1";"";"";"";"";"";"";"";"";"";"";"";""
"6";"Furfuryl Alcohol Resin, Asbestos-Reinforced";"ammonium hydroxide";"ammonia solution";"";"1336-21-6";"H5NO";"bases";"1";"recommended";"100";"70 – 80";"";"1";"";"";"";"";"";"";"";"";"";"";"";""
"7";"Furfuryl Alcohol Resin, Asbestos-Reinforced";"ammonium sulfate";"";"";"7783-20-2";"H8N2O4S";"salts";"1";"recommended";"100";"70 – 80";"";"1";"";"";"";"";"";"";"";"";"";"";"";""
"8";"Furfuryl Alcohol Resin, Asbestos-Reinforced";"amyl alcohol";"1-pentanol";"";"71-41-0";"C5H12O";"alcohols";"1";"recommended";"100";"70 – 80";"";"1";"";"";"";"";"";"";"";"";"";"";"";""
"9";"Furfuryl Alcohol Resin, Asbestos-Reinforced";"aniline";"benzenamine";"";"62-53-3";"C6H7N";"amines";"3";"not recommended";"100";"70 – 80";"";"1";"";"";"";"";"";"";"";"";"";"";"";""
"10";"Furfuryl Alcohol Resin, Asbestos-Reinforced";"aniline hydrochloride";"benzenamine hydrochloride";"";"142-04-1";"C6H8ClN";"amino salts";"1";"recommended";"100";"70 – 80";"";"1";"";"";"";"";"";"";"";"";"";"";"";""
"11";"Furfuryl Alcohol Resin, Asbestos-Reinforced";"benzene";"[6]annulene";"";"71-43-2";"C6H6";"aromatics";"1";"recommended";"100";"70 – 80";"";"1";"";"";"";"";"";"";"";"";"";"";"";""
"12";"Furfuryl Alcohol Resin, Asbestos-Reinforced";"benzene hexachloride";"";"";"";"";"aromatics";"1";"recommended";"100";"70 – 80";"";"1";"";"";"";"";"";"";"";"";"";"";"";""
"13";"Furfuryl Alcohol Resin, Asbestos-Reinforced";"benzyl alcohol";"phenylmethanol";"";"100-51-6";"C7H8O";"alcohols";"1";"recommended";"100";"70 – 80";"";"1";"";"";"";"";"";"";"";"";"";"";"";""
"14";"Furfuryl Alcohol Resin, Asbestos-Reinforced";"boric acid";"";"";"";"";"inorganic acids";"1";"recommended";"100";"70 – 80";"";"1";"";"";"";"";"";"";"";"";"";"";"";""
"15";"Furfuryl Alcohol Resin, Asbestos-Reinforced";"bromine";"";"";"7726-95-6";"Br2";"";"1";"recommended";"3";"70 – 80";"";"1";"";"";"";"";"";"";"";"";"";"";"";""
"16";"Furfuryl Alcohol Resin, Asbestos-Reinforced";"bromine";"";"";"7726-95-6";"Br2";"";"3";"not recommended";"100";"70 – 80";"";"1";"";"";"";"";"";"";"";"";"";"";"";""
"17";"Furfuryl Alcohol Resin, Asbestos-Reinforced";"butyl acetate";"";"";"123-86-4";"C6H12O2";"esters";"1";"recommended";"100";"70 – 80";"";"1";"";"";"";"";"";"";"";"";"";"";"";""
"18";"Furfuryl Alcohol Resin, Asbestos-Reinforced";"butyl alcohol";"1-butanol";"";"71-36-3";"C4H10O";"alcohols";"1";"recommended";"100";"70 – 80";"";"1";"";"";"";"";"";"";"";"";"";"";"";""
"19";"Furfuryl Alcohol Resin, Asbestos-Reinforced";"butyl ether";"";"";"";"";"ethers";"1";"recommended";"100";"70 – 80";"";"1";"";"";"";"";"";"";"";"";"";"";"";""
"20";"Furfuryl Alcohol Resin, Asbestos-Reinforced";"calcium chloride";"hydrophilite";"";"10043-52-4";"CaCl2";"salts";"1";"recommended";"100";"70 – 80";"";"1";"";"";"";"";"";"";"";"";"";"";"";""
"21";"Furfuryl Alcohol Resin, Asbestos-Reinforced";"carbon tetrachloride";"tetrachloromethane";"";"56-23-5";"CCl4";"solvents";"1";"recommended";"100";"70 – 80";"";"1";"";"";"";"";"";"";"";"";"";"";"";""
"22";"Furfuryl Alcohol Resin, Asbestos-Reinforced";"chloral hydrate";"";"medicine";"302-17-0";"C2H3Cl3O2";"alcohols";"1";"recommended";"100";"70 – 80";"";"1";"";"";"";"";"";"";"";"";"";"";"";""
"23";"Furfuryl Alcohol Resin, Asbestos-Reinforced";"chlorine";"";"";"7782-50-5";"Cl2";"";"1";"recommended";"10";"70 – 80";"";"1";"";"";"";"";"";"";"";"";"";"";"";""
"24";"Furfuryl Alcohol Resin, Asbestos-Reinforced";"chlorine";"";"";"7782-50-5";"Cl2";"";"3";"not recommended";"100";"70 – 80";"no water, wet";"1";"";"";"";"";"";"";"";"";"";"";"";""
"25";"Furfuryl Alcohol Resin, Asbestos-Reinforced";"chloroform";"trichloromethane";"medicine";"67-66-3";"CHCl3";"halogenated aliphatics";"3";"not recommended";"100";"70 – 80";"";"1";"";"";"";"";"";"";"";"";"";"";"";""
"26";"Furfuryl Alcohol Resin, Asbestos-Reinforced";"citric acid";"2-hydroxy-1,2,3-propanetricarboxylic acid";"";"77-92-9";"C6H8O7";"organic (weak) acids";"1";"recommended";"100";"70 – 80";"";"1";"";"";"";"";"";"";"";"";"";"";"";""
"27";"Furfuryl Alcohol Resin, Asbestos-Reinforced";"copper chloride";"cuprous chloride";"";"7758-89-6";"ClCu";"salts";"1";"recommended";"100";"70 – 80";"";"1";"";"";"";"";"";"";"";"";"";"";"";""
"28";"Furfuryl Alcohol Resin, Asbestos-Reinforced";"copper sulfate";"chalcocyanite";"";"7758-98-7";"CuO4S";"salts";"1";"recommended";"100";"70 – 80";"";"1";"";"";"";"";"";"";"";"";"";"";"";""
"29";"Furfuryl Alcohol Resin, Asbestos-Reinforced";"dibutyl phthalate";"";"";"84-74-2";"C16H22O4";"esters";"1";"recommended";"100";"70 – 80";"";"1";"";"";"";"";"";"";"";"";"";"";"";""
"30";"Furfuryl Alcohol Resin, Asbestos-Reinforced";"diethyl ketone";"3-pentanone";"";"96-22-0";"C5H10O";"ketones";"1";"recommended";"100";"70 – 80";"";"1";"";"";"";"";"";"";"";"";"";"";"";""
"31";"Furfuryl Alcohol Resin, Asbestos-Reinforced";"dimethyl phthalate";"";"";"131-11-3";"C10H10O4";"esters";"1";"recommended";"100";"70 – 80";"";"1";"";"";"";"";"";"";"";"";"";"";"";""
"32";"Furfuryl Alcohol Resin, Asbestos-Reinforced";"dimethylaniline";"";"";"";"";"amines";"1";"recommended";"100";"70 – 80";"";"1";"";"";"";"";"";"";"";"";"";"";"";""
"33";"Furfuryl Alcohol Resin, Asbestos-Reinforced";"diphenyl";"biphenyl";"";"92-52-4";"C12H10";"aromatics";"1";"recommended";"100";"70 – 80";"";"1";"";"";"";"";"";"";"";"";"";"";"";""
"34";"Furfuryl Alcohol Resin, Asbestos-Reinforced";"ethyl acetate";"";"";"141-78-6";"C4H8O2";"esters";"1";"recommended";"100";"70 – 80";"";"1";"";"";"";"";"";"";"";"";"";"";"";""
"35";"Furfuryl Alcohol Resin, Asbestos-Reinforced";"ethyl alcohol";"ethanol";"";"64-17-5";"C2H6O";"alcohols";"1";"recommended";"100";"70 – 80";"";"1";"";"";"";"";"";"";"";"";"";"";"";""
"36";"Furfuryl Alcohol Resin, Asbestos-Reinforced";"ethyl ether";"diethyl ether";"";"60-29-7";"C4H10O";"ethers";"1";"recommended";"100";"70 – 80";"";"1";"";"";"";"";"";"";"";"";"";"";"";""
"37";"Furfuryl Alcohol Resin, Asbestos-Reinforced";"ethylene dichloride";"1,2-dichloroethane";"";"107-06-2";"C2H4Cl2";"solvents";"3";"not recommended";"100";"70 – 80";"";"1";"";"";"";"";"";"";"";"";"";"";"";""
"38";"Furfuryl Alcohol Resin, Asbestos-Reinforced";"ethylene glycol";"1,2-ethanediol";"";"107-21-1";"C2H6O2";"alcohols";"1";"recommended";"100";"70 – 80";"";"1";"";"";"";"";"";"";"";"";"";"";"";""
"39";"Furfuryl Alcohol Resin, Asbestos-Reinforced";"formaldehyde";"methanal";"";"50-00-0";"CH2O";"aldehydes";"1";"recommended";"100";"60 – 70";"";"1";"";"";"";"";"";"";"";"";"";"";"";""
"40";"Furfuryl Alcohol Resin, Asbestos-Reinforced";"formic acid";"methanoic acid";"";"64-18-6";"CH2O2";"organic (weak) acids";"1";"recommended";"40";"70 – 80";"";"1";"";"";"";"";"";"";"";"";"";"";"";""
"41";"Furfuryl Alcohol Resin, Asbestos-Reinforced";"furfural";"2-furaldehyde";"";"1998-01-01";"C5H4O2";"aldehydes";"1";"recommended";"100";"70 – 80";"";"1";"";"";"";"";"";"";"";"";"";"";"";""
"42";"Furfuryl Alcohol Resin, Asbestos-Reinforced";"furfuryl alcohol";"2-furanmethanol";"";"98-00-0";"C5H6O2";"alcohols";"1";"recommended";"100";"70 – 80";"";"1";"";"";"";"";"";"";"";"";"";"";"";""
"43";"Furfuryl Alcohol Resin, Asbestos-Reinforced";"gasoline";"";"petroleum product";"";"";"fuels";"1";"recommended";"100";"70 – 80";"";"1";"";"";"";"";"";"";"";"";"";"";"";""
"44";"Furfuryl Alcohol Resin, Asbestos-Reinforced";"glycerol";"1,2,3-trihydroxypropane";"";"56-81-5";"C3H8O3";"alcohols";"1";"recommended";"100";"70 – 80";"";"1";"";"";"";"";"";"";"";"";"";"";"";""
"45";"Furfuryl Alcohol Resin, Asbestos-Reinforced";"heptane";"";"";"142-82-5";"C7H16";"hydrocarbons";"1";"recommended";"100";"70 – 80";"";"1";"";"";"";"";"";"";"";"";"";"";"";""
"46";"Furfuryl Alcohol Resin, Asbestos-Reinforced";"hydriodic acid";"";"";"";"";"inorganic acids";"1";"recommended";"20";"70 – 80";"";"1";"";"";"";"";"";"";"";"";"";"";"";""
"47";"Furfuryl Alcohol Resin, Asbestos-Reinforced";"hydrochloric acid";"hydrogen chloride";"";"7647-01-0";"ClH";"inorganic acids";"1";"recommended";"100";"70 – 80";"";"1";"";"";"";"";"";"";"";"";"";"";"";""
"48";"Furfuryl Alcohol Resin, Asbestos-Reinforced";"hydrogen bromide";"hydrobromic acid";"";"10035-10-6";"BrH";"gases";"1";"recommended";"100";"70 – 80";"";"1";"";"";"";"";"";"";"";"";"";"";"";""
"49";"Furfuryl Alcohol Resin, Asbestos-Reinforced";"hydrogen sulfide";"";"";"7783-06-04";"H2S";"gases";"1";"recommended";"100";"70 – 80";"";"1";"";"";"";"";"";"";"";"";"";"";"";""
"50";"Furfuryl Alcohol Resin, Asbestos-Reinforced";"iodine";"";"";"7553-56-2";"I2";"";"3";"not recommended";"100";"70 – 80";"";"1";"";"";"";"";"";"";"";"";"";"";"";""
"";"";"";"";"";"";"";"";"";"";"";"";"";"";"";"";"";"";"";"";"";"";"";"";"";""
"";"";"";"";"";"";"";"";"";"";"";"";"";"";"";"";"";"";"";"";"";"";"";"";"";""
"Corrosion Survey Database (COR•SUR) © 2002 NACE International";"";"";"";"";"";"";"";"";"";"";"";"";"";"";"";"";"";"";"";"";"";"";"";"";""

File: data/corrosion_data/TableData (58).csv
sep=;
"Title: Corrosion Survey Database (COR•SUR)";"";"";"";"";"";"";"";"";"";"";"";"";"";"";"";"";"";"";"";"";"";"";"";"";""
"Table: Furfuryl Alcohol Resin, Glass Fiber-Reinforced";"";"";"";"";"";"";"";"";"";"";"";"";"";"";"";"";"";"";"";"";"";"";"";"";""
"DOWNLOAD SHOWS ONLY THE DISPLAYED DATA, UP TO 50 ROWS";"";"";"";"";"";"";"";"";"";"";"";"";"";"";"";"";"";"";"";"";"";"";"";"";""
"No.";"material or substance name";"exposure medium";"exposure medium synonym";"exposure medium note";"exposure medium CAS RN";"exposure medium formula";"exposure medium class";"NACE resistance rating (unitless)";"resistance note";"conc. (%)";"temp. (°F)";"exposure time (mo (30))";"test note";"reference";"";"";"";"";"";"";"";"";"";"";""
"1";"Furfuryl Alcohol Resin, Glass Fiber-Reinforced";"acetaldehyde";"ethanal";"";"75-07-0";"C2H4O";"aldehydes";"1";"recommended";">10";"70 – 250";">12";"";"1";"";"";"";"";"";"";"";"";"";"";""
"2";"Furfuryl Alcohol Resin, Glass Fiber-Reinforced";"acetic acid";"ethanoic acid";"";"64-19-7";"C2H4O2";"organic (weak) acids";"1";"recommended";"10";"70 – 250";">12";"";"1";"";"";"";"";"";"";"";"";"";"";""
"3";"Furfuryl Alcohol Resin, Glass Fiber-Reinforced";"acetic acid";"ethanoic acid";"glacial";"64-19-7";"C2H4O2";"organic (weak) acids";"1";"recommended";"100";"70 – 250";"";"";"1";"";"";"";"";"";"";"";"";"";"";""
"4";"Furfuryl Alcohol Resin, Glass Fiber-Reinforced";"acetic anhydride";"";"";"108-24-7";"C4H6O3";"anhydrides";"1";"recommended";"100";"70 – 250";">12";"";"1";"";"";"";"";"";"";"";"";"";"";""
"5";"Furfuryl Alcohol Resin, Glass Fiber-Reinforced";"acetone";"2-propanone";"";"67-64-1";"C3H6O";"ketones";"1";"recommended";"100";"70 – 125";">12";"";"1";"";"";"";"";"";"";"";"";"";"";""
"6";"Furfuryl Alcohol Resin, Glass Fiber-Reinforced";"acetyl chloride";"ethanoyl chloride";"";"75-36-5";"C2H3ClO";"acid halides";"1";"recommended";"10";"70 – 80";">12";"";"1";"";"";"";"";"";"";"";"";"";"";""
"7";"Furfuryl Alcohol Resin, Glass Fiber-Reinforced";"acetylene";"ethyne";"";"74-86-2";"C2H2";"hydrocarbons";"1";"recommended";"10";"70 – 200";"";"25 psig";"1";"";"";"";"";"";"";"";"";"";"";""
"8";"Furfuryl Alcohol Resin, Glass Fiber-Reinforced";"acrylonitrile";"propenenitrile";"";"107-13-1";"C3H3N";"nitriles";"1";"recommended";"100";"70 – 250";">12";"";"1";"";"";"";"";"";"";"";"";"";"";""
"9";"Furfuryl Alcohol Resin, Glass Fiber-Reinforced";"air";"";"";"";"";"gases";"1";"recommended";"100";"70 – 200";"";"plating room";"1";"";"";"";"";"";"";"";"";"";"";""
"10";"Furfuryl Alcohol Resin, Glass Fiber-Reinforced";"aluminum bromide";"aluminum tribromide";"";"7727-15-3";"AlBr3";"salts";"1";"recommended";"100";"70 – 80";">12";"";"1";"";"";"";"";"";"";"";"";"";"";""
"11";"Furfuryl Alcohol Resin, Glass Fiber-Reinforced";"aluminum chloride";"aluminum trichloride";"";"7446-70-0";"AlCl3";"salts";"1";"recommended";"10 – 70";"70 – 250";">12";"";"1";"";"";"";"";"";"";"";"";"";"";""
"12";"Furfuryl Alcohol Resin, Glass Fiber-Reinforced";"aluminum fluoride";"aluminum trifluoride";"";"7784-18-1";"AlF3";"salts";"1";"recommended";"100";"70 – 250";">12";"";"1";"";"";"";"";"";"";"";"";"";"";""
"13";"Furfuryl Alcohol Resin, Glass Fiber-Reinforced";"aluminum hydroxide";"bayerite";"";"21645-51-2";"AlH3O3";"hydroxides";"1";"recommended";"100";"70 – 250";">12";"";"1";"";"";"";"";"";"";"";"";"";"";""
"14";"Furfuryl Alcohol Resin, Glass Fiber-Reinforced";"aluminum potassium sulfate";"potassium aluminum sulfate";"";"10043-67-1";"AlKO8S2";"salts";"1";"recommended";">10";"70 – 250";">12";"";"1";"";"";"";"";"";"";"";"";"";"";""
"15";"Furfuryl Alcohol Resin, Glass Fiber-Reinforced";"aluminum sulfate";"alunogenite";"";"10043-01-3";"Al2O12S3";"salts";"1";"recommended";">10";"70 – 250";">12";"";"1";"";"";"";"";"";"";"";"";"";"";""
"16";"Furfuryl Alcohol Resin, Glass Fiber-Reinforced";"ammonia";"";"liquid";"7664-41-7";"H3N";"bases";"1";"recommended";"100";"70 – 250";">12";"liquid";"1";"";"";"";"";"";"";"";"";"";"";""
"17";"Furfuryl Alcohol Resin, Glass Fiber-Reinforced";"ammonium bromide";"";"";"12124-97-9";"BrH4N";"salts";"1";"recommended";"100";"70 – 250";">12";"";"1";"";"";"";"";"";"";"";"";"";"";""
"18";"Furfuryl Alcohol Resin, Glass Fiber-Reinforced";"ammonium carbonate";"";"";"506-87-6";"CH8N2O3";"salts";"1";"recommended";"50";"70 – 250";">12";"";"1";"";"";"";"";"";"";"";"";"";"";""
"19";"Furfuryl Alcohol Resin, Glass Fiber-Reinforced";"ammonium chloride";"sal ammoniac";"";"12125-02-9";"ClH4N";"salts";"1";"recommended";"10 – 70";"70 – 250";">12";"";"1";"";"";"";"";"";"";"";"";"";"";""
"20";"Furfuryl Alcohol Resin, Glass Fiber-Reinforced";"ammonium fluoride";"";"";"12125-01-8";"FH4N";"salts";"1";"recommended";"40";"70 – 250";">12";"";"1";"";"";"";"";"";"";"";"";"";"";""
"21";"Furfuryl Alcohol Resin, Glass Fiber-Reinforced";"ammonium fluoride";"";"";"12125-01-8";"FH4N";"salts";"1";"recommended";"100";"60 – 70";"";"";"1";"";"";"";"";"";"";"";"";"";"";""
"22";"Furfuryl Alcohol Resin, Glass Fiber-Reinforced";"ammonium hydroxide";"ammonia solution";"";"1336-21-6";"H5NO";"bases";"1";"recommended";"30";"70 – 250";">12";"";"1";"";"";"";"";"";"";"";"";"";"";""
"23";"Furfuryl Alcohol Resin, Glass Fiber-Reinforced";"ammonium nitrate";"";"";"6484-52-2";"H4N2O3";"salts";"1";"recommended";"100";"70 – 250";">12";"~7pH";"1";"";"";"";"";"";"";"";"";"";"";""
"24";"Furfuryl Alcohol Resin, Glass Fiber-Reinforced";"ammonium phosphate";"";"";"";"";"salts";"1";"recommended";"60";"70 – 250";">12";"";"1";"";"";"";"";"";"";"";"";"";"";""
"25";"Furfuryl Alcohol Resin, Glass Fiber-Reinforced";"ammonium sulfate";"";"";"7783-20-2";"H8N2O4S";"salts";"1";"recommended";">10";"70 – 250";">12";"";"1";"";"";"";"";"";"";"";"";"";"";""
"26";"Furfuryl Alcohol Resin, Glass Fiber-Reinforced";"ammonium sulfide";"";"";"12135-76-1";"H8N2S";"salts";"1";"recommended";"20";"70 – 250";">12";"";"1";"";"";"";"";"";"";"";"";"";"";""
"27";"Furfuryl Alcohol Resin, Glass Fiber-Reinforced";"ammonium tungstate";"";"";"";"";"";"1";"recommended";"100";"70 – 250";">12";"";"1";"";"";"";"";"";"";"";"";"";"";""
"28";"Furfuryl Alcohol Resin, Glass Fiber-Reinforced";"amyl acetate";"pentyl acetate";"";"628-63-7";"C7H14O2";"esters";"1";"recommended";">10";"70 – 212";">12";"";"1";"";"";"";"";"";"";"";"";"";"";""
"29";"Furfuryl Alcohol Resin, Glass Fiber-Reinforced";"amyl alcohol";"1-pentanol";"";"71-41-0";"C5H12O";"alcohols";"1";"recommended";"100";"70 – 212";"";"";"1";"";"";"";"";"";"";"";"";"";"";""
"30";"Furfuryl Alcohol Resin, Glass Fiber-Reinforced";"aniline";"benzenamine";"";"62-53-3";"C6H7N";"amines";"1";"recommended";"10 – 90";"70 – 175";">12";"";"1";"";"";"";"";"";"";"";"";"";"";""
"31";"Furfuryl Alcohol Resin, Glass Fiber-Reinforced";"aniline";"benzenamine";"";"62-53-3";"C6H7N";"amines";"3";"not recommended";"100";"70 – 200";"";"";"1";"";"";"";"";"";"";"";"";"";"";""
"32";"Furfuryl Alcohol Resin, Glass Fiber-Reinforced";"aniline hydrochloride";"benzenamine hydrochloride";"";"142-04-1";"C6H8ClN";"amino salts";"1";"recommended";">10";"70 – 250";">12";"";"1";"";"";"";"";"";"";"";"";"";"";""
"33";"Furfuryl Alcohol Resin, Glass Fiber-Reinforced";"antimony chloride";"antimony trichloride";"";"10025-91-9";"Cl3Sb";"salts";"1";"recommended";">10";"70 – 250";">12";"";"1";"";"";"";"";"";"";"";"";"";"";""
"34";"Furfuryl Alcohol Resin, Glass Fiber-Reinforced";"aspirin";"acetylsalicylic acid; 2-(Acetyloxy)benzoic acid";"";"";"";"pharmaceuticals";"1";"recommended";"100";"70 – 250";">12";"";"1";"";"";"";"";"";"";"";"";"";"";""
"35";"Furfuryl Alcohol Resin, Glass Fiber-Reinforced";"barium chloride";"";"";"10361-37-2";"BaCl2";"salts";"1";"recommended";">10";"70 – 250";">12";"";"1";"";"";"";"";"";"";"";"";"";"";""
"36";"Furfuryl Alcohol Resin, Glass Fiber-Reinforced";"barium hydroxide";"caustic baryta";"";"17194-00-2";"BaH2O2";"hydroxides";"1";"recommended";"10";"70 – 250";">12";"";"1";"";"";"";"";"";"";"";"";"";"";""
"37";"Furfuryl Alcohol Resin, Glass Fiber-Reinforced";"barium sulfide";"";"";"21109-95-5";"BaS";"salts";"1";"recommended";">10";"70 – 250";">12";"";"1";"";"";"";"";"";"";"";"";"";"";""
"38";"Furfuryl Alcohol Resin, Glass Fiber-Reinforced";"benzaldehyde";"benzenecarboxaldehyde";"";"100-52-7";"C7H6O";"aldehydes";"1";"recommended";"100";"70 – 250";">12";"";"1";"";"";"";"";"";"";"";"";"";"";""
"39";"Furfuryl Alcohol Resin, Glass Fiber-Reinforced";"benzene";"[6]annulene";"";"71-43-2";"C6H6";"aromatics";"1";"recommended";"100";"70 – 175";">12";"";"1";"";"";"";"";"";"";"";"";"";"";""
"40";"Furfuryl Alcohol Resin, Glass Fiber-Reinforced";"benzene hexachloride";"";"";"";"";"aromatics";"1";"recommended";"100";"60 – 70";"";"";"1";"";"";"";"";"";"";"";"";"";"";""
"41";"Furfuryl Alcohol Resin, Glass Fiber-Reinforced";"benzenesulfonic acid";"";"";"";"";"surfactants & detergents";"1";"recommended";"10 – 70";"70 – 250";">12";"";"1";"";"";"";"";"";"";"";"";"";"";""
"42";"Furfuryl Alcohol Resin, Glass Fiber-Reinforced";"benzoic acid";"benzenecarboxylic acid";"";"65-85-0";"C7H6O2";"organic (weak) acids";"1";"recommended";"10";"70 – 250";"[>12]";"";"1";"";"";"";"";"";"";"";"";"";"";""
"43";"Furfuryl Alcohol Resin, Glass Fiber-Reinforced";"benzoic acid";"benzenecarboxylic acid";"";"65-85-0";"C7H6O2";"organic (weak) acids";"1";"recommended";"100";"70 – 200";"";"";"1";"";"";"";"";"";"";"";"";"";"";""
"44";"Furfuryl Alcohol Resin, Glass Fiber-Reinforced";"benzotrichloride";"(trichloromethyl)benzene";"";"1998-07-07";"C7H5Cl3";"aromatics";"1";"recommended";"100";"70 – 250";">12";"";"1";"";"";"";"";"";"";"";"";"";"";""
"45";"Furfuryl Alcohol Resin, Glass Fiber-Reinforced";"benzoyl chloride";"benzenecarbonyl chloride";"anhydrous";"98-88-4";"C7H5ClO";"acid halides";"1";"recommended";"100";"70 – 250";">12";"";"1";"";"";"";"";"";"";"";"";"";"";""
"46";"Furfuryl Alcohol Resin, Glass Fiber-Reinforced";"benzyl alcohol";"phenylmethanol";"";"100-51-6";"C7H8O";"alcohols";"1";"recommended";"10";"70 – 212";"";"";"1";"";"";"";"";"";"";"";"";"";"";""
"47";"Furfuryl Alcohol Resin, Glass Fiber-Reinforced";"benzyl alcohol";"phenylmethanol";"";"100-51-6";"C7H8O";"alcohols";"1";"recommended";"100";"60 – 70";"";"";"1";"";"";"";"";"";"";"";"";"";"";""
"48";"Furfuryl Alcohol Resin, Glass Fiber-Reinforced";"benzyl chloride";"(chloromethyl)benzene";"";"100-44-7";"C7H7Cl";"halogenated aromatics";"1";"recommended";"100";"70 – 250";">12";"";"1";"";"";"";"";"";"";"";"";"";"";""
"49";"Furfuryl Alcohol Resin, Glass Fiber-Reinforced";"black liquor";"";"paper industry";"";"";"pulping liquors";"1";"recommended";"100";"70 – 200";"";"";"1";"";"";"";"";"";"";"";"";"";"";""
"50";"Furfuryl Alcohol Resin, Glass Fiber-Reinforced";"boric acid";"";"saturated";"";"";"inorganic acids";"1";"recommended; >12 months";"40";"70 – 250";"";"";"1";"";"";"";"";"";"";"";"";"";"";""
"";"";"";"";"";"";"";"";"";"";"";"";"";"";"";"";"";"";"";"";"";"";"";"";"";""
"";"";"";"";"";"";"";"";"";"";"";"";"";"";"";"";"";"";"";"";"";"";"";"";"";""
"Corrosion Survey Database (COR•SUR) © 2002 NACE International";"";"";"";"";"";"";"";"";"";"";"";"";"";"";"";"";"";"";"";"";"";"";"";"";""
