Repository: Mahyar-rajabi94/TF_SDL

File: data/corrosion_data/TableData (59).csv
sep=;
"Title: Corrosion Survey Database (COR•SUR)";"";"";"";"";"";"";"";"";"";"";"";"";"";"";"";"";"";"";"";"";"";"";"";"";""
"Table: Glass, Chemical";"";"";"";"";"";"";"";"";"";"";"";"";"";"";"";"";"";"";"";"";"";"";"";"";""
"DOWNLOAD SHOWS ONLY THE DISPLAYED DATA, UP TO 50 ROWS";"";"";"";"";"";"";"";"";"";"";"";"";"";"";"";"";"";"";"";"";"";"";"";"";""
"No.";"material or substance name";"exposure medium";"exposure medium synonym";"exposure medium note";"exposure medium CAS RN";"exposure medium formula";"exposure medium class";"NACE resistance rating (unitless)";"resistance note";"conc. (%)";"temp. (°F)";"exposure time (mo (30))";"test note";"reference";"";"";"";"";"";"";"";"";"";"";""
"1";"Glass, Chemical";"acetaldehyde";"ethanal";"";"75-07-0";"C2H4O";"aldehydes";"1";"recommended";"100";"60 – 70";"";"";"1";"";"";"";"";"";"";"";"";"";"";""
"2";"Glass, Chemical";"acetic acid";"ethanoic acid";"";"64-19-7";"C2H4O2";"organic (weak) acids";"1";"recommended";"100";"70 – 250";"";"";"1";"";"";"";"";"";"";"";"";"";"";""
"3";"Glass, Chemical";"acetic anhydride";"";"";"108-24-7";"C4H6O3";"anhydrides";"1";"recommended";"100";"60 – 70";"";"";"1";"";"";"";"";"";"";"";"";"";"";""
"4";"Glass, Chemical";"acetone";"2-propanone";"";"67-64-1";"C3H6O";"ketones";"1";"recommended";"100";"70 – 125";"";"";"1";"";"";"";"";"";"";"";"";"";"";""
"5";"Glass, Chemical";"acetylene";"ethyne";"";"74-86-2";"C2H2";"hydrocarbons";"1";"recommended";"100";"70 – 212";"";"";"1";"";"";"";"";"";"";"";"";"";"";""
"6";"Glass, Chemical";"air";"";"";"";"";"gases";"1";"recommended";"100";"60 – 70";"";"";"1";"";"";"";"";"";"";"";"";"";"";""
"7";"Glass, Chemical";"aluminum chloride";"aluminum trichloride";"";"7446-70-0";"AlCl3";"salts";"1";"recommended";"10 – 70";"70 – 212";"";"crude or pure";"1";"";"";"";"";"";"";"";"";"";"";""
"8";"Glass, Chemical";"aluminum potassium sulfate";"potassium aluminum sulfate";"";"10043-67-1";"AlKO8S2";"salts";"1";"recommended";"100";"70 – 150";"";"~7pH; ";"1";"";"";"";"";"";"";"";"";"";"";""
"9";"Glass, Chemical";"aluminum sulfate";"alunogenite";"";"10043-01-3";"Al2O12S3";"salts";"1";"recommended";">10";"70 – 212";"";"also crude and acid";"1";"";"";"";"";"";"";"";"";"";"";""
"10";"Glass, Chemical";"ammonia";"";"";"7664-41-7";"H3N";"bases";"1";"recommended";">10";"70 – 212";"<1";"";"1";"";"";"";"";"";"";"";"";"";"";""
"11";"Glass, Chemical";"ammonia";"";"";"7664-41-7";"H3N";"bases";"1";"recommended";"100";"70 – 302";"";"";"1";"";"";"";"";"";"";"";"";"";"";""
"12";"Glass, Chemical";"ammonium chloride";"sal ammoniac";"";"12125-02-9";"ClH4N";"salts";"1";"recommended";"10 – 80";"70 – 212";"";"";"1";"";"";"";"";"";"";"";"";"";"";""
"13";"Glass, Chemical";"ammonium hydroxide";"ammonia solution";"";"1336-21-6";"H5NO";"bases";"1";"recommended; weight loss";"3";"70 – 175";"<1";"";"1";"";"";"";"";"";"";"";"";"";"";""
"14";"Glass, Chemical";"ammonium nitrate";"";"";"6484-52-2";"H4N2O3";"salts";"1";"recommended";">10";"70 – 212";"";"";"1";"";"";"";"";"";"";"";"";"";"";""
"15";"Glass, Chemical";"ammonium phosphate";"";"";"";"";"salts";"1";"recommended";">10";"70 – 212";"";"";"1";"";"";"";"";"";"";"";"";"";"";""
"16";"Glass, Chemical";"ammonium sulfate";"";"";"7783-20-2";"H8N2O4S";"salts";"1";"recommended";">10";"70 – 212";"";"";"1";"";"";"";"";"";"";"";"";"";"";""
"17";"Glass, Chemical";"ammonium thiocyanate";"ammonium rhodanide";"";"1762-95-4";"CH4N2S";"salts";"1";"recommended";">10";"70 – 212";"";"";"1";"";"";"";"";"";"";"";"";"";"";""
"18";"Glass, Chemical";"amyl acetate";"pentyl acetate";"";"628-63-7";"C7H14O2";"esters";"1";"recommended";"<99";"70 – 212";"";"";"1";"";"";"";"";"";"";"";"";"";"";""
"19";"Glass, Chemical";"amyl acetate";"pentyl acetate";"";"628-63-7";"C7H14O2";"esters";"1";"recommended";"80 – 99";"70 – 212";"";"also acid";"1";"";"";"";"";"";"";"";"";"";"";""
"20";"Glass, Chemical";"amyl alcohol";"1-pentanol";"";"71-41-0";"C5H12O";"alcohols";"1";"recommended";"100";"70 – 250";"";"";"1";"";"";"";"";"";"";"";"";"";"";""
"21";"Glass, Chemical";"aniline";"benzenamine";"";"62-53-3";"C6H7N";"amines";"1";"recommended";"100";"70 – 250";"";"";"1";"";"";"";"";"";"";"";"";"";"";""
"22";"Glass, Chemical";"antimony chloride";"antimony trichloride";"";"10025-91-9";"Cl3Sb";"salts";"1";"recommended";"100";"70 – 250";"";"also pentachloride";"1";"";"";"";"";"";"";"";"";"";"";""
"23";"Glass, Chemical";"ascorbic acid";"";"medicine";"";"";"organic (weak) acids";"1";"recommended";"100";"70 – 212";"";"";"1";"";"";"";"";"";"";"";"";"";"";""
"24";"Glass, Chemical";"aspirin";"acetylsalicylic acid; 2-(Acetyloxy)benzoic acid";"";"";"";"pharmaceuticals";"1";"recommended";"100";"70 – 212";"";"";"1";"";"";"";"";"";"";"";"";"";"";""
"25";"Glass, Chemical";"barium chloride";"";"";"10361-37-2";"BaCl2";"salts";"1";"recommended";"10 – 60";"70 – 250";"";"";"1";"";"";"";"";"";"";"";"";"";"";""
"26";"Glass, Chemical";"benzaldehyde";"benzenecarboxaldehyde";"";"100-52-7";"C7H6O";"aldehydes";"1";"recommended";"10";"70 – 212";"";"";"1";"";"";"";"";"";"";"";"";"";"";""
"27";"Glass, Chemical";"benzaldehyde";"benzenecarboxaldehyde";"";"100-52-7";"C7H6O";"aldehydes";"1";"recommended";"100";"70 – 250";"";"";"1";"";"";"";"";"";"";"";"";"";"";""
"28";"Glass, Chemical";"benzene";"[6]annulene";"";"71-43-2";"C6H6";"aromatics";"1";"recommended";"100";"70 – 175";"";"";"1";"";"";"";"";"";"";"";"";"";"";""
"29";"Glass, Chemical";"benzenesulfonic acid";"";"";"";"";"surfactants & detergents";"1";"recommended";">10";"70 – 392";"";"";"1";"";"";"";"";"";"";"";"";"";"";""
"30";"Glass, Chemical";"benzoic acid";"benzenecarboxylic acid";"";"65-85-0";"C7H6O2";"organic (weak) acids";"1";"recommended";"10";"70 – 250";"";"";"1";"";"";"";"";"";"";"";"";"";"";""
"31";"Glass, Chemical";"benzoic acid";"benzenecarboxylic acid";"";"65-85-0";"C7H6O2";"organic (weak) acids";"1";"recommended";"100";"70 – 250";"";"";"1";"";"";"";"";"";"";"";"";"";"";""
"32";"Glass, Chemical";"benzotrifluoride";"(trifluoromethyl)benzene";"";"1998-08-08";"C7H5F3";"aromatics";"1";"recommended";"100";"70 – 212";"";"";"1";"";"";"";"";"";"";"";"";"";"";""
"33";"Glass, Chemical";"benzyl chloride";"(chloromethyl)benzene";"";"100-44-7";"C7H7Cl";"halogenated aromatics";"1";"recommended";"100";"70 – 250";"";"";"1";"";"";"";"";"";"";"";"";"";"";""
"34";"Glass, Chemical";"beryllium chloride";"";"";"7787-47-5";"BeCl2";"salts";"1";"recommended";"10 – 90";"70 – 212";"";"";"1";"";"";"";"";"";"";"";"";"";"";""
"35";"Glass, Chemical";"boric acid";"";"saturated";"";"";"inorganic acids";"1";"recommended";"30";"70 – 250";"";"";"1";"";"";"";"";"";"";"";"";"";"";""
"36";"Glass, Chemical";"bromine";"";"";"7726-95-6";"Br2";"";"1";"recommended";"100";"70 – 212";"";"";"1";"";"";"";"";"";"";"";"";"";"";""
"37";"Glass, Chemical";"bromoisovaleryl bromide";"";"";"";"";"acid halides";"1";"recommended";"100";"70 – 212";"";"";"1";"";"";"";"";"";"";"";"";"";"";""
"38";"Glass, Chemical";"bromoisovaleryl urea";"";"";"";"";"";"1";"recommended";"100";"70 – 250";"";"";"1";"";"";"";"";"";"";"";"";"";"";""
"39";"Glass, Chemical";"butyl acetate";"";"";"123-86-4";"C6H12O2";"esters";"1";"recommended";"100";"70 – 250";"";"";"1";"";"";"";"";"";"";"";"";"";"";""
"40";"Glass, Chemical";"butyl alcohol";"1-butanol";"";"71-36-3";"C4H10O";"alcohols";"1";"recommended";"100";"70 – 212";"";"";"1";"";"";"";"";"";"";"";"";"";"";""
"41";"Glass, Chemical";"butyl chloride";"1-chlorobutane";"";"109-69-3 [25154-42-1]";"C4H9Cl";"alkyl halides";"1";"recommended";"100";"70 – 175";"";"no water; wet; also if acid";"1";"";"";"";"";"";"";"";"";"";"";""
"42";"Glass, Chemical";"butyric acid";"butanoic acid";"";"107-92-6";"C4H8O2";"organic (weak) acids";"1";"recommended";">10";"70 – 212";"";"";"1";"";"";"";"";"";"";"";"";"";"";""
"43";"Glass, Chemical";"calcium chloride";"hydrophilite";"";"10043-52-4";"CaCl2";"salts";"1";"recommended";">10";"70 – 212";"";"";"1";"";"";"";"";"";"";"";"";"";"";""
"44";"Glass, Chemical";"calcium chloride";"hydrophilite";"";"10043-52-4";"CaCl2";"salts";"1";"recommended";"100";"60 – 212";"";"vapor, hardness unchanged";"1";"";"";"";"";"";"";"";"";"";"";""
"45";"Glass, Chemical";"calcium hydroxide";"";"";"1305-62-0";"CaH2O2";"hydroxides";"2";"questionable";"100";"70 – 90";"";"";"1";"";"";"";"";"";"";"";"";"";"";""
"46";"Glass, Chemical";"calcium hypochlorite";"";"";"";"";"salts";"1";"recommended";"10 – 90";"70 – 212";"";"piping";"1";"";"";"";"";"";"";"";"";"";"";""
"47";"Glass, Chemical";"calcium sulfate";"";"";"7778-18-9";"CaO4S";"salts";"1";"recommended";"10";"70 – 212";"";"";"1";"";"";"";"";"";"";"";"";"";"";""
"48";"Glass, Chemical";"calcium sulfide";"";"";"20548-54-3";"CaS";"salts";"1";"recommended";"10";"70 – 212";"";"";"1";"";"";"";"";"";"";"";"";"";"";""
"49";"Glass, Chemical";"calcium sulfite";"";"";"";"";"salts";"1";"recommended";"10 – 90";"70 – 212";"";"";"1";"";"";"";"";"";"";"";"";"";"";""
"50";"Glass, Chemical";"calcium tungstate";"";"";"";"";"";"1";"recommended";"10";"70 – 212";"";"";"1";"";"";"";"";"";"";"";"";"";"";""
"";"";"";"";"";"";"";"";"";"";"";"";"";"";"";"";"";"";"";"";"";"";"";"";"";""
"";"";"";"";"";"";"";"";"";"";"";"";"";"";"";"";"";"";"";"";"";"";"";"";"";""
"Corrosion Survey Database (COR•SUR) © 2002 NACE International";"";"";"";"";"";"";"";"";"";"";"";"";"";"";"";"";"";"";"";"";"";"";"";"";""

File: data/corrosion_data/TableData (60).csv
sep=;
"Title: Corrosion Survey Database (COR•SUR)";"";"";"";"";"";"";"";"";"";"";"";"";"";"";"";"";"";"";"";"";"";"";"";"";""
"Table: Glassed Steel";"";"";"";"";"";"";"";"";"";"";"";"";"";"";"";"";"";"";"";"";"";"";"";"";""
"DOWNLOAD SHOWS ONLY THE DISPLAYED DATA, UP TO 50 ROWS";"";"";"";"";"";"";"";"";"";"";"";"";"";"";"";"";"";"";"";"";"";"";"";"";""
"No.";"material or substance name";"exposure medium";"exposure medium synonym";"exposure medium note";"exposure medium CAS RN";"exposure medium formula";"exposure medium class";"NACE resistance rating (unitless)";"resistance note";"conc. (%)";"temp. (°F)";"test note";"reference";"";"";"";"";"";"";"";"";"";"";"";""
"1";"Glassed Steel";"acetic acid";"ethanoic acid";"";"64-19-7";"C2H4O2";"organic (weak) acids";"1";"recommended; questionable ";">10";"50 – 300";"";"1";"";"";"";"";"";"";"";"";"";"";"";""
"2";"Glassed Steel";"acetone";"2-propanone";"";"67-64-1";"C3H6O";"ketones";"1";"recommended; questionable ";">10";"50 – 300";"";"1";"";"";"";"";"";"";"";"";"";"";"";""
"3";"Glassed Steel";"acrylonitrile";"propenenitrile";"";"107-13-1";"C3H3N";"nitriles";"1";"recommended; questionable ";">10";"50 – 300";"";"1";"";"";"";"";"";"";"";"";"";"";"";""
"4";"Glassed Steel";"ammonium hydroxide";"ammonia solution";"";"1336-21-6";"H5NO";"bases";"1";"recommended; recommended ~1-3%, ";">10";"50 – 200";"";"1";"";"";"";"";"";"";"";"";"";"";"";""
"5";"Glassed Steel";"ammonium hydroxide";"ammonia solution";"";"1336-21-6";"H5NO";"bases";"3";"not recommended";">10";"200 – 250";"";"1";"";"";"";"";"";"";"";"";"";"";"";""
"6";"Glassed Steel";"ammonium nitrate";"";"";"6484-52-2";"H4N2O3";"salts";"1";"recommended";">10";"50 – 300";"";"1";"";"";"";"";"";"";"";"";"";"";"";""
"7";"Glassed Steel";"ammonium sulfate";"";"";"7783-20-2";"H8N2O4S";"salts";"1";"recommended; questionable ~1-5% >130°C (266°F)";">10";"50 – 300";"";"1";"";"";"";"";"";"";"";"";"";"";"";""
"8";"Glassed Steel";"aniline";"benzenamine";"";"62-53-3";"C6H7N";"amines";"1";"recommended; questionable ";">10";"50 – 300";"";"1";"";"";"";"";"";"";"";"";"";"";"";""
"9";"Glassed Steel";"benzene";"[6]annulene";"";"71-43-2";"C6H6";"aromatics";"1";"recommended; questionable ";">10";"50 – 300";"";"1";"";"";"";"";"";"";"";"";"";"";"";""
"10";"Glassed Steel";"carbon dioxide";"carbonic anhydride";"";"124-38-9";"CO2";"gases";"1";"recommended";">10";"50 – 300";"questionable ";"1";"";"";"";"";"";"";"";"";"";"";"";""
"11";"Glassed Steel";"carbon tetrachloride";"tetrachloromethane";"";"56-23-5";"CCl4";"solvents";"1";"recommended; questionable ";">10";"50 – 300";"";"1";"";"";"";"";"";"";"";"";"";"";"";""
"12";"Glassed Steel";"chlorine";"";"";"7782-50-5";"Cl2";"";"1";"recommended; questionable ";">10";"50 – 300";"";"1";"";"";"";"";"";"";"";"";"";"";"";""
"13";"Glassed Steel";"chlorine dioxide";"";"gas";"10049-04-4";"ClO2";"oxidizing agents";"1";"recommended; questionable ";">10";"50 – 300";"";"1";"";"";"";"";"";"";"";"";"";"";"";""
"14";"Glassed Steel";"chloroacetic acid";"";"";"1979-11-08";"C2H3ClO2";"organic (weak) acids";"1";"recommended; questionable ";">10";"50 – 300";"";"1";"";"";"";"";"";"";"";"";"";"";"";""
"15";"Glassed Steel";"citric acid";"2-hydroxy-1,2,3-propanetricarboxylic acid";"";"77-92-9";"C6H8O7";"organic (weak) acids";"1";"recommended";"0.5";"70 – 175";"";"1";"";"";"";"";"";"";"";"";"";"";"";""
"16";"Glassed Steel";"citric acid";"2-hydroxy-1,2,3-propanetricarboxylic acid";"";"77-92-9";"C6H8O7";"organic (weak) acids";"1";"recommended";"100";"70 – 175";"";"1";"";"";"";"";"";"";"";"";"";"";"";""
"17";"Glassed Steel";"cresol";"";"";"";"";"alcohols";"1";"recommended; questionable ";">10";"50 – 300";"";"1";"";"";"";"";"";"";"";"";"";"";"";""
"18";"Glassed Steel";"crude oil";"";"petroleum product";"";"";"petroleum products";"1";"recommended";">10";"50 – 300";"brief exposure";"1";"";"";"";"";"";"";"";"";"";"";"";""
"19";"Glassed Steel";"ethylene dichloride";"1,2-dichloroethane";"";"107-06-2";"C2H4Cl2";"solvents";"1";"recommended; questionable ";">10";"50 – 300";"";"1";"";"";"";"";"";"";"";"";"";"";"";""
"20";"Glassed Steel";"ethylene glycol";"1,2-ethanediol";"";"107-21-1";"C2H6O2";"alcohols";"1";"recommended; questionable ";">10";"50 – 300";"";"1";"";"";"";"";"";"";"";"";"";"";"";""
"21";"Glassed Steel";"ferric chloride";"iron chloride";"";"7705-08-0";"Cl3Fe";"salts";"1";"recommended; questionable ";">10";"50 – 300";"";"1";"";"";"";"";"";"";"";"";"";"";"";""
"22";"Glassed Steel";"formaldehyde";"methanal";"";"50-00-0";"CH2O";"aldehydes";"1";"recommended";">10";"50 – 300";"";"1";"";"";"";"";"";"";"";"";"";"";"";""
"23";"Glassed Steel";"gasoline";"";"petroleum product";"";"";"fuels";"1";"recommended; questionable ";">10";"50 – 250";"";"1";"";"";"";"";"";"";"";"";"";"";"";""
"24";"Glassed Steel";"hydrochloric acid";"hydrogen chloride";"";"7647-01-0";"ClH";"inorganic acids";"2";"questionable";"<10";"285 – 300";"";"1";"";"";"";"";"";"";"";"";"";"";"";""
"25";"Glassed Steel";"hydrochloric acid";"hydrogen chloride";"";"7647-01-0";"ClH";"inorganic acids";"2";"questionable";"10 – 20";"275 – 300";"";"1";"";"";"";"";"";"";"";"";"";"";"";""
"26";"Glassed Steel";"hydrochloric acid";"hydrogen chloride";"";"7647-01-0";"ClH";"inorganic acids";"1";"recommended";"10 – 40";"50 – 250";"";"1";"";"";"";"";"";"";"";"";"";"";"";""
"27";"Glassed Steel";"hydrochloric acid";"hydrogen chloride";"";"7647-01-0";"ClH";"inorganic acids";"2";"questionable";"20";"250 – 300";"";"1";"";"";"";"";"";"";"";"";"";"";"";""
"28";"Glassed Steel";"hydrochloric acid";"hydrogen chloride";"";"7647-01-0";"ClH";"inorganic acids";"2";"questionable";"20 – 30";"280 – 300";"";"1";"";"";"";"";"";"";"";"";"";"";"";""
"29";"Glassed Steel";"hydrochloric acid";"hydrogen chloride";"";"7647-01-0";"ClH";"inorganic acids";"2";"questionable";"30 – 40";"290 – 300";"";"1";"";"";"";"";"";"";"";"";"";"";"";""
"30";"Glassed Steel";"magnesium nitrate";"";"";"10377-60-3";"MgN2O6";"salts";"1";"recommended; questionable ";">10";"50 – 250";"";"1";"";"";"";"";"";"";"";"";"";"";"";""
"31";"Glassed Steel";"magnesium sulfate";"";"";"7487-88-9";"MgO4S";"salts";"1";"recommended; questionable ";">10";"50 – 300";"";"1";"";"";"";"";"";"";"";"";"";"";"";""
"32";"Glassed Steel";"methyl alcohol";"methanol";"";"67-56-1";"CH4O";"alcohols";"1";"recommended; questionable ";">10";"50 – 300";"";"1";"";"";"";"";"";"";"";"";"";"";"";""
"33";"Glassed Steel";"methyl chloride";"chloromethane";"";"74-87-3";"CH3Cl";"alkyl halides";"1";"recommended; questionable ";">10";"50 – 300";"";"1";"";"";"";"";"";"";"";"";"";"";"";""
"34";"Glassed Steel";"nitric acid";"";"";"7697-37-2";"HNO3";"inorganic acids";"2";"questionable";"10 – 50";"275 – 300";"";"1";"";"";"";"";"";"";"";"";"";"";"";""
"35";"Glassed Steel";"nitric acid";"";"";"7697-37-2";"HNO3";"inorganic acids";"1";"recommended";"10 – 70";"50 – 250";"";"1";"";"";"";"";"";"";"";"";"";"";"";""
"36";"Glassed Steel";"nitric acid";"";"";"7697-37-2";"HNO3";"inorganic acids";"2";"questionable";"20 – 40";"260 – 275";"";"1";"";"";"";"";"";"";"";"";"";"";"";""
"37";"Glassed Steel";"nitric acid";"";"";"7697-37-2";"HNO3";"inorganic acids";"1";"recommended";"70";"50 – 300";"";"1";"";"";"";"";"";"";"";"";"";"";"";""
"38";"Glassed Steel";"nitrobenzene";"";"";"98-95-3";"C6H5NO2";"aromatics";"1";"recommended; questionable ";">10";"50 – 300";"";"1";"";"";"";"";"";"";"";"";"";"";"";""
"39";"Glassed Steel";"nitrohydrochloric acid";"";"";"";"";"inorganic acids";"1";"recommended; questionable ";">10";"50 – 300";"";"1";"";"";"";"";"";"";"";"";"";"";"";""
"40";"Glassed Steel";"phenol";"hydroxybenzene";"";"108-95-2";"C6H6O";"phenols";"1";"recommended; questionable ";">10";"50 – 300";"";"1";"";"";"";"";"";"";"";"";"";"";"";""
"41";"Glassed Steel";"phosphoric acid";"orthophosphoric acid";"";"7664-38-2";"H3O4P";"inorganic acids";"1";"recommended";"10 – 60";"50 – 250";"";"1";"";"";"";"";"";"";"";"";"";"";"";""
"42";"Glassed Steel";"phosphoric acid";"orthophosphoric acid";"";"7664-38-2";"H3O4P";"inorganic acids";"1";"recommended";"70 – 80";"175 – 212";"";"1";"";"";"";"";"";"";"";"";"";"";"";""
"43";"Glassed Steel";"phosphoric acid";"orthophosphoric acid";"";"7664-38-2";"H3O4P";"inorganic acids";"2";"questionable";"70 – 80";"212 – 250";"";"1";"";"";"";"";"";"";"";"";"";"";"";""
"44";"Glassed Steel";"phosphoric acid";"orthophosphoric acid";"";"7664-38-2";"H3O4P";"inorganic acids";"1";"recommended";">70";"50 – 175";"";"1";"";"";"";"";"";"";"";"";"";"";"";""
"45";"Glassed Steel";"sodium carbonate";"soda ash";"";"497-19-8";"CNa2O3";"salts";"2";"questionable";"10";"195 – 212";"";"1";"";"";"";"";"";"";"";"";"";"";"";""
"46";"Glassed Steel";"sodium carbonate";"soda ash";"";"497-19-8";"CNa2O3";"salts";"1";"recommended; ~60-120°C (140-248°F), 0.5 to 1% recommended";"10 – 20";"50 – 150";"";"1";"";"";"";"";"";"";"";"";"";"";"";""
"47";"Glassed Steel";"sodium carbonate";"soda ash";"";"497-19-8";"CNa2O3";"salts";"2";"questionable";"10 – 20";"150 – 195";"";"1";"";"";"";"";"";"";"";"";"";"";"";""
"48";"Glassed Steel";"sodium chloride";"";"";"7647-14-5";"ClNa";"salts";"1";"recommended; questionable ";">10";"50 – 300";"";"1";"";"";"";"";"";"";"";"";"";"";"";""
"49";"Glassed Steel";"sodium fluoride";"";"";"7681-49-4";"FNa";"salts";"3";"not recommended";"any";"0 – 250";"";"1";"";"";"";"";"";"";"";"";"";"";"";""
"50";"Glassed Steel";"sodium hydroxide";"caustic soda";"";"1310-73-2";"HNaO";"bases";"1";"recommended; recommended ~ 0.5%, ";"10 – 50";"32 – 145";"";"1";"";"";"";"";"";"";"";"";"";"";"";""
"";"";"";"";"";"";"";"";"";"";"";"";"";"";"";"";"";"";"";"";"";"";"";"";"";""
"";"";"";"";"";"";"";"";"";"";"";"";"";"";"";"";"";"";"";"";"";"";"";"";"";""
"Corrosion Survey Database (COR•SUR) © 2002 NACE International";"";"";"";"";"";"";"";"";"";"";"";"";"";"";"";"";"";"";"";"";"";"";"";"";""

File: data/corrosion_data/TableData (61).csv
sep=;
"Title: Corrosion Survey Database (COR•SUR)";"";"";"";"";"";"";"";"";"";"";"";"";"";"";"";"";"";"";"";"";"";"";"";"";""
"Table: Magnesia Partially Stabilized Zirconia";"";"";"";"";"";"";"";"";"";"";"";"";"";"";"";"";"";"";"";"";"";"";"";"";""
"DOWNLOAD SHOWS ONLY THE DISPLAYED DATA, UP TO 50 ROWS";"";"";"";"";"";"";"";"";"";"";"";"";"";"";"";"";"";"";"";"";"";"";"";"";""
"No.";"material or substance name";"material synonym";"exposure medium";"exposure medium synonym";"exposure medium note";"exposure medium CAS RN";"exposure medium formula";"exposure medium class";"NACE resistance rating (unitless)";"resistance note";"conc. (%)";"temp. (°F)";"exposure time (mo (30))";"reference";"";"";"";"";"";"";"";"";"";"";""
"1";"Magnesia Partially Stabilized Zirconia";"Nilcra PSZ";"aqua regia";"";"nitric acid 63% + hydrochloric acid 2%";"";"";"inorganic acids";"1";"recommended";"65";"0 – 250";"<1";"15";"";"";"";"";"";"";"";"";"";"";""
"2";"Magnesia Partially Stabilized Zirconia";"Nilcra PSZ";"hydrochloric acid";"hydrogen chloride";"";"7647-01-0";"ClH";"inorganic acids";"1";"recommended";"10";"0 – 200";"<1";"15";"";"";"";"";"";"";"";"";"";"";""
"3";"Magnesia Partially Stabilized Zirconia";"Nilcra PSZ";"nitric acid";"";"";"7697-37-2";"HNO3";"inorganic acids";"1";"recommended";"65";"0 – 250";"<1";"15";"";"";"";"";"";"";"";"";"";"";""
"4";"Magnesia Partially Stabilized Zirconia";"Nilcra PSZ";"phosphoric acid";"orthophosphoric acid";"";"7664-38-2";"H3O4P";"inorganic acids";"1";"recommended";"10";"0 – 200";"<1";"15";"";"";"";"";"";"";"";"";"";"";""
"5";"Magnesia Partially Stabilized Zirconia";"Nilcra PSZ";"sodium hydroxide";"caustic soda";"";"1310-73-2";"HNaO";"bases";"1";"recommended";"50";"0 – 250";"<1";"15";"";"";"";"";"";"";"";"";"";"";""
"6";"Magnesia Partially Stabilized Zirconia";"Nilcra PSZ";"sulfuric acid";"oil of vitriol";"";"7664-93-9";"H2O4S";"inorganic acids";"1";"recommended";"20";"0 – 200";"<1";"15";"";"";"";"";"";"";"";"";"";"";""
"7";"Magnesia Partially Stabilized Zirconia";"";"sulfuric acid";"oil of vitriol";"";"7664-93-9";"H2O4S";"inorganic acids";"1";"recommended";"60";"0 – 200";"";"15";"";"";"";"";"";"";"";"";"";"";""
"8";"Magnesia Partially Stabilized Zirconia";"";"sulfuric acid";"oil of vitriol";"";"7664-93-9";"H2O4S";"inorganic acids";"2";"questionable";"60";"250";"";"15";"";"";"";"";"";"";"";"";"";"";""
"9";"Magnesia Partially Stabilized Zirconia";"";"sulfuric acid";"oil of vitriol";"";"7664-93-9";"H2O4S";"inorganic acids";"1";"recommended";"95";"50 – 100";"";"15";"";"";"";"";"";"";"";"";"";"";""
"";"";"";"";"";"";"";"";"";"";"";"";"";"";"";"";"";"";"";"";"";"";"";"";"";""
"";"";"";"";"";"";"";"";"";"";"";"";"";"";"";"";"";"";"";"";"";"";"";"";"";""
"Corrosion Survey Database (COR•SUR) © 2002 NACE International";"";"";"";"";"";"";"";"";"";"";"";"";"";"";"";"";"";"";"";"";"";"";"";"";""

File: data/corrosion_data/TableData (62).csv
sep=;
"Title: Corrosion Survey Database (COR•SUR)";"";"";"";"";"";"";"";"";"";"";"";"";"";"";"";"";"";"";"";"";"";"";"";"";""
"Table: Nylon";"";"";"";"";"";"";"";"";"";"";"";"";"";"";"";"";"";"";"";"";"";"";"";"";""
"DOWNLOAD SHOWS ONLY THE DISPLAYED DATA, UP TO 50 ROWS";"";"";"";"";"";"";"";"";"";"";"";"";"";"";"";"";"";"";"";"";"";"";"";"";""
"No.";"material or substance name";"exposure medium";"exposure medium synonym";"exposure medium note";"exposure medium CAS RN";"exposure medium formula";"exposure medium class";"NACE resistance rating (unitless)";"resistance note";"conc. (%)";"temp. (°F)";"exposure time (mo (30))";"test note";"reference";"";"";"";"";"";"";"";"";"";"";""
"1";"Nylon";"acetaldehyde";"ethanal";"";"75-07-0";"C2H4O";"aldehydes";"2";"questionable";"40";"60 – 70";"";"";"1";"";"";"";"";"";"";"";"";"";"";""
"2";"Nylon";"acetamide";"ethanamide";"";"60-35-5";"C2H5NO";"amides";"1";"recommended";"50";"60 – 70";"";"";"1";"";"";"";"";"";"";"";"";"";"";""
"3";"Nylon";"acetic acid";"ethanoic acid";"";"64-19-7";"C2H4O2";"organic (weak) acids";"2";"questionable; discolored; weight gain";"10";"60 – 70";"<1";"";"1";"";"";"";"";"";"";"";"";"";"";""
"4";"Nylon";"acetic acid";"ethanoic acid";"";"64-19-7";"C2H4O2";"organic (weak) acids";"3";"not recommended";"10";"70 – 212";"";"";"1";"";"";"";"";"";"";"";"";"";"";""
"5";"Nylon";"acetic acid";"ethanoic acid";"";"64-19-7";"C2H4O2";"organic (weak) acids";"3";"not recommended";"40";"60 – 70";"";"";"1";"";"";"";"";"";"";"";"";"";"";""
"6";"Nylon";"acetic acid";"ethanoic acid";"";"64-19-7";"C2H4O2";"organic (weak) acids";"3";"not recommended";"90";"60 – 212";"";"";"1";"";"";"";"";"";"";"";"";"";"";""
"7";"Nylon";"acetone";"2-propanone";"";"67-64-1";"C3H6O";"ketones";"1";"recommended";"100";"60 – 70";"<1";"";"1";"";"";"";"";"";"";"";"";"";"";""
"8";"Nylon";"acetophenone";"methyl phenyl ketone";"";"98-86-2";"C8H8O";"ketones";"1";"recommended";"100";"60 – 70";"";"";"1";"";"";"";"";"";"";"";"";"";"";""
"9";"Nylon";"aliphatic alcohol";"";"";"";"";"alcohols";"2";"questionable";"100";"60 – 70";"";"";"1";"";"";"";"";"";"";"";"";"";"";""
"10";"Nylon";"allyl chloride";"3-chloropropene";"";"107-05-1";"C3H5Cl";"halogenated aliphatics";"3";"not recommended";"100";"60 – 70";"";"";"1";"";"";"";"";"";"";"";"";"";"";""
"11";"Nylon";"aluminum chloride";"aluminum trichloride";"";"7446-70-0";"AlCl3";"salts";"1";"recommended";"10";"60 – 70";"";"";"1";"";"";"";"";"";"";"";"";"";"";""
"12";"Nylon";"aluminum sulfate";"alunogenite";"";"10043-01-3";"Al2O12S3";"salts";"1";"recommended";"10";"60 – 70";"";"";"1";"";"";"";"";"";"";"";"";"";"";""
"13";"Nylon";"ammonia";"";"aqueous solution";"7664-41-7";"H3N";"bases";"1";"recommended";"10";"60 – 70";"";"";"1";"";"";"";"";"";"";"";"";"";"";""
"14";"Nylon";"ammonia";"";"gas";"7664-41-7";"H3N";"bases";"2";"questionable";"100";"60 – 212";"";"";"1";"";"";"";"";"";"";"";"";"";"";""
"15";"Nylon";"ammonium carbonate";"";"";"506-87-6";"CH8N2O3";"salts";"1";"recommended";"10";"60 – 70";"";"";"1";"";"";"";"";"";"";"";"";"";"";""
"16";"Nylon";"ammonium chloride";"sal ammoniac";"";"12125-02-9";"ClH4N";"salts";"2";"questionable";"10";"60 – 70";"";"";"1";"";"";"";"";"";"";"";"";"";"";""
"17";"Nylon";"ammonium chloride";"sal ammoniac";"";"12125-02-9";"ClH4N";"salts";"1";"recommended";"40";"60 – 70";"";"";"1";"";"";"";"";"";"";"";"";"";"";""
"18";"Nylon";"ammonium chloride";"sal ammoniac";"";"12125-02-9";"ClH4N";"salts";"2";"questionable";"40";"70 – 212";"";"";"1";"";"";"";"";"";"";"";"";"";"";""
"19";"Nylon";"ammonium hydroxide";"ammonia solution";"";"1336-21-6";"H5NO";"bases";"1";"recommended";"30";"60 – 70";"";"";"1";"";"";"";"";"";"";"";"";"";"";""
"20";"Nylon";"amyl acetate";"pentyl acetate";"";"628-63-7";"C7H14O2";"esters";"1";"recommended";"100";"60 – 70";"";"";"1";"";"";"";"";"";"";"";"";"";"";""
"21";"Nylon";"amyl alcohol";"1-pentanol";"";"71-41-0";"C5H12O";"alcohols";"1";"recommended";"100";"60 – 70";"";"";"1";"";"";"";"";"";"";"";"";"";"";""
"22";"Nylon";"aniline";"benzenamine";"";"62-53-3";"C6H7N";"amines";"3";"not recommended; weight gain >12 months";"100";"60 – 70";"";"";"1";"";"";"";"";"";"";"";"";"";"";""
"23";"Nylon";"aniline";"benzenamine";"";"62-53-3";"C6H7N";"amines";"2";"questionable; weight gain ";"100";"150 – 175";"";"";"1";"";"";"";"";"";"";"";"";"";"";""
"24";"Nylon";"anise oil";"";"";"";"";"ketones";"1";"recommended";"100";"60 – 70";"";"";"1";"";"";"";"";"";"";"";"";"";"";""
"25";"Nylon";"antimony chloride";"antimony trichloride";"";"10025-91-9";"Cl3Sb";"salts";"3";"not recommended";"10";"60 – 70";"";"";"1";"";"";"";"";"";"";"";"";"";"";""
"26";"Nylon";"aspirin";"acetylsalicylic acid; 2-(Acetyloxy)benzoic acid";"";"";"";"pharmaceuticals";"1";"recommended";"100";"60 – 70";"";"";"1";"";"";"";"";"";"";"";"";"";"";""
"27";"Nylon";"barium chloride";"";"";"10361-37-2";"BaCl2";"salts";"1";"recommended";"10";"60 – 175";"";"";"1";"";"";"";"";"";"";"";"";"";"";""
"28";"Nylon";"barium chloride";"";"";"10361-37-2";"BaCl2";"salts";"1";"recommended";"10 – 60";"70 – 175";"";"";"1";"";"";"";"";"";"";"";"";"";"";""
"29";"Nylon";"barium sulfate";"";"";"7727-43-7";"BaO4S";"salts";"1";"recommended";"10";"60 – 70";"";"";"1";"";"";"";"";"";"";"";"";"";"";""
"30";"Nylon";"barium sulfide";"";"";"21109-95-5";"BaS";"salts";"1";"recommended";"10";"60 – 70";"";"";"1";"";"";"";"";"";"";"";"";"";"";""
"31";"Nylon";"benzaldehyde";"benzenecarboxaldehyde";"";"100-52-7";"C7H6O";"aldehydes";"3";"not recommended; weight gain";"100";"60 – 70";"<1";"";"1";"";"";"";"";"";"";"";"";"";"";""
"32";"Nylon";"benzaldehyde";"benzenecarboxaldehyde";"";"100-52-7";"C7H6O";"aldehydes";"3";"not recommended";"100";"150 – 175";"";"";"1";"";"";"";"";"";"";"";"";"";"";""
"33";"Nylon";"benzene";"[6]annulene";"";"71-43-2";"C6H6";"aromatics";"1";"recommended";"100";"60 – 70";"<1";"";"1";"";"";"";"";"";"";"";"";"";"";""
"34";"Nylon";"benzene";"[6]annulene";"";"71-43-2";"C6H6";"aromatics";"1";"recommended";"100";"150 – 175";"";"";"1";"";"";"";"";"";"";"";"";"";"";""
"35";"Nylon";"benzenesulfonic acid";"";"";"";"";"surfactants & detergents";"3";"not recommended";"100";"60 – 70";"";"";"1";"";"";"";"";"";"";"";"";"";"";""
"36";"Nylon";"benzoic acid";"benzenecarboxylic acid";"";"65-85-0";"C7H6O2";"organic (weak) acids";"2";"questionable";"70";"60 – 70";"";"";"1";"";"";"";"";"";"";"";"";"";"";""
"37";"Nylon";"benzoic acid";"benzenecarboxylic acid";"";"65-85-0";"C7H6O2";"organic (weak) acids";"3";"not recommended";"80 – 90";"60 – 70";"";"";"1";"";"";"";"";"";"";"";"";"";"";""
"38";"Nylon";"benzyl alcohol";"phenylmethanol";"";"100-51-6";"C7H8O";"alcohols";"3";"not recommended";"100";"60 – 70";"<1";"";"1";"";"";"";"";"";"";"";"";"";"";""
"39";"Nylon";"benzyl alcohol";"phenylmethanol";"";"100-51-6";"C7H8O";"alcohols";"3";"not recommended; weight gain";"100";"150 – 175";"";"";"1";"";"";"";"";"";"";"";"";"";"";""
"40";"Nylon";"bitumen";"";"";"";"";"petroleum products";"2";"questionable";"100";"60 – 70";"";"";"1";"";"";"";"";"";"";"";"";"";"";""
"41";"Nylon";"boric acid";"";"";"";"";"inorganic acids";"1";"recommended";"100";"60 – 70";"";"";"1";"";"";"";"";"";"";"";"";"";"";""
"42";"Nylon";"boron trifluoride";"";"gas";"7637-07-02";"BF3";"gases";"3";"not recommended";"100";"60 – 70";"";"";"1";"";"";"";"";"";"";"";"";"";"";""
"43";"Nylon";"bromine";"";"aqueous solution";"7726-95-6";"Br2";"";"3";"not recommended";"30";"60 – 70";"";"";"1";"";"";"";"";"";"";"";"";"";"";""
"44";"Nylon";"bromine";"";"";"7726-95-6";"Br2";"";"3";"not recommended";"100";"60 – 70";"";"";"1";"";"";"";"";"";"";"";"";"";"";""
"45";"Nylon";"butanediol";"";"";"";"";"alcohols";"1";"recommended";"100";"60 – 70";"";"";"1";"";"";"";"";"";"";"";"";"";"";""
"46";"Nylon";"butter";"";"";"";"";"foods & beverages";"1";"recommended";"100";"60 – 70";"";"";"1";"";"";"";"";"";"";"";"";"";"";""
"47";"Nylon";"butyl acetate";"";"";"123-86-4";"C6H12O2";"esters";"1";"recommended";"100";"60 – 70";"";"";"1";"";"";"";"";"";"";"";"";"";"";""
"48";"Nylon";"butyl alcohol";"1-butanol";"";"71-36-3";"C4H10O";"alcohols";"1";"recommended";"100";"70 – 200";"";"";"1";"";"";"";"";"";"";"";"";"";"";""
"49";"Nylon";"butyric acid";"butanoic acid";"";"107-92-6";"C4H8O2";"organic (weak) acids";"2";"questionable";"20";"60 – 70";"";"";"1";"";"";"";"";"";"";"";"";"";"";""
"50";"Nylon";"butyric acid";"butanoic acid";"";"107-92-6";"C4H8O2";"organic (weak) acids";"2";"questionable";"100";"60 – 70";"";"";"1";"";"";"";"";"";"";"";"";"";"";""
"";"";"";"";"";"";"";"";"";"";"";"";"";"";"";"";"";"";"";"";"";"";"";"";"";""
"";"";"";"";"";"";"";"";"";"";"";"";"";"";"";"";"";"";"";"";"";"";"";"";"";""
"Corrosion Survey Database (COR•SUR) © 2002 NACE International";"";"";"";"";"";"";"";"";"";"";"";"";"";"";"";"";"";"";"";"";"";"";"";"";""

File: data/corrosion_data/TableData (63).csv
sep=;
"Title: Corrosion Survey Database (COR•SUR)";"";"";"";"";"";"";"";"";"";"";"";"";"";"";"";"";"";"";"";"";"";"";"";"";""
"Table: Perfluoroalkoxy Resins";"";"";"";"";"";"";"";"";"";"";"";"";"";"";"";"";"";"";"";"";"";"";"";"";""
"DOWNLOAD SHOWS ONLY THE DISPLAYED DATA, UP TO 50 ROWS";"";"";"";"";"";"";"";"";"";"";"";"";"";"";"";"";"";"";"";"";"";"";"";"";""
"No.";"material or substance name";"exposure medium";"exposure medium synonym";"exposure medium note";"exposure medium CAS RN";"exposure medium formula";"exposure medium class";"NACE resistance rating (unitless)";"resistance note";"conc. (%)";"temp. (°F)";"exposure time (mo (30))";"test note";"reference";"";"";"";"";"";"";"";"";"";"";""
"1";"Perfluoroalkoxy Resins";"acetic acid";"ethanoic acid";"";"64-19-7";"C2H4O2";"organic (weak) acids";"1";"recommended; weight gain; strength loss";"100";"200 – 250";"<1";"glacial; acetic anhydride also";"1, 22";"";"";"";"";"";"";"";"";"";"";""
"2";"Perfluoroalkoxy Resins";"acetophenone";"methyl phenyl ketone";"";"98-86-2";"C8H8O";"ketones";"1";"recommended; weight gain; strength loss; steady state reached in exposure time";"100";"200 – 396";"<1";"boiling point 202°C (396°F)";"1, 22";"";"";"";"";"";"";"";"";"";"";""
"3";"Perfluoroalkoxy Resins";"ammonium hydroxide";"ammonia solution";"";"1336-21-6";"H5NO";"bases";"1";"recommended; steady state reached in exposure time";"90";"32 – 150";"<1";"";"1";"";"";"";"";"";"";"";"";"";"";""
"4";"Perfluoroalkoxy Resins";"aniline";"benzenamine";"";"62-53-3";"C6H7N";"amines";"1";"recommended; steady state reached in exposure time";"100";"32 – 340";"<1";"";"1, 22";"";"";"";"";"";"";"";"";"";"";""
"5";"Perfluoroalkoxy Resins";"aniline";"benzenamine";"";"62-53-3";"C6H7N";"amines";"1";"recommended; weight gain, strength loss";"100";"340 – 365";"";"boiling point 185°C (365°F)";"1, 22";"";"";"";"";"";"";"";"";"";"";""
"6";"Perfluoroalkoxy Resins";"benzaldehyde";"benzenecarboxaldehyde";"";"100-52-7";"C7H6O";"aldehydes";"1";"recommended; steady state reached in one week exposure";"100";"32 – 330";"<1";"";"1";"";"";"";"";"";"";"";"";"";"";""
"7";"Perfluoroalkoxy Resins";"benzaldehyde";"benzenecarboxaldehyde";"";"100-52-7";"C7H6O";"aldehydes";"1";"recommended; weight gain, strength loss, 179°C (354°F)";"100";"330 – 354";"";"";"1";"";"";"";"";"";"";"";"";"";"";""
"8";"Perfluoroalkoxy Resins";"benzyl alcohol";"phenylmethanol";"";"100-51-6";"C7H8O";"alcohols";"1";"recommended";"100";"32 – 100";"<1";"";"1, 9";"";"";"";"";"";"";"";"";"";"";""
"9";"Perfluoroalkoxy Resins";"benzyl alcohol";"phenylmethanol";"";"100-51-6";"C7H8O";"alcohols";"1";"recommended";"100";"100 – 175";"";"steady state";"1, 9";"";"";"";"";"";"";"";"";"";"";""
"10";"Perfluoroalkoxy Resins";"benzyl alcohol";"phenylmethanol";"";"100-51-6";"C7H8O";"alcohols";"1";"recommended; weight gain, strength loss";"100";"200 – 375";"";"";"1, 9";"";"";"";"";"";"";"";"";"";"";""
"11";"Perfluoroalkoxy Resins";"benzyl alcohol";"phenylmethanol";"";"100-51-6";"C7H8O";"alcohols";"1";"recommended";"100";"375 – 401";"";"boiling point, 205°C (401°F)";"1, 9";"";"";"";"";"";"";"";"";"";"";""
"12";"Perfluoroalkoxy Resins";"bromine";"";"";"7726-95-6";"Br2";"";"1";"recommended";"100";"70 – 125";"<1";"";"1, 22";"";"";"";"";"";"";"";"";"";"";""
"13";"Perfluoroalkoxy Resins";"bromine";"";"";"7726-95-6";"Br2";"";"1";"recommended; strength loss";"100";"125 – 150";"";"";"1, 22";"";"";"";"";"";"";"";"";"";"";""
"14";"Perfluoroalkoxy Resins";"butyl acetate";"";"";"123-86-4";"C6H12O2";"esters";"1";"recommended; weight gain; strength loss; steady state reached in one week exposure";"100";"32 – 235";"<1";"";"1, 22";"";"";"";"";"";"";"";"";"";"";""
"15";"Perfluoroalkoxy Resins";"butyl acetate";"";"";"123-86-4";"C6H12O2";"esters";"1";"recommended";"100";"235 – 261";"";"boiling point 127°C (261°F)";"1, 22";"";"";"";"";"";"";"";"";"";"";""
"16";"Perfluoroalkoxy Resins";"butylamine";"1-butanamine";"";"109-73-9";"C4H11N";"amines";"1";"recommended; steady state reached in one week exposure";"100";"32 – 150";"<1";"";"1, 22";"";"";"";"";"";"";"";"";"";"";""
"17";"Perfluoroalkoxy Resins";"butylamine";"1-butanamine";"";"109-73-9";"C4H11N";"amines";"2";"questionable; weight gain, strength loss";"100";"150 – 175";"";"";"1, 22";"";"";"";"";"";"";"";"";"";"";""
"18";"Perfluoroalkoxy Resins";"carbon tetrachloride";"tetrachloromethane";"";"56-23-5";"CCl4";"solvents";"1";"recommended; weight gain; strength loss";"100";"32 – 150";"<1";"";"1, 22";"";"";"";"";"";"";"";"";"";"";""
"19";"Perfluoroalkoxy Resins";"carbon tetrachloride";"tetrachloromethane";"";"56-23-5";"CCl4";"solvents";"2";"questionable; steady state reached in one week exposure";"100";"150 – 175";"";"";"1, 22";"";"";"";"";"";"";"";"";"";"";""
"20";"Perfluoroalkoxy Resins";"chlorine";"";"";"7782-50-5";"Cl2";"";"1";"recommended; weight gain; strength loss";"100";"70 – 250";"<1";"";"1, 22";"";"";"";"";"";"";"";"";"";"";""
"21";"Perfluoroalkoxy Resins";"chlorosulfonic acid";"chlorosulfuric acid";"";"7790-94-5";"ClHO3S";"inorganic acids";"1";"recommended; weight gain; strength loss; steady state reached in one week exposure";"100";"32 – 275";"<1";"";"1, 22";"";"";"";"";"";"";"";"";"";"";""
"22";"Perfluoroalkoxy Resins";"chlorosulfonic acid";"chlorosulfuric acid";"";"7790-94-5";"ClHO3S";"inorganic acids";"1";"recommended";"100";"275 – 304";"";"boiling 151°C (304°F)";"1, 22";"";"";"";"";"";"";"";"";"";"";""
"23";"Perfluoroalkoxy Resins";"chromic acid";"";"";"";"";"inorganic acids";"1";"recommended; steady state reached in one week exposure";"50";"70 – 250";"<1";"";"1";"";"";"";"";"";"";"";"";"";"";""
"24";"Perfluoroalkoxy Resins";"cresol";"";"";"";"";"alcohols";"1";"recommended; steady state reached in one week exposure";"100";"32 – 350";"<1";"";"1";"";"";"";"";"";"";"";"";"";"";""
"25";"Perfluoroalkoxy Resins";"cresol";"";"";"";"";"alcohols";"1";"recommended; weight gain, strength loss";"100";"350 – 376";"";"boiling point 191°C (376°F)";"1";"";"";"";"";"";"";"";"";"";"";""
"26";"Perfluoroalkoxy Resins";"cyclohexanone";"pimelic ketone";"";"108-94-1";"C6H10O";"ketones";"1";"recommended; steady state reached in one week exposure";"100";"32 – 285";"<1";"";"1, 22";"";"";"";"";"";"";"";"";"";"";""
"27";"Perfluoroalkoxy Resins";"cyclohexanone";"pimelic ketone";"";"108-94-1";"C6H10O";"ketones";"1";"recommended; weight gain, strength loss";"100";"285 – 313";"";"boiling point 156°C (313°F)";"1, 22";"";"";"";"";"";"";"";"";"";"";""
"28";"Perfluoroalkoxy Resins";"dimethyl formamide";"";"";"";"";"amides";"1";"recommended";"100";"70 – 280";"";"";"1, 22";"";"";"";"";"";"";"";"";"";"";""
"29";"Perfluoroalkoxy Resins";"dimethyl formamide";"";"";"";"";"amides";"1";"recommended; weight gain; strength loss; steady state reached in one week exposure";"100";"280 – 309";"<1";"boiling point 154°C (309°F)";"1, 22";"";"";"";"";"";"";"";"";"";"";""
"30";"Perfluoroalkoxy Resins";"dimethyl phthalate";"";"";"131-11-3";"C10H10O4";"esters";"1";"recommended; weight gain; strength loss; steady state reached in one week exposure";"100";"70 – 392";"<1";"";"1";"";"";"";"";"";"";"";"";"";"";""
"31";"Perfluoroalkoxy Resins";"dimethyl sulfoxide";"dmso";"";"67-68-5";"C2H6OS";"solvents";"1";"recommended; weight gain; strength loss; steady state reached in one week exposure";"100";"70 – 374";"<1";"";"1";"";"";"";"";"";"";"";"";"";"";""
"32";"Perfluoroalkoxy Resins";"dioxane";"";"";"";"";"ethers";"1";"recommended; weight gain; strength loss; steady state reached in one week exposure";"100";"32 – 212";"<1";"";"1, 22";"";"";"";"";"";"";"";"";"";"";""
"33";"Perfluoroalkoxy Resins";"ethylenediamine";"1,2-ethanediamine";"";"107-15-3";"C2H8N2";"amines";"1";"recommended; strength loss; steady state reached in one week exposure";"100";"32 – 250";"<1";"";"1";"";"";"";"";"";"";"";"";"";"";""
"34";"Perfluoroalkoxy Resins";"ferric chloride";"iron chloride";"";"7705-08-0";"Cl3Fe";"salts";"1";"recommended; strength loss; steady state reached in one week exposure";"20";"70 – 212";"<1";"";"1, 22";"";"";"";"";"";"";"";"";"";"";""
"35";"Perfluoroalkoxy Resins";"hydrochloric acid";"hydrogen chloride";"";"7647-01-0";"ClH";"inorganic acids";"1";"recommended; steady state reached in one week exposure";"60";"70 – 250";"<1";"";"1, 22";"";"";"";"";"";"";"";"";"";"";""
"36";"Perfluoroalkoxy Resins";"hydrofluoric acid";"hydrogen fluoride";"";"7664-39-3";"FH";"inorganic acids";"1";"recommended";"60";"60 – 70";"<1";"";"1, 22";"";"";"";"";"";"";"";"";"";"";""
"37";"Perfluoroalkoxy Resins";"hydrogen peroxide";"";"";"7722-84-1";"H2O2";"oxidizing agents";"1";"recommended; strength loss";"30";"60 – 70";"<1";"";"1, 22";"";"";"";"";"";"";"";"";"";"";""
"38";"Perfluoroalkoxy Resins";"isooctane";"2,2,4-trimethylpentane";"";"540-84-1";"C8H18";"hydrocarbons";"1";"recommended; weight gain; strength loss; steady state reached in one week exposure";"100";"32 – 190";"<1";"";"1, 22";"";"";"";"";"";"";"";"";"";"";""
"39";"Perfluoroalkoxy Resins";"isooctane";"2,2,4-trimethylpentane";"";"540-84-1";"C8H18";"hydrocarbons";"1";"recommended";"100";"190 – 212";"";"boiling point";"1, 22";"";"";"";"";"";"";"";"";"";"";""
"40";"Perfluoroalkoxy Resins";"methyl ethyl ketone";"2-butanone";"";"78-93-3";"C4H8O";"ketones";"1";"recommended; weight gain; strength loss; steady state reached in one week exposure";"100";"32 – 175";"<1";"";"1, 22";"";"";"";"";"";"";"";"";"";"";""
"41";"Perfluoroalkoxy Resins";"methylene chloride";"dichloromethane";"";"1975-09-02";"CH2Cl2";"solvents";"1";"recommended; weight gain; strength loss";"100";"32 – 85";"<1";"";"1";"";"";"";"";"";"";"";"";"";"";""
"42";"Perfluoroalkoxy Resins";"methylene chloride";"dichloromethane";"";"1975-09-02";"CH2Cl2";"solvents";"1";"recommended";"100";"85 – 100";"";"boiling point 40°C (104°F)";"1";"";"";"";"";"";"";"";"";"";"";""
"43";"Perfluoroalkoxy Resins";"mineral oil";"";"petroleum product";"";"";"petroleum products";"1";"recommended; steady state reached in one week exposure";"100";"70 – 200";"<1";"";"1";"";"";"";"";"";"";"";"";"";"";""
"44";"Perfluoroalkoxy Resins";"mineral oil";"";"petroleum product";"";"";"petroleum products";"2";"questionable";"100";"200 – 330";"";"";"1";"";"";"";"";"";"";"";"";"";"";""
"45";"Perfluoroalkoxy Resins";"mineral oil";"";"petroleum product";"";"";"petroleum products";"2";"questionable; strength loss, 180°C (356°F)";"100";"330 – 356";"";"";"1";"";"";"";"";"";"";"";"";"";"";""
"46";"Perfluoroalkoxy Resins";"naphtha";"";"";"";"";"petroleum products";"1";"recommended; weight gain; strength loss; steady state reached in one week exposure";"100";"32 – 212";"<1";"";"1";"";"";"";"";"";"";"";"";"";"";""
"47";"Perfluoroalkoxy Resins";"nitric acid";"";"";"7697-37-2";"HNO3";"inorganic acids";"1";"recommended; steady state reached in one week exposure";"70";"70 – 250";"<1";"";"1, 22";"";"";"";"";"";"";"";"";"";"";""
"48";"Perfluoroalkoxy Resins";"nitric acid";"";"fuming";"7697-37-2";"HNO3";"inorganic acids";"1";"recommended";"100";"60 – 70";"";"";"1, 22";"";"";"";"";"";"";"";"";"";"";""
"49";"Perfluoroalkoxy Resins";"nitrobenzene";"";"";"98-95-3";"C6H5NO2";"aromatics";"1";"recommended; steady state reached in one week exposure";"100";"32 – 395";"<1";"";"1, 22";"";"";"";"";"";"";"";"";"";"";""
"50";"Perfluoroalkoxy Resins";"nitrobenzene";"";"";"98-95-3";"C6H5NO2";"aromatics";"1";"recommended; weight gain, strength loss";"100";"395 – 410";"";"boiling point 210°C (410°F)";"1, 22";"";"";"";"";"";"";"";"";"";"";""
"";"";"";"";"";"";"";"";"";"";"";"";"";"";"";"";"";"";"";"";"";"";"";"";"";""
"";"";"";"";"";"";"";"";"";"";"";"";"";"";"";"";"";"";"";"";"";"";"";"";"";""
"Corrosion Survey Database (COR•SUR) © 2002 NACE International";"";"";"";"";"";"";"";"";"";"";"";"";"";"";"";"";"";"";"";"";"";"";"";"";""
