Repository: Mahyar-rajabi94/TF_SDL

File: data/corrosion_data/TableData (64).csv
sep=;
"Title: Corrosion Survey Database (COR•SUR)";"";"";"";"";"";"";"";"";"";"";"";"";"";"";"";"";"";"";"";"";"";"";"";"";""
"Table: Phenolic Resins";"";"";"";"";"";"";"";"";"";"";"";"";"";"";"";"";"";"";"";"";"";"";"";"";""
"DOWNLOAD SHOWS ONLY THE DISPLAYED DATA, UP TO 50 ROWS";"";"";"";"";"";"";"";"";"";"";"";"";"";"";"";"";"";"";"";"";"";"";"";"";""
"No.";"material or substance name";"material synonym";"exposure medium";"exposure medium synonym";"exposure medium note";"exposure medium CAS RN";"exposure medium formula";"exposure medium class";"NACE resistance rating (unitless)";"resistance note";"conc. (%)";"temp. (°F)";"exposure time (mo (30))";"test note";"reference";"";"";"";"";"";"";"";"";"";""
"1";"Phenolic Resins";"";"chlorine";"";"";"7782-50-5";"Cl2";"";"1";"recommended";"10";"68";"";"";"5";"";"";"";"";"";"";"";"";"";""
"2";"Phenolic Resins";"";"chlorine";"";"";"7782-50-5";"Cl2";"";"1";"recommended";"25";"68";"";"";"5";"";"";"";"";"";"";"";"";"";""
"3";"Phenolic Resins";"";"chlorine";"";"";"7782-50-5";"Cl2";"";"1";"recommended";"50";"68";"<6";"chlorine water, saturated with water; cN and CS (carbon filled), CV (silica filled)";"5";"";"";"";"";"";"";"";"";"";""
"4";"Phenolic Resins";"";"monochloroacetic acid";"";"";"";"";"organic (weak) acids";"2";"questionable";"100";"0 – 302";"<6";"cN and CS (carbon filled), CV (silica filled)";"5";"";"";"";"";"";"";"";"";"";""
"5";"Phenolic Resins";"";"trichloroacetic acid";"";"";"1976-03-09";"C2HCl3O2";"organic (weak) acids";"2";"questionable";"100";"0 – 302";"<6";"cN and CS";"5";"";"";"";"";"";"";"";"";"";""
"6";"Phenolic Resins, Asbestos-Reinforced";"";"acetaldehyde";"ethanal";"";"75-07-0";"C2H4O";"aldehydes";"3";"not recommended";"90";"70 – 80";"";"";"1";"";"";"";"";"";"";"";"";"";""
"7";"Phenolic Resins, Asbestos-Reinforced";"";"acetic acid";"ethanoic acid";"";"64-19-7";"C2H4O2";"organic (weak) acids";"1";"recommended";"30";"60 – 70";"";"";"1";"";"";"";"";"";"";"";"";"";""
"8";"Phenolic Resins, Asbestos-Reinforced";"";"acetic acid";"ethanoic acid";"";"64-19-7";"C2H4O2";"organic (weak) acids";"1";"recommended";"30";"70 – 80";"";"";"1";"";"";"";"";"";"";"";"";"";""
"9";"Phenolic Resins, Asbestos-Reinforced";"";"acetic acid";"ethanoic acid";"";"64-19-7";"C2H4O2";"organic (weak) acids";"2";"questionable";"30";"80 – 150";"";"";"1";"";"";"";"";"";"";"";"";"";""
"10";"Phenolic Resins, Asbestos-Reinforced";"";"acetic acid";"ethanoic acid";"";"64-19-7";"C2H4O2";"organic (weak) acids";"3";"not recommended";"30";"150 – 212";"";"";"1";"";"";"";"";"";"";"";"";"";""
"11";"Phenolic Resins, Asbestos-Reinforced";"";"acetic acid";"ethanoic acid";"";"64-19-7";"C2H4O2";"organic (weak) acids";"1";"recommended";"100";"70 – 80";"";"glacial also";"1";"";"";"";"";"";"";"";"";"";""
"12";"Phenolic Resins, Asbestos-Reinforced";"";"acetic acid";"ethanoic acid";"";"64-19-7";"C2H4O2";"organic (weak) acids";"2";"questionable";"100";"80 – 150";"";"";"1";"";"";"";"";"";"";"";"";"";""
"13";"Phenolic Resins, Asbestos-Reinforced";"";"acetic acid";"ethanoic acid";"";"64-19-7";"C2H4O2";"organic (weak) acids";"3";"not recommended";"100";"150 – 212";"";"";"1";"";"";"";"";"";"";"";"";"";""
"14";"Phenolic Resins, Asbestos-Reinforced";"";"acetone";"2-propanone";"";"67-64-1";"C3H6O";"ketones";"3";"not recommended";"100";"60 – 70";"";"";"1";"";"";"";"";"";"";"";"";"";""
"15";"Phenolic Resins, Asbestos-Reinforced";"";"acetone";"2-propanone";"";"67-64-1";"C3H6O";"ketones";"3";"not recommended";"100";"70 – 80";"";"";"1";"";"";"";"";"";"";"";"";"";""
"16";"Phenolic Resins, Asbestos-Reinforced";"";"acetonitrile";"methyl cyanide";"";"1975-05-08";"C2H3N";"nitriles";"2";"questionable";"20";"70 – 80";"";"";"1";"";"";"";"";"";"";"";"";"";""
"17";"Phenolic Resins, Asbestos-Reinforced";"";"acetonitrile";"methyl cyanide";"";"1975-05-08";"C2H3N";"nitriles";"3";"not recommended";"20";"80 – 150";"";"";"1";"";"";"";"";"";"";"";"";"";""
"18";"Phenolic Resins, Asbestos-Reinforced";"";"acetyl chloride";"ethanoyl chloride";"";"75-36-5";"C2H3ClO";"acid halides";"1";"recommended; Haveg 4120 recommended to 27°C (81°F)";"100";"70 – 125";"";"";"1";"";"";"";"";"";"";"";"";"";""
"19";"Phenolic Resins, Asbestos-Reinforced";"";"acrylic acid";"2-propenoic acid";"";"1979-10-07";"C3H4O2";"organic (weak) acids";"1";"recommended";"90";"70 – 80";"";"";"1";"";"";"";"";"";"";"";"";"";""
"20";"Phenolic Resins, Asbestos-Reinforced";"";"acrylonitrile";"propenenitrile";"";"107-13-1";"C3H3N";"nitriles";"1";"recommended";"100";"70 – 80";"";"";"1";"";"";"";"";"";"";"";"";"";""
"21";"Phenolic Resins, Asbestos-Reinforced";"";"acrylonitrile";"propenenitrile";"";"107-13-1";"C3H3N";"nitriles";"3";"not recommended";"100";"80 – 150";"";"";"1";"";"";"";"";"";"";"";"";"";""
"22";"Phenolic Resins, Asbestos-Reinforced";"";"aluminum chloride";"aluminum trichloride";"";"7446-70-0";"AlCl3";"salts";"1";"recommended";"100";"60 – 70";"";"";"1";"";"";"";"";"";"";"";"";"";""
"23";"Phenolic Resins, Asbestos-Reinforced";"";"aluminum chloride";"aluminum trichloride";"";"7446-70-0";"AlCl3";"salts";"1";"recommended";"100";"70 – 300";"";"";"1";"";"";"";"";"";"";"";"";"";""
"24";"Phenolic Resins, Asbestos-Reinforced";"";"aluminum sulfate";"alunogenite";"";"10043-01-3";"Al2O12S3";"salts";"1";"recommended";"100";"60 – 70";"";"";"1";"";"";"";"";"";"";"";"";"";""
"25";"Phenolic Resins, Asbestos-Reinforced";"";"aluminum sulfate";"alunogenite";"";"10043-01-3";"Al2O12S3";"salts";"1";"recommended";"100";"70 – 150";"";"";"1";"";"";"";"";"";"";"";"";"";""
"26";"Phenolic Resins, Asbestos-Reinforced";"";"ammonium chloride";"sal ammoniac";"";"12125-02-9";"ClH4N";"salts";"1";"recommended";"100";"60 – 70";"";"";"1";"";"";"";"";"";"";"";"";"";""
"27";"Phenolic Resins, Asbestos-Reinforced";"";"ammonium hydroxide";"ammonia solution";"";"1336-21-6";"H5NO";"bases";"3";"not recommended";"100";"60 – 70";"";"";"1";"";"";"";"";"";"";"";"";"";""
"28";"Phenolic Resins, Asbestos-Reinforced";"";"ammonium hydroxide";"ammonia solution";"";"1336-21-6";"H5NO";"bases";"3";"not recommended; Haveg 61 recommended at 66°C (151°F)";"100";"70 – 80";"";"";"1";"";"";"";"";"";"";"";"";"";""
"29";"Phenolic Resins, Asbestos-Reinforced";"";"ammonium sulfate";"";"";"7783-20-2";"H8N2O4S";"salts";"3";"not recommended";"100";"60 – 70";"";"";"1";"";"";"";"";"";"";"";"";"";""
"30";"Phenolic Resins, Asbestos-Reinforced";"";"amyl alcohol";"1-pentanol";"";"71-41-0";"C5H12O";"alcohols";"3";"not recommended";"100";"60 – 70";"";"";"1";"";"";"";"";"";"";"";"";"";""
"31";"Phenolic Resins, Asbestos-Reinforced";"";"amyl alcohol";"1-pentanol";"";"71-41-0";"C5H12O";"alcohols";"1";"recommended";"100";"70 – 150";"";"";"1";"";"";"";"";"";"";"";"";"";""
"32";"Phenolic Resins, Asbestos-Reinforced";"";"aniline";"benzenamine";"";"62-53-3";"C6H7N";"amines";"3";"not recommended";"100";"60 – 70";"";"";"1";"";"";"";"";"";"";"";"";"";""
"33";"Phenolic Resins, Asbestos-Reinforced";"";"aniline";"benzenamine";"";"62-53-3";"C6H7N";"amines";"1";"recommended";"100";"70 – 80";"";"";"1";"";"";"";"";"";"";"";"";"";""
"34";"Phenolic Resins, Asbestos-Reinforced";"";"aniline";"benzenamine";"";"62-53-3";"C6H7N";"amines";"3";"not recommended";"100";"80 – 150";"";"";"1";"";"";"";"";"";"";"";"";"";""
"35";"Phenolic Resins, Asbestos-Reinforced";"";"aniline hydrochloride";"benzenamine hydrochloride";"";"142-04-1";"C6H8ClN";"amino salts";"1";"recommended";"100";"60 – 70";"";"";"1";"";"";"";"";"";"";"";"";"";""
"36";"Phenolic Resins, Asbestos-Reinforced";"";"aniline hydrochloride";"benzenamine hydrochloride";"";"142-04-1";"C6H8ClN";"amino salts";"1";"recommended";"100";"70 – 150";"";"";"1";"";"";"";"";"";"";"";"";"";""
"37";"Phenolic Resins, Asbestos-Reinforced";"";"benzaldehyde";"benzenecarboxaldehyde";"";"100-52-7";"C7H6O";"aldehydes";"1";"recommended";"100";"70 – 80";"";"";"1";"";"";"";"";"";"";"";"";"";""
"38";"Phenolic Resins, Asbestos-Reinforced";"";"benzaldehyde";"benzenecarboxaldehyde";"";"100-52-7";"C7H6O";"aldehydes";"3";"not recommended";"100";"80 – 150";"";"";"1";"";"";"";"";"";"";"";"";"";""
"39";"Phenolic Resins, Asbestos-Reinforced";"";"benzene";"[6]annulene";"";"71-43-2";"C6H6";"aromatics";"1";"recommended";"100";"60 – 70";"";"";"1";"";"";"";"";"";"";"";"";"";""
"40";"Phenolic Resins, Asbestos-Reinforced";"";"benzene";"[6]annulene";"";"71-43-2";"C6H6";"aromatics";"1";"recommended";"100";"70 – 80";"";"";"1";"";"";"";"";"";"";"";"";"";""
"41";"Phenolic Resins, Asbestos-Reinforced";"";"benzene";"[6]annulene";"";"71-43-2";"C6H6";"aromatics";"3";"not recommended";"100";"80 – 150";"";"";"1";"";"";"";"";"";"";"";"";"";""
"42";"Phenolic Resins, Asbestos-Reinforced";"";"benzenesulfonic acid";"";"";"";"";"surfactants & detergents";"1";"recommended";"100";"70 – 150";"";"";"1";"";"";"";"";"";"";"";"";"";""
"43";"Phenolic Resins, Asbestos-Reinforced";"";"benzenesulfonyl chloride";"";"";"";"";"";"1";"recommended";"100";"70 – 80";"";"";"1";"";"";"";"";"";"";"";"";"";""
"44";"Phenolic Resins, Asbestos-Reinforced";"";"benzotrichloride";"(trichloromethyl)benzene";"";"1998-07-07";"C7H5Cl3";"aromatics";"1";"recommended";"100";"70 – 80";"";"";"1";"";"";"";"";"";"";"";"";"";""
"45";"Phenolic Resins, Asbestos-Reinforced";"";"benzotrichloride";"(trichloromethyl)benzene";"";"1998-07-07";"C7H5Cl3";"aromatics";"3";"not recommended";"100";"80 – 150";"";"";"1";"";"";"";"";"";"";"";"";"";""
"46";"Phenolic Resins, Asbestos-Reinforced";"";"benzoyl chloride";"benzenecarbonyl chloride";"anhydrous";"98-88-4";"C7H5ClO";"acid halides";"1";"recommended";"100";"70 – 150";"";"";"1";"";"";"";"";"";"";"";"";"";""
"47";"Phenolic Resins, Asbestos-Reinforced";"";"benzyl alcohol";"phenylmethanol";"";"100-51-6";"C7H8O";"alcohols";"3";"not recommended";"100";"60 – 70";"";"";"1";"";"";"";"";"";"";"";"";"";""
"48";"Phenolic Resins, Asbestos-Reinforced";"";"benzyl alcohol";"phenylmethanol";"";"100-51-6";"C7H8O";"alcohols";"1";"recommended";"100";"70 – 80";"";"";"1";"";"";"";"";"";"";"";"";"";""
"49";"Phenolic Resins, Asbestos-Reinforced";"";"benzyl alcohol";"phenylmethanol";"";"100-51-6";"C7H8O";"alcohols";"3";"not recommended";"100";"80 – 150";"";"";"1";"";"";"";"";"";"";"";"";"";""
"50";"Phenolic Resins, Asbestos-Reinforced";"";"benzyl chloride";"(chloromethyl)benzene";"";"100-44-7";"C7H7Cl";"halogenated aromatics";"3";"not recommended";"100";"70 – 80";"";"";"1";"";"";"";"";"";"";"";"";"";""
"";"";"";"";"";"";"";"";"";"";"";"";"";"";"";"";"";"";"";"";"";"";"";"";"";""
"";"";"";"";"";"";"";"";"";"";"";"";"";"";"";"";"";"";"";"";"";"";"";"";"";""
"Corrosion Survey Database (COR•SUR) © 2002 NACE International";"";"";"";"";"";"";"";"";"";"";"";"";"";"";"";"";"";"";"";"";"";"";"";"";""

File: data/corrosion_data/TableData (65).csv
sep=;
"Title: Corrosion Survey Database (COR•SUR)";"";"";"";"";"";"";"";"";"";"";"";"";"";"";"";"";"";"";"";"";"";"";"";"";""
"Table: Polychloroprene";"";"";"";"";"";"";"";"";"";"";"";"";"";"";"";"";"";"";"";"";"";"";"";"";""
"DOWNLOAD SHOWS ONLY THE DISPLAYED DATA, UP TO 50 ROWS";"";"";"";"";"";"";"";"";"";"";"";"";"";"";"";"";"";"";"";"";"";"";"";"";""
"No.";"material or substance name";"exposure medium";"exposure medium synonym";"exposure medium note";"exposure medium CAS RN";"exposure medium formula";"exposure medium class";"NACE resistance rating (unitless)";"resistance note";"conc. (%)";"temp. (°F)";"exposure time (mo (30))";"test note";"reference";"";"";"";"";"";"";"";"";"";"";""
"1";"Polychloroprene";"acetaldehyde";"ethanal";"";"75-07-0";"C2H4O";"aldehydes";"1";"recommended";"40";"70 – 100";"";"";"1";"";"";"";"";"";"";"";"";"";"";""
"2";"Polychloroprene";"acetaldehyde";"ethanal";"";"75-07-0";"C2H4O";"aldehydes";"2";"questionable";"40";"100 – 175";"";"";"1";"";"";"";"";"";"";"";"";"";"";""
"3";"Polychloroprene";"acetaldehyde";"ethanal";"";"75-07-0";"C2H4O";"aldehydes";"2";"questionable";"100";"60 – 70";"";"";"1";"";"";"";"";"";"";"";"";"";"";""
"4";"Polychloroprene";"acetic acid";"ethanoic acid";"";"64-19-7";"C2H4O2";"organic (weak) acids";"3";"not recommended; weight gain ";"10";"175 – 212";"";"";"1";"";"";"";"";"";"";"";"";"";"";""
"5";"Polychloroprene";"acetic acid";"ethanoic acid";"";"64-19-7";"C2H4O2";"organic (weak) acids";"1";"recommended";"10 – 60";"70 – 150";"";"glacial also";"1";"";"";"";"";"";"";"";"";"";"";""
"6";"Polychloroprene";"acetic acid";"ethanoic acid";"";"64-19-7";"C2H4O2";"organic (weak) acids";"1";"recommended";"80";"70 – 100";"";"";"1";"";"";"";"";"";"";"";"";"";"";""
"7";"Polychloroprene";"acetic acid";"ethanoic acid";"";"64-19-7";"C2H4O2";"organic (weak) acids";"2";"questionable";"80";"100 – 212";"";"";"1";"";"";"";"";"";"";"";"";"";"";""
"8";"Polychloroprene";"acetic acid";"ethanoic acid";"";"64-19-7";"C2H4O2";"organic (weak) acids";"2";"questionable";"85";"70 – 212";"";"";"1";"";"";"";"";"";"";"";"";"";"";""
"9";"Polychloroprene";"acetic acid";"ethanoic acid";"";"64-19-7";"C2H4O2";"organic (weak) acids";"2";"questionable";"100";"70 – 100";"";"no water";"1";"";"";"";"";"";"";"";"";"";"";""
"10";"Polychloroprene";"acetic acid";"ethanoic acid";"";"64-19-7";"C2H4O2";"organic (weak) acids";"3";"not recommended";"100";"100 – 175";"";"";"1";"";"";"";"";"";"";"";"";"";"";""
"11";"Polychloroprene";"acetone";"2-propanone";"";"67-64-1";"C3H6O";"ketones";"1";"recommended";"10";"60 – 70";"";"traces";"1";"";"";"";"";"";"";"";"";"";"";""
"12";"Polychloroprene";"acetone";"2-propanone";"";"67-64-1";"C3H6O";"ketones";"3";"not recommended; weight gain, ";"100";"70 – 125";"";"";"1";"";"";"";"";"";"";"";"";"";"";""
"13";"Polychloroprene";"acetone";"2-propanone";"";"67-64-1";"C3H6O";"ketones";"3";"not recommended";"100";"125 – 150";"";"";"1";"";"";"";"";"";"";"";"";"";"";""
"14";"Polychloroprene";"acrylonitrile";"propenenitrile";"";"107-13-1";"C3H3N";"nitriles";"1";"recommended";"100";"70 – 150";"";"";"1";"";"";"";"";"";"";"";"";"";"";""
"15";"Polychloroprene";"adipic acid";"";"saturated";"124-04-9";"C6H10O4";"organic (weak) acids";"1";"recommended";"10";"70 – 150";"";"";"1";"";"";"";"";"";"";"";"";"";"";""
"16";"Polychloroprene";"allyl alcohol";"2-propen-1-ol";"";"107-18-6";"C3H6O";"alcohols";"2";"questionable";"96";"60 – 70";"";"";"1";"";"";"";"";"";"";"";"";"";"";""
"17";"Polychloroprene";"allyl alcohol";"2-propen-1-ol";"";"107-18-6";"C3H6O";"alcohols";"3";"not recommended";"96";"70 – 175";"";"";"1";"";"";"";"";"";"";"";"";"";"";""
"18";"Polychloroprene";"aluminum chloride";"aluminum trichloride";"saturated";"7446-70-0";"AlCl3";"salts";"1";"recommended";"10 – 70";"70 – 212";"";"";"1";"";"";"";"";"";"";"";"";"";"";""
"19";"Polychloroprene";"aluminum potassium sulfate";"potassium aluminum sulfate";"";"10043-67-1";"AlKO8S2";"salts";"1";"recommended";">10";"70 – 212";"";"";"1";"";"";"";"";"";"";"";"";"";"";""
"20";"Polychloroprene";"aluminum sulfate";"alunogenite";"saturated";"10043-01-3";"Al2O12S3";"salts";"1";"recommended";"10 – 90";"70 – 212";"";"";"1";"";"";"";"";"";"";"";"";"";"";""
"21";"Polychloroprene";"aminoacetic acid";"glycine";"";"56-40-6";"C2H5NO2";"organic (weak) acids";"1";"recommended";"10";"70 – 100";"";"";"1";"";"";"";"";"";"";"";"";"";"";""
"22";"Polychloroprene";"ammonia";"";"saturated";"7664-41-7";"H3N";"bases";"1";"recommended";"10";"100 – 175";"";"";"1";"";"";"";"";"";"";"";"";"";"";""
"23";"Polychloroprene";"ammonia";"";"";"7664-41-7";"H3N";"bases";"2";"questionable";"10";"175 – 212";"";"";"1";"";"";"";"";"";"";"";"";"";"";""
"24";"Polychloroprene";"ammonia";"";"";"7664-41-7";"H3N";"bases";"1";"recommended";"100";"-27.4";"";"";"1";"";"";"";"";"";"";"";"";"";"";""
"25";"Polychloroprene";"ammonia";"";"liquid";"7664-41-7";"H3N";"bases";"1";"recommended";"100";"15 – 32";"";"liquid";"1";"";"";"";"";"";"";"";"";"";"";""
"26";"Polychloroprene";"ammonia";"";"";"7664-41-7";"H3N";"bases";"1";"recommended";"100";"70 – 150";"";"";"1";"";"";"";"";"";"";"";"";"";"";""
"27";"Polychloroprene";"ammonium acetate";"";"";"631-61-8";"C2H7NO2";"salts";"1";"recommended";"10 – 90";"70 – 150";"";"";"1";"";"";"";"";"";"";"";"";"";"";""
"28";"Polychloroprene";"ammonium carbonate";"";"";"506-87-6";"CH8N2O3";"salts";"1";"recommended";"10 – 90";"70 – 150";"";"";"1";"";"";"";"";"";"";"";"";"";"";""
"29";"Polychloroprene";"ammonium chloride";"sal ammoniac";"saturated";"12125-02-9";"ClH4N";"salts";"1";"recommended";"10 – 50";"70 – 80";"";"";"1";"";"";"";"";"";"";"";"";"";"";""
"30";"Polychloroprene";"ammonium chloride";"sal ammoniac";"";"12125-02-9";"ClH4N";"salts";"1";"recommended";"10 – 60";"80 – 90";"";"";"1";"";"";"";"";"";"";"";"";"";"";""
"31";"Polychloroprene";"ammonium chloride";"sal ammoniac";"";"12125-02-9";"ClH4N";"salts";"1";"recommended";"10 – 70";"90 – 212";"";"";"1";"";"";"";"";"";"";"";"";"";"";""
"32";"Polychloroprene";"ammonium fluoride";"";"";"12125-01-8";"FH4N";"salts";"1";"recommended";"10 – 20";"70 – 212";"";"";"1";"";"";"";"";"";"";"";"";"";"";""
"33";"Polychloroprene";"ammonium hydroxide";"ammonia solution";"";"1336-21-6";"H5NO";"bases";"1";"recommended";"100";"70 – 80";"<1";"";"1";"";"";"";"";"";"";"";"";"";"";""
"34";"Polychloroprene";"ammonium nitrate";"";"";"6484-52-2";"H4N2O3";"salts";"1";"recommended";">10";"70 – 212";"";"";"1";"";"";"";"";"";"";"";"";"";"";""
"35";"Polychloroprene";"ammonium phosphate";"";"";"";"";"salts";"1";"recommended";">10";"70 – 150";"";"";"1";"";"";"";"";"";"";"";"";"";"";""
"36";"Polychloroprene";"ammonium sulfate";"";"";"7783-20-2";"H8N2O4S";"salts";"1";"recommended";">10";"70 – 212";"";"";"1";"";"";"";"";"";"";"";"";"";"";""
"37";"Polychloroprene";"ammonium sulfide";"";"";"12135-76-1";"H8N2S";"salts";"1";"recommended";"10 – 90";"70 – 212";"";"";"1";"";"";"";"";"";"";"";"";"";"";""
"38";"Polychloroprene";"amyl acetate";"pentyl acetate";"";"628-63-7";"C7H14O2";"esters";"3";"not recommended; swollen";"100";"60 – 70";"<1";"";"1";"";"";"";"";"";"";"";"";"";"";""
"39";"Polychloroprene";"amyl alcohol";"1-pentanol";"";"71-41-0";"C5H12O";"alcohols";"1";"recommended";"100";"70 – 150";"";"";"1";"";"";"";"";"";"";"";"";"";"";""
"40";"Polychloroprene";"aniline";"benzenamine";"saturated";"62-53-3";"C6H7N";"amines";"3";"not recommended";">10";"70 – 150";"";"";"1";"";"";"";"";"";"";"";"";"";"";""
"41";"Polychloroprene";"aniline";"benzenamine";"";"62-53-3";"C6H7N";"amines";"3";"not recommended; swollen >12 months";"100";"70 – 150";"";"no water";"1";"";"";"";"";"";"";"";"";"";"";""
"42";"Polychloroprene";"aniline";"benzenamine";"";"62-53-3";"C6H7N";"amines";"3";"not recommended; swollen ";"100";"212 – 250";"";"";"1";"";"";"";"";"";"";"";"";"";"";""
"43";"Polychloroprene";"aniline hydrochloride";"benzenamine hydrochloride";"saturated";"142-04-1";"C6H8ClN";"amino salts";"3";"not recommended";"10";"60 – 70";"";"";"1";"";"";"";"";"";"";"";"";"";"";""
"44";"Polychloroprene";"anisole";"methoxybenzene";"";"100-66-3";"C7H8O";"aromatics";"3";"not recommended";"100";"60 – 70";"";"";"1";"";"";"";"";"";"";"";"";"";"";""
"45";"Polychloroprene";"anthraquinonesulfonic acid";"";"";"";"";"surfactants & detergents";"3";"not recommended";"10";"70 – 90";"";"suspension";"1";"";"";"";"";"";"";"";"";"";"";""
"46";"Polychloroprene";"antimony chloride";"antimony trichloride";"";"10025-91-9";"Cl3Sb";"salts";"1";"recommended";"90";"60 – 70";"";"";"1";"";"";"";"";"";"";"";"";"";"";""
"47";"Polychloroprene";"antimony chloride";"antimony trichloride";"";"10025-91-9";"Cl3Sb";"salts";"1";"recommended";"100";"70 – 150";"";"no water";"1";"";"";"";"";"";"";"";"";"";"";""
"48";"Polychloroprene";"arsenic acid";"orthoarsenic acid";"";"7778-39-4";"AsH3O4";"inorganic acids";"1";"recommended";"10";"70 – 150";"";"";"1";"";"";"";"";"";"";"";"";"";"";""
"49";"Polychloroprene";"arsenic acid";"orthoarsenic acid";"";"7778-39-4";"AsH3O4";"inorganic acids";"1";"recommended";"80";"70 – 212";"";"";"1";"";"";"";"";"";"";"";"";"";"";""
"50";"Polychloroprene";"barium hydroxide";"caustic baryta";"";"17194-00-2";"BaH2O2";"hydroxides";"1";"recommended";">10";"70 – 150";"";"";"1";"";"";"";"";"";"";"";"";"";"";""
"";"";"";"";"";"";"";"";"";"";"";"";"";"";"";"";"";"";"";"";"";"";"";"";"";""
"";"";"";"";"";"";"";"";"";"";"";"";"";"";"";"";"";"";"";"";"";"";"";"";"";""
"Corrosion Survey Database (COR•SUR) © 2002 NACE International";"";"";"";"";"";"";"";"";"";"";"";"";"";"";"";"";"";"";"";"";"";"";"";"";""

File: data/corrosion_data/TableData (66).csv
sep=;
"Title: Corrosion Survey Database (COR•SUR)";"";"";"";"";"";"";"";"";"";"";"";"";"";"";"";"";"";"";"";"";"";"";"";"";""
"Table: Polyesters, Glass Fiber-Reinforced";"";"";"";"";"";"";"";"";"";"";"";"";"";"";"";"";"";"";"";"";"";"";"";"";""
"DOWNLOAD SHOWS ONLY THE DISPLAYED DATA, UP TO 50 ROWS";"";"";"";"";"";"";"";"";"";"";"";"";"";"";"";"";"";"";"";"";"";"";"";"";""
"No.";"material or substance name";"exposure medium";"exposure medium synonym";"exposure medium note";"exposure medium CAS RN";"exposure medium formula";"exposure medium class";"NACE resistance rating (unitless)";"resistance note";"conc. (%)";"temp. (°F)";"exposure time (mo (30))";"test note";"reference";"";"";"";"";"";"";"";"";"";"";""
"1";"Polyesters, Glass Fiber-Reinforced";"acetic acid";"ethanoic acid";"";"64-19-7";"C2H4O2";"organic (weak) acids";"1";"recommended; recommended also with 20% HCl to 32°C (90°F)";"10";"60 – 200";"";"";"1";"";"";"";"";"";"";"";"";"";"";""
"2";"Polyesters, Glass Fiber-Reinforced";"acetic acid";"ethanoic acid";"";"64-19-7";"C2H4O2";"organic (weak) acids";"1";"recommended";"10 – 20";"70 – 175";"";"";"1";"";"";"";"";"";"";"";"";"";"";""
"3";"Polyesters, Glass Fiber-Reinforced";"acetic acid";"ethanoic acid";"";"64-19-7";"C2H4O2";"organic (weak) acids";"1";"recommended; vapor not recommended";"10 – 50";"60 – 70";"";"";"1";"";"";"";"";"";"";"";"";"";"";""
"4";"Polyesters, Glass Fiber-Reinforced";"acetic acid";"ethanoic acid";"";"64-19-7";"C2H4O2";"organic (weak) acids";"2";"questionable";"20";"175 – 200";"";"";"1";"";"";"";"";"";"";"";"";"";"";""
"5";"Polyesters, Glass Fiber-Reinforced";"acetic acid";"ethanoic acid";"";"64-19-7";"C2H4O2";"organic (weak) acids";"1";"recommended";"50";"60 – 150";"";"";"1";"";"";"";"";"";"";"";"";"";"";""
"6";"Polyesters, Glass Fiber-Reinforced";"acetic acid";"ethanoic acid";"";"64-19-7";"C2H4O2";"organic (weak) acids";"1";"recommended";"70";"60 – 150";"";"";"1";"";"";"";"";"";"";"";"";"";"";""
"7";"Polyesters, Glass Fiber-Reinforced";"acetic acid";"ethanoic acid";"";"64-19-7";"C2H4O2";"organic (weak) acids";"1";"recommended";"100";"70 – 100";"";"no water, wet";"1";"";"";"";"";"";"";"";"";"";"";""
"8";"Polyesters, Glass Fiber-Reinforced";"acetic anhydride";"";"";"108-24-7";"C4H6O3";"anhydrides";"1";"recommended";"100";"70 – 80";"";"";"1";"";"";"";"";"";"";"";"";"";"";""
"9";"Polyesters, Glass Fiber-Reinforced";"acetone";"2-propanone";"";"67-64-1";"C3H6O";"ketones";"1";"recommended";"10";"70 – 175";"";"";"1";"";"";"";"";"";"";"";"";"";"";""
"10";"Polyesters, Glass Fiber-Reinforced";"acetone";"2-propanone";"";"67-64-1";"C3H6O";"ketones";"2";"questionable";">70";"50 – 75";"";"";"1";"";"";"";"";"";"";"";"";"";"";""
"11";"Polyesters, Glass Fiber-Reinforced";"acetonitrile";"methyl cyanide";"";"1975-05-08";"C2H3N";"nitriles";"3";"not recommended";">10";"70 – 80";"";"";"1";"";"";"";"";"";"";"";"";"";"";""
"12";"Polyesters, Glass Fiber-Reinforced";"acetophenone";"methyl phenyl ketone";"";"98-86-2";"C8H8O";"ketones";"1";"recommended";"100";"60 – 70";"";"";"1";"";"";"";"";"";"";"";"";"";"";""
"13";"Polyesters, Glass Fiber-Reinforced";"acrylic acid";"2-propenoic acid";"";"1979-10-07";"C3H4O2";"organic (weak) acids";"1";"recommended";"10 – 20";"70 – 100";"";"";"1";"";"";"";"";"";"";"";"";"";"";""
"14";"Polyesters, Glass Fiber-Reinforced";"acrylic acid";"2-propenoic acid";"";"1979-10-07";"C3H4O2";"organic (weak) acids";"3";"not recommended; glacial recommended";"100";"70 – 100";"";"";"1";"";"";"";"";"";"";"";"";"";"";""
"15";"Polyesters, Glass Fiber-Reinforced";"acrylonitrile";"propenenitrile";"";"107-13-1";"C3H3N";"nitriles";"3";"not recommended";"any";"0 – 250";"";"";"1";"";"";"";"";"";"";"";"";"";"";""
"16";"Polyesters, Glass Fiber-Reinforced";"air";"";"";"";"";"gases";"1";"recommended";"100";"70 – 125";"";"100% relative humidity; chemical plant";"1";"";"";"";"";"";"";"";"";"";"";""
"17";"Polyesters, Glass Fiber-Reinforced";"allyl chloride";"3-chloropropene";"";"107-05-1";"C3H5Cl";"halogenated aliphatics";"3";"not recommended";"10";"70 – 80";"";"";"1";"";"";"";"";"";"";"";"";"";"";""
"18";"Polyesters, Glass Fiber-Reinforced";"aluminum chloride";"aluminum trichloride";"";"7446-70-0";"AlCl3";"salts";"1";"recommended";"10 – 70";"60 – 100";"";"violently deliquescent";"1";"";"";"";"";"";"";"";"";"";"";""
"19";"Polyesters, Glass Fiber-Reinforced";"aluminum fluoride";"aluminum trifluoride";"";"7784-18-1";"AlF3";"salts";"1";"recommended";"100";"60 – 70";"";"+ 10-20 mil Dynel or Orlon veil";"1";"";"";"";"";"";"";"";"";"";"";""
"20";"Polyesters, Glass Fiber-Reinforced";"aluminum nitrate";"";"";"";"";"salts";"1";"recommended";"10";"70 – 150";"";"";"1";"";"";"";"";"";"";"";"";"";"";""
"21";"Polyesters, Glass Fiber-Reinforced";"aluminum potassium sulfate";"potassium aluminum sulfate";"saturated";"10043-67-1";"AlKO8S2";"salts";"1";"recommended";"10";"70 – 125";"";"";"1";"";"";"";"";"";"";"";"";"";"";""
"22";"Polyesters, Glass Fiber-Reinforced";"aluminum potassium sulfate";"potassium aluminum sulfate";"";"10043-67-1";"AlKO8S2";"salts";"1";"recommended";"10 – 20";"100 – 125";"";"";"1";"";"";"";"";"";"";"";"";"";"";""
"23";"Polyesters, Glass Fiber-Reinforced";"aluminum potassium sulfate";"potassium aluminum sulfate";"";"10043-67-1";"AlKO8S2";"salts";"1";"recommended";"20";"70 – 200";"";"";"1";"";"";"";"";"";"";"";"";"";"";""
"24";"Polyesters, Glass Fiber-Reinforced";"aluminum potassium sulfate";"potassium aluminum sulfate";"";"10043-67-1";"AlKO8S2";"salts";"1";"recommended";"20 – 90";"70 – 100";"";"";"1";"";"";"";"";"";"";"";"";"";"";""
"25";"Polyesters, Glass Fiber-Reinforced";"aluminum potassium sulfate";"potassium aluminum sulfate";"";"10043-67-1";"AlKO8S2";"salts";"1";"recommended";"100";"70 – 125";"";"";"1";"";"";"";"";"";"";"";"";"";"";""
"26";"Polyesters, Glass Fiber-Reinforced";"aluminum sulfate";"alunogenite";"";"10043-01-3";"Al2O12S3";"salts";"1";"recommended";">10";"70 – 250";"";"";"1";"";"";"";"";"";"";"";"";"";"";""
"27";"Polyesters, Glass Fiber-Reinforced";"ammonia";"";"";"7664-41-7";"H3N";"bases";"1";"recommended";"10 – 20";"100 – 150";"";"";"1";"";"";"";"";"";"";"";"";"";"";""
"28";"Polyesters, Glass Fiber-Reinforced";"ammonia";"";"";"7664-41-7";"H3N";"bases";"1";"recommended";"10 – 30";"70 – 100";"";"";"1";"";"";"";"";"";"";"";"";"";"";""
"29";"Polyesters, Glass Fiber-Reinforced";"ammonia";"";"liquid";"7664-41-7";"H3N";"bases";"3";"not recommended";"100";"60 – 70";"";"liquid";"1";"";"";"";"";"";"";"";"";"";"";""
"30";"Polyesters, Glass Fiber-Reinforced";"ammonium acetate";"";"";"631-61-8";"C2H7NO2";"salts";"1";"recommended";"10 – 90";"<64";"";"";"1";"";"";"";"";"";"";"";"";"";"";""
"31";"Polyesters, Glass Fiber-Reinforced";"ammonium benzoate";"";"";"1863-63-4";"C7H9NO2";"organic acid salts";"1";"recommended";"10 – 80";"70 – 90";"";"";"1";"";"";"";"";"";"";"";"";"";"";""
"32";"Polyesters, Glass Fiber-Reinforced";"ammonium carbonate";"";"";"506-87-6";"CH8N2O3";"salts";"1";"recommended";"10";"60 – 125";"";"";"1";"";"";"";"";"";"";"";"";"";"";""
"33";"Polyesters, Glass Fiber-Reinforced";"ammonium carbonate";"";"";"506-87-6";"CH8N2O3";"salts";"3";"not recommended";"10";"125 – 175";"";"";"1";"";"";"";"";"";"";"";"";"";"";""
"34";"Polyesters, Glass Fiber-Reinforced";"ammonium carbonate";"";"";"506-87-6";"CH8N2O3";"salts";"1";"recommended";">10";"60 – 70";"";"";"1";"";"";"";"";"";"";"";"";"";"";""
"35";"Polyesters, Glass Fiber-Reinforced";"ammonium chloride";"sal ammoniac";"";"12125-02-9";"ClH4N";"salts";"1";"recommended";"10 – 70";"70 – 100";"";"";"1";"";"";"";"";"";"";"";"";"";"";""
"36";"Polyesters, Glass Fiber-Reinforced";"ammonium chloride";"sal ammoniac";"";"12125-02-9";"ClH4N";"salts";"1";"recommended";"40";"100 – 200";"";"";"1";"";"";"";"";"";"";"";"";"";"";""
"37";"Polyesters, Glass Fiber-Reinforced";"ammonium chloride";"sal ammoniac";"";"12125-02-9";"ClH4N";"salts";"1";"recommended";"100";"60 – 70";"";"";"1";"";"";"";"";"";"";"";"";"";"";""
"38";"Polyesters, Glass Fiber-Reinforced";"ammonium citrate";"";"";"";"";"organic acid salts";"1";"recommended";">10";"70 – 150";"";"";"1";"";"";"";"";"";"";"";"";"";"";""
"39";"Polyesters, Glass Fiber-Reinforced";"ammonium fluoride";"";"";"12125-01-8";"FH4N";"salts";"1";"recommended";"40";"70 – 150";"";"";"1";"";"";"";"";"";"";"";"";"";"";""
"40";"Polyesters, Glass Fiber-Reinforced";"ammonium hydroxide";"ammonia solution";"";"1336-21-6";"H5NO";"bases";"1";"recommended; recommended 50%, >9 months, 21°C (70°F)";"10 – 50";"50 – 80";"";"";"1";"";"";"";"";"";"";"";"";"";"";""
"41";"Polyesters, Glass Fiber-Reinforced";"ammonium hydroxide";"ammonia solution";"";"1336-21-6";"H5NO";"bases";"2";"questionable";"10 – 60";"80 – 120";"";"";"1";"";"";"";"";"";"";"";"";"";"";""
"42";"Polyesters, Glass Fiber-Reinforced";"ammonium hydroxide";"ammonia solution";"";"1336-21-6";"H5NO";"bases";"3";"not recommended";">10";"120 – 300";"";"";"1";"";"";"";"";"";"";"";"";"";"";""
"43";"Polyesters, Glass Fiber-Reinforced";"ammonium hydroxide";"ammonia solution";"";"1336-21-6";"H5NO";"bases";"2";"questionable";"60";"50 – 120";"";"";"1";"";"";"";"";"";"";"";"";"";"";""
"44";"Polyesters, Glass Fiber-Reinforced";"ammonium hydroxide";"ammonia solution";"";"1336-21-6";"H5NO";"bases";"3";"not recommended";">70";"50 – 120";"";"";"1";"";"";"";"";"";"";"";"";"";"";""
"45";"Polyesters, Glass Fiber-Reinforced";"ammonium nitrate";"";"";"6484-52-2";"H4N2O3";"salts";"1";"recommended";">10";"70 – 212";"";"";"1";"";"";"";"";"";"";"";"";"";"";""
"46";"Polyesters, Glass Fiber-Reinforced";"ammonium nitrate";"";"";"6484-52-2";"H4N2O3";"salts";"1";"recommended";"100";"60 – 212";"";"";"1";"";"";"";"";"";"";"";"";"";"";""
"47";"Polyesters, Glass Fiber-Reinforced";"ammonium phosphate";"";"";"";"";"salts";"1";"recommended";"20";"60 – 70";"";"";"1, 20";"";"";"";"";"";"";"";"";"";"";""
"48";"Polyesters, Glass Fiber-Reinforced";"ammonium phosphate";"";"";"";"";"salts";"2";"questionable";"60";"70 – 212";"";"";"1, 20";"";"";"";"";"";"";"";"";"";"";""
"49";"Polyesters, Glass Fiber-Reinforced";"ammonium phosphate";"";"";"";"";"salts";"1";"recommended";"95";"70 – 185";"";"";"1, 20";"";"";"";"";"";"";"";"";"";"";""
"50";"Polyesters, Glass Fiber-Reinforced";"ammonium sulfate";"";"";"7783-20-2";"H8N2O4S";"salts";"1";"recommended";"10";"70 – 200";"";"also with 5-20% ferric sulfate";"1";"";"";"";"";"";"";"";"";"";"";""
"";"";"";"";"";"";"";"";"";"";"";"";"";"";"";"";"";"";"";"";"";"";"";"";"";""
"";"";"";"";"";"";"";"";"";"";"";"";"";"";"";"";"";"";"";"";"";"";"";"";"";""
"Corrosion Survey Database (COR•SUR) © 2002 NACE International";"";"";"";"";"";"";"";"";"";"";"";"";"";"";"";"";"";"";"";"";"";"";"";"";""

File: data/corrosion_data/TableData (67).csv
sep=;
"Title: Corrosion Survey Database (COR•SUR)";"";"";"";"";"";"";"";"";"";"";"";"";"";"";"";"";"";"";"";"";"";"";"";"";""
"Table: Polyethylene (PE)";"";"";"";"";"";"";"";"";"";"";"";"";"";"";"";"";"";"";"";"";"";"";"";"";""
"DOWNLOAD SHOWS ONLY THE DISPLAYED DATA, UP TO 50 ROWS";"";"";"";"";"";"";"";"";"";"";"";"";"";"";"";"";"";"";"";"";"";"";"";"";""
"No.";"material or substance name";"exposure medium";"exposure medium synonym";"exposure medium note";"exposure medium CAS RN";"exposure medium formula";"exposure medium class";"NACE resistance rating (unitless)";"resistance note";"conc. (%)";"temp. (°F)";"exposure time (mo (30))";"test note";"reference";"";"";"";"";"";"";"";"";"";"";""
"1";"Polyethylene (PE)";"acetaldehyde";"ethanal";"";"75-07-0";"C2H4O";"aldehydes";"2";"questionable";"40";"70 – 150";"";"";"1, 21";"";"";"";"";"";"";"";"";"";"";""
"2";"Polyethylene (PE)";"acetaldehyde";"ethanal";"";"75-07-0";"C2H4O";"aldehydes";"3";"not recommended";"100";"70 – 150";"";"";"1, 21";"";"";"";"";"";"";"";"";"";"";""
"3";"Polyethylene (PE)";"acetic acid";"ethanoic acid";"";"64-19-7";"C2H4O2";"organic (weak) acids";"1";"recommended; may stress crack; recommended in vapor 21-50°C (70-122°F); high density polyethylene";"10";"70 – 150";"[";"";"1";"";"";"";"";"";"";"";"";"";"";""
"4";"Polyethylene (PE)";"acetic acid";"ethanoic acid";"";"64-19-7";"C2H4O2";"organic (weak) acids";"1";"recommended";"20 – 70";"60 – 70";"";"";"1";"";"";"";"";"";"";"";"";"";"";""
"5";"Polyethylene (PE)";"acetic acid";"ethanoic acid";"";"64-19-7";"C2H4O2";"organic (weak) acids";"2";"questionable";"20 – 70";"70 – 150";"";"";"1";"";"";"";"";"";"";"";"";"";"";""
"6";"Polyethylene (PE)";"acetic acid";"ethanoic acid";"";"64-19-7";"C2H4O2";"organic (weak) acids";"2";"questionable";">80";"60 – 70";"";"";"1";"";"";"";"";"";"";"";"";"";"";""
"7";"Polyethylene (PE)";"acetic acid";"ethanoic acid";"";"64-19-7";"C2H4O2";"organic (weak) acids";"3";"not recommended";">80";"70 – 150";"";"";"1";"";"";"";"";"";"";"";"";"";"";""
"8";"Polyethylene (PE)";"acetic acid";"ethanoic acid";"";"64-19-7";"C2H4O2";"organic (weak) acids";"3";"not recommended";"100";"70 – 135";"";"";"1";"";"";"";"";"";"";"";"";"";"";""
"9";"Polyethylene (PE)";"acetic acid";"ethanoic acid";"";"64-19-7";"C2H4O2";"organic (weak) acids";"3";"not recommended; discolored, ";"100";"135 – 150";"";"";"1";"";"";"";"";"";"";"";"";"";"";""
"10";"Polyethylene (PE)";"acetic anhydride";"";"";"108-24-7";"C4H6O3";"anhydrides";"3";"not recommended; may stress crack";"100";"70 – 150";"";"";"1, 8";"";"";"";"";"";"";"";"";"";"";""
"11";"Polyethylene (PE)";"acetone";"2-propanone";"";"67-64-1";"C3H6O";"ketones";"2";"questionable";"100";"60 – 70";"";"may stress crack; swollen; weight gain; no problem for polyethylene with good ESCR (non HP resins); swelling and weight gain are minimal for linear polyethylene resins";"1, 8";"";"";"";"";"";"";"";"";"";"";""
"12";"Polyethylene (PE)";"acetone";"2-propanone";"";"67-64-1";"C3H6O";"ketones";"3";"not recommended";"100";"70 – 150";"";"";"1, 8";"";"";"";"";"";"";"";"";"";"";""
"13";"Polyethylene (PE)";"acetyl chloride";"ethanoyl chloride";"";"75-36-5";"C2H3ClO";"acid halides";"3";"not recommended";"100";"70 – 125";"";"low to moderate plasticizer";"1, 8";"";"";"";"";"";"";"";"";"";"";""
"14";"Polyethylene (PE)";"acrylic emulsion";"";"";"";"";"polymers";"1";"recommended; minor stress cracking";"100";"70 – 150";"";"";"1, 8";"";"";"";"";"";"";"";"";"";"";""
"15";"Polyethylene (PE)";"adipic acid";"";"";"124-04-9";"C6H10O4";"organic (weak) acids";"1";"recommended";"100";"70 – 150";"";"";"1, 21";"";"";"";"";"";"";"";"";"";"";""
"16";"Polyethylene (PE)";"air";"";"";"";"";"gases";"1";"recommended; compressed air not recommended - safety hazard; non-pressurized systems not restricted";"100";"60 – 90";"";"";"1, 8";"";"";"";"";"";"";"";"";"";"";""
"17";"Polyethylene (PE)";"air";"";"";"";"";"gases";"3";"not recommended";"100";"90 – 150";"";"embrittlement due to oxidation but properly protected polyethylene would take 50-100 years to embrittle at 66°C (150°F)";"1, 8";"";"";"";"";"";"";"";"";"";"";""
"18";"Polyethylene (PE)";"aldrin";"";"";"309-00-2";"C12H8Cl6";"agricultural chemicals";"1";"recommended";"100";"70 – 125";"";"plasticizer; ";"1, 8";"";"";"";"";"";"";"";"";"";"";""
"19";"Polyethylene (PE)";"aldrin";"";"";"309-00-2";"C12H8Cl6";"agricultural chemicals";"3";"not recommended";"100";"125 – 150";"";"";"1, 8";"";"";"";"";"";"";"";"";"";"";""
"20";"Polyethylene (PE)";"allyl alcohol";"2-propen-1-ol";"";"107-18-6";"C3H6O";"alcohols";"1";"recommended; may stress crack";"100";"70 – 150";"";"";"1, 21";"";"";"";"";"";"";"";"";"";"";""
"21";"Polyethylene (PE)";"allyl chloride";"3-chloropropene";"";"107-05-1";"C3H5Cl";"halogenated aliphatics";"2";"questionable";"100";"60 – 70";"";"plasticizer";"1, 8";"";"";"";"";"";"";"";"";"";"";""
"22";"Polyethylene (PE)";"aluminum ammonium sulfate";"ammonium alum";"";"7784-25-0";"AlH4NO8S2";"salts";"1";"recommended";">10";"125 – 150";"";"";"1, 21";"";"";"";"";"";"";"";"";"";"";""
"23";"Polyethylene (PE)";"aluminum ammonium sulfate";"ammonium alum";"";"7784-25-0";"AlH4NO8S2";"salts";"1";"recommended";"100";"70 – 150";"";"";"1, 21";"";"";"";"";"";"";"";"";"";"";""
"24";"Polyethylene (PE)";"aluminum chloride";"aluminum trichloride";"";"7446-70-0";"AlCl3";"salts";"1";"recommended";"10";"70 – 150";"";"";"1, 21";"";"";"";"";"";"";"";"";"";"";""
"25";"Polyethylene (PE)";"aluminum chloride";"aluminum trichloride";"";"7446-70-0";"AlCl3";"salts";"1";"recommended";"70";"70 – 150";"";"";"1, 21";"";"";"";"";"";"";"";"";"";"";""
"26";"Polyethylene (PE)";"aluminum fluoride";"aluminum trifluoride";"";"7784-18-1";"AlF3";"salts";"1";"recommended";"100";"70 – 150";"";"";"1, 21";"";"";"";"";"";"";"";"";"";"";""
"27";"Polyethylene (PE)";"aluminum hydroxide";"bayerite";"";"21645-51-2";"AlH3O3";"hydroxides";"1";"recommended";"100";"70 – 125";"";"";"1, 21";"";"";"";"";"";"";"";"";"";"";""
"28";"Polyethylene (PE)";"aluminum sulfate";"alunogenite";"";"10043-01-3";"Al2O12S3";"salts";"1";"recommended";"90";"70 – 150";"";"";"1, 21";"";"";"";"";"";"";"";"";"";"";""
"29";"Polyethylene (PE)";"aminoacetic acid";"glycine";"";"56-40-6";"C2H5NO2";"organic (weak) acids";"1";"recommended";"100";"70 – 150";"";"";"1, 21";"";"";"";"";"";"";"";"";"";"";""
"30";"Polyethylene (PE)";"ammonia";"";"";"7664-41-7";"H3N";"bases";"3";"not recommended";"100";"70 – 150";"";"liquid, no water";"1";"";"";"";"";"";"";"";"";"";"";""
"31";"Polyethylene (PE)";"ammonium acetate";"";"";"631-61-8";"C2H7NO2";"salts";"1";"recommended";"100";"70 – 150";"";"";"1, 21";"";"";"";"";"";"";"";"";"";"";""
"32";"Polyethylene (PE)";"ammonium carbonate";"";"";"506-87-6";"CH8N2O3";"salts";"1";"recommended";"100";"70 – 150";"";"";"1, 21";"";"";"";"";"";"";"";"";"";"";""
"33";"Polyethylene (PE)";"ammonium chloride";"sal ammoniac";"saturated";"12125-02-9";"ClH4N";"salts";"1";"recommended";"40";"60 – 70";"";"";"1, 21";"";"";"";"";"";"";"";"";"";"";""
"34";"Polyethylene (PE)";"ammonium chloride";"sal ammoniac";"saturated";"12125-02-9";"ClH4N";"salts";"1";"recommended";"70";"70 – 150";"";"";"1, 21";"";"";"";"";"";"";"";"";"";"";""
"35";"Polyethylene (PE)";"ammonium fluoride";"";"";"12125-01-8";"FH4N";"salts";"1";"recommended";"20";"70 – 150";"";"";"1, 21";"";"";"";"";"";"";"";"";"";"";""
"36";"Polyethylene (PE)";"ammonium hydroxide";"ammonia solution";"";"1336-21-6";"H5NO";"bases";"1";"recommended; may stress crack";"30";"60 – 70";"[";"";"1, 21";"";"";"";"";"";"";"";"";"";"";""
"37";"Polyethylene (PE)";"ammonium hydroxide";"ammonia solution";"";"1336-21-6";"H5NO";"bases";"1";"recommended";"100";"70 – 150";"";"";"1, 21";"";"";"";"";"";"";"";"";"";"";""
"38";"Polyethylene (PE)";"ammonium nitrate";"";"saturated";"6484-52-2";"H4N2O3";"salts";"1";"recommended";"100";"70 – 150";"";"";"1, 21";"";"";"";"";"";"";"";"";"";"";""
"39";"Polyethylene (PE)";"ammonium phosphate";"";"";"";"";"salts";"1";"recommended";"100";"70 – 150";"";"";"1, 21";"";"";"";"";"";"";"";"";"";"";""
"40";"Polyethylene (PE)";"ammonium sulfate";"";"";"7783-20-2";"H8N2O4S";"salts";"1";"recommended";"60";"70 – 150";"";"";"1, 21";"";"";"";"";"";"";"";"";"";"";""
"41";"Polyethylene (PE)";"ammonium sulfate";"";"saturated";"7783-20-2";"H8N2O4S";"salts";"1";"recommended";"70";"60 – 70";"";"";"1, 21";"";"";"";"";"";"";"";"";"";"";""
"42";"Polyethylene (PE)";"ammonium sulfate";"";"saturated";"7783-20-2";"H8N2O4S";"salts";"1";"recommended";"100";"70 – 150";"";"";"1, 21";"";"";"";"";"";"";"";"";"";"";""
"43";"Polyethylene (PE)";"ammonium sulfide";"";"saturated";"12135-76-1";"H8N2S";"salts";"1";"recommended";"100";"70 – 150";"";"";"1, 21";"";"";"";"";"";"";"";"";"";"";""
"44";"Polyethylene (PE)";"ammonium sulfite";"";"";"";"";"salts";"1";"recommended";"100";"70 – 125";"";"";"1, 21";"";"";"";"";"";"";"";"";"";"";""
"45";"Polyethylene (PE)";"ammonium thiocyanate";"ammonium rhodanide";"saturated";"1762-95-4";"CH4N2S";"salts";"1";"recommended";"100";"70 – 150";"";"";"1, 21";"";"";"";"";"";"";"";"";"";"";""
"46";"Polyethylene (PE)";"amyl acetate";"pentyl acetate";"";"628-63-7";"C7H14O2";"esters";"2";"questionable";"100";"60 – 70";"<1";"swollen; weight gain; plasticizer";"1, 8";"";"";"";"";"";"";"";"";"";"";""
"47";"Polyethylene (PE)";"amyl acetate";"pentyl acetate";"";"628-63-7";"C7H14O2";"esters";"3";"not recommended";"100";"70 – 150";"";"";"1, 8";"";"";"";"";"";"";"";"";"";"";""
"48";"Polyethylene (PE)";"amyl alcohol";"1-pentanol";"";"71-41-0";"C5H12O";"alcohols";"1";"recommended; may stress crack; low plasticizer";"100";"70 – 125";"";"";"1, 8";"";"";"";"";"";"";"";"";"";"";""
"49";"Polyethylene (PE)";"amyl alcohol";"1-pentanol";"";"71-41-0";"C5H12O";"alcohols";"3";"not recommended";"100";"125 – 150";"";"";"1, 8";"";"";"";"";"";"";"";"";"";"";""
"50";"Polyethylene (PE)";"amyl chloride";"1-chloropentane";"";"543-59-9";"C5H11Cl";"alkyl halides";"2";"questionable";"100";"60 – 70";"";"plasticizer";"1, 8";"";"";"";"";"";"";"";"";"";"";""
"";"";"";"";"";"";"";"";"";"";"";"";"";"";"";"";"";"";"";"";"";"";"";"";"";""
"";"";"";"";"";"";"";"";"";"";"";"";"";"";"";"";"";"";"";"";"";"";"";"";"";""
"Corrosion Survey Database (COR•SUR) © 2002 NACE International";"";"";"";"";"";"";"";"";"";"";"";"";"";"";"";"";"";"";"";"";"";"";"";"";""
