Repository: Mahyar-rajabi94/TF_SDL

File: data/corrosion_data/TableData (68).csv
sep=;
"Title: Corrosion Survey Database (COR•SUR)";"";"";"";"";"";"";"";"";"";"";"";"";"";"";"";"";"";"";"";"";"";"";"";"";""
"Table: Polymethyl Methacrylate (PMMA)";"";"";"";"";"";"";"";"";"";"";"";"";"";"";"";"";"";"";"";"";"";"";"";"";""
"DOWNLOAD SHOWS ONLY THE DISPLAYED DATA, UP TO 50 ROWS";"";"";"";"";"";"";"";"";"";"";"";"";"";"";"";"";"";"";"";"";"";"";"";"";""
"No.";"material or substance name";"exposure medium";"exposure medium synonym";"exposure medium note";"exposure medium CAS RN";"exposure medium formula";"exposure medium class";"NACE resistance rating (unitless)";"resistance note";"conc. (%)";"temp. (°F)";"exposure time (mo (30))";"test note";"reference";"";"";"";"";"";"";"";"";"";"";""
"1";"Polymethyl Methacrylate (PMMA)";"acetaldehyde";"ethanal";"";"75-07-0";"C2H4O";"aldehydes";"3";"not recommended; weight gain";"100";"70 – 150";"<1";"";"1";"";"";"";"";"";"";"";"";"";"";""
"2";"Polymethyl Methacrylate (PMMA)";"acetic acid";"ethanoic acid";"";"64-19-7";"C2H4O2";"organic (weak) acids";"1";"recommended";"10";"70 – 150";"<1";"glacial also";"1";"";"";"";"";"";"";"";"";"";"";""
"3";"Polymethyl Methacrylate (PMMA)";"acetic acid";"ethanoic acid";"";"64-19-7";"C2H4O2";"organic (weak) acids";"3";"not recommended; may dissolve";"100";"70 – 150";"";"anhydrous also";"1";"";"";"";"";"";"";"";"";"";"";""
"4";"Polymethyl Methacrylate (PMMA)";"acetone";"2-propanone";"";"67-64-1";"C3H6O";"ketones";"3";"not recommended; may dissolve";"100";"70 – 150";"<1";"";"1";"";"";"";"";"";"";"";"";"";"";""
"5";"Polymethyl Methacrylate (PMMA)";"allyl chloride";"3-chloropropene";"";"107-05-1";"C3H5Cl";"halogenated aliphatics";"3";"not recommended";"100";"70 – 150";"";"";"1";"";"";"";"";"";"";"";"";"";"";""
"6";"Polymethyl Methacrylate (PMMA)";"aluminum ammonium sulfate";"ammonium alum";"";"7784-25-0";"AlH4NO8S2";"salts";"1";"recommended";"100";"70 – 150";"";"";"1";"";"";"";"";"";"";"";"";"";"";""
"7";"Polymethyl Methacrylate (PMMA)";"aluminum chloride";"aluminum trichloride";"";"7446-70-0";"AlCl3";"salts";"1";"recommended";"100";"70 – 150";"";"";"1";"";"";"";"";"";"";"";"";"";"";""
"8";"Polymethyl Methacrylate (PMMA)";"aluminum fluoride";"aluminum trifluoride";"";"7784-18-1";"AlF3";"salts";"1";"recommended";"10";"70 – 212";"";"";"1";"";"";"";"";"";"";"";"";"";"";""
"9";"Polymethyl Methacrylate (PMMA)";"aluminum fluoride";"aluminum trifluoride";"";"7784-18-1";"AlF3";"salts";"1";"recommended";"100";"70 – 150";"";"";"1";"";"";"";"";"";"";"";"";"";"";""
"10";"Polymethyl Methacrylate (PMMA)";"aluminum potassium sulfate";"potassium aluminum sulfate";"";"10043-67-1";"AlKO8S2";"salts";"1";"recommended";">10";"70 – 212";"";"";"1";"";"";"";"";"";"";"";"";"";"";""
"11";"Polymethyl Methacrylate (PMMA)";"aluminum sulfate";"alunogenite";"";"10043-01-3";"Al2O12S3";"salts";"1";"recommended";">10";"70 – 212";"";"";"1";"";"";"";"";"";"";"";"";"";"";""
"12";"Polymethyl Methacrylate (PMMA)";"ammonia";"";"";"7664-41-7";"H3N";"bases";"1";"recommended";"100";"70 – 150";"";"";"1";"";"";"";"";"";"";"";"";"";"";""
"13";"Polymethyl Methacrylate (PMMA)";"ammonium chloride";"sal ammoniac";"";"12125-02-9";"ClH4N";"salts";"1";"recommended";"10 – 70";"70 – 212";"";"";"1";"";"";"";"";"";"";"";"";"";"";""
"14";"Polymethyl Methacrylate (PMMA)";"ammonium chloride";"sal ammoniac";"";"12125-02-9";"ClH4N";"salts";"1";"recommended";"100";"70 – 150";"";"";"1";"";"";"";"";"";"";"";"";"";"";""
"15";"Polymethyl Methacrylate (PMMA)";"ammonium hydroxide";"ammonia solution";"";"1336-21-6";"H5NO";"bases";"2";"questionable";"30";"60 – 70";"<1";"";"1";"";"";"";"";"";"";"";"";"";"";""
"16";"Polymethyl Methacrylate (PMMA)";"ammonium nitrate";"";"";"6484-52-2";"H4N2O3";"salts";"1";"recommended";"100";"70 – 150";"";"";"1";"";"";"";"";"";"";"";"";"";"";""
"17";"Polymethyl Methacrylate (PMMA)";"ammonium phosphate";"";"";"";"";"salts";"1";"recommended";">10";"70 – 212";"";"";"1";"";"";"";"";"";"";"";"";"";"";""
"18";"Polymethyl Methacrylate (PMMA)";"ammonium sulfate";"";"";"7783-20-2";"H8N2O4S";"salts";"1";"recommended";">10";"70 – 212";"";"";"1";"";"";"";"";"";"";"";"";"";"";""
"19";"Polymethyl Methacrylate (PMMA)";"ammonium thiocyanate";"ammonium rhodanide";"";"1762-95-4";"CH4N2S";"salts";"1";"recommended";">10";"70 – 150";"";"";"1";"";"";"";"";"";"";"";"";"";"";""
"20";"Polymethyl Methacrylate (PMMA)";"amyl acetate";"pentyl acetate";"";"628-63-7";"C7H14O2";"esters";"3";"not recommended; weight gain ";"100";"70 – 135";"";"";"1";"";"";"";"";"";"";"";"";"";"";""
"21";"Polymethyl Methacrylate (PMMA)";"amyl acetate";"pentyl acetate";"";"628-63-7";"C7H14O2";"esters";"3";"not recommended; may dissolve ";"100";"135 – 150";"";"";"1";"";"";"";"";"";"";"";"";"";"";""
"22";"Polymethyl Methacrylate (PMMA)";"amyl chloride";"1-chloropentane";"";"543-59-9";"C5H11Cl";"alkyl halides";"3";"not recommended";"100";"70 – 150";"";"";"1";"";"";"";"";"";"";"";"";"";"";""
"23";"Polymethyl Methacrylate (PMMA)";"aniline";"benzenamine";"";"62-53-3";"C6H7N";"amines";"3";"not recommended; may dissolve";"100";"70 – 150";"<1";"";"1";"";"";"";"";"";"";"";"";"";"";""
"24";"Polymethyl Methacrylate (PMMA)";"antimony chloride";"antimony trichloride";"";"10025-91-9";"Cl3Sb";"salts";"1";"recommended";"100";"70 – 150";"";"";"1";"";"";"";"";"";"";"";"";"";"";""
"25";"Polymethyl Methacrylate (PMMA)";"ascorbic acid";"";"medicine";"";"";"organic (weak) acids";"1";"recommended";">10";"70 – 212";"";"";"1";"";"";"";"";"";"";"";"";"";"";""
"26";"Polymethyl Methacrylate (PMMA)";"aspirin";"acetylsalicylic acid; 2-(Acetyloxy)benzoic acid";"";"";"";"pharmaceuticals";"1";"recommended";"100";"70 – 212";"";"";"1";"";"";"";"";"";"";"";"";"";"";""
"27";"Polymethyl Methacrylate (PMMA)";"barium carbonate";"";"";"513-77-9";"CBaO3";"salts";"1";"recommended";"100";"70 – 150";"";"";"1";"";"";"";"";"";"";"";"";"";"";""
"28";"Polymethyl Methacrylate (PMMA)";"barium chloride";"";"";"10361-37-2";"BaCl2";"salts";"1";"recommended";"10 – 60";"70 – 212";"";"";"1";"";"";"";"";"";"";"";"";"";"";""
"29";"Polymethyl Methacrylate (PMMA)";"barium chloride";"";"";"10361-37-2";"BaCl2";"salts";"1";"recommended";"100";"70 – 150";"";"";"1";"";"";"";"";"";"";"";"";"";"";""
"30";"Polymethyl Methacrylate (PMMA)";"barium hydroxide";"caustic baryta";"";"17194-00-2";"BaH2O2";"hydroxides";"1";"recommended";"100";"70 – 150";"";"";"1";"";"";"";"";"";"";"";"";"";"";""
"31";"Polymethyl Methacrylate (PMMA)";"barium sulfate";"";"";"7727-43-7";"BaO4S";"salts";"1";"recommended";"100";"70 – 150";"";"";"1";"";"";"";"";"";"";"";"";"";"";""
"32";"Polymethyl Methacrylate (PMMA)";"barium sulfide";"";"";"21109-95-5";"BaS";"salts";"1";"recommended";"100";"70 – 150";"";"";"1";"";"";"";"";"";"";"";"";"";"";""
"33";"Polymethyl Methacrylate (PMMA)";"benzaldehyde";"benzenecarboxaldehyde";"";"100-52-7";"C7H6O";"aldehydes";"3";"not recommended; may dissolve ";"100";"70 – 150";"";"";"1";"";"";"";"";"";"";"";"";"";"";""
"34";"Polymethyl Methacrylate (PMMA)";"benzene";"[6]annulene";"";"71-43-2";"C6H6";"aromatics";"3";"not recommended; disintegrated";"100";"70 – 150";"<1";"";"1";"";"";"";"";"";"";"";"";"";"";""
"35";"Polymethyl Methacrylate (PMMA)";"benzoic acid";"benzenecarboxylic acid";"";"65-85-0";"C7H6O2";"organic (weak) acids";"1";"recommended";"100";"70 – 150";"";"";"1";"";"";"";"";"";"";"";"";"";"";""
"36";"Polymethyl Methacrylate (PMMA)";"bismuth subcarbonate";"bismuth basic carbonate";"";"5892-10-04";"CBi2O5";"salts";"1";"recommended";"100";"70 – 150";"";"";"1";"";"";"";"";"";"";"";"";"";"";""
"37";"Polymethyl Methacrylate (PMMA)";"boric acid";"";"";"";"";"inorganic acids";"1";"recommended";"10 – 30";"70 – 212";"";"";"1";"";"";"";"";"";"";"";"";"";"";""
"38";"Polymethyl Methacrylate (PMMA)";"boric acid";"";"";"";"";"inorganic acids";"1";"recommended";"100";"70 – 150";"";"";"1";"";"";"";"";"";"";"";"";"";"";""
"39";"Polymethyl Methacrylate (PMMA)";"bromine";"";"";"7726-95-6";"Br2";"";"2";"questionable";"10";"70 – 80";"";"";"1";"";"";"";"";"";"";"";"";"";"";""
"40";"Polymethyl Methacrylate (PMMA)";"bromine";"";"";"7726-95-6";"Br2";"";"3";"not recommended";"10";"80 – 150";"";"";"1";"";"";"";"";"";"";"";"";"";"";""
"41";"Polymethyl Methacrylate (PMMA)";"bromine";"";"";"7726-95-6";"Br2";"";"3";"not recommended";"100";"70 – 150";"";"";"1";"";"";"";"";"";"";"";"";"";"";""
"42";"Polymethyl Methacrylate (PMMA)";"butyl acetate";"";"";"123-86-4";"C6H12O2";"esters";"3";"not recommended";"100";"70 – 150";"";"";"1";"";"";"";"";"";"";"";"";"";"";""
"43";"Polymethyl Methacrylate (PMMA)";"butyric acid";"butanoic acid";"";"107-92-6";"C4H8O2";"organic (weak) acids";"3";"not recommended";"100";"70 – 150";"";"";"1";"";"";"";"";"";"";"";"";"";"";""
"44";"Polymethyl Methacrylate (PMMA)";"calcium carbonate";"";"";"";"";"salts";"1";"recommended";"100";"70 – 150";"";"";"1";"";"";"";"";"";"";"";"";"";"";""
"45";"Polymethyl Methacrylate (PMMA)";"calcium chlorate";"";"";"10137-74-3";"CaCl2O6";"salts";"1";"recommended";"100";"70 – 150";"";"";"1";"";"";"";"";"";"";"";"";"";"";""
"46";"Polymethyl Methacrylate (PMMA)";"calcium chloride";"hydrophilite";"";"10043-52-4";"CaCl2";"salts";"1";"recommended";"100";"70 – 150";"";"";"1";"";"";"";"";"";"";"";"";"";"";""
"47";"Polymethyl Methacrylate (PMMA)";"calcium hydroxide";"";"";"1305-62-0";"CaH2O2";"hydroxides";"1";"recommended";"100";"70 – 150";"";"";"1";"";"";"";"";"";"";"";"";"";"";""
"48";"Polymethyl Methacrylate (PMMA)";"calcium hypochlorite";"";"";"";"";"salts";"1";"recommended";"100";"70 – 150";"";"";"1";"";"";"";"";"";"";"";"";"";"";""
"49";"Polymethyl Methacrylate (PMMA)";"calcium sulfate";"";"";"7778-18-9";"CaO4S";"salts";"1";"recommended";"100";"70 – 150";"";"";"1";"";"";"";"";"";"";"";"";"";"";""
"50";"Polymethyl Methacrylate (PMMA)";"carbamic acid";"";"";"";"";"organic (weak) acids";"1";"recommended";"100";"70 – 150";"";"";"1";"";"";"";"";"";"";"";"";"";"";""
"";"";"";"";"";"";"";"";"";"";"";"";"";"";"";"";"";"";"";"";"";"";"";"";"";""
"";"";"";"";"";"";"";"";"";"";"";"";"";"";"";"";"";"";"";"";"";"";"";"";"";""
"Corrosion Survey Database (COR•SUR) © 2002 NACE International";"";"";"";"";"";"";"";"";"";"";"";"";"";"";"";"";"";"";"";"";"";"";"";"";""

File: data/corrosion_data/TableData (69).csv
sep=;
"Title: Corrosion Survey Database (COR•SUR)";"";"";"";"";"";"";"";"";"";"";"";"";"";"";"";"";"";"";"";"";"";"";"";"";""
"Table: Polyphenylene Sulfide (40% Glass-Filled)";"";"";"";"";"";"";"";"";"";"";"";"";"";"";"";"";"";"";"";"";"";"";"";"";""
"DOWNLOAD SHOWS ONLY THE DISPLAYED DATA, UP TO 50 ROWS";"";"";"";"";"";"";"";"";"";"";"";"";"";"";"";"";"";"";"";"";"";"";"";"";""
"No.";"material or substance name";"material synonym";"exposure medium";"exposure medium synonym";"exposure medium note";"exposure medium CAS RN";"exposure medium formula";"exposure medium class";"NACE resistance rating (unitless)";"resistance note";"conc. (%)";"temp. (°F)";"exposure time (mo (30))";"test note";"reference";"";"";"";"";"";"";"";"";"";""
"1";"Polyphenylene Sulfide (40% Glass-Filled)";"Fortron PPS";"acetic acid";"ethanoic acid";"";"64-19-7";"C2H4O2";"organic (weak) acids";"1";"recommended";"20";"0 – 200";"<1";"";"11";"";"";"";"";"";"";"";"";"";""
"2";"Polyphenylene Sulfide (40% Glass-Filled)";"Fortron PPS";"acetic anhydride";"";"";"108-24-7";"C4H6O3";"anhydrides";"1";"recommended";"100";"0 – 200";"<1";"";"11";"";"";"";"";"";"";"";"";"";""
"3";"Polyphenylene Sulfide (40% Glass-Filled)";"Fortron PPS";"acetone";"2-propanone";"";"67-64-1";"C3H6O";"ketones";"1";"recommended";"100";"0 – 131";"<6";"";"11";"";"";"";"";"";"";"";"";"";""
"4";"Polyphenylene Sulfide (40% Glass-Filled)";"Fortron PPS";"acid mine water";"";"";"";"";"inorganic acids";"1";"recommended";"100";"0 – 200";"<1";"";"11";"";"";"";"";"";"";"";"";"";""
"5";"Polyphenylene Sulfide (40% Glass-Filled)";"Fortron PPS";"ammonium carbonate";"";"";"506-87-6";"CH8N2O3";"salts";"1";"recommended";"100";"0 – 200";"<1";"";"11";"";"";"";"";"";"";"";"";"";""
"6";"Polyphenylene Sulfide (40% Glass-Filled)";"Fortron PPS";"ammonium chloride";"sal ammoniac";"";"12125-02-9";"ClH4N";"salts";"1";"recommended";"100";"0 – 200";"<1";"";"11";"";"";"";"";"";"";"";"";"";""
"7";"Polyphenylene Sulfide (40% Glass-Filled)";"Fortron PPS";"ammonium hydroxide";"ammonia solution";"";"1336-21-6";"H5NO";"bases";"1";"recommended";"100";"0 – 200";"<1";"";"11";"";"";"";"";"";"";"";"";"";""
"8";"Polyphenylene Sulfide (40% Glass-Filled)";"Fortron PPS";"ammonium nitrate";"";"";"6484-52-2";"H4N2O3";"salts";"1";"recommended";"100";"0 – 200";"<1";"";"11";"";"";"";"";"";"";"";"";"";""
"9";"Polyphenylene Sulfide (40% Glass-Filled)";"Fortron PPS";"ammonium phosphate";"";"";"";"";"salts";"1";"recommended";"100";"0 – 200";"<1";"";"11";"";"";"";"";"";"";"";"";"";""
"10";"Polyphenylene Sulfide (40% Glass-Filled)";"Fortron PPS";"ammonium sulfate";"";"";"7783-20-2";"H8N2O4S";"salts";"1";"recommended";"100";"0 – 200";"<1";"";"11";"";"";"";"";"";"";"";"";"";""
"11";"Polyphenylene Sulfide (40% Glass-Filled)";"Fortron PPS";"amyl acetate";"pentyl acetate";"";"628-63-7";"C7H14O2";"esters";"1";"recommended";"100";"0 – 200";"<1";"";"11";"";"";"";"";"";"";"";"";"";""
"12";"Polyphenylene Sulfide (40% Glass-Filled)";"Fortron PPS";"amyl alcohol";"1-pentanol";"";"71-41-0";"C5H12O";"alcohols";"1";"recommended";"100";"0 – 200";"<1";"";"11";"";"";"";"";"";"";"";"";"";""
"13";"Polyphenylene Sulfide (40% Glass-Filled)";"Fortron PPS";"arsenic acid";"orthoarsenic acid";"";"7778-39-4";"AsH3O4";"inorganic acids";"1";"recommended";"100";"0 – 200";"<1";"";"11";"";"";"";"";"";"";"";"";"";""
"14";"Polyphenylene Sulfide (40% Glass-Filled)";"Fortron PPS";"barium chloride";"";"";"10361-37-2";"BaCl2";"salts";"1";"recommended";"100";"0 – 200";"<1";"";"11";"";"";"";"";"";"";"";"";"";""
"15";"Polyphenylene Sulfide (40% Glass-Filled)";"Fortron PPS";"barium hydroxide";"caustic baryta";"";"17194-00-2";"BaH2O2";"hydroxides";"1";"recommended";"100";"0 – 200";"<1";"";"11";"";"";"";"";"";"";"";"";"";""
"16";"Polyphenylene Sulfide (40% Glass-Filled)";"Fortron PPS";"barium sulfate";"";"";"7727-43-7";"BaO4S";"salts";"1";"recommended";"100";"0 – 200";"<1";"";"11";"";"";"";"";"";"";"";"";"";""
"17";"Polyphenylene Sulfide (40% Glass-Filled)";"Fortron PPS";"benzaldehyde";"benzenecarboxaldehyde";"";"100-52-7";"C7H6O";"aldehydes";"1";"recommended";"100";"0 – 140";"<1";"";"11";"";"";"";"";"";"";"";"";"";""
"18";"Polyphenylene Sulfide (40% Glass-Filled)";"";"benzaldehyde";"benzenecarboxaldehyde";"";"100-52-7";"C7H6O";"aldehydes";"3";"not recommended";"100";"140 – 200";"";"";"11";"";"";"";"";"";"";"";"";"";""
"19";"Polyphenylene Sulfide (40% Glass-Filled)";"Fortron PPS";"benzene";"[6]annulene";"";"71-43-2";"C6H6";"aromatics";"1";"recommended";"100";"0 – 200";"<1";"";"11";"";"";"";"";"";"";"";"";"";""
"20";"Polyphenylene Sulfide (40% Glass-Filled)";"Fortron PPS";"benzenesulfonic acid";"";"";"";"";"surfactants & detergents";"1";"recommended";"100";"0 – 200";"<1";"";"11";"";"";"";"";"";"";"";"";"";""
"21";"Polyphenylene Sulfide (40% Glass-Filled)";"Fortron PPS";"benzoic acid";"benzenecarboxylic acid";"";"65-85-0";"C7H6O2";"organic (weak) acids";"1";"recommended";"100";"0 – 200";"<1";"";"11";"";"";"";"";"";"";"";"";"";""
"22";"Polyphenylene Sulfide (40% Glass-Filled)";"Fortron PPS";"butane";"";"petroleum product";"106-97-8 [68476-85-7]";"C4H10";"hydrocarbons";"1";"recommended";"100";"0 – 200";"<1";"";"11";"";"";"";"";"";"";"";"";"";""
"23";"Polyphenylene Sulfide (40% Glass-Filled)";"Fortron PPS";"butanol";"";"n-butanol";"";"";"alcohols";"1";"recommended";"100";"176";"<6";"";"11";"";"";"";"";"";"";"";"";"";""
"24";"Polyphenylene Sulfide (40% Glass-Filled)";"Fortron PPS";"butanone";"";"";"";"";"ketones";"1";"recommended";"100";"0 – 140";"<6";"2-butanone";"11";"";"";"";"";"";"";"";"";"";""
"25";"Polyphenylene Sulfide (40% Glass-Filled)";"Fortron PPS";"butyl acetate";"";"n-butyl acetate";"123-86-4";"C6H12O2";"esters";"1";"recommended";"100";"0 – 176";"<6";"";"11";"";"";"";"";"";"";"";"";"";""
"26";"Polyphenylene Sulfide (40% Glass-Filled)";"Fortron PPS";"butyl ether";"";"";"";"";"ethers";"1";"recommended";"100";"0 – 200";"<1";"";"11";"";"";"";"";"";"";"";"";"";""
"27";"Polyphenylene Sulfide (40% Glass-Filled)";"Fortron PPS";"butyl phthalate";"";"";"";"";"esters";"1";"recommended";"100";"0 – 70";"<1";"";"11";"";"";"";"";"";"";"";"";"";""
"28";"Polyphenylene Sulfide (40% Glass-Filled)";"Fortron PPS";"butylamine";"1-butanamine";"";"109-73-9";"C4H11N";"amines";"1";"recommended";"100";"0 – 200";"<6";"";"11";"";"";"";"";"";"";"";"";"";""
"29";"Polyphenylene Sulfide (40% Glass-Filled)";"Fortron PPS";"butylene";"";"petroleum product";"";"";"olefins";"1";"recommended";"100";"0 – 200";"<1";"";"11";"";"";"";"";"";"";"";"";"";""
"30";"Polyphenylene Sulfide (40% Glass-Filled)";"Fortron PPS";"butyric acid";"butanoic acid";"";"107-92-6";"C4H8O2";"organic (weak) acids";"1";"recommended";"100";"0 – 200";"<1";"";"11";"";"";"";"";"";"";"";"";"";""
"31";"Polyphenylene Sulfide (40% Glass-Filled)";"Fortron PPS";"cadmium cyanide";"";"";"542-83-6";"C2CdN2";"salts";"1";"recommended";"100";"0 – 200";"<1";"";"11";"";"";"";"";"";"";"";"";"";""
"32";"Polyphenylene Sulfide (40% Glass-Filled)";"Fortron PPS";"calcium chloride";"hydrophilite";"";"10043-52-4";"CaCl2";"salts";"1";"recommended";"60";"0 – 200";"<1";"";"11";"";"";"";"";"";"";"";"";"";""
"33";"Polyphenylene Sulfide (40% Glass-Filled)";"";"calcium chloride";"hydrophilite";"";"10043-52-4";"CaCl2";"salts";"1";"recommended";"100";"0 – 200";"";"";"11";"";"";"";"";"";"";"";"";"";""
"34";"Polyphenylene Sulfide (40% Glass-Filled)";"Fortron PPS";"calcium nitrate";"";"";"10124-37-5";"CaN2O6";"salts";"1";"recommended";"100";"0 – 200";"<1";"";"11";"";"";"";"";"";"";"";"";"";""
"35";"Polyphenylene Sulfide (40% Glass-Filled)";"Fortron PPS";"calcium phosphate";"whitlockite";"";"7758-87-4";"Ca3O8P2";"salts";"1";"recommended";"100";"0 – 200";"<1";"";"11";"";"";"";"";"";"";"";"";"";""
"36";"Polyphenylene Sulfide (40% Glass-Filled)";"Fortron PPS";"calcium sulfate";"";"";"7778-18-9";"CaO4S";"salts";"1";"recommended";"100";"0 – 200";"<1";"";"11";"";"";"";"";"";"";"";"";"";""
"37";"Polyphenylene Sulfide (40% Glass-Filled)";"Fortron PPS";"carbon dioxide";"carbonic anhydride";"";"124-38-9";"CO2";"gases";"1";"recommended";"100";"0 – 200";"<1";"";"11";"";"";"";"";"";"";"";"";"";""
"38";"Polyphenylene Sulfide (40% Glass-Filled)";"Fortron PPS";"carbon disulfide";"carbon bisulfide";"";"75-15-0";"CS2";"solvents";"1";"recommended";"100";"0 – 100";"<1";"";"11";"";"";"";"";"";"";"";"";"";""
"39";"Polyphenylene Sulfide (40% Glass-Filled)";"Fortron PPS";"carbon tetrachloride";"tetrachloromethane";"";"56-23-5";"CCl4";"solvents";"1";"recommended";"100";"0 – 140";"<1";"";"11";"";"";"";"";"";"";"";"";"";""
"40";"Polyphenylene Sulfide (40% Glass-Filled)";"Fortron PPS";"chloroacetic acid";"";"";"1979-11-08";"C2H3ClO2";"organic (weak) acids";"1";"recommended";"100";"0 – 200";"<1";"";"11";"";"";"";"";"";"";"";"";"";""
"41";"Polyphenylene Sulfide (40% Glass-Filled)";"Fortron PPS";"chloroform";"trichloromethane";"medicine";"67-66-3";"CHCl3";"halogenated aliphatics";"1";"recommended";"100";"0 – 70";"<1";"";"11";"";"";"";"";"";"";"";"";"";""
"42";"Polyphenylene Sulfide (40% Glass-Filled)";"Fortron PPS";"chlorophenol";"";"";"";"";"phenols";"1";"recommended";"100";"0 – 200";"<1";"";"11";"";"";"";"";"";"";"";"";"";""
"43";"Polyphenylene Sulfide (40% Glass-Filled)";"Fortron PPS";"chlorosulfonic acid";"chlorosulfuric acid";"";"7790-94-5";"ClHO3S";"inorganic acids";"3";"not recommended";"any";"0 – 250";"<1";"";"11";"";"";"";"";"";"";"";"";"";""
"44";"Polyphenylene Sulfide (40% Glass-Filled)";"Fortron PPS";"chromic acid";"";"";"";"";"inorganic acids";"1";"recommended";"<30";"0 – 185";"<1";"";"11";"";"";"";"";"";"";"";"";"";""
"45";"Polyphenylene Sulfide (40% Glass-Filled)";"";"chromic acid";"";"";"";"";"inorganic acids";"2";"questionable";"<30";"185 – 250";"";"";"11";"";"";"";"";"";"";"";"";"";""
"46";"Polyphenylene Sulfide (40% Glass-Filled)";"Fortron PPS";"citric acid";"2-hydroxy-1,2,3-propanetricarboxylic acid";"";"77-92-9";"C6H8O7";"organic (weak) acids";"1";"recommended";"100";"0 – 200";"<1";"";"11";"";"";"";"";"";"";"";"";"";""
"47";"Polyphenylene Sulfide (40% Glass-Filled)";"Fortron PPS";"copper chloride";"cuprous chloride";"";"7758-89-6";"ClCu";"salts";"1";"recommended";"100";"0 – 200";"<1";"";"11";"";"";"";"";"";"";"";"";"";""
"48";"Polyphenylene Sulfide (40% Glass-Filled)";"Fortron PPS";"copper cyanide";"cuprous cyanide";"";"544-92-3";"CCuN";"salts";"1";"recommended";"100";"0 – 200";"<1";"";"11";"";"";"";"";"";"";"";"";"";""
"49";"Polyphenylene Sulfide (40% Glass-Filled)";"Fortron PPS";"copper nitrate";"cupric nitrate";"";"3251-23-8";"CuN2O6";"salts";"1";"recommended";"100";"0 – 200";"<1";"";"11";"";"";"";"";"";"";"";"";"";""
"50";"Polyphenylene Sulfide (40% Glass-Filled)";"Fortron PPS";"copper sulfate";"chalcocyanite";"";"7758-98-7";"CuO4S";"salts";"1";"recommended";"100";"0 – 200";"<1";"";"11";"";"";"";"";"";"";"";"";"";""
"";"";"";"";"";"";"";"";"";"";"";"";"";"";"";"";"";"";"";"";"";"";"";"";"";""
"";"";"";"";"";"";"";"";"";"";"";"";"";"";"";"";"";"";"";"";"";"";"";"";"";""
"Corrosion Survey Database (COR•SUR) © 2002 NACE International";"";"";"";"";"";"";"";"";"";"";"";"";"";"";"";"";"";"";"";"";"";"";"";"";""

File: data/corrosion_data/TableData (7).csv
sep=;
"Title: Corrosion Survey Database (COR•SUR)";"";"";"";"";"";"";"";"";"";"";"";"";"";"";"";"";"";"";"";"";"";"";"";"";""
"Table: Brass (>15Zn)";"";"";"";"";"";"";"";"";"";"";"";"";"";"";"";"";"";"";"";"";"";"";"";"";""
"DOWNLOAD SHOWS ONLY THE DISPLAYED DATA, UP TO 50 ROWS";"";"";"";"";"";"";"";"";"";"";"";"";"";"";"";"";"";"";"";"";"";"";"";"";""
"No.";"material or substance name";"exposure medium";"exposure medium synonym";"exposure medium note";"exposure medium CAS RN";"exposure medium formula";"exposure medium class";"warnings";"resistance note";"conc. (%)";"temp. (°F)";"corrosion rate (mil/yr)";"test note";"reference";"";"";"";"";"";"";"";"";"";"";""
"1";"Brass (>15Zn)";"acetaldehyde";"ethanal";"";"75-07-0";"C2H4O";"aldehydes";"";"";">5";"25 – 225";"<2";"";"1,208,219";"";"";"";"";"";"";"";"";"";"";""
"2";"Brass (>15Zn)";"acetamide";"ethanamide";"";"60-35-5";"C2H5NO";"amides";"";"";"100";"275 – 325";"<2";"";"219";"";"";"";"";"";"";"";"";"";"";""
"3";"Brass (>15Zn)";"acetic acid";"ethanoic acid";"";"64-19-7";"C2H4O2";"organic (weak) acids";"severe corrosion with oxygen ingress";"";">5";"25 – 75";">50";"";"2,140,208,219";"";"";"";"";"";"";"";"";"";"";""
"4";"Brass (>15Zn)";"acetic anhydride";"";"";"108-24-7";"C4H6O3";"anhydrides";"";"";"100";"25 – 75";">50";"";"3,119,208,219";"";"";"";"";"";"";"";"";"";"";""
"5";"Brass (>15Zn)";"acetoacetic acid";"";"";"541-50-4";"C4H6O3";"organic (weak) acids";"severe corrosion with oxygen ingress";"";"";"0";"<2";"";"219,220";"";"";"";"";"";"";"";"";"";"";""
"6";"Brass (>15Zn)";"acetone";"2-propanone";"";"67-64-1";"C3H6O";"ketones";"";"";">5";"25 – 175";"<2";"";"219";"";"";"";"";"";"";"";"";"";"";""
"7";"Brass (>15Zn)";"acetonitrile";"methyl cyanide";"";"1975-05-08";"C2H3N";"nitriles";"severe corrosion with oxygen ingress";"";"85 – 95";"125 – 175";"<20";"";"219,220";"";"";"";"";"";"";"";"";"";"";""
"8";"Brass (>15Zn)";"acetonitrile";"methyl cyanide";"";"1975-05-08";"C2H3N";"nitriles";"severe corrosion with oxygen ingress";"";"85 – 95";"175 – 225";"20 – 50";"";"219,220";"";"";"";"";"";"";"";"";"";"";""
"9";"Brass (>15Zn)";"acetophenone";"methyl phenyl ketone";"";"98-86-2";"C8H8O";"ketones";"";"";"100";"25 – 225";"<2";"";"219";"";"";"";"";"";"";"";"";"";"";""
"10";"Brass (>15Zn)";"aceto-p-toluidine";"";"";"";"";"amides";"";"";"100";"25 – 225";"<2";"";"219";"";"";"";"";"";"";"";"";"";"";""
"11";"Brass (>15Zn)";"acetotoluidine";"";"";"";"";"amides";"severe corrosion with oxygen ingress";"";"100";"25 – 175";"<2";"";"219,220";"";"";"";"";"";"";"";"";"";"";""
"12";"Brass (>15Zn)";"acetyl chloride";"ethanoyl chloride";"";"75-36-5";"C2H3ClO";"acid halides";"";"";"5 – 15";"25 – 75";">50";"";"210,219";"";"";"";"";"";"";"";"";"";"";""
"13";"Brass (>15Zn)";"acetylene";"ethyne";"";"74-86-2";"C2H2";"hydrocarbons";"explosion hazard!";"";"";"0";"<2";"";"219,220";"";"";"";"";"";"";"";"";"";"";""
"14";"Brass (>15Zn)";"acrolein";"2-propenal";"";"107-02-8";"C3H4O";"aldehydes";"";"";"5 – 15";"25 – 125";"<20";"";"219";"";"";"";"";"";"";"";"";"";"";""
"15";"Brass (>15Zn)";"acrolein";"2-propenal";"";"107-02-8";"C3H4O";"aldehydes";"";"";"100";"25 – 225";"<20";"";"219";"";"";"";"";"";"";"";"";"";"";""
"16";"Brass (>15Zn)";"acrylic acid";"2-propenoic acid";"";"1979-10-07";"C3H4O2";"organic (weak) acids";"severe corrosion with oxygen ingress";"";"";"0";"<2";"";"208,209,219,220";"";"";"";"";"";"";"";"";"";"";""
"17";"Brass (>15Zn)";"acrylonitrile";"propenenitrile";"";"107-13-1";"C3H3N";"nitriles";"";"pitting";"85 – 95";"25 – 75";">50";"";"219";"";"";"";"";"";"";"";"";"";"";""
"18";"Brass (>15Zn)";"acrylonitrile";"propenenitrile";"";"107-13-1";"C3H3N";"nitriles";"";"";"100";"25 – 225";"<2";"";"219";"";"";"";"";"";"";"";"";"";"";""
"19";"Brass (>15Zn)";"alkylaryl sulfonic acids";"";"";"";"";"surfactants & detergents";"";"";"100";"25 – 225";"<20";"";"219";"";"";"";"";"";"";"";"";"";"";""
"20";"Brass (>15Zn)";"alkylphenol";"";"";"";"";"phenols";"";"";"100";"25 – 75";"<2";"";"219";"";"";"";"";"";"";"";"";"";"";""
"21";"Brass (>15Zn)";"allyl alcohol";"2-propen-1-ol";"";"107-18-6";"C3H6O";"alcohols";"";"";">5";"25 – 225";"<20";"";"207,215,219";"";"";"";"";"";"";"";"";"";"";""
"22";"Brass (>15Zn)";"allyl chloride";"3-chloropropene";"";"107-05-1";"C3H5Cl";"halogenated aliphatics";"";"";"100";"25 – 225";"<20";"";"32,210,219";"";"";"";"";"";"";"";"";"";"";""
"23";"Brass (>15Zn)";"allyl sulfide";"";"";"";"";"";"";"";"100";"25 – 75";">50";"";"219";"";"";"";"";"";"";"";"";"";"";""
"24";"Brass (>15Zn)";"allylamine";"2-propen-1-amine";"";"107-11-9";"C3H7N";"amines";"severe corrosion with oxygen ingress";"";"100";"25 – 75";">50";"";"217,219,220";"";"";"";"";"";"";"";"";"";"";""
"25";"Brass (>15Zn)";"allylidene diacetate";"";"";"";"";"esters";"";"";"100";"25 – 225";"<2";"";"219";"";"";"";"";"";"";"";"";"";"";""
"26";"Brass (>15Zn)";"aluminum acetate";"";"";"";"";"salts";"";"";"5 – 15";"25 – 75";"<20";"";"208,219,220";"";"";"";"";"";"";"";"";"";"";""
"27";"Brass (>15Zn)";"aluminum chloride";"aluminum trichloride";"";"7446-70-0";"AlCl3";"salts";"";"";"5 – 40";"25 – 75";">50";"";"5,152,210,219";"";"";"";"";"";"";"";"";"";"";""
"28";"Brass (>15Zn)";"aluminum chloride";"aluminum trichloride";"";"7446-70-0";"AlCl3";"salts";"";"";"100";"25 – 75";">50";"";"5,152,210,219";"";"";"";"";"";"";"";"";"";"";""
"29";"Brass (>15Zn)";"aluminum chloride";"aluminum trichloride";"";"7446-70-0";"AlCl3";"salts";"";"";"100";"175 – 225";">50";"";"5,152,210,219";"";"";"";"";"";"";"";"";"";"";""
"30";"Brass (>15Zn)";"aluminum diformate";"";"";"";"";"organic acid salts";"severe corrosion with oxygen ingress";"";"";"0";"<2";"";"209,219,220";"";"";"";"";"";"";"";"";"";"";""
"31";"Brass (>15Zn)";"aluminum ethylate";"aluminum ethoxide";"";"555-75-9";"C6H15AlO3";"reducing agents";"";"";"100";"25 – 225";"<20";"";"219";"";"";"";"";"";"";"";"";"";"";""
"32";"Brass (>15Zn)";"aluminum fluoride";"aluminum trifluoride";"";"7784-18-1";"AlF3";"salts";"";"";"5";"25 – 75";">50";"";"6,214,219";"";"";"";"";"";"";"";"";"";"";""
"33";"Brass (>15Zn)";"aluminum fluosilicate";"";"";"";"";"";"";"";"100";"25 – 225";"<20";"";"219";"";"";"";"";"";"";"";"";"";"";""
"34";"Brass (>15Zn)";"aluminum potassium sulfate";"potassium aluminum sulfate";"";"10043-67-1";"AlKO8S2";"salts";"";"";"5 – 15";"25 – 75";">50";"";"215,219,220";"";"";"";"";"";"";"";"";"";"";""
"35";"Brass (>15Zn)";"aluminum sodium sulfate";"";"";"";"";"salts";"";"";"5 – 65";"25 – 225";">50";"";"215,219";"";"";"";"";"";"";"";"";"";"";""
"36";"Brass (>15Zn)";"aluminum sulfate";"alunogenite";"";"10043-01-3";"Al2O12S3";"salts";"";"";"5 – 35";"25 – 75";"<20";"";"7,215,219,220";"";"";"";"";"";"";"";"";"";"";""
"37";"Brass (>15Zn)";"aluminum sulfate";"alunogenite";"";"10043-01-3";"Al2O12S3";"salts";"";"";"5 – 40";"175 – 225";">50";"";"7,215,219,220";"";"";"";"";"";"";"";"";"";"";""
"38";"Brass (>15Zn)";"aminoethylethanolamine";"";"";"";"";"amines";"severe corrosion with oxygen ingress";"";"";"0";"<2";"";"217,219,220";"";"";"";"";"";"";"";"";"";"";""
"39";"Brass (>15Zn)";"aminopyridines";"";"";"";"";"heterocyclic organics";"severe corrosion with oxygen ingress";"";"100";"175 – 225";">50";"";"219";"";"";"";"";"";"";"";"";"";"";""
"40";"Brass (>15Zn)";"aminosalicylic acid";"";"";"";"";"organic (weak) acids";"severe corrosion with oxygen ingress";"";"";"0";"<2";"";"219,220";"";"";"";"";"";"";"";"";"";"";""
"41";"Brass (>15Zn)";"ammonia";"";"";"7664-41-7";"H3N";"bases";"severe corrosion with oxygen ingress";"";"100";"25 – 75";"<2";"";"8,148,217,219,220";"";"";"";"";"";"";"";"";"";"";""
"42";"Brass (>15Zn)";"ammonium acetate";"";"";"631-61-8";"C2H7NO2";"salts";"severe corrosion with oxygen ingress";"";"";"0";"<2";"";"8,217,219,220";"";"";"";"";"";"";"";"";"";"";""
"43";"Brass (>15Zn)";"ammonium bicarbonate";"ammonium hydrogen carbonate";"";"1066-33-7";"CH5NO3";"salts";"severe corrosion with oxygen ingress";"";"5 – 15";"25 – 75";">50";"";"217,219,220";"";"";"";"";"";"";"";"";"";"";""
"44";"Brass (>15Zn)";"ammonium bifluoride";"";"";"";"";"";"";"";"5 – 15";"25 – 75";">50";"";"134,217,219";"";"";"";"";"";"";"";"";"";"";""
"45";"Brass (>15Zn)";"ammonium biphosphate";"";"";"";"";"salts";"";"";"5 – 15";"25 – 75";"20 – 50";"";"213,219";"";"";"";"";"";"";"";"";"";"";""
"46";"Brass (>15Zn)";"ammonium bisulfite";"ammonium hydrogen sulfite";"";"10192-30-0";"H5NO3S";"salts";"severe corrosion with oxygen ingress";"";"5 – 25";"25 – 75";">50";"";"151,219";"";"";"";"";"";"";"";"";"";"";""
"47";"Brass (>15Zn)";"ammonium carbamate";"";"";"1111-78-0";"CH6N2O2";"bases";"severe corrosion with oxygen ingress";"";"";"0";"<2";"";"217,219,220";"";"";"";"";"";"";"";"";"";"";""
"48";"Brass (>15Zn)";"ammonium carbonate";"";"";"506-87-6";"CH8N2O3";"salts";"severe corrosion with oxygen ingress";"";"5 – 45";"25 – 75";">50";"";"9,217,219,220";"";"";"";"";"";"";"";"";"";"";""
"49";"Brass (>15Zn)";"ammonium chloride";"sal ammoniac";"";"12125-02-9";"ClH4N";"salts";"";"pitting";"5 – 15";"25 – 75";">50";"";"10,210,219,220";"";"";"";"";"";"";"";"";"";"";""
"50";"Brass (>15Zn)";"ammonium chloride";"sal ammoniac";"";"12125-02-9";"ClH4N";"salts";"";"";"15 – 25";"75 – 125";">50";"";"10,210,219,220";"";"";"";"";"";"";"";"";"";"";""
"";"";"";"";"";"";"";"";"";"";"";"";"";"";"";"";"";"";"";"";"";"";"";"";"";""
"";"";"";"";"";"";"";"";"";"";"";"";"";"";"";"";"";"";"";"";"";"";"";"";"";""
"Corrosion Survey Database (COR•SUR) © 2002 NACE International";"";"";"";"";"";"";"";"";"";"";"";"";"";"";"";"";"";"";"";"";"";"";"";"";""

File: data/corrosion_data/TableData (70).csv
sep=;
"Title: Corrosion Survey Database (COR•SUR)";"";"";"";"";"";"";"";"";"";"";"";"";"";"";"";"";"";"";"";"";"";"";"";"";""
"Table: Polyphenylene Sulfide, Glass Fiber-Reinforced";"";"";"";"";"";"";"";"";"";"";"";"";"";"";"";"";"";"";"";"";"";"";"";"";""
"DOWNLOAD SHOWS ONLY THE DISPLAYED DATA, UP TO 50 ROWS";"";"";"";"";"";"";"";"";"";"";"";"";"";"";"";"";"";"";"";"";"";"";"";"";""
"No.";"material or substance name";"material synonym";"exposure medium";"exposure medium synonym";"exposure medium note";"exposure medium CAS RN";"exposure medium formula";"exposure medium class";"NACE resistance rating (unitless)";"resistance note";"conc. (%)";"temp. (°F)";"exposure time (mo (30))";"test note";"reference";"";"";"";"";"";"";"";"";"";""
"1";"Polyphenylene Sulfide, Glass Fiber-Reinforced";"Ryton PPS R-4";"benzaldehyde";"benzenecarboxaldehyde";"";"100-52-7";"C7H6O";"aldehydes";"3";"not recommended";"100";"200";"<12";"";"18";"";"";"";"";"";"";"";"";"";""
"2";"Polyphenylene Sulfide, Glass Fiber-Reinforced";"Ryton PPS R-4";"brake fluid";"";"";"";"";"industrial fluids & lubricants";"1";"recommended";"100";"200";"<12";"";"18";"";"";"";"";"";"";"";"";"";""
"3";"Polyphenylene Sulfide, Glass Fiber-Reinforced";"Ryton PPS R-4";"butanol";"";"";"";"";"alcohols";"1";"recommended";"100";"200";"<12";"";"18";"";"";"";"";"";"";"";"";"";""
"4";"Polyphenylene Sulfide, Glass Fiber-Reinforced";"Ryton PPS R-4";"butanone";"";"";"";"";"ketones";"1";"recommended";"100";"200";"<12";"2-butanone";"18";"";"";"";"";"";"";"";"";"";""
"5";"Polyphenylene Sulfide, Glass Fiber-Reinforced";"Ryton PPS R-4";"butyl ether";"";"";"";"";"ethers";"1";"recommended";"100";"200";"<12";"";"18";"";"";"";"";"";"";"";"";"";""
"6";"Polyphenylene Sulfide, Glass Fiber-Reinforced";"Ryton PPS R-4";"crude oil";"";"petroleum product";"";"";"petroleum products";"1";"recommended";"100";"200";"<12";"";"18";"";"";"";"";"";"";"";"";"";""
"7";"Polyphenylene Sulfide, Glass Fiber-Reinforced";"Ryton PPS R-4";"cyclohexanol";"cyclohexyl alcohol";"";"108-93-0";"C6H12O";"alcohols";"1";"recommended";"100";"200";"<12";"";"18";"";"";"";"";"";"";"";"";"";""
"8";"Polyphenylene Sulfide, Glass Fiber-Reinforced";"Ryton PPS R-4";"dichloroethane";"";"";"";"";"halogenated aliphatics";"1";"recommended";"100";"200";"<6";"1,2 dichloroethane, questionable if weight change";"18";"";"";"";"";"";"";"";"";"";""
"9";"Polyphenylene Sulfide, Glass Fiber-Reinforced";"Ryton PPS R-4";"diesel fuel";"";"petroleum product";"";"";"fuels";"1";"recommended";"100";"200";"<12";"";"18";"";"";"";"";"";"";"";"";"";""
"10";"Polyphenylene Sulfide, Glass Fiber-Reinforced";"Ryton PPS R-4";"dioxane";"";"";"";"";"ethers";"2";"questionable; weight change, attacked";"100";"200";"<6";"";"18";"";"";"";"";"";"";"";"";"";""
"11";"Polyphenylene Sulfide, Glass Fiber-Reinforced";"Ryton PPS R-4";"ethyl acetate";"";"";"141-78-6";"C4H8O2";"esters";"1";"recommended; questionable if weight change or ";"100";"170 – 200";"<6";"";"18";"";"";"";"";"";"";"";"";"";""
"12";"Polyphenylene Sulfide, Glass Fiber-Reinforced";"Ryton PPS R-4";"ethyl alcohol";"ethanol";"";"64-17-5";"C2H6O";"alcohols";"1";"recommended";"100";"170 – 200";"<6";"questionable if weight change";"18";"";"";"";"";"";"";"";"";"";""
"13";"Polyphenylene Sulfide, Glass Fiber-Reinforced";"Ryton PPS R-4";"ethylene glycol";"1,2-ethanediol";"";"107-21-1";"C2H6O2";"alcohols";"2";"questionable";"50";"200";"<12";"";"18";"";"";"";"";"";"";"";"";"";""
"14";"Polyphenylene Sulfide, Glass Fiber-Reinforced";"Ryton PPS R-4";"gasoline";"";"petroleum product";"";"";"fuels";"1";"recommended";"100";"200";"<12";"";"18";"";"";"";"";"";"";"";"";"";""
"15";"Polyphenylene Sulfide, Glass Fiber-Reinforced";"Ryton PPS R-4";"gasoline + ethanol";"";"";"";"";"fuels";"1";"recommended";"100";"250";"<6";"85:15 mixture";"18";"";"";"";"";"";"";"";"";"";""
"16";"Polyphenylene Sulfide, Glass Fiber-Reinforced";"Ryton PPS R-4";"hydrochloric acid";"hydrogen chloride";"";"7647-01-0";"ClH";"inorganic acids";"3";"not recommended";"40";"200";"<6";"";"18";"";"";"";"";"";"";"";"";"";""
"17";"Polyphenylene Sulfide, Glass Fiber-Reinforced";"Ryton PPS R-4";"lubricating oil";"";"petroleum product";"";"";"petroleum products";"1";"recommended";"100";"200";"<12";"";"18";"";"";"";"";"";"";"";"";"";""
"18";"Polyphenylene Sulfide, Glass Fiber-Reinforced";"Ryton PPS R-4";"methyl ethyl ketone";"2-butanone";"";"78-93-3";"C4H8O";"ketones";"1";"recommended; questionable if weight change or ";"100";"200";"<6";"";"18";"";"";"";"";"";"";"";"";"";""
"19";"Polyphenylene Sulfide, Glass Fiber-Reinforced";"Ryton PPS R-4";"methylpyrrolidone";"";"";"";"";"ketones";"1";"recommended; weight change, attacked";"100";"200";"<6";"";"18";"";"";"";"";"";"";"";"";"";""
"20";"Polyphenylene Sulfide, Glass Fiber-Reinforced";"Ryton PPS R-4";"nitric acid";"";"";"7697-37-2";"HNO3";"inorganic acids";"3";"not recommended";"10";"200";"<6";"";"18";"";"";"";"";"";"";"";"";"";""
"21";"Polyphenylene Sulfide, Glass Fiber-Reinforced";"Ryton PPS R-4";"nitrobenzene";"";"";"98-95-3";"C6H5NO2";"aromatics";"3";"not recommended";"100";"200";"<6";"";"18";"";"";"";"";"";"";"";"";"";""
"22";"Polyphenylene Sulfide, Glass Fiber-Reinforced";"Ryton PPS R-4";"phenol";"hydroxybenzene";"";"108-95-2";"C6H6O";"phenols";"2";"questionable";"100";"200";"<12";"";"18";"";"";"";"";"";"";"";"";"";""
"23";"Polyphenylene Sulfide, Glass Fiber-Reinforced";"Ryton PPS R-4";"phosphoric acid";"orthophosphoric acid";"";"7664-38-2";"H3O4P";"inorganic acids";"1";"recommended";"10";"200";"<1";"";"18";"";"";"";"";"";"";"";"";"";""
"24";"Polyphenylene Sulfide, Glass Fiber-Reinforced";"";"phosphoric acid";"orthophosphoric acid";"";"7664-38-2";"H3O4P";"inorganic acids";"1";"recommended";"85";"200";"";"";"18";"";"";"";"";"";"";"";"";"";""
"25";"Polyphenylene Sulfide, Glass Fiber-Reinforced";"Ryton PPS R-4";"sodium hydroxide";"caustic soda";"";"1310-73-2";"HNaO";"bases";"1";"recommended";"10";"200";"[";"";"18";"";"";"";"";"";"";"";"";"";""
"26";"Polyphenylene Sulfide, Glass Fiber-Reinforced";"";"sodium hydroxide";"caustic soda";"";"1310-73-2";"HNaO";"bases";"3";"not recommended";"30";"200";"[";"";"18";"";"";"";"";"";"";"";"";"";""
"27";"Polyphenylene Sulfide, Glass Fiber-Reinforced";"Ryton PPS R-4";"sodium hypochlorite";"";"";"7681-52-9";"ClNaO";"salts";"1";"recommended";"2";"200";"<12";"";"18";"";"";"";"";"";"";"";"";"";""
"28";"Polyphenylene Sulfide, Glass Fiber-Reinforced";"";"sodium hypochlorite";"";"";"7681-52-9";"ClNaO";"salts";"2";"questionable";"6";"200";"";"";"18";"";"";"";"";"";"";"";"";"";""
"29";"Polyphenylene Sulfide, Glass Fiber-Reinforced";"Ryton PPS R-4";"sulfuric acid";"oil of vitriol";"";"7664-93-9";"H2O4S";"inorganic acids";"2";"questionable";"30";"200";"<12";"";"18";"";"";"";"";"";"";"";"";"";""
"30";"Polyphenylene Sulfide, Glass Fiber-Reinforced";"";"sulfuric acid";"oil of vitriol";"";"7664-93-9";"H2O4S";"inorganic acids";"2";"questionable";"50";"200";"";"";"18";"";"";"";"";"";"";"";"";"";""
"31";"Polyphenylene Sulfide, Glass Fiber-Reinforced";"";"sulfuric acid";"oil of vitriol";"";"7664-93-9";"H2O4S";"inorganic acids";"3";"not recommended";"80";"200";"";"";"18";"";"";"";"";"";"";"";"";"";""
"32";"Polyphenylene Sulfide, Glass Fiber-Reinforced";"Ryton PPS R-4";"toluene";"methylbenzene";"petroleum product";"108-88-3";"C7H8";"aromatics";"2";"questionable; weight change, attacked";"100";"200";"<6";"";"18";"";"";"";"";"";"";"";"";"";""
"33";"Polyphenylene Sulfide, Glass Fiber-Reinforced";"Ryton PPS R-4";"transmission fluid";"";"";"";"";"industrial fluids & lubricants";"1";"recommended";"100";"200";"<12";"";"18";"";"";"";"";"";"";"";"";"";""
"34";"Polyphenylene Sulfide, Glass Fiber-Reinforced";"Ryton PPS R-4";"1,1,2-trichlorotrifluoroethane";"1,1,2-trichloro-1,2,2-trifluoroethane";"";"76-13-1";"C2Cl3F3";"chlorofluorocarbons";"1";"recommended";"90";"100";"<6";"10% refrigerant oil";"18";"";"";"";"";"";"";"";"";"";""
"35";"Polyphenylene Sulfide, Glass Fiber-Reinforced";"Ryton PPS R-4";"water";"";"";"7732-18-5";"H2O";"water & wastewater";"1";"recommended";"100";"171";"<12";"";"18";"";"";"";"";"";"";"";"";"";""
"36";"Polyphenylene Sulfide, Glass Fiber-Reinforced";"";"water";"";"";"7732-18-5";"H2O";"water & wastewater";"2";"questionable";"100";"200";"";"";"18";"";"";"";"";"";"";"";"";"";""
"";"";"";"";"";"";"";"";"";"";"";"";"";"";"";"";"";"";"";"";"";"";"";"";"";""
"";"";"";"";"";"";"";"";"";"";"";"";"";"";"";"";"";"";"";"";"";"";"";"";"";""
"Corrosion Survey Database (COR•SUR) © 2002 NACE International";"";"";"";"";"";"";"";"";"";"";"";"";"";"";"";"";"";"";"";"";"";"";"";"";""
