Repository: Mahyar-rajabi94/TF_SDL

File: data/corrosion_data/TableData (71).csv
sep=;
"Title: Corrosion Survey Database (COR•SUR)";"";"";"";"";"";"";"";"";"";"";"";"";"";"";"";"";"";"";"";"";"";"";"";"";""
"Table: Polypropylene (PP)";"";"";"";"";"";"";"";"";"";"";"";"";"";"";"";"";"";"";"";"";"";"";"";"";""
"DOWNLOAD SHOWS ONLY THE DISPLAYED DATA, UP TO 50 ROWS";"";"";"";"";"";"";"";"";"";"";"";"";"";"";"";"";"";"";"";"";"";"";"";"";""
"No.";"material or substance name";"exposure medium";"exposure medium synonym";"exposure medium note";"exposure medium CAS RN";"exposure medium formula";"exposure medium class";"NACE resistance rating (unitless)";"resistance note";"conc. (%)";"temp. (°F)";"exposure time (mo (30))";"test note";"reference";"";"";"";"";"";"";"";"";"";"";""
"1";"Polypropylene (PP)";"acetaldehyde";"ethanal";"";"75-07-0";"C2H4O";"aldehydes";"1";"recommended";"100";"70 – 125";"";"";"1";"";"";"";"";"";"";"";"";"";"";""
"2";"Polypropylene (PP)";"acetic acid";"ethanoic acid";"";"64-19-7";"C2H4O2";"organic (weak) acids";"1";"recommended; discolored";"10";"60 – 150";"<6";"";"1";"";"";"";"";"";"";"";"";"";"";""
"3";"Polypropylene (PP)";"acetic acid";"ethanoic acid";"";"64-19-7";"C2H4O2";"organic (weak) acids";"1";"recommended";"40 – 50";"60 – 70";"";"";"1";"";"";"";"";"";"";"";"";"";"";""
"4";"Polypropylene (PP)";"acetic acid";"ethanoic acid";"";"64-19-7";"C2H4O2";"organic (weak) acids";"1";"recommended";"50";"60 – 175";"";"";"1";"";"";"";"";"";"";"";"";"";"";""
"5";"Polypropylene (PP)";"acetic acid";"ethanoic acid";"";"64-19-7";"C2H4O2";"organic (weak) acids";"1";"recommended";"100";"60 – 70";"";"";"1";"";"";"";"";"";"";"";"";"";"";""
"6";"Polypropylene (PP)";"acetic acid";"ethanoic acid";"";"64-19-7";"C2H4O2";"organic (weak) acids";"2";"questionable";"100";"70 – 175";"";"";"1";"";"";"";"";"";"";"";"";"";"";""
"7";"Polypropylene (PP)";"acetic acid";"ethanoic acid";"";"64-19-7";"C2H4O2";"organic (weak) acids";"3";"not recommended";"100";"175 – 212";"";"";"1";"";"";"";"";"";"";"";"";"";"";""
"8";"Polypropylene (PP)";"acetone";"2-propanone";"";"67-64-1";"C3H6O";"ketones";"1";"recommended; weight gain";"50";"60 – 70";"<6";"";"1";"";"";"";"";"";"";"";"";"";"";""
"9";"Polypropylene (PP)";"acetone";"2-propanone";"";"67-64-1";"C3H6O";"ketones";"1";"recommended";"100";"60 – 150";"";"";"1";"";"";"";"";"";"";"";"";"";"";""
"10";"Polypropylene (PP)";"acetone";"2-propanone";"";"67-64-1";"C3H6O";"ketones";"2";"questionable";"100";"150 – 212";"";"";"1";"";"";"";"";"";"";"";"";"";"";""
"11";"Polypropylene (PP)";"acetonitrile";"methyl cyanide";"";"1975-05-08";"C2H3N";"nitriles";"1";"recommended";"100";"60 – 70";"";"";"1";"";"";"";"";"";"";"";"";"";"";""
"12";"Polypropylene (PP)";"acetophenone";"methyl phenyl ketone";"";"98-86-2";"C8H8O";"ketones";"2";"questionable";"100";"60 – 150";"<6";"";"1";"";"";"";"";"";"";"";"";"";"";""
"13";"Polypropylene (PP)";"acetophenone";"methyl phenyl ketone";"";"98-86-2";"C8H8O";"ketones";"3";"not recommended";"100";"150 – 212";"";"";"1";"";"";"";"";"";"";"";"";"";"";""
"14";"Polypropylene (PP)";"acetylene";"ethyne";"";"74-86-2";"C2H2";"hydrocarbons";"1";"recommended";"100";"60 – 70";"";"";"1";"";"";"";"";"";"";"";"";"";"";""
"15";"Polypropylene (PP)";"acriflavine";"";"";"";"";"pharmaceuticals";"1";"recommended";"2";"60 – 175";"<6";"";"1";"";"";"";"";"";"";"";"";"";"";""
"16";"Polypropylene (PP)";"acrylic acid emulsion";"";"";"";"";"polymers";"1";"recommended";"100";"60 – 150";"<6";"";"1";"";"";"";"";"";"";"";"";"";"";""
"17";"Polypropylene (PP)";"acrylonitrile";"propenenitrile";"";"107-13-1";"C3H3N";"nitriles";"1";"recommended";"100";"60 – 70";"";"";"1";"";"";"";"";"";"";"";"";"";"";""
"18";"Polypropylene (PP)";"air";"";"";"";"";"gases";"1";"recommended";"100";"70 – 212";"";"";"1";"";"";"";"";"";"";"";"";"";"";""
"19";"Polypropylene (PP)";"almond oil";"";"";"";"";"essential oils";"1";"recommended";"100";"70 – 150";"";"";"1";"";"";"";"";"";"";"";"";"";"";""
"20";"Polypropylene (PP)";"aluminum ammonium sulfate";"ammonium alum";"";"7784-25-0";"AlH4NO8S2";"salts";"1";"recommended";"100";"60 – 212";"<6";"";"1";"";"";"";"";"";"";"";"";"";"";""
"21";"Polypropylene (PP)";"aluminum chloride";"aluminum trichloride";"";"7446-70-0";"AlCl3";"salts";"1";"recommended";"10";"70 – 100";"<6";"";"1";"";"";"";"";"";"";"";"";"";"";""
"22";"Polypropylene (PP)";"aluminum chloride";"aluminum trichloride";"";"7446-70-0";"AlCl3";"salts";"1";"recommended";"70";"60 – 150";"";"";"1";"";"";"";"";"";"";"";"";"";"";""
"23";"Polypropylene (PP)";"aluminum fluoride";"aluminum trifluoride";"";"7784-18-1";"AlF3";"salts";"1";"recommended";"10";"60 – 150";"<6";"";"1";"";"";"";"";"";"";"";"";"";"";""
"24";"Polypropylene (PP)";"aluminum hydroxide";"bayerite";"";"21645-51-2";"AlH3O3";"hydroxides";"1";"recommended";"100";"70 – 212";"";"";"1";"";"";"";"";"";"";"";"";"";"";""
"25";"Polypropylene (PP)";"aluminum nitrate";"";"";"";"";"salts";"1";"recommended";"100";"70 – 212";"";"";"1";"";"";"";"";"";"";"";"";"";"";""
"26";"Polypropylene (PP)";"aluminum potassium sulfate";"potassium aluminum sulfate";"";"10043-67-1";"AlKO8S2";"salts";"1";"recommended";"100";"60 – 212";"<6";"";"1";"";"";"";"";"";"";"";"";"";"";""
"27";"Polypropylene (PP)";"aluminum sulfate";"alunogenite";"";"10043-01-3";"Al2O12S3";"salts";"1";"recommended";"100";"60 – 212";"<6";"";"1";"";"";"";"";"";"";"";"";"";"";""
"28";"Polypropylene (PP)";"ammonia";"";"";"7664-41-7";"H3N";"bases";"1";"recommended";"30";"60 – 150";"<6";"no water";"1";"";"";"";"";"";"";"";"";"";"";""
"29";"Polypropylene (PP)";"ammonia";"";"";"7664-41-7";"H3N";"bases";"1";"recommended";"100";"60 – 150";"";"";"1";"";"";"";"";"";"";"";"";"";"";""
"30";"Polypropylene (PP)";"ammonium acetate";"";"";"631-61-8";"C2H7NO2";"salts";"1";"recommended";"100";"60 – 70";"";"";"1";"";"";"";"";"";"";"";"";"";"";""
"31";"Polypropylene (PP)";"ammonium carbonate";"";"saturated";"506-87-6";"CH8N2O3";"salts";"1";"recommended";"100";"60 – 212";"<6";"";"1";"";"";"";"";"";"";"";"";"";"";""
"32";"Polypropylene (PP)";"ammonium chloride";"sal ammoniac";"saturated";"12125-02-9";"ClH4N";"salts";"1";"recommended";"10 – 30";"32 – 70";"<6";"";"1";"";"";"";"";"";"";"";"";"";"";""
"33";"Polypropylene (PP)";"ammonium chloride";"sal ammoniac";"";"12125-02-9";"ClH4N";"salts";"1";"recommended";"10 – 70";"70 – 150";"";"";"1";"";"";"";"";"";"";"";"";"";"";""
"34";"Polypropylene (PP)";"ammonium fluoride";"";"";"12125-01-8";"FH4N";"salts";"1";"recommended";"20";"60 – 212";"<6";"";"1";"";"";"";"";"";"";"";"";"";"";""
"35";"Polypropylene (PP)";"ammonium hydroxide";"ammonia solution";"";"1336-21-6";"H5NO";"bases";"1";"recommended";"10";"60 – 150";"<6";"";"1";"";"";"";"";"";"";"";"";"";"";""
"36";"Polypropylene (PP)";"ammonium hydroxide";"ammonia solution";"";"1336-21-6";"H5NO";"bases";"1";"recommended";"100";"70 – 212";"";"";"1";"";"";"";"";"";"";"";"";"";"";""
"37";"Polypropylene (PP)";"ammonium nitrate";"";"saturated";"6484-52-2";"H4N2O3";"salts";"1";"recommended";">10";"60 – 150";"<6";"";"1";"";"";"";"";"";"";"";"";"";"";""
"38";"Polypropylene (PP)";"ammonium nitrate";"";"";"6484-52-2";"H4N2O3";"salts";"1";"recommended";"100";"60 – 212";"";"";"1";"";"";"";"";"";"";"";"";"";"";""
"39";"Polypropylene (PP)";"ammonium phosphate";"";"saturated";"";"";"salts";"1";"recommended";"10 – 60";"60 – 150";"<6";"";"1";"";"";"";"";"";"";"";"";"";"";""
"40";"Polypropylene (PP)";"ammonium phosphate";"";"";"";"";"salts";"1";"recommended";"100";"70 – 212";"";"";"1";"";"";"";"";"";"";"";"";"";"";""
"41";"Polypropylene (PP)";"ammonium sulfate";"";"saturated";"7783-20-2";"H8N2O4S";"salts";"1";"recommended";">10";"60 – 150";"<6";"";"1";"";"";"";"";"";"";"";"";"";"";""
"42";"Polypropylene (PP)";"ammonium sulfate";"";"";"7783-20-2";"H8N2O4S";"salts";"1";"recommended";"100";"60 – 212";"";"";"1";"";"";"";"";"";"";"";"";"";"";""
"43";"Polypropylene (PP)";"ammonium sulfide";"";"saturated";"12135-76-1";"H8N2S";"salts";"1";"recommended";">10";"60 – 150";"<6";"";"1";"";"";"";"";"";"";"";"";"";"";""
"44";"Polypropylene (PP)";"ammonium sulfide";"";"";"12135-76-1";"H8N2S";"salts";"1";"recommended";"100";"60 – 212";"";"";"1";"";"";"";"";"";"";"";"";"";"";""
"45";"Polypropylene (PP)";"ammonium thiocyanate";"ammonium rhodanide";"saturated";"1762-95-4";"CH4N2S";"salts";"1";"recommended";">10";"60 – 150";"<6";"";"1";"";"";"";"";"";"";"";"";"";"";""
"46";"Polypropylene (PP)";"amyl acetate";"pentyl acetate";"";"628-63-7";"C7H14O2";"esters";"2";"questionable; weight gain";"100";"60 – 75";"<6";"";"1";"";"";"";"";"";"";"";"";"";"";""
"47";"Polypropylene (PP)";"amyl acetate";"pentyl acetate";"";"628-63-7";"C7H14O2";"esters";"2";"questionable";"100";"75 – 150";"";"intermittent exposure";"1";"";"";"";"";"";"";"";"";"";"";""
"48";"Polypropylene (PP)";"amyl acetate";"pentyl acetate";"";"628-63-7";"C7H14O2";"esters";"3";"not recommended";"100";"150 – 212";"";"";"1";"";"";"";"";"";"";"";"";"";"";""
"49";"Polypropylene (PP)";"amyl alcohol";"1-pentanol";"";"71-41-0";"C5H12O";"alcohols";"1";"recommended";"100";"60 – 70";"<6";"";"1";"";"";"";"";"";"";"";"";"";"";""
"50";"Polypropylene (PP)";"amyl alcohol";"1-pentanol";"";"71-41-0";"C5H12O";"alcohols";"2";"questionable";"100";"70 – 150";"";"";"1";"";"";"";"";"";"";"";"";"";"";""
"";"";"";"";"";"";"";"";"";"";"";"";"";"";"";"";"";"";"";"";"";"";"";"";"";""
"";"";"";"";"";"";"";"";"";"";"";"";"";"";"";"";"";"";"";"";"";"";"";"";"";""
"Corrosion Survey Database (COR•SUR) © 2002 NACE International";"";"";"";"";"";"";"";"";"";"";"";"";"";"";"";"";"";"";"";"";"";"";"";"";""

File: data/corrosion_data/TableData (72).csv
sep=;
"Title: Corrosion Survey Database (COR•SUR)";"";"";"";"";"";"";"";"";"";"";"";"";"";"";"";"";"";"";"";"";"";"";"";"";""
"Table: Polysulfone";"";"";"";"";"";"";"";"";"";"";"";"";"";"";"";"";"";"";"";"";"";"";"";"";""
"DOWNLOAD SHOWS ONLY THE DISPLAYED DATA, UP TO 50 ROWS";"";"";"";"";"";"";"";"";"";"";"";"";"";"";"";"";"";"";"";"";"";"";"";"";""
"No.";"material or substance name";"exposure medium";"exposure medium synonym";"exposure medium CAS RN";"exposure medium formula";"exposure medium class";"NACE resistance rating (unitless)";"resistance note";"conc. (%)";"temp. (°F)";"exposure time (mo (30))";"test note";"reference";"";"";"";"";"";"";"";"";"";"";"";""
"1";"Polysulfone";"acetic acid";"ethanoic acid";"64-19-7";"C2H4O2";"organic (weak) acids";"1";"recommended";"20";"125 – 175";"<1";"";"1";"";"";"";"";"";"";"";"";"";"";"";""
"2";"Polysulfone";"acetone";"2-propanone";"67-64-1";"C3H6O";"ketones";"1";"recommended";"10";"125 – 175";"<1";"";"1";"";"";"";"";"";"";"";"";"";"";"";""
"3";"Polysulfone";"citric acid";"2-hydroxy-1,2,3-propanetricarboxylic acid";"77-92-9";"C6H8O7";"organic (weak) acids";"1";"recommended";"40 – 50";"125 – 175";"<1";"";"1";"";"";"";"";"";"";"";"";"";"";"";""
"4";"Polysulfone";"cyclohexane";"hexahydrobenzene";"110-82-7";"C6H12";"hydrocarbons";"1";"recommended";">90";"125 – 175";"<1";"";"1";"";"";"";"";"";"";"";"";"";"";"";""
"5";"Polysulfone";"ethyl alcohol";"ethanol";"64-17-5";"C2H6O";"alcohols";"1";"recommended";">90";"125 – 170";"<1";"";"1";"";"";"";"";"";"";"";"";"";"";"";""
"6";"Polysulfone";"formaldehyde";"methanal";"50-00-0";"CH2O";"aldehydes";"3";"not recommended; weight gain";"40";"60 – 70";"<1";"";"1";"";"";"";"";"";"";"";"";"";"";"";""
"7";"Polysulfone";"formaldehyde";"methanal";"50-00-0";"CH2O";"aldehydes";"3";"not recommended";"40";"150 – 175";"";"";"1";"";"";"";"";"";"";"";"";"";"";"";""
"8";"Polysulfone";"glycerol";"1,2,3-trihydroxypropane";"56-81-5";"C3H8O3";"alcohols";"1";"recommended";">90";"125 – 175";"<1";"";"1";"";"";"";"";"";"";"";"";"";"";"";""
"9";"Polysulfone";"hydrochloric acid";"hydrogen chloride";"7647-01-0";"ClH";"inorganic acids";"1";"recommended";"10 – 20";"125 – 170";"<1";"7-day test";"1";"";"";"";"";"";"";"";"";"";"";"";""
"10";"Polysulfone";"hydrogen peroxide";"";"7722-84-1";"H2O2";"oxidizing agents";"1";"recommended";">90";"125 – 175";"<1";"";"1";"";"";"";"";"";"";"";"";"";"";"";""
"11";"Polysulfone";"nitric acid";"";"7697-37-2";"HNO3";"inorganic acids";"1";"recommended";"10 – 20";"125 – 175";"<1";"";"1";"";"";"";"";"";"";"";"";"";"";"";""
"12";"Polysulfone";"ozone";"";"10028-15-6";"O3";"";"1";"recommended";"100";"60 – 70";"";"";"1";"";"";"";"";"";"";"";"";"";"";"";""
"13";"Polysulfone";"phosphoric acid";"orthophosphoric acid";"7664-38-2";"H3O4P";"inorganic acids";"1";"recommended";"90";"75 – 170";"<1";"";"1";"";"";"";"";"";"";"";"";"";"";"";""
"14";"Polysulfone";"potassium hydroxide";"";"1310-58-3";"HKO";"bases";"1";"recommended";"30 – 40";"75 – 170";"<1";"";"1";"";"";"";"";"";"";"";"";"";"";"";""
"15";"Polysulfone";"sulfuric acid";"oil of vitriol";"7664-93-9";"H2O4S";"inorganic acids";"1";"recommended";"30 – 40";"125 – 175";"<1";"";"1";"";"";"";"";"";"";"";"";"";"";"";""
"";"";"";"";"";"";"";"";"";"";"";"";"";"";"";"";"";"";"";"";"";"";"";"";"";""
"";"";"";"";"";"";"";"";"";"";"";"";"";"";"";"";"";"";"";"";"";"";"";"";"";""
"Corrosion Survey Database (COR•SUR) © 2002 NACE International";"";"";"";"";"";"";"";"";"";"";"";"";"";"";"";"";"";"";"";"";"";"";"";"";""

File: data/corrosion_data/TableData (73).csv
sep=;
"Title: Corrosion Survey Database (COR•SUR)";"";"";"";"";"";"";"";"";"";"";"";"";"";"";"";"";"";"";"";"";"";"";"";"";""
"Table: Polyvinyl Chloride (PVC)";"";"";"";"";"";"";"";"";"";"";"";"";"";"";"";"";"";"";"";"";"";"";"";"";""
"DOWNLOAD SHOWS ONLY THE DISPLAYED DATA, UP TO 50 ROWS";"";"";"";"";"";"";"";"";"";"";"";"";"";"";"";"";"";"";"";"";"";"";"";"";""
"No.";"material or substance name";"exposure medium";"exposure medium synonym";"exposure medium note";"exposure medium CAS RN";"exposure medium formula";"exposure medium class";"NACE resistance rating (unitless)";"resistance note";"conc. (%)";"temp. (°F)";"exposure time (mo (30))";"test note";"reference";"";"";"";"";"";"";"";"";"";"";""
"1";"Polyvinyl Chloride (PVC)";"acetaldehyde";"ethanal";"";"75-07-0";"C2H4O";"aldehydes";"3";"not recommended";"100";"70 – 150";"";"";"1";"";"";"";"";"";"";"";"";"";"";""
"2";"Polyvinyl Chloride (PVC)";"acetic acid";"ethanoic acid";"";"64-19-7";"C2H4O2";"organic (weak) acids";"1";"recommended; vapor recommended; weight gain ";"10 – 20";"70 – 150";"";"";"1";"";"";"";"";"";"";"";"";"";"";""
"3";"Polyvinyl Chloride (PVC)";"acetic acid";"ethanoic acid";"";"64-19-7";"C2H4O2";"organic (weak) acids";"1";"recommended";"30 – 60";"60 – 70";"";"";"1";"";"";"";"";"";"";"";"";"";"";""
"4";"Polyvinyl Chloride (PVC)";"acetic acid";"ethanoic acid";"";"64-19-7";"C2H4O2";"organic (weak) acids";"2";"questionable";"60";"70 – 150";"";"";"1";"";"";"";"";"";"";"";"";"";"";""
"5";"Polyvinyl Chloride (PVC)";"acetic acid";"ethanoic acid";"";"64-19-7";"C2H4O2";"organic (weak) acids";"2";"questionable";"80";"60 – 70";"";"";"1";"";"";"";"";"";"";"";"";"";"";""
"6";"Polyvinyl Chloride (PVC)";"acetic acid";"ethanoic acid";"";"64-19-7";"C2H4O2";"organic (weak) acids";"3";"not recommended";"80";"70 – 150";"";"";"1";"";"";"";"";"";"";"";"";"";"";""
"7";"Polyvinyl Chloride (PVC)";"acetic acid";"ethanoic acid";"";"64-19-7";"C2H4O2";"organic (weak) acids";"3";"not recommended";"100";"70 – 150";"";"no water, wet";"1";"";"";"";"";"";"";"";"";"";"";""
"8";"Polyvinyl Chloride (PVC)";"acetone";"2-propanone";"";"67-64-1";"C3H6O";"ketones";"3";"not recommended; disintegrated";"100";"70 – 150";"";"";"1";"";"";"";"";"";"";"";"";"";"";""
"9";"Polyvinyl Chloride (PVC)";"acetyl nitrile";"";"";"";"";"nitriles";"3";"not recommended";"100";"70 – 150";"";"";"1";"";"";"";"";"";"";"";"";"";"";""
"10";"Polyvinyl Chloride (PVC)";"acetylene";"ethyne";"";"74-86-2";"C2H2";"hydrocarbons";"1";"recommended";"100";"70 – 150";"";"";"1";"";"";"";"";"";"";"";"";"";"";""
"11";"Polyvinyl Chloride (PVC)";"acrylic acid ester";"";"";"";"";"esters";"3";"not recommended";"100";"70 – 150";"";"";"1";"";"";"";"";"";"";"";"";"";"";""
"12";"Polyvinyl Chloride (PVC)";"adipic acid";"";"";"124-04-9";"C6H10O4";"organic (weak) acids";"1";"recommended";"100";"70 – 150";"";"";"1";"";"";"";"";"";"";"";"";"";"";""
"13";"Polyvinyl Chloride (PVC)";"allyl alcohol";"2-propen-1-ol";"";"107-18-6";"C3H6O";"alcohols";"3";"not recommended";"96";"70 – 150";"";"";"1";"";"";"";"";"";"";"";"";"";"";""
"14";"Polyvinyl Chloride (PVC)";"allyl chloride";"3-chloropropene";"";"107-05-1";"C3H5Cl";"halogenated aliphatics";"3";"not recommended";"100";"70 – 150";"";"";"1";"";"";"";"";"";"";"";"";"";"";""
"15";"Polyvinyl Chloride (PVC)";"aluminum ammonium sulfate";"ammonium alum";"";"7784-25-0";"AlH4NO8S2";"salts";"3";"not recommended";"100";"70 – 150";"";"";"1";"";"";"";"";"";"";"";"";"";"";""
"16";"Polyvinyl Chloride (PVC)";"aluminum chloride";"aluminum trichloride";"";"7446-70-0";"AlCl3";"salts";"1";"recommended";"100";"70 – 150";"";"";"1";"";"";"";"";"";"";"";"";"";"";""
"17";"Polyvinyl Chloride (PVC)";"aluminum fluoride";"aluminum trifluoride";"";"7784-18-1";"AlF3";"salts";"1";"recommended";"100";"70 – 150";"";"";"1";"";"";"";"";"";"";"";"";"";"";""
"18";"Polyvinyl Chloride (PVC)";"aluminum hydroxide";"bayerite";"";"21645-51-2";"AlH3O3";"hydroxides";"1";"recommended";"100";"70 – 150";"";"";"1";"";"";"";"";"";"";"";"";"";"";""
"19";"Polyvinyl Chloride (PVC)";"aluminum nitrate";"";"";"";"";"salts";"1";"recommended";"100";"70 – 150";"";"";"1";"";"";"";"";"";"";"";"";"";"";""
"20";"Polyvinyl Chloride (PVC)";"aluminum potassium sulfate";"potassium aluminum sulfate";"";"10043-67-1";"AlKO8S2";"salts";"3";"not recommended";"100";"70 – 150";"";"";"1";"";"";"";"";"";"";"";"";"";"";""
"21";"Polyvinyl Chloride (PVC)";"aluminum sulfate";"alunogenite";"";"10043-01-3";"Al2O12S3";"salts";"1";"recommended";"100";"70 – 150";"";"";"1";"";"";"";"";"";"";"";"";"";"";""
"22";"Polyvinyl Chloride (PVC)";"ammonia";"";"";"7664-41-7";"H3N";"bases";"3";"not recommended";"10";"70 – 150";"";"no water";"1";"";"";"";"";"";"";"";"";"";"";""
"23";"Polyvinyl Chloride (PVC)";"ammonia";"";"";"7664-41-7";"H3N";"bases";"3";"not recommended";"100";"0 – 32";"";"";"1";"";"";"";"";"";"";"";"";"";"";""
"24";"Polyvinyl Chloride (PVC)";"ammonia";"";"";"7664-41-7";"H3N";"bases";"1";"recommended";"100";"70 – 150";"";"";"1";"";"";"";"";"";"";"";"";"";"";""
"25";"Polyvinyl Chloride (PVC)";"ammonium acetate";"";"";"631-61-8";"C2H7NO2";"salts";"1";"recommended";"100";"70 – 150";"";"";"1";"";"";"";"";"";"";"";"";"";"";""
"26";"Polyvinyl Chloride (PVC)";"ammonium carbonate";"";"";"506-87-6";"CH8N2O3";"salts";"1";"recommended";"100";"70 – 150";"";"";"1";"";"";"";"";"";"";"";"";"";"";""
"27";"Polyvinyl Chloride (PVC)";"ammonium chloride";"sal ammoniac";"";"12125-02-9";"ClH4N";"salts";"1";"recommended";"100";"70 – 150";"";"";"1";"";"";"";"";"";"";"";"";"";"";""
"28";"Polyvinyl Chloride (PVC)";"ammonium dichromate";"ammonium bichromate";"";"7789-09-05";"Cr2H8N2O7";"salts";"1";"recommended";"100";"70 – 80";"";"";"1";"";"";"";"";"";"";"";"";"";"";""
"29";"Polyvinyl Chloride (PVC)";"ammonium fluoride";"";"";"12125-01-8";"FH4N";"salts";"1";"recommended";"10";"70 – 150";"";"";"1";"";"";"";"";"";"";"";"";"";"";""
"30";"Polyvinyl Chloride (PVC)";"ammonium fluoride";"";"";"12125-01-8";"FH4N";"salts";"3";"not recommended";"20";"70 – 150";"";"";"1";"";"";"";"";"";"";"";"";"";"";""
"31";"Polyvinyl Chloride (PVC)";"ammonium fluoride";"";"";"12125-01-8";"FH4N";"salts";"1";"recommended";"100";"70 – 150";"";"";"1";"";"";"";"";"";"";"";"";"";"";""
"32";"Polyvinyl Chloride (PVC)";"ammonium hydroxide";"ammonia solution";"";"1336-21-6";"H5NO";"bases";"1";"recommended";"10";"70 – 150";"";"";"1";"";"";"";"";"";"";"";"";"";"";""
"33";"Polyvinyl Chloride (PVC)";"ammonium hydroxide";"ammonia solution";"";"1336-21-6";"H5NO";"bases";"1";"recommended";"30";"70 – 135";"";"";"1";"";"";"";"";"";"";"";"";"";"";""
"34";"Polyvinyl Chloride (PVC)";"ammonium hydroxide";"ammonia solution";"";"1336-21-6";"H5NO";"bases";"1";"recommended; discolored";"30";"135 – 150";"";"";"1";"";"";"";"";"";"";"";"";"";"";""
"35";"Polyvinyl Chloride (PVC)";"ammonium nitrate";"";"";"6484-52-2";"H4N2O3";"salts";"1";"recommended";"100";"70 – 150";"";"";"1";"";"";"";"";"";"";"";"";"";"";""
"36";"Polyvinyl Chloride (PVC)";"ammonium phosphate";"";"";"";"";"salts";"1";"recommended";"100";"70 – 150";"";"";"1";"";"";"";"";"";"";"";"";"";"";""
"37";"Polyvinyl Chloride (PVC)";"ammonium sulfate";"";"";"7783-20-2";"H8N2O4S";"salts";"1";"recommended";"100";"70 – 150";"";"";"1";"";"";"";"";"";"";"";"";"";"";""
"38";"Polyvinyl Chloride (PVC)";"ammonium sulfide";"";"";"12135-76-1";"H8N2S";"salts";"1";"recommended";"100";"70 – 150";"";"";"1";"";"";"";"";"";"";"";"";"";"";""
"39";"Polyvinyl Chloride (PVC)";"ammonium thiocyanate";"ammonium rhodanide";"";"1762-95-4";"CH4N2S";"salts";"1";"recommended";"100";"70 – 150";"";"";"1";"";"";"";"";"";"";"";"";"";"";""
"40";"Polyvinyl Chloride (PVC)";"amyl acetate";"pentyl acetate";"";"628-63-7";"C7H14O2";"esters";"3";"not recommended; swollen";"100";"70 – 135";"<1";"";"1";"";"";"";"";"";"";"";"";"";"";""
"41";"Polyvinyl Chloride (PVC)";"amyl acetate";"pentyl acetate";"";"628-63-7";"C7H14O2";"esters";"3";"not recommended; disintegrated";"100";"135 – 150";"";"";"1";"";"";"";"";"";"";"";"";"";"";""
"42";"Polyvinyl Chloride (PVC)";"amyl alcohol";"1-pentanol";"";"71-41-0";"C5H12O";"alcohols";"2";"questionable";"100";"70 – 80";"";"";"1";"";"";"";"";"";"";"";"";"";"";""
"43";"Polyvinyl Chloride (PVC)";"amyl alcohol";"1-pentanol";"";"71-41-0";"C5H12O";"alcohols";"3";"not recommended";"100";"80 – 125";"";"";"1";"";"";"";"";"";"";"";"";"";"";""
"44";"Polyvinyl Chloride (PVC)";"amyl alcohol";"1-pentanol";"";"71-41-0";"C5H12O";"alcohols";"3";"not recommended; discolored";"100";"125 – 150";"";"";"1";"";"";"";"";"";"";"";"";"";"";""
"45";"Polyvinyl Chloride (PVC)";"amyl chloride";"1-chloropentane";"";"543-59-9";"C5H11Cl";"alkyl halides";"3";"not recommended";"100";"70 – 150";"";"";"1";"";"";"";"";"";"";"";"";"";"";""
"46";"Polyvinyl Chloride (PVC)";"aniline";"benzenamine";"";"62-53-3";"C6H7N";"amines";"3";"not recommended";"100";"70 – 135";"";"";"1";"";"";"";"";"";"";"";"";"";"";""
"47";"Polyvinyl Chloride (PVC)";"aniline";"benzenamine";"";"62-53-3";"C6H7N";"amines";"3";"not recommended; weight gain ";"100";"135 – 150";"";"";"1";"";"";"";"";"";"";"";"";"";"";""
"48";"Polyvinyl Chloride (PVC)";"aniline hydrochloride";"benzenamine hydrochloride";"";"142-04-1";"C6H8ClN";"amino salts";"2";"questionable; discolored, softened";"10";"125 – 150";"";"";"1";"";"";"";"";"";"";"";"";"";"";""
"49";"Polyvinyl Chloride (PVC)";"aniline hydrochloride";"benzenamine hydrochloride";"";"142-04-1";"C6H8ClN";"amino salts";"3";"not recommended";"100";"70 – 150";"";"";"1";"";"";"";"";"";"";"";"";"";"";""
"50";"Polyvinyl Chloride (PVC)";"anthraquinone";"9,10-anthracenedione";"";"84-65-1";"C14H8O2";"ketones";"1";"recommended";"100";"70 – 80";"";"";"1";"";"";"";"";"";"";"";"";"";"";""
"";"";"";"";"";"";"";"";"";"";"";"";"";"";"";"";"";"";"";"";"";"";"";"";"";""
"";"";"";"";"";"";"";"";"";"";"";"";"";"";"";"";"";"";"";"";"";"";"";"";"";""
"Corrosion Survey Database (COR•SUR) © 2002 NACE International";"";"";"";"";"";"";"";"";"";"";"";"";"";"";"";"";"";"";"";"";"";"";"";"";""

File: data/corrosion_data/TableData (75).csv
sep=;
"Title: Corrosion Survey Database (COR•SUR)";"";"";"";"";"";"";"";"";"";"";"";"";"";"";"";"";"";"";"";"";"";"";"";"";""
"Table: Polyvinylidene Chloride (PVDC)";"";"";"";"";"";"";"";"";"";"";"";"";"";"";"";"";"";"";"";"";"";"";"";"";""
"DOWNLOAD SHOWS ONLY THE DISPLAYED DATA, UP TO 50 ROWS";"";"";"";"";"";"";"";"";"";"";"";"";"";"";"";"";"";"";"";"";"";"";"";"";""
"No.";"material or substance name";"material synonym";"exposure medium";"exposure medium synonym";"exposure medium note";"exposure medium CAS RN";"exposure medium formula";"exposure medium class";"NACE resistance rating (unitless)";"resistance note";"conc. (%)";"temp. (°F)";"reference";"";"";"";"";"";"";"";"";"";"";"";""
"1";"Polyvinylidene Chloride (PVDC)";"Saran brand resin";"acetaldehyde";"ethanal";"";"75-07-0";"C2H4O";"aldehydes";"1";"recommended";"";"150";"6";"";"";"";"";"";"";"";"";"";"";"";""
"2";"Polyvinylidene Chloride (PVDC)";"";"acetaldehyde";"ethanal";"";"75-07-0";"C2H4O";"aldehydes";"1";"recommended";"20";"150";"6";"";"";"";"";"";"";"";"";"";"";"";""
"3";"Polyvinylidene Chloride (PVDC)";"";"acetaldehyde";"ethanal";"";"75-07-0";"C2H4O";"aldehydes";"1";"recommended";"40";"150";"6";"";"";"";"";"";"";"";"";"";"";"";""
"4";"Polyvinylidene Chloride (PVDC)";"";"acetaldehyde";"ethanal";"";"75-07-0";"C2H4O";"aldehydes";"1";"recommended";"60";"150";"6";"";"";"";"";"";"";"";"";"";"";"";""
"5";"Polyvinylidene Chloride (PVDC)";"";"acetaldehyde";"ethanal";"";"75-07-0";"C2H4O";"aldehydes";"1";"recommended";"80";"150";"6";"";"";"";"";"";"";"";"";"";"";"";""
"6";"Polyvinylidene Chloride (PVDC)";"";"acetaldehyde";"ethanal";"";"75-07-0";"C2H4O";"aldehydes";"1";"recommended";"100";"150";"6";"";"";"";"";"";"";"";"";"";"";"";""
"7";"Polyvinylidene Chloride (PVDC)";"Saran brand resin";"acetic acid";"ethanoic acid";"";"64-19-7";"C2H4O2";"organic (weak) acids";"1";"recommended";"";"150";"6";"";"";"";"";"";"";"";"";"";"";"";""
"8";"Polyvinylidene Chloride (PVDC)";"";"acetic acid";"ethanoic acid";"";"64-19-7";"C2H4O2";"organic (weak) acids";"1";"recommended";"10";"150";"6";"";"";"";"";"";"";"";"";"";"";"";""
"9";"Polyvinylidene Chloride (PVDC)";"";"acetic acid";"ethanoic acid";"";"64-19-7";"C2H4O2";"organic (weak) acids";"1";"recommended";"50";"125";"6";"";"";"";"";"";"";"";"";"";"";"";""
"10";"Polyvinylidene Chloride (PVDC)";"";"acetic acid";"ethanoic acid";"";"64-19-7";"C2H4O2";"organic (weak) acids";"1";"recommended";"80";"125";"6";"";"";"";"";"";"";"";"";"";"";"";""
"11";"Polyvinylidene Chloride (PVDC)";"";"acetic acid";"ethanoic acid";"";"64-19-7";"C2H4O2";"organic (weak) acids";"1";"recommended";"100";"125";"6";"";"";"";"";"";"";"";"";"";"";"";""
"12";"Polyvinylidene Chloride (PVDC)";"Saran brand resin";"acetone";"2-propanone";"";"67-64-1";"C3H6O";"ketones";"1";"recommended";"10";"75";"6";"";"";"";"";"";"";"";"";"";"";"";""
"13";"Polyvinylidene Chloride (PVDC)";"";"acetone";"2-propanone";"";"67-64-1";"C3H6O";"ketones";"1";"recommended";"100";"75";"6";"";"";"";"";"";"";"";"";"";"";"";""
"14";"Polyvinylidene Chloride (PVDC)";"Saran brand resin";"acetyl chloride";"ethanoyl chloride";"";"75-36-5";"C2H3ClO";"acid halides";"1";"recommended";"100";"125";"6";"";"";"";"";"";"";"";"";"";"";"";""
"15";"Polyvinylidene Chloride (PVDC)";"Saran brand resin";"acetylene";"ethyne";"";"74-86-2";"C2H2";"hydrocarbons";"1";"recommended";"100";"75";"6";"";"";"";"";"";"";"";"";"";"";"";""
"16";"Polyvinylidene Chloride (PVDC)";"Saran brand resin";"acetylene tetrachloride";"1,1,2,2-tetrachloroethane";"";"79-34-5";"C2H2Cl4";"halogenated aliphatics";"1";"recommended";"100";"75";"6";"";"";"";"";"";"";"";"";"";"";"";""
"17";"Polyvinylidene Chloride (PVDC)";"Saran brand resin";"adipic acid";"";"";"124-04-9";"C6H10O4";"organic (weak) acids";"1";"recommended";"100";"150";"6";"";"";"";"";"";"";"";"";"";"";"";""
"18";"Polyvinylidene Chloride (PVDC)";"Saran brand resin";"air";"";"";"";"";"gases";"1";"recommended";"100";"175";"6";"";"";"";"";"";"";"";"";"";"";"";""
"19";"Polyvinylidene Chloride (PVDC)";"Saran brand resin";"allyl alcohol";"2-propen-1-ol";"";"107-18-6";"C3H6O";"alcohols";"1";"recommended";"100";"75";"6";"";"";"";"";"";"";"";"";"";"";"";""
"20";"Polyvinylidene Chloride (PVDC)";"Saran brand resin";"alum";"potassium aluminum sulfate dodecahydrate";"ammonium or potassium alum";"7784-24-9";"AlH24KO20S2";"salts";"1";"recommended";"100";"175";"6";"";"";"";"";"";"";"";"";"";"";"";""
"21";"Polyvinylidene Chloride (PVDC)";"Saran brand resin";"aluminum chloride";"aluminum trichloride";"";"7446-70-0";"AlCl3";"salts";"1";"recommended";"100";"150";"6";"";"";"";"";"";"";"";"";"";"";"";""
"22";"Polyvinylidene Chloride (PVDC)";"Saran brand resin";"aluminum fluoride";"aluminum trifluoride";"";"7784-18-1";"AlF3";"salts";"1";"recommended";"100";"150";"6";"";"";"";"";"";"";"";"";"";"";"";""
"23";"Polyvinylidene Chloride (PVDC)";"Saran brand resin";"aluminum hydroxide";"bayerite";"";"21645-51-2";"AlH3O3";"hydroxides";"1";"recommended";"100";"175";"6";"";"";"";"";"";"";"";"";"";"";"";""
"24";"Polyvinylidene Chloride (PVDC)";"Saran brand resin";"aluminum nitrate";"";"";"";"";"salts";"1";"recommended";"100";"150";"6";"";"";"";"";"";"";"";"";"";"";"";""
"25";"Polyvinylidene Chloride (PVDC)";"Saran brand resin";"aluminum oxychloride";"";"";"";"";"";"1";"recommended";"100";"150";"6";"";"";"";"";"";"";"";"";"";"";"";""
"26";"Polyvinylidene Chloride (PVDC)";"Saran brand resin";"aluminum sulfate";"alunogenite";"";"10043-01-3";"Al2O12S3";"salts";"1";"recommended";"100";"175";"6";"";"";"";"";"";"";"";"";"";"";"";""
"27";"Polyvinylidene Chloride (PVDC)";"Saran brand resin";"ammonium acetate";"";"";"631-61-8";"C2H7NO2";"salts";"1";"recommended";"100";"125";"6";"";"";"";"";"";"";"";"";"";"";"";""
"28";"Polyvinylidene Chloride (PVDC)";"Saran brand resin";"ammonium beryllium fluoride";"";"";"";"";"salts";"1";"recommended";"100";"175";"6";"";"";"";"";"";"";"";"";"";"";"";""
"29";"Polyvinylidene Chloride (PVDC)";"Saran brand resin";"ammonium bifluoride";"";"";"";"";"";"1";"recommended";"100";"150";"6";"";"";"";"";"";"";"";"";"";"";"";""
"30";"Polyvinylidene Chloride (PVDC)";"Saran brand resin";"ammonium carbonate";"";"";"506-87-6";"CH8N2O3";"salts";"1";"recommended";"100";"175";"6";"";"";"";"";"";"";"";"";"";"";"";""
"31";"Polyvinylidene Chloride (PVDC)";"Saran brand resin";"ammonium chloride";"sal ammoniac";"";"12125-02-9";"ClH4N";"salts";"1";"recommended";"100";"175";"6";"";"";"";"";"";"";"";"";"";"";"";""
"32";"Polyvinylidene Chloride (PVDC)";"Saran brand resin";"ammonium dichromate";"ammonium bichromate";"";"7789-09-05";"Cr2H8N2O7";"salts";"1";"recommended";"100";"75";"6";"";"";"";"";"";"";"";"";"";"";"";""
"33";"Polyvinylidene Chloride (PVDC)";"Saran brand resin";"ammonium fluoride";"";"";"12125-01-8";"FH4N";"salts";"1";"recommended";"10";"75";"6";"";"";"";"";"";"";"";"";"";"";"";""
"34";"Polyvinylidene Chloride (PVDC)";"";"ammonium fluoride";"";"";"12125-01-8";"FH4N";"salts";"1";"recommended";"30";"75";"6";"";"";"";"";"";"";"";"";"";"";"";""
"35";"Polyvinylidene Chloride (PVDC)";"Saran brand resin";"ammonium hydroxide";"ammonia solution";"";"1336-21-6";"H5NO";"bases";"3";"not recommended";"20";"50";"6";"";"";"";"";"";"";"";"";"";"";"";""
"36";"Polyvinylidene Chloride (PVDC)";"";"ammonium hydroxide";"ammonia solution";"";"1336-21-6";"H5NO";"bases";"3";"not recommended";"60";"50";"6";"";"";"";"";"";"";"";"";"";"";"";""
"37";"Polyvinylidene Chloride (PVDC)";"";"ammonium hydroxide";"ammonia solution";"";"1336-21-6";"H5NO";"bases";"3";"not recommended";"100";"50";"6";"";"";"";"";"";"";"";"";"";"";"";""
"38";"Polyvinylidene Chloride (PVDC)";"Saran brand resin";"ammonium nitrate";"";"";"6484-52-2";"H4N2O3";"salts";"1";"recommended";"100";"150";"6";"";"";"";"";"";"";"";"";"";"";"";""
"39";"Polyvinylidene Chloride (PVDC)";"Saran brand resin";"ammonium phosphate";"";"";"";"";"salts";"1";"recommended";"100";"150";"6";"";"";"";"";"";"";"";"";"";"";"";""
"40";"Polyvinylidene Chloride (PVDC)";"Saran brand resin";"ammonium sulfate";"";"";"7783-20-2";"H8N2O4S";"salts";"1";"recommended";"100";"125";"6";"";"";"";"";"";"";"";"";"";"";"";""
"41";"Polyvinylidene Chloride (PVDC)";"Saran brand resin";"ammonium thiocyanate";"ammonium rhodanide";"";"1762-95-4";"CH4N2S";"salts";"1";"recommended";"100";"150";"6";"";"";"";"";"";"";"";"";"";"";"";""
"42";"Polyvinylidene Chloride (PVDC)";"Saran brand resin";"amyl acetate";"pentyl acetate";"";"628-63-7";"C7H14O2";"esters";"1";"recommended";"100";"125";"6";"";"";"";"";"";"";"";"";"";"";"";""
"43";"Polyvinylidene Chloride (PVDC)";"Saran brand resin";"amyl alcohol";"1-pentanol";"";"71-41-0";"C5H12O";"alcohols";"1";"recommended";"100";"150";"6";"";"";"";"";"";"";"";"";"";"";"";""
"44";"Polyvinylidene Chloride (PVDC)";"Saran brand resin";"aniline";"benzenamine";"";"62-53-3";"C6H7N";"amines";"3";"not recommended";"100";"75";"6";"";"";"";"";"";"";"";"";"";"";"";""
"45";"Polyvinylidene Chloride (PVDC)";"Saran brand resin";"antimony trichloride";"antimony chloride";"";"10025-91-9";"Cl3Sb";"";"1";"recommended";"100";"150";"6";"";"";"";"";"";"";"";"";"";"";"";""
"46";"Polyvinylidene Chloride (PVDC)";"Saran brand resin";"aqua regia";"";"";"";"";"inorganic acids";"1";"recommended";"100";"125";"6";"";"";"";"";"";"";"";"";"";"";"";""
"47";"Polyvinylidene Chloride (PVDC)";"Saran brand resin";"arsenic acid";"orthoarsenic acid";"";"7778-39-4";"AsH3O4";"inorganic acids";"1";"recommended";"100";"125";"6";"";"";"";"";"";"";"";"";"";"";"";""
"48";"Polyvinylidene Chloride (PVDC)";"Saran brand resin";"barium carbonate";"";"";"513-77-9";"CBaO3";"salts";"1";"recommended";"100";"175";"6";"";"";"";"";"";"";"";"";"";"";"";""
"49";"Polyvinylidene Chloride (PVDC)";"Saran brand resin";"barium chloride";"";"";"10361-37-2";"BaCl2";"salts";"1";"recommended";"100";"175";"6";"";"";"";"";"";"";"";"";"";"";"";""
"50";"Polyvinylidene Chloride (PVDC)";"Saran brand resin";"barium hydroxide";"caustic baryta";"";"17194-00-2";"BaH2O2";"hydroxides";"1";"recommended";"100";"175";"6";"";"";"";"";"";"";"";"";"";"";"";""
"";"";"";"";"";"";"";"";"";"";"";"";"";"";"";"";"";"";"";"";"";"";"";"";"";""
"";"";"";"";"";"";"";"";"";"";"";"";"";"";"";"";"";"";"";"";"";"";"";"";"";""
"Corrosion Survey Database (COR•SUR) © 2002 NACE International";"";"";"";"";"";"";"";"";"";"";"";"";"";"";"";"";"";"";"";"";"";"";"";"";""

File: data/corrosion_data/TableData (76).csv
sep=;
"Title: Corrosion Survey Database (COR•SUR)";"";"";"";"";"";"";"";"";"";"";"";"";"";"";"";"";"";"";"";"";"";"";"";"";""
"Table: Polyvinylidene Fluoride (PVDF)";"";"";"";"";"";"";"";"";"";"";"";"";"";"";"";"";"";"";"";"";"";"";"";"";""
"DOWNLOAD SHOWS ONLY THE DISPLAYED DATA, UP TO 50 ROWS";"";"";"";"";"";"";"";"";"";"";"";"";"";"";"";"";"";"";"";"";"";"";"";"";""
"No.";"material or substance name";"material synonym";"exposure medium";"exposure medium synonym";"exposure medium note";"exposure medium CAS RN";"exposure medium formula";"exposure medium class";"NACE resistance rating (unitless)";"resistance note";"conc. (%)";"temp. (°F)";"exposure time (mo (30))";"test note";"reference";"";"";"";"";"";"";"";"";"";""
"1";"Polyvinylidene Fluoride (PVDF)";"";"acetic acid";"ethanoic acid";"";"64-19-7";"C2H4O2";"organic (weak) acids";"1";"recommended";"10";"70 – 225";"";"";"1, 17";"";"";"";"";"";"";"";"";"";""
"2";"Polyvinylidene Fluoride (PVDF)";"Kynar";"acetic acid";"ethanoic acid";"";"64-19-7";"C2H4O2";"organic (weak) acids";"1";"recommended";"50";"70 – 200";"";"";"1, 17";"";"";"";"";"";"";"";"";"";""
"3";"Polyvinylidene Fluoride (PVDF)";"";"acetic acid";"ethanoic acid";"";"64-19-7";"C2H4O2";"organic (weak) acids";"2";"questionable";"50";"200 – 250";"";"";"1, 17";"";"";"";"";"";"";"";"";"";""
"4";"Polyvinylidene Fluoride (PVDF)";"";"acetic acid";"ethanoic acid";"";"64-19-7";"C2H4O2";"organic (weak) acids";"1";"recommended";"100";"70 – 120";"";"";"1, 17";"";"";"";"";"";"";"";"";"";""
"5";"Polyvinylidene Fluoride (PVDF)";"";"acetic acid";"ethanoic acid";"";"64-19-7";"C2H4O2";"organic (weak) acids";"2";"questionable";"100";"120 – 212";"";"";"1, 17";"";"";"";"";"";"";"";"";"";""
"6";"Polyvinylidene Fluoride (PVDF)";"";"acetic acid";"ethanoic acid";"";"64-19-7";"C2H4O2";"organic (weak) acids";"3";"not recommended";"100";"212 – 250";"";"";"1, 17";"";"";"";"";"";"";"";"";"";""
"7";"Polyvinylidene Fluoride (PVDF)";"Kynar";"acetic anhydride";"";"";"108-24-7";"C4H6O3";"anhydrides";"2";"questionable";"100";"60 – 100";"";"";"1, 17";"";"";"";"";"";"";"";"";"";""
"8";"Polyvinylidene Fluoride (PVDF)";"";"acetic anhydride";"";"";"108-24-7";"C4H6O3";"anhydrides";"3";"not recommended";"100";"100 – 150";"";"";"1, 17";"";"";"";"";"";"";"";"";"";""
"9";"Polyvinylidene Fluoride (PVDF)";"";"acetone";"2-propanone";"";"67-64-1";"C3H6O";"ketones";"1";"recommended";"10";"70 – 100";"";"";"1, 17";"";"";"";"";"";"";"";"";"";""
"10";"Polyvinylidene Fluoride (PVDF)";"";"acetone";"2-propanone";"";"67-64-1";"C3H6O";"ketones";"2";"questionable";"10";"100 – 150";"";"";"1, 17";"";"";"";"";"";"";"";"";"";""
"11";"Polyvinylidene Fluoride (PVDF)";"";"acetone";"2-propanone";"";"67-64-1";"C3H6O";"ketones";"3";"not recommended";"10";"150 – 250";"";"";"1, 17";"";"";"";"";"";"";"";"";"";""
"12";"Polyvinylidene Fluoride (PVDF)";"Kynar";"acetone";"2-propanone";"";"67-64-1";"C3H6O";"ketones";"2";"questionable";"50";"70 – 100";"";"";"1, 17";"";"";"";"";"";"";"";"";"";""
"13";"Polyvinylidene Fluoride (PVDF)";"";"acetone";"2-propanone";"";"67-64-1";"C3H6O";"ketones";"2";"questionable";"100";"60 – 70";"";"";"1, 17";"";"";"";"";"";"";"";"";"";""
"14";"Polyvinylidene Fluoride (PVDF)";"";"acetone";"2-propanone";"";"67-64-1";"C3H6O";"ketones";"3";"not recommended";"100";"70 – 125";"";"";"1, 17";"";"";"";"";"";"";"";"";"";""
"15";"Polyvinylidene Fluoride (PVDF)";"Kynar";"acetonitrile";"methyl cyanide";"";"1975-05-08";"C2H3N";"nitriles";"1";"recommended";"100";"70 – 125";"";"";"1, 17";"";"";"";"";"";"";"";"";"";""
"16";"Polyvinylidene Fluoride (PVDF)";"";"acetonitrile";"methyl cyanide";"";"1975-05-08";"C2H3N";"nitriles";"2";"questionable";"100";"125 – 150";"";"";"1, 17";"";"";"";"";"";"";"";"";"";""
"17";"Polyvinylidene Fluoride (PVDF)";"";"acetonitrile";"methyl cyanide";"";"1975-05-08";"C2H3N";"nitriles";"3";"not recommended";"100";"150 – 285";"";"";"1, 17";"";"";"";"";"";"";"";"";"";""
"18";"Polyvinylidene Fluoride (PVDF)";"Kynar";"acetophenone";"methyl phenyl ketone";"";"98-86-2";"C8H8O";"ketones";"2";"questionable";"100";"70 – 100";"";"";"1, 17";"";"";"";"";"";"";"";"";"";""
"19";"Polyvinylidene Fluoride (PVDF)";"";"acetophenone";"methyl phenyl ketone";"";"98-86-2";"C8H8O";"ketones";"3";"not recommended";"100";"100 – 285";"";"";"1, 17";"";"";"";"";"";"";"";"";"";""
"20";"Polyvinylidene Fluoride (PVDF)";"Kynar";"acetyl chloride";"ethanoyl chloride";"";"75-36-5";"C2H3ClO";"acid halides";"1";"recommended";"100";"70 – 125";"";"";"1, 17";"";"";"";"";"";"";"";"";"";""
"21";"Polyvinylidene Fluoride (PVDF)";"";"acetyl chloride";"ethanoyl chloride";"";"75-36-5";"C2H3ClO";"acid halides";"2";"questionable";"100";"125 – 150";"";"";"1, 17";"";"";"";"";"";"";"";"";"";""
"22";"Polyvinylidene Fluoride (PVDF)";"";"acetyl chloride";"ethanoyl chloride";"";"75-36-5";"C2H3ClO";"acid halides";"3";"not recommended";"100";"150 – 285";"";"";"1, 17";"";"";"";"";"";"";"";"";"";""
"23";"Polyvinylidene Fluoride (PVDF)";"Kynar";"acrylonitrile";"propenenitrile";"";"107-13-1";"C3H3N";"nitriles";"1";"recommended";"100";"60 – 70";"";"";"1, 17";"";"";"";"";"";"";"";"";"";""
"24";"Polyvinylidene Fluoride (PVDF)";"";"acrylonitrile";"propenenitrile";"";"107-13-1";"C3H3N";"nitriles";"2";"questionable";"100";"70 – 100";"";"";"1, 17";"";"";"";"";"";"";"";"";"";""
"25";"Polyvinylidene Fluoride (PVDF)";"";"acrylonitrile";"propenenitrile";"";"107-13-1";"C3H3N";"nitriles";"3";"not recommended";"100";"100 – 285";"";"";"1, 17";"";"";"";"";"";"";"";"";"";""
"26";"Polyvinylidene Fluoride (PVDF)";"Kynar";"allyl chloride";"3-chloropropene";"";"107-05-1";"C3H5Cl";"halogenated aliphatics";"1";"recommended";"100";"70 – 200";"";"";"1, 17";"";"";"";"";"";"";"";"";"";""
"27";"Polyvinylidene Fluoride (PVDF)";"";"allyl chloride";"3-chloropropene";"";"107-05-1";"C3H5Cl";"halogenated aliphatics";"2";"questionable";"100";"200 – 220";"";"";"1, 17";"";"";"";"";"";"";"";"";"";""
"28";"Polyvinylidene Fluoride (PVDF)";"";"allyl chloride";"3-chloropropene";"";"107-05-1";"C3H5Cl";"halogenated aliphatics";"3";"not recommended";"100";"220 – 285";"";"";"1, 17";"";"";"";"";"";"";"";"";"";""
"29";"Polyvinylidene Fluoride (PVDF)";"Kynar";"aluminum ammonium sulfate";"ammonium alum";"";"7784-25-0";"AlH4NO8S2";"salts";"1";"recommended";"100";"70 – 285";"";"";"1, 17";"";"";"";"";"";"";"";"";"";""
"30";"Polyvinylidene Fluoride (PVDF)";"";"aluminum chloride";"aluminum trichloride";"";"7446-70-0";"AlCl3";"salts";"1";"recommended";"40";"285";"";"";"1, 17";"";"";"";"";"";"";"";"";"";""
"31";"Polyvinylidene Fluoride (PVDF)";"Kynar";"aluminum chloride";"aluminum trichloride";"wet";"7446-70-0";"AlCl3";"salts";"1";"recommended";"100";"70 – 285";"";"";"1, 17";"";"";"";"";"";"";"";"";"";""
"32";"Polyvinylidene Fluoride (PVDF)";"Kynar";"aluminum fluoride";"aluminum trifluoride";"";"7784-18-1";"AlF3";"salts";"1";"recommended";"100";"70 – 285";"";"";"1, 17";"";"";"";"";"";"";"";"";"";""
"33";"Polyvinylidene Fluoride (PVDF)";"Kynar";"aluminum hydroxide";"bayerite";"";"21645-51-2";"AlH3O3";"hydroxides";"1";"recommended";"100";"70 – 285";"";"";"1, 17";"";"";"";"";"";"";"";"";"";""
"34";"Polyvinylidene Fluoride (PVDF)";"Kynar";"aluminum nitrate";"";"";"";"";"salts";"1";"recommended";"100";"70 – 285";"";"";"1, 17";"";"";"";"";"";"";"";"";"";""
"35";"Polyvinylidene Fluoride (PVDF)";"Kynar";"aluminum potassium sulfate";"potassium aluminum sulfate";"";"10043-67-1";"AlKO8S2";"salts";"1";"recommended";"100";"70 – 285";"";"";"1, 17";"";"";"";"";"";"";"";"";"";""
"36";"Polyvinylidene Fluoride (PVDF)";"Kynar";"ammonia";"";"";"7664-41-7";"H3N";"bases";"2";"questionable";"30";"70 – 100";"";"";"1, 17";"";"";"";"";"";"";"";"";"";""
"37";"Polyvinylidene Fluoride (PVDF)";"";"ammonia";"";"";"7664-41-7";"H3N";"bases";"2";"questionable";"100";"70 – 100";"";"";"1, 17";"";"";"";"";"";"";"";"";"";""
"38";"Polyvinylidene Fluoride (PVDF)";"";"ammonia";"";"";"7664-41-7";"H3N";"bases";"3";"not recommended";"100";"100 – 285";"";"";"1, 17";"";"";"";"";"";"";"";"";"";""
"39";"Polyvinylidene Fluoride (PVDF)";"Kynar";"ammonium carbonate";"";"";"506-87-6";"CH8N2O3";"salts";"1";"recommended";"100";"70 – 285";"";"";"1, 17";"";"";"";"";"";"";"";"";"";""
"40";"Polyvinylidene Fluoride (PVDF)";"Kynar";"ammonium chloride";"sal ammoniac";"";"12125-02-9";"ClH4N";"salts";"1";"recommended";"100";"70 – 285";"";"";"1, 17";"";"";"";"";"";"";"";"";"";""
"41";"Polyvinylidene Fluoride (PVDF)";"Kynar";"ammonium fluoride";"";"";"12125-01-8";"FH4N";"salts";"1";"recommended";"20";"70 – 285";"";"";"1, 17";"";"";"";"";"";"";"";"";"";""
"42";"Polyvinylidene Fluoride (PVDF)";"";"ammonium fluoride";"";"";"12125-01-8";"FH4N";"salts";"1";"recommended";"100";"70 – 285";"";"";"1, 17";"";"";"";"";"";"";"";"";"";""
"43";"Polyvinylidene Fluoride (PVDF)";"Kynar";"ammonium hydroxide";"ammonia solution";"";"1336-21-6";"H5NO";"bases";"1";"recommended";"100";"70 – 210";"";"";"1, 17";"";"";"";"";"";"";"";"";"";""
"44";"Polyvinylidene Fluoride (PVDF)";"";"ammonium hydroxide";"ammonia solution";"";"1336-21-6";"H5NO";"bases";"2";"questionable";"100";"210 – 230";"";"";"1, 17";"";"";"";"";"";"";"";"";"";""
"45";"Polyvinylidene Fluoride (PVDF)";"";"ammonium hydroxide";"ammonia solution";"";"1336-21-6";"H5NO";"bases";"3";"not recommended";"100";"230 – 285";"";"";"1, 17";"";"";"";"";"";"";"";"";"";""
"46";"Polyvinylidene Fluoride (PVDF)";"Kynar";"ammonium nitrate";"";"";"6484-52-2";"H4N2O3";"salts";"1";"recommended";"100";"70 – 285";"";"";"1, 17";"";"";"";"";"";"";"";"";"";""
"47";"Polyvinylidene Fluoride (PVDF)";"Kynar";"ammonium phosphate";"";"";"";"";"salts";"1";"recommended";"100";"70 – 285";"";"";"1, 17";"";"";"";"";"";"";"";"";"";""
"48";"Polyvinylidene Fluoride (PVDF)";"Kynar";"ammonium sulfate";"";"";"7783-20-2";"H8N2O4S";"salts";"1";"recommended";"100";"70 – 285";"";"";"1, 17";"";"";"";"";"";"";"";"";"";""
"49";"Polyvinylidene Fluoride (PVDF)";"Kynar";"ammonium sulfide";"";"";"12135-76-1";"H8N2S";"salts";"1";"recommended";"100";"70 – 285";"";"";"1, 17";"";"";"";"";"";"";"";"";"";""
"50";"Polyvinylidene Fluoride (PVDF)";"Kynar";"amyl acetate";"pentyl acetate";"";"628-63-7";"C7H14O2";"esters";"1";"recommended";"100";"70 – 125";"";"";"1, 23";"";"";"";"";"";"";"";"";"";""
"";"";"";"";"";"";"";"";"";"";"";"";"";"";"";"";"";"";"";"";"";"";"";"";"";""
"";"";"";"";"";"";"";"";"";"";"";"";"";"";"";"";"";"";"";"";"";"";"";"";"";""
"Corrosion Survey Database (COR•SUR) © 2002 NACE International";"";"";"";"";"";"";"";"";"";"";"";"";"";"";"";"";"";"";"";"";"";"";"";"";""
