Repository: Mahyar-rajabi94/TF_SDL

File: data/corrosion_data/TableData (77).csv
sep=;
"Title: Corrosion Survey Database (COR•SUR)";"";"";"";"";"";"";"";"";"";"";"";"";"";"";"";"";"";"";"";"";"";"";"";"";""
"Table: Rubber, Butyl (BR)";"";"";"";"";"";"";"";"";"";"";"";"";"";"";"";"";"";"";"";"";"";"";"";"";""
"DOWNLOAD SHOWS ONLY THE DISPLAYED DATA, UP TO 50 ROWS";"";"";"";"";"";"";"";"";"";"";"";"";"";"";"";"";"";"";"";"";"";"";"";"";""
"No.";"material or substance name";"exposure medium";"exposure medium synonym";"exposure medium note";"exposure medium CAS RN";"exposure medium formula";"exposure medium class";"NACE resistance rating (unitless)";"resistance note";"conc. (%)";"temp. (°F)";"exposure time (mo (30))";"test note";"reference";"";"";"";"";"";"";"";"";"";"";""
"1";"Rubber, Butyl (BR)";"acetaldehyde";"ethanal";"";"75-07-0";"C2H4O";"aldehydes";"1";"recommended";"40";"100 – 175";"";"";"1";"";"";"";"";"";"";"";"";"";"";""
"2";"Rubber, Butyl (BR)";"acetaldehyde";"ethanal";"";"75-07-0";"C2H4O";"aldehydes";"1";"recommended";"100";"60 – 70";"";"";"1";"";"";"";"";"";"";"";"";"";"";""
"3";"Rubber, Butyl (BR)";"acetic acid";"ethanoic acid";"";"64-19-7";"C2H4O2";"organic (weak) acids";"3";"not recommended; weight gain >12 months";"10";"150 – 200";"";"";"1";"";"";"";"";"";"";"";"";"";"";""
"4";"Rubber, Butyl (BR)";"acetic acid";"ethanoic acid";"";"64-19-7";"C2H4O2";"organic (weak) acids";"1";"recommended";"10 – 60";"70 – 150";"";"";"1";"";"";"";"";"";"";"";"";"";"";""
"5";"Rubber, Butyl (BR)";"acetic acid";"ethanoic acid";"";"64-19-7";"C2H4O2";"organic (weak) acids";"1";"recommended";"80";"70 – 100";"";"";"1";"";"";"";"";"";"";"";"";"";"";""
"6";"Rubber, Butyl (BR)";"acetic acid";"ethanoic acid";"";"64-19-7";"C2H4O2";"organic (weak) acids";"2";"questionable";"80";"100 – 212";"";"";"1";"";"";"";"";"";"";"";"";"";"";""
"7";"Rubber, Butyl (BR)";"acetic acid";"ethanoic acid";"";"64-19-7";"C2H4O2";"organic (weak) acids";"2";"questionable";"85";"70 – 212";"";"";"1";"";"";"";"";"";"";"";"";"";"";""
"8";"Rubber, Butyl (BR)";"acetic acid";"ethanoic acid";"";"64-19-7";"C2H4O2";"organic (weak) acids";"1";"recommended";"100";"70 – 150";"";"crude, 95% also";"1";"";"";"";"";"";"";"";"";"";"";""
"9";"Rubber, Butyl (BR)";"acetone";"2-propanone";"";"67-64-1";"C3H6O";"ketones";"1";"recommended";"10";"60 – 70";"";"traces";"1";"";"";"";"";"";"";"";"";"";"";""
"10";"Rubber, Butyl (BR)";"acetone";"2-propanone";"";"67-64-1";"C3H6O";"ketones";"1";"recommended";"100";"70 – 125";"";"";"1";"";"";"";"";"";"";"";"";"";"";""
"11";"Rubber, Butyl (BR)";"acetone";"2-propanone";"";"67-64-1";"C3H6O";"ketones";"3";"not recommended; weight gain ";"100";"125 – 150";"";"";"1";"";"";"";"";"";"";"";"";"";"";""
"12";"Rubber, Butyl (BR)";"acrylonitrile";"propenenitrile";"";"107-13-1";"C3H3N";"nitriles";"1";"recommended";"100";"70 – 150";"";"";"1";"";"";"";"";"";"";"";"";"";"";""
"13";"Rubber, Butyl (BR)";"adipic acid";"";"saturated";"124-04-9";"C6H10O4";"organic (weak) acids";"1";"recommended";"10";"70 – 150";"";"";"1";"";"";"";"";"";"";"";"";"";"";""
"14";"Rubber, Butyl (BR)";"allyl alcohol";"2-propen-1-ol";"";"107-18-6";"C3H6O";"alcohols";"2";"questionable";"96";"70 – 175";"";"";"1";"";"";"";"";"";"";"";"";"";"";""
"15";"Rubber, Butyl (BR)";"aluminum chloride";"aluminum trichloride";"";"7446-70-0";"AlCl3";"salts";"1";"recommended";"10";"70 – 150";"";"";"1";"";"";"";"";"";"";"";"";"";"";""
"16";"Rubber, Butyl (BR)";"aluminum chloride";"aluminum trichloride";"saturated";"7446-70-0";"AlCl3";"salts";"1";"recommended";"70";"70 – 212";"";"";"1";"";"";"";"";"";"";"";"";"";"";""
"17";"Rubber, Butyl (BR)";"aluminum potassium sulfate";"potassium aluminum sulfate";"";"10043-67-1";"AlKO8S2";"salts";"1";"recommended";"10";"70 – 150";"";"";"1";"";"";"";"";"";"";"";"";"";"";""
"18";"Rubber, Butyl (BR)";"aluminum potassium sulfate";"potassium aluminum sulfate";"saturated";"10043-67-1";"AlKO8S2";"salts";"1";"recommended";"100";"70 – 212";"";"";"1";"";"";"";"";"";"";"";"";"";"";""
"19";"Rubber, Butyl (BR)";"aluminum sulfate";"alunogenite";"";"10043-01-3";"Al2O12S3";"salts";"1";"recommended";"10";"70 – 150";"";"";"1";"";"";"";"";"";"";"";"";"";"";""
"20";"Rubber, Butyl (BR)";"aluminum sulfate";"alunogenite";"";"10043-01-3";"Al2O12S3";"salts";"1";"recommended";">20";"70 – 212";"";"";"1";"";"";"";"";"";"";"";"";"";"";""
"21";"Rubber, Butyl (BR)";"aluminum sulfate";"alunogenite";"saturated";"10043-01-3";"Al2O12S3";"salts";"1";"recommended";"100";"70 – 212";"";"";"1";"";"";"";"";"";"";"";"";"";"";""
"22";"Rubber, Butyl (BR)";"aminoacetic acid";"glycine";"";"56-40-6";"C2H5NO2";"organic (weak) acids";"1";"recommended";"10";"70 – 100";"";"";"1";"";"";"";"";"";"";"";"";"";"";""
"23";"Rubber, Butyl (BR)";"ammonia";"";"saturated";"7664-41-7";"H3N";"bases";"1";"recommended";"10";"100 – 175";"";"";"1";"";"";"";"";"";"";"";"";"";"";""
"24";"Rubber, Butyl (BR)";"ammonia";"";"";"7664-41-7";"H3N";"bases";"2";"questionable";"10";"175 – 212";"";"";"1";"";"";"";"";"";"";"";"";"";"";""
"25";"Rubber, Butyl (BR)";"ammonia";"";"liquid";"7664-41-7";"H3N";"bases";"1";"recommended";"100";"0 – 70";"";"liquid";"1";"";"";"";"";"";"";"";"";"";"";""
"26";"Rubber, Butyl (BR)";"ammonia";"";"";"7664-41-7";"H3N";"bases";"1";"recommended";"100";"70 – 150";"";"";"1";"";"";"";"";"";"";"";"";"";"";""
"27";"Rubber, Butyl (BR)";"ammonium acetate";"";"";"631-61-8";"C2H7NO2";"salts";"1";"recommended";">10";"70 – 150";"";"";"1";"";"";"";"";"";"";"";"";"";"";""
"28";"Rubber, Butyl (BR)";"ammonium carbonate";"";"";"506-87-6";"CH8N2O3";"salts";"1";"recommended";">10";"70 – 150";"";"";"1";"";"";"";"";"";"";"";"";"";"";""
"29";"Rubber, Butyl (BR)";"ammonium chloride";"sal ammoniac";"saturated";"12125-02-9";"ClH4N";"salts";"1";"recommended";"10 – 70";"70 – 150";"";"";"1";"";"";"";"";"";"";"";"";"";"";""
"30";"Rubber, Butyl (BR)";"ammonium fluoride";"";"";"12125-01-8";"FH4N";"salts";"1";"recommended";"10 – 20";"70 – 175";"";"";"1";"";"";"";"";"";"";"";"";"";"";""
"31";"Rubber, Butyl (BR)";"ammonium fluoride";"";"";"12125-01-8";"FH4N";"salts";"2";"questionable";"10 – 20";"175 – 212";"";"";"1";"";"";"";"";"";"";"";"";"";"";""
"32";"Rubber, Butyl (BR)";"ammonium nitrate";"";"saturated";"6484-52-2";"H4N2O3";"salts";"1";"recommended";">10";"70 – 212";"";"";"1";"";"";"";"";"";"";"";"";"";"";""
"33";"Rubber, Butyl (BR)";"ammonium phosphate";"";"";"";"";"salts";"1";"recommended";">10";"70 – 212";"";"";"1";"";"";"";"";"";"";"";"";"";"";""
"34";"Rubber, Butyl (BR)";"ammonium sulfate";"";"saturated";"7783-20-2";"H8N2O4S";"salts";"1";"recommended";">10";"70 – 212";"";"";"1";"";"";"";"";"";"";"";"";"";"";""
"35";"Rubber, Butyl (BR)";"ammonium sulfide";"";"saturated";"12135-76-1";"H8N2S";"salts";"1";"recommended";">10";"70 – 212";"";"";"1";"";"";"";"";"";"";"";"";"";"";""
"36";"Rubber, Butyl (BR)";"amyl acetate";"pentyl acetate";"";"628-63-7";"C7H14O2";"esters";"1";"recommended";"100";"60 – 70";"";"";"1";"";"";"";"";"";"";"";"";"";"";""
"37";"Rubber, Butyl (BR)";"amyl acetate";"pentyl acetate";"";"628-63-7";"C7H14O2";"esters";"3";"not recommended";"100";"70 – 80";"[>12]";"";"1";"";"";"";"";"";"";"";"";"";"";""
"38";"Rubber, Butyl (BR)";"amyl acetate";"pentyl acetate";"";"628-63-7";"C7H14O2";"esters";"3";"not recommended";"100";"200 – 250";"[";"";"1";"";"";"";"";"";"";"";"";"";"";""
"39";"Rubber, Butyl (BR)";"amyl alcohol";"1-pentanol";"";"71-41-0";"C5H12O";"alcohols";"1";"recommended";"100";"70 – 150";"";"";"1";"";"";"";"";"";"";"";"";"";"";""
"40";"Rubber, Butyl (BR)";"aniline";"benzenamine";"saturated";"62-53-3";"C6H7N";"amines";"1";"recommended";"90";"70 – 150";"";"";"1";"";"";"";"";"";"";"";"";"";"";""
"41";"Rubber, Butyl (BR)";"aniline";"benzenamine";"";"62-53-3";"C6H7N";"amines";"1";"recommended";">90";"70 – 150";"";"";"1";"";"";"";"";"";"";"";"";"";"";""
"42";"Rubber, Butyl (BR)";"aniline hydrochloride";"benzenamine hydrochloride";"saturated";"142-04-1";"C6H8ClN";"amino salts";"1";"recommended";"90";"70 – 212";"";"";"1";"";"";"";"";"";"";"";"";"";"";""
"43";"Rubber, Butyl (BR)";"anisole";"methoxybenzene";"";"100-66-3";"C7H8O";"aromatics";"1";"recommended";"100";"60 – 70";"";"";"1";"";"";"";"";"";"";"";"";"";"";""
"44";"Rubber, Butyl (BR)";"anthraquinonesulfonic acid";"";"";"";"";"surfactants & detergents";"1";"recommended";"10";"70 – 90";"";"suspension";"1";"";"";"";"";"";"";"";"";"";"";""
"45";"Rubber, Butyl (BR)";"antimony chloride";"antimony trichloride";"";"10025-91-9";"Cl3Sb";"salts";"1";"recommended";"90";"60 – 70";"";"";"1";"";"";"";"";"";"";"";"";"";"";""
"46";"Rubber, Butyl (BR)";"antimony chloride";"antimony trichloride";"";"10025-91-9";"Cl3Sb";"salts";"1";"recommended";"100";"70 – 150";"";"no water";"1";"";"";"";"";"";"";"";"";"";"";""
"47";"Rubber, Butyl (BR)";"arsenic acid";"orthoarsenic acid";"";"7778-39-4";"AsH3O4";"inorganic acids";"1";"recommended";"10";"70 – 150";"";"";"1";"";"";"";"";"";"";"";"";"";"";""
"48";"Rubber, Butyl (BR)";"arsenic acid";"orthoarsenic acid";"";"7778-39-4";"AsH3O4";"inorganic acids";"1";"recommended";"80";"70 – 212";"";"";"1";"";"";"";"";"";"";"";"";"";"";""
"49";"Rubber, Butyl (BR)";"barium hydroxide";"caustic baryta";"";"17194-00-2";"BaH2O2";"hydroxides";"1";"recommended";"10 – 90";"70 – 150";"";"";"1";"";"";"";"";"";"";"";"";"";"";""
"50";"Rubber, Butyl (BR)";"beer";"";"alcoholic beverage";"";"";"foods & beverages";"1";"recommended";"100";"60 – 70";"";"";"1";"";"";"";"";"";"";"";"";"";"";""
"";"";"";"";"";"";"";"";"";"";"";"";"";"";"";"";"";"";"";"";"";"";"";"";"";""
"";"";"";"";"";"";"";"";"";"";"";"";"";"";"";"";"";"";"";"";"";"";"";"";"";""
"Corrosion Survey Database (COR•SUR) © 2002 NACE International";"";"";"";"";"";"";"";"";"";"";"";"";"";"";"";"";"";"";"";"";"";"";"";"";""

File: data/corrosion_data/TableData (78).csv
sep=;
"Title: Corrosion Survey Database (COR•SUR)";"";"";"";"";"";"";"";"";"";"";"";"";"";"";"";"";"";"";"";"";"";"";"";"";""
"Table: Rubber, Natural (NR)";"";"";"";"";"";"";"";"";"";"";"";"";"";"";"";"";"";"";"";"";"";"";"";"";""
"DOWNLOAD SHOWS ONLY THE DISPLAYED DATA, UP TO 50 ROWS";"";"";"";"";"";"";"";"";"";"";"";"";"";"";"";"";"";"";"";"";"";"";"";"";""
"No.";"material or substance name";"exposure medium";"exposure medium synonym";"exposure medium note";"exposure medium CAS RN";"exposure medium formula";"exposure medium class";"NACE resistance rating (unitless)";"resistance note";"conc. (%)";"temp. (°F)";"exposure time (mo (30))";"test note";"reference";"";"";"";"";"";"";"";"";"";"";""
"1";"Rubber, Natural (NR)";"acetaldehyde";"ethanal";"";"75-07-0";"C2H4O";"aldehydes";"3";"not recommended";"40";"100 – 175";"";"";"1";"";"";"";"";"";"";"";"";"";"";""
"2";"Rubber, Natural (NR)";"acetaldehyde";"ethanal";"";"75-07-0";"C2H4O";"aldehydes";"3";"not recommended";"100";"60 – 70";"";"";"1";"";"";"";"";"";"";"";"";"";"";""
"3";"Rubber, Natural (NR)";"acetic acid";"ethanoic acid";"";"64-19-7";"C2H4O2";"organic (weak) acids";"1";"recommended; crude, 95% also recommended";"10 – 60";"70 – 150";"";"";"1";"";"";"";"";"";"";"";"";"";"";""
"4";"Rubber, Natural (NR)";"acetic acid";"ethanoic acid";"";"64-19-7";"C2H4O2";"organic (weak) acids";"1";"recommended";"80";"100 – 212";"";"";"1";"";"";"";"";"";"";"";"";"";"";""
"5";"Rubber, Natural (NR)";"acetic acid";"ethanoic acid";"";"64-19-7";"C2H4O2";"organic (weak) acids";"1";"recommended";"80 – 90";"100 – 175";"";"";"1";"";"";"";"";"";"";"";"";"";"";""
"6";"Rubber, Natural (NR)";"acetic acid";"ethanoic acid";"";"64-19-7";"C2H4O2";"organic (weak) acids";"1";"recommended";"100";"70 – 100";"";"";"1";"";"";"";"";"";"";"";"";"";"";""
"7";"Rubber, Natural (NR)";"acetic acid";"ethanoic acid";"";"64-19-7";"C2H4O2";"organic (weak) acids";"3";"not recommended";"100";"100 – 135";"";"";"1";"";"";"";"";"";"";"";"";"";"";""
"8";"Rubber, Natural (NR)";"acetic acid";"ethanoic acid";"";"64-19-7";"C2H4O2";"organic (weak) acids";"3";"not recommended; disintegrated";"100";"135 – 150";"";"";"1";"";"";"";"";"";"";"";"";"";"";""
"9";"Rubber, Natural (NR)";"acetic anhydride";"";"";"108-24-7";"C4H6O3";"anhydrides";"1";"recommended";"100";"70 – 100";"";"";"1";"";"";"";"";"";"";"";"";"";"";""
"10";"Rubber, Natural (NR)";"acetic anhydride";"";"";"108-24-7";"C4H6O3";"anhydrides";"2";"questionable";"100";"100 – 150";"";"";"1";"";"";"";"";"";"";"";"";"";"";""
"11";"Rubber, Natural (NR)";"acetic anhydride";"";"";"108-24-7";"C4H6O3";"anhydrides";"3";"not recommended";"100";"150 – 175";"";"";"1";"";"";"";"";"";"";"";"";"";"";""
"12";"Rubber, Natural (NR)";"acetone";"2-propanone";"";"67-64-1";"C3H6O";"ketones";"1";"recommended";"10";"70 – 80";"";"";"1";"";"";"";"";"";"";"";"";"";"";""
"13";"Rubber, Natural (NR)";"acetone";"2-propanone";"";"67-64-1";"C3H6O";"ketones";"1";"recommended";"100";"70 – 150";"";"";"1";"";"";"";"";"";"";"";"";"";"";""
"14";"Rubber, Natural (NR)";"acetone";"2-propanone";"";"67-64-1";"C3H6O";"ketones";"2";"questionable";"100";"150 – 175";"";"";"1";"";"";"";"";"";"";"";"";"";"";""
"15";"Rubber, Natural (NR)";"acrylonitrile";"propenenitrile";"";"107-13-1";"C3H3N";"nitriles";"3";"not recommended";"100";"125 – 150";"";"";"1";"";"";"";"";"";"";"";"";"";"";""
"16";"Rubber, Natural (NR)";"adipic acid";"";"saturated";"124-04-9";"C6H10O4";"organic (weak) acids";"1";"recommended";"10";"60 – 150";"";"";"1";"";"";"";"";"";"";"";"";"";"";""
"17";"Rubber, Natural (NR)";"allyl alcohol";"2-propen-1-ol";"";"107-18-6";"C3H6O";"alcohols";"1";"recommended";"96";"70 – 150";"";"";"1";"";"";"";"";"";"";"";"";"";"";""
"18";"Rubber, Natural (NR)";"allyl alcohol";"2-propen-1-ol";"";"107-18-6";"C3H6O";"alcohols";"3";"not recommended";"96";"150 – 175";"";"";"1";"";"";"";"";"";"";"";"";"";"";""
"19";"Rubber, Natural (NR)";"aluminum chloride";"aluminum trichloride";"";"7446-70-0";"AlCl3";"salts";"1";"recommended";"10";"70 – 150";"";"";"1";"";"";"";"";"";"";"";"";"";"";""
"20";"Rubber, Natural (NR)";"aluminum chloride";"aluminum trichloride";"saturated";"7446-70-0";"AlCl3";"salts";"1";"recommended";"80";"60 – 150";"";"";"1";"";"";"";"";"";"";"";"";"";"";""
"21";"Rubber, Natural (NR)";"aluminum chloride";"aluminum trichloride";"";"7446-70-0";"AlCl3";"salts";"3";"not recommended";"80";"150 – 212";"";"";"1";"";"";"";"";"";"";"";"";"";"";""
"22";"Rubber, Natural (NR)";"aluminum potassium sulfate";"potassium aluminum sulfate";"saturated";"10043-67-1";"AlKO8S2";"salts";"1";"recommended";">10";"70 – 150";"";"";"1";"";"";"";"";"";"";"";"";"";"";""
"23";"Rubber, Natural (NR)";"aluminum potassium sulfate";"potassium aluminum sulfate";"";"10043-67-1";"AlKO8S2";"salts";"3";"not recommended";">10";"150 – 212";"";"";"1";"";"";"";"";"";"";"";"";"";"";""
"24";"Rubber, Natural (NR)";"aluminum sulfate";"alunogenite";"";"10043-01-3";"Al2O12S3";"salts";"1";"recommended";"10";"70 – 150";"";"";"1";"";"";"";"";"";"";"";"";"";"";""
"25";"Rubber, Natural (NR)";"aluminum sulfate";"alunogenite";"saturated";"10043-01-3";"Al2O12S3";"salts";"1";"recommended";"30";"32 – 150";"";"";"1";"";"";"";"";"";"";"";"";"";"";""
"26";"Rubber, Natural (NR)";"aluminum sulfate";"alunogenite";"";"10043-01-3";"Al2O12S3";"salts";"3";"not recommended";"30";"150 – 212";"";"";"1";"";"";"";"";"";"";"";"";"";"";""
"27";"Rubber, Natural (NR)";"aluminum sulfate";"alunogenite";"";"10043-01-3";"Al2O12S3";"salts";"3";"not recommended";">30";"175 – 212";"";"";"1";"";"";"";"";"";"";"";"";"";"";""
"28";"Rubber, Natural (NR)";"aminoacetic acid";"glycine";"";"56-40-6";"C2H5NO2";"organic (weak) acids";"3";"not recommended";"10";"70 – 100";"";"";"1";"";"";"";"";"";"";"";"";"";"";""
"29";"Rubber, Natural (NR)";"ammonia";"";"saturated";"7664-41-7";"H3N";"bases";"1";"recommended";"10";"100 – 150";"";"";"1";"";"";"";"";"";"";"";"";"";"";""
"30";"Rubber, Natural (NR)";"ammonia";"";"";"7664-41-7";"H3N";"bases";"3";"not recommended";"10";"150 – 212";"";"";"1";"";"";"";"";"";"";"";"";"";"";""
"31";"Rubber, Natural (NR)";"ammonia";"";"";"7664-41-7";"H3N";"bases";"1";"recommended";"100";"60 – 150";"";"";"1";"";"";"";"";"";"";"";"";"";"";""
"32";"Rubber, Natural (NR)";"ammonium acetate";"";"";"631-61-8";"C2H7NO2";"salts";"1";"recommended";">10";"70 – 150";"";"";"1";"";"";"";"";"";"";"";"";"";"";""
"33";"Rubber, Natural (NR)";"ammonium carbonate";"";"";"506-87-6";"CH8N2O3";"salts";"1";"recommended";">10";"70 – 150";"";"";"1";"";"";"";"";"";"";"";"";"";"";""
"34";"Rubber, Natural (NR)";"ammonium chloride";"sal ammoniac";"";"12125-02-9";"ClH4N";"salts";"1";"recommended";"10";"70 – 150";"";"";"1";"";"";"";"";"";"";"";"";"";"";""
"35";"Rubber, Natural (NR)";"ammonium chloride";"sal ammoniac";"saturated";"12125-02-9";"ClH4N";"salts";"1";"recommended";"30 – 80";"70 – 150";"";"";"1";"";"";"";"";"";"";"";"";"";"";""
"36";"Rubber, Natural (NR)";"ammonium chloride";"sal ammoniac";"";"12125-02-9";"ClH4N";"salts";"3";"not recommended";"30 – 80";"150 – 212";"";"";"1";"";"";"";"";"";"";"";"";"";"";""
"37";"Rubber, Natural (NR)";"ammonium fluoride";"";"";"12125-01-8";"FH4N";"salts";"1";"recommended";"10 – 20";"70 – 150";"";"";"1";"";"";"";"";"";"";"";"";"";"";""
"38";"Rubber, Natural (NR)";"ammonium fluoride";"";"";"12125-01-8";"FH4N";"salts";"3";"not recommended";"10 – 20";"150 – 212";"";"";"1";"";"";"";"";"";"";"";"";"";"";""
"39";"Rubber, Natural (NR)";"ammonium hydroxide";"ammonia solution";"";"1336-21-6";"H5NO";"bases";"3";"not recommended; swollen";"100";"60 – 70";"<1";"";"1";"";"";"";"";"";"";"";"";"";"";""
"40";"Rubber, Natural (NR)";"ammonium nitrate";"";"saturated";"6484-52-2";"H4N2O3";"salts";"1";"recommended";">10";"70 – 150";"";"";"1";"";"";"";"";"";"";"";"";"";"";""
"41";"Rubber, Natural (NR)";"ammonium nitrate";"";"";"6484-52-2";"H4N2O3";"salts";"3";"not recommended";">10";"150 – 212";"";"";"1";"";"";"";"";"";"";"";"";"";"";""
"42";"Rubber, Natural (NR)";"ammonium phosphate";"";"";"";"";"salts";"1";"recommended";">10";"70 – 150";"";"";"1";"";"";"";"";"";"";"";"";"";"";""
"43";"Rubber, Natural (NR)";"ammonium sulfate";"";"saturated";"7783-20-2";"H8N2O4S";"salts";"1";"recommended";">10";"70 – 150";"";"";"1";"";"";"";"";"";"";"";"";"";"";""
"44";"Rubber, Natural (NR)";"ammonium sulfate";"";"";"7783-20-2";"H8N2O4S";"salts";"3";"not recommended";">10";"150 – 212";"";"";"1";"";"";"";"";"";"";"";"";"";"";""
"45";"Rubber, Natural (NR)";"ammonium sulfide";"";"saturated";"12135-76-1";"H8N2S";"salts";"1";"recommended";">10";"70 – 150";"";"";"1";"";"";"";"";"";"";"";"";"";"";""
"46";"Rubber, Natural (NR)";"ammonium sulfide";"";"";"12135-76-1";"H8N2S";"salts";"3";"not recommended";">10";"150 – 212";"";"";"1";"";"";"";"";"";"";"";"";"";"";""
"47";"Rubber, Natural (NR)";"amyl acetate";"pentyl acetate";"";"628-63-7";"C7H14O2";"esters";"1";"recommended";"100";"60 – 70";"";"";"1";"";"";"";"";"";"";"";"";"";"";""
"48";"Rubber, Natural (NR)";"amyl alcohol";"1-pentanol";"";"71-41-0";"C5H12O";"alcohols";"2";"questionable";"100";"70 – 150";"";"";"1";"";"";"";"";"";"";"";"";"";"";""
"49";"Rubber, Natural (NR)";"aniline";"benzenamine";"saturated";"62-53-3";"C6H7N";"amines";"3";"not recommended";"10 – 90";"70 – 150";"";"";"1";"";"";"";"";"";"";"";"";"";"";""
"50";"Rubber, Natural (NR)";"aniline";"benzenamine";"";"62-53-3";"C6H7N";"amines";"3";"not recommended; swollen >12 months";"100";"70 – 195";"";"no water";"1";"";"";"";"";"";"";"";"";"";"";""
"";"";"";"";"";"";"";"";"";"";"";"";"";"";"";"";"";"";"";"";"";"";"";"";"";""
"";"";"";"";"";"";"";"";"";"";"";"";"";"";"";"";"";"";"";"";"";"";"";"";"";""
"Corrosion Survey Database (COR•SUR) © 2002 NACE International";"";"";"";"";"";"";"";"";"";"";"";"";"";"";"";"";"";"";"";"";"";"";"";"";""

File: data/corrosion_data/TableData (79).csv
sep=;
"Title: Corrosion Survey Database (COR•SUR)";"";"";"";"";"";"";"";"";"";"";"";"";"";"";"";"";"";"";"";"";"";"";"";"";""
"Table: Silicates";"";"";"";"";"";"";"";"";"";"";"";"";"";"";"";"";"";"";"";"";"";"";"";"";""
"DOWNLOAD SHOWS ONLY THE DISPLAYED DATA, UP TO 50 ROWS";"";"";"";"";"";"";"";"";"";"";"";"";"";"";"";"";"";"";"";"";"";"";"";"";""
"No.";"material or substance name";"exposure medium";"exposure medium CAS RN";"exposure medium formula";"exposure medium class";"NACE resistance rating (unitless)";"resistance note";"conc. (%)";"temp. (°F)";"exposure time (mo (30))";"test note";"reference";"";"";"";"";"";"";"";"";"";"";"";"";""
"1";"Silicates";"chlorine";"7782-50-5";"Cl2";"";"1";"recommended";"10";"68";"";"";"5";"";"";"";"";"";"";"";"";"";"";"";"";""
"2";"Silicates";"chlorine";"7782-50-5";"Cl2";"";"1";"recommended";"25";"68";"";"";"5";"";"";"";"";"";"";"";"";"";"";"";"";""
"3";"Silicates";"chlorine";"7782-50-5";"Cl2";"";"1";"recommended";"50";"68";"<6";"chlorine water, saturated with water; HB, HES, HFR, SWK";"5";"";"";"";"";"";"";"";"";"";"";"";"";""
"4";"Silicates";"monochloroacetic acid";"";"";"organic (weak) acids";"1";"recommended";"100";"0 – 302";"<6";"HB, HES, HFR, SWK";"5";"";"";"";"";"";"";"";"";"";"";"";"";""
"5";"Silicates";"trichloroacetic acid";"1976-03-09";"C2HCl3O2";"organic (weak) acids";"1";"recommended";"100";"0 – 302";"<6";"HB, HES, HFR, SWK";"5";"";"";"";"";"";"";"";"";"";"";"";"";""
"";"";"";"";"";"";"";"";"";"";"";"";"";"";"";"";"";"";"";"";"";"";"";"";"";""
"";"";"";"";"";"";"";"";"";"";"";"";"";"";"";"";"";"";"";"";"";"";"";"";"";""
"Corrosion Survey Database (COR•SUR) © 2002 NACE International";"";"";"";"";"";"";"";"";"";"";"";"";"";"";"";"";"";"";"";"";"";"";"";"";""
"";"";"";"";"";"";"";"";"";"";"";"";"";"";"";"";"";"";"";"";"";"";"";"";"";""
"";"";"";"";"";"";"";"";"";"";"";"";"";"";"";"";"";"";"";"";"";"";"";"";"";""

File: data/corrosion_data/TableData (81).csv
sep=;
"Title: Corrosion Survey Database (COR•SUR)";"";"";"";"";"";"";"";"";"";"";"";"";"";"";"";"";"";"";"";"";"";"";"";"";""
"Table: Styrene Acrylonitrile Copolymer (SAN)";"";"";"";"";"";"";"";"";"";"";"";"";"";"";"";"";"";"";"";"";"";"";"";"";""
"DOWNLOAD SHOWS ONLY THE DISPLAYED DATA, UP TO 50 ROWS";"";"";"";"";"";"";"";"";"";"";"";"";"";"";"";"";"";"";"";"";"";"";"";"";""
"No.";"material or substance name";"exposure medium";"exposure medium synonym";"exposure medium note";"exposure medium CAS RN";"exposure medium formula";"exposure medium class";"NACE resistance rating (unitless)";"resistance note";"conc. (%)";"temp. (°F)";"test note";"reference";"";"";"";"";"";"";"";"";"";"";"";""
"1";"Styrene Acrylonitrile Copolymer (SAN)";"acetic acid";"ethanoic acid";"";"64-19-7";"C2H4O2";"organic (weak) acids";"1";"recommended; crude 95% recommended to 40°C (104°F)";"20";"70 – 125";"";"1";"";"";"";"";"";"";"";"";"";"";"";""
"2";"Styrene Acrylonitrile Copolymer (SAN)";"acetic acid";"ethanoic acid";"";"64-19-7";"C2H4O2";"organic (weak) acids";"1";"recommended";"50";"70 – 80";"";"1";"";"";"";"";"";"";"";"";"";"";"";""
"3";"Styrene Acrylonitrile Copolymer (SAN)";"acetic acid";"ethanoic acid";"";"64-19-7";"C2H4O2";"organic (weak) acids";"3";"not recommended";"50";"80 – 125";"";"1";"";"";"";"";"";"";"";"";"";"";"";""
"4";"Styrene Acrylonitrile Copolymer (SAN)";"acetic acid";"ethanoic acid";"";"64-19-7";"C2H4O2";"organic (weak) acids";"3";"not recommended";"100";"70 – 125";"";"1";"";"";"";"";"";"";"";"";"";"";"";""
"5";"Styrene Acrylonitrile Copolymer (SAN)";"acetophenone";"methyl phenyl ketone";"";"98-86-2";"C8H8O";"ketones";"3";"not recommended; may dissolve";"any";"0 – 250";"";"1";"";"";"";"";"";"";"";"";"";"";"";""
"6";"Styrene Acrylonitrile Copolymer (SAN)";"allyl alcohol";"2-propen-1-ol";"";"107-18-6";"C3H6O";"alcohols";"3";"not recommended";"96";"70 – 125";"";"1";"";"";"";"";"";"";"";"";"";"";"";""
"7";"Styrene Acrylonitrile Copolymer (SAN)";"almond oil";"";"";"";"";"essential oils";"1";"recommended";"100";"70 – 125";"";"1";"";"";"";"";"";"";"";"";"";"";"";""
"8";"Styrene Acrylonitrile Copolymer (SAN)";"aluminum chloride";"aluminum trichloride";"saturated";"7446-70-0";"AlCl3";"salts";"1";"recommended";"70";"60 – 70";"";"1";"";"";"";"";"";"";"";"";"";"";"";""
"9";"Styrene Acrylonitrile Copolymer (SAN)";"aluminum chloride";"aluminum trichloride";"";"7446-70-0";"AlCl3";"salts";"2";"questionable";">70";"70 – 125";"";"1";"";"";"";"";"";"";"";"";"";"";"";""
"10";"Styrene Acrylonitrile Copolymer (SAN)";"aluminum potassium sulfate";"potassium aluminum sulfate";"";"10043-67-1";"AlKO8S2";"salts";"1";"recommended";"10";"60 – 125";"";"1";"";"";"";"";"";"";"";"";"";"";"";""
"11";"Styrene Acrylonitrile Copolymer (SAN)";"aluminum potassium sulfate";"potassium aluminum sulfate";"";"10043-67-1";"AlKO8S2";"salts";"1";"recommended";"100";"70 – 125";"";"1";"";"";"";"";"";"";"";"";"";"";"";""
"12";"Styrene Acrylonitrile Copolymer (SAN)";"aluminum sulfate";"alunogenite";"saturated";"10043-01-3";"Al2O12S3";"salts";"1";"recommended";"90";"60 – 125";"";"1";"";"";"";"";"";"";"";"";"";"";"";""
"13";"Styrene Acrylonitrile Copolymer (SAN)";"aluminum sulfate";"alunogenite";"";"10043-01-3";"Al2O12S3";"salts";"1";"recommended";">90";"70 – 125";"";"1";"";"";"";"";"";"";"";"";"";"";"";""
"14";"Styrene Acrylonitrile Copolymer (SAN)";"aminoacetic acid";"glycine";"";"56-40-6";"C2H5NO2";"organic (weak) acids";"2";"questionable";"10";"70 – 100";"";"1";"";"";"";"";"";"";"";"";"";"";"";""
"15";"Styrene Acrylonitrile Copolymer (SAN)";"aminoacetic acid";"glycine";"crystal, powders, solids";"56-40-6";"C2H5NO2";"organic (weak) acids";"1";"recommended";"100";"70 – 125";"";"1";"";"";"";"";"";"";"";"";"";"";"";""
"16";"Styrene Acrylonitrile Copolymer (SAN)";"ammonium hydroxide";"ammonia solution";"";"1336-21-6";"H5NO";"bases";"1";"recommended";"10";"70 – 125";"";"1";"";"";"";"";"";"";"";"";"";"";"";""
"17";"Styrene Acrylonitrile Copolymer (SAN)";"ammonium hydroxide";"ammonia solution";"";"1336-21-6";"H5NO";"bases";"1";"recommended";"30";"70 – 125";"";"1";"";"";"";"";"";"";"";"";"";"";"";""
"18";"Styrene Acrylonitrile Copolymer (SAN)";"amyl acetate";"pentyl acetate";"";"628-63-7";"C7H14O2";"esters";"3";"not recommended";"100";"70 – 125";"";"1";"";"";"";"";"";"";"";"";"";"";"";""
"19";"Styrene Acrylonitrile Copolymer (SAN)";"amyl alcohol";"1-pentanol";"";"71-41-0";"C5H12O";"alcohols";"1";"recommended";"100";"70 – 80";"";"1";"";"";"";"";"";"";"";"";"";"";"";""
"20";"Styrene Acrylonitrile Copolymer (SAN)";"amyl alcohol";"1-pentanol";"";"71-41-0";"C5H12O";"alcohols";"3";"not recommended";"100";"80 – 125";"";"1";"";"";"";"";"";"";"";"";"";"";"";""
"21";"Styrene Acrylonitrile Copolymer (SAN)";"amyl phthalate";"";"";"";"";"esters";"3";"not recommended";"100";"60 – 125";"";"1";"";"";"";"";"";"";"";"";"";"";"";""
"22";"Styrene Acrylonitrile Copolymer (SAN)";"anise oil";"";"";"";"";"ketones";"3";"not recommended";"100";"70 – 125";"";"1";"";"";"";"";"";"";"";"";"";"";"";""
"23";"Styrene Acrylonitrile Copolymer (SAN)";"aspirin";"acetylsalicylic acid; 2-(Acetyloxy)benzoic acid";"crystal, powders, solids";"";"";"pharmaceuticals";"1";"recommended";"100";"70 – 100";"";"1";"";"";"";"";"";"";"";"";"";"";"";""
"24";"Styrene Acrylonitrile Copolymer (SAN)";"atropine sulfate";"";"medicine";"";"";"pharmaceuticals";"1";"recommended";"100";"70 – 125";"";"1";"";"";"";"";"";"";"";"";"";"";"";""
"25";"Styrene Acrylonitrile Copolymer (SAN)";"barium carbonate";"";"";"513-77-9";"CBaO3";"salts";"1";"recommended";"100";"70 – 125";"";"1";"";"";"";"";"";"";"";"";"";"";"";""
"26";"Styrene Acrylonitrile Copolymer (SAN)";"barium chloride";"";"";"10361-37-2";"BaCl2";"salts";"1";"recommended";"100";"70 – 125";"";"1";"";"";"";"";"";"";"";"";"";"";"";""
"27";"Styrene Acrylonitrile Copolymer (SAN)";"barium sulfate";"";"crystal, powders, solids";"7727-43-7";"BaO4S";"salts";"1";"recommended";"100";"70 – 125";"";"1";"";"";"";"";"";"";"";"";"";"";"";""
"28";"Styrene Acrylonitrile Copolymer (SAN)";"beef gravy";"";"";"";"";"foods & beverages";"1";"recommended";"100";"70 – 125";"";"1";"";"";"";"";"";"";"";"";"";"";"";""
"29";"Styrene Acrylonitrile Copolymer (SAN)";"benzene";"[6]annulene";"";"71-43-2";"C6H6";"aromatics";"3";"not recommended";"100";"70 – 125";"";"1";"";"";"";"";"";"";"";"";"";"";"";""
"30";"Styrene Acrylonitrile Copolymer (SAN)";"benzene hexachloride";"";"";"";"";"aromatics";"3";"not recommended";"100";"70 – 125";"";"1";"";"";"";"";"";"";"";"";"";"";"";""
"31";"Styrene Acrylonitrile Copolymer (SAN)";"benzoic acid";"benzenecarboxylic acid";"";"65-85-0";"C7H6O2";"organic (weak) acids";"1";"recommended";"100";"70 – 125";"";"1";"";"";"";"";"";"";"";"";"";"";"";""
"32";"Styrene Acrylonitrile Copolymer (SAN)";"benzyl acetate";"";"";"140-11-4";"C9H10O2";"esters";"3";"not recommended";"100";"70 – 125";"";"1";"";"";"";"";"";"";"";"";"";"";"";""
"33";"Styrene Acrylonitrile Copolymer (SAN)";"borax";"";"saturated";"";"";"surfactants & detergents";"1";"recommended";"10";"70 – 125";"";"1";"";"";"";"";"";"";"";"";"";"";"";""
"34";"Styrene Acrylonitrile Copolymer (SAN)";"borax";"";"saturated";"";"";"surfactants & detergents";"1";"recommended";"100";"70 – 150";"";"1";"";"";"";"";"";"";"";"";"";"";"";""
"35";"Styrene Acrylonitrile Copolymer (SAN)";"boric acid";"";"saturated";"";"";"inorganic acids";"1";"recommended";"10 – 30";"70 – 125";"";"1";"";"";"";"";"";"";"";"";"";"";"";""
"36";"Styrene Acrylonitrile Copolymer (SAN)";"boric acid";"";"";"";"";"inorganic acids";"1";"recommended";"100";"70 – 150";"";"1";"";"";"";"";"";"";"";"";"";"";"";""
"37";"Styrene Acrylonitrile Copolymer (SAN)";"butter";"";"";"";"";"foods & beverages";"1";"recommended";"100";"70 – 125";"including oleomargarine";"1";"";"";"";"";"";"";"";"";"";"";"";""
"38";"Styrene Acrylonitrile Copolymer (SAN)";"butyl acetate";"";"";"123-86-4";"C6H12O2";"esters";"3";"not recommended; may dissolve";"any";"0 – 250";"";"1";"";"";"";"";"";"";"";"";"";"";"";""
"39";"Styrene Acrylonitrile Copolymer (SAN)";"butyl alcohol";"1-butanol";"";"71-36-3";"C4H10O";"alcohols";"2";"questionable; tert recommended 21-52°C (70-126°F)";"100";"70 – 80";"";"1";"";"";"";"";"";"";"";"";"";"";"";""
"40";"Styrene Acrylonitrile Copolymer (SAN)";"butyl alcohol";"1-butanol";"";"71-36-3";"C4H10O";"alcohols";"3";"not recommended";"100";"80 – 125";"";"1";"";"";"";"";"";"";"";"";"";"";"";""
"41";"Styrene Acrylonitrile Copolymer (SAN)";"cadmium stearate";"";"";"";"";"organic acid salts";"1";"recommended";"100";"70 – 125";"";"1";"";"";"";"";"";"";"";"";"";"";"";""
"42";"Styrene Acrylonitrile Copolymer (SAN)";"calcium chloride";"hydrophilite";"saturated";"10043-52-4";"CaCl2";"salts";"1";"recommended";"70";"60 – 125";"";"1";"";"";"";"";"";"";"";"";"";"";"";""
"43";"Styrene Acrylonitrile Copolymer (SAN)";"calcium chloride";"hydrophilite";"";"10043-52-4";"CaCl2";"salts";"1";"recommended";">70";"70 – 125";"";"1";"";"";"";"";"";"";"";"";"";"";"";""
"44";"Styrene Acrylonitrile Copolymer (SAN)";"calcium hydroxide";"";"saturated";"1305-62-0";"CaH2O2";"hydroxides";"1";"recommended";"10";"70 – 125";"";"1";"";"";"";"";"";"";"";"";"";"";"";""
"45";"Styrene Acrylonitrile Copolymer (SAN)";"calcium hypochlorite";"";"";"";"";"salts";"1";"recommended";"100";"70 – 125";"70% chlorine";"1";"";"";"";"";"";"";"";"";"";"";"";""
"46";"Styrene Acrylonitrile Copolymer (SAN)";"calcium oxide";"";"crystal, powders, solids";"1305-78-8";"CaO";"oxides";"1";"recommended";"100";"70 – 125";"";"1";"";"";"";"";"";"";"";"";"";"";"";""
"47";"Styrene Acrylonitrile Copolymer (SAN)";"carnauba wax";"";"";"";"";"natural products";"1";"recommended";"100";"70 – 125";"";"1";"";"";"";"";"";"";"";"";"";"";"";""
"48";"Styrene Acrylonitrile Copolymer (SAN)";"carrot juice";"";"";"";"";"foods & beverages";"1";"recommended";"100";"70 – 125";"";"1";"";"";"";"";"";"";"";"";"";"";"";""
"49";"Styrene Acrylonitrile Copolymer (SAN)";"castor oil";"";"medicine";"";"";"fats & oils";"1";"recommended; also recommended for sulfonated";"100";"70 – 125";"";"1";"";"";"";"";"";"";"";"";"";"";"";""
"50";"Styrene Acrylonitrile Copolymer (SAN)";"catsup";"";"";"";"";"foods & beverages";"1";"recommended";"100";"70 – 125";"";"1";"";"";"";"";"";"";"";"";"";"";"";""
"";"";"";"";"";"";"";"";"";"";"";"";"";"";"";"";"";"";"";"";"";"";"";"";"";""
"";"";"";"";"";"";"";"";"";"";"";"";"";"";"";"";"";"";"";"";"";"";"";"";"";""
"Corrosion Survey Database (COR•SUR) © 2002 NACE International";"";"";"";"";"";"";"";"";"";"";"";"";"";"";"";"";"";"";"";"";"";"";"";"";""

File: data/corrosion_data/TableData (82).csv
sep=;
"Title: Corrosion Survey Database (COR•SUR)";"";"";"";"";"";"";"";"";"";"";"";"";"";"";"";"";"";"";"";"";"";"";"";"";""
"Table: Vinyl Ester Resins";"";"";"";"";"";"";"";"";"";"";"";"";"";"";"";"";"";"";"";"";"";"";"";"";""
"DOWNLOAD SHOWS ONLY THE DISPLAYED DATA, UP TO 50 ROWS";"";"";"";"";"";"";"";"";"";"";"";"";"";"";"";"";"";"";"";"";"";"";"";"";""
"No.";"material or substance name";"exposure medium";"exposure medium synonym";"exposure medium note";"exposure medium CAS RN";"exposure medium formula";"exposure medium class";"NACE resistance rating (unitless)";"resistance note";"conc. (%)";"temp. (°F)";"exposure time (mo (30))";"test note";"reference";"";"";"";"";"";"";"";"";"";"";""
"1";"Vinyl Ester Cements";"chlorine";"";"";"7782-50-5";"Cl2";"";"1";"recommended";"10";"68";"";"";"5";"";"";"";"";"";"";"";"";"";"";""
"2";"Vinyl Ester Cements";"chlorine";"";"";"7782-50-5";"Cl2";"";"1";"recommended";"25";"68";"";"";"5";"";"";"";"";"";"";"";"";"";"";""
"3";"Vinyl Ester Cements";"chlorine";"";"";"7782-50-5";"Cl2";"";"1";"recommended";"50";"68";"<6";"silica (white) and carbon (black)";"5";"";"";"";"";"";"";"";"";"";"";""
"4";"Vinyl Ester Cements";"nitric acid";"";"";"7697-37-2";"HNO3";"inorganic acids";"1";"recommended";"50";"68";"<6";"carbon (black)";"5";"";"";"";"";"";"";"";"";"";"";""
"5";"Vinyl Ester Resins";"acetic acid";"ethanoic acid";"";"64-19-7";"C2H4O2";"organic (weak) acids";"1";"recommended";"10 – 25";"210";"";"";"7";"";"";"";"";"";"";"";"";"";"";""
"6";"Vinyl Ester Resins";"acetic acid";"ethanoic acid";"";"64-19-7";"C2H4O2";"organic (weak) acids";"1";"recommended";"50";"180";"";"";"7";"";"";"";"";"";"";"";"";"";"";""
"7";"Vinyl Ester Resins";"acetic acid";"ethanoic acid";"";"64-19-7";"C2H4O2";"organic (weak) acids";"1";"recommended";"75";"150";"";"";"7";"";"";"";"";"";"";"";"";"";"";""
"8";"Vinyl Ester Resins";"acetic anhydride";"";"";"108-24-7";"C4H6O3";"anhydrides";"1";"recommended";"100";"70 – 100";"";"";"7";"";"";"";"";"";"";"";"";"";"";""
"9";"Vinyl Ester Resins";"acetone";"2-propanone";"";"67-64-1";"C3H6O";"ketones";"1";"recommended";"10";"70 – 180";"";"";"7";"";"";"";"";"";"";"";"";"";"";""
"10";"Vinyl Ester Resins";"acrylic acid";"2-propenoic acid";"";"1979-10-07";"C3H4O2";"organic (weak) acids";"1";"recommended";"25";"70 – 100";"";"";"7";"";"";"";"";"";"";"";"";"";"";""
"11";"Vinyl Ester Resins";"air";"";"";"";"";"gases";"1";"recommended";"100";"70 – 300";"";"";"7";"";"";"";"";"";"";"";"";"";"";""
"12";"Vinyl Ester Resins";"allyl chloride";"3-chloropropene";"";"107-05-1";"C3H5Cl";"halogenated aliphatics";"1";"recommended";"10";"70 – 80";"";"";"7";"";"";"";"";"";"";"";"";"";"";""
"13";"Vinyl Ester Resins";"aluminum chloride";"aluminum trichloride";"";"7446-70-0";"AlCl3";"salts";"1";"recommended";"10 – 70";"60 – 250";"";"violently deliquescent";"7";"";"";"";"";"";"";"";"";"";"";""
"14";"Vinyl Ester Resins";"aluminum fluoride";"aluminum trifluoride";"";"7784-18-1";"AlF3";"salts";"1";"recommended";"100";"60 – 70";"";"+ 10-20 mil synthetic veil";"7";"";"";"";"";"";"";"";"";"";"";""
"15";"Vinyl Ester Resins";"aluminum nitrate";"";"";"";"";"salts";"1";"recommended";">10";"70 – 180";"";"";"7";"";"";"";"";"";"";"";"";"";"";""
"16";"Vinyl Ester Resins";"aluminum potassium sulfate";"potassium aluminum sulfate";"";"10043-67-1";"AlKO8S2";"salts";"1";"recommended";"any";"100 – 250";"";"";"7";"";"";"";"";"";"";"";"";"";"";""
"17";"Vinyl Ester Resins";"aluminum sulfate";"alunogenite";"";"10043-01-3";"Al2O12S3";"salts";"1";"recommended";">10";"70 – 250";"";"";"7";"";"";"";"";"";"";"";"";"";"";""
"18";"Vinyl Ester Resins";"ammonia";"";"liquid";"7664-41-7";"H3N";"bases";"3";"not recommended";"100";"60";"";"liquid";"7";"";"";"";"";"";"";"";"";"";"";""
"19";"Vinyl Ester Resins";"ammonia";"";"gas";"7664-41-7";"H3N";"bases";"1";"recommended";"100";"100";"";"";"7";"";"";"";"";"";"";"";"";"";"";""
"20";"Vinyl Ester Resins";"ammonium acetate";"";"";"631-61-8";"C2H7NO2";"salts";"1";"recommended";"65";"80";"";"";"7";"";"";"";"";"";"";"";"";"";"";""
"21";"Vinyl Ester Resins";"ammonium carbonate";"";"";"506-87-6";"CH8N2O3";"salts";"1";"recommended";">10";"60 – 150";"";"";"7";"";"";"";"";"";"";"";"";"";"";""
"22";"Vinyl Ester Resins";"ammonium chloride";"sal ammoniac";"";"12125-02-9";"ClH4N";"salts";"1";"recommended";"10 – 70";"70 – 210";"";"";"7";"";"";"";"";"";"";"";"";"";"";""
"23";"Vinyl Ester Resins";"ammonium citrate";"";"";"";"";"organic acid salts";"1";"recommended";">10";"70 – 150";"";"";"7";"";"";"";"";"";"";"";"";"";"";""
"24";"Vinyl Ester Resins";"ammonium fluoride";"";"";"12125-01-8";"FH4N";"salts";"1";"recommended";"40";"70 – 150";"";"";"7";"";"";"";"";"";"";"";"";"";"";""
"25";"Vinyl Ester Resins";"ammonium hydroxide";"ammonia solution";"";"1336-21-6";"H5NO";"bases";"1";"recommended";"1 – 5";"50 – 180";"";"";"7";"";"";"";"";"";"";"";"";"";"";""
"26";"Vinyl Ester Resins";"ammonium hydroxide";"ammonia solution";"";"1336-21-6";"H5NO";"bases";"1";"recommended";"5 – 20";"50 – 150";"";"";"7";"";"";"";"";"";"";"";"";"";"";""
"27";"Vinyl Ester Resins";"ammonium hydroxide";"ammonia solution";"";"1336-21-6";"H5NO";"bases";"1";"recommended";"20 – 29";"50 – 100";"";"to 29%";"7";"";"";"";"";"";"";"";"";"";"";""
"28";"Vinyl Ester Resins";"ammonium hydroxide";"ammonia solution";"";"1336-21-6";"H5NO";"bases";"3";"not recommended";"30 – 50";"50 – 100";"";"";"7";"";"";"";"";"";"";"";"";"";"";""
"29";"Vinyl Ester Resins";"ammonium nitrate";"";"";"6484-52-2";"H4N2O3";"salts";"1";"recommended";">10";"70 – 250";"";"";"7";"";"";"";"";"";"";"";"";"";"";""
"30";"Vinyl Ester Resins";"ammonium phosphate";"";"";"";"";"salts";"1";"recommended";"20";"60 – 70";"";"";"7";"";"";"";"";"";"";"";"";"";"";""
"31";"Vinyl Ester Resins";"ammonium phosphate";"";"";"";"";"salts";"1";"recommended";"60";"70 – 212";"";"";"7";"";"";"";"";"";"";"";"";"";"";""
"32";"Vinyl Ester Resins";"ammonium sulfate";"";"";"7783-20-2";"H8N2O4S";"salts";"1";"recommended";">10";"70 – 250";"";"";"7";"";"";"";"";"";"";"";"";"";"";""
"33";"Vinyl Ester Resins";"ammonium sulfide";"";"";"12135-76-1";"H8N2S";"salts";"1";"recommended";"20";"70 – 125";"";"";"7";"";"";"";"";"";"";"";"";"";"";""
"34";"Vinyl Ester Resins";"amyl acetate";"pentyl acetate";"";"628-63-7";"C7H14O2";"esters";"1";"recommended";"100";"60 – 120";"";"";"7";"";"";"";"";"";"";"";"";"";"";""
"35";"Vinyl Ester Resins";"amyl alcohol";"1-pentanol";"";"71-41-0";"C5H12O";"alcohols";"1";"recommended";"100";"70 – 150";"";"";"7";"";"";"";"";"";"";"";"";"";"";""
"36";"Vinyl Ester Resins";"amyl alcohol";"1-pentanol";"vapor";"71-41-0";"C5H12O";"alcohols";"1";"recommended";"100";"150 – 210";"";"";"7";"";"";"";"";"";"";"";"";"";"";""
"37";"Vinyl Ester Resins";"amyl chloride";"1-chloropentane";"";"543-59-9";"C5H11Cl";"alkyl halides";"1";"recommended";">10";"70 – 120";"";"";"7";"";"";"";"";"";"";"";"";"";"";""
"38";"Vinyl Ester Resins";"aniline";"benzenamine";"";"62-53-3";"C6H7N";"amines";"1";"recommended";"100";"70";"";"";"7";"";"";"";"";"";"";"";"";"";"";""
"39";"Vinyl Ester Resins";"aniline sulfate";"";"";"";"";"amino salts";"1";"recommended";">10";"70 – 210";"";"";"7";"";"";"";"";"";"";"";"";"";"";""
"40";"Vinyl Ester Resins";"arsenic acid";"orthoarsenic acid";"";"7778-39-4";"AsH3O4";"inorganic acids";"1";"recommended";"10 – 80";"70 – 100";"";"";"7";"";"";"";"";"";"";"";"";"";"";""
"41";"Vinyl Ester Resins";"barium acetate";"";"";"543-80-6";"C4H6BaO4";"salts";"1";"recommended";"10 – 65";"70 – 180";"";"";"7";"";"";"";"";"";"";"";"";"";"";""
"42";"Vinyl Ester Resins";"barium carbonate";"";"";"513-77-9";"CBaO3";"salts";"1";"recommended";">10";"70 – 250";"";"";"7";"";"";"";"";"";"";"";"";"";"";""
"43";"Vinyl Ester Resins";"barium chloride";"";"";"10361-37-2";"BaCl2";"salts";"1";"recommended";">10";"50 – 210";"";"";"7";"";"";"";"";"";"";"";"";"";"";""
"44";"Vinyl Ester Resins";"barium hydroxide";"caustic baryta";"";"17194-00-2";"BaH2O2";"hydroxides";"1";"recommended";"10 – 25";"60 – 150";"";"";"7";"";"";"";"";"";"";"";"";"";"";""
"45";"Vinyl Ester Resins";"barium sulfate";"";"saturated";"7727-43-7";"BaO4S";"salts";"1";"recommended";"10 – 50";"70 – 250";"";"";"7";"";"";"";"";"";"";"";"";"";"";""
"46";"Vinyl Ester Resins";"barium sulfide";"";"";"21109-95-5";"BaS";"salts";"1";"recommended";">10";"70 – 180";"";"";"7";"";"";"";"";"";"";"";"";"";"";""
"47";"Vinyl Ester Resins";"beer";"";"alcoholic beverage";"";"";"foods & beverages";"1";"recommended";"100";"70 – 120";"";"";"7";"";"";"";"";"";"";"";"";"";"";""
"48";"Vinyl Ester Resins";"beet sugar liquor";"";"";"";"";"foods & beverages";"1";"recommended";"100";"70 – 180";"";"";"7";"";"";"";"";"";"";"";"";"";"";""
"49";"Vinyl Ester Resins";"benzene";"[6]annulene";"";"71-43-2";"C6H6";"aromatics";"1";"recommended";">10";"50 – 100";"";"";"7";"";"";"";"";"";"";"";"";"";"";""
"50";"Vinyl Ester Resins";"benzenesulfonic acid";"";"";"";"";"surfactants & detergents";"1";"recommended";"50";"70 – 150";"";"";"7";"";"";"";"";"";"";"";"";"";"";""
"";"";"";"";"";"";"";"";"";"";"";"";"";"";"";"";"";"";"";"";"";"";"";"";"";""
"";"";"";"";"";"";"";"";"";"";"";"";"";"";"";"";"";"";"";"";"";"";"";"";"";""
"Corrosion Survey Database (COR•SUR) © 2002 NACE International";"";"";"";"";"";"";"";"";"";"";"";"";"";"";"";"";"";"";"";"";"";"";"";"";""
