Repository: Mahyar-rajabi94/TF_SDL

File: data/corrosion_data/TableData (83).csv
sep=;
"Title: Corrosion Survey Database (COR•SUR)";"";"";"";"";"";"";"";"";"";"";"";"";"";"";"";"";"";"";"";"";"";"";"";"";""
"Table: Vinyl-Modified Polybutadiene";"";"";"";"";"";"";"";"";"";"";"";"";"";"";"";"";"";"";"";"";"";"";"";"";""
"DOWNLOAD SHOWS ONLY THE DISPLAYED DATA, UP TO 50 ROWS";"";"";"";"";"";"";"";"";"";"";"";"";"";"";"";"";"";"";"";"";"";"";"";"";""
"No.";"material or substance name";"exposure medium";"exposure medium synonym";"exposure medium note";"exposure medium CAS RN";"exposure medium formula";"exposure medium class";"NACE resistance rating (unitless)";"resistance note";"conc. (%)";"temp. (°F)";"exposure time (mo (30))";"reference";"";"";"";"";"";"";"";"";"";"";"";""
"1";"Vinyl-Modified Polybutadiene";"acetic acid";"ethanoic acid";"";"64-19-7";"C2H4O2";"organic (weak) acids";"1";"recommended";"100";"70 – 80";"<6";"1";"";"";"";"";"";"";"";"";"";"";"";""
"2";"Vinyl-Modified Polybutadiene";"acetone";"2-propanone";"";"67-64-1";"C3H6O";"ketones";"2";"questionable";"100";"70 – 80";"<1";"1";"";"";"";"";"";"";"";"";"";"";"";""
"3";"Vinyl-Modified Polybutadiene";"benzene";"[6]annulene";"";"71-43-2";"C6H6";"aromatics";"1";"recommended";"100";"70 – 80";"<1";"1";"";"";"";"";"";"";"";"";"";"";"";""
"4";"Vinyl-Modified Polybutadiene";"nitric acid";"";"";"7697-37-2";"HNO3";"inorganic acids";"1";"recommended";"90";"70 – 175";"<1";"1";"";"";"";"";"";"";"";"";"";"";"";""
"5";"Vinyl-Modified Polybutadiene";"phosphoric acid";"orthophosphoric acid";"";"7664-38-2";"H3O4P";"inorganic acids";"1";"recommended";"80";"70 – 212";"<1";"1";"";"";"";"";"";"";"";"";"";"";"";""
"6";"Vinyl-Modified Polybutadiene";"sodium hydroxide";"caustic soda";"";"1310-73-2";"HNaO";"bases";"1";"recommended";"10";"70 – 80";"<12";"1";"";"";"";"";"";"";"";"";"";"";"";""
"7";"Vinyl-Modified Polybutadiene";"sodium hydroxide";"caustic soda";"";"1310-73-2";"HNaO";"bases";"1";"recommended";"80";"70 – 80";"";"1";"";"";"";"";"";"";"";"";"";"";"";""
"8";"Vinyl-Modified Polybutadiene";"sulfuric acid";"oil of vitriol";"";"7664-93-9";"H2O4S";"inorganic acids";"1";"recommended; weight gain";"60";"70 – 80";"<12";"1";"";"";"";"";"";"";"";"";"";"";"";""
"9";"Vinyl-Modified Polybutadiene";"water";"";"fresh water";"7732-18-5";"H2O";"water & wastewater";"1";"recommended";"100";"70 – 212";"<1";"1";"";"";"";"";"";"";"";"";"";"";"";""
"10";"Vinyl-Modified Polybutadiene";"water";"";"seawater";"7732-18-5";"H2O";"water & wastewater";"1";"recommended";"100";"70 – 212";"<1";"1";"";"";"";"";"";"";"";"";"";"";"";""
"";"";"";"";"";"";"";"";"";"";"";"";"";"";"";"";"";"";"";"";"";"";"";"";"";""
"";"";"";"";"";"";"";"";"";"";"";"";"";"";"";"";"";"";"";"";"";"";"";"";"";""
"Corrosion Survey Database (COR•SUR) © 2002 NACE International";"";"";"";"";"";"";"";"";"";"";"";"";"";"";"";"";"";"";"";"";"";"";"";"";""

File: data/corrosion_data/TableData (84).csv
sep=;
"Title: Corrosion Survey Database (COR•SUR)";"";"";"";"";"";"";"";"";"";"";"";"";"";"";"";"";"";"";"";"";"";"";"";"";""
"Table: Wood";"";"";"";"";"";"";"";"";"";"";"";"";"";"";"";"";"";"";"";"";"";"";"";"";""
"DOWNLOAD SHOWS ONLY THE DISPLAYED DATA, UP TO 50 ROWS";"";"";"";"";"";"";"";"";"";"";"";"";"";"";"";"";"";"";"";"";"";"";"";"";""
"No.";"material or substance name";"material synonym";"exposure medium";"exposure medium synonym";"exposure medium note";"exposure medium CAS RN";"exposure medium formula";"exposure medium class";"warnings";"NACE resistance rating (unitless)";"resistance note";"conc. (%)";"temp. (°F)";"exposure time (mo (30))";"test note";"reference";"";"";"";"";"";"";"";"";""
"1";"Wood";"";"acetic acid";"ethanoic acid";"";"64-19-7";"C2H4O2";"organic (weak) acids";"";"1";"recommended";"10 – 70";"60 – 70";">12";"vinegar products; 8-30 years; tanks";"1";"";"";"";"";"";"";"";"";""
"2";"Wood";"";"acetic acid";"ethanoic acid";"";"64-19-7";"C2H4O2";"organic (weak) acids";"";"3";"not recommended";"100";"60 – 70";"";"glacial also";"1";"";"";"";"";"";"";"";"";""
"3";"Wood";"";"acetic anhydride";"";"";"108-24-7";"C4H6O3";"anhydrides";"";"3";"not recommended";"100";"60 – 70";"";"";"1";"";"";"";"";"";"";"";"";""
"4";"Wood";"";"acetophenone";"methyl phenyl ketone";"";"98-86-2";"C8H8O";"ketones";"";"1";"recommended";"100";"60 – 70";"";"";"1";"";"";"";"";"";"";"";"";""
"5";"Wood";"";"aluminum chloride";"aluminum trichloride";"";"7446-70-0";"AlCl3";"salts";"";"1";"recommended";"10 – 70";"60 – 70";"";"";"1";"";"";"";"";"";"";"";"";""
"6";"Wood";"";"aluminum fluoride";"aluminum trifluoride";"";"7784-18-1";"AlF3";"salts";"";"1";"recommended";"10";"70 – 150";"";"pine, cypress";"1";"";"";"";"";"";"";"";"";""
"7";"Wood";"";"aluminum potassium sulfate";"potassium aluminum sulfate";"";"10043-67-1";"AlKO8S2";"salts";"";"1";"recommended; cypress over 16 years";"30";"60 – 70";">12";"";"1";"";"";"";"";"";"";"";"";""
"8";"Wood";"";"aluminum sulfate";"alunogenite";"";"10043-01-3";"Al2O12S3";"salts";"";"1";"recommended; tanks; 1 to 3 years";"2 – 4";"50 – 100";">12";"";"1";"";"";"";"";"";"";"";"";""
"9";"Wood";"";"aluminum sulfate";"alunogenite";"";"10043-01-3";"Al2O12S3";"salts";"";"1";"recommended";"30";"60 – 70";"";"pine";"1";"";"";"";"";"";"";"";"";""
"10";"Wood";"";"ammonia";"";"";"7664-41-7";"H3N";"bases";"";"2";"questionable";"10";"60 – 70";"";"";"1";"";"";"";"";"";"";"";"";""
"11";"Wood";"";"ammonium chloride";"sal ammoniac";"";"12125-02-9";"ClH4N";"salts";"";"1";"recommended";"100";"70 – 150";"";"";"1";"";"";"";"";"";"";"";"";""
"12";"Wood";"";"ammonium nitrate";"";"";"6484-52-2";"H4N2O3";"salts";"";"1";"recommended";"10";"60 – 150";"";"";"1";"";"";"";"";"";"";"";"";""
"13";"Wood";"";"ammonium nitrate";"";"";"6484-52-2";"H4N2O3";"salts";"";"1";"recommended; tanks; >3 years; ~6% also; fire hazard if dry";"10 – 90";"70 – 150";">12";"";"1";"";"";"";"";"";"";"";"";""
"14";"Wood";"Pine";"ammonium phosphate";"";"";"";"";"salts";"";"1";"recommended";"10 – 90";"70 – 150";"";"";"1";"";"";"";"";"";"";"";"";""
"15";"Wood";"";"ammonium sulfate";"";"";"7783-20-2";"H8N2O4S";"salts";"";"3";"not recommended";"10 – 90";"60 – 70";"";"fire hazard if dry, persulfate";"1";"";"";"";"";"";"";"";"";""
"16";"Wood";"";"ammonium sulfate";"";"";"7783-20-2";"H8N2O4S";"salts";"";"1";"recommended";">10";"70 – 150";"";"";"1";"";"";"";"";"";"";"";"";""
"17";"Wood";"";"ammonium thiocyanate";"ammonium rhodanide";"";"1762-95-4";"CH4N2S";"salts";"";"1";"recommended";">10";"60 – 70";"";"also in ammonium cyanate or cyanide";"1";"";"";"";"";"";"";"";"";""
"18";"Wood";"";"amyl acetate";"pentyl acetate";"";"628-63-7";"C7H14O2";"esters";"";"2";"questionable";"10";"70 – 150";"";"permeable";"1";"";"";"";"";"";"";"";"";""
"19";"Wood";"";"amyl alcohol";"1-pentanol";"";"71-41-0";"C5H12O";"alcohols";"";"1";"recommended";"100";"70 – 125";"";"permeable";"1";"";"";"";"";"";"";"";"";""
"20";"Wood";"";"aniline";"benzenamine";"";"62-53-3";"C6H7N";"amines";"";"1";"recommended";">10";"25 – 70";"";"";"1";"";"";"";"";"";"";"";"";""
"21";"Wood";"";"arsenic acid";"orthoarsenic acid";"";"7778-39-4";"AsH3O4";"inorganic acids";"";"1";"recommended; tanks; 0.01%; >13 years; with 0.1% copper sulfate";"10";"32 – 90";">12";"";"1";"";"";"";"";"";"";"";"";""
"22";"Wood";"";"ascorbic acid";"";"medicine";"";"";"organic (weak) acids";"";"1";"recommended";"100";"60 – 70";"";"";"1";"";"";"";"";"";"";"";"";""
"23";"Wood";"";"aspirin";"acetylsalicylic acid; 2-(Acetyloxy)benzoic acid";"";"";"";"pharmaceuticals";"";"1";"recommended";"100";"60 – 70";"";"";"1";"";"";"";"";"";"";"";"";""
"24";"Wood";"";"barium chloride";"";"";"10361-37-2";"BaCl2";"salts";"";"1";"recommended";"10 – 60";"70 – 175";"";"";"1";"";"";"";"";"";"";"";"";""
"25";"Wood";"";"benzaldehyde";"benzenecarboxaldehyde";"";"100-52-7";"C7H6O";"aldehydes";"";"1";"recommended";"100";"60 – 70";"";"permeable";"1";"";"";"";"";"";"";"";"";""
"26";"Wood";"";"benzene";"[6]annulene";"";"71-43-2";"C6H6";"aromatics";"";"1";"recommended";"100";"60 – 70";"";"permeable";"1";"";"";"";"";"";"";"";"";""
"27";"Wood";"";"benzenesulfonic acid";"";"";"";"";"surfactants & detergents";"";"1";"recommended";"10";"60 – 70";"";"";"1";"";"";"";"";"";"";"";"";""
"28";"Wood";"";"benzoic acid";"benzenecarboxylic acid";"";"65-85-0";"C7H6O2";"organic (weak) acids";"";"1";"recommended";"10";"70 – 150";"";"";"1";"";"";"";"";"";"";"";"";""
"29";"Wood";"";"benzotrifluoride";"(trifluoromethyl)benzene";"";"1998-08-08";"C7H5F3";"aromatics";"";"1";"recommended";"100";"60 – 70";"";"permeable";"1";"";"";"";"";"";"";"";"";""
"30";"Wood";"";"benzyl chloride";"(chloromethyl)benzene";"";"100-44-7";"C7H7Cl";"halogenated aromatics";"";"3";"not recommended";"100";"60 – 70";"";"";"1";"";"";"";"";"";"";"";"";""
"31";"Wood";"";"boric acid";"";"";"";"";"inorganic acids";"";"1";"recommended";"10";"70 – 125";"";"";"1";"";"";"";"";"";"";"";"";""
"32";"Wood";"";"bromine";"";"";"7726-95-6";"Br2";"";"";"3";"not recommended";"100";"60 – 70";"";"";"1";"";"";"";"";"";"";"";"";""
"33";"Wood";"";"butyl acetate";"";"";"123-86-4";"C6H12O2";"esters";"";"1";"recommended";"100";"60 – 70";"";"permeable";"1";"";"";"";"";"";"";"";"";""
"34";"Wood";"";"butyl alcohol";"1-butanol";"";"71-36-3";"C4H10O";"alcohols";"";"1";"recommended";"100";"60 – 70";"";"permeable";"1";"";"";"";"";"";"";"";"";""
"35";"Wood";"";"butyric acid";"butanoic acid";"";"107-92-6";"C4H8O2";"organic (weak) acids";"";"2";"questionable; pine and cypress tanks";"100";"60 – 70";"";"";"1";"";"";"";"";"";"";"";"";""
"36";"Wood";"";"calcium chloride";"hydrophilite";"";"10043-52-4";"CaCl2";"salts";"";"2";"questionable; swollen";"100";"60 – 70";"";"";"1";"";"";"";"";"";"";"";"";""
"37";"Wood";"";"calcium hydroxide";"";"";"1305-62-0";"CaH2O2";"hydroxides";"";"2";"questionable; swollen; may dissolve";"10";"60 – 70";"";"";"1";"";"";"";"";"";"";"";"";""
"38";"Wood";"";"calcium hypochlorite";"";"";"";"";"salts";"";"1";"recommended";"10 – 90";"60 – 70";"";"";"1";"";"";"";"";"";"";"";"";""
"39";"Wood";"";"calcium hypochlorite";"";"";"";"";"salts";"";"3";"not recommended";"10 – 90";"100 – 150";"";"";"1";"";"";"";"";"";"";"";"";""
"40";"Wood";"";"calcium sulfate";"";"";"7778-18-9";"CaO4S";"salts";"";"1";"recommended";">10";"60 – 70";"";"";"1";"";"";"";"";"";"";"";"";""
"41";"Wood";"";"calcium sulfite";"";"";"";"";"salts";"";"1";"recommended; pine and cypress tanks";"100";"70 – 100";"";"";"1";"";"";"";"";"";"";"";"";""
"42";"Wood";"";"carbon dioxide";"carbonic anhydride";"";"124-38-9";"CO2";"gases";"";"1";"recommended";"10";"60 – 70";"";"";"1";"";"";"";"";"";"";"";"";""
"43";"Wood";"";"carbon disulfide";"carbon bisulfide";"gas";"75-15-0";"CS2";"solvents";"";"1";"recommended";"10";"60 – 70";"";"permeable";"1";"";"";"";"";"";"";"";"";""
"44";"Wood";"";"carbon tetrachloride";"tetrachloromethane";"";"56-23-5";"CCl4";"solvents";"";"1";"recommended";"100";"60 – 70";"";"";"1";"";"";"";"";"";"";"";"";""
"45";"Wood";"";"carbonyl chloride";"";"";"";"";"";"";"3";"not recommended";"100";"60 – 70";"";"";"1";"";"";"";"";"";"";"";"";""
"46";"Wood";"";"chloramine";"";"";"";"";"amines";"";"1";"recommended";"10 – 90";"60 – 70";"";"";"1";"";"";"";"";"";"";"";"";""
"47";"Wood";"";"chlorine";"";"";"7782-50-5";"Cl2";"";"";"1";"recommended";"10";"60 – 70";"";"cypress, pine, or redwood";"1";"";"";"";"";"";"";"";"";""
"48";"Wood";"";"chlorine";"";"";"7782-50-5";"Cl2";"";"";"1";"recommended";"100";"60 – 70";"";"no water, wet";"1";"";"";"";"";"";"";"";"";""
"49";"Wood";"";"chloroacetic acid";"";"";"1979-11-08";"C2H3ClO2";"organic (weak) acids";"";"1";"recommended";"100";"60 – 70";"";"";"1";"";"";"";"";"";"";"";"";""
"50";"Wood";"";"chlorobenzene";"phenyl chloride";"";"108-90-7";"C6H5Cl";"halogenated aromatics";"";"1";"recommended";"100";"60 – 70";"";"permeable";"1";"";"";"";"";"";"";"";"";""
"";"";"";"";"";"";"";"";"";"";"";"";"";"";"";"";"";"";"";"";"";"";"";"";"";""
"";"";"";"";"";"";"";"";"";"";"";"";"";"";"";"";"";"";"";"";"";"";"";"";"";""
"Corrosion Survey Database (COR•SUR) © 2002 NACE International";"";"";"";"";"";"";"";"";"";"";"";"";"";"";"";"";"";"";"";"";"";"";"";"";""

File: data/corrosion_data/TableData (85).csv
sep=;
"Title: Corrosion Survey Database (COR•SUR)";"";"";"";"";"";"";"";"";"";"";"";"";"";"";"";"";"";"";"";"";"";"";"";"";""
"Table: Aluminum acetate";"";"";"";"";"";"";"";"";"";"";"";"";"";"";"";"";"";"";"";"";"";"";"";"";""
"DOWNLOAD SHOWS ONLY THE DISPLAYED DATA, UP TO 50 ROWS";"";"";"";"";"";"";"";"";"";"";"";"";"";"";"";"";"";"";"";"";"";"";"";"";""
"No.";"material or substance name";"exposure medium";"exposure medium class";"conc. (%)";"temp. (°F)";"corrosion rate (mil/yr)";"reference";"";"";"";"";"";"";"";"";"";"";"";"";"";"";"";"";"";""
"1";"Alloy 20-25-4Mo (904L)";"aluminum acetate";"salts";"<95";"0 – 225";"<2";"158,208,219,220";"";"";"";"";"";"";"";"";"";"";"";"";"";"";"";"";"";""
"2";"Alloy 20-25-6Mo (254SMO/ 6XN)";"aluminum acetate";"salts";"<95";"0 – 212";"<2";"158,208,220";"";"";"";"";"";"";"";"";"";"";"";"";"";"";"";"";"";""
"3";"Alloy 20-38-3-3Cu (20Cb3/ 825)";"aluminum acetate";"salts";"<95";"0 – 225";"<2";"158,208,219,220";"";"";"";"";"";"";"";"";"";"";"";"";"";"";"";"";"";""
"4";"Alloy 30-44-5-3W (G-30)";"aluminum acetate";"salts";"<95";"0 – 225";"<2";"158,208,219,220";"";"";"";"";"";"";"";"";"";"";"";"";"";"";"";"";"";""
"5";"Aluminum Alloy (3003/ 5154)";"aluminum acetate";"salts";"5 – 15";"25 – 75";"<2";"208,219,220";"";"";"";"";"";"";"";"";"";"";"";"";"";"";"";"";"";""
"6";"Aluminum Alloy (3003/ 5154)";"aluminum acetate";"salts";"5 – 25";"175 – 225";"<20";"208,219,220";"";"";"";"";"";"";"";"";"";"";"";"";"";"";"";"";"";""
"7";"Austenitic Cr-Ni Stainless Steel (18-8; 304/ 304L/ 347)";"aluminum acetate";"salts";"1 – 90";"212";"<2";"208,219,220";"";"";"";"";"";"";"";"";"";"";"";"";"";"";"";"";"";""
"8";"Austenitic Cr-Ni Stainless Steel (18-8; 304/ 304L/ 347)";"aluminum acetate";"salts";"5 – 25";"75 – 210";"<20";"208,219,220";"";"";"";"";"";"";"";"";"";"";"";"";"";"";"";"";"";""
"9";"Austenitic Cr-Ni Stainless Steel (18-8; 304/ 304L/ 347)";"aluminum acetate";"salts";"5 – 95";"25 – 75";"<2";"208,219,220";"";"";"";"";"";"";"";"";"";"";"";"";"";"";"";"";"";""
"10";"Austenitic Cr-Ni-Mo Stainless Steel (17-12-3; 316L/ 317L)";"aluminum acetate";"salts";"1 – 90";"212";"<2";"208,219,220";"";"";"";"";"";"";"";"";"";"";"";"";"";"";"";"";"";""
"11";"Austenitic Cr-Ni-Mo Stainless Steel (17-12-3; 316L/ 317L)";"aluminum acetate";"salts";"5 – 95";"25 – 125";"<2";"208,219,220";"";"";"";"";"";"";"";"";"";"";"";"";"";"";"";"";"";""
"12";"Brass (>15Zn)";"aluminum acetate";"salts";"5 – 15";"25 – 75";"<20";"208,219,220";"";"";"";"";"";"";"";"";"";"";"";"";"";"";"";"";"";""
"13";"Cast Iron, Gray/ Ductile";"aluminum acetate";"salts";"25 – 35";"25 – 75";">50";"208,219";"";"";"";"";"";"";"";"";"";"";"";"";"";"";"";"";"";""
"14";"Copper/ Bronze/ Low Brass";"aluminum acetate";"salts";"5 – 15";"25 – 225";"<20";"208,219,220";"";"";"";"";"";"";"";"";"";"";"";"";"";"";"";"";"";""
"15";"Cr Stainless Steel (12Cr)";"aluminum acetate";"salts";"5 – 25";"25 – 225";"<20";"208,219";"";"";"";"";"";"";"";"";"";"";"";"";"";"";"";"";"";""
"16";"Cr Stainless Steel (17Cr)";"aluminum acetate";"salts";"5 – 25";"25 – 225";"<20";"208,219";"";"";"";"";"";"";"";"";"";"";"";"";"";"";"";"";"";""
"17";"Duplex Stainless Steel (25-6-3)";"aluminum acetate";"salts";"<95";"0 – 212";"<2";"158,208,220";"";"";"";"";"";"";"";"";"";"";"";"";"";"";"";"";"";""
"18";"Gold/ Platinum";"aluminum acetate";"salts";"5 – 25";"25 – 225";"<2";"208,219,220";"";"";"";"";"";"";"";"";"";"";"";"";"";"";"";"";"";""
"19";"Lead";"aluminum acetate";"salts";"5 – 25";"25 – 225";"<2";"208,219,220";"";"";"";"";"";"";"";"";"";"";"";"";"";"";"";"";"";""
"20";"Mo Superalloy (Ni-Cr-Fe-9Mo; 625/ 725)";"aluminum acetate";"salts";"5 – 95";"25 – 125";"<2";"208,219,220";"";"";"";"";"";"";"";"";"";"";"";"";"";"";"";"";"";""
"21";"Mo Superalloy (Ni-Cr-Fe-9Mo; 625/ 725)";"aluminum acetate";"salts";"5 – 95";"125 – 225";"<20";"208,219,220";"";"";"";"";"";"";"";"";"";"";"";"";"";"";"";"";"";""
"22";"Mo Superalloy (Ni-16Cr-16Mo; C276)";"aluminum acetate";"salts";"5 – 95";"25 – 125";"<2";"208,219,220";"";"";"";"";"";"";"";"";"";"";"";"";"";"";"";"";"";""
"23";"Mo Superalloy (Ni-16Cr-16Mo; C276)";"aluminum acetate";"salts";"5 – 95";"125 – 225";"<20";"208,219,220";"";"";"";"";"";"";"";"";"";"";"";"";"";"";"";"";"";""
"24";"Mo Superalloy (Ni-20Cr-16Mo-4W; 686)";"aluminum acetate";"salts";"5 – 95";"25 – 125";"<2";"208,219,220";"";"";"";"";"";"";"";"";"";"";"";"";"";"";"";"";"";""
"25";"Mo Superalloy (Ni-20Cr-16Mo-4W; 686)";"aluminum acetate";"salts";"5 – 95";"125 – 225";"<20";"208,219,220";"";"";"";"";"";"";"";"";"";"";"";"";"";"";"";"";"";""
"26";"Mo Superalloy (Ni-22Cr-16Mo; C22/ 59)";"aluminum acetate";"salts";"5 – 95";"25 – 125";"<2";"208,219,220";"";"";"";"";"";"";"";"";"";"";"";"";"";"";"";"";"";""
"27";"Mo Superalloy (Ni-22Cr-16Mo; C22/ 59)";"aluminum acetate";"salts";"5 – 95";"125 – 225";"<20";"208,219,220";"";"";"";"";"";"";"";"";"";"";"";"";"";"";"";"";"";""
"28";"Mo Superalloy (Ni-23Cr-16Mo-1Cu; C20000)";"aluminum acetate";"salts";"5 – 95";"25 – 125";"<2";"208,219,220";"";"";"";"";"";"";"";"";"";"";"";"";"";"";"";"";"";""
"29";"Mo Superalloy (Ni-23Cr-16Mo-1Cu; C20000)";"aluminum acetate";"salts";"5 – 95";"125 – 225";"<20";"208,219,220";"";"";"";"";"";"";"";"";"";"";"";"";"";"";"";"";"";""
"30";"Nickel (200)";"aluminum acetate";"salts";"5 – 15";"25 – 225";"<20";"208,219";"";"";"";"";"";"";"";"";"";"";"";"";"";"";"";"";"";""
"31";"Nickel-Copper (400)";"aluminum acetate";"salts";"5 – 15";"25 – 225";"<20";"208,219";"";"";"";"";"";"";"";"";"";"";"";"";"";"";"";"";"";""
"32";"Ni-Cr-Fe Alloy (600/ 690)";"aluminum acetate";"salts";"5 – 15";"25 – 225";"<20";"208,219,220";"";"";"";"";"";"";"";"";"";"";"";"";"";"";"";"";"";""
"33";"Ni-Mo Alloy (Ni-30Mo; B-2)";"aluminum acetate";"salts";"5 – 95";"25 – 125";"<2";"208,219,220";"";"";"";"";"";"";"";"";"";"";"";"";"";"";"";"";"";""
"34";"Ni-Mo Alloy (Ni-30Mo; B-2)";"aluminum acetate";"salts";"5 – 95";"125 – 225";"<20";"208,219,220";"";"";"";"";"";"";"";"";"";"";"";"";"";"";"";"";"";""
"35";"Silicon Cast Iron (14Si)";"aluminum acetate";"salts";"5 – 25";"52 – 237";"<20";"208,218,220";"";"";"";"";"";"";"";"";"";"";"";"";"";"";"";"";"";""
"36";"Silver";"aluminum acetate";"salts";"5 – 15";"25 – 125";"<2";"208,219";"";"";"";"";"";"";"";"";"";"";"";"";"";"";"";"";"";""
"37";"Silver";"aluminum acetate";"salts";"5 – 15";"125 – 225";"<20";"208,219";"";"";"";"";"";"";"";"";"";"";"";"";"";"";"";"";"";""
"38";"Steels, Carbon/ Low Alloy";"aluminum acetate";"salts";"5 – 15";"25 – 75";">50";"208,219";"";"";"";"";"";"";"";"";"";"";"";"";"";"";"";"";"";""
"39";"Tantalum";"aluminum acetate";"salts";"5 – 25";"25 – 225";"<2";"208,219,220";"";"";"";"";"";"";"";"";"";"";"";"";"";"";"";"";"";""
"";"";"";"";"";"";"";"";"";"";"";"";"";"";"";"";"";"";"";"";"";"";"";"";"";""
"";"";"";"";"";"";"";"";"";"";"";"";"";"";"";"";"";"";"";"";"";"";"";"";"";""
"Corrosion Survey Database (COR•SUR) © 2002 NACE International";"";"";"";"";"";"";"";"";"";"";"";"";"";"";"";"";"";"";"";"";"";"";"";"";""

File: data/corrosion_data/TableData (86).csv
sep=;
"Title: Corrosion Survey Database (COR•SUR)";"";"";"";"";"";"";"";"";"";"";"";"";"";"";"";"";"";"";"";"";"";"";"";"";""
"Table: Ammonium acetate";"";"";"";"";"";"";"";"";"";"";"";"";"";"";"";"";"";"";"";"";"";"";"";"";""
"DOWNLOAD SHOWS ONLY THE DISPLAYED DATA, UP TO 50 ROWS";"";"";"";"";"";"";"";"";"";"";"";"";"";"";"";"";"";"";"";"";"";"";"";"";""
"No.";"material or substance name";"exposure medium";"exposure medium CAS RN";"exposure medium formula";"exposure medium class";"warnings";"conc. (%)";"temp. (°F)";"corrosion rate (mil/yr)";"reference";"";"";"";"";"";"";"";"";"";"";"";"";"";"";""
"1";"Alloy 20-38-3-3Cu (20Cb3/ 825)";"ammonium acetate";"631-61-8";"C2H7NO2";"salts";"";"5 – 55";"25 – 175";"<2";"8,217,219";"";"";"";"";"";"";"";"";"";"";"";"";"";"";""
"2";"Alloy 30-44-5-3W (G-30)";"ammonium acetate";"631-61-8";"C2H7NO2";"salts";"";"5 – 55";"25 – 175";"<2";"8,217,219";"";"";"";"";"";"";"";"";"";"";"";"";"";"";""
"3";"Aluminum Alloy (3003/ 5154)";"ammonium acetate";"631-61-8";"C2H7NO2";"salts";"";"20";"0 – 212";"<2";"8,217,219,220";"";"";"";"";"";"";"";"";"";"";"";"";"";"";""
"4";"Austenitic Cr-Ni Stainless Steel (18-8; 304/ 304L/ 347)";"ammonium acetate";"631-61-8";"C2H7NO2";"salts";"";"5 – 15";"25 – 225";"<2";"8,217,219,220";"";"";"";"";"";"";"";"";"";"";"";"";"";"";""
"5";"Austenitic Cr-Ni-Mo Stainless Steel (17-12-3; 316L/ 317L)";"ammonium acetate";"631-61-8";"C2H7NO2";"salts";"";"5 – 15";"25 – 225";"<2";"8,217,219,220";"";"";"";"";"";"";"";"";"";"";"";"";"";"";""
"6";"Austenitic Cr-Ni-Mo Stainless Steel (17-12-3; 316L/ 317L)";"ammonium acetate";"631-61-8";"C2H7NO2";"salts";"";"15 – 55";"25 – 175";"<2";"8,217,219,220";"";"";"";"";"";"";"";"";"";"";"";"";"";"";""
"7";"Brass (>15Zn)";"ammonium acetate";"631-61-8";"C2H7NO2";"salts";"severe corrosion with oxygen ingress";"";"0";"<2";"8,217,219,220";"";"";"";"";"";"";"";"";"";"";"";"";"";"";""
"8";"Cast Iron, Gray/ Ductile";"ammonium acetate";"631-61-8";"C2H7NO2";"salts";"";"5 – 55";"25 – 125";"<20";"8,217,219";"";"";"";"";"";"";"";"";"";"";"";"";"";"";""
"9";"Copper/ Bronze/ Low Brass";"ammonium acetate";"631-61-8";"C2H7NO2";"salts";"severe corrosion with oxygen ingress";"";"0";"<2";"8,217,219,220";"";"";"";"";"";"";"";"";"";"";"";"";"";"";""
"10";"Copper-Nickel";"ammonium acetate";"631-61-8";"C2H7NO2";"salts";"severe corrosion with oxygen ingress";"";"0";"<2";"8,217,219,220";"";"";"";"";"";"";"";"";"";"";"";"";"";"";""
"11";"Cr Stainless Steel (12Cr)";"ammonium acetate";"631-61-8";"C2H7NO2";"salts";"";"5 – 15";"25 – 225";"<2";"8,217,219,220";"";"";"";"";"";"";"";"";"";"";"";"";"";"";""
"12";"Cr Stainless Steel (17Cr)";"ammonium acetate";"631-61-8";"C2H7NO2";"salts";"";"5 – 15";"25 – 225";"<2";"8,217,219,220";"";"";"";"";"";"";"";"";"";"";"";"";"";"";""
"13";"Mo Superalloy (Ni-Cr-Fe-9Mo; 625/ 725)";"ammonium acetate";"631-61-8";"C2H7NO2";"salts";"";"5 – 15";"25 – 225";"<2";"8,217,219,220";"";"";"";"";"";"";"";"";"";"";"";"";"";"";""
"14";"Mo Superalloy (Ni-16Cr-16Mo; C276)";"ammonium acetate";"631-61-8";"C2H7NO2";"salts";"";"5 – 15";"25 – 225";"<2";"8,217,219,220";"";"";"";"";"";"";"";"";"";"";"";"";"";"";""
"15";"Mo Superalloy (Ni-20Cr-16Mo-4W; 686)";"ammonium acetate";"631-61-8";"C2H7NO2";"salts";"";"5 – 15";"25 – 225";"<2";"8,217,219,220";"";"";"";"";"";"";"";"";"";"";"";"";"";"";""
"16";"Mo Superalloy (Ni-22Cr-16Mo; C22/ 59)";"ammonium acetate";"631-61-8";"C2H7NO2";"salts";"";"5 – 15";"25 – 225";"<2";"8,217,219,220";"";"";"";"";"";"";"";"";"";"";"";"";"";"";""
"17";"Mo Superalloy (Ni-23Cr-16Mo-1Cu; C20000)";"ammonium acetate";"631-61-8";"C2H7NO2";"salts";"";"5 – 15";"25 – 225";"<2";"8,217,219,220";"";"";"";"";"";"";"";"";"";"";"";"";"";"";""
"18";"Nickel (200)";"ammonium acetate";"631-61-8";"C2H7NO2";"salts";"severe corrosion with oxygen ingress";"5 – 15";"25 – 225";"<2";"8,217,219,220";"";"";"";"";"";"";"";"";"";"";"";"";"";"";""
"19";"Nickel Cast Iron (15-35Ni)";"ammonium acetate";"631-61-8";"C2H7NO2";"salts";"";"5 – 55";"25 – 125";"<20";"8,217,219";"";"";"";"";"";"";"";"";"";"";"";"";"";"";""
"20";"Nickel-Copper (400)";"ammonium acetate";"631-61-8";"C2H7NO2";"salts";"severe corrosion with oxygen ingress";"5 – 15";"25 – 225";"<2";"8,217,219,220";"";"";"";"";"";"";"";"";"";"";"";"";"";"";""
"21";"Nickel-Copper (400)";"ammonium acetate";"631-61-8";"C2H7NO2";"salts";"severe corrosion with oxygen ingress";"15 – 25";"175 – 225";"<2";"8,217,219,220";"";"";"";"";"";"";"";"";"";"";"";"";"";"";""
"22";"Ni-Cr-Fe Alloy (600/ 690)";"ammonium acetate";"631-61-8";"C2H7NO2";"salts";"";"5 – 15";"25 – 225";"<2";"8,217,219,220";"";"";"";"";"";"";"";"";"";"";"";"";"";"";""
"23";"Ni-Mo Alloy (Ni-30Mo; B-2)";"ammonium acetate";"631-61-8";"C2H7NO2";"salts";"";"5 – 15";"25 – 225";"<2";"8,217,219,220";"";"";"";"";"";"";"";"";"";"";"";"";"";"";""
"24";"Silicon Cast Iron (14Si)";"ammonium acetate";"631-61-8";"C2H7NO2";"salts";"";"5 – 15";"52 – 237";"<2";"8,217,218,220";"";"";"";"";"";"";"";"";"";"";"";"";"";"";""
"25";"Silver";"ammonium acetate";"631-61-8";"C2H7NO2";"salts";"";"5 – 15";"25 – 225";"<2";"8,217,219,220";"";"";"";"";"";"";"";"";"";"";"";"";"";"";""
"26";"Steels, Carbon/ Low Alloy";"ammonium acetate";"631-61-8";"C2H7NO2";"salts";"";"5 – 55";"25 – 125";"<2";"8,217,219,220";"";"";"";"";"";"";"";"";"";"";"";"";"";"";""
"27";"Superferritic Stainless Steel (26-1)";"ammonium acetate";"631-61-8";"C2H7NO2";"salts";"";"5 – 15";"25 – 225";"<2";"8,217,219,220";"";"";"";"";"";"";"";"";"";"";"";"";"";"";""
"";"";"";"";"";"";"";"";"";"";"";"";"";"";"";"";"";"";"";"";"";"";"";"";"";""
"";"";"";"";"";"";"";"";"";"";"";"";"";"";"";"";"";"";"";"";"";"";"";"";"";""
"Corrosion Survey Database (COR•SUR) © 2002 NACE International";"";"";"";"";"";"";"";"";"";"";"";"";"";"";"";"";"";"";"";"";"";"";"";"";""

File: data/corrosion_data/TableData (89).csv
sep=;
"Title: Corrosion Survey Database (COR•SUR)";"";"";"";"";"";"";"";"";"";"";"";"";"";"";"";"";"";"";"";"";"";"";"";"";""
"Table: Copper acetate";"";"";"";"";"";"";"";"";"";"";"";"";"";"";"";"";"";"";"";"";"";"";"";"";""
"DOWNLOAD SHOWS ONLY THE DISPLAYED DATA, UP TO 50 ROWS";"";"";"";"";"";"";"";"";"";"";"";"";"";"";"";"";"";"";"";"";"";"";"";"";""
"No.";"material or substance name";"exposure medium";"exposure medium synonym";"exposure medium CAS RN";"exposure medium formula";"exposure medium class";"conc. (%)";"temp. (°F)";"corrosion rate (mil/yr)";"reference";"";"";"";"";"";"";"";"";"";"";"";"";"";"";""
"1";"Alloy 20-25-4Mo (904L)";"copper acetate";"cuprous acetate";"598-54-9";"C2H3CuO2";"salts";"<10";"0 – 225";"<2";"171,219,220";"";"";"";"";"";"";"";"";"";"";"";"";"";"";""
"2";"Alloy 20-25-6Mo (254SMO/ 6XN)";"copper acetate";"cuprous acetate";"598-54-9";"C2H3CuO2";"salts";"<10";"0 – 212";"<2";"171";"";"";"";"";"";"";"";"";"";"";"";"";"";"";""
"3";"Alloy 20-38-3-3Cu (20Cb3/ 825)";"copper acetate";"cuprous acetate";"598-54-9";"C2H3CuO2";"salts";"<10";"0 – 225";"<2";"171,219,220";"";"";"";"";"";"";"";"";"";"";"";"";"";"";""
"4";"Alloy 30-44-5-3W (G-30)";"copper acetate";"cuprous acetate";"598-54-9";"C2H3CuO2";"salts";"<10";"0 – 225";"<2";"171,219,220";"";"";"";"";"";"";"";"";"";"";"";"";"";"";""
"5";"Aluminum Alloy (3003/ 5154)";"copper acetate";"cuprous acetate";"598-54-9";"C2H3CuO2";"salts";"5 – 10";"25 – 125";">50";"219,220";"";"";"";"";"";"";"";"";"";"";"";"";"";"";""
"6";"Austenitic Cr-Ni Stainless Steel (18-8; 304/ 304L/ 347)";"copper acetate";"cuprous acetate";"598-54-9";"C2H3CuO2";"salts";"5 – 10";"0 – 225";"<2";"219,220";"";"";"";"";"";"";"";"";"";"";"";"";"";"";""
"7";"Austenitic Cr-Ni-Mo Stainless Steel (17-12-3; 316L/ 317L)";"copper acetate";"cuprous acetate";"598-54-9";"C2H3CuO2";"salts";"5 – 10";"0 – 225";"<2";"219,220";"";"";"";"";"";"";"";"";"";"";"";"";"";"";""
"8";"Brass (>15Zn)";"copper acetate";"cuprous acetate";"598-54-9";"C2H3CuO2";"salts";"5 – 10";"25 – 75";">50";"219";"";"";"";"";"";"";"";"";"";"";"";"";"";"";""
"9";"Cast Iron, Gray/ Ductile";"copper acetate";"cuprous acetate";"598-54-9";"C2H3CuO2";"salts";"5 – 10";"25 – 75";"20 – 50";"219";"";"";"";"";"";"";"";"";"";"";"";"";"";"";""
"10";"Copper/ Bronze/ Low Brass";"copper acetate";"cuprous acetate";"598-54-9";"C2H3CuO2";"salts";"5 – 10";"25 – 225";"<2";"219";"";"";"";"";"";"";"";"";"";"";"";"";"";"";""
"11";"Copper-Nickel";"copper acetate";"cuprous acetate";"598-54-9";"C2H3CuO2";"salts";"5 – 10";"25 – 225";"<2";"219";"";"";"";"";"";"";"";"";"";"";"";"";"";"";""
"12";"Cr Stainless Steel (12Cr)";"copper acetate";"cuprous acetate";"598-54-9";"C2H3CuO2";"salts";"5 – 10";"25 – 75";"20 – 50";"219";"";"";"";"";"";"";"";"";"";"";"";"";"";"";""
"13";"Cr Stainless Steel (17Cr)";"copper acetate";"cuprous acetate";"598-54-9";"C2H3CuO2";"salts";"5 – 10";"25 – 225";"<20";"219";"";"";"";"";"";"";"";"";"";"";"";"";"";"";""
"14";"Duplex Stainless Steel (25-6-3)";"copper acetate";"cuprous acetate";"598-54-9";"C2H3CuO2";"salts";"<10";"0 – 212";"<2";"171";"";"";"";"";"";"";"";"";"";"";"";"";"";"";""
"15";"Mo Superalloy (Ni-Cr-Fe-9Mo; 625/ 725)";"copper acetate";"cuprous acetate";"598-54-9";"C2H3CuO2";"salts";"5 – 10";"25 – 225";"<20";"219";"";"";"";"";"";"";"";"";"";"";"";"";"";"";""
"16";"Mo Superalloy (Ni-16Cr-16Mo; C276)";"copper acetate";"cuprous acetate";"598-54-9";"C2H3CuO2";"salts";"5 – 10";"25 – 225";"<20";"219";"";"";"";"";"";"";"";"";"";"";"";"";"";"";""
"17";"Mo Superalloy (Ni-20Cr-16Mo-4W; 686)";"copper acetate";"cuprous acetate";"598-54-9";"C2H3CuO2";"salts";"5 – 10";"25 – 225";"<20";"219";"";"";"";"";"";"";"";"";"";"";"";"";"";"";""
"18";"Mo Superalloy (Ni-22Cr-16Mo; C22/ 59)";"copper acetate";"cuprous acetate";"598-54-9";"C2H3CuO2";"salts";"5 – 10";"25 – 225";"<20";"219";"";"";"";"";"";"";"";"";"";"";"";"";"";"";""
"19";"Mo Superalloy (Ni-23Cr-16Mo-1Cu; C20000)";"copper acetate";"cuprous acetate";"598-54-9";"C2H3CuO2";"salts";"5 – 10";"25 – 225";"<20";"219";"";"";"";"";"";"";"";"";"";"";"";"";"";"";""
"20";"Nickel (200)";"copper acetate";"cuprous acetate";"598-54-9";"C2H3CuO2";"salts";"5 – 10";"25 – 225";"<20";"219";"";"";"";"";"";"";"";"";"";"";"";"";"";"";""
"21";"Nickel Cast Iron (15-35Ni)";"copper acetate";"cuprous acetate";"598-54-9";"C2H3CuO2";"salts";"5 – 10";"25 – 225";"<20";"219";"";"";"";"";"";"";"";"";"";"";"";"";"";"";""
"22";"Nickel-Copper (400)";"copper acetate";"cuprous acetate";"598-54-9";"C2H3CuO2";"salts";"5 – 10";"25 – 225";"<20";"219";"";"";"";"";"";"";"";"";"";"";"";"";"";"";""
"23";"Ni-Cr-Fe Alloy (600/ 690)";"copper acetate";"cuprous acetate";"598-54-9";"C2H3CuO2";"salts";"5 – 10";"25 – 225";"<20";"219";"";"";"";"";"";"";"";"";"";"";"";"";"";"";""
"24";"Ni-Mo Alloy (Ni-30Mo; B-2)";"copper acetate";"cuprous acetate";"598-54-9";"C2H3CuO2";"salts";"5 – 10";"25 – 225";"<20";"219";"";"";"";"";"";"";"";"";"";"";"";"";"";"";""
"25";"Silicon Cast Iron (14Si)";"copper acetate";"cuprous acetate";"598-54-9";"C2H3CuO2";"salts";"5 – 10";"52 – 237";"<20";"218,220";"";"";"";"";"";"";"";"";"";"";"";"";"";"";""
"26";"Silver";"copper acetate";"cuprous acetate";"598-54-9";"C2H3CuO2";"salts";"5 – 10";"25 – 225";"<2";"219";"";"";"";"";"";"";"";"";"";"";"";"";"";"";""
"27";"Steels, Carbon/ Low Alloy";"copper acetate";"cuprous acetate";"598-54-9";"C2H3CuO2";"salts";"5 – 10";"25 – 75";"20 – 50";"219";"";"";"";"";"";"";"";"";"";"";"";"";"";"";""
"28";"Tantalum";"copper acetate";"cuprous acetate";"598-54-9";"C2H3CuO2";"salts";"5 – 10";"25 – 75";"<2";"219";"";"";"";"";"";"";"";"";"";"";"";"";"";"";""
"29";"Titanium, Unalloyed";"copper acetate";"cuprous acetate";"598-54-9";"C2H3CuO2";"salts";"<10";"0 – 212";"<2";"171";"";"";"";"";"";"";"";"";"";"";"";"";"";"";""
"30";"Zirconium";"copper acetate";"cuprous acetate";"598-54-9";"C2H3CuO2";"salts";"5 – 10";"25 – 225";"<2";"219";"";"";"";"";"";"";"";"";"";"";"";"";"";"";""
"";"";"";"";"";"";"";"";"";"";"";"";"";"";"";"";"";"";"";"";"";"";"";"";"";""
"";"";"";"";"";"";"";"";"";"";"";"";"";"";"";"";"";"";"";"";"";"";"";"";"";""
"Corrosion Survey Database (COR•SUR) © 2002 NACE International";"";"";"";"";"";"";"";"";"";"";"";"";"";"";"";"";"";"";"";"";"";"";"";"";""

File: data/corrosion_data/TableData (9).csv
sep=;
"Title: Corrosion Survey Database (COR•SUR)";"";"";"";"";"";"";"";"";"";"";"";"";"";"";"";"";"";"";"";"";"";"";"";"";""
"Table: Cast Iron, Gray/ Ductile";"";"";"";"";"";"";"";"";"";"";"";"";"";"";"";"";"";"";"";"";"";"";"";"";""
"DOWNLOAD SHOWS ONLY THE DISPLAYED DATA, UP TO 50 ROWS";"";"";"";"";"";"";"";"";"";"";"";"";"";"";"";"";"";"";"";"";"";"";"";"";""
"No.";"material or substance name";"exposure medium";"exposure medium synonym";"exposure medium note";"exposure medium CAS RN";"exposure medium formula";"exposure medium class";"warnings";"resistance note";"conc. (%)";"temp. (°F)";"corrosion rate (mil/yr)";"test note";"reference";"";"";"";"";"";"";"";"";"";"";""
"1";"Cast Iron, Gray/ Ductile";"acetaldehyde";"ethanal";"";"75-07-0";"C2H4O";"aldehydes";"";"";"5 – 15";"25 – 75";"20 – 50";"";"1,208,219";"";"";"";"";"";"";"";"";"";"";""
"2";"Cast Iron, Gray/ Ductile";"acetaldehyde";"ethanal";"";"75-07-0";"C2H4O";"aldehydes";"";"";"100";"25 – 125";"<2";"";"1,208,219";"";"";"";"";"";"";"";"";"";"";""
"3";"Cast Iron, Gray/ Ductile";"acetamide";"ethanamide";"";"60-35-5";"C2H5NO";"amides";"";"";"5 – 95";"75 – 125";"<20";"";"219";"";"";"";"";"";"";"";"";"";"";""
"4";"Cast Iron, Gray/ Ductile";"acetamide";"ethanamide";"";"60-35-5";"C2H5NO";"amides";"";"";">5";"25 – 75";"<20";"";"219";"";"";"";"";"";"";"";"";"";"";""
"5";"Cast Iron, Gray/ Ductile";"acetic acid";"ethanoic acid";"";"64-19-7";"C2H4O2";"organic (weak) acids";"";"";"5 – 15";"25 – 75";">50";"";"2,140,208,219";"";"";"";"";"";"";"";"";"";"";""
"6";"Cast Iron, Gray/ Ductile";"acetic acid";"ethanoic acid";"";"64-19-7";"C2H4O2";"organic (weak) acids";"";"";"100";"25 – 75";">50";"";"2,140,208,219";"";"";"";"";"";"";"";"";"";"";""
"7";"Cast Iron, Gray/ Ductile";"acetic anhydride";"";"";"108-24-7";"C4H6O3";"anhydrides";"";"";"100";"175 – 225";">50";"";"3,119,208,219,220";"";"";"";"";"";"";"";"";"";"";""
"8";"Cast Iron, Gray/ Ductile";"acetoacetic acid";"";"";"541-50-4";"C4H6O3";"organic (weak) acids";"";"";"15 – 35";"25 – 75";">50";"";"219";"";"";"";"";"";"";"";"";"";"";""
"9";"Cast Iron, Gray/ Ductile";"acetoacetic acid";"";"";"541-50-4";"C4H6O3";"organic (weak) acids";"";"";"100";"25 – 125";">50";"";"219";"";"";"";"";"";"";"";"";"";"";""
"10";"Cast Iron, Gray/ Ductile";"acetone";"2-propanone";"";"67-64-1";"C3H6O";"ketones";"";"";"100";"25 – 225";"<2";"";"219";"";"";"";"";"";"";"";"";"";"";""
"11";"Cast Iron, Gray/ Ductile";"acetone cyanohydrin";"";"";"75-86-5";"C4H7NO";"nitriles";"";"";"100";"25 – 225";"<20";"";"219";"";"";"";"";"";"";"";"";"";"";""
"12";"Cast Iron, Gray/ Ductile";"acetonitrile";"methyl cyanide";"";"1975-05-08";"C2H3N";"nitriles";"";"";"100";"25 – 75";"<2";"";"219";"";"";"";"";"";"";"";"";"";"";""
"13";"Cast Iron, Gray/ Ductile";"acetophenone";"methyl phenyl ketone";"";"98-86-2";"C8H8O";"ketones";"";"";"100";"25 – 225";"<2";"";"219";"";"";"";"";"";"";"";"";"";"";""
"14";"Cast Iron, Gray/ Ductile";"aceto-p-toluidine";"";"";"";"";"amides";"";"";"100";"25 – 225";"<2";"";"219";"";"";"";"";"";"";"";"";"";"";""
"15";"Cast Iron, Gray/ Ductile";"acetotoluidine";"";"";"";"";"amides";"";"";"100";"25 – 225";"<2";"";"219";"";"";"";"";"";"";"";"";"";"";""
"16";"Cast Iron, Gray/ Ductile";"acetyl chloride";"ethanoyl chloride";"";"75-36-5";"C2H3ClO";"acid halides";"";"";"85 – 95";"25 – 75";">50";"";"210,219";"";"";"";"";"";"";"";"";"";"";""
"17";"Cast Iron, Gray/ Ductile";"acetyl chloride";"ethanoyl chloride";"";"75-36-5";"C2H3ClO";"acid halides";"";"";"100";"25 – 225";"<2";"";"210,219";"";"";"";"";"";"";"";"";"";"";""
"18";"Cast Iron, Gray/ Ductile";"acetylene";"ethyne";"";"74-86-2";"C2H2";"hydrocarbons";"";"";"100";"25 – 425";"<2";"";"219";"";"";"";"";"";"";"";"";"";"";""
"19";"Cast Iron, Gray/ Ductile";"acetylene chloride";"";"";"";"";"halogenated aliphatics";"";"";"100";"25 – 225";"<2";"";"32,210,219,220";"";"";"";"";"";"";"";"";"";"";""
"20";"Cast Iron, Gray/ Ductile";"acrolein";"2-propenal";"";"107-02-8";"C3H4O";"aldehydes";"";"";"100";"25 – 225";"<20";"";"219";"";"";"";"";"";"";"";"";"";"";""
"21";"Cast Iron, Gray/ Ductile";"acrylonitrile";"propenenitrile";"";"107-13-1";"C3H3N";"nitriles";"";"";"100";"25 – 225";"<2";"";"219";"";"";"";"";"";"";"";"";"";"";""
"22";"Cast Iron, Gray/ Ductile";"alkyl boranes";"";"";"";"";"";"";"";"100";"25 – 75";"<2";"";"219";"";"";"";"";"";"";"";"";"";"";""
"23";"Cast Iron, Gray/ Ductile";"alkylaryl sulfonic acids";"";"";"";"";"surfactants & detergents";"";"pitting";"65 – 75";"25 – 75";"<20";"";"219";"";"";"";"";"";"";"";"";"";"";""
"24";"Cast Iron, Gray/ Ductile";"alkylaryl sulfonic acids";"";"";"";"";"surfactants & detergents";"";"";"100";"25 – 225";"<20";"";"219";"";"";"";"";"";"";"";"";"";"";""
"25";"Cast Iron, Gray/ Ductile";"alkylphenol";"";"";"";"";"phenols";"";"";"100";"25 – 75";"<2";"";"219";"";"";"";"";"";"";"";"";"";"";""
"26";"Cast Iron, Gray/ Ductile";"allyl alcohol";"2-propen-1-ol";"";"107-18-6";"C3H6O";"alcohols";"";"";">5";"25 – 225";"<2";"";"207,215,219";"";"";"";"";"";"";"";"";"";"";""
"27";"Cast Iron, Gray/ Ductile";"allyl bromide";"3-bromopropene";"";"106-95-6";"C3H5Br";"halogenated aliphatics";"";"";"100";"25 – 75";"<2";"";"219";"";"";"";"";"";"";"";"";"";"";""
"28";"Cast Iron, Gray/ Ductile";"allyl chloride";"3-chloropropene";"";"107-05-1";"C3H5Cl";"halogenated aliphatics";"";"";"85 – 95";"25 – 75";">50";"";"32,210,219";"";"";"";"";"";"";"";"";"";"";""
"29";"Cast Iron, Gray/ Ductile";"allyl chloride";"3-chloropropene";"";"107-05-1";"C3H5Cl";"halogenated aliphatics";"";"";"100";"25 – 75";"<20";"";"32,210,219";"";"";"";"";"";"";"";"";"";"";""
"30";"Cast Iron, Gray/ Ductile";"allyl sulfide";"";"";"";"";"";"";"";"100";"25 – 225";"<20";"";"219";"";"";"";"";"";"";"";"";"";"";""
"31";"Cast Iron, Gray/ Ductile";"allylamine";"2-propen-1-amine";"";"107-11-9";"C3H7N";"amines";"";"";">5";"25 – 225";"<20";"";"217,219";"";"";"";"";"";"";"";"";"";"";""
"32";"Cast Iron, Gray/ Ductile";"allylidene diacetate";"";"";"";"";"esters";"";"";"100";"25 – 75";"<2";"";"219";"";"";"";"";"";"";"";"";"";"";""
"33";"Cast Iron, Gray/ Ductile";"aluminum acetate";"";"";"";"";"salts";"";"";"25 – 35";"25 – 75";">50";"";"208,219";"";"";"";"";"";"";"";"";"";"";""
"34";"Cast Iron, Gray/ Ductile";"aluminum chloride";"aluminum trichloride";"";"7446-70-0";"AlCl3";"salts";"";"";"5 – 40";"25 – 75";">50";"";"5,152,210,219";"";"";"";"";"";"";"";"";"";"";""
"35";"Cast Iron, Gray/ Ductile";"aluminum chloride";"aluminum trichloride";"";"7446-70-0";"AlCl3";"salts";"";"";"100";"25 – 75";"<2";"";"5,152,210,219";"";"";"";"";"";"";"";"";"";"";""
"36";"Cast Iron, Gray/ Ductile";"aluminum chloride";"aluminum trichloride";"";"7446-70-0";"AlCl3";"salts";"";"";"100";"125 – 175";">50";"";"5,152,210,219";"";"";"";"";"";"";"";"";"";"";""
"37";"Cast Iron, Gray/ Ductile";"aluminum ethylate";"aluminum ethoxide";"";"555-75-9";"C6H15AlO3";"reducing agents";"";"";"100";"25 – 225";"<20";"";"219";"";"";"";"";"";"";"";"";"";"";""
"38";"Cast Iron, Gray/ Ductile";"aluminum fluoride";"aluminum trifluoride";"";"7784-18-1";"AlF3";"salts";"";"";"5";"25 – 75";"<20";"";"6,214,219,220";"";"";"";"";"";"";"";"";"";"";""
"39";"Cast Iron, Gray/ Ductile";"aluminum fluoride";"aluminum trifluoride";"";"7784-18-1";"AlF3";"salts";"";"";"100";"25 – 75";"20 – 50";"";"6,214,219,220";"";"";"";"";"";"";"";"";"";"";""
"40";"Cast Iron, Gray/ Ductile";"aluminum fluosilicate";"";"";"";"";"";"";"";"100";"25 – 75";">50";"";"219";"";"";"";"";"";"";"";"";"";"";""
"41";"Cast Iron, Gray/ Ductile";"aluminum nitrate";"";"";"";"";"salts";"";"";"5 – 15";"25 – 75";">50";"";"215,219";"";"";"";"";"";"";"";"";"";"";""
"42";"Cast Iron, Gray/ Ductile";"aluminum potassium sulfate";"potassium aluminum sulfate";"";"10043-67-1";"AlKO8S2";"salts";"";"";"5 – 30";"25 – 75";">50";"";"215,219,220";"";"";"";"";"";"";"";"";"";"";""
"43";"Cast Iron, Gray/ Ductile";"aluminum sodium sulfate";"";"";"";"";"salts";"";"";"5 – 65";"25 – 75";">50";"";"215,219";"";"";"";"";"";"";"";"";"";"";""
"44";"Cast Iron, Gray/ Ductile";"aluminum sodium sulfate";"";"";"";"";"salts";"";"";"15 – 25";"175 – 225";">50";"";"215,219";"";"";"";"";"";"";"";"";"";"";""
"45";"Cast Iron, Gray/ Ductile";"aluminum sodium sulfate";"";"";"";"";"salts";"";"";"35 – 45";"175 – 225";">50";"";"215,219";"";"";"";"";"";"";"";"";"";"";""
"46";"Cast Iron, Gray/ Ductile";"aluminum sodium sulfate";"";"";"";"";"salts";"";"";"55 – 65";"175 – 225";">50";"";"215,219";"";"";"";"";"";"";"";"";"";"";""
"47";"Cast Iron, Gray/ Ductile";"aluminum sulfate";"alunogenite";"";"10043-01-3";"Al2O12S3";"salts";"";"";"5 – 40";"25 – 75";">50";"";"7,215,219,220";"";"";"";"";"";"";"";"";"";"";""
"48";"Cast Iron, Gray/ Ductile";"aminobenzenesulfonic acid";"";"";"";"";"surfactants & detergents";"";"";"100";"25 – 225";"<20";"";"219";"";"";"";"";"";"";"";"";"";"";""
"49";"Cast Iron, Gray/ Ductile";"aminopyridines";"";"";"";"";"heterocyclic organics";"";"";"100";"140 – 225";"<20";"";"219,220";"";"";"";"";"";"";"";"";"";"";""
"50";"Cast Iron, Gray/ Ductile";"ammonia";"";"";"7664-41-7";"H3N";"bases";"";"";"100";"25 – 500";"<2";"";"8,148,217,219";"";"";"";"";"";"";"";"";"";"";""
"";"";"";"";"";"";"";"";"";"";"";"";"";"";"";"";"";"";"";"";"";"";"";"";"";""
"";"";"";"";"";"";"";"";"";"";"";"";"";"";"";"";"";"";"";"";"";"";"";"";"";""
"Corrosion Survey Database (COR•SUR) © 2002 NACE International";"";"";"";"";"";"";"";"";"";"";"";"";"";"";"";"";"";"";"";"";"";"";"";"";""
