Repository: Mahyar-rajabi94/TF_SDL

File: data/corrosion_data/TableData (90).csv
sep=;
"Title: Corrosion Survey Database (COR•SUR)";"";"";"";"";"";"";"";"";"";"";"";"";"";"";"";"";"";"";"";"";"";"";"";"";""
"Table: Copper ammonium acetate";"";"";"";"";"";"";"";"";"";"";"";"";"";"";"";"";"";"";"";"";"";"";"";"";""
"DOWNLOAD SHOWS ONLY THE DISPLAYED DATA, UP TO 50 ROWS";"";"";"";"";"";"";"";"";"";"";"";"";"";"";"";"";"";"";"";"";"";"";"";"";""
"No.";"material or substance name";"exposure medium";"exposure medium class";"conc. (%)";"temp. (°F)";"corrosion rate (mil/yr)";"reference";"";"";"";"";"";"";"";"";"";"";"";"";"";"";"";"";"";""
"1";"Alloy 20-25-4Mo (904L)";"copper ammonium acetate";"salts";"5 – 15";"25 – 75";"<2";"219";"";"";"";"";"";"";"";"";"";"";"";"";"";"";"";"";"";""
"2";"Alloy 20-38-3-3Cu (20Cb3/ 825)";"copper ammonium acetate";"salts";"5 – 15";"25 – 75";"<2";"219";"";"";"";"";"";"";"";"";"";"";"";"";"";"";"";"";"";""
"3";"Alloy 20-38-3-3Cu (20Cb3/ 825)";"copper ammonium acetate";"salts";"100";"25 – 175";"<2";"219";"";"";"";"";"";"";"";"";"";"";"";"";"";"";"";"";"";""
"4";"Alloy 30-44-5-3W (G-30)";"copper ammonium acetate";"salts";"5 – 15";"25 – 75";"<2";"219";"";"";"";"";"";"";"";"";"";"";"";"";"";"";"";"";"";""
"5";"Alloy 30-44-5-3W (G-30)";"copper ammonium acetate";"salts";"100";"25 – 175";"<2";"219";"";"";"";"";"";"";"";"";"";"";"";"";"";"";"";"";"";""
"6";"Aluminum Alloy (3003/ 5154)";"copper ammonium acetate";"salts";"100";"25 – 75";">50";"219";"";"";"";"";"";"";"";"";"";"";"";"";"";"";"";"";"";""
"7";"Austenitic Cr-Ni Stainless Steel (18-8; 304/ 304L/ 347)";"copper ammonium acetate";"salts";"5 – 15";"25 – 75";"<2";"219";"";"";"";"";"";"";"";"";"";"";"";"";"";"";"";"";"";""
"8";"Austenitic Cr-Ni Stainless Steel (18-8; 304/ 304L/ 347)";"copper ammonium acetate";"salts";"100";"25 – 175";"<2";"219";"";"";"";"";"";"";"";"";"";"";"";"";"";"";"";"";"";""
"9";"Austenitic Cr-Ni-Mo Stainless Steel (17-12-3; 316L/ 317L)";"copper ammonium acetate";"salts";"5 – 15";"25 – 75";"<2";"219";"";"";"";"";"";"";"";"";"";"";"";"";"";"";"";"";"";""
"10";"Austenitic Cr-Ni-Mo Stainless Steel (17-12-3; 316L/ 317L)";"copper ammonium acetate";"salts";"100";"25 – 175";"<2";"219";"";"";"";"";"";"";"";"";"";"";"";"";"";"";"";"";"";""
"11";"Brass (>15Zn)";"copper ammonium acetate";"salts";"5 – 35";"25 – 75";">50";"219";"";"";"";"";"";"";"";"";"";"";"";"";"";"";"";"";"";""
"12";"Brass (>15Zn)";"copper ammonium acetate";"salts";"100";"25 – 75";">50";"219";"";"";"";"";"";"";"";"";"";"";"";"";"";"";"";"";"";""
"13";"Cast Iron, Gray/ Ductile";"copper ammonium acetate";"salts";"100";"25 – 175";"<2";"219";"";"";"";"";"";"";"";"";"";"";"";"";"";"";"";"";"";""
"14";"Copper/ Bronze/ Low Brass";"copper ammonium acetate";"salts";"5 – 35";"25 – 75";">50";"219";"";"";"";"";"";"";"";"";"";"";"";"";"";"";"";"";"";""
"15";"Cr Stainless Steel (12Cr)";"copper ammonium acetate";"salts";"100";"25 – 75";"<2";"219";"";"";"";"";"";"";"";"";"";"";"";"";"";"";"";"";"";""
"16";"Cr Stainless Steel (17Cr)";"copper ammonium acetate";"salts";"5 – 15";"25 – 75";"<2";"219";"";"";"";"";"";"";"";"";"";"";"";"";"";"";"";"";"";""
"17";"Cr Stainless Steel (17Cr)";"copper ammonium acetate";"salts";"100";"25 – 75";"<2";"219";"";"";"";"";"";"";"";"";"";"";"";"";"";"";"";"";"";""
"18";"Gold/ Platinum";"copper ammonium acetate";"salts";"5 – 15";"25 – 225";"<2";"219";"";"";"";"";"";"";"";"";"";"";"";"";"";"";"";"";"";""
"19";"Gold/ Platinum";"copper ammonium acetate";"salts";"5 – 35";"25 – 75";"<2";"219";"";"";"";"";"";"";"";"";"";"";"";"";"";"";"";"";"";""
"20";"Mo Superalloy (Ni-Cr-Fe-9Mo; 625/ 725)";"copper ammonium acetate";"salts";"5 – 15";"25 – 225";"<20";"219";"";"";"";"";"";"";"";"";"";"";"";"";"";"";"";"";"";""
"21";"Mo Superalloy (Ni-Cr-Fe-9Mo; 625/ 725)";"copper ammonium acetate";"salts";"75 – 85";"175 – 225";"<20";"219";"";"";"";"";"";"";"";"";"";"";"";"";"";"";"";"";"";""
"22";"Mo Superalloy (Ni-Cr-Fe-9Mo; 625/ 725)";"copper ammonium acetate";"salts";"100";"25 – 225";"<20";"219";"";"";"";"";"";"";"";"";"";"";"";"";"";"";"";"";"";""
"23";"Mo Superalloy (Ni-16Cr-16Mo; C276)";"copper ammonium acetate";"salts";"5 – 15";"25 – 225";"<20";"219";"";"";"";"";"";"";"";"";"";"";"";"";"";"";"";"";"";""
"24";"Mo Superalloy (Ni-16Cr-16Mo; C276)";"copper ammonium acetate";"salts";"75 – 85";"175 – 225";"<20";"219";"";"";"";"";"";"";"";"";"";"";"";"";"";"";"";"";"";""
"25";"Mo Superalloy (Ni-16Cr-16Mo; C276)";"copper ammonium acetate";"salts";"100";"25 – 225";"<20";"219";"";"";"";"";"";"";"";"";"";"";"";"";"";"";"";"";"";""
"26";"Mo Superalloy (Ni-20Cr-16Mo-4W; 686)";"copper ammonium acetate";"salts";"5 – 15";"25 – 225";"<20";"219";"";"";"";"";"";"";"";"";"";"";"";"";"";"";"";"";"";""
"27";"Mo Superalloy (Ni-20Cr-16Mo-4W; 686)";"copper ammonium acetate";"salts";"75 – 85";"175 – 225";"<20";"219";"";"";"";"";"";"";"";"";"";"";"";"";"";"";"";"";"";""
"28";"Mo Superalloy (Ni-20Cr-16Mo-4W; 686)";"copper ammonium acetate";"salts";"100";"25 – 225";"<20";"219";"";"";"";"";"";"";"";"";"";"";"";"";"";"";"";"";"";""
"29";"Mo Superalloy (Ni-22Cr-16Mo; C22/ 59)";"copper ammonium acetate";"salts";"5 – 15";"25 – 225";"<20";"219";"";"";"";"";"";"";"";"";"";"";"";"";"";"";"";"";"";""
"30";"Mo Superalloy (Ni-22Cr-16Mo; C22/ 59)";"copper ammonium acetate";"salts";"75 – 85";"175 – 225";"<20";"219";"";"";"";"";"";"";"";"";"";"";"";"";"";"";"";"";"";""
"31";"Mo Superalloy (Ni-22Cr-16Mo; C22/ 59)";"copper ammonium acetate";"salts";"100";"25 – 225";"<20";"219";"";"";"";"";"";"";"";"";"";"";"";"";"";"";"";"";"";""
"32";"Mo Superalloy (Ni-23Cr-16Mo-1Cu; C20000)";"copper ammonium acetate";"salts";"5 – 15";"25 – 225";"<20";"219";"";"";"";"";"";"";"";"";"";"";"";"";"";"";"";"";"";""
"33";"Mo Superalloy (Ni-23Cr-16Mo-1Cu; C20000)";"copper ammonium acetate";"salts";"75 – 85";"175 – 225";"<20";"219";"";"";"";"";"";"";"";"";"";"";"";"";"";"";"";"";"";""
"34";"Mo Superalloy (Ni-23Cr-16Mo-1Cu; C20000)";"copper ammonium acetate";"salts";"100";"25 – 225";"<20";"219";"";"";"";"";"";"";"";"";"";"";"";"";"";"";"";"";"";""
"35";"Nickel (200)";"copper ammonium acetate";"salts";"5 – 15";"25 – 225";"<2";"219";"";"";"";"";"";"";"";"";"";"";"";"";"";"";"";"";"";""
"36";"Nickel (200)";"copper ammonium acetate";"salts";"100";"25 – 225";"<20";"219";"";"";"";"";"";"";"";"";"";"";"";"";"";"";"";"";"";""
"37";"Nickel-Copper (400)";"copper ammonium acetate";"salts";"5 – 15";"25 – 225";"<2";"219";"";"";"";"";"";"";"";"";"";"";"";"";"";"";"";"";"";""
"38";"Nickel-Copper (400)";"copper ammonium acetate";"salts";"100";"25 – 225";"<20";"219";"";"";"";"";"";"";"";"";"";"";"";"";"";"";"";"";"";""
"39";"Ni-Cr-Fe Alloy (600/ 690)";"copper ammonium acetate";"salts";"5 – 15";"25 – 225";"<20";"219";"";"";"";"";"";"";"";"";"";"";"";"";"";"";"";"";"";""
"40";"Ni-Cr-Fe Alloy (600/ 690)";"copper ammonium acetate";"salts";"100";"25 – 225";"<20";"219";"";"";"";"";"";"";"";"";"";"";"";"";"";"";"";"";"";""
"41";"Ni-Mo Alloy (Ni-30Mo; B-2)";"copper ammonium acetate";"salts";"5 – 15";"25 – 225";"<20";"219";"";"";"";"";"";"";"";"";"";"";"";"";"";"";"";"";"";""
"42";"Ni-Mo Alloy (Ni-30Mo; B-2)";"copper ammonium acetate";"salts";"75 – 85";"175 – 225";"<20";"219";"";"";"";"";"";"";"";"";"";"";"";"";"";"";"";"";"";""
"43";"Ni-Mo Alloy (Ni-30Mo; B-2)";"copper ammonium acetate";"salts";"100";"25 – 225";"<20";"219";"";"";"";"";"";"";"";"";"";"";"";"";"";"";"";"";"";""
"44";"Silicon Cast Iron (14Si)";"copper ammonium acetate";"salts";"5 – 15";"52 – 237";"<2";"218";"";"";"";"";"";"";"";"";"";"";"";"";"";"";"";"";"";""
"45";"Silicon Cast Iron (14Si)";"copper ammonium acetate";"salts";"100";"52 – 237";"<2";"218";"";"";"";"";"";"";"";"";"";"";"";"";"";"";"";"";"";""
"46";"Silver";"copper ammonium acetate";"salts";"5 – 35";"25 – 75";">50";"219";"";"";"";"";"";"";"";"";"";"";"";"";"";"";"";"";"";""
"47";"Steels, Carbon/ Low Alloy";"copper ammonium acetate";"salts";"25 – 35";"25 – 75";"<2";"219";"";"";"";"";"";"";"";"";"";"";"";"";"";"";"";"";"";""
"48";"Steels, Carbon/ Low Alloy";"copper ammonium acetate";"salts";"100";"25 – 175";"<2";"219";"";"";"";"";"";"";"";"";"";"";"";"";"";"";"";"";"";""
"";"";"";"";"";"";"";"";"";"";"";"";"";"";"";"";"";"";"";"";"";"";"";"";"";""
"";"";"";"";"";"";"";"";"";"";"";"";"";"";"";"";"";"";"";"";"";"";"";"";"";""
"Corrosion Survey Database (COR•SUR) © 2002 NACE International";"";"";"";"";"";"";"";"";"";"";"";"";"";"";"";"";"";"";"";"";"";"";"";"";""

File: data/corrosion_data/TableData (91).csv
sep=;
"Title: Corrosion Survey Database (COR•SUR)";"";"";"";"";"";"";"";"";"";"";"";"";"";"";"";"";"";"";"";"";"";"";"";"";""
"Table: Lead acetate";"";"";"";"";"";"";"";"";"";"";"";"";"";"";"";"";"";"";"";"";"";"";"";"";""
"DOWNLOAD SHOWS ONLY THE DISPLAYED DATA, UP TO 50 ROWS";"";"";"";"";"";"";"";"";"";"";"";"";"";"";"";"";"";"";"";"";"";"";"";"";""
"No.";"material or substance name";"exposure medium";"exposure medium synonym";"exposure medium CAS RN";"exposure medium formula";"exposure medium class";"resistance note";"conc. (%)";"temp. (°F)";"corrosion rate (mil/yr)";"reference";"";"";"";"";"";"";"";"";"";"";"";"";"";""
"1";"Alloy 20-25-4Mo (904L)";"lead acetate";"lead diacetate";"301-04-2";"C4H6O4Pb";"salts";"";"100";"25 – 225";"<20";"208,219";"";"";"";"";"";"";"";"";"";"";"";"";"";""
"2";"Alloy 20-25-6Mo (254SMO/ 6XN)";"lead acetate";"lead diacetate";"301-04-2";"C4H6O4Pb";"salts";"";"<40";"230";"<2";"182,208,220";"";"";"";"";"";"";"";"";"";"";"";"";"";""
"3";"Alloy 20-25-6Mo (254SMO/ 6XN)";"lead acetate";"lead diacetate";"301-04-2";"C4H6O4Pb";"salts";"";"100";"230";"<2";"182,208,220";"";"";"";"";"";"";"";"";"";"";"";"";"";""
"4";"Alloy 20-38-3-3Cu (20Cb3/ 825)";"lead acetate";"lead diacetate";"301-04-2";"C4H6O4Pb";"salts";"";"5 – 25";"25 – 225";"<20";"208,219";"";"";"";"";"";"";"";"";"";"";"";"";"";""
"5";"Alloy 20-38-3-3Cu (20Cb3/ 825)";"lead acetate";"lead diacetate";"301-04-2";"C4H6O4Pb";"salts";"";"100";"25 – 225";"<20";"208,219";"";"";"";"";"";"";"";"";"";"";"";"";"";""
"6";"Alloy 30-44-5-3W (G-30)";"lead acetate";"lead diacetate";"301-04-2";"C4H6O4Pb";"salts";"";"5 – 25";"25 – 225";"<20";"208,219";"";"";"";"";"";"";"";"";"";"";"";"";"";""
"7";"Alloy 30-44-5-3W (G-30)";"lead acetate";"lead diacetate";"301-04-2";"C4H6O4Pb";"salts";"";"100";"25 – 225";"<20";"208,219";"";"";"";"";"";"";"";"";"";"";"";"";"";""
"8";"Aluminum Alloy (3003/ 5154)";"lead acetate";"lead diacetate";"301-04-2";"C4H6O4Pb";"salts";"";"5 – 15";"25 – 75";">50";"208,219";"";"";"";"";"";"";"";"";"";"";"";"";"";""
"9";"Aluminum Alloy (3003/ 5154)";"lead acetate";"lead diacetate";"301-04-2";"C4H6O4Pb";"salts";"";"25 – 35";"25 – 75";">50";"208,219";"";"";"";"";"";"";"";"";"";"";"";"";"";""
"10";"Austenitic Cr-Ni Stainless Steel (18-8; 304/ 304L/ 347)";"lead acetate";"lead diacetate";"301-04-2";"C4H6O4Pb";"salts";"";"1 – 40";"0 – 194";"<2";"208,219";"";"";"";"";"";"";"";"";"";"";"";"";"";""
"11";"Austenitic Cr-Ni Stainless Steel (18-8; 304/ 304L/ 347)";"lead acetate";"lead diacetate";"301-04-2";"C4H6O4Pb";"salts";"";"100";"25 – 225";"<20";"208,219";"";"";"";"";"";"";"";"";"";"";"";"";"";""
"12";"Austenitic Cr-Ni-Mo Stainless Steel (17-12-3; 316L/ 317L)";"lead acetate";"lead diacetate";"301-04-2";"C4H6O4Pb";"salts";"";"1 – 40";"0 – 194";"<2";"208,219";"";"";"";"";"";"";"";"";"";"";"";"";"";""
"13";"Austenitic Cr-Ni-Mo Stainless Steel (17-12-3; 316L/ 317L)";"lead acetate";"lead diacetate";"301-04-2";"C4H6O4Pb";"salts";"";"100";"25 – 225";"<20";"208,219";"";"";"";"";"";"";"";"";"";"";"";"";"";""
"14";"Brass (>15Zn)";"lead acetate";"lead diacetate";"301-04-2";"C4H6O4Pb";"salts";"";"100";"175 – 225";">50";"208,219";"";"";"";"";"";"";"";"";"";"";"";"";"";""
"15";"Cast Iron, Gray/ Ductile";"lead acetate";"lead diacetate";"301-04-2";"C4H6O4Pb";"salts";"";"5 – 25";"25 – 75";">50";"208,219";"";"";"";"";"";"";"";"";"";"";"";"";"";""
"16";"Cast Iron, Gray/ Ductile";"lead acetate";"lead diacetate";"301-04-2";"C4H6O4Pb";"salts";"";"100";"175 – 225";">50";"208,219";"";"";"";"";"";"";"";"";"";"";"";"";"";""
"17";"Copper/ Bronze/ Low Brass";"lead acetate";"lead diacetate";"301-04-2";"C4H6O4Pb";"salts";"";"5 – 15";"25 – 75";"20 – 50";"208,219";"";"";"";"";"";"";"";"";"";"";"";"";"";""
"18";"Copper/ Bronze/ Low Brass";"lead acetate";"lead diacetate";"301-04-2";"C4H6O4Pb";"salts";"";"5 – 15";"175 – 225";">50";"208,219";"";"";"";"";"";"";"";"";"";"";"";"";"";""
"19";"Copper/ Bronze/ Low Brass";"lead acetate";"lead diacetate";"301-04-2";"C4H6O4Pb";"salts";"";"100";"175 – 225";">50";"208,219";"";"";"";"";"";"";"";"";"";"";"";"";"";""
"20";"Cr Stainless Steel (12Cr)";"lead acetate";"lead diacetate";"301-04-2";"C4H6O4Pb";"salts";"";"5 – 15";"25 – 225";"<20";"208,219";"";"";"";"";"";"";"";"";"";"";"";"";"";""
"21";"Cr Stainless Steel (12Cr)";"lead acetate";"lead diacetate";"301-04-2";"C4H6O4Pb";"salts";"";"100";"25 – 225";"<20";"208,219";"";"";"";"";"";"";"";"";"";"";"";"";"";""
"22";"Cr Stainless Steel (17Cr)";"lead acetate";"lead diacetate";"301-04-2";"C4H6O4Pb";"salts";"";"5 – 25";"25 – 225";"<20";"208,219";"";"";"";"";"";"";"";"";"";"";"";"";"";""
"23";"Cr Stainless Steel (17Cr)";"lead acetate";"lead diacetate";"301-04-2";"C4H6O4Pb";"salts";"";"100";"25 – 225";"<20";"208,219";"";"";"";"";"";"";"";"";"";"";"";"";"";""
"24";"Duplex Stainless Steel (25-6-3)";"lead acetate";"lead diacetate";"301-04-2";"C4H6O4Pb";"salts";"";"<40";"230";"<2";"182,208,220";"";"";"";"";"";"";"";"";"";"";"";"";"";""
"25";"Duplex Stainless Steel (25-6-3)";"lead acetate";"lead diacetate";"301-04-2";"C4H6O4Pb";"salts";"";"100";"230";"<2";"182,208,220";"";"";"";"";"";"";"";"";"";"";"";"";"";""
"26";"Gold/ Platinum";"lead acetate";"lead diacetate";"301-04-2";"C4H6O4Pb";"salts";"";"5 – 40";"25 – 225";"<2";"208,219,220";"";"";"";"";"";"";"";"";"";"";"";"";"";""
"27";"Gold/ Platinum";"lead acetate";"lead diacetate";"301-04-2";"C4H6O4Pb";"salts";"";"100";"25 – 225";"<2";"208,219,220";"";"";"";"";"";"";"";"";"";"";"";"";"";""
"28";"Lead";"lead acetate";"lead diacetate";"301-04-2";"C4H6O4Pb";"salts";"stress corrosion cracking";"5 – 25";"25 – 75";">50";"208,219";"";"";"";"";"";"";"";"";"";"";"";"";"";""
"29";"Mo Superalloy (Ni-Cr-Fe-9Mo; 625/ 725)";"lead acetate";"lead diacetate";"301-04-2";"C4H6O4Pb";"salts";"";"100";"25 – 225";"<20";"208,219";"";"";"";"";"";"";"";"";"";"";"";"";"";""
"30";"Mo Superalloy (Ni-16Cr-16Mo; C276)";"lead acetate";"lead diacetate";"301-04-2";"C4H6O4Pb";"salts";"";"100";"25 – 225";"<20";"208,219";"";"";"";"";"";"";"";"";"";"";"";"";"";""
"31";"Mo Superalloy (Ni-20Cr-16Mo-4W; 686)";"lead acetate";"lead diacetate";"301-04-2";"C4H6O4Pb";"salts";"";"100";"25 – 225";"<20";"208,219";"";"";"";"";"";"";"";"";"";"";"";"";"";""
"32";"Mo Superalloy (Ni-22Cr-16Mo; C22/ 59)";"lead acetate";"lead diacetate";"301-04-2";"C4H6O4Pb";"salts";"";"100";"25 – 225";"<20";"208,219";"";"";"";"";"";"";"";"";"";"";"";"";"";""
"33";"Mo Superalloy (Ni-23Cr-16Mo-1Cu; C20000)";"lead acetate";"lead diacetate";"301-04-2";"C4H6O4Pb";"salts";"";"100";"25 – 225";"<20";"208,219";"";"";"";"";"";"";"";"";"";"";"";"";"";""
"34";"Nickel (200)";"lead acetate";"lead diacetate";"301-04-2";"C4H6O4Pb";"salts";"";"5 – 15";"25 – 225";"<20";"208,219";"";"";"";"";"";"";"";"";"";"";"";"";"";""
"35";"Nickel (200)";"lead acetate";"lead diacetate";"301-04-2";"C4H6O4Pb";"salts";"";"100";"25 – 225";"<20";"208,219";"";"";"";"";"";"";"";"";"";"";"";"";"";""
"36";"Nickel-Copper (400)";"lead acetate";"lead diacetate";"301-04-2";"C4H6O4Pb";"salts";"";"5 – 15";"25 – 225";"<20";"208,219";"";"";"";"";"";"";"";"";"";"";"";"";"";""
"37";"Nickel-Copper (400)";"lead acetate";"lead diacetate";"301-04-2";"C4H6O4Pb";"salts";"";"100";"25 – 225";"<20";"208,219";"";"";"";"";"";"";"";"";"";"";"";"";"";""
"38";"Ni-Cr-Fe Alloy (600/ 690)";"lead acetate";"lead diacetate";"301-04-2";"C4H6O4Pb";"salts";"";"5 – 15";"25 – 225";"<20";"208,219";"";"";"";"";"";"";"";"";"";"";"";"";"";""
"39";"Ni-Cr-Fe Alloy (600/ 690)";"lead acetate";"lead diacetate";"301-04-2";"C4H6O4Pb";"salts";"";"100";"25 – 225";"<20";"208,219";"";"";"";"";"";"";"";"";"";"";"";"";"";""
"40";"Ni-Mo Alloy (Ni-30Mo; B-2)";"lead acetate";"lead diacetate";"301-04-2";"C4H6O4Pb";"salts";"";"100";"25 – 225";"<20";"208,219";"";"";"";"";"";"";"";"";"";"";"";"";"";""
"41";"Silicon Cast Iron (14Si)";"lead acetate";"lead diacetate";"301-04-2";"C4H6O4Pb";"salts";"";"5 – 15";"52 – 102";"<20";"208,218";"";"";"";"";"";"";"";"";"";"";"";"";"";""
"42";"Silicon Cast Iron (14Si)";"lead acetate";"lead diacetate";"301-04-2";"C4H6O4Pb";"salts";"";"100";"52 – 237";"<20";"208,218";"";"";"";"";"";"";"";"";"";"";"";"";"";""
"43";"Silver";"lead acetate";"lead diacetate";"301-04-2";"C4H6O4Pb";"salts";"";"5 – 15";"25 – 225";"<20";"208,219";"";"";"";"";"";"";"";"";"";"";"";"";"";""
"44";"Silver";"lead acetate";"lead diacetate";"301-04-2";"C4H6O4Pb";"salts";"";"100";"25 – 225";"<20";"208,219";"";"";"";"";"";"";"";"";"";"";"";"";"";""
"45";"Steels, Carbon/ Low Alloy";"lead acetate";"lead diacetate";"301-04-2";"C4H6O4Pb";"salts";"";"15 – 25";"25 – 75";">50";"208,219,220";"";"";"";"";"";"";"";"";"";"";"";"";"";""
"46";"Steels, Carbon/ Low Alloy";"lead acetate";"lead diacetate";"301-04-2";"C4H6O4Pb";"salts";"";"35 – 40";"25 – 75";">50";"208,219,220";"";"";"";"";"";"";"";"";"";"";"";"";"";""
"47";"Steels, Carbon/ Low Alloy";"lead acetate";"lead diacetate";"301-04-2";"C4H6O4Pb";"salts";"";"100";"25 – 75";"<20";"208,219,220";"";"";"";"";"";"";"";"";"";"";"";"";"";""
"48";"Steels, Carbon/ Low Alloy";"lead acetate";"lead diacetate";"301-04-2";"C4H6O4Pb";"salts";"";"100";"175 – 225";">50";"208,219,220";"";"";"";"";"";"";"";"";"";"";"";"";"";""
"49";"Superferritic Stainless Steel (26-1)";"lead acetate";"lead diacetate";"301-04-2";"C4H6O4Pb";"salts";"";"100";"25 – 225";"<20";"208,219";"";"";"";"";"";"";"";"";"";"";"";"";"";""
"50";"Titanium, Unalloyed";"lead acetate";"lead diacetate";"301-04-2";"C4H6O4Pb";"salts";"";"100";"25 – 75";"<2";"208,219";"";"";"";"";"";"";"";"";"";"";"";"";"";""
"";"";"";"";"";"";"";"";"";"";"";"";"";"";"";"";"";"";"";"";"";"";"";"";"";""
"";"";"";"";"";"";"";"";"";"";"";"";"";"";"";"";"";"";"";"";"";"";"";"";"";""
"Corrosion Survey Database (COR•SUR) © 2002 NACE International";"";"";"";"";"";"";"";"";"";"";"";"";"";"";"";"";"";"";"";"";"";"";"";"";""

File: data/corrosion_data/TableData (93).csv
sep=;
"Title: Corrosion Survey Database (COR•SUR)";"";"";"";"";"";"";"";"";"";"";"";"";"";"";"";"";"";"";"";"";"";"";"";"";""
"Table: Potassium acetate";"";"";"";"";"";"";"";"";"";"";"";"";"";"";"";"";"";"";"";"";"";"";"";"";""
"DOWNLOAD SHOWS ONLY THE DISPLAYED DATA, UP TO 50 ROWS";"";"";"";"";"";"";"";"";"";"";"";"";"";"";"";"";"";"";"";"";"";"";"";"";""
"No.";"material or substance name";"exposure medium";"exposure medium CAS RN";"exposure medium formula";"exposure medium class";"conc. (%)";"temp. (°F)";"corrosion rate (mil/yr)";"reference";"";"";"";"";"";"";"";"";"";"";"";"";"";"";"";""
"1";"Alloy 20-25-4Mo (904L)";"potassium acetate";"127-08-2";"C2H3KO2";"salts";"1 – 80";"25 – 225";"<2";"189,219,220";"";"";"";"";"";"";"";"";"";"";"";"";"";"";"";""
"2";"Alloy 20-25-6Mo (254SMO/ 6XN)";"potassium acetate";"127-08-2";"C2H3KO2";"salts";"1 – 75";"212";"<2";"189";"";"";"";"";"";"";"";"";"";"";"";"";"";"";"";""
"3";"Alloy 20-38-3-3Cu (20Cb3/ 825)";"potassium acetate";"127-08-2";"C2H3KO2";"salts";"1 – 80";"25 – 225";"<2";"189,219,220";"";"";"";"";"";"";"";"";"";"";"";"";"";"";"";""
"4";"Alloy 30-44-5-3W (G-30)";"potassium acetate";"127-08-2";"C2H3KO2";"salts";"1 – 80";"25 – 225";"<2";"189,219,220";"";"";"";"";"";"";"";"";"";"";"";"";"";"";"";""
"5";"Aluminum Alloy (3003/ 5154)";"potassium acetate";"127-08-2";"C2H3KO2";"salts";"5 – 15";"25 – 75";"<20";"219";"";"";"";"";"";"";"";"";"";"";"";"";"";"";"";""
"6";"Aluminum Alloy (3003/ 5154)";"potassium acetate";"127-08-2";"C2H3KO2";"salts";"5 – 15";"75 – 175";">50";"219";"";"";"";"";"";"";"";"";"";"";"";"";"";"";"";""
"7";"Austenitic Cr-Ni Stainless Steel (18-8; 304/ 304L/ 347)";"potassium acetate";"127-08-2";"C2H3KO2";"salts";"5 – 80";"25 – 225";"<2";"219,220";"";"";"";"";"";"";"";"";"";"";"";"";"";"";"";""
"8";"Austenitic Cr-Ni-Mo Stainless Steel (17-12-3; 316L/ 317L)";"potassium acetate";"127-08-2";"C2H3KO2";"salts";"5 – 80";"25 – 225";"<2";"219,220";"";"";"";"";"";"";"";"";"";"";"";"";"";"";"";""
"9";"Brass (>15Zn)";"potassium acetate";"127-08-2";"C2H3KO2";"salts";"5 – 25";"25 – 225";"<20";"219";"";"";"";"";"";"";"";"";"";"";"";"";"";"";"";""
"10";"Copper/ Bronze/ Low Brass";"potassium acetate";"127-08-2";"C2H3KO2";"salts";"5 – 80";"25 – 225";"<20";"219,220";"";"";"";"";"";"";"";"";"";"";"";"";"";"";"";""
"11";"Copper-Nickel";"potassium acetate";"127-08-2";"C2H3KO2";"salts";"5 – 80";"25 – 225";"<20";"219,220";"";"";"";"";"";"";"";"";"";"";"";"";"";"";"";""
"12";"Duplex Stainless Steel (25-6-3)";"potassium acetate";"127-08-2";"C2H3KO2";"salts";"1 – 75";"212";"<2";"189";"";"";"";"";"";"";"";"";"";"";"";"";"";"";"";""
"13";"Gold/ Platinum";"potassium acetate";"127-08-2";"C2H3KO2";"salts";"5 – 80";"25 – 225";"<2";"219,220";"";"";"";"";"";"";"";"";"";"";"";"";"";"";"";""
"14";"Mo Superalloy (Ni-Cr-Fe-9Mo; 625/ 725)";"potassium acetate";"127-08-2";"C2H3KO2";"salts";"5 – 80";"25 – 225";"<2";"219,220";"";"";"";"";"";"";"";"";"";"";"";"";"";"";"";""
"15";"Mo Superalloy (Ni-16Cr-16Mo; C276)";"potassium acetate";"127-08-2";"C2H3KO2";"salts";"5 – 80";"25 – 225";"<2";"219,220";"";"";"";"";"";"";"";"";"";"";"";"";"";"";"";""
"16";"Mo Superalloy (Ni-20Cr-16Mo-4W; 686)";"potassium acetate";"127-08-2";"C2H3KO2";"salts";"5 – 80";"25 – 225";"<2";"219,220";"";"";"";"";"";"";"";"";"";"";"";"";"";"";"";""
"17";"Mo Superalloy (Ni-22Cr-16Mo; C22/ 59)";"potassium acetate";"127-08-2";"C2H3KO2";"salts";"5 – 80";"25 – 225";"<2";"219,220";"";"";"";"";"";"";"";"";"";"";"";"";"";"";"";""
"18";"Mo Superalloy (Ni-23Cr-16Mo-1Cu; C20000)";"potassium acetate";"127-08-2";"C2H3KO2";"salts";"5 – 80";"25 – 225";"<2";"219,220";"";"";"";"";"";"";"";"";"";"";"";"";"";"";"";""
"19";"Nickel (200)";"potassium acetate";"127-08-2";"C2H3KO2";"salts";"15 – 80";"25 – 225";"<20";"219,220";"";"";"";"";"";"";"";"";"";"";"";"";"";"";"";""
"20";"Nickel-Copper (400)";"potassium acetate";"127-08-2";"C2H3KO2";"salts";"5 – 80";"25 – 225";"<2";"219,220";"";"";"";"";"";"";"";"";"";"";"";"";"";"";"";""
"21";"Ni-Cr-Fe Alloy (600/ 690)";"potassium acetate";"127-08-2";"C2H3KO2";"salts";"5 – 80";"25 – 225";"<2";"219,220";"";"";"";"";"";"";"";"";"";"";"";"";"";"";"";""
"22";"Ni-Mo Alloy (Ni-30Mo; B-2)";"potassium acetate";"127-08-2";"C2H3KO2";"salts";"5 – 80";"25 – 225";"<2";"219,220";"";"";"";"";"";"";"";"";"";"";"";"";"";"";"";""
"23";"Silver";"potassium acetate";"127-08-2";"C2H3KO2";"salts";"5 – 80";"25 – 225";"<2";"219,220";"";"";"";"";"";"";"";"";"";"";"";"";"";"";"";""
"24";"Steels, Carbon/ Low Alloy";"potassium acetate";"127-08-2";"C2H3KO2";"salts";"5 – 80";"25 – 75";"<2";"219,220";"";"";"";"";"";"";"";"";"";"";"";"";"";"";"";""
"25";"Steels, Carbon/ Low Alloy";"potassium acetate";"127-08-2";"C2H3KO2";"salts";"5 – 80";"75 – 225";"<20";"219,220";"";"";"";"";"";"";"";"";"";"";"";"";"";"";"";""
"26";"Superferritic Stainless Steel (26-1)";"potassium acetate";"127-08-2";"C2H3KO2";"salts";"5 – 80";"25 – 225";"<2";"219,220";"";"";"";"";"";"";"";"";"";"";"";"";"";"";"";""
"27";"Titanium, Unalloyed";"potassium acetate";"127-08-2";"C2H3KO2";"salts";"1 – 75";"212";"<2";"189";"";"";"";"";"";"";"";"";"";"";"";"";"";"";"";""
"28";"Zirconium";"potassium acetate";"127-08-2";"C2H3KO2";"salts";"5 – 80";"25 – 225";"<2";"219,220";"";"";"";"";"";"";"";"";"";"";"";"";"";"";"";""
"";"";"";"";"";"";"";"";"";"";"";"";"";"";"";"";"";"";"";"";"";"";"";"";"";""
"";"";"";"";"";"";"";"";"";"";"";"";"";"";"";"";"";"";"";"";"";"";"";"";"";""
"Corrosion Survey Database (COR•SUR) © 2002 NACE International";"";"";"";"";"";"";"";"";"";"";"";"";"";"";"";"";"";"";"";"";"";"";"";"";""

File: data/corrosion_data/TableData (95).csv
sep=;
"Title: Corrosion Survey Database (COR•SUR)";"";"";"";"";"";"";"";"";"";"";"";"";"";"";"";"";"";"";"";"";"";"";"";"";""
"Table: Acetyl chloride";"";"";"";"";"";"";"";"";"";"";"";"";"";"";"";"";"";"";"";"";"";"";"";"";""
"DOWNLOAD SHOWS ONLY THE DISPLAYED DATA, UP TO 50 ROWS";"";"";"";"";"";"";"";"";"";"";"";"";"";"";"";"";"";"";"";"";"";"";"";"";""
"No.";"material or substance name";"exposure medium";"exposure medium synonym";"exposure medium CAS RN";"exposure medium formula";"exposure medium class";"warnings";"resistance note";"conc. (%)";"temp. (°F)";"corrosion rate (mil/yr)";"reference";"";"";"";"";"";"";"";"";"";"";"";"";""
"1";"Alloy 20-25-4Mo (904L)";"acetyl chloride";"ethanoyl chloride";"75-36-5";"C2H3ClO";"acid halides";"";"";"85 – 95";"125 – 175";">50";"210,219";"";"";"";"";"";"";"";"";"";"";"";"";""
"2";"Alloy 20-25-4Mo (904L)";"acetyl chloride";"ethanoyl chloride";"75-36-5";"C2H3ClO";"acid halides";"";"";"100";"25 – 225";"<2";"210,219";"";"";"";"";"";"";"";"";"";"";"";"";""
"3";"Alloy 20-38-3-3Cu (20Cb3/ 825)";"acetyl chloride";"ethanoyl chloride";"75-36-5";"C2H3ClO";"acid halides";"";"";"100";"25 – 225";"<2";"210,219";"";"";"";"";"";"";"";"";"";"";"";"";""
"4";"Alloy 30-44-5-3W (G-30)";"acetyl chloride";"ethanoyl chloride";"75-36-5";"C2H3ClO";"acid halides";"";"";"100";"25 – 225";"<2";"210,219";"";"";"";"";"";"";"";"";"";"";"";"";""
"5";"Aluminum Alloy (3003/ 5154)";"acetyl chloride";"ethanoyl chloride";"75-36-5";"C2H3ClO";"acid halides";"hazardous!";"";"85 – 95";"25 – 75";">50";"210,219,220";"";"";"";"";"";"";"";"";"";"";"";"";""
"6";"Aluminum Alloy (3003/ 5154)";"acetyl chloride";"ethanoyl chloride";"75-36-5";"C2H3ClO";"acid halides";"hazardous!";"";"85 – 95";"175 – 225";">50";"210,219,220";"";"";"";"";"";"";"";"";"";"";"";"";""
"7";"Austenitic Cr-Ni Stainless Steel (18-8; 304/ 304L/ 347)";"acetyl chloride";"ethanoyl chloride";"75-36-5";"C2H3ClO";"acid halides";"";"stress corrosion cracking";"85 – 95";"125 – 175";">50";"210,219,220";"";"";"";"";"";"";"";"";"";"";"";"";""
"8";"Austenitic Cr-Ni Stainless Steel (18-8; 304/ 304L/ 347)";"acetyl chloride";"ethanoyl chloride";"75-36-5";"C2H3ClO";"acid halides";"";"";"100";"25 – 225";"<2";"210,219,220";"";"";"";"";"";"";"";"";"";"";"";"";""
"9";"Austenitic Cr-Ni-Mo Stainless Steel (17-12-3; 316L/ 317L)";"acetyl chloride";"ethanoyl chloride";"75-36-5";"C2H3ClO";"acid halides";"";"stress corrosion cracking";"85 – 95";"125 – 175";">50";"210,219,220";"";"";"";"";"";"";"";"";"";"";"";"";""
"10";"Austenitic Cr-Ni-Mo Stainless Steel (17-12-3; 316L/ 317L)";"acetyl chloride";"ethanoyl chloride";"75-36-5";"C2H3ClO";"acid halides";"";"";"100";"25 – 225";"<2";"210,219,220";"";"";"";"";"";"";"";"";"";"";"";"";""
"11";"Brass (>15Zn)";"acetyl chloride";"ethanoyl chloride";"75-36-5";"C2H3ClO";"acid halides";"";"";"5 – 15";"25 – 75";">50";"210,219";"";"";"";"";"";"";"";"";"";"";"";"";""
"12";"Cast Iron, Gray/ Ductile";"acetyl chloride";"ethanoyl chloride";"75-36-5";"C2H3ClO";"acid halides";"";"";"85 – 95";"25 – 75";">50";"210,219";"";"";"";"";"";"";"";"";"";"";"";"";""
"13";"Cast Iron, Gray/ Ductile";"acetyl chloride";"ethanoyl chloride";"75-36-5";"C2H3ClO";"acid halides";"";"";"100";"25 – 225";"<2";"210,219";"";"";"";"";"";"";"";"";"";"";"";"";""
"14";"Copper/ Bronze/ Low Brass";"acetyl chloride";"ethanoyl chloride";"75-36-5";"C2H3ClO";"acid halides";"";"";"5 – 15";"25 – 75";">50";"210,219";"";"";"";"";"";"";"";"";"";"";"";"";""
"15";"Copper-Nickel";"acetyl chloride";"ethanoyl chloride";"75-36-5";"C2H3ClO";"acid halides";"";"";"5 – 15";"25 – 75";">50";"210,219";"";"";"";"";"";"";"";"";"";"";"";"";""
"16";"Cr Stainless Steel (12Cr)";"acetyl chloride";"ethanoyl chloride";"75-36-5";"C2H3ClO";"acid halides";"";"";"85 – 95";"25 – 75";">50";"210,219,220";"";"";"";"";"";"";"";"";"";"";"";"";""
"17";"Cr Stainless Steel (12Cr)";"acetyl chloride";"ethanoyl chloride";"75-36-5";"C2H3ClO";"acid halides";"";"";"100";"25 – 225";"<2";"210,219,220";"";"";"";"";"";"";"";"";"";"";"";"";""
"18";"Cr Stainless Steel (17Cr)";"acetyl chloride";"ethanoyl chloride";"75-36-5";"C2H3ClO";"acid halides";"";"";"100";"25 – 225";"<2";"210,219,220";"";"";"";"";"";"";"";"";"";"";"";"";""
"19";"Gold/ Platinum";"acetyl chloride";"ethanoyl chloride";"75-36-5";"C2H3ClO";"acid halides";"";"";"100";"25 – 225";"<2";"210,219";"";"";"";"";"";"";"";"";"";"";"";"";""
"20";"Lead";"acetyl chloride";"ethanoyl chloride";"75-36-5";"C2H3ClO";"acid halides";"";"";"100";"25 – 225";"<2";"210,219";"";"";"";"";"";"";"";"";"";"";"";"";""
"21";"Mo Superalloy (Ni-Cr-Fe-9Mo; 625/ 725)";"acetyl chloride";"ethanoyl chloride";"75-36-5";"C2H3ClO";"acid halides";"";"";"100";"25 – 225";"<2";"210,219";"";"";"";"";"";"";"";"";"";"";"";"";""
"22";"Mo Superalloy (Ni-16Cr-16Mo; C276)";"acetyl chloride";"ethanoyl chloride";"75-36-5";"C2H3ClO";"acid halides";"";"";"100";"25 – 225";"<2";"210,219";"";"";"";"";"";"";"";"";"";"";"";"";""
"23";"Mo Superalloy (Ni-20Cr-16Mo-4W; 686)";"acetyl chloride";"ethanoyl chloride";"75-36-5";"C2H3ClO";"acid halides";"";"";"100";"25 – 225";"<2";"210,219";"";"";"";"";"";"";"";"";"";"";"";"";""
"24";"Mo Superalloy (Ni-22Cr-16Mo; C22/ 59)";"acetyl chloride";"ethanoyl chloride";"75-36-5";"C2H3ClO";"acid halides";"";"";"100";"25 – 225";"<2";"210,219";"";"";"";"";"";"";"";"";"";"";"";"";""
"25";"Mo Superalloy (Ni-23Cr-16Mo-1Cu; C20000)";"acetyl chloride";"ethanoyl chloride";"75-36-5";"C2H3ClO";"acid halides";"";"";"100";"25 – 225";"<2";"210,219";"";"";"";"";"";"";"";"";"";"";"";"";""
"26";"Nickel (200)";"acetyl chloride";"ethanoyl chloride";"75-36-5";"C2H3ClO";"acid halides";"";"";"100";"25 – 225";"<2";"210,219";"";"";"";"";"";"";"";"";"";"";"";"";""
"27";"Nickel Cast Iron (15-35Ni)";"acetyl chloride";"ethanoyl chloride";"75-36-5";"C2H3ClO";"acid halides";"";"";"100";"25 – 225";"<2";"210,219";"";"";"";"";"";"";"";"";"";"";"";"";""
"28";"Nickel-Copper (400)";"acetyl chloride";"ethanoyl chloride";"75-36-5";"C2H3ClO";"acid halides";"";"";"100";"25 – 225";"<2";"210,219";"";"";"";"";"";"";"";"";"";"";"";"";""
"29";"Ni-Cr-Fe Alloy (600/ 690)";"acetyl chloride";"ethanoyl chloride";"75-36-5";"C2H3ClO";"acid halides";"";"";"100";"25 – 225";"<2";"210,219";"";"";"";"";"";"";"";"";"";"";"";"";""
"30";"Ni-Mo Alloy (Ni-30Mo; B-2)";"acetyl chloride";"ethanoyl chloride";"75-36-5";"C2H3ClO";"acid halides";"";"";"100";"25 – 225";"<2";"210,219";"";"";"";"";"";"";"";"";"";"";"";"";""
"31";"Silicon Cast Iron (14Si)";"acetyl chloride";"ethanoyl chloride";"75-36-5";"C2H3ClO";"acid halides";"";"";"100";"52 – 237";"<20";"210,218";"";"";"";"";"";"";"";"";"";"";"";"";""
"32";"Steels, Carbon/ Low Alloy";"acetyl chloride";"ethanoyl chloride";"75-36-5";"C2H3ClO";"acid halides";"";"";"85 – 95";"25 – 75";">50";"210,219";"";"";"";"";"";"";"";"";"";"";"";"";""
"33";"Steels, Carbon/ Low Alloy";"acetyl chloride";"ethanoyl chloride";"75-36-5";"C2H3ClO";"acid halides";"";"";"100";"25 – 225";"<2";"210,219";"";"";"";"";"";"";"";"";"";"";"";"";""
"34";"Tantalum";"acetyl chloride";"ethanoyl chloride";"75-36-5";"C2H3ClO";"acid halides";"";"";"100";"25 – 225";"<2";"210,219";"";"";"";"";"";"";"";"";"";"";"";"";""
"35";"Titanium, Unalloyed";"acetyl chloride";"ethanoyl chloride";"75-36-5";"C2H3ClO";"acid halides";"";"";"100";"25 – 225";"<2";"210,219";"";"";"";"";"";"";"";"";"";"";"";"";""
"36";"Zirconium";"acetyl chloride";"ethanoyl chloride";"75-36-5";"C2H3ClO";"acid halides";"";"";"100";"25 – 225";"<2";"210,219";"";"";"";"";"";"";"";"";"";"";"";"";""
"";"";"";"";"";"";"";"";"";"";"";"";"";"";"";"";"";"";"";"";"";"";"";"";"";""
"";"";"";"";"";"";"";"";"";"";"";"";"";"";"";"";"";"";"";"";"";"";"";"";"";""
"Corrosion Survey Database (COR•SUR) © 2002 NACE International";"";"";"";"";"";"";"";"";"";"";"";"";"";"";"";"";"";"";"";"";"";"";"";"";""
