Repository: Mahyar-rajabi94/TF_SDL

File: data/corrosion_data/TableData (96).csv
sep=;
"Title: Corrosion Survey Database (COR•SUR)";"";"";"";"";"";"";"";"";"";"";"";"";"";"";"";"";"";"";"";"";"";"";"";"";""
"Table: Benzoyl chloride";"";"";"";"";"";"";"";"";"";"";"";"";"";"";"";"";"";"";"";"";"";"";"";"";""
"DOWNLOAD SHOWS ONLY THE DISPLAYED DATA, UP TO 50 ROWS";"";"";"";"";"";"";"";"";"";"";"";"";"";"";"";"";"";"";"";"";"";"";"";"";""
"No.";"material or substance name";"exposure medium";"exposure medium synonym";"exposure medium CAS RN";"exposure medium formula";"exposure medium class";"warnings";"resistance note";"conc. (%)";"temp. (°F)";"corrosion rate (mil/yr)";"reference";"";"";"";"";"";"";"";"";"";"";"";"";""
"1";"Aluminum Alloy (3003/ 5154)";"benzoyl chloride";"benzenecarbonyl chloride";"98-88-4";"C7H5ClO";"acid halides";"hazardous!";"";"45 – 55";"25 – 75";">50";"32,210,219,220";"";"";"";"";"";"";"";"";"";"";"";"";""
"2";"Aluminum Alloy (3003/ 5154)";"benzoyl chloride";"benzenecarbonyl chloride";"98-88-4";"C7H5ClO";"acid halides";"possible hazard";"";"85 – 95";"25 – 75";">50";"32,210,219,220";"";"";"";"";"";"";"";"";"";"";"";"";""
"3";"Aluminum Alloy (3003/ 5154)";"benzoyl chloride";"benzenecarbonyl chloride";"98-88-4";"C7H5ClO";"acid halides";"possible hazard";"";"100";"25 – 75";"<2";"32,210,219,220";"";"";"";"";"";"";"";"";"";"";"";"";""
"4";"Aluminum Alloy (3003/ 5154)";"benzoyl chloride";"benzenecarbonyl chloride";"98-88-4";"C7H5ClO";"acid halides";"possible hazard";"";"100";"175 – 225";">50";"32,210,219,220";"";"";"";"";"";"";"";"";"";"";"";"";""
"5";"Austenitic Cr-Ni Stainless Steel (18-8; 304/ 304L/ 347)";"benzoyl chloride";"benzenecarbonyl chloride";"98-88-4";"C7H5ClO";"acid halides";"";"pitting";"100";"25 – 75";"<2";"32,210,219";"";"";"";"";"";"";"";"";"";"";"";"";""
"6";"Austenitic Cr-Ni-Mo Stainless Steel (17-12-3; 316L/ 317L)";"benzoyl chloride";"benzenecarbonyl chloride";"98-88-4";"C7H5ClO";"acid halides";"";"pitting";"100";"25 – 75";"<2";"32,210,219";"";"";"";"";"";"";"";"";"";"";"";"";""
"7";"Brass (>15Zn)";"benzoyl chloride";"benzenecarbonyl chloride";"98-88-4";"C7H5ClO";"acid halides";"";"";"100";"25 – 75";"<20";"32,210,219";"";"";"";"";"";"";"";"";"";"";"";"";""
"8";"Cast Iron, Gray/ Ductile";"benzoyl chloride";"benzenecarbonyl chloride";"98-88-4";"C7H5ClO";"acid halides";"";"";"100";"25 – 75";"<2";"32,210,219";"";"";"";"";"";"";"";"";"";"";"";"";""
"9";"Cast Iron, Gray/ Ductile";"benzoyl chloride";"benzenecarbonyl chloride";"98-88-4";"C7H5ClO";"acid halides";"";"";"100";"175 – 225";">50";"32,210,219";"";"";"";"";"";"";"";"";"";"";"";"";""
"10";"Copper/ Bronze/ Low Brass";"benzoyl chloride";"benzenecarbonyl chloride";"98-88-4";"C7H5ClO";"acid halides";"";"";"100";"25 – 225";"<20";"32,210,219";"";"";"";"";"";"";"";"";"";"";"";"";""
"11";"Copper-Nickel";"benzoyl chloride";"benzenecarbonyl chloride";"98-88-4";"C7H5ClO";"acid halides";"";"";"100";"25 – 225";"<20";"32,210,219";"";"";"";"";"";"";"";"";"";"";"";"";""
"12";"Cr Stainless Steel (17Cr)";"benzoyl chloride";"benzenecarbonyl chloride";"98-88-4";"C7H5ClO";"acid halides";"";"pitting";"100";"25 – 75";"<2";"32,210,219";"";"";"";"";"";"";"";"";"";"";"";"";""
"13";"Gold/ Platinum";"benzoyl chloride";"benzenecarbonyl chloride";"98-88-4";"C7H5ClO";"acid halides";"";"";"100";"25 – 225";"<2";"32,210,219";"";"";"";"";"";"";"";"";"";"";"";"";""
"14";"Lead";"benzoyl chloride";"benzenecarbonyl chloride";"98-88-4";"C7H5ClO";"acid halides";"";"";"100";"175 – 225";"20 – 50";"32,210,219";"";"";"";"";"";"";"";"";"";"";"";"";""
"15";"Mo Superalloy (Ni-Cr-Fe-9Mo; 625/ 725)";"benzoyl chloride";"benzenecarbonyl chloride";"98-88-4";"C7H5ClO";"acid halides";"";"";"100";"25 – 225";"<20";"32,210,219";"";"";"";"";"";"";"";"";"";"";"";"";""
"16";"Mo Superalloy (Ni-16Cr-16Mo; C276)";"benzoyl chloride";"benzenecarbonyl chloride";"98-88-4";"C7H5ClO";"acid halides";"";"";"100";"25 – 225";"<20";"32,210,219";"";"";"";"";"";"";"";"";"";"";"";"";""
"17";"Mo Superalloy (Ni-20Cr-16Mo-4W; 686)";"benzoyl chloride";"benzenecarbonyl chloride";"98-88-4";"C7H5ClO";"acid halides";"";"";"100";"25 – 225";"<20";"32,210,219";"";"";"";"";"";"";"";"";"";"";"";"";""
"18";"Mo Superalloy (Ni-22Cr-16Mo; C22/ 59)";"benzoyl chloride";"benzenecarbonyl chloride";"98-88-4";"C7H5ClO";"acid halides";"";"";"100";"25 – 225";"<20";"32,210,219";"";"";"";"";"";"";"";"";"";"";"";"";""
"19";"Mo Superalloy (Ni-23Cr-16Mo-1Cu; C20000)";"benzoyl chloride";"benzenecarbonyl chloride";"98-88-4";"C7H5ClO";"acid halides";"";"";"100";"25 – 225";"<20";"32,210,219";"";"";"";"";"";"";"";"";"";"";"";"";""
"20";"Nickel (200)";"benzoyl chloride";"benzenecarbonyl chloride";"98-88-4";"C7H5ClO";"acid halides";"";"";"100";"25 – 225";"<20";"32,210,219";"";"";"";"";"";"";"";"";"";"";"";"";""
"21";"Nickel-Copper (400)";"benzoyl chloride";"benzenecarbonyl chloride";"98-88-4";"C7H5ClO";"acid halides";"";"";"100";"25 – 225";"<20";"32,210,219";"";"";"";"";"";"";"";"";"";"";"";"";""
"22";"Ni-Cr-Fe Alloy (600/ 690)";"benzoyl chloride";"benzenecarbonyl chloride";"98-88-4";"C7H5ClO";"acid halides";"";"";"100";"25 – 225";"<20";"32,210,219";"";"";"";"";"";"";"";"";"";"";"";"";""
"23";"Ni-Mo Alloy (Ni-30Mo; B-2)";"benzoyl chloride";"benzenecarbonyl chloride";"98-88-4";"C7H5ClO";"acid halides";"";"";"100";"25 – 225";"<20";"32,210,219";"";"";"";"";"";"";"";"";"";"";"";"";""
"24";"Silver";"benzoyl chloride";"benzenecarbonyl chloride";"98-88-4";"C7H5ClO";"acid halides";"";"";"100";"25 – 225";"<20";"32,210,219";"";"";"";"";"";"";"";"";"";"";"";"";""
"25";"Steels, Carbon/ Low Alloy";"benzoyl chloride";"benzenecarbonyl chloride";"98-88-4";"C7H5ClO";"acid halides";"";"";"100";"25 – 75";"<2";"32,210,219";"";"";"";"";"";"";"";"";"";"";"";"";""
"26";"Steels, Carbon/ Low Alloy";"benzoyl chloride";"benzenecarbonyl chloride";"98-88-4";"C7H5ClO";"acid halides";"";"";"100";"175 – 225";">50";"32,210,219";"";"";"";"";"";"";"";"";"";"";"";"";""
"27";"Tantalum";"benzoyl chloride";"benzenecarbonyl chloride";"98-88-4";"C7H5ClO";"acid halides";"";"";"100";"25 – 225";"<2";"32,210,219";"";"";"";"";"";"";"";"";"";"";"";"";""
"";"";"";"";"";"";"";"";"";"";"";"";"";"";"";"";"";"";"";"";"";"";"";"";"";""
"";"";"";"";"";"";"";"";"";"";"";"";"";"";"";"";"";"";"";"";"";"";"";"";"";""
"Corrosion Survey Database (COR•SUR) © 2002 NACE International";"";"";"";"";"";"";"";"";"";"";"";"";"";"";"";"";"";"";"";"";"";"";"";"";""

File: data/corrosion_data/TableData (98).csv
sep=;
"Title: Corrosion Survey Database (COR•SUR)";"";"";"";"";"";"";"";"";"";"";"";"";"";"";"";"";"";"";"";"";"";"";"";"";""
"Table: Chloroacetyl chloride";"";"";"";"";"";"";"";"";"";"";"";"";"";"";"";"";"";"";"";"";"";"";"";"";""
"DOWNLOAD SHOWS ONLY THE DISPLAYED DATA, UP TO 50 ROWS";"";"";"";"";"";"";"";"";"";"";"";"";"";"";"";"";"";"";"";"";"";"";"";"";""
"No.";"material or substance name";"exposure medium";"exposure medium CAS RN";"exposure medium formula";"exposure medium class";"warnings";"conc. (%)";"temp. (°F)";"corrosion rate (mil/yr)";"reference";"";"";"";"";"";"";"";"";"";"";"";"";"";"";""
"1";"Alloy 20-25-4Mo (904L)";"chloroacetyl chloride";"1979-04-09";"C2H2Cl2O";"acid halides";"";"100";"25 – 75";">50";"32,210,219,220";"";"";"";"";"";"";"";"";"";"";"";"";"";"";""
"2";"Alloy 20-38-3-3Cu (20Cb3/ 825)";"chloroacetyl chloride";"1979-04-09";"C2H2Cl2O";"acid halides";"";"100";"25 – 75";">50";"32,210,219,220";"";"";"";"";"";"";"";"";"";"";"";"";"";"";""
"3";"Alloy 30-44-5-3W (G-30)";"chloroacetyl chloride";"1979-04-09";"C2H2Cl2O";"acid halides";"";"100";"25 – 75";">50";"32,210,219,220";"";"";"";"";"";"";"";"";"";"";"";"";"";"";""
"4";"Aluminum Alloy (3003/ 5154)";"chloroacetyl chloride";"1979-04-09";"C2H2Cl2O";"acid halides";"hazardous!";"100";"25 – 75";">50";"32,210,219,220";"";"";"";"";"";"";"";"";"";"";"";"";"";"";""
"5";"Austenitic Cr-Ni Stainless Steel (18-8; 304/ 304L/ 347)";"chloroacetyl chloride";"1979-04-09";"C2H2Cl2O";"acid halides";"";"100";"25 – 75";">50";"32,210,219,220";"";"";"";"";"";"";"";"";"";"";"";"";"";"";""
"6";"Austenitic Cr-Ni-Mo Stainless Steel (17-12-3; 316L/ 317L)";"chloroacetyl chloride";"1979-04-09";"C2H2Cl2O";"acid halides";"";"100";"25 – 75";">50";"32,210,219,220";"";"";"";"";"";"";"";"";"";"";"";"";"";"";""
"7";"Cast Iron, Gray/ Ductile";"chloroacetyl chloride";"1979-04-09";"C2H2Cl2O";"acid halides";"";"100";"25 – 75";">50";"32,210,219";"";"";"";"";"";"";"";"";"";"";"";"";"";"";""
"8";"Cr Stainless Steel (12Cr)";"chloroacetyl chloride";"1979-04-09";"C2H2Cl2O";"acid halides";"";"100";"25 – 75";">50";"32,210,219,220";"";"";"";"";"";"";"";"";"";"";"";"";"";"";""
"9";"Cr Stainless Steel (17Cr)";"chloroacetyl chloride";"1979-04-09";"C2H2Cl2O";"acid halides";"";"100";"25 – 75";">50";"32,210,219,220";"";"";"";"";"";"";"";"";"";"";"";"";"";"";""
"10";"Gold/ Platinum";"chloroacetyl chloride";"1979-04-09";"C2H2Cl2O";"acid halides";"";"5 – 75";"25 – 225";"<2";"32,210,219";"";"";"";"";"";"";"";"";"";"";"";"";"";"";""
"11";"Gold/ Platinum";"chloroacetyl chloride";"1979-04-09";"C2H2Cl2O";"acid halides";"";"100";"25 – 225";"<2";"32,210,219";"";"";"";"";"";"";"";"";"";"";"";"";"";"";""
"12";"Lead";"chloroacetyl chloride";"1979-04-09";"C2H2Cl2O";"acid halides";"";"100";"25 – 75";"<20";"32,210,219";"";"";"";"";"";"";"";"";"";"";"";"";"";"";""
"13";"Mo Superalloy (Ni-Cr-Fe-9Mo; 625/ 725)";"chloroacetyl chloride";"1979-04-09";"C2H2Cl2O";"acid halides";"";"100";"25 – 225";"<20";"32,210,219,220";"";"";"";"";"";"";"";"";"";"";"";"";"";"";""
"14";"Mo Superalloy (Ni-16Cr-16Mo; C276)";"chloroacetyl chloride";"1979-04-09";"C2H2Cl2O";"acid halides";"";"100";"25 – 225";"<20";"32,210,219,220";"";"";"";"";"";"";"";"";"";"";"";"";"";"";""
"15";"Mo Superalloy (Ni-20Cr-16Mo-4W; 686)";"chloroacetyl chloride";"1979-04-09";"C2H2Cl2O";"acid halides";"";"100";"25 – 225";"<20";"32,210,219,220";"";"";"";"";"";"";"";"";"";"";"";"";"";"";""
"16";"Mo Superalloy (Ni-22Cr-16Mo; C22/ 59)";"chloroacetyl chloride";"1979-04-09";"C2H2Cl2O";"acid halides";"";"100";"25 – 225";"<20";"32,210,219,220";"";"";"";"";"";"";"";"";"";"";"";"";"";"";""
"17";"Mo Superalloy (Ni-23Cr-16Mo-1Cu; C20000)";"chloroacetyl chloride";"1979-04-09";"C2H2Cl2O";"acid halides";"";"100";"25 – 225";"<20";"32,210,219,220";"";"";"";"";"";"";"";"";"";"";"";"";"";"";""
"18";"Nickel (200)";"chloroacetyl chloride";"1979-04-09";"C2H2Cl2O";"acid halides";"";"100";"25 – 225";"<20";"32,210,219";"";"";"";"";"";"";"";"";"";"";"";"";"";"";""
"19";"Ni-Mo Alloy (Ni-30Mo; B-2)";"chloroacetyl chloride";"1979-04-09";"C2H2Cl2O";"acid halides";"";"100";"25 – 225";"<20";"32,210,219";"";"";"";"";"";"";"";"";"";"";"";"";"";"";""
"20";"Silicon Cast Iron (14Si)";"chloroacetyl chloride";"1979-04-09";"C2H2Cl2O";"acid halides";"";"100";"52 – 102";"<20";"32,210,218";"";"";"";"";"";"";"";"";"";"";"";"";"";"";""
"21";"Silver";"chloroacetyl chloride";"1979-04-09";"C2H2Cl2O";"acid halides";"";"100";"25 – 225";"<20";"32,210,219";"";"";"";"";"";"";"";"";"";"";"";"";"";"";""
"22";"Steels, Carbon/ Low Alloy";"chloroacetyl chloride";"1979-04-09";"C2H2Cl2O";"acid halides";"";"100";"25 – 75";">50";"32,210,219";"";"";"";"";"";"";"";"";"";"";"";"";"";"";""
"23";"Tantalum";"chloroacetyl chloride";"1979-04-09";"C2H2Cl2O";"acid halides";"";"5 – 75";"25 – 225";"<2";"32,210,219";"";"";"";"";"";"";"";"";"";"";"";"";"";"";""
"24";"Tantalum";"chloroacetyl chloride";"1979-04-09";"C2H2Cl2O";"acid halides";"";"100";"25 – 225";"<2";"32,210,219";"";"";"";"";"";"";"";"";"";"";"";"";"";"";""
"";"";"";"";"";"";"";"";"";"";"";"";"";"";"";"";"";"";"";"";"";"";"";"";"";""
"";"";"";"";"";"";"";"";"";"";"";"";"";"";"";"";"";"";"";"";"";"";"";"";"";""
"Corrosion Survey Database (COR•SUR) © 2002 NACE International";"";"";"";"";"";"";"";"";"";"";"";"";"";"";"";"";"";"";"";"";"";"";"";"";""

File: data/corrosion_data/TableData - 2024-11-08T184205.687.csv
sep=;
"Title: Corrosion Survey Database (COR•SUR)";"";"";"";"";"";"";"";"";"";"";"";"";"";"";"";"";"";"";"";"";"";"";"";"";""
"Table: Chlordane";"";"";"";"";"";"";"";"";"";"";"";"";"";"";"";"";"";"";"";"";"";"";"";"";""
"DOWNLOAD SHOWS ONLY THE DISPLAYED DATA, UP TO 50 ROWS";"";"";"";"";"";"";"";"";"";"";"";"";"";"";"";"";"";"";"";"";"";"";"";"";""
"No.";"material or substance name";"exposure medium";"exposure medium synonym";"exposure medium CAS RN";"exposure medium formula";"exposure medium class";"warnings";"conc. (%)";"temp. (°F)";"corrosion rate (mil/yr)";"reference";"";"";"";"";"";"";"";"";"";"";"";"";"";""
"1";"Alloy 20-25-4Mo (904L)";"chlordane";"4,7-methano-1H-indene, 1,2,4,5,6,7,8,8-octachloro-2,3,3a,4,7,7a-hexahydro-";"57-74-9 [12789-03-6]";"C10H6Cl8";"agricultural chemicals";"";"100";"25 – 225";"<20";"32,210,219,220";"";"";"";"";"";"";"";"";"";"";"";"";"";""
"2";"Alloy 20-38-3-3Cu (20Cb3/ 825)";"chlordane";"4,7-methano-1H-indene, 1,2,4,5,6,7,8,8-octachloro-2,3,3a,4,7,7a-hexahydro-";"57-74-9 [12789-03-6]";"C10H6Cl8";"agricultural chemicals";"";"100";"25 – 225";"<20";"32,210,219,220";"";"";"";"";"";"";"";"";"";"";"";"";"";""
"3";"Alloy 30-44-5-3W (G-30)";"chlordane";"4,7-methano-1H-indene, 1,2,4,5,6,7,8,8-octachloro-2,3,3a,4,7,7a-hexahydro-";"57-74-9 [12789-03-6]";"C10H6Cl8";"agricultural chemicals";"";"100";"25 – 225";"<20";"32,210,219,220";"";"";"";"";"";"";"";"";"";"";"";"";"";""
"4";"Aluminum Alloy (3003/ 5154)";"chlordane";"4,7-methano-1H-indene, 1,2,4,5,6,7,8,8-octachloro-2,3,3a,4,7,7a-hexahydro-";"57-74-9 [12789-03-6]";"C10H6Cl8";"agricultural chemicals";"hazardous!";"100";"0 – 104";"<2";"32,210,219,220";"";"";"";"";"";"";"";"";"";"";"";"";"";""
"5";"Austenitic Cr-Ni Stainless Steel (18-8; 304/ 304L/ 347)";"chlordane";"4,7-methano-1H-indene, 1,2,4,5,6,7,8,8-octachloro-2,3,3a,4,7,7a-hexahydro-";"57-74-9 [12789-03-6]";"C10H6Cl8";"agricultural chemicals";"";"100";"25 – 225";"<20";"32,210,219,220";"";"";"";"";"";"";"";"";"";"";"";"";"";""
"6";"Austenitic Cr-Ni-Mo Stainless Steel (17-12-3; 316L/ 317L)";"chlordane";"4,7-methano-1H-indene, 1,2,4,5,6,7,8,8-octachloro-2,3,3a,4,7,7a-hexahydro-";"57-74-9 [12789-03-6]";"C10H6Cl8";"agricultural chemicals";"";"100";"25 – 225";"<20";"32,210,219,220";"";"";"";"";"";"";"";"";"";"";"";"";"";""
"7";"Brass (>15Zn)";"chlordane";"4,7-methano-1H-indene, 1,2,4,5,6,7,8,8-octachloro-2,3,3a,4,7,7a-hexahydro-";"57-74-9 [12789-03-6]";"C10H6Cl8";"agricultural chemicals";"";"100";"25 – 75";">50";"32,210,219";"";"";"";"";"";"";"";"";"";"";"";"";"";""
"8";"Cast Iron, Gray/ Ductile";"chlordane";"4,7-methano-1H-indene, 1,2,4,5,6,7,8,8-octachloro-2,3,3a,4,7,7a-hexahydro-";"57-74-9 [12789-03-6]";"C10H6Cl8";"agricultural chemicals";"";"100";"25 – 75";"<20";"32,210,219";"";"";"";"";"";"";"";"";"";"";"";"";"";""
"9";"Copper/ Bronze/ Low Brass";"chlordane";"4,7-methano-1H-indene, 1,2,4,5,6,7,8,8-octachloro-2,3,3a,4,7,7a-hexahydro-";"57-74-9 [12789-03-6]";"C10H6Cl8";"agricultural chemicals";"";"100";"25 – 225";"<20";"32,210,219";"";"";"";"";"";"";"";"";"";"";"";"";"";""
"10";"Lead";"chlordane";"4,7-methano-1H-indene, 1,2,4,5,6,7,8,8-octachloro-2,3,3a,4,7,7a-hexahydro-";"57-74-9 [12789-03-6]";"C10H6Cl8";"agricultural chemicals";"";"100";"25 – 225";"<20";"32,210,219";"";"";"";"";"";"";"";"";"";"";"";"";"";""
"11";"Mo Superalloy (Ni-Cr-Fe-9Mo; 625/ 725)";"chlordane";"4,7-methano-1H-indene, 1,2,4,5,6,7,8,8-octachloro-2,3,3a,4,7,7a-hexahydro-";"57-74-9 [12789-03-6]";"C10H6Cl8";"agricultural chemicals";"";"100";"25 – 225";"<20";"32,210,219";"";"";"";"";"";"";"";"";"";"";"";"";"";""
"12";"Mo Superalloy (Ni-16Cr-16Mo; C276)";"chlordane";"4,7-methano-1H-indene, 1,2,4,5,6,7,8,8-octachloro-2,3,3a,4,7,7a-hexahydro-";"57-74-9 [12789-03-6]";"C10H6Cl8";"agricultural chemicals";"";"100";"25 – 225";"<20";"32,210,219";"";"";"";"";"";"";"";"";"";"";"";"";"";""
"13";"Mo Superalloy (Ni-20Cr-16Mo-4W; 686)";"chlordane";"4,7-methano-1H-indene, 1,2,4,5,6,7,8,8-octachloro-2,3,3a,4,7,7a-hexahydro-";"57-74-9 [12789-03-6]";"C10H6Cl8";"agricultural chemicals";"";"100";"25 – 225";"<20";"32,210,219";"";"";"";"";"";"";"";"";"";"";"";"";"";""
"14";"Mo Superalloy (Ni-22Cr-16Mo; C22/ 59)";"chlordane";"4,7-methano-1H-indene, 1,2,4,5,6,7,8,8-octachloro-2,3,3a,4,7,7a-hexahydro-";"57-74-9 [12789-03-6]";"C10H6Cl8";"agricultural chemicals";"";"100";"25 – 225";"<20";"32,210,219";"";"";"";"";"";"";"";"";"";"";"";"";"";""
"15";"Mo Superalloy (Ni-23Cr-16Mo-1Cu; C20000)";"chlordane";"4,7-methano-1H-indene, 1,2,4,5,6,7,8,8-octachloro-2,3,3a,4,7,7a-hexahydro-";"57-74-9 [12789-03-6]";"C10H6Cl8";"agricultural chemicals";"";"100";"25 – 225";"<20";"32,210,219";"";"";"";"";"";"";"";"";"";"";"";"";"";""
"16";"Nickel (200)";"chlordane";"4,7-methano-1H-indene, 1,2,4,5,6,7,8,8-octachloro-2,3,3a,4,7,7a-hexahydro-";"57-74-9 [12789-03-6]";"C10H6Cl8";"agricultural chemicals";"";"100";"25 – 225";"<20";"32,210,219";"";"";"";"";"";"";"";"";"";"";"";"";"";""
"17";"Ni-Mo Alloy (Ni-30Mo; B-2)";"chlordane";"4,7-methano-1H-indene, 1,2,4,5,6,7,8,8-octachloro-2,3,3a,4,7,7a-hexahydro-";"57-74-9 [12789-03-6]";"C10H6Cl8";"agricultural chemicals";"";"100";"25 – 225";"<20";"32,210,219";"";"";"";"";"";"";"";"";"";"";"";"";"";""
"18";"Silicon Cast Iron (14Si)";"chlordane";"4,7-methano-1H-indene, 1,2,4,5,6,7,8,8-octachloro-2,3,3a,4,7,7a-hexahydro-";"57-74-9 [12789-03-6]";"C10H6Cl8";"agricultural chemicals";"";"100";"52 – 102";"20 – 50";"32,210,218";"";"";"";"";"";"";"";"";"";"";"";"";"";""
"19";"Silver";"chlordane";"4,7-methano-1H-indene, 1,2,4,5,6,7,8,8-octachloro-2,3,3a,4,7,7a-hexahydro-";"57-74-9 [12789-03-6]";"C10H6Cl8";"agricultural chemicals";"";"100";"25 – 225";"<20";"32,210,219";"";"";"";"";"";"";"";"";"";"";"";"";"";""
"20";"Steels, Carbon/ Low Alloy";"chlordane";"4,7-methano-1H-indene, 1,2,4,5,6,7,8,8-octachloro-2,3,3a,4,7,7a-hexahydro-";"57-74-9 [12789-03-6]";"C10H6Cl8";"agricultural chemicals";"";"100";"25 – 225";"<20";"32,210,219";"";"";"";"";"";"";"";"";"";"";"";"";"";""
"";"";"";"";"";"";"";"";"";"";"";"";"";"";"";"";"";"";"";"";"";"";"";"";"";""
"";"";"";"";"";"";"";"";"";"";"";"";"";"";"";"";"";"";"";"";"";"";"";"";"";""
"Corrosion Survey Database (COR•SUR) © 2002 NACE International";"";"";"";"";"";"";"";"";"";"";"";"";"";"";"";"";"";"";"";"";"";"";"";"";""

File: data/corrosion_data/TableData - 2024-11-08T184227.395.csv
sep=;
"Title: Corrosion Survey Database (COR•SUR)";"";"";"";"";"";"";"";"";"";"";"";"";"";"";"";"";"";"";"";"";"";"";"";"";""
"Table: Heptachlor";"";"";"";"";"";"";"";"";"";"";"";"";"";"";"";"";"";"";"";"";"";"";"";"";""
"DOWNLOAD SHOWS ONLY THE DISPLAYED DATA, UP TO 50 ROWS";"";"";"";"";"";"";"";"";"";"";"";"";"";"";"";"";"";"";"";"";"";"";"";"";""
"No.";"material or substance name";"exposure medium";"exposure medium CAS RN";"exposure medium formula";"exposure medium class";"conc. (%)";"temp. (°F)";"corrosion rate (mil/yr)";"reference";"";"";"";"";"";"";"";"";"";"";"";"";"";"";"";""
"1";"Alloy 20-25-4Mo (904L)";"heptachlor";"76-44-8";"C10H5Cl7";"agricultural chemicals";"100";"203 – 225";"<2";"219";"";"";"";"";"";"";"";"";"";"";"";"";"";"";"";""
"2";"Alloy 20-38-3-3Cu (20Cb3/ 825)";"heptachlor";"76-44-8";"C10H5Cl7";"agricultural chemicals";"100";"203 – 225";"<2";"219";"";"";"";"";"";"";"";"";"";"";"";"";"";"";"";""
"3";"Alloy 30-44-5-3W (G-30)";"heptachlor";"76-44-8";"C10H5Cl7";"agricultural chemicals";"100";"203 – 225";"<2";"219";"";"";"";"";"";"";"";"";"";"";"";"";"";"";"";""
"4";"Aluminum Alloy (3003/ 5154)";"heptachlor";"76-44-8";"C10H5Cl7";"agricultural chemicals";"100";"203 – 225";"<2";"219";"";"";"";"";"";"";"";"";"";"";"";"";"";"";"";""
"5";"Austenitic Cr-Ni Stainless Steel (18-8; 304/ 304L/ 347)";"heptachlor";"76-44-8";"C10H5Cl7";"agricultural chemicals";"100";"203 – 225";"<2";"219";"";"";"";"";"";"";"";"";"";"";"";"";"";"";"";""
"6";"Austenitic Cr-Ni-Mo Stainless Steel (17-12-3; 316L/ 317L)";"heptachlor";"76-44-8";"C10H5Cl7";"agricultural chemicals";"100";"203 – 225";"<2";"219";"";"";"";"";"";"";"";"";"";"";"";"";"";"";"";""
"7";"Brass (>15Zn)";"heptachlor";"76-44-8";"C10H5Cl7";"agricultural chemicals";"100";"203 – 225";"<2";"219";"";"";"";"";"";"";"";"";"";"";"";"";"";"";"";""
"8";"Cast Iron, Gray/ Ductile";"heptachlor";"76-44-8";"C10H5Cl7";"agricultural chemicals";"100";"203 – 225";"<2";"219";"";"";"";"";"";"";"";"";"";"";"";"";"";"";"";""
"9";"Copper/ Bronze/ Low Brass";"heptachlor";"76-44-8";"C10H5Cl7";"agricultural chemicals";"100";"203 – 225";"<2";"219";"";"";"";"";"";"";"";"";"";"";"";"";"";"";"";""
"10";"Copper-Nickel";"heptachlor";"76-44-8";"C10H5Cl7";"agricultural chemicals";"100";"203 – 225";"<2";"219";"";"";"";"";"";"";"";"";"";"";"";"";"";"";"";""
"11";"Cr Stainless Steel (12Cr)";"heptachlor";"76-44-8";"C10H5Cl7";"agricultural chemicals";"100";"203 – 225";"<2";"219";"";"";"";"";"";"";"";"";"";"";"";"";"";"";"";""
"12";"Cr Stainless Steel (17Cr)";"heptachlor";"76-44-8";"C10H5Cl7";"agricultural chemicals";"100";"203 – 225";"<2";"219";"";"";"";"";"";"";"";"";"";"";"";"";"";"";"";""
"13";"Gold/ Platinum";"heptachlor";"76-44-8";"C10H5Cl7";"agricultural chemicals";"100";"203 – 225";"<2";"219";"";"";"";"";"";"";"";"";"";"";"";"";"";"";"";""
"14";"Lead";"heptachlor";"76-44-8";"C10H5Cl7";"agricultural chemicals";"100";"203 – 225";"<2";"219";"";"";"";"";"";"";"";"";"";"";"";"";"";"";"";""
"15";"Mo Superalloy (Ni-Cr-Fe-9Mo; 625/ 725)";"heptachlor";"76-44-8";"C10H5Cl7";"agricultural chemicals";"100";"203 – 225";"<2";"219";"";"";"";"";"";"";"";"";"";"";"";"";"";"";"";""
"16";"Mo Superalloy (Ni-16Cr-16Mo; C276)";"heptachlor";"76-44-8";"C10H5Cl7";"agricultural chemicals";"100";"203 – 225";"<2";"219";"";"";"";"";"";"";"";"";"";"";"";"";"";"";"";""
"17";"Mo Superalloy (Ni-20Cr-16Mo-4W; 686)";"heptachlor";"76-44-8";"C10H5Cl7";"agricultural chemicals";"100";"203 – 225";"<2";"219";"";"";"";"";"";"";"";"";"";"";"";"";"";"";"";""
"18";"Mo Superalloy (Ni-22Cr-16Mo; C22/ 59)";"heptachlor";"76-44-8";"C10H5Cl7";"agricultural chemicals";"100";"203 – 225";"<2";"219";"";"";"";"";"";"";"";"";"";"";"";"";"";"";"";""
"19";"Mo Superalloy (Ni-23Cr-16Mo-1Cu; C20000)";"heptachlor";"76-44-8";"C10H5Cl7";"agricultural chemicals";"100";"203 – 225";"<2";"219";"";"";"";"";"";"";"";"";"";"";"";"";"";"";"";""
"20";"Nickel (200)";"heptachlor";"76-44-8";"C10H5Cl7";"agricultural chemicals";"100";"203 – 225";"<2";"219";"";"";"";"";"";"";"";"";"";"";"";"";"";"";"";""
"21";"Nickel Cast Iron (15-35Ni)";"heptachlor";"76-44-8";"C10H5Cl7";"agricultural chemicals";"100";"203 – 225";"<2";"219";"";"";"";"";"";"";"";"";"";"";"";"";"";"";"";""
"22";"Nickel-Copper (400)";"heptachlor";"76-44-8";"C10H5Cl7";"agricultural chemicals";"100";"203 – 225";"<2";"219";"";"";"";"";"";"";"";"";"";"";"";"";"";"";"";""
"23";"Ni-Cr-Fe Alloy (600/ 690)";"heptachlor";"76-44-8";"C10H5Cl7";"agricultural chemicals";"100";"203 – 225";"<2";"219";"";"";"";"";"";"";"";"";"";"";"";"";"";"";"";""
"24";"Ni-Mo Alloy (Ni-30Mo; B-2)";"heptachlor";"76-44-8";"C10H5Cl7";"agricultural chemicals";"100";"203 – 225";"<2";"219";"";"";"";"";"";"";"";"";"";"";"";"";"";"";"";""
"25";"Silicon Cast Iron (14Si)";"heptachlor";"76-44-8";"C10H5Cl7";"agricultural chemicals";"100";"203 – 237";"<2";"218";"";"";"";"";"";"";"";"";"";"";"";"";"";"";"";""
"26";"Silver";"heptachlor";"76-44-8";"C10H5Cl7";"agricultural chemicals";"100";"203 – 225";"<2";"219";"";"";"";"";"";"";"";"";"";"";"";"";"";"";"";""
"27";"Steels, Carbon/ Low Alloy";"heptachlor";"76-44-8";"C10H5Cl7";"agricultural chemicals";"100";"203 – 225";"<2";"219";"";"";"";"";"";"";"";"";"";"";"";"";"";"";"";""
"28";"Superferritic Stainless Steel (26-1)";"heptachlor";"76-44-8";"C10H5Cl7";"agricultural chemicals";"100";"203 – 225";"<2";"219";"";"";"";"";"";"";"";"";"";"";"";"";"";"";"";""
"29";"Tantalum";"heptachlor";"76-44-8";"C10H5Cl7";"agricultural chemicals";"100";"203 – 225";"<2";"219";"";"";"";"";"";"";"";"";"";"";"";"";"";"";"";""
"30";"Titanium, Unalloyed";"heptachlor";"76-44-8";"C10H5Cl7";"agricultural chemicals";"100";"203 – 225";"<2";"219";"";"";"";"";"";"";"";"";"";"";"";"";"";"";"";""
"31";"Zirconium";"heptachlor";"76-44-8";"C10H5Cl7";"agricultural chemicals";"100";"203 – 225";"<2";"219";"";"";"";"";"";"";"";"";"";"";"";"";"";"";"";""
"";"";"";"";"";"";"";"";"";"";"";"";"";"";"";"";"";"";"";"";"";"";"";"";"";""
"";"";"";"";"";"";"";"";"";"";"";"";"";"";"";"";"";"";"";"";"";"";"";"";"";""
"Corrosion Survey Database (COR•SUR) © 2002 NACE International";"";"";"";"";"";"";"";"";"";"";"";"";"";"";"";"";"";"";"";"";"";"";"";"";""

File: data/corrosion_data/TableData - 2024-11-08T184235.046.csv
sep=;
"Title: Corrosion Survey Database (COR•SUR)";"";"";"";"";"";"";"";"";"";"";"";"";"";"";"";"";"";"";"";"";"";"";"";"";""
"Table: Hexaethyl tetraphosphate";"";"";"";"";"";"";"";"";"";"";"";"";"";"";"";"";"";"";"";"";"";"";"";"";""
"DOWNLOAD SHOWS ONLY THE DISPLAYED DATA, UP TO 50 ROWS";"";"";"";"";"";"";"";"";"";"";"";"";"";"";"";"";"";"";"";"";"";"";"";"";""
"No.";"material or substance name";"exposure medium";"exposure medium synonym";"exposure medium CAS RN";"exposure medium formula";"exposure medium class";"conc. (%)";"temp. (°F)";"corrosion rate (mil/yr)";"reference";"";"";"";"";"";"";"";"";"";"";"";"";"";"";""
"1";"Austenitic Cr-Ni Stainless Steel (18-8; 304/ 304L/ 347)";"hexaethyl tetraphosphate";"ethyl tetraphosphate";"757-58-4";"C12H30O13P4";"agricultural chemicals";"100";"25 – 75";"<2";"219";"";"";"";"";"";"";"";"";"";"";"";"";"";"";""
"2";"Austenitic Cr-Ni-Mo Stainless Steel (17-12-3; 316L/ 317L)";"hexaethyl tetraphosphate";"ethyl tetraphosphate";"757-58-4";"C12H30O13P4";"agricultural chemicals";"100";"25 – 75";"<2";"219";"";"";"";"";"";"";"";"";"";"";"";"";"";"";""
"3";"Brass (>15Zn)";"hexaethyl tetraphosphate";"ethyl tetraphosphate";"757-58-4";"C12H30O13P4";"agricultural chemicals";"100";"25 – 75";"<2";"219";"";"";"";"";"";"";"";"";"";"";"";"";"";"";""
"4";"Cast Iron, Gray/ Ductile";"hexaethyl tetraphosphate";"ethyl tetraphosphate";"757-58-4";"C12H30O13P4";"agricultural chemicals";"100";"25 – 75";"<2";"219";"";"";"";"";"";"";"";"";"";"";"";"";"";"";""
"5";"Copper/ Bronze/ Low Brass";"hexaethyl tetraphosphate";"ethyl tetraphosphate";"757-58-4";"C12H30O13P4";"agricultural chemicals";"100";"25 – 75";"<2";"219";"";"";"";"";"";"";"";"";"";"";"";"";"";"";""
"6";"Gold/ Platinum";"hexaethyl tetraphosphate";"ethyl tetraphosphate";"757-58-4";"C12H30O13P4";"agricultural chemicals";">85";"25 – 75";"<2";"219";"";"";"";"";"";"";"";"";"";"";"";"";"";"";""
"7";"Gold/ Platinum";"hexaethyl tetraphosphate";"ethyl tetraphosphate";"757-58-4";"C12H30O13P4";"agricultural chemicals";"100";"25 – 225";"<2";"219";"";"";"";"";"";"";"";"";"";"";"";"";"";"";""
"8";"Nickel Cast Iron (15-35Ni)";"hexaethyl tetraphosphate";"ethyl tetraphosphate";"757-58-4";"C12H30O13P4";"agricultural chemicals";"100";"25 – 75";"<2";"219";"";"";"";"";"";"";"";"";"";"";"";"";"";"";""
"9";"Silicon Cast Iron (14Si)";"hexaethyl tetraphosphate";"ethyl tetraphosphate";"757-58-4";"C12H30O13P4";"agricultural chemicals";"100";"52 – 102";"<2";"218";"";"";"";"";"";"";"";"";"";"";"";"";"";"";""
"10";"Steels, Carbon/ Low Alloy";"hexaethyl tetraphosphate";"ethyl tetraphosphate";"757-58-4";"C12H30O13P4";"agricultural chemicals";"85 – 95";"25 – 75";">50";"219";"";"";"";"";"";"";"";"";"";"";"";"";"";"";""
"11";"Steels, Carbon/ Low Alloy";"hexaethyl tetraphosphate";"ethyl tetraphosphate";"757-58-4";"C12H30O13P4";"agricultural chemicals";"100";"25 – 75";"<2";"219";"";"";"";"";"";"";"";"";"";"";"";"";"";"";""
"12";"Tantalum";"hexaethyl tetraphosphate";"ethyl tetraphosphate";"757-58-4";"C12H30O13P4";"agricultural chemicals";">85";"25 – 75";"<2";"219";"";"";"";"";"";"";"";"";"";"";"";"";"";"";""
"13";"Tantalum";"hexaethyl tetraphosphate";"ethyl tetraphosphate";"757-58-4";"C12H30O13P4";"agricultural chemicals";"100";"25 – 225";"<2";"219";"";"";"";"";"";"";"";"";"";"";"";"";"";"";""
"14";"Titanium, Unalloyed";"hexaethyl tetraphosphate";"ethyl tetraphosphate";"757-58-4";"C12H30O13P4";"agricultural chemicals";"100";"25 – 75";">50";"219";"";"";"";"";"";"";"";"";"";"";"";"";"";"";""
"15";"Zirconium";"hexaethyl tetraphosphate";"ethyl tetraphosphate";"757-58-4";"C12H30O13P4";"agricultural chemicals";"100";"25 – 75";"<2";"219";"";"";"";"";"";"";"";"";"";"";"";"";"";"";""
"";"";"";"";"";"";"";"";"";"";"";"";"";"";"";"";"";"";"";"";"";"";"";"";"";""
"";"";"";"";"";"";"";"";"";"";"";"";"";"";"";"";"";"";"";"";"";"";"";"";"";""
"Corrosion Survey Database (COR•SUR) © 2002 NACE International";"";"";"";"";"";"";"";"";"";"";"";"";"";"";"";"";"";"";"";"";"";"";"";"";""

File: data/corrosion_data/TableData - 2024-11-08T184240.116.csv
sep=;
"Title: Corrosion Survey Database (COR•SUR)";"";"";"";"";"";"";"";"";"";"";"";"";"";"";"";"";"";"";"";"";"";"";"";"";""
"Table: Parathion";"";"";"";"";"";"";"";"";"";"";"";"";"";"";"";"";"";"";"";"";"";"";"";"";""
"DOWNLOAD SHOWS ONLY THE DISPLAYED DATA, UP TO 50 ROWS";"";"";"";"";"";"";"";"";"";"";"";"";"";"";"";"";"";"";"";"";"";"";"";"";""
"No.";"material or substance name";"exposure medium";"exposure medium CAS RN";"exposure medium formula";"exposure medium class";"conc. (%)";"temp. (°F)";"corrosion rate (mil/yr)";"reference";"";"";"";"";"";"";"";"";"";"";"";"";"";"";"";""
"1";"Alloy 20-25-4Mo (904L)";"parathion";"56-38-2";"C10H14NO5PS";"agricultural chemicals";"5 – 15";"25 – 75";"<2";"219";"";"";"";"";"";"";"";"";"";"";"";"";"";"";"";""
"2";"Alloy 20-25-4Mo (904L)";"parathion";"56-38-2";"C10H14NO5PS";"agricultural chemicals";"100";"25 – 75";"<2";"219";"";"";"";"";"";"";"";"";"";"";"";"";"";"";"";""
"3";"Alloy 20-38-3-3Cu (20Cb3/ 825)";"parathion";"56-38-2";"C10H14NO5PS";"agricultural chemicals";"5 – 15";"25 – 75";"<2";"219";"";"";"";"";"";"";"";"";"";"";"";"";"";"";"";""
"4";"Alloy 20-38-3-3Cu (20Cb3/ 825)";"parathion";"56-38-2";"C10H14NO5PS";"agricultural chemicals";"100";"25 – 75";"<2";"219";"";"";"";"";"";"";"";"";"";"";"";"";"";"";"";""
"5";"Alloy 30-44-5-3W (G-30)";"parathion";"56-38-2";"C10H14NO5PS";"agricultural chemicals";"5 – 15";"25 – 75";"<2";"219";"";"";"";"";"";"";"";"";"";"";"";"";"";"";"";""
"6";"Alloy 30-44-5-3W (G-30)";"parathion";"56-38-2";"C10H14NO5PS";"agricultural chemicals";"100";"25 – 75";"<2";"219";"";"";"";"";"";"";"";"";"";"";"";"";"";"";"";""
"7";"Aluminum Alloy (3003/ 5154)";"parathion";"56-38-2";"C10H14NO5PS";"agricultural chemicals";"5 – 15";"25 – 75";">50";"219";"";"";"";"";"";"";"";"";"";"";"";"";"";"";"";""
"8";"Aluminum Alloy (3003/ 5154)";"parathion";"56-38-2";"C10H14NO5PS";"agricultural chemicals";"100";"25 – 75";">50";"219";"";"";"";"";"";"";"";"";"";"";"";"";"";"";"";""
"9";"Austenitic Cr-Ni Stainless Steel (18-8; 304/ 304L/ 347)";"parathion";"56-38-2";"C10H14NO5PS";"agricultural chemicals";"5 – 15";"25 – 75";"<2";"219";"";"";"";"";"";"";"";"";"";"";"";"";"";"";"";""
"10";"Austenitic Cr-Ni Stainless Steel (18-8; 304/ 304L/ 347)";"parathion";"56-38-2";"C10H14NO5PS";"agricultural chemicals";"100";"25 – 75";"<2";"219";"";"";"";"";"";"";"";"";"";"";"";"";"";"";"";""
"11";"Austenitic Cr-Ni-Mo Stainless Steel (17-12-3; 316L/ 317L)";"parathion";"56-38-2";"C10H14NO5PS";"agricultural chemicals";"5 – 15";"25 – 75";"<2";"219";"";"";"";"";"";"";"";"";"";"";"";"";"";"";"";""
"12";"Austenitic Cr-Ni-Mo Stainless Steel (17-12-3; 316L/ 317L)";"parathion";"56-38-2";"C10H14NO5PS";"agricultural chemicals";"100";"25 – 75";"<2";"219";"";"";"";"";"";"";"";"";"";"";"";"";"";"";"";""
"13";"Brass (>15Zn)";"parathion";"56-38-2";"C10H14NO5PS";"agricultural chemicals";"100";"25 – 75";">50";"219";"";"";"";"";"";"";"";"";"";"";"";"";"";"";"";""
"14";"Cast Iron, Gray/ Ductile";"parathion";"56-38-2";"C10H14NO5PS";"agricultural chemicals";"5 – 15";"25 – 75";">50";"219";"";"";"";"";"";"";"";"";"";"";"";"";"";"";"";""
"15";"Cast Iron, Gray/ Ductile";"parathion";"56-38-2";"C10H14NO5PS";"agricultural chemicals";"100";"25 – 75";">50";"219";"";"";"";"";"";"";"";"";"";"";"";"";"";"";"";""
"16";"Copper/ Bronze/ Low Brass";"parathion";"56-38-2";"C10H14NO5PS";"agricultural chemicals";"85 – 95";"25 – 75";">50";"219";"";"";"";"";"";"";"";"";"";"";"";"";"";"";"";""
"17";"Nickel-Copper (400)";"parathion";"56-38-2";"C10H14NO5PS";"agricultural chemicals";"5 – 15";"25 – 75";"<2";"219";"";"";"";"";"";"";"";"";"";"";"";"";"";"";"";""
"18";"Nickel-Copper (400)";"parathion";"56-38-2";"C10H14NO5PS";"agricultural chemicals";"100";"25 – 75";"<2";"219";"";"";"";"";"";"";"";"";"";"";"";"";"";"";"";""
"19";"Silicon Cast Iron (14Si)";"parathion";"56-38-2";"C10H14NO5PS";"agricultural chemicals";"100";"52 – 237";"<20";"218";"";"";"";"";"";"";"";"";"";"";"";"";"";"";"";""
"20";"Steels, Carbon/ Low Alloy";"parathion";"56-38-2";"C10H14NO5PS";"agricultural chemicals";"5 – 15";"25 – 75";">50";"219";"";"";"";"";"";"";"";"";"";"";"";"";"";"";"";""
"21";"Steels, Carbon/ Low Alloy";"parathion";"56-38-2";"C10H14NO5PS";"agricultural chemicals";"100";"25 – 75";">50";"219";"";"";"";"";"";"";"";"";"";"";"";"";"";"";"";""
"22";"Superferritic Stainless Steel (26-1)";"parathion";"56-38-2";"C10H14NO5PS";"agricultural chemicals";"5 – 15";"25 – 75";"<2";"219";"";"";"";"";"";"";"";"";"";"";"";"";"";"";"";""
"23";"Superferritic Stainless Steel (26-1)";"parathion";"56-38-2";"C10H14NO5PS";"agricultural chemicals";"100";"25 – 75";"<2";"219";"";"";"";"";"";"";"";"";"";"";"";"";"";"";"";""
"";"";"";"";"";"";"";"";"";"";"";"";"";"";"";"";"";"";"";"";"";"";"";"";"";""
"";"";"";"";"";"";"";"";"";"";"";"";"";"";"";"";"";"";"";"";"";"";"";"";"";""
"Corrosion Survey Database (COR•SUR) © 2002 NACE International";"";"";"";"";"";"";"";"";"";"";"";"";"";"";"";"";"";"";"";"";"";"";"";"";""

File: data/corrosion_data/TableData - 2024-11-08T184308.797.csv
sep=;
"Title: Corrosion Survey Database (COR•SUR)";"";"";"";"";"";"";"";"";"";"";"";"";"";"";"";"";"";"";"";"";"";"";"";"";""
"Table: Allyl alcohol";"";"";"";"";"";"";"";"";"";"";"";"";"";"";"";"";"";"";"";"";"";"";"";"";""
"DOWNLOAD SHOWS ONLY THE DISPLAYED DATA, UP TO 50 ROWS";"";"";"";"";"";"";"";"";"";"";"";"";"";"";"";"";"";"";"";"";"";"";"";"";""
"No.";"material or substance name";"exposure medium";"exposure medium synonym";"exposure medium CAS RN";"exposure medium formula";"exposure medium class";"warnings";"conc. (%)";"temp. (°F)";"corrosion rate (mil/yr)";"reference";"";"";"";"";"";"";"";"";"";"";"";"";"";""
"1";"Alloy 20-25-4Mo (904L)";"allyl alcohol";"2-propen-1-ol";"107-18-6";"C3H6O";"alcohols";"";">5";"25 – 225";"<2";"207,215,219";"";"";"";"";"";"";"";"";"";"";"";"";"";""
"2";"Alloy 20-25-4Mo (904L)";"allyl alcohol";"2-propen-1-ol";"107-18-6";"C3H6O";"alcohols";"";"100";"25 – 325";"<2";"207,215,219";"";"";"";"";"";"";"";"";"";"";"";"";"";""
"3";"Alloy 20-38-3-3Cu (20Cb3/ 825)";"allyl alcohol";"2-propen-1-ol";"107-18-6";"C3H6O";"alcohols";"";">5";"25 – 225";"<2";"207,215,219";"";"";"";"";"";"";"";"";"";"";"";"";"";""
"4";"Alloy 20-38-3-3Cu (20Cb3/ 825)";"allyl alcohol";"2-propen-1-ol";"107-18-6";"C3H6O";"alcohols";"";"100";"25 – 325";"<2";"207,215,219";"";"";"";"";"";"";"";"";"";"";"";"";"";""
"5";"Alloy 30-44-5-3W (G-30)";"allyl alcohol";"2-propen-1-ol";"107-18-6";"C3H6O";"alcohols";"";">5";"25 – 225";"<2";"207,215,219";"";"";"";"";"";"";"";"";"";"";"";"";"";""
"6";"Alloy 30-44-5-3W (G-30)";"allyl alcohol";"2-propen-1-ol";"107-18-6";"C3H6O";"alcohols";"";"100";"25 – 325";"<2";"207,215,219";"";"";"";"";"";"";"";"";"";"";"";"";"";""
"7";"Aluminum Alloy (3003/ 5154)";"allyl alcohol";"2-propen-1-ol";"107-18-6";"C3H6O";"alcohols";"hazardous!";">5";"25 – 225";"<20";"207,215,219,220";"";"";"";"";"";"";"";"";"";"";"";"";"";""
"8";"Aluminum Alloy (3003/ 5154)";"allyl alcohol";"2-propen-1-ol";"107-18-6";"C3H6O";"alcohols";"possible hazard";"85 – 95";"225 – 325";">50";"207,215,219,220";"";"";"";"";"";"";"";"";"";"";"";"";"";""
"9";"Austenitic Cr-Ni Stainless Steel (18-8; 304/ 304L/ 347)";"allyl alcohol";"2-propen-1-ol";"107-18-6";"C3H6O";"alcohols";"";">5";"25 – 225";"<2";"207,215,219";"";"";"";"";"";"";"";"";"";"";"";"";"";""
"10";"Austenitic Cr-Ni Stainless Steel (18-8; 304/ 304L/ 347)";"allyl alcohol";"2-propen-1-ol";"107-18-6";"C3H6O";"alcohols";"";"100";"25 – 325";"<2";"207,215,219";"";"";"";"";"";"";"";"";"";"";"";"";"";""
"11";"Austenitic Cr-Ni-Mo Stainless Steel (17-12-3; 316L/ 317L)";"allyl alcohol";"2-propen-1-ol";"107-18-6";"C3H6O";"alcohols";"";">5";"25 – 225";"<2";"207,215,219";"";"";"";"";"";"";"";"";"";"";"";"";"";""
"12";"Austenitic Cr-Ni-Mo Stainless Steel (17-12-3; 316L/ 317L)";"allyl alcohol";"2-propen-1-ol";"107-18-6";"C3H6O";"alcohols";"";"100";"25 – 325";"<2";"207,215,219";"";"";"";"";"";"";"";"";"";"";"";"";"";""
"13";"Brass (>15Zn)";"allyl alcohol";"2-propen-1-ol";"107-18-6";"C3H6O";"alcohols";"";">5";"25 – 225";"<20";"207,215,219";"";"";"";"";"";"";"";"";"";"";"";"";"";""
"14";"Cast Iron, Gray/ Ductile";"allyl alcohol";"2-propen-1-ol";"107-18-6";"C3H6O";"alcohols";"";">5";"25 – 225";"<2";"207,215,219";"";"";"";"";"";"";"";"";"";"";"";"";"";""
"15";"Copper/ Bronze/ Low Brass";"allyl alcohol";"2-propen-1-ol";"107-18-6";"C3H6O";"alcohols";"";">5";"25 – 225";"<2";"207,215,219";"";"";"";"";"";"";"";"";"";"";"";"";"";""
"16";"Copper/ Bronze/ Low Brass";"allyl alcohol";"2-propen-1-ol";"107-18-6";"C3H6O";"alcohols";"";"100";"25 – 425";"<2";"207,215,219";"";"";"";"";"";"";"";"";"";"";"";"";"";""
"17";"Copper-Nickel";"allyl alcohol";"2-propen-1-ol";"107-18-6";"C3H6O";"alcohols";"";">5";"25 – 225";"<2";"207,215,219";"";"";"";"";"";"";"";"";"";"";"";"";"";""
"18";"Cr Stainless Steel (12Cr)";"allyl alcohol";"2-propen-1-ol";"107-18-6";"C3H6O";"alcohols";"";">5";"25 – 225";"<2";"207,215,219";"";"";"";"";"";"";"";"";"";"";"";"";"";""
"19";"Cr Stainless Steel (12Cr)";"allyl alcohol";"2-propen-1-ol";"107-18-6";"C3H6O";"alcohols";"";"100";"25 – 325";"<2";"207,215,219";"";"";"";"";"";"";"";"";"";"";"";"";"";""
"20";"Cr Stainless Steel (17Cr)";"allyl alcohol";"2-propen-1-ol";"107-18-6";"C3H6O";"alcohols";"";">5";"25 – 225";"<2";"207,215,219";"";"";"";"";"";"";"";"";"";"";"";"";"";""
"21";"Cr Stainless Steel (17Cr)";"allyl alcohol";"2-propen-1-ol";"107-18-6";"C3H6O";"alcohols";"";"100";"25 – 325";"<2";"207,215,219";"";"";"";"";"";"";"";"";"";"";"";"";"";""
"22";"Gold/ Platinum";"allyl alcohol";"2-propen-1-ol";"107-18-6";"C3H6O";"alcohols";"";">5";"25 – 225";"<2";"207,215,219";"";"";"";"";"";"";"";"";"";"";"";"";"";""
"23";"Lead";"allyl alcohol";"2-propen-1-ol";"107-18-6";"C3H6O";"alcohols";"";"5 – 95";"25 – 225";"<20";"207,215,219";"";"";"";"";"";"";"";"";"";"";"";"";"";""
"24";"Lead";"allyl alcohol";"2-propen-1-ol";"107-18-6";"C3H6O";"alcohols";"";"100";"25 – 225";"<2";"207,215,219";"";"";"";"";"";"";"";"";"";"";"";"";"";""
"25";"Mo Superalloy (Ni-Cr-Fe-9Mo; 625/ 725)";"allyl alcohol";"2-propen-1-ol";"107-18-6";"C3H6O";"alcohols";"";">5";"25 – 225";"<2";"207,215,219";"";"";"";"";"";"";"";"";"";"";"";"";"";""
"26";"Mo Superalloy (Ni-16Cr-16Mo; C276)";"allyl alcohol";"2-propen-1-ol";"107-18-6";"C3H6O";"alcohols";"";">5";"25 – 225";"<2";"207,215,219";"";"";"";"";"";"";"";"";"";"";"";"";"";""
"27";"Mo Superalloy (Ni-20Cr-16Mo-4W; 686)";"allyl alcohol";"2-propen-1-ol";"107-18-6";"C3H6O";"alcohols";"";">5";"25 – 225";"<2";"207,215,219";"";"";"";"";"";"";"";"";"";"";"";"";"";""
"28";"Mo Superalloy (Ni-22Cr-16Mo; C22/ 59)";"allyl alcohol";"2-propen-1-ol";"107-18-6";"C3H6O";"alcohols";"";">5";"25 – 225";"<2";"207,215,219";"";"";"";"";"";"";"";"";"";"";"";"";"";""
"29";"Mo Superalloy (Ni-23Cr-16Mo-1Cu; C20000)";"allyl alcohol";"2-propen-1-ol";"107-18-6";"C3H6O";"alcohols";"";">5";"25 – 225";"<2";"207,215,219";"";"";"";"";"";"";"";"";"";"";"";"";"";""
"30";"Nickel (200)";"allyl alcohol";"2-propen-1-ol";"107-18-6";"C3H6O";"alcohols";"";">5";"25 – 225";"<2";"207,215,219";"";"";"";"";"";"";"";"";"";"";"";"";"";""
"31";"Nickel (200)";"allyl alcohol";"2-propen-1-ol";"107-18-6";"C3H6O";"alcohols";"";"100";"25 – 325";"<2";"207,215,219";"";"";"";"";"";"";"";"";"";"";"";"";"";""
"32";"Nickel Cast Iron (15-35Ni)";"allyl alcohol";"2-propen-1-ol";"107-18-6";"C3H6O";"alcohols";"";">5";"25 – 225";"<2";"207,215,219";"";"";"";"";"";"";"";"";"";"";"";"";"";""
"33";"Nickel-Copper (400)";"allyl alcohol";"2-propen-1-ol";"107-18-6";"C3H6O";"alcohols";"";">5";"25 – 225";"<2";"207,215,219";"";"";"";"";"";"";"";"";"";"";"";"";"";""
"34";"Nickel-Copper (400)";"allyl alcohol";"2-propen-1-ol";"107-18-6";"C3H6O";"alcohols";"";"100";"25 – 325";"<2";"207,215,219";"";"";"";"";"";"";"";"";"";"";"";"";"";""
"35";"Ni-Cr-Fe Alloy (600/ 690)";"allyl alcohol";"2-propen-1-ol";"107-18-6";"C3H6O";"alcohols";"";">5";"25 – 225";"<2";"207,215,219";"";"";"";"";"";"";"";"";"";"";"";"";"";""
"36";"Ni-Cr-Fe Alloy (600/ 690)";"allyl alcohol";"2-propen-1-ol";"107-18-6";"C3H6O";"alcohols";"";"100";"25 – 325";"<2";"207,215,219";"";"";"";"";"";"";"";"";"";"";"";"";"";""
"37";"Ni-Mo Alloy (Ni-30Mo; B-2)";"allyl alcohol";"2-propen-1-ol";"107-18-6";"C3H6O";"alcohols";"";">5";"25 – 225";"<2";"207,215,219";"";"";"";"";"";"";"";"";"";"";"";"";"";""
"38";"Silicon Cast Iron (14Si)";"allyl alcohol";"2-propen-1-ol";"107-18-6";"C3H6O";"alcohols";"";">5";"52 – 237";"<2";"207,215,218";"";"";"";"";"";"";"";"";"";"";"";"";"";""
"39";"Silver";"allyl alcohol";"2-propen-1-ol";"107-18-6";"C3H6O";"alcohols";"";">5";"25 – 225";"<2";"207,215,219";"";"";"";"";"";"";"";"";"";"";"";"";"";""
"40";"Steels, Carbon/ Low Alloy";"allyl alcohol";"2-propen-1-ol";"107-18-6";"C3H6O";"alcohols";"";">5";"25 – 225";"<2";"207,215,219";"";"";"";"";"";"";"";"";"";"";"";"";"";""
"41";"Superferritic Stainless Steel (26-1)";"allyl alcohol";"2-propen-1-ol";"107-18-6";"C3H6O";"alcohols";"";">5";"25 – 225";"<2";"207,215,219";"";"";"";"";"";"";"";"";"";"";"";"";"";""
"42";"Superferritic Stainless Steel (26-1)";"allyl alcohol";"2-propen-1-ol";"107-18-6";"C3H6O";"alcohols";"";"100";"25 – 325";"<2";"207,215,219";"";"";"";"";"";"";"";"";"";"";"";"";"";""
"43";"Tantalum";"allyl alcohol";"2-propen-1-ol";"107-18-6";"C3H6O";"alcohols";"";">5";"25 – 225";"<2";"207,215,219";"";"";"";"";"";"";"";"";"";"";"";"";"";""
"44";"Titanium, Unalloyed";"allyl alcohol";"2-propen-1-ol";"107-18-6";"C3H6O";"alcohols";"";">5";"25 – 225";"<2";"207,215,219";"";"";"";"";"";"";"";"";"";"";"";"";"";""
"45";"Zirconium";"allyl alcohol";"2-propen-1-ol";"107-18-6";"C3H6O";"alcohols";"";">5";"25 – 225";"<2";"207,215,219";"";"";"";"";"";"";"";"";"";"";"";"";"";""
"";"";"";"";"";"";"";"";"";"";"";"";"";"";"";"";"";"";"";"";"";"";"";"";"";""
"";"";"";"";"";"";"";"";"";"";"";"";"";"";"";"";"";"";"";"";"";"";"";"";"";""
"Corrosion Survey Database (COR•SUR) © 2002 NACE International";"";"";"";"";"";"";"";"";"";"";"";"";"";"";"";"";"";"";"";"";"";"";"";"";""
