Repository: Mahyar-rajabi94/TF_SDL

File: data/corrosion_data/TableData - 2024-11-08T184324.081.csv
sep=;
"Title: Corrosion Survey Database (COR•SUR)";"";"";"";"";"";"";"";"";"";"";"";"";"";"";"";"";"";"";"";"";"";"";"";"";""
"Table: Amyl alcohol";"";"";"";"";"";"";"";"";"";"";"";"";"";"";"";"";"";"";"";"";"";"";"";"";""
"DOWNLOAD SHOWS ONLY THE DISPLAYED DATA, UP TO 50 ROWS";"";"";"";"";"";"";"";"";"";"";"";"";"";"";"";"";"";"";"";"";"";"";"";"";""
"No.";"material or substance name";"exposure medium";"exposure medium synonym";"exposure medium CAS RN";"exposure medium formula";"exposure medium class";"warnings";"conc. (%)";"temp. (°F)";"corrosion rate (mil/yr)";"reference";"";"";"";"";"";"";"";"";"";"";"";"";"";""
"1";"Alloy 20-25-4Mo (904L)";"amyl alcohol";"1-pentanol";"71-41-0";"C5H12O";"alcohols";"";"100";"25 – 225";"<2";"219,220";"";"";"";"";"";"";"";"";"";"";"";"";"";""
"2";"Alloy 20-38-3-3Cu (20Cb3/ 825)";"amyl alcohol";"1-pentanol";"71-41-0";"C5H12O";"alcohols";"";"100";"25 – 225";"<2";"219,220";"";"";"";"";"";"";"";"";"";"";"";"";"";""
"3";"Alloy 30-44-5-3W (G-30)";"amyl alcohol";"1-pentanol";"71-41-0";"C5H12O";"alcohols";"";"100";"25 – 225";"<2";"219,220";"";"";"";"";"";"";"";"";"";"";"";"";"";""
"4";"Aluminum Alloy (3003/ 5154)";"amyl alcohol";"1-pentanol";"71-41-0";"C5H12O";"alcohols";"hazardous!";"100";"25 – 75";"<2";"219,220";"";"";"";"";"";"";"";"";"";"";"";"";"";""
"5";"Aluminum Alloy (3003/ 5154)";"amyl alcohol";"1-pentanol";"71-41-0";"C5H12O";"alcohols";"possible hazard";"100";"175 – 225";">50";"219,220";"";"";"";"";"";"";"";"";"";"";"";"";"";""
"6";"Austenitic Cr-Ni Stainless Steel (18-8; 304/ 304L/ 347)";"amyl alcohol";"1-pentanol";"71-41-0";"C5H12O";"alcohols";"";"100";"25 – 225";"<2";"219,220";"";"";"";"";"";"";"";"";"";"";"";"";"";""
"7";"Austenitic Cr-Ni-Mo Stainless Steel (17-12-3; 316L/ 317L)";"amyl alcohol";"1-pentanol";"71-41-0";"C5H12O";"alcohols";"";"100";"25 – 225";"<2";"219,220";"";"";"";"";"";"";"";"";"";"";"";"";"";""
"8";"Brass (>15Zn)";"amyl alcohol";"1-pentanol";"71-41-0";"C5H12O";"alcohols";"";"100";"25 – 125";"<2";"219";"";"";"";"";"";"";"";"";"";"";"";"";"";""
"9";"Brass (>15Zn)";"amyl alcohol";"1-pentanol";"71-41-0";"C5H12O";"alcohols";"";"100";"125 – 225";"<20";"219";"";"";"";"";"";"";"";"";"";"";"";"";"";""
"10";"Cast Iron, Gray/ Ductile";"amyl alcohol";"1-pentanol";"71-41-0";"C5H12O";"alcohols";"";"100";"25 – 225";"<2";"219";"";"";"";"";"";"";"";"";"";"";"";"";"";""
"11";"Copper/ Bronze/ Low Brass";"amyl alcohol";"1-pentanol";"71-41-0";"C5H12O";"alcohols";"";"100";"25 – 225";"<2";"219";"";"";"";"";"";"";"";"";"";"";"";"";"";""
"12";"Copper/ Bronze/ Low Brass";"amyl alcohol";"1-pentanol";"71-41-0";"C5H12O";"alcohols";"";"100";"225 – 275";">50";"219";"";"";"";"";"";"";"";"";"";"";"";"";"";""
"13";"Copper-Nickel";"amyl alcohol";"1-pentanol";"71-41-0";"C5H12O";"alcohols";"";"100";"25 – 225";"<2";"219";"";"";"";"";"";"";"";"";"";"";"";"";"";""
"14";"Cr Stainless Steel (12Cr)";"amyl alcohol";"1-pentanol";"71-41-0";"C5H12O";"alcohols";"";"100";"25 – 225";"<2";"219";"";"";"";"";"";"";"";"";"";"";"";"";"";""
"15";"Cr Stainless Steel (17Cr)";"amyl alcohol";"1-pentanol";"71-41-0";"C5H12O";"alcohols";"";"100";"25 – 225";"<2";"219";"";"";"";"";"";"";"";"";"";"";"";"";"";""
"16";"Gold/ Platinum";"amyl alcohol";"1-pentanol";"71-41-0";"C5H12O";"alcohols";"";"100";"25 – 225";"<2";"219";"";"";"";"";"";"";"";"";"";"";"";"";"";""
"17";"Lead";"amyl alcohol";"1-pentanol";"71-41-0";"C5H12O";"alcohols";"";"100";"25 – 225";"<2";"219";"";"";"";"";"";"";"";"";"";"";"";"";"";""
"18";"Mo Superalloy (Ni-Cr-Fe-9Mo; 625/ 725)";"amyl alcohol";"1-pentanol";"71-41-0";"C5H12O";"alcohols";"";"100";"25 – 225";"<2";"219";"";"";"";"";"";"";"";"";"";"";"";"";"";""
"19";"Mo Superalloy (Ni-16Cr-16Mo; C276)";"amyl alcohol";"1-pentanol";"71-41-0";"C5H12O";"alcohols";"";"100";"25 – 225";"<2";"219";"";"";"";"";"";"";"";"";"";"";"";"";"";""
"20";"Mo Superalloy (Ni-20Cr-16Mo-4W; 686)";"amyl alcohol";"1-pentanol";"71-41-0";"C5H12O";"alcohols";"";"100";"25 – 225";"<2";"219";"";"";"";"";"";"";"";"";"";"";"";"";"";""
"21";"Mo Superalloy (Ni-22Cr-16Mo; C22/ 59)";"amyl alcohol";"1-pentanol";"71-41-0";"C5H12O";"alcohols";"";"100";"25 – 225";"<2";"219";"";"";"";"";"";"";"";"";"";"";"";"";"";""
"22";"Mo Superalloy (Ni-23Cr-16Mo-1Cu; C20000)";"amyl alcohol";"1-pentanol";"71-41-0";"C5H12O";"alcohols";"";"100";"25 – 225";"<2";"219";"";"";"";"";"";"";"";"";"";"";"";"";"";""
"23";"Nickel (200)";"amyl alcohol";"1-pentanol";"71-41-0";"C5H12O";"alcohols";"";"100";"25 – 125";"<2";"219";"";"";"";"";"";"";"";"";"";"";"";"";"";""
"24";"Nickel (200)";"amyl alcohol";"1-pentanol";"71-41-0";"C5H12O";"alcohols";"";"100";"125 – 225";"<20";"219";"";"";"";"";"";"";"";"";"";"";"";"";"";""
"25";"Nickel Cast Iron (15-35Ni)";"amyl alcohol";"1-pentanol";"71-41-0";"C5H12O";"alcohols";"";"100";"25 – 225";"<2";"219";"";"";"";"";"";"";"";"";"";"";"";"";"";""
"26";"Nickel-Copper (400)";"amyl alcohol";"1-pentanol";"71-41-0";"C5H12O";"alcohols";"";"100";"25 – 225";"<2";"219";"";"";"";"";"";"";"";"";"";"";"";"";"";""
"27";"Ni-Cr-Fe Alloy (600/ 690)";"amyl alcohol";"1-pentanol";"71-41-0";"C5H12O";"alcohols";"";"100";"25 – 225";"<2";"219";"";"";"";"";"";"";"";"";"";"";"";"";"";""
"28";"Ni-Mo Alloy (Ni-30Mo; B-2)";"amyl alcohol";"1-pentanol";"71-41-0";"C5H12O";"alcohols";"";"100";"25 – 225";"<2";"219";"";"";"";"";"";"";"";"";"";"";"";"";"";""
"29";"Silicon Cast Iron (14Si)";"amyl alcohol";"1-pentanol";"71-41-0";"C5H12O";"alcohols";"";"100";"52 – 145";"<2";"218";"";"";"";"";"";"";"";"";"";"";"";"";"";""
"30";"Silicon Cast Iron (14Si)";"amyl alcohol";"1-pentanol";"71-41-0";"C5H12O";"alcohols";"";"100";"145 – 237";"<20";"218";"";"";"";"";"";"";"";"";"";"";"";"";"";""
"31";"Silver";"amyl alcohol";"1-pentanol";"71-41-0";"C5H12O";"alcohols";"";"100";"25 – 225";"<2";"219";"";"";"";"";"";"";"";"";"";"";"";"";"";""
"32";"Steels, Carbon/ Low Alloy";"amyl alcohol";"1-pentanol";"71-41-0";"C5H12O";"alcohols";"";"100";"25 – 225";"<2";"219";"";"";"";"";"";"";"";"";"";"";"";"";"";""
"33";"Superferritic Stainless Steel (26-1)";"amyl alcohol";"1-pentanol";"71-41-0";"C5H12O";"alcohols";"";"100";"25 – 225";"<2";"219";"";"";"";"";"";"";"";"";"";"";"";"";"";""
"34";"Tantalum";"amyl alcohol";"1-pentanol";"71-41-0";"C5H12O";"alcohols";"";"100";"25 – 225";"<2";"219";"";"";"";"";"";"";"";"";"";"";"";"";"";""
"35";"Titanium, Unalloyed";"amyl alcohol";"1-pentanol";"71-41-0";"C5H12O";"alcohols";"";"100";"25 – 225";"<2";"219";"";"";"";"";"";"";"";"";"";"";"";"";"";""
"36";"Zirconium";"amyl alcohol";"1-pentanol";"71-41-0";"C5H12O";"alcohols";"";"100";"25 – 225";"<2";"219";"";"";"";"";"";"";"";"";"";"";"";"";"";""
"";"";"";"";"";"";"";"";"";"";"";"";"";"";"";"";"";"";"";"";"";"";"";"";"";""
"";"";"";"";"";"";"";"";"";"";"";"";"";"";"";"";"";"";"";"";"";"";"";"";"";""
"Corrosion Survey Database (COR•SUR) © 2002 NACE International";"";"";"";"";"";"";"";"";"";"";"";"";"";"";"";"";"";"";"";"";"";"";"";"";""

File: data/corrosion_data/TableData - 2024-11-08T184334.408.csv
sep=;
"Title: Corrosion Survey Database (COR•SUR)";"";"";"";"";"";"";"";"";"";"";"";"";"";"";"";"";"";"";"";"";"";"";"";"";""
"Table: Benzyl alcohol";"";"";"";"";"";"";"";"";"";"";"";"";"";"";"";"";"";"";"";"";"";"";"";"";""
"DOWNLOAD SHOWS ONLY THE DISPLAYED DATA, UP TO 50 ROWS";"";"";"";"";"";"";"";"";"";"";"";"";"";"";"";"";"";"";"";"";"";"";"";"";""
"No.";"material or substance name";"exposure medium";"exposure medium synonym";"exposure medium CAS RN";"exposure medium formula";"exposure medium class";"warnings";"conc. (%)";"temp. (°F)";"corrosion rate (mil/yr)";"reference";"";"";"";"";"";"";"";"";"";"";"";"";"";""
"1";"Alloy 20-25-4Mo (904L)";"benzyl alcohol";"phenylmethanol";"100-51-6";"C7H8O";"alcohols";"";"100";"25 – 225";"<2";"219";"";"";"";"";"";"";"";"";"";"";"";"";"";""
"2";"Alloy 20-38-3-3Cu (20Cb3/ 825)";"benzyl alcohol";"phenylmethanol";"100-51-6";"C7H8O";"alcohols";"";"100";"25 – 225";"<2";"219";"";"";"";"";"";"";"";"";"";"";"";"";"";""
"3";"Alloy 30-44-5-3W (G-30)";"benzyl alcohol";"phenylmethanol";"100-51-6";"C7H8O";"alcohols";"";"100";"25 – 225";"<2";"219";"";"";"";"";"";"";"";"";"";"";"";"";"";""
"4";"Aluminum Alloy (3003/ 5154)";"benzyl alcohol";"phenylmethanol";"100-51-6";"C7H8O";"alcohols";"hazardous!";"100";"25 – 75";"<2";"219,220";"";"";"";"";"";"";"";"";"";"";"";"";"";""
"5";"Aluminum Alloy (3003/ 5154)";"benzyl alcohol";"phenylmethanol";"100-51-6";"C7H8O";"alcohols";"possible hazard";"100";"175 – 225";">50";"219,220";"";"";"";"";"";"";"";"";"";"";"";"";"";""
"6";"Austenitic Cr-Ni Stainless Steel (18-8; 304/ 304L/ 347)";"benzyl alcohol";"phenylmethanol";"100-51-6";"C7H8O";"alcohols";"";"100";"25 – 225";"<2";"219";"";"";"";"";"";"";"";"";"";"";"";"";"";""
"7";"Austenitic Cr-Ni-Mo Stainless Steel (17-12-3; 316L/ 317L)";"benzyl alcohol";"phenylmethanol";"100-51-6";"C7H8O";"alcohols";"";"100";"25 – 225";"<2";"219";"";"";"";"";"";"";"";"";"";"";"";"";"";""
"8";"Brass (>15Zn)";"benzyl alcohol";"phenylmethanol";"100-51-6";"C7H8O";"alcohols";"";"100";"25 – 225";"<20";"219";"";"";"";"";"";"";"";"";"";"";"";"";"";""
"9";"Cast Iron, Gray/ Ductile";"benzyl alcohol";"phenylmethanol";"100-51-6";"C7H8O";"alcohols";"";"100";"25 – 75";"<2";"219";"";"";"";"";"";"";"";"";"";"";"";"";"";""
"10";"Cast Iron, Gray/ Ductile";"benzyl alcohol";"phenylmethanol";"100-51-6";"C7H8O";"alcohols";"";"100";"175 – 225";">50";"219";"";"";"";"";"";"";"";"";"";"";"";"";"";""
"11";"Copper/ Bronze/ Low Brass";"benzyl alcohol";"phenylmethanol";"100-51-6";"C7H8O";"alcohols";"";"100";"25 – 225";"<20";"219";"";"";"";"";"";"";"";"";"";"";"";"";"";""
"12";"Copper-Nickel";"benzyl alcohol";"phenylmethanol";"100-51-6";"C7H8O";"alcohols";"";"100";"25 – 225";"<20";"219";"";"";"";"";"";"";"";"";"";"";"";"";"";""
"13";"Cr Stainless Steel (12Cr)";"benzyl alcohol";"phenylmethanol";"100-51-6";"C7H8O";"alcohols";"";"100";"25 – 75";"<2";"219";"";"";"";"";"";"";"";"";"";"";"";"";"";""
"14";"Cr Stainless Steel (12Cr)";"benzyl alcohol";"phenylmethanol";"100-51-6";"C7H8O";"alcohols";"";"100";"75 – 225";"<20";"219";"";"";"";"";"";"";"";"";"";"";"";"";"";""
"15";"Cr Stainless Steel (17Cr)";"benzyl alcohol";"phenylmethanol";"100-51-6";"C7H8O";"alcohols";"";"100";"25 – 75";"<2";"219";"";"";"";"";"";"";"";"";"";"";"";"";"";""
"16";"Gold/ Platinum";"benzyl alcohol";"phenylmethanol";"100-51-6";"C7H8O";"alcohols";"";"100";"25 – 225";"<2";"219";"";"";"";"";"";"";"";"";"";"";"";"";"";""
"17";"Lead";"benzyl alcohol";"phenylmethanol";"100-51-6";"C7H8O";"alcohols";"";"100";"25 – 225";"<20";"219";"";"";"";"";"";"";"";"";"";"";"";"";"";""
"18";"Mo Superalloy (Ni-Cr-Fe-9Mo; 625/ 725)";"benzyl alcohol";"phenylmethanol";"100-51-6";"C7H8O";"alcohols";"";"100";"25 – 225";"<2";"219,220";"";"";"";"";"";"";"";"";"";"";"";"";"";""
"19";"Mo Superalloy (Ni-16Cr-16Mo; C276)";"benzyl alcohol";"phenylmethanol";"100-51-6";"C7H8O";"alcohols";"";"100";"25 – 225";"<2";"219,220";"";"";"";"";"";"";"";"";"";"";"";"";"";""
"20";"Mo Superalloy (Ni-20Cr-16Mo-4W; 686)";"benzyl alcohol";"phenylmethanol";"100-51-6";"C7H8O";"alcohols";"";"100";"25 – 225";"<2";"219,220";"";"";"";"";"";"";"";"";"";"";"";"";"";""
"21";"Mo Superalloy (Ni-22Cr-16Mo; C22/ 59)";"benzyl alcohol";"phenylmethanol";"100-51-6";"C7H8O";"alcohols";"";"100";"25 – 225";"<2";"219,220";"";"";"";"";"";"";"";"";"";"";"";"";"";""
"22";"Mo Superalloy (Ni-23Cr-16Mo-1Cu; C20000)";"benzyl alcohol";"phenylmethanol";"100-51-6";"C7H8O";"alcohols";"";"100";"25 – 225";"<2";"219,220";"";"";"";"";"";"";"";"";"";"";"";"";"";""
"23";"Nickel (200)";"benzyl alcohol";"phenylmethanol";"100-51-6";"C7H8O";"alcohols";"";"100";"25 – 75";"<2";"219";"";"";"";"";"";"";"";"";"";"";"";"";"";""
"24";"Nickel (200)";"benzyl alcohol";"phenylmethanol";"100-51-6";"C7H8O";"alcohols";"";"100";"75 – 225";"<20";"219";"";"";"";"";"";"";"";"";"";"";"";"";"";""
"25";"Nickel Cast Iron (15-35Ni)";"benzyl alcohol";"phenylmethanol";"100-51-6";"C7H8O";"alcohols";"";"100";"25 – 75";"<2";"219";"";"";"";"";"";"";"";"";"";"";"";"";"";""
"26";"Nickel Cast Iron (15-35Ni)";"benzyl alcohol";"phenylmethanol";"100-51-6";"C7H8O";"alcohols";"";"100";"75 – 225";"<20";"219";"";"";"";"";"";"";"";"";"";"";"";"";"";""
"27";"Nickel-Copper (400)";"benzyl alcohol";"phenylmethanol";"100-51-6";"C7H8O";"alcohols";"";"100";"25 – 75";"<2";"219";"";"";"";"";"";"";"";"";"";"";"";"";"";""
"28";"Nickel-Copper (400)";"benzyl alcohol";"phenylmethanol";"100-51-6";"C7H8O";"alcohols";"";"100";"75 – 225";"<20";"219";"";"";"";"";"";"";"";"";"";"";"";"";"";""
"29";"Ni-Cr-Fe Alloy (600/ 690)";"benzyl alcohol";"phenylmethanol";"100-51-6";"C7H8O";"alcohols";"";"100";"25 – 225";"<2";"219";"";"";"";"";"";"";"";"";"";"";"";"";"";""
"30";"Ni-Mo Alloy (Ni-30Mo; B-2)";"benzyl alcohol";"phenylmethanol";"100-51-6";"C7H8O";"alcohols";"";"5";"25 – 225";"<20";"219,220";"";"";"";"";"";"";"";"";"";"";"";"";"";""
"31";"Ni-Mo Alloy (Ni-30Mo; B-2)";"benzyl alcohol";"phenylmethanol";"100-51-6";"C7H8O";"alcohols";"";"100";"25 – 225";"<20";"219,220";"";"";"";"";"";"";"";"";"";"";"";"";"";""
"32";"Silicon Cast Iron (14Si)";"benzyl alcohol";"phenylmethanol";"100-51-6";"C7H8O";"alcohols";"";"100";"52 – 237";"<20";"218";"";"";"";"";"";"";"";"";"";"";"";"";"";""
"33";"Silver";"benzyl alcohol";"phenylmethanol";"100-51-6";"C7H8O";"alcohols";"";"100";"25 – 225";"<20";"219";"";"";"";"";"";"";"";"";"";"";"";"";"";""
"34";"Steels, Carbon/ Low Alloy";"benzyl alcohol";"phenylmethanol";"100-51-6";"C7H8O";"alcohols";"";"100";"25 – 75";"<2";"219";"";"";"";"";"";"";"";"";"";"";"";"";"";""
"35";"Steels, Carbon/ Low Alloy";"benzyl alcohol";"phenylmethanol";"100-51-6";"C7H8O";"alcohols";"";"100";"175 – 225";">50";"219";"";"";"";"";"";"";"";"";"";"";"";"";"";""
"36";"Superferritic Stainless Steel (26-1)";"benzyl alcohol";"phenylmethanol";"100-51-6";"C7H8O";"alcohols";"";"100";"25 – 175";"<2";"219";"";"";"";"";"";"";"";"";"";"";"";"";"";""
"37";"Tantalum";"benzyl alcohol";"phenylmethanol";"100-51-6";"C7H8O";"alcohols";"";"100";"25 – 225";"<2";"219";"";"";"";"";"";"";"";"";"";"";"";"";"";""
"38";"Titanium, Unalloyed";"benzyl alcohol";"phenylmethanol";"100-51-6";"C7H8O";"alcohols";"";"100";"25 – 225";"<2";"219";"";"";"";"";"";"";"";"";"";"";"";"";"";""
"39";"Zirconium";"benzyl alcohol";"phenylmethanol";"100-51-6";"C7H8O";"alcohols";"";"100";"25 – 225";"<2";"219";"";"";"";"";"";"";"";"";"";"";"";"";"";""
"";"";"";"";"";"";"";"";"";"";"";"";"";"";"";"";"";"";"";"";"";"";"";"";"";""
"";"";"";"";"";"";"";"";"";"";"";"";"";"";"";"";"";"";"";"";"";"";"";"";"";""
"Corrosion Survey Database (COR•SUR) © 2002 NACE International";"";"";"";"";"";"";"";"";"";"";"";"";"";"";"";"";"";"";"";"";"";"";"";"";""

File: data/corrosion_data/TableData - 2024-11-08T184340.378.csv
sep=;
"Title: Corrosion Survey Database (COR•SUR)";"";"";"";"";"";"";"";"";"";"";"";"";"";"";"";"";"";"";"";"";"";"";"";"";""
"Table: Butanediol";"";"";"";"";"";"";"";"";"";"";"";"";"";"";"";"";"";"";"";"";"";"";"";"";""
"DOWNLOAD SHOWS ONLY THE DISPLAYED DATA, UP TO 50 ROWS";"";"";"";"";"";"";"";"";"";"";"";"";"";"";"";"";"";"";"";"";"";"";"";"";""
"No.";"material or substance name";"exposure medium";"exposure medium class";"conc. (%)";"temp. (°F)";"corrosion rate (mil/yr)";"reference";"";"";"";"";"";"";"";"";"";"";"";"";"";"";"";"";"";""
"1";"Alloy 20-38-3-3Cu (20Cb3/ 825)";"butanediol";"alcohols";"100";"25 – 125";"<2";"219";"";"";"";"";"";"";"";"";"";"";"";"";"";"";"";"";"";""
"2";"Alloy 20-38-3-3Cu (20Cb3/ 825)";"butanediol";"alcohols";"100";"125 – 225";"<20";"219";"";"";"";"";"";"";"";"";"";"";"";"";"";"";"";"";"";""
"3";"Alloy 30-44-5-3W (G-30)";"butanediol";"alcohols";"100";"25 – 125";"<2";"219";"";"";"";"";"";"";"";"";"";"";"";"";"";"";"";"";"";""
"4";"Alloy 30-44-5-3W (G-30)";"butanediol";"alcohols";"100";"125 – 225";"<20";"219";"";"";"";"";"";"";"";"";"";"";"";"";"";"";"";"";"";""
"5";"Aluminum Alloy (3003/ 5154)";"butanediol";"alcohols";"100";"25 – 225";"<2";"219";"";"";"";"";"";"";"";"";"";"";"";"";"";"";"";"";"";""
"6";"Austenitic Cr-Ni Stainless Steel (18-8; 304/ 304L/ 347)";"butanediol";"alcohols";"100";"25 – 125";"<2";"219";"";"";"";"";"";"";"";"";"";"";"";"";"";"";"";"";"";""
"7";"Austenitic Cr-Ni Stainless Steel (18-8; 304/ 304L/ 347)";"butanediol";"alcohols";"100";"125 – 225";"<20";"219";"";"";"";"";"";"";"";"";"";"";"";"";"";"";"";"";"";""
"8";"Austenitic Cr-Ni-Mo Stainless Steel (17-12-3; 316L/ 317L)";"butanediol";"alcohols";"100";"25 – 125";"<2";"219";"";"";"";"";"";"";"";"";"";"";"";"";"";"";"";"";"";""
"9";"Austenitic Cr-Ni-Mo Stainless Steel (17-12-3; 316L/ 317L)";"butanediol";"alcohols";"100";"125 – 225";"<20";"219";"";"";"";"";"";"";"";"";"";"";"";"";"";"";"";"";"";""
"10";"Brass (>15Zn)";"butanediol";"alcohols";"100";"25 – 125";"<2";"219";"";"";"";"";"";"";"";"";"";"";"";"";"";"";"";"";"";""
"11";"Brass (>15Zn)";"butanediol";"alcohols";"100";"125 – 225";"<20";"219";"";"";"";"";"";"";"";"";"";"";"";"";"";"";"";"";"";""
"12";"Cast Iron, Gray/ Ductile";"butanediol";"alcohols";"100";"25 – 125";"<2";"219";"";"";"";"";"";"";"";"";"";"";"";"";"";"";"";"";"";""
"13";"Cast Iron, Gray/ Ductile";"butanediol";"alcohols";"100";"175 – 225";">50";"219";"";"";"";"";"";"";"";"";"";"";"";"";"";"";"";"";"";""
"14";"Copper/ Bronze/ Low Brass";"butanediol";"alcohols";"100";"25 – 125";"<2";"219";"";"";"";"";"";"";"";"";"";"";"";"";"";"";"";"";"";""
"15";"Copper/ Bronze/ Low Brass";"butanediol";"alcohols";"100";"125 – 225";"<20";"219";"";"";"";"";"";"";"";"";"";"";"";"";"";"";"";"";"";""
"16";"Copper-Nickel";"butanediol";"alcohols";"100";"25 – 125";"<2";"219";"";"";"";"";"";"";"";"";"";"";"";"";"";"";"";"";"";""
"17";"Copper-Nickel";"butanediol";"alcohols";"100";"125 – 225";"<20";"219";"";"";"";"";"";"";"";"";"";"";"";"";"";"";"";"";"";""
"18";"Cr Stainless Steel (12Cr)";"butanediol";"alcohols";"100";"25 – 125";"<2";"219";"";"";"";"";"";"";"";"";"";"";"";"";"";"";"";"";"";""
"19";"Cr Stainless Steel (12Cr)";"butanediol";"alcohols";"100";"125 – 225";"<20";"219";"";"";"";"";"";"";"";"";"";"";"";"";"";"";"";"";"";""
"20";"Cr Stainless Steel (17Cr)";"butanediol";"alcohols";"100";"25 – 125";"<2";"219";"";"";"";"";"";"";"";"";"";"";"";"";"";"";"";"";"";""
"21";"Cr Stainless Steel (17Cr)";"butanediol";"alcohols";"100";"125 – 225";"<20";"219";"";"";"";"";"";"";"";"";"";"";"";"";"";"";"";"";"";""
"22";"Gold/ Platinum";"butanediol";"alcohols";">85";"25 – 75";"<2";"219";"";"";"";"";"";"";"";"";"";"";"";"";"";"";"";"";"";""
"23";"Gold/ Platinum";"butanediol";"alcohols";"100";"25 – 225";"<2";"219";"";"";"";"";"";"";"";"";"";"";"";"";"";"";"";"";"";""
"24";"Lead";"butanediol";"alcohols";"100";"25 – 225";"<20";"219";"";"";"";"";"";"";"";"";"";"";"";"";"";"";"";"";"";""
"25";"Mo Superalloy (Ni-Cr-Fe-9Mo; 625/ 725)";"butanediol";"alcohols";"100";"25 – 125";"<2";"219";"";"";"";"";"";"";"";"";"";"";"";"";"";"";"";"";"";""
"26";"Mo Superalloy (Ni-Cr-Fe-9Mo; 625/ 725)";"butanediol";"alcohols";"100";"125 – 225";"<20";"219";"";"";"";"";"";"";"";"";"";"";"";"";"";"";"";"";"";""
"27";"Mo Superalloy (Ni-16Cr-16Mo; C276)";"butanediol";"alcohols";"100";"25 – 125";"<2";"219";"";"";"";"";"";"";"";"";"";"";"";"";"";"";"";"";"";""
"28";"Mo Superalloy (Ni-16Cr-16Mo; C276)";"butanediol";"alcohols";"100";"125 – 225";"<20";"219";"";"";"";"";"";"";"";"";"";"";"";"";"";"";"";"";"";""
"29";"Mo Superalloy (Ni-20Cr-16Mo-4W; 686)";"butanediol";"alcohols";"100";"25 – 125";"<2";"219";"";"";"";"";"";"";"";"";"";"";"";"";"";"";"";"";"";""
"30";"Mo Superalloy (Ni-20Cr-16Mo-4W; 686)";"butanediol";"alcohols";"100";"125 – 225";"<20";"219";"";"";"";"";"";"";"";"";"";"";"";"";"";"";"";"";"";""
"31";"Mo Superalloy (Ni-22Cr-16Mo; C22/ 59)";"butanediol";"alcohols";"100";"25 – 125";"<2";"219";"";"";"";"";"";"";"";"";"";"";"";"";"";"";"";"";"";""
"32";"Mo Superalloy (Ni-22Cr-16Mo; C22/ 59)";"butanediol";"alcohols";"100";"125 – 225";"<20";"219";"";"";"";"";"";"";"";"";"";"";"";"";"";"";"";"";"";""
"33";"Mo Superalloy (Ni-23Cr-16Mo-1Cu; C20000)";"butanediol";"alcohols";"100";"25 – 125";"<2";"219";"";"";"";"";"";"";"";"";"";"";"";"";"";"";"";"";"";""
"34";"Mo Superalloy (Ni-23Cr-16Mo-1Cu; C20000)";"butanediol";"alcohols";"100";"125 – 225";"<20";"219";"";"";"";"";"";"";"";"";"";"";"";"";"";"";"";"";"";""
"35";"Nickel (200)";"butanediol";"alcohols";"100";"25 – 125";"<2";"219";"";"";"";"";"";"";"";"";"";"";"";"";"";"";"";"";"";""
"36";"Nickel (200)";"butanediol";"alcohols";"100";"125 – 225";"<20";"219";"";"";"";"";"";"";"";"";"";"";"";"";"";"";"";"";"";""
"37";"Nickel Cast Iron (15-35Ni)";"butanediol";"alcohols";"100";"25 – 125";"<2";"219";"";"";"";"";"";"";"";"";"";"";"";"";"";"";"";"";"";""
"38";"Nickel-Copper (400)";"butanediol";"alcohols";"100";"25 – 125";"<2";"219";"";"";"";"";"";"";"";"";"";"";"";"";"";"";"";"";"";""
"39";"Nickel-Copper (400)";"butanediol";"alcohols";"100";"125 – 225";"<20";"219";"";"";"";"";"";"";"";"";"";"";"";"";"";"";"";"";"";""
"40";"Ni-Cr-Fe Alloy (600/ 690)";"butanediol";"alcohols";"100";"25 – 125";"<2";"219";"";"";"";"";"";"";"";"";"";"";"";"";"";"";"";"";"";""
"41";"Ni-Cr-Fe Alloy (600/ 690)";"butanediol";"alcohols";"100";"125 – 225";"<20";"219";"";"";"";"";"";"";"";"";"";"";"";"";"";"";"";"";"";""
"42";"Ni-Mo Alloy (Ni-30Mo; B-2)";"butanediol";"alcohols";"100";"25 – 125";"<2";"219";"";"";"";"";"";"";"";"";"";"";"";"";"";"";"";"";"";""
"43";"Ni-Mo Alloy (Ni-30Mo; B-2)";"butanediol";"alcohols";"100";"125 – 225";"<20";"219";"";"";"";"";"";"";"";"";"";"";"";"";"";"";"";"";"";""
"44";"Silicon Cast Iron (14Si)";"butanediol";"alcohols";"100";"52 – 145";"<2";"218";"";"";"";"";"";"";"";"";"";"";"";"";"";"";"";"";"";""
"45";"Silicon Cast Iron (14Si)";"butanediol";"alcohols";"100";"145 – 237";"<20";"218";"";"";"";"";"";"";"";"";"";"";"";"";"";"";"";"";"";""
"46";"Silver";"butanediol";"alcohols";"100";"25 – 75";"<20";"219";"";"";"";"";"";"";"";"";"";"";"";"";"";"";"";"";"";""
"47";"Steels, Carbon/ Low Alloy";"butanediol";"alcohols";"100";"25 – 125";"<2";"219";"";"";"";"";"";"";"";"";"";"";"";"";"";"";"";"";"";""
"48";"Steels, Carbon/ Low Alloy";"butanediol";"alcohols";"100";"175 – 225";">50";"219";"";"";"";"";"";"";"";"";"";"";"";"";"";"";"";"";"";""
"49";"Tantalum";"butanediol";"alcohols";"100";"25 – 225";"<2";"219";"";"";"";"";"";"";"";"";"";"";"";"";"";"";"";"";"";""
"50";"Titanium, Unalloyed";"butanediol";"alcohols";"100";"25 – 225";"<2";"219";"";"";"";"";"";"";"";"";"";"";"";"";"";"";"";"";"";""
"";"";"";"";"";"";"";"";"";"";"";"";"";"";"";"";"";"";"";"";"";"";"";"";"";""
"";"";"";"";"";"";"";"";"";"";"";"";"";"";"";"";"";"";"";"";"";"";"";"";"";""
"Corrosion Survey Database (COR•SUR) © 2002 NACE International";"";"";"";"";"";"";"";"";"";"";"";"";"";"";"";"";"";"";"";"";"";"";"";"";""

File: data/corrosion_data/TableData - 2024-11-08T184351.708.csv
sep=;
"Title: Corrosion Survey Database (COR•SUR)";"";"";"";"";"";"";"";"";"";"";"";"";"";"";"";"";"";"";"";"";"";"";"";"";""
"Table: Cetyl alcohol";"";"";"";"";"";"";"";"";"";"";"";"";"";"";"";"";"";"";"";"";"";"";"";"";""
"DOWNLOAD SHOWS ONLY THE DISPLAYED DATA, UP TO 50 ROWS";"";"";"";"";"";"";"";"";"";"";"";"";"";"";"";"";"";"";"";"";"";"";"";"";""
"No.";"material or substance name";"exposure medium";"exposure medium synonym";"exposure medium CAS RN";"exposure medium formula";"exposure medium class";"conc. (%)";"temp. (°F)";"corrosion rate (mil/yr)";"reference";"";"";"";"";"";"";"";"";"";"";"";"";"";"";""
"1";"Alloy 20-25-4Mo (904L)";"cetyl alcohol";"1-hexadecanol";"36653-82-4";"C16H34O";"alcohols";"100";"176 – 225";"<20";"219,220";"";"";"";"";"";"";"";"";"";"";"";"";"";"";""
"2";"Alloy 20-38-3-3Cu (20Cb3/ 825)";"cetyl alcohol";"1-hexadecanol";"36653-82-4";"C16H34O";"alcohols";"100";"176 – 225";"<20";"219,220";"";"";"";"";"";"";"";"";"";"";"";"";"";"";""
"3";"Alloy 30-44-5-3W (G-30)";"cetyl alcohol";"1-hexadecanol";"36653-82-4";"C16H34O";"alcohols";"100";"176 – 225";"<20";"219,220";"";"";"";"";"";"";"";"";"";"";"";"";"";"";""
"4";"Aluminum Alloy (3003/ 5154)";"cetyl alcohol";"1-hexadecanol";"36653-82-4";"C16H34O";"alcohols";"100";"176 – 225";">50";"219,220";"";"";"";"";"";"";"";"";"";"";"";"";"";"";""
"5";"Austenitic Cr-Ni Stainless Steel (18-8; 304/ 304L/ 347)";"cetyl alcohol";"1-hexadecanol";"36653-82-4";"C16H34O";"alcohols";"100";"176 – 225";"<20";"219,220";"";"";"";"";"";"";"";"";"";"";"";"";"";"";""
"6";"Austenitic Cr-Ni-Mo Stainless Steel (17-12-3; 316L/ 317L)";"cetyl alcohol";"1-hexadecanol";"36653-82-4";"C16H34O";"alcohols";"100";"176 – 225";"<20";"219,220";"";"";"";"";"";"";"";"";"";"";"";"";"";"";""
"7";"Brass (>15Zn)";"cetyl alcohol";"1-hexadecanol";"36653-82-4";"C16H34O";"alcohols";"100";"176 – 225";"<20";"219,220";"";"";"";"";"";"";"";"";"";"";"";"";"";"";""
"8";"Cast Iron, Gray/ Ductile";"cetyl alcohol";"1-hexadecanol";"36653-82-4";"C16H34O";"alcohols";"100";"176 – 225";"<20";"219,220";"";"";"";"";"";"";"";"";"";"";"";"";"";"";""
"9";"Copper/ Bronze/ Low Brass";"cetyl alcohol";"1-hexadecanol";"36653-82-4";"C16H34O";"alcohols";"100";"176 – 425";"<20";"219,220";"";"";"";"";"";"";"";"";"";"";"";"";"";"";""
"10";"Copper-Nickel";"cetyl alcohol";"1-hexadecanol";"36653-82-4";"C16H34O";"alcohols";"100";"176 – 225";"<20";"219,220";"";"";"";"";"";"";"";"";"";"";"";"";"";"";""
"11";"Cr Stainless Steel (12Cr)";"cetyl alcohol";"1-hexadecanol";"36653-82-4";"C16H34O";"alcohols";"100";"176 – 225";"<20";"219,220";"";"";"";"";"";"";"";"";"";"";"";"";"";"";""
"12";"Cr Stainless Steel (17Cr)";"cetyl alcohol";"1-hexadecanol";"36653-82-4";"C16H34O";"alcohols";"100";"176 – 225";"<20";"219,220";"";"";"";"";"";"";"";"";"";"";"";"";"";"";""
"13";"Gold/ Platinum";"cetyl alcohol";"1-hexadecanol";"36653-82-4";"C16H34O";"alcohols";"100";"176 – 225";"<2";"219,220";"";"";"";"";"";"";"";"";"";"";"";"";"";"";""
"14";"Lead";"cetyl alcohol";"1-hexadecanol";"36653-82-4";"C16H34O";"alcohols";"100";"176 – 225";">50";"219,220";"";"";"";"";"";"";"";"";"";"";"";"";"";"";""
"15";"Mo Superalloy (Ni-Cr-Fe-9Mo; 625/ 725)";"cetyl alcohol";"1-hexadecanol";"36653-82-4";"C16H34O";"alcohols";"100";"176 – 225";"<20";"219,220";"";"";"";"";"";"";"";"";"";"";"";"";"";"";""
"16";"Mo Superalloy (Ni-16Cr-16Mo; C276)";"cetyl alcohol";"1-hexadecanol";"36653-82-4";"C16H34O";"alcohols";"100";"176 – 225";"<20";"219,220";"";"";"";"";"";"";"";"";"";"";"";"";"";"";""
"17";"Mo Superalloy (Ni-20Cr-16Mo-4W; 686)";"cetyl alcohol";"1-hexadecanol";"36653-82-4";"C16H34O";"alcohols";"100";"176 – 225";"<20";"219,220";"";"";"";"";"";"";"";"";"";"";"";"";"";"";""
"18";"Mo Superalloy (Ni-22Cr-16Mo; C22/ 59)";"cetyl alcohol";"1-hexadecanol";"36653-82-4";"C16H34O";"alcohols";"100";"176 – 225";"<20";"219,220";"";"";"";"";"";"";"";"";"";"";"";"";"";"";""
"19";"Mo Superalloy (Ni-23Cr-16Mo-1Cu; C20000)";"cetyl alcohol";"1-hexadecanol";"36653-82-4";"C16H34O";"alcohols";"100";"176 – 225";"<20";"219,220";"";"";"";"";"";"";"";"";"";"";"";"";"";"";""
"20";"Nickel (200)";"cetyl alcohol";"1-hexadecanol";"36653-82-4";"C16H34O";"alcohols";"100";"176 – 500";"<20";"219,220";"";"";"";"";"";"";"";"";"";"";"";"";"";"";""
"21";"Nickel Cast Iron (15-35Ni)";"cetyl alcohol";"1-hexadecanol";"36653-82-4";"C16H34O";"alcohols";"100";"176 – 225";"<20";"219,220";"";"";"";"";"";"";"";"";"";"";"";"";"";"";""
"22";"Nickel-Copper (400)";"cetyl alcohol";"1-hexadecanol";"36653-82-4";"C16H34O";"alcohols";"100";"176 – 500";"<20";"219,220";"";"";"";"";"";"";"";"";"";"";"";"";"";"";""
"23";"Ni-Cr-Fe Alloy (600/ 690)";"cetyl alcohol";"1-hexadecanol";"36653-82-4";"C16H34O";"alcohols";"100";"176 – 500";"<20";"219,220";"";"";"";"";"";"";"";"";"";"";"";"";"";"";""
"24";"Ni-Mo Alloy (Ni-30Mo; B-2)";"cetyl alcohol";"1-hexadecanol";"36653-82-4";"C16H34O";"alcohols";"100";"176 – 225";"<20";"219,220";"";"";"";"";"";"";"";"";"";"";"";"";"";"";""
"25";"Silicon Cast Iron (14Si)";"cetyl alcohol";"1-hexadecanol";"36653-82-4";"C16H34O";"alcohols";"100";"176 – 237";"<20";"218,220";"";"";"";"";"";"";"";"";"";"";"";"";"";"";""
"26";"Silver";"cetyl alcohol";"1-hexadecanol";"36653-82-4";"C16H34O";"alcohols";"100";"176 – 225";"<2";"219,220";"";"";"";"";"";"";"";"";"";"";"";"";"";"";""
"27";"Steels, Carbon/ Low Alloy";"cetyl alcohol";"1-hexadecanol";"36653-82-4";"C16H34O";"alcohols";"100";"176 – 225";"<20";"219,220";"";"";"";"";"";"";"";"";"";"";"";"";"";"";""
"28";"Steels, Carbon/ Low Alloy";"cetyl alcohol";"1-hexadecanol";"36653-82-4";"C16H34O";"alcohols";"100";"425 – 475";"20 – 50";"219,220";"";"";"";"";"";"";"";"";"";"";"";"";"";"";""
"29";"Superferritic Stainless Steel (26-1)";"cetyl alcohol";"1-hexadecanol";"36653-82-4";"C16H34O";"alcohols";"100";"176 – 225";"<20";"219,220";"";"";"";"";"";"";"";"";"";"";"";"";"";"";""
"30";"Tantalum";"cetyl alcohol";"1-hexadecanol";"36653-82-4";"C16H34O";"alcohols";"100";"176 – 225";"<2";"219,220";"";"";"";"";"";"";"";"";"";"";"";"";"";"";""
"31";"Titanium, Unalloyed";"cetyl alcohol";"1-hexadecanol";"36653-82-4";"C16H34O";"alcohols";"100";"176 – 225";"<2";"219,220";"";"";"";"";"";"";"";"";"";"";"";"";"";"";""
"32";"Zirconium";"cetyl alcohol";"1-hexadecanol";"36653-82-4";"C16H34O";"alcohols";"100";"176 – 225";"<2";"219,220";"";"";"";"";"";"";"";"";"";"";"";"";"";"";""
"";"";"";"";"";"";"";"";"";"";"";"";"";"";"";"";"";"";"";"";"";"";"";"";"";""
"";"";"";"";"";"";"";"";"";"";"";"";"";"";"";"";"";"";"";"";"";"";"";"";"";""
"Corrosion Survey Database (COR•SUR) © 2002 NACE International";"";"";"";"";"";"";"";"";"";"";"";"";"";"";"";"";"";"";"";"";"";"";"";"";""

File: data/corrosion_data/TableData - 2024-11-08T184356.803.csv
sep=;
"Title: Corrosion Survey Database (COR•SUR)";"";"";"";"";"";"";"";"";"";"";"";"";"";"";"";"";"";"";"";"";"";"";"";"";""
"Table: Chloramphenicol";"";"";"";"";"";"";"";"";"";"";"";"";"";"";"";"";"";"";"";"";"";"";"";"";""
"DOWNLOAD SHOWS ONLY THE DISPLAYED DATA, UP TO 50 ROWS";"";"";"";"";"";"";"";"";"";"";"";"";"";"";"";"";"";"";"";"";"";"";"";"";""
"No.";"material or substance name";"exposure medium";"exposure medium CAS RN";"exposure medium formula";"exposure medium class";"conc. (%)";"temp. (°F)";"corrosion rate (mil/yr)";"reference";"";"";"";"";"";"";"";"";"";"";"";"";"";"";"";""
"1";"Alloy 20-25-4Mo (904L)";"chloramphenicol";"56-75-7";"C11H12Cl2N2O5";"alcohols";"100";"25 – 225";"<20";"32,210,219,220";"";"";"";"";"";"";"";"";"";"";"";"";"";"";"";""
"2";"Alloy 20-38-3-3Cu (20Cb3/ 825)";"chloramphenicol";"56-75-7";"C11H12Cl2N2O5";"alcohols";"100";"25 – 225";"<20";"32,210,219";"";"";"";"";"";"";"";"";"";"";"";"";"";"";"";""
"3";"Alloy 30-44-5-3W (G-30)";"chloramphenicol";"56-75-7";"C11H12Cl2N2O5";"alcohols";"100";"25 – 225";"<20";"32,210,219";"";"";"";"";"";"";"";"";"";"";"";"";"";"";"";""
"4";"Aluminum Alloy (3003/ 5154)";"chloramphenicol";"56-75-7";"C11H12Cl2N2O5";"alcohols";"100";"25 – 225";"<20";"32,210,219,220";"";"";"";"";"";"";"";"";"";"";"";"";"";"";"";""
"5";"Austenitic Cr-Ni-Mo Stainless Steel (17-12-3; 316L/ 317L)";"chloramphenicol";"56-75-7";"C11H12Cl2N2O5";"alcohols";"100";"25 – 225";"<20";"32,210,219,220";"";"";"";"";"";"";"";"";"";"";"";"";"";"";"";""
"6";"Silicon Cast Iron (14Si)";"chloramphenicol";"56-75-7";"C11H12Cl2N2O5";"alcohols";"100";"52 – 237";"<20";"32,210,218";"";"";"";"";"";"";"";"";"";"";"";"";"";"";"";""
"7";"Silver";"chloramphenicol";"56-75-7";"C11H12Cl2N2O5";"alcohols";"100";"25 – 225";"<20";"32,210,219,220";"";"";"";"";"";"";"";"";"";"";"";"";"";"";"";""
"8";"Steels, Carbon/ Low Alloy";"chloramphenicol";"56-75-7";"C11H12Cl2N2O5";"alcohols";"100";"25 – 75";">50";"32,210,219";"";"";"";"";"";"";"";"";"";"";"";"";"";"";"";""
"9";"Titanium, Unalloyed";"chloramphenicol";"56-75-7";"C11H12Cl2N2O5";"alcohols";"100";"25 – 225";"<2";"32,210,219";"";"";"";"";"";"";"";"";"";"";"";"";"";"";"";""
"";"";"";"";"";"";"";"";"";"";"";"";"";"";"";"";"";"";"";"";"";"";"";"";"";""
"";"";"";"";"";"";"";"";"";"";"";"";"";"";"";"";"";"";"";"";"";"";"";"";"";""
"Corrosion Survey Database (COR•SUR) © 2002 NACE International";"";"";"";"";"";"";"";"";"";"";"";"";"";"";"";"";"";"";"";"";"";"";"";"";""

File: data/corrosion_data/TableData - 2024-11-08T184402.979.csv
sep=;
"Title: Corrosion Survey Database (COR•SUR)";"";"";"";"";"";"";"";"";"";"";"";"";"";"";"";"";"";"";"";"";"";"";"";"";""
"Table: Chlorohydrin";"";"";"";"";"";"";"";"";"";"";"";"";"";"";"";"";"";"";"";"";"";"";"";"";""
"DOWNLOAD SHOWS ONLY THE DISPLAYED DATA, UP TO 50 ROWS";"";"";"";"";"";"";"";"";"";"";"";"";"";"";"";"";"";"";"";"";"";"";"";"";""
"No.";"material or substance name";"exposure medium";"exposure medium class";"warnings";"conc. (%)";"temp. (°F)";"corrosion rate (mil/yr)";"reference";"";"";"";"";"";"";"";"";"";"";"";"";"";"";"";"";""
"1";"Alloy 20-25-4Mo (904L)";"chlorohydrin";"alcohols";"";"100";"0 – 262";"<2";"32,169,210,219,220";"";"";"";"";"";"";"";"";"";"";"";"";"";"";"";"";""
"2";"Alloy 20-25-4Mo (904L)";"chlorohydrin";"alcohols";"";"100";"262 – 425";"<20";"32,169,210,219,220";"";"";"";"";"";"";"";"";"";"";"";"";"";"";"";"";""
"3";"Alloy 20-38-3-3Cu (20Cb3/ 825)";"chlorohydrin";"alcohols";"";"100";"25 – 425";"<20";"32,210,219,220";"";"";"";"";"";"";"";"";"";"";"";"";"";"";"";"";""
"4";"Alloy 30-44-5-3W (G-30)";"chlorohydrin";"alcohols";"";"100";"25 – 425";"<20";"32,210,219,220";"";"";"";"";"";"";"";"";"";"";"";"";"";"";"";"";""
"5";"Aluminum Alloy (3003/ 5154)";"chlorohydrin";"alcohols";"hazardous!";">85";"25 – 75";"<20";"32,210,219,220";"";"";"";"";"";"";"";"";"";"";"";"";"";"";"";"";""
"6";"Aluminum Alloy (3003/ 5154)";"chlorohydrin";"alcohols";"possible hazard";"100";"25 – 175";"<20";"32,210,219,220";"";"";"";"";"";"";"";"";"";"";"";"";"";"";"";"";""
"7";"Austenitic Cr-Ni Stainless Steel (18-8; 304/ 304L/ 347)";"chlorohydrin";"alcohols";"";"100";"25 – 212";"<2";"32,210,219,220";"";"";"";"";"";"";"";"";"";"";"";"";"";"";"";"";""
"8";"Austenitic Cr-Ni Stainless Steel (18-8; 304/ 304L/ 347)";"chlorohydrin";"alcohols";"";"100";"215 – 425";"<20";"32,210,219,220";"";"";"";"";"";"";"";"";"";"";"";"";"";"";"";"";""
"9";"Austenitic Cr-Ni-Mo Stainless Steel (17-12-3; 316L/ 317L)";"chlorohydrin";"alcohols";"";"100";"25 – 212";"<2";"32,210,219,220";"";"";"";"";"";"";"";"";"";"";"";"";"";"";"";"";""
"10";"Austenitic Cr-Ni-Mo Stainless Steel (17-12-3; 316L/ 317L)";"chlorohydrin";"alcohols";"";"100";"215 – 425";"<20";"32,210,219,220";"";"";"";"";"";"";"";"";"";"";"";"";"";"";"";"";""
"11";"Brass (>15Zn)";"chlorohydrin";"alcohols";"";"100";"25 – 425";"<20";"32,210,219";"";"";"";"";"";"";"";"";"";"";"";"";"";"";"";"";""
"12";"Cast Iron, Gray/ Ductile";"chlorohydrin";"alcohols";"";"100";"25 – 425";"<20";"32,210,219";"";"";"";"";"";"";"";"";"";"";"";"";"";"";"";"";""
"13";"Copper/ Bronze/ Low Brass";"chlorohydrin";"alcohols";"";"100";"25 – 425";"<20";"32,210,219";"";"";"";"";"";"";"";"";"";"";"";"";"";"";"";"";""
"14";"Copper-Nickel";"chlorohydrin";"alcohols";"";"100";"25 – 425";"<2";"32,210,219";"";"";"";"";"";"";"";"";"";"";"";"";"";"";"";"";""
"15";"Cr Stainless Steel (17Cr)";"chlorohydrin";"alcohols";"";"100";"25 – 75";"<20";"32,210,219,220";"";"";"";"";"";"";"";"";"";"";"";"";"";"";"";"";""
"16";"Gold/ Platinum";"chlorohydrin";"alcohols";"";"100";"25 – 425";"<2";"32,210,219";"";"";"";"";"";"";"";"";"";"";"";"";"";"";"";"";""
"17";"Lead";"chlorohydrin";"alcohols";"";">85";"25 – 225";"<20";"32,210,219";"";"";"";"";"";"";"";"";"";"";"";"";"";"";"";"";""
"18";"Lead";"chlorohydrin";"alcohols";"";"100";"25 – 425";"<20";"32,210,219";"";"";"";"";"";"";"";"";"";"";"";"";"";"";"";"";""
"19";"Mo Superalloy (Ni-Cr-Fe-9Mo; 625/ 725)";"chlorohydrin";"alcohols";"";"100";"25 – 425";"<2";"32,210,219";"";"";"";"";"";"";"";"";"";"";"";"";"";"";"";"";""
"20";"Mo Superalloy (Ni-16Cr-16Mo; C276)";"chlorohydrin";"alcohols";"";"100";"25 – 425";"<2";"32,210,219";"";"";"";"";"";"";"";"";"";"";"";"";"";"";"";"";""
"21";"Mo Superalloy (Ni-20Cr-16Mo-4W; 686)";"chlorohydrin";"alcohols";"";"100";"25 – 425";"<2";"32,210,219";"";"";"";"";"";"";"";"";"";"";"";"";"";"";"";"";""
"22";"Mo Superalloy (Ni-22Cr-16Mo; C22/ 59)";"chlorohydrin";"alcohols";"";"100";"25 – 425";"<2";"32,210,219";"";"";"";"";"";"";"";"";"";"";"";"";"";"";"";"";""
"23";"Mo Superalloy (Ni-23Cr-16Mo-1Cu; C20000)";"chlorohydrin";"alcohols";"";"100";"25 – 425";"<2";"32,210,219";"";"";"";"";"";"";"";"";"";"";"";"";"";"";"";"";""
"24";"Nickel (200)";"chlorohydrin";"alcohols";"";">85";"25 – 425";"<20";"32,210,219";"";"";"";"";"";"";"";"";"";"";"";"";"";"";"";"";""
"25";"Nickel Cast Iron (15-35Ni)";"chlorohydrin";"alcohols";"";"100";"25 – 425";"<2";"32,210,219";"";"";"";"";"";"";"";"";"";"";"";"";"";"";"";"";""
"26";"Nickel-Copper (400)";"chlorohydrin";"alcohols";"";">85";"25 – 425";"<20";"32,210,219";"";"";"";"";"";"";"";"";"";"";"";"";"";"";"";"";""
"27";"Ni-Cr-Fe Alloy (600/ 690)";"chlorohydrin";"alcohols";"";">85";"25 – 425";"<20";"32,210,219";"";"";"";"";"";"";"";"";"";"";"";"";"";"";"";"";""
"28";"Ni-Mo Alloy (Ni-30Mo; B-2)";"chlorohydrin";"alcohols";"";"100";"25 – 425";"<20";"32,210,219";"";"";"";"";"";"";"";"";"";"";"";"";"";"";"";"";""
"29";"Silicon Cast Iron (14Si)";"chlorohydrin";"alcohols";"";"5 – 25";"52 – 102";">50";"32,210,218";"";"";"";"";"";"";"";"";"";"";"";"";"";"";"";"";""
"30";"Silicon Cast Iron (14Si)";"chlorohydrin";"alcohols";"";"100";"52 – 102";">50";"32,210,218";"";"";"";"";"";"";"";"";"";"";"";"";"";"";"";"";""
"31";"Silver";"chlorohydrin";"alcohols";"";"100";"25 – 225";"<2";"32,210,219";"";"";"";"";"";"";"";"";"";"";"";"";"";"";"";"";""
"32";"Steels, Carbon/ Low Alloy";"chlorohydrin";"alcohols";"";"100";"25 – 425";"<20";"32,210,219";"";"";"";"";"";"";"";"";"";"";"";"";"";"";"";"";""
"33";"Tantalum";"chlorohydrin";"alcohols";"";"100";"25 – 425";"<2";"32,210,219";"";"";"";"";"";"";"";"";"";"";"";"";"";"";"";"";""
"34";"Tantalum";"chlorohydrin";"alcohols";"";"100";"475 – 500";"<2";"32,210,219";"";"";"";"";"";"";"";"";"";"";"";"";"";"";"";"";""
"35";"Titanium, Unalloyed";"chlorohydrin";"alcohols";"";"100";"0 – 262";"<2";"32,169,210";"";"";"";"";"";"";"";"";"";"";"";"";"";"";"";"";""
"36";"Zirconium";"chlorohydrin";"alcohols";"";"45 – 55";"25 – 225";"<2";"32,210,219";"";"";"";"";"";"";"";"";"";"";"";"";"";"";"";"";""
"";"";"";"";"";"";"";"";"";"";"";"";"";"";"";"";"";"";"";"";"";"";"";"";"";""
"";"";"";"";"";"";"";"";"";"";"";"";"";"";"";"";"";"";"";"";"";"";"";"";"";""
"Corrosion Survey Database (COR•SUR) © 2002 NACE International";"";"";"";"";"";"";"";"";"";"";"";"";"";"";"";"";"";"";"";"";"";"";"";"";""
