Repository: Mahyar-rajabi94/TF_SDL

File: data/corrosion_data/TableData - 2024-11-08T184413.168.csv
sep=;
"Title: Corrosion Survey Database (COR•SUR)";"";"";"";"";"";"";"";"";"";"";"";"";"";"";"";"";"";"";"";"";"";"";"";"";""
"Table: Cresol";"";"";"";"";"";"";"";"";"";"";"";"";"";"";"";"";"";"";"";"";"";"";"";"";""
"DOWNLOAD SHOWS ONLY THE DISPLAYED DATA, UP TO 50 ROWS";"";"";"";"";"";"";"";"";"";"";"";"";"";"";"";"";"";"";"";"";"";"";"";"";""
"No.";"material or substance name";"exposure medium";"exposure medium class";"resistance note";"conc. (%)";"temp. (°F)";"corrosion rate (mil/yr)";"reference";"";"";"";"";"";"";"";"";"";"";"";"";"";"";"";"";""
"1";"Alloy 20-25-4Mo (904L)";"cresol";"alcohols";"";"100";"25 – 425";"<2";"219";"";"";"";"";"";"";"";"";"";"";"";"";"";"";"";"";""
"2";"Alloy 20-38-3-3Cu (20Cb3/ 825)";"cresol";"alcohols";"";"100";"25 – 425";"<2";"219";"";"";"";"";"";"";"";"";"";"";"";"";"";"";"";"";""
"3";"Alloy 30-44-5-3W (G-30)";"cresol";"alcohols";"";"100";"25 – 425";"<2";"219";"";"";"";"";"";"";"";"";"";"";"";"";"";"";"";"";""
"4";"Aluminum Alloy (3003/ 5154)";"cresol";"alcohols";"";"100";"25 – 225";"<2";"219";"";"";"";"";"";"";"";"";"";"";"";"";"";"";"";"";""
"5";"Aluminum Alloy (3003/ 5154)";"cresol";"alcohols";"";"100";"375 – 425";">50";"219";"";"";"";"";"";"";"";"";"";"";"";"";"";"";"";"";""
"6";"Austenitic Cr-Ni Stainless Steel (18-8; 304/ 304L/ 347)";"cresol";"alcohols";"";"100";"25 – 425";"<2";"219";"";"";"";"";"";"";"";"";"";"";"";"";"";"";"";"";""
"7";"Austenitic Cr-Ni-Mo Stainless Steel (17-12-3; 316L/ 317L)";"cresol";"alcohols";"";"100";"25 – 425";"<2";"219";"";"";"";"";"";"";"";"";"";"";"";"";"";"";"";"";""
"8";"Brass (>15Zn)";"cresol";"alcohols";"";"100";"25 – 225";"<20";"219";"";"";"";"";"";"";"";"";"";"";"";"";"";"";"";"";""
"9";"Cast Iron, Gray/ Ductile";"cresol";"alcohols";"";"100";"25 – 475";"20 – 50";"219";"";"";"";"";"";"";"";"";"";"";"";"";"";"";"";"";""
"10";"Copper/ Bronze/ Low Brass";"cresol";"alcohols";"";"100";"25 – 425";"<2";"219";"";"";"";"";"";"";"";"";"";"";"";"";"";"";"";"";""
"11";"Copper-Nickel";"cresol";"alcohols";"";"100";"25 – 425";"<2";"219";"";"";"";"";"";"";"";"";"";"";"";"";"";"";"";"";""
"12";"Cr Stainless Steel (12Cr)";"cresol";"alcohols";"";"100";"25 – 225";"<2";"219";"";"";"";"";"";"";"";"";"";"";"";"";"";"";"";"";""
"13";"Cr Stainless Steel (12Cr)";"cresol";"alcohols";"";"100";"375 – 425";"20 – 50";"219";"";"";"";"";"";"";"";"";"";"";"";"";"";"";"";"";""
"14";"Cr Stainless Steel (17Cr)";"cresol";"alcohols";"";"100";"25 – 225";"<2";"219";"";"";"";"";"";"";"";"";"";"";"";"";"";"";"";"";""
"15";"Lead";"cresol";"alcohols";"";"100";"25 – 75";">50";"219,220";"";"";"";"";"";"";"";"";"";"";"";"";"";"";"";"";""
"16";"Mo Superalloy (Ni-Cr-Fe-9Mo; 625/ 725)";"cresol";"alcohols";"";"100";"25 – 225";"<2";"219";"";"";"";"";"";"";"";"";"";"";"";"";"";"";"";"";""
"17";"Mo Superalloy (Ni-16Cr-16Mo; C276)";"cresol";"alcohols";"";"100";"25 – 225";"<2";"219";"";"";"";"";"";"";"";"";"";"";"";"";"";"";"";"";""
"18";"Mo Superalloy (Ni-20Cr-16Mo-4W; 686)";"cresol";"alcohols";"";"100";"25 – 225";"<2";"219";"";"";"";"";"";"";"";"";"";"";"";"";"";"";"";"";""
"19";"Mo Superalloy (Ni-22Cr-16Mo; C22/ 59)";"cresol";"alcohols";"";"100";"25 – 225";"<2";"219";"";"";"";"";"";"";"";"";"";"";"";"";"";"";"";"";""
"20";"Mo Superalloy (Ni-23Cr-16Mo-1Cu; C20000)";"cresol";"alcohols";"";"100";"25 – 225";"<2";"219";"";"";"";"";"";"";"";"";"";"";"";"";"";"";"";"";""
"21";"Nickel (200)";"cresol";"alcohols";"";"100";"25 – 425";"<2";"219";"";"";"";"";"";"";"";"";"";"";"";"";"";"";"";"";""
"22";"Nickel-Copper (400)";"cresol";"alcohols";"";"100";"25 – 425";"<2";"219";"";"";"";"";"";"";"";"";"";"";"";"";"";"";"";"";""
"23";"Ni-Cr-Fe Alloy (600/ 690)";"cresol";"alcohols";"";"100";"25 – 425";"<2";"219";"";"";"";"";"";"";"";"";"";"";"";"";"";"";"";"";""
"24";"Ni-Mo Alloy (Ni-30Mo; B-2)";"cresol";"alcohols";"";"100";"25 – 225";"<2";"219";"";"";"";"";"";"";"";"";"";"";"";"";"";"";"";"";""
"25";"Silicon Cast Iron (14Si)";"cresol";"alcohols";"";"100";"52 – 439";"<20";"218";"";"";"";"";"";"";"";"";"";"";"";"";"";"";"";"";""
"26";"Silver";"cresol";"alcohols";"";"100";"25 – 425";"<2";"219";"";"";"";"";"";"";"";"";"";"";"";"";"";"";"";"";""
"27";"Steels, Carbon/ Low Alloy";"cresol";"alcohols";"stress corrosion cracking";"100";"25 – 475";"20 – 50";"219";"";"";"";"";"";"";"";"";"";"";"";"";"";"";"";"";""
"28";"Zirconium";"cresol";"alcohols";"";"100";"25 – 475";"<2";"219";"";"";"";"";"";"";"";"";"";"";"";"";"";"";"";"";""
"";"";"";"";"";"";"";"";"";"";"";"";"";"";"";"";"";"";"";"";"";"";"";"";"";""
"";"";"";"";"";"";"";"";"";"";"";"";"";"";"";"";"";"";"";"";"";"";"";"";"";""
"Corrosion Survey Database (COR•SUR) © 2002 NACE International";"";"";"";"";"";"";"";"";"";"";"";"";"";"";"";"";"";"";"";"";"";"";"";"";""

File: data/corrosion_data/TableData - 2024-11-08T184802.035.csv
sep=;
"Title: Corrosion Survey Database (COR•SUR)";"";"";"";"";"";"";"";"";"";"";"";"";"";"";"";"";"";"";"";"";"";"";"";"";""
"Table: Cyclohexanol";"";"";"";"";"";"";"";"";"";"";"";"";"";"";"";"";"";"";"";"";"";"";"";"";""
"DOWNLOAD SHOWS ONLY THE DISPLAYED DATA, UP TO 50 ROWS";"";"";"";"";"";"";"";"";"";"";"";"";"";"";"";"";"";"";"";"";"";"";"";"";""
"No.";"material or substance name";"exposure medium";"exposure medium synonym";"exposure medium CAS RN";"exposure medium formula";"exposure medium class";"conc. (%)";"temp. (°F)";"corrosion rate (mil/yr)";"reference";"";"";"";"";"";"";"";"";"";"";"";"";"";"";""
"1";"Alloy 20-25-4Mo (904L)";"cyclohexanol";"cyclohexyl alcohol";"108-93-0";"C6H12O";"alcohols";"100";"77 – 225";"<2";"219,220";"";"";"";"";"";"";"";"";"";"";"";"";"";"";""
"2";"Alloy 20-38-3-3Cu (20Cb3/ 825)";"cyclohexanol";"cyclohexyl alcohol";"108-93-0";"C6H12O";"alcohols";"100";"77 – 225";"<2";"219,220";"";"";"";"";"";"";"";"";"";"";"";"";"";"";""
"3";"Alloy 30-44-5-3W (G-30)";"cyclohexanol";"cyclohexyl alcohol";"108-93-0";"C6H12O";"alcohols";"100";"77 – 225";"<2";"219,220";"";"";"";"";"";"";"";"";"";"";"";"";"";"";""
"4";"Austenitic Cr-Ni Stainless Steel (18-8; 304/ 304L/ 347)";"cyclohexanol";"cyclohexyl alcohol";"108-93-0";"C6H12O";"alcohols";"100";"77 – 225";"<2";"219,220";"";"";"";"";"";"";"";"";"";"";"";"";"";"";""
"5";"Austenitic Cr-Ni-Mo Stainless Steel (17-12-3; 316L/ 317L)";"cyclohexanol";"cyclohexyl alcohol";"108-93-0";"C6H12O";"alcohols";"100";"77 – 225";"<2";"219,220";"";"";"";"";"";"";"";"";"";"";"";"";"";"";""
"6";"Brass (>15Zn)";"cyclohexanol";"cyclohexyl alcohol";"108-93-0";"C6H12O";"alcohols";"100";"77 – 225";"<20";"219,220";"";"";"";"";"";"";"";"";"";"";"";"";"";"";""
"7";"Cast Iron, Gray/ Ductile";"cyclohexanol";"cyclohexyl alcohol";"108-93-0";"C6H12O";"alcohols";"100";"77 – 225";"<20";"219,220";"";"";"";"";"";"";"";"";"";"";"";"";"";"";""
"8";"Copper/ Bronze/ Low Brass";"cyclohexanol";"cyclohexyl alcohol";"108-93-0";"C6H12O";"alcohols";"100";"77 – 225";"<2";"219,220";"";"";"";"";"";"";"";"";"";"";"";"";"";"";""
"9";"Copper-Nickel";"cyclohexanol";"cyclohexyl alcohol";"108-93-0";"C6H12O";"alcohols";"100";"77 – 225";"<2";"219,220";"";"";"";"";"";"";"";"";"";"";"";"";"";"";""
"10";"Cr Stainless Steel (12Cr)";"cyclohexanol";"cyclohexyl alcohol";"108-93-0";"C6H12O";"alcohols";"100";"77 – 225";"<2";"219,220";"";"";"";"";"";"";"";"";"";"";"";"";"";"";""
"11";"Cr Stainless Steel (17Cr)";"cyclohexanol";"cyclohexyl alcohol";"108-93-0";"C6H12O";"alcohols";"100";"77 – 225";"<2";"219,220";"";"";"";"";"";"";"";"";"";"";"";"";"";"";""
"12";"Gold/ Platinum";"cyclohexanol";"cyclohexyl alcohol";"108-93-0";"C6H12O";"alcohols";"100";"77 – 225";"<2";"219,220";"";"";"";"";"";"";"";"";"";"";"";"";"";"";""
"13";"Lead";"cyclohexanol";"cyclohexyl alcohol";"108-93-0";"C6H12O";"alcohols";"100";"77 – 225";"<20";"219,220";"";"";"";"";"";"";"";"";"";"";"";"";"";"";""
"14";"Mo Superalloy (Ni-Cr-Fe-9Mo; 625/ 725)";"cyclohexanol";"cyclohexyl alcohol";"108-93-0";"C6H12O";"alcohols";"100";"77 – 225";"<2";"219,220";"";"";"";"";"";"";"";"";"";"";"";"";"";"";""
"15";"Mo Superalloy (Ni-16Cr-16Mo; C276)";"cyclohexanol";"cyclohexyl alcohol";"108-93-0";"C6H12O";"alcohols";"100";"77 – 225";"<2";"219,220";"";"";"";"";"";"";"";"";"";"";"";"";"";"";""
"16";"Mo Superalloy (Ni-20Cr-16Mo-4W; 686)";"cyclohexanol";"cyclohexyl alcohol";"108-93-0";"C6H12O";"alcohols";"100";"77 – 225";"<2";"219,220";"";"";"";"";"";"";"";"";"";"";"";"";"";"";""
"17";"Mo Superalloy (Ni-22Cr-16Mo; C22/ 59)";"cyclohexanol";"cyclohexyl alcohol";"108-93-0";"C6H12O";"alcohols";"100";"77 – 225";"<2";"219,220";"";"";"";"";"";"";"";"";"";"";"";"";"";"";""
"18";"Mo Superalloy (Ni-23Cr-16Mo-1Cu; C20000)";"cyclohexanol";"cyclohexyl alcohol";"108-93-0";"C6H12O";"alcohols";"100";"77 – 225";"<2";"219,220";"";"";"";"";"";"";"";"";"";"";"";"";"";"";""
"19";"Nickel (200)";"cyclohexanol";"cyclohexyl alcohol";"108-93-0";"C6H12O";"alcohols";"100";"77 – 225";"<2";"219,220";"";"";"";"";"";"";"";"";"";"";"";"";"";"";""
"20";"Nickel Cast Iron (15-35Ni)";"cyclohexanol";"cyclohexyl alcohol";"108-93-0";"C6H12O";"alcohols";"100";"77 – 225";"<2";"219,220";"";"";"";"";"";"";"";"";"";"";"";"";"";"";""
"21";"Nickel-Copper (400)";"cyclohexanol";"cyclohexyl alcohol";"108-93-0";"C6H12O";"alcohols";"100";"77 – 225";"<2";"219,220";"";"";"";"";"";"";"";"";"";"";"";"";"";"";""
"22";"Ni-Cr-Fe Alloy (600/ 690)";"cyclohexanol";"cyclohexyl alcohol";"108-93-0";"C6H12O";"alcohols";"100";"77 – 225";"<2";"219,220";"";"";"";"";"";"";"";"";"";"";"";"";"";"";""
"23";"Ni-Mo Alloy (Ni-30Mo; B-2)";"cyclohexanol";"cyclohexyl alcohol";"108-93-0";"C6H12O";"alcohols";"100";"77 – 225";"<2";"219,220";"";"";"";"";"";"";"";"";"";"";"";"";"";"";""
"24";"Silicon Cast Iron (14Si)";"cyclohexanol";"cyclohexyl alcohol";"108-93-0";"C6H12O";"alcohols";"100";"77 – 237";"<2";"218,220";"";"";"";"";"";"";"";"";"";"";"";"";"";"";""
"25";"Silver";"cyclohexanol";"cyclohexyl alcohol";"108-93-0";"C6H12O";"alcohols";"100";"77 – 225";"<2";"219,220";"";"";"";"";"";"";"";"";"";"";"";"";"";"";""
"26";"Steels, Carbon/ Low Alloy";"cyclohexanol";"cyclohexyl alcohol";"108-93-0";"C6H12O";"alcohols";"100";"77 – 225";"<2";"219,220";"";"";"";"";"";"";"";"";"";"";"";"";"";"";""
"27";"Superferritic Stainless Steel (26-1)";"cyclohexanol";"cyclohexyl alcohol";"108-93-0";"C6H12O";"alcohols";"100";"77 – 225";"<2";"219,220";"";"";"";"";"";"";"";"";"";"";"";"";"";"";""
"28";"Tantalum";"cyclohexanol";"cyclohexyl alcohol";"108-93-0";"C6H12O";"alcohols";"100";"77 – 225";"<2";"219,220";"";"";"";"";"";"";"";"";"";"";"";"";"";"";""
"29";"Titanium, Unalloyed";"cyclohexanol";"cyclohexyl alcohol";"108-93-0";"C6H12O";"alcohols";"100";"77 – 225";"<2";"219,220";"";"";"";"";"";"";"";"";"";"";"";"";"";"";""
"30";"Zirconium";"cyclohexanol";"cyclohexyl alcohol";"108-93-0";"C6H12O";"alcohols";"100";"77 – 225";"<2";"219,220";"";"";"";"";"";"";"";"";"";"";"";"";"";"";""
"";"";"";"";"";"";"";"";"";"";"";"";"";"";"";"";"";"";"";"";"";"";"";"";"";""
"";"";"";"";"";"";"";"";"";"";"";"";"";"";"";"";"";"";"";"";"";"";"";"";"";""
"Corrosion Survey Database (COR•SUR) © 2002 NACE International";"";"";"";"";"";"";"";"";"";"";"";"";"";"";"";"";"";"";"";"";"";"";"";"";""

File: data/corrosion_data/TableData - 2024-11-08T184808.075.csv
sep=;
"Title: Corrosion Survey Database (COR•SUR)";"";"";"";"";"";"";"";"";"";"";"";"";"";"";"";"";"";"";"";"";"";"";"";"";""
"Table: Diacetone alcohol";"";"";"";"";"";"";"";"";"";"";"";"";"";"";"";"";"";"";"";"";"";"";"";"";""
"DOWNLOAD SHOWS ONLY THE DISPLAYED DATA, UP TO 50 ROWS";"";"";"";"";"";"";"";"";"";"";"";"";"";"";"";"";"";"";"";"";"";"";"";"";""
"No.";"material or substance name";"exposure medium";"exposure medium synonym";"exposure medium CAS RN";"exposure medium formula";"exposure medium class";"conc. (%)";"temp. (°F)";"corrosion rate (mil/yr)";"reference";"";"";"";"";"";"";"";"";"";"";"";"";"";"";""
"1";"Alloy 20-25-4Mo (904L)";"diacetone alcohol";"4-hydroxy-4-methyl-2-pentanone";"123-42-2";"C6H12O2";"alcohols";"100";"25 – 225";"<2";"219";"";"";"";"";"";"";"";"";"";"";"";"";"";"";""
"2";"Alloy 20-38-3-3Cu (20Cb3/ 825)";"diacetone alcohol";"4-hydroxy-4-methyl-2-pentanone";"123-42-2";"C6H12O2";"alcohols";"100";"25 – 225";"<2";"219";"";"";"";"";"";"";"";"";"";"";"";"";"";"";""
"3";"Alloy 30-44-5-3W (G-30)";"diacetone alcohol";"4-hydroxy-4-methyl-2-pentanone";"123-42-2";"C6H12O2";"alcohols";"100";"25 – 225";"<2";"219";"";"";"";"";"";"";"";"";"";"";"";"";"";"";""
"4";"Aluminum Alloy (3003/ 5154)";"diacetone alcohol";"4-hydroxy-4-methyl-2-pentanone";"123-42-2";"C6H12O2";"alcohols";"100";"25 – 125";"<2";"219";"";"";"";"";"";"";"";"";"";"";"";"";"";"";""
"5";"Austenitic Cr-Ni Stainless Steel (18-8; 304/ 304L/ 347)";"diacetone alcohol";"4-hydroxy-4-methyl-2-pentanone";"123-42-2";"C6H12O2";"alcohols";"100";"25 – 225";"<2";"219";"";"";"";"";"";"";"";"";"";"";"";"";"";"";""
"6";"Austenitic Cr-Ni-Mo Stainless Steel (17-12-3; 316L/ 317L)";"diacetone alcohol";"4-hydroxy-4-methyl-2-pentanone";"123-42-2";"C6H12O2";"alcohols";"100";"25 – 225";"<2";"219";"";"";"";"";"";"";"";"";"";"";"";"";"";"";""
"7";"Brass (>15Zn)";"diacetone alcohol";"4-hydroxy-4-methyl-2-pentanone";"123-42-2";"C6H12O2";"alcohols";"100";"25 – 225";"<2";"219";"";"";"";"";"";"";"";"";"";"";"";"";"";"";""
"8";"Cast Iron, Gray/ Ductile";"diacetone alcohol";"4-hydroxy-4-methyl-2-pentanone";"123-42-2";"C6H12O2";"alcohols";"100";"25 – 175";"<2";"219";"";"";"";"";"";"";"";"";"";"";"";"";"";"";""
"9";"Copper/ Bronze/ Low Brass";"diacetone alcohol";"4-hydroxy-4-methyl-2-pentanone";"123-42-2";"C6H12O2";"alcohols";"100";"25 – 225";"<2";"219";"";"";"";"";"";"";"";"";"";"";"";"";"";"";""
"10";"Cr Stainless Steel (12Cr)";"diacetone alcohol";"4-hydroxy-4-methyl-2-pentanone";"123-42-2";"C6H12O2";"alcohols";"100";"25 – 225";"<2";"219";"";"";"";"";"";"";"";"";"";"";"";"";"";"";""
"11";"Cr Stainless Steel (17Cr)";"diacetone alcohol";"4-hydroxy-4-methyl-2-pentanone";"123-42-2";"C6H12O2";"alcohols";"100";"25 – 225";"<2";"219";"";"";"";"";"";"";"";"";"";"";"";"";"";"";""
"12";"Gold/ Platinum";"diacetone alcohol";"4-hydroxy-4-methyl-2-pentanone";"123-42-2";"C6H12O2";"alcohols";"100";"25 – 225";"<2";"219";"";"";"";"";"";"";"";"";"";"";"";"";"";"";""
"13";"Lead";"diacetone alcohol";"4-hydroxy-4-methyl-2-pentanone";"123-42-2";"C6H12O2";"alcohols";"100";"25 – 225";"<2";"219";"";"";"";"";"";"";"";"";"";"";"";"";"";"";""
"14";"Nickel (200)";"diacetone alcohol";"4-hydroxy-4-methyl-2-pentanone";"123-42-2";"C6H12O2";"alcohols";"100";"25 – 225";"<2";"219";"";"";"";"";"";"";"";"";"";"";"";"";"";"";""
"15";"Nickel Cast Iron (15-35Ni)";"diacetone alcohol";"4-hydroxy-4-methyl-2-pentanone";"123-42-2";"C6H12O2";"alcohols";"100";"25 – 225";"<2";"219";"";"";"";"";"";"";"";"";"";"";"";"";"";"";""
"16";"Nickel-Copper (400)";"diacetone alcohol";"4-hydroxy-4-methyl-2-pentanone";"123-42-2";"C6H12O2";"alcohols";"100";"25 – 225";"<2";"219";"";"";"";"";"";"";"";"";"";"";"";"";"";"";""
"17";"Ni-Cr-Fe Alloy (600/ 690)";"diacetone alcohol";"4-hydroxy-4-methyl-2-pentanone";"123-42-2";"C6H12O2";"alcohols";"100";"25 – 225";"<2";"219";"";"";"";"";"";"";"";"";"";"";"";"";"";"";""
"18";"Ni-Mo Alloy (Ni-30Mo; B-2)";"diacetone alcohol";"4-hydroxy-4-methyl-2-pentanone";"123-42-2";"C6H12O2";"alcohols";"100";"25 – 225";"<2";"219";"";"";"";"";"";"";"";"";"";"";"";"";"";"";""
"19";"Silicon Cast Iron (14Si)";"diacetone alcohol";"4-hydroxy-4-methyl-2-pentanone";"123-42-2";"C6H12O2";"alcohols";"100";"52 – 237";"<2";"218";"";"";"";"";"";"";"";"";"";"";"";"";"";"";""
"20";"Silver";"diacetone alcohol";"4-hydroxy-4-methyl-2-pentanone";"123-42-2";"C6H12O2";"alcohols";"100";"25 – 225";"<2";"219";"";"";"";"";"";"";"";"";"";"";"";"";"";"";""
"21";"Steels, Carbon/ Low Alloy";"diacetone alcohol";"4-hydroxy-4-methyl-2-pentanone";"123-42-2";"C6H12O2";"alcohols";"100";"25 – 175";"<2";"219";"";"";"";"";"";"";"";"";"";"";"";"";"";"";""
"22";"Superferritic Stainless Steel (26-1)";"diacetone alcohol";"4-hydroxy-4-methyl-2-pentanone";"123-42-2";"C6H12O2";"alcohols";"100";"25 – 225";"<2";"219";"";"";"";"";"";"";"";"";"";"";"";"";"";"";""
"23";"Tantalum";"diacetone alcohol";"4-hydroxy-4-methyl-2-pentanone";"123-42-2";"C6H12O2";"alcohols";"100";"25 – 225";"<2";"219";"";"";"";"";"";"";"";"";"";"";"";"";"";"";""
"24";"Titanium, Unalloyed";"diacetone alcohol";"4-hydroxy-4-methyl-2-pentanone";"123-42-2";"C6H12O2";"alcohols";"100";"25 – 225";"<2";"219";"";"";"";"";"";"";"";"";"";"";"";"";"";"";""
"";"";"";"";"";"";"";"";"";"";"";"";"";"";"";"";"";"";"";"";"";"";"";"";"";""
"";"";"";"";"";"";"";"";"";"";"";"";"";"";"";"";"";"";"";"";"";"";"";"";"";""
"Corrosion Survey Database (COR•SUR) © 2002 NACE International";"";"";"";"";"";"";"";"";"";"";"";"";"";"";"";"";"";"";"";"";"";"";"";"";""

File: data/corrosion_data/TableData - 2024-11-08T184818.225.csv
sep=;
"Title: Corrosion Survey Database (COR•SUR)";"";"";"";"";"";"";"";"";"";"";"";"";"";"";"";"";"";"";"";"";"";"";"";"";""
"Table: Diethylene glycol";"";"";"";"";"";"";"";"";"";"";"";"";"";"";"";"";"";"";"";"";"";"";"";"";""
"DOWNLOAD SHOWS ONLY THE DISPLAYED DATA, UP TO 50 ROWS";"";"";"";"";"";"";"";"";"";"";"";"";"";"";"";"";"";"";"";"";"";"";"";"";""
"No.";"material or substance name";"exposure medium";"exposure medium synonym";"exposure medium CAS RN";"exposure medium formula";"exposure medium class";"conc. (%)";"temp. (°F)";"corrosion rate (mil/yr)";"reference";"";"";"";"";"";"";"";"";"";"";"";"";"";"";""
"1";"Alloy 20-38-3-3Cu (20Cb3/ 825)";"diethylene glycol";"diglycol";"111-46-6";"C4H10O3";"alcohols";">85";"25 – 325";"<2";"219";"";"";"";"";"";"";"";"";"";"";"";"";"";"";""
"2";"Alloy 30-44-5-3W (G-30)";"diethylene glycol";"diglycol";"111-46-6";"C4H10O3";"alcohols";">85";"25 – 325";"<2";"219";"";"";"";"";"";"";"";"";"";"";"";"";"";"";""
"3";"Aluminum Alloy (3003/ 5154)";"diethylene glycol";"diglycol";"111-46-6";"C4H10O3";"alcohols";"85 – 95";"25 – 325";"<20";"219";"";"";"";"";"";"";"";"";"";"";"";"";"";"";""
"4";"Aluminum Alloy (3003/ 5154)";"diethylene glycol";"diglycol";"111-46-6";"C4H10O3";"alcohols";"100";"25 – 325";"<2";"219";"";"";"";"";"";"";"";"";"";"";"";"";"";"";""
"5";"Austenitic Cr-Ni Stainless Steel (18-8; 304/ 304L/ 347)";"diethylene glycol";"diglycol";"111-46-6";"C4H10O3";"alcohols";">85";"25 – 325";"<2";"219";"";"";"";"";"";"";"";"";"";"";"";"";"";"";""
"6";"Austenitic Cr-Ni-Mo Stainless Steel (17-12-3; 316L/ 317L)";"diethylene glycol";"diglycol";"111-46-6";"C4H10O3";"alcohols";">85";"25 – 325";"<2";"219";"";"";"";"";"";"";"";"";"";"";"";"";"";"";""
"7";"Brass (>15Zn)";"diethylene glycol";"diglycol";"111-46-6";"C4H10O3";"alcohols";"85 – 95";"25 – 325";"<20";"219";"";"";"";"";"";"";"";"";"";"";"";"";"";"";""
"8";"Brass (>15Zn)";"diethylene glycol";"diglycol";"111-46-6";"C4H10O3";"alcohols";"100";"25 – 325";"<2";"219";"";"";"";"";"";"";"";"";"";"";"";"";"";"";""
"9";"Cast Iron, Gray/ Ductile";"diethylene glycol";"diglycol";"111-46-6";"C4H10O3";"alcohols";"100";"25 – 225";"<2";"219";"";"";"";"";"";"";"";"";"";"";"";"";"";"";""
"10";"Copper/ Bronze/ Low Brass";"diethylene glycol";"diglycol";"111-46-6";"C4H10O3";"alcohols";"85 – 95";"25 – 325";"<20";"219";"";"";"";"";"";"";"";"";"";"";"";"";"";"";""
"11";"Copper/ Bronze/ Low Brass";"diethylene glycol";"diglycol";"111-46-6";"C4H10O3";"alcohols";"100";"25 – 325";"<2";"219";"";"";"";"";"";"";"";"";"";"";"";"";"";"";""
"12";"Copper-Nickel";"diethylene glycol";"diglycol";"111-46-6";"C4H10O3";"alcohols";"85 – 95";"25 – 325";"<20";"219";"";"";"";"";"";"";"";"";"";"";"";"";"";"";""
"13";"Copper-Nickel";"diethylene glycol";"diglycol";"111-46-6";"C4H10O3";"alcohols";"100";"25 – 325";"<2";"219";"";"";"";"";"";"";"";"";"";"";"";"";"";"";""
"14";"Cr Stainless Steel (12Cr)";"diethylene glycol";"diglycol";"111-46-6";"C4H10O3";"alcohols";">85";"25 – 325";"<2";"219";"";"";"";"";"";"";"";"";"";"";"";"";"";"";""
"15";"Cr Stainless Steel (17Cr)";"diethylene glycol";"diglycol";"111-46-6";"C4H10O3";"alcohols";">85";"25 – 325";"<2";"219";"";"";"";"";"";"";"";"";"";"";"";"";"";"";""
"16";"Gold/ Platinum";"diethylene glycol";"diglycol";"111-46-6";"C4H10O3";"alcohols";"100";"25 – 225";"<2";"219";"";"";"";"";"";"";"";"";"";"";"";"";"";"";""
"17";"Lead";"diethylene glycol";"diglycol";"111-46-6";"C4H10O3";"alcohols";"100";"25 – 75";"<20";"219";"";"";"";"";"";"";"";"";"";"";"";"";"";"";""
"18";"Lead";"diethylene glycol";"diglycol";"111-46-6";"C4H10O3";"alcohols";"100";"75 – 225";"<2";"219";"";"";"";"";"";"";"";"";"";"";"";"";"";"";""
"19";"Nickel (200)";"diethylene glycol";"diglycol";"111-46-6";"C4H10O3";"alcohols";"85 – 95";"25 – 325";"<20";"219";"";"";"";"";"";"";"";"";"";"";"";"";"";"";""
"20";"Nickel (200)";"diethylene glycol";"diglycol";"111-46-6";"C4H10O3";"alcohols";"100";"25 – 325";"<2";"219";"";"";"";"";"";"";"";"";"";"";"";"";"";"";""
"21";"Nickel Cast Iron (15-35Ni)";"diethylene glycol";"diglycol";"111-46-6";"C4H10O3";"alcohols";"100";"25 – 225";"<2";"219";"";"";"";"";"";"";"";"";"";"";"";"";"";"";""
"22";"Nickel-Copper (400)";"diethylene glycol";"diglycol";"111-46-6";"C4H10O3";"alcohols";"85 – 95";"25 – 325";"<20";"219";"";"";"";"";"";"";"";"";"";"";"";"";"";"";""
"23";"Nickel-Copper (400)";"diethylene glycol";"diglycol";"111-46-6";"C4H10O3";"alcohols";"100";"25 – 325";"<2";"219";"";"";"";"";"";"";"";"";"";"";"";"";"";"";""
"24";"Ni-Mo Alloy (Ni-30Mo; B-2)";"diethylene glycol";"diglycol";"111-46-6";"C4H10O3";"alcohols";">85";"25 – 325";"<2";"219";"";"";"";"";"";"";"";"";"";"";"";"";"";"";""
"25";"Silicon Cast Iron (14Si)";"diethylene glycol";"diglycol";"111-46-6";"C4H10O3";"alcohols";"100";"52 – 327";"<2";"218";"";"";"";"";"";"";"";"";"";"";"";"";"";"";""
"26";"Silver";"diethylene glycol";"diglycol";"111-46-6";"C4H10O3";"alcohols";"100";"25 – 225";"<2";"219";"";"";"";"";"";"";"";"";"";"";"";"";"";"";""
"27";"Steels, Carbon/ Low Alloy";"diethylene glycol";"diglycol";"111-46-6";"C4H10O3";"alcohols";"55 – 65";"25 – 125";"<2";"219";"";"";"";"";"";"";"";"";"";"";"";"";"";"";""
"28";"Steels, Carbon/ Low Alloy";"diethylene glycol";"diglycol";"111-46-6";"C4H10O3";"alcohols";"85 – 95";"25 – 325";"<20";"219";"";"";"";"";"";"";"";"";"";"";"";"";"";"";""
"29";"Steels, Carbon/ Low Alloy";"diethylene glycol";"diglycol";"111-46-6";"C4H10O3";"alcohols";"100";"25 – 325";"<2";"219";"";"";"";"";"";"";"";"";"";"";"";"";"";"";""
"30";"Superferritic Stainless Steel (26-1)";"diethylene glycol";"diglycol";"111-46-6";"C4H10O3";"alcohols";">85";"25 – 325";"<2";"219";"";"";"";"";"";"";"";"";"";"";"";"";"";"";""
"31";"Tantalum";"diethylene glycol";"diglycol";"111-46-6";"C4H10O3";"alcohols";"100";"25 – 225";"<2";"219";"";"";"";"";"";"";"";"";"";"";"";"";"";"";""
"32";"Titanium, Unalloyed";"diethylene glycol";"diglycol";"111-46-6";"C4H10O3";"alcohols";"100";"25 – 225";"<2";"219";"";"";"";"";"";"";"";"";"";"";"";"";"";"";""
"33";"Zirconium";"diethylene glycol";"diglycol";"111-46-6";"C4H10O3";"alcohols";"100";"25 – 225";"<2";"219";"";"";"";"";"";"";"";"";"";"";"";"";"";"";""
"";"";"";"";"";"";"";"";"";"";"";"";"";"";"";"";"";"";"";"";"";"";"";"";"";""
"";"";"";"";"";"";"";"";"";"";"";"";"";"";"";"";"";"";"";"";"";"";"";"";"";""
"Corrosion Survey Database (COR•SUR) © 2002 NACE International";"";"";"";"";"";"";"";"";"";"";"";"";"";"";"";"";"";"";"";"";"";"";"";"";""

File: data/corrosion_data/TableData - 2024-11-08T184823.749.csv
sep=;
"Title: Corrosion Survey Database (COR•SUR)";"";"";"";"";"";"";"";"";"";"";"";"";"";"";"";"";"";"";"";"";"";"";"";"";""
"Table: Diisobutylcarbinol";"";"";"";"";"";"";"";"";"";"";"";"";"";"";"";"";"";"";"";"";"";"";"";"";""
"DOWNLOAD SHOWS ONLY THE DISPLAYED DATA, UP TO 50 ROWS";"";"";"";"";"";"";"";"";"";"";"";"";"";"";"";"";"";"";"";"";"";"";"";"";""
"No.";"material or substance name";"exposure medium";"exposure medium synonym";"exposure medium CAS RN";"exposure medium formula";"exposure medium class";"conc. (%)";"temp. (°F)";"corrosion rate (mil/yr)";"reference";"";"";"";"";"";"";"";"";"";"";"";"";"";"";""
"1";"Alloy 20-38-3-3Cu (20Cb3/ 825)";"diisobutylcarbinol";"2,6-dimethyl-4-heptanol";"108-82-7";"C9H20O";"alcohols";"100";"25 – 225";"<2";"219";"";"";"";"";"";"";"";"";"";"";"";"";"";"";""
"2";"Alloy 30-44-5-3W (G-30)";"diisobutylcarbinol";"2,6-dimethyl-4-heptanol";"108-82-7";"C9H20O";"alcohols";"100";"25 – 225";"<2";"219";"";"";"";"";"";"";"";"";"";"";"";"";"";"";""
"3";"Aluminum Alloy (3003/ 5154)";"diisobutylcarbinol";"2,6-dimethyl-4-heptanol";"108-82-7";"C9H20O";"alcohols";"100";"25 – 225";"<2";"219";"";"";"";"";"";"";"";"";"";"";"";"";"";"";""
"4";"Austenitic Cr-Ni Stainless Steel (18-8; 304/ 304L/ 347)";"diisobutylcarbinol";"2,6-dimethyl-4-heptanol";"108-82-7";"C9H20O";"alcohols";"100";"25 – 225";"<2";"219";"";"";"";"";"";"";"";"";"";"";"";"";"";"";""
"5";"Austenitic Cr-Ni-Mo Stainless Steel (17-12-3; 316L/ 317L)";"diisobutylcarbinol";"2,6-dimethyl-4-heptanol";"108-82-7";"C9H20O";"alcohols";"100";"25 – 225";"<2";"219";"";"";"";"";"";"";"";"";"";"";"";"";"";"";""
"6";"Brass (>15Zn)";"diisobutylcarbinol";"2,6-dimethyl-4-heptanol";"108-82-7";"C9H20O";"alcohols";"100";"25 – 225";"<2";"219";"";"";"";"";"";"";"";"";"";"";"";"";"";"";""
"7";"Cast Iron, Gray/ Ductile";"diisobutylcarbinol";"2,6-dimethyl-4-heptanol";"108-82-7";"C9H20O";"alcohols";"100";"25 – 225";"<2";"219";"";"";"";"";"";"";"";"";"";"";"";"";"";"";""
"8";"Copper/ Bronze/ Low Brass";"diisobutylcarbinol";"2,6-dimethyl-4-heptanol";"108-82-7";"C9H20O";"alcohols";"100";"25 – 225";"<2";"219";"";"";"";"";"";"";"";"";"";"";"";"";"";"";""
"9";"Copper-Nickel";"diisobutylcarbinol";"2,6-dimethyl-4-heptanol";"108-82-7";"C9H20O";"alcohols";"100";"25 – 225";"<2";"219";"";"";"";"";"";"";"";"";"";"";"";"";"";"";""
"10";"Cr Stainless Steel (12Cr)";"diisobutylcarbinol";"2,6-dimethyl-4-heptanol";"108-82-7";"C9H20O";"alcohols";"100";"25 – 225";"<2";"219";"";"";"";"";"";"";"";"";"";"";"";"";"";"";""
"11";"Cr Stainless Steel (17Cr)";"diisobutylcarbinol";"2,6-dimethyl-4-heptanol";"108-82-7";"C9H20O";"alcohols";"100";"25 – 225";"<2";"219";"";"";"";"";"";"";"";"";"";"";"";"";"";"";""
"12";"Gold/ Platinum";"diisobutylcarbinol";"2,6-dimethyl-4-heptanol";"108-82-7";"C9H20O";"alcohols";"100";"25 – 225";"<2";"219";"";"";"";"";"";"";"";"";"";"";"";"";"";"";""
"13";"Lead";"diisobutylcarbinol";"2,6-dimethyl-4-heptanol";"108-82-7";"C9H20O";"alcohols";"100";"25 – 225";"<2";"219";"";"";"";"";"";"";"";"";"";"";"";"";"";"";""
"14";"Nickel (200)";"diisobutylcarbinol";"2,6-dimethyl-4-heptanol";"108-82-7";"C9H20O";"alcohols";"100";"25 – 225";"<2";"219";"";"";"";"";"";"";"";"";"";"";"";"";"";"";""
"15";"Nickel Cast Iron (15-35Ni)";"diisobutylcarbinol";"2,6-dimethyl-4-heptanol";"108-82-7";"C9H20O";"alcohols";"100";"25 – 225";"<2";"219";"";"";"";"";"";"";"";"";"";"";"";"";"";"";""
"16";"Nickel-Copper (400)";"diisobutylcarbinol";"2,6-dimethyl-4-heptanol";"108-82-7";"C9H20O";"alcohols";"100";"25 – 225";"<2";"219";"";"";"";"";"";"";"";"";"";"";"";"";"";"";""
"17";"Ni-Cr-Fe Alloy (600/ 690)";"diisobutylcarbinol";"2,6-dimethyl-4-heptanol";"108-82-7";"C9H20O";"alcohols";"100";"25 – 225";"<2";"219";"";"";"";"";"";"";"";"";"";"";"";"";"";"";""
"18";"Ni-Mo Alloy (Ni-30Mo; B-2)";"diisobutylcarbinol";"2,6-dimethyl-4-heptanol";"108-82-7";"C9H20O";"alcohols";"100";"25 – 225";"<2";"219";"";"";"";"";"";"";"";"";"";"";"";"";"";"";""
"19";"Silicon Cast Iron (14Si)";"diisobutylcarbinol";"2,6-dimethyl-4-heptanol";"108-82-7";"C9H20O";"alcohols";"100";"52 – 237";"<2";"218";"";"";"";"";"";"";"";"";"";"";"";"";"";"";""
"20";"Silver";"diisobutylcarbinol";"2,6-dimethyl-4-heptanol";"108-82-7";"C9H20O";"alcohols";"100";"25 – 225";"<2";"219";"";"";"";"";"";"";"";"";"";"";"";"";"";"";""
"21";"Steels, Carbon/ Low Alloy";"diisobutylcarbinol";"2,6-dimethyl-4-heptanol";"108-82-7";"C9H20O";"alcohols";"100";"25 – 225";"<2";"219";"";"";"";"";"";"";"";"";"";"";"";"";"";"";""
"22";"Superferritic Stainless Steel (26-1)";"diisobutylcarbinol";"2,6-dimethyl-4-heptanol";"108-82-7";"C9H20O";"alcohols";"100";"25 – 225";"<2";"219";"";"";"";"";"";"";"";"";"";"";"";"";"";"";""
"23";"Tantalum";"diisobutylcarbinol";"2,6-dimethyl-4-heptanol";"108-82-7";"C9H20O";"alcohols";"100";"25 – 225";"<2";"219";"";"";"";"";"";"";"";"";"";"";"";"";"";"";""
"24";"Titanium, Unalloyed";"diisobutylcarbinol";"2,6-dimethyl-4-heptanol";"108-82-7";"C9H20O";"alcohols";"100";"25 – 225";"<2";"219";"";"";"";"";"";"";"";"";"";"";"";"";"";"";""
"";"";"";"";"";"";"";"";"";"";"";"";"";"";"";"";"";"";"";"";"";"";"";"";"";""
"";"";"";"";"";"";"";"";"";"";"";"";"";"";"";"";"";"";"";"";"";"";"";"";"";""
"Corrosion Survey Database (COR•SUR) © 2002 NACE International";"";"";"";"";"";"";"";"";"";"";"";"";"";"";"";"";"";"";"";"";"";"";"";"";""

File: data/corrosion_data/TableData - 2024-11-08T184829.190.csv
sep=;
"Title: Corrosion Survey Database (COR•SUR)";"";"";"";"";"";"";"";"";"";"";"";"";"";"";"";"";"";"";"";"";"";"";"";"";""
"Table: Ethyl alcohol";"";"";"";"";"";"";"";"";"";"";"";"";"";"";"";"";"";"";"";"";"";"";"";"";""
"DOWNLOAD SHOWS ONLY THE DISPLAYED DATA, UP TO 50 ROWS";"";"";"";"";"";"";"";"";"";"";"";"";"";"";"";"";"";"";"";"";"";"";"";"";""
"No.";"material or substance name";"exposure medium";"exposure medium synonym";"exposure medium CAS RN";"exposure medium formula";"exposure medium class";"warnings";"conc. (%)";"temp. (°F)";"corrosion rate (mil/yr)";"test note";"reference";"";"";"";"";"";"";"";"";"";"";"";"";""
"1";"Alloy 20-25-4Mo (904L)";"ethyl alcohol";"ethanol";"64-17-5";"C2H6O";"alcohols";"";">1";"0 – 225";"<2";"";"173,208,219";"";"";"";"";"";"";"";"";"";"";"";"";""
"2";"Alloy 20-25-6Mo (254SMO/ 6XN)";"ethyl alcohol";"ethanol";"64-17-5";"C2H6O";"alcohols";"";">1";"0 – 212";"<2";"";"173,208";"";"";"";"";"";"";"";"";"";"";"";"";""
"3";"Alloy 20-38-3-3Cu (20Cb3/ 825)";"ethyl alcohol";"ethanol";"64-17-5";"C2H6O";"alcohols";"";">1";"0 – 225";"<2";"";"173,208,219";"";"";"";"";"";"";"";"";"";"";"";"";""
"4";"Alloy 30-44-5-3W (G-30)";"ethyl alcohol";"ethanol";"64-17-5";"C2H6O";"alcohols";"";">1";"0 – 225";"<2";"";"173,208,219";"";"";"";"";"";"";"";"";"";"";"";"";""
"5";"Aluminum Alloy (3003/ 5154)";"ethyl alcohol";"ethanol";"64-17-5";"C2H6O";"alcohols";"hazardous!";">5";"25 – 225";"<2";"";"208,219,220";"";"";"";"";"";"";"";"";"";"";"";"";""
"6";"Austenitic Cr-Ni Stainless Steel (18-8; 304/ 304L/ 347)";"ethyl alcohol";"ethanol";"64-17-5";"C2H6O";"alcohols";"";">5";"25 – 225";"<2";"";"208,219";"";"";"";"";"";"";"";"";"";"";"";"";""
"7";"Austenitic Cr-Ni-Mo Stainless Steel (17-12-3; 316L/ 317L)";"ethyl alcohol";"ethanol";"64-17-5";"C2H6O";"alcohols";"";">5";"25 – 225";"<2";"";"208,219";"";"";"";"";"";"";"";"";"";"";"";"";""
"8";"Brass (>15Zn)";"ethyl alcohol";"ethanol";"64-17-5";"C2H6O";"alcohols";"";">5";"25 – 225";"<2";"";"208,219";"";"";"";"";"";"";"";"";"";"";"";"";""
"9";"Cast Iron, Gray/ Ductile";"ethyl alcohol";"ethanol";"64-17-5";"C2H6O";"alcohols";"";">5";"25 – 225";"<2";"";"208,219";"";"";"";"";"";"";"";"";"";"";"";"";""
"10";"Copper/ Bronze/ Low Brass";"ethyl alcohol";"ethanol";"64-17-5";"C2H6O";"alcohols";"";">5";"25 – 225";"<2";"";"208,219";"";"";"";"";"";"";"";"";"";"";"";"";""
"11";"Copper-Nickel";"ethyl alcohol";"ethanol";"64-17-5";"C2H6O";"alcohols";"";"5 – 95";"25 – 225";"<2";"";"208,219";"";"";"";"";"";"";"";"";"";"";"";"";""
"12";"Cr Stainless Steel (12Cr)";"ethyl alcohol";"ethanol";"64-17-5";"C2H6O";"alcohols";"";">5";"25 – 225";"<2";"";"208,219";"";"";"";"";"";"";"";"";"";"";"";"";""
"13";"Cr Stainless Steel (17Cr)";"ethyl alcohol";"ethanol";"64-17-5";"C2H6O";"alcohols";"";">5";"25 – 225";"<2";"";"208,219";"";"";"";"";"";"";"";"";"";"";"";"";""
"14";"Duplex Stainless Steel (25-6-3)";"ethyl alcohol";"ethanol";"64-17-5";"C2H6O";"alcohols";"";">1";"0 – 212";"<2";"";"173,208";"";"";"";"";"";"";"";"";"";"";"";"";""
"15";"Gold/ Platinum";"ethyl alcohol";"ethanol";"64-17-5";"C2H6O";"alcohols";"";">5";"25 – 225";"<2";"";"208,219";"";"";"";"";"";"";"";"";"";"";"";"";""
"16";"Lead";"ethyl alcohol";"ethanol";"64-17-5";"C2H6O";"alcohols";"";">5";"25 – 225";"<2";"";"208,219";"";"";"";"";"";"";"";"";"";"";"";"";""
"17";"Mo Superalloy (Ni-Cr-Fe-9Mo; 625/ 725)";"ethyl alcohol";"ethanol";"64-17-5";"C2H6O";"alcohols";"";">5";"25 – 225";"<2";"";"208,219";"";"";"";"";"";"";"";"";"";"";"";"";""
"18";"Mo Superalloy (Ni-16Cr-16Mo; C276)";"ethyl alcohol";"ethanol";"64-17-5";"C2H6O";"alcohols";"";">5";"25 – 225";"<2";"";"208,219";"";"";"";"";"";"";"";"";"";"";"";"";""
"19";"Mo Superalloy (Ni-20Cr-16Mo-4W; 686)";"ethyl alcohol";"ethanol";"64-17-5";"C2H6O";"alcohols";"";">5";"25 – 225";"<2";"";"208,219";"";"";"";"";"";"";"";"";"";"";"";"";""
"20";"Mo Superalloy (Ni-22Cr-16Mo; C22/ 59)";"ethyl alcohol";"ethanol";"64-17-5";"C2H6O";"alcohols";"";">5";"25 – 225";"<2";"";"208,219";"";"";"";"";"";"";"";"";"";"";"";"";""
"21";"Mo Superalloy (Ni-23Cr-16Mo-1Cu; C20000)";"ethyl alcohol";"ethanol";"64-17-5";"C2H6O";"alcohols";"";">5";"25 – 225";"<2";"";"208,219";"";"";"";"";"";"";"";"";"";"";"";"";""
"22";"Nickel (200)";"ethyl alcohol";"ethanol";"64-17-5";"C2H6O";"alcohols";"";">15";"25 – 225";"<2";"";"208,219";"";"";"";"";"";"";"";"";"";"";"";"";""
"23";"Nickel Cast Iron (15-35Ni)";"ethyl alcohol";"ethanol";"64-17-5";"C2H6O";"alcohols";"";">5";"25 – 225";"<2";"";"208,219";"";"";"";"";"";"";"";"";"";"";"";"";""
"24";"Nickel-Copper (400)";"ethyl alcohol";"ethanol";"64-17-5";"C2H6O";"alcohols";"";">5";"25 – 225";"<2";"";"208,219";"";"";"";"";"";"";"";"";"";"";"";"";""
"25";"Ni-Cr-Fe Alloy (600/ 690)";"ethyl alcohol";"ethanol";"64-17-5";"C2H6O";"alcohols";"";">5";"25 – 225";"<2";"";"208,219";"";"";"";"";"";"";"";"";"";"";"";"";""
"26";"Ni-Mo Alloy (Ni-30Mo; B-2)";"ethyl alcohol";"ethanol";"64-17-5";"C2H6O";"alcohols";"";">5";"25 – 225";"<2";"";"208,219";"";"";"";"";"";"";"";"";"";"";"";"";""
"27";"Silicon Cast Iron (14Si)";"ethyl alcohol";"ethanol";"64-17-5";"C2H6O";"alcohols";"";">5";"52 – 237";"<2";"with sulfuric acid";"208,218";"";"";"";"";"";"";"";"";"";"";"";"";""
"28";"Silver";"ethyl alcohol";"ethanol";"64-17-5";"C2H6O";"alcohols";"";">5";"25 – 225";"<2";"";"208,219";"";"";"";"";"";"";"";"";"";"";"";"";""
"29";"Steels, Carbon/ Low Alloy";"ethyl alcohol";"ethanol";"64-17-5";"C2H6O";"alcohols";"";">5";"25 – 225";"<2";"";"208,219";"";"";"";"";"";"";"";"";"";"";"";"";""
"30";"Superferritic Stainless Steel (26-1)";"ethyl alcohol";"ethanol";"64-17-5";"C2H6O";"alcohols";"";">5";"25 – 225";"<2";"";"208,219";"";"";"";"";"";"";"";"";"";"";"";"";""
"31";"Tantalum";"ethyl alcohol";"ethanol";"64-17-5";"C2H6O";"alcohols";"";">5";"25 – 225";"<2";"";"208,219";"";"";"";"";"";"";"";"";"";"";"";"";""
"32";"Titanium, Unalloyed";"ethyl alcohol";"ethanol";"64-17-5";"C2H6O";"alcohols";"";">1";"0 – 225";"<2";"";"173,208,219";"";"";"";"";"";"";"";"";"";"";"";"";""
"33";"Zirconium";"ethyl alcohol";"ethanol";"64-17-5";"C2H6O";"alcohols";"";">5";"25 – 225";"<2";"";"208,219";"";"";"";"";"";"";"";"";"";"";"";"";""
"";"";"";"";"";"";"";"";"";"";"";"";"";"";"";"";"";"";"";"";"";"";"";"";"";""
"";"";"";"";"";"";"";"";"";"";"";"";"";"";"";"";"";"";"";"";"";"";"";"";"";""
"Corrosion Survey Database (COR•SUR) © 2002 NACE International";"";"";"";"";"";"";"";"";"";"";"";"";"";"";"";"";"";"";"";"";"";"";"";"";""

File: data/corrosion_data/TableData - 2024-11-08T184834.847.csv
sep=;
"Title: Corrosion Survey Database (COR•SUR)";"";"";"";"";"";"";"";"";"";"";"";"";"";"";"";"";"";"";"";"";"";"";"";"";""
"Table: Ethylene chlorohydrin";"";"";"";"";"";"";"";"";"";"";"";"";"";"";"";"";"";"";"";"";"";"";"";"";""
"DOWNLOAD SHOWS ONLY THE DISPLAYED DATA, UP TO 50 ROWS";"";"";"";"";"";"";"";"";"";"";"";"";"";"";"";"";"";"";"";"";"";"";"";"";""
"No.";"material or substance name";"exposure medium";"exposure medium synonym";"exposure medium CAS RN";"exposure medium formula";"exposure medium class";"warnings";"conc. (%)";"temp. (°F)";"corrosion rate (mil/yr)";"reference";"";"";"";"";"";"";"";"";"";"";"";"";"";""
"1";"Aluminum Alloy (3003/ 5154)";"ethylene chlorohydrin";"2-chloroethanol";"107-07-3";"C2H5ClO";"alcohols";"possible hazard";"";"0";"<2";"219";"";"";"";"";"";"";"";"";"";"";"";"";"";""
"2";"Austenitic Cr-Ni Stainless Steel (18-8; 304/ 304L/ 347)";"ethylene chlorohydrin";"2-chloroethanol";"107-07-3";"C2H5ClO";"alcohols";"";"100";"25 – 125";"<2";"210,219";"";"";"";"";"";"";"";"";"";"";"";"";"";""
"3";"Austenitic Cr-Ni Stainless Steel (18-8; 304/ 304L/ 347)";"ethylene chlorohydrin";"2-chloroethanol";"107-07-3";"C2H5ClO";"alcohols";"";"100";"125 – 225";"<20";"210,219";"";"";"";"";"";"";"";"";"";"";"";"";"";""
"4";"Austenitic Cr-Ni-Mo Stainless Steel (17-12-3; 316L/ 317L)";"ethylene chlorohydrin";"2-chloroethanol";"107-07-3";"C2H5ClO";"alcohols";"";"100";"25 – 125";"<2";"210,219";"";"";"";"";"";"";"";"";"";"";"";"";"";""
"5";"Austenitic Cr-Ni-Mo Stainless Steel (17-12-3; 316L/ 317L)";"ethylene chlorohydrin";"2-chloroethanol";"107-07-3";"C2H5ClO";"alcohols";"";"100";"125 – 225";"<20";"210,219";"";"";"";"";"";"";"";"";"";"";"";"";"";""
"6";"Brass (>15Zn)";"ethylene chlorohydrin";"2-chloroethanol";"107-07-3";"C2H5ClO";"alcohols";"";"100";"25 – 125";"<2";"210,219";"";"";"";"";"";"";"";"";"";"";"";"";"";""
"7";"Brass (>15Zn)";"ethylene chlorohydrin";"2-chloroethanol";"107-07-3";"C2H5ClO";"alcohols";"";"100";"125 – 225";"<20";"210,219";"";"";"";"";"";"";"";"";"";"";"";"";"";""
"8";"Cast Iron, Gray/ Ductile";"ethylene chlorohydrin";"2-chloroethanol";"107-07-3";"C2H5ClO";"alcohols";"";"100";"25 – 125";"<2";"210,219";"";"";"";"";"";"";"";"";"";"";"";"";"";""
"9";"Cast Iron, Gray/ Ductile";"ethylene chlorohydrin";"2-chloroethanol";"107-07-3";"C2H5ClO";"alcohols";"";"100";"125 – 225";"<20";"210,219";"";"";"";"";"";"";"";"";"";"";"";"";"";""
"10";"Copper/ Bronze/ Low Brass";"ethylene chlorohydrin";"2-chloroethanol";"107-07-3";"C2H5ClO";"alcohols";"";"100";"25 – 125";"<2";"210,219";"";"";"";"";"";"";"";"";"";"";"";"";"";""
"11";"Copper/ Bronze/ Low Brass";"ethylene chlorohydrin";"2-chloroethanol";"107-07-3";"C2H5ClO";"alcohols";"";"100";"125 – 225";"<20";"210,219";"";"";"";"";"";"";"";"";"";"";"";"";"";""
"12";"Cr Stainless Steel (12Cr)";"ethylene chlorohydrin";"2-chloroethanol";"107-07-3";"C2H5ClO";"alcohols";"";"100";"25 – 125";"<2";"210,219";"";"";"";"";"";"";"";"";"";"";"";"";"";""
"13";"Cr Stainless Steel (12Cr)";"ethylene chlorohydrin";"2-chloroethanol";"107-07-3";"C2H5ClO";"alcohols";"";"100";"125 – 225";"<20";"210,219";"";"";"";"";"";"";"";"";"";"";"";"";"";""
"14";"Cr Stainless Steel (17Cr)";"ethylene chlorohydrin";"2-chloroethanol";"107-07-3";"C2H5ClO";"alcohols";"";"100";"25 – 125";"<2";"210,219";"";"";"";"";"";"";"";"";"";"";"";"";"";""
"15";"Cr Stainless Steel (17Cr)";"ethylene chlorohydrin";"2-chloroethanol";"107-07-3";"C2H5ClO";"alcohols";"";"100";"125 – 225";"<20";"210,219";"";"";"";"";"";"";"";"";"";"";"";"";"";""
"16";"Gold/ Platinum";"ethylene chlorohydrin";"2-chloroethanol";"107-07-3";"C2H5ClO";"alcohols";"";"100";"25 – 225";"<2";"210,219";"";"";"";"";"";"";"";"";"";"";"";"";"";""
"17";"Lead";"ethylene chlorohydrin";"2-chloroethanol";"107-07-3";"C2H5ClO";"alcohols";"";">85";"25 – 75";"<2";"210,219";"";"";"";"";"";"";"";"";"";"";"";"";"";""
"18";"Lead";"ethylene chlorohydrin";"2-chloroethanol";"107-07-3";"C2H5ClO";"alcohols";"";"100";"25 – 75";"<2";"210,219";"";"";"";"";"";"";"";"";"";"";"";"";"";""
"19";"Lead";"ethylene chlorohydrin";"2-chloroethanol";"107-07-3";"C2H5ClO";"alcohols";"";"100";"75 – 225";"<20";"210,219";"";"";"";"";"";"";"";"";"";"";"";"";"";""
"20";"Mo Superalloy (Ni-Cr-Fe-9Mo; 625/ 725)";"ethylene chlorohydrin";"2-chloroethanol";"107-07-3";"C2H5ClO";"alcohols";"";"100";"25 – 225";"<2";"210,219";"";"";"";"";"";"";"";"";"";"";"";"";"";""
"21";"Mo Superalloy (Ni-16Cr-16Mo; C276)";"ethylene chlorohydrin";"2-chloroethanol";"107-07-3";"C2H5ClO";"alcohols";"";"100";"25 – 225";"<2";"210,219";"";"";"";"";"";"";"";"";"";"";"";"";"";""
"22";"Mo Superalloy (Ni-20Cr-16Mo-4W; 686)";"ethylene chlorohydrin";"2-chloroethanol";"107-07-3";"C2H5ClO";"alcohols";"";"100";"25 – 225";"<2";"210,219";"";"";"";"";"";"";"";"";"";"";"";"";"";""
"23";"Mo Superalloy (Ni-22Cr-16Mo; C22/ 59)";"ethylene chlorohydrin";"2-chloroethanol";"107-07-3";"C2H5ClO";"alcohols";"";"100";"25 – 225";"<2";"210,219";"";"";"";"";"";"";"";"";"";"";"";"";"";""
"24";"Mo Superalloy (Ni-23Cr-16Mo-1Cu; C20000)";"ethylene chlorohydrin";"2-chloroethanol";"107-07-3";"C2H5ClO";"alcohols";"";"100";"25 – 225";"<2";"210,219";"";"";"";"";"";"";"";"";"";"";"";"";"";""
"25";"Nickel (200)";"ethylene chlorohydrin";"2-chloroethanol";"107-07-3";"C2H5ClO";"alcohols";"";"100";"25 – 225";"<2";"210,219";"";"";"";"";"";"";"";"";"";"";"";"";"";""
"26";"Nickel Cast Iron (15-35Ni)";"ethylene chlorohydrin";"2-chloroethanol";"107-07-3";"C2H5ClO";"alcohols";"";"100";"25 – 125";"<2";"210,219";"";"";"";"";"";"";"";"";"";"";"";"";"";""
"27";"Nickel Cast Iron (15-35Ni)";"ethylene chlorohydrin";"2-chloroethanol";"107-07-3";"C2H5ClO";"alcohols";"";"100";"125 – 225";"<20";"210,219";"";"";"";"";"";"";"";"";"";"";"";"";"";""
"28";"Nickel-Copper (400)";"ethylene chlorohydrin";"2-chloroethanol";"107-07-3";"C2H5ClO";"alcohols";"";"100";"25 – 125";"<2";"210,219";"";"";"";"";"";"";"";"";"";"";"";"";"";""
"29";"Nickel-Copper (400)";"ethylene chlorohydrin";"2-chloroethanol";"107-07-3";"C2H5ClO";"alcohols";"";"100";"125 – 225";"<20";"210,219";"";"";"";"";"";"";"";"";"";"";"";"";"";""
"30";"Ni-Cr-Fe Alloy (600/ 690)";"ethylene chlorohydrin";"2-chloroethanol";"107-07-3";"C2H5ClO";"alcohols";"";"100";"25 – 125";"<2";"210,219";"";"";"";"";"";"";"";"";"";"";"";"";"";""
"31";"Ni-Cr-Fe Alloy (600/ 690)";"ethylene chlorohydrin";"2-chloroethanol";"107-07-3";"C2H5ClO";"alcohols";"";"100";"125 – 225";"<20";"210,219";"";"";"";"";"";"";"";"";"";"";"";"";"";""
"32";"Ni-Mo Alloy (Ni-30Mo; B-2)";"ethylene chlorohydrin";"2-chloroethanol";"107-07-3";"C2H5ClO";"alcohols";"";"100";"25 – 225";"<2";"210,219";"";"";"";"";"";"";"";"";"";"";"";"";"";""
"33";"Silicon Cast Iron (14Si)";"ethylene chlorohydrin";"2-chloroethanol";"107-07-3";"C2H5ClO";"alcohols";"";"100";"52 – 145";"<2";"210,218";"";"";"";"";"";"";"";"";"";"";"";"";"";""
"34";"Silicon Cast Iron (14Si)";"ethylene chlorohydrin";"2-chloroethanol";"107-07-3";"C2H5ClO";"alcohols";"";"100";"145 – 237";"<20";"210,218";"";"";"";"";"";"";"";"";"";"";"";"";"";""
"35";"Silver";"ethylene chlorohydrin";"2-chloroethanol";"107-07-3";"C2H5ClO";"alcohols";"";"100";"25 – 75";"<2";"210,219";"";"";"";"";"";"";"";"";"";"";"";"";"";""
"36";"Silver";"ethylene chlorohydrin";"2-chloroethanol";"107-07-3";"C2H5ClO";"alcohols";"";"100";"75 – 225";"<20";"210,219";"";"";"";"";"";"";"";"";"";"";"";"";"";""
"37";"Steels, Carbon/ Low Alloy";"ethylene chlorohydrin";"2-chloroethanol";"107-07-3";"C2H5ClO";"alcohols";"";"100";"25 – 125";"<2";"210,219";"";"";"";"";"";"";"";"";"";"";"";"";"";""
"38";"Steels, Carbon/ Low Alloy";"ethylene chlorohydrin";"2-chloroethanol";"107-07-3";"C2H5ClO";"alcohols";"";"100";"125 – 225";"<20";"210,219";"";"";"";"";"";"";"";"";"";"";"";"";"";""
"39";"Superferritic Stainless Steel (26-1)";"ethylene chlorohydrin";"2-chloroethanol";"107-07-3";"C2H5ClO";"alcohols";"";"100";"25 – 125";"<2";"210,219";"";"";"";"";"";"";"";"";"";"";"";"";"";""
"40";"Superferritic Stainless Steel (26-1)";"ethylene chlorohydrin";"2-chloroethanol";"107-07-3";"C2H5ClO";"alcohols";"";"100";"125 – 225";"<20";"210,219";"";"";"";"";"";"";"";"";"";"";"";"";"";""
"41";"Tantalum";"ethylene chlorohydrin";"2-chloroethanol";"107-07-3";"C2H5ClO";"alcohols";"";"100";"25 – 225";"<2";"210,219";"";"";"";"";"";"";"";"";"";"";"";"";"";""
"42";"Titanium, Unalloyed";"ethylene chlorohydrin";"2-chloroethanol";"107-07-3";"C2H5ClO";"alcohols";"";"100";"25 – 225";"<2";"210,219";"";"";"";"";"";"";"";"";"";"";"";"";"";""
"43";"Zirconium";"ethylene chlorohydrin";"2-chloroethanol";"107-07-3";"C2H5ClO";"alcohols";"";"45 – 55";"25 – 225";"<2";"210,219";"";"";"";"";"";"";"";"";"";"";"";"";"";""
"44";"Zirconium";"ethylene chlorohydrin";"2-chloroethanol";"107-07-3";"C2H5ClO";"alcohols";"";"100";"25 – 225";"<2";"210,219";"";"";"";"";"";"";"";"";"";"";"";"";"";""
"";"";"";"";"";"";"";"";"";"";"";"";"";"";"";"";"";"";"";"";"";"";"";"";"";""
"";"";"";"";"";"";"";"";"";"";"";"";"";"";"";"";"";"";"";"";"";"";"";"";"";""
"Corrosion Survey Database (COR•SUR) © 2002 NACE International";"";"";"";"";"";"";"";"";"";"";"";"";"";"";"";"";"";"";"";"";"";"";"";"";""
