Repository: Mahyar-rajabi94/TF_SDL

File: data/corrosion_data/TableData - 2024-11-08T184840.336.csv
sep=;
"Title: Corrosion Survey Database (COR•SUR)";"";"";"";"";"";"";"";"";"";"";"";"";"";"";"";"";"";"";"";"";"";"";"";"";""
"Table: Ethylene glycol";"";"";"";"";"";"";"";"";"";"";"";"";"";"";"";"";"";"";"";"";"";"";"";"";""
"DOWNLOAD SHOWS ONLY THE DISPLAYED DATA, UP TO 50 ROWS";"";"";"";"";"";"";"";"";"";"";"";"";"";"";"";"";"";"";"";"";"";"";"";"";""
"No.";"material or substance name";"exposure medium";"exposure medium synonym";"exposure medium CAS RN";"exposure medium formula";"exposure medium class";"conc. (%)";"temp. (°F)";"corrosion rate (mil/yr)";"reference";"";"";"";"";"";"";"";"";"";"";"";"";"";"";""
"1";"Alloy 20-25-4Mo (904L)";"ethylene glycol";"1,2-ethanediol";"107-21-1";"C2H6O2";"alcohols";">1";"0 – 212";"<2";"46,125,177";"";"";"";"";"";"";"";"";"";"";"";"";"";"";""
"2";"Alloy 20-25-6Mo (254SMO/ 6XN)";"ethylene glycol";"1,2-ethanediol";"107-21-1";"C2H6O2";"alcohols";">1";"0 – 212";"<2";"46,125,177";"";"";"";"";"";"";"";"";"";"";"";"";"";"";""
"3";"Alloy 20-38-3-3Cu (20Cb3/ 825)";"ethylene glycol";"1,2-ethanediol";"107-21-1";"C2H6O2";"alcohols";">1";"0 – 225";"<2";"46,125,177,219";"";"";"";"";"";"";"";"";"";"";"";"";"";"";""
"4";"Alloy 30-44-5-3W (G-30)";"ethylene glycol";"1,2-ethanediol";"107-21-1";"C2H6O2";"alcohols";">1";"0 – 225";"<2";"46,125,177,219";"";"";"";"";"";"";"";"";"";"";"";"";"";"";""
"5";"Aluminum Alloy (3003/ 5154)";"ethylene glycol";"1,2-ethanediol";"107-21-1";"C2H6O2";"alcohols";"5 – 55";"25 – 225";"<2";"46,125,219";"";"";"";"";"";"";"";"";"";"";"";"";"";"";""
"6";"Aluminum Alloy (3003/ 5154)";"ethylene glycol";"1,2-ethanediol";"107-21-1";"C2H6O2";"alcohols";"100";"25 – 225";"<2";"46,125,219";"";"";"";"";"";"";"";"";"";"";"";"";"";"";""
"7";"Austenitic Cr-Ni Stainless Steel (18-8; 304/ 304L/ 347)";"ethylene glycol";"1,2-ethanediol";"107-21-1";"C2H6O2";"alcohols";"100";"25 – 225";"<2";"46,125,219";"";"";"";"";"";"";"";"";"";"";"";"";"";"";""
"8";"Austenitic Cr-Ni-Mo Stainless Steel (17-12-3; 316L/ 317L)";"ethylene glycol";"1,2-ethanediol";"107-21-1";"C2H6O2";"alcohols";"100";"25 – 225";"<2";"46,125,219";"";"";"";"";"";"";"";"";"";"";"";"";"";"";""
"9";"Brass (>15Zn)";"ethylene glycol";"1,2-ethanediol";"107-21-1";"C2H6O2";"alcohols";"35 – 45";"25 – 175";"<2";"46,125,219";"";"";"";"";"";"";"";"";"";"";"";"";"";"";""
"10";"Brass (>15Zn)";"ethylene glycol";"1,2-ethanediol";"107-21-1";"C2H6O2";"alcohols";"100";"25 – 225";"<20";"46,125,219";"";"";"";"";"";"";"";"";"";"";"";"";"";"";""
"11";"Cast Iron, Gray/ Ductile";"ethylene glycol";"1,2-ethanediol";"107-21-1";"C2H6O2";"alcohols";"35 – 45";"125 – 175";"20 – 50";"46,125,219";"";"";"";"";"";"";"";"";"";"";"";"";"";"";""
"12";"Cast Iron, Gray/ Ductile";"ethylene glycol";"1,2-ethanediol";"107-21-1";"C2H6O2";"alcohols";"100";"25 – 225";"<20";"46,125,219";"";"";"";"";"";"";"";"";"";"";"";"";"";"";""
"13";"Copper/ Bronze/ Low Brass";"ethylene glycol";"1,2-ethanediol";"107-21-1";"C2H6O2";"alcohols";"5 – 15";"25 – 175";"<20";"46,125,219";"";"";"";"";"";"";"";"";"";"";"";"";"";"";""
"14";"Copper/ Bronze/ Low Brass";"ethylene glycol";"1,2-ethanediol";"107-21-1";"C2H6O2";"alcohols";"35 – 45";"75 – 225";"<20";"46,125,219";"";"";"";"";"";"";"";"";"";"";"";"";"";"";""
"15";"Copper/ Bronze/ Low Brass";"ethylene glycol";"1,2-ethanediol";"107-21-1";"C2H6O2";"alcohols";"75 – 85";"175 – 275";"<20";"46,125,219";"";"";"";"";"";"";"";"";"";"";"";"";"";"";""
"16";"Copper/ Bronze/ Low Brass";"ethylene glycol";"1,2-ethanediol";"107-21-1";"C2H6O2";"alcohols";"100";"25 – 125";"<2";"46,125,219";"";"";"";"";"";"";"";"";"";"";"";"";"";"";""
"17";"Copper/ Bronze/ Low Brass";"ethylene glycol";"1,2-ethanediol";"107-21-1";"C2H6O2";"alcohols";"100";"125 – 225";"<20";"46,125,219";"";"";"";"";"";"";"";"";"";"";"";"";"";"";""
"18";"Copper-Nickel";"ethylene glycol";"1,2-ethanediol";"107-21-1";"C2H6O2";"alcohols";"75 – 85";"125 – 225";"<20";"46,125,219";"";"";"";"";"";"";"";"";"";"";"";"";"";"";""
"19";"Cr Stainless Steel (12Cr)";"ethylene glycol";"1,2-ethanediol";"107-21-1";"C2H6O2";"alcohols";"100";"25 – 225";"<2";"46,125,219";"";"";"";"";"";"";"";"";"";"";"";"";"";"";""
"20";"Cr Stainless Steel (17Cr)";"ethylene glycol";"1,2-ethanediol";"107-21-1";"C2H6O2";"alcohols";"100";"25 – 225";"<2";"46,125,219";"";"";"";"";"";"";"";"";"";"";"";"";"";"";""
"21";"Duplex Stainless Steel (25-6-3)";"ethylene glycol";"1,2-ethanediol";"107-21-1";"C2H6O2";"alcohols";">1";"0 – 212";"<2";"46,125,177";"";"";"";"";"";"";"";"";"";"";"";"";"";"";""
"22";"Gold/ Platinum";"ethylene glycol";"1,2-ethanediol";"107-21-1";"C2H6O2";"alcohols";">5";"25 – 225";"<2";"46,125,219";"";"";"";"";"";"";"";"";"";"";"";"";"";"";""
"23";"Lead";"ethylene glycol";"1,2-ethanediol";"107-21-1";"C2H6O2";"alcohols";"100";"25 – 75";"20 – 50";"46,125,219";"";"";"";"";"";"";"";"";"";"";"";"";"";"";""
"24";"Nickel (200)";"ethylene glycol";"1,2-ethanediol";"107-21-1";"C2H6O2";"alcohols";"100";"25 – 125";"<2";"46,125,219";"";"";"";"";"";"";"";"";"";"";"";"";"";"";""
"25";"Nickel (200)";"ethylene glycol";"1,2-ethanediol";"107-21-1";"C2H6O2";"alcohols";"100";"125 – 225";"<20";"46,125,219";"";"";"";"";"";"";"";"";"";"";"";"";"";"";""
"26";"Nickel Cast Iron (15-35Ni)";"ethylene glycol";"1,2-ethanediol";"107-21-1";"C2H6O2";"alcohols";"100";"25 – 225";"<20";"46,125,219";"";"";"";"";"";"";"";"";"";"";"";"";"";"";""
"27";"Nickel-Copper (400)";"ethylene glycol";"1,2-ethanediol";"107-21-1";"C2H6O2";"alcohols";"75 – 85";"175 – 275";"<20";"46,125,219";"";"";"";"";"";"";"";"";"";"";"";"";"";"";""
"28";"Nickel-Copper (400)";"ethylene glycol";"1,2-ethanediol";"107-21-1";"C2H6O2";"alcohols";"100";"25 – 125";"<2";"46,125,219";"";"";"";"";"";"";"";"";"";"";"";"";"";"";""
"29";"Nickel-Copper (400)";"ethylene glycol";"1,2-ethanediol";"107-21-1";"C2H6O2";"alcohols";"100";"125 – 225";"<20";"46,125,219";"";"";"";"";"";"";"";"";"";"";"";"";"";"";""
"30";"Ni-Cr-Fe Alloy (600/ 690)";"ethylene glycol";"1,2-ethanediol";"107-21-1";"C2H6O2";"alcohols";"100";"25 – 125";"<2";"46,125,219";"";"";"";"";"";"";"";"";"";"";"";"";"";"";""
"31";"Ni-Cr-Fe Alloy (600/ 690)";"ethylene glycol";"1,2-ethanediol";"107-21-1";"C2H6O2";"alcohols";"100";"125 – 225";"<20";"46,125,219";"";"";"";"";"";"";"";"";"";"";"";"";"";"";""
"32";"Ni-Mo Alloy (Ni-30Mo; B-2)";"ethylene glycol";"1,2-ethanediol";"107-21-1";"C2H6O2";"alcohols";"100";"25 – 225";"<2";"46,125,219";"";"";"";"";"";"";"";"";"";"";"";"";"";"";""
"33";"Niobium (Columbium)";"ethylene glycol";"1,2-ethanediol";"107-21-1";"C2H6O2";"alcohols";"any";"0 – 212";"<2";"46,125,220";"";"";"";"";"";"";"";"";"";"";"";"";"";"";""
"34";"Silicon Cast Iron (14Si)";"ethylene glycol";"1,2-ethanediol";"107-21-1";"C2H6O2";"alcohols";">5";"52 – 237";"<20";"46,125,218";"";"";"";"";"";"";"";"";"";"";"";"";"";"";""
"35";"Silver";"ethylene glycol";"1,2-ethanediol";"107-21-1";"C2H6O2";"alcohols";"100";"25 – 225";"<2";"46,125,219";"";"";"";"";"";"";"";"";"";"";"";"";"";"";""
"36";"Steels, Carbon/ Low Alloy";"ethylene glycol";"1,2-ethanediol";"107-21-1";"C2H6O2";"alcohols";"5 – 15";"25 – 175";"<20";"46,125,219";"";"";"";"";"";"";"";"";"";"";"";"";"";"";""
"37";"Steels, Carbon/ Low Alloy";"ethylene glycol";"1,2-ethanediol";"107-21-1";"C2H6O2";"alcohols";"35 – 45";"25 – 175";"<2";"46,125,219";"";"";"";"";"";"";"";"";"";"";"";"";"";"";""
"38";"Steels, Carbon/ Low Alloy";"ethylene glycol";"1,2-ethanediol";"107-21-1";"C2H6O2";"alcohols";"45 – 55";"25 – 175";"<20";"46,125,219";"";"";"";"";"";"";"";"";"";"";"";"";"";"";""
"39";"Steels, Carbon/ Low Alloy";"ethylene glycol";"1,2-ethanediol";"107-21-1";"C2H6O2";"alcohols";"100";"25 – 175";"<2";"46,125,219";"";"";"";"";"";"";"";"";"";"";"";"";"";"";""
"40";"Steels, Carbon/ Low Alloy";"ethylene glycol";"1,2-ethanediol";"107-21-1";"C2H6O2";"alcohols";"100";"175 – 225";"<20";"46,125,219";"";"";"";"";"";"";"";"";"";"";"";"";"";"";""
"41";"Superferritic Stainless Steel (26-1)";"ethylene glycol";"1,2-ethanediol";"107-21-1";"C2H6O2";"alcohols";"100";"25 – 225";"<2";"46,125,219";"";"";"";"";"";"";"";"";"";"";"";"";"";"";""
"42";"Tantalum";"ethylene glycol";"1,2-ethanediol";"107-21-1";"C2H6O2";"alcohols";">5";"25 – 225";"<2";"46,125,219";"";"";"";"";"";"";"";"";"";"";"";"";"";"";""
"43";"Titanium, Unalloyed";"ethylene glycol";"1,2-ethanediol";"107-21-1";"C2H6O2";"alcohols";">1";"0 – 225";"<2";"46,125,177,219";"";"";"";"";"";"";"";"";"";"";"";"";"";"";""
"44";"Zirconium";"ethylene glycol";"1,2-ethanediol";"107-21-1";"C2H6O2";"alcohols";"100";"25 – 225";"<2";"46,125,219";"";"";"";"";"";"";"";"";"";"";"";"";"";"";""
"";"";"";"";"";"";"";"";"";"";"";"";"";"";"";"";"";"";"";"";"";"";"";"";"";""
"";"";"";"";"";"";"";"";"";"";"";"";"";"";"";"";"";"";"";"";"";"";"";"";"";""
"Corrosion Survey Database (COR•SUR) © 2002 NACE International";"";"";"";"";"";"";"";"";"";"";"";"";"";"";"";"";"";"";"";"";"";"";"";"";""

File: data/corrosion_data/TableData - 2024-11-08T184844.843.csv
sep=;
"Title: Corrosion Survey Database (COR•SUR)";"";"";"";"";"";"";"";"";"";"";"";"";"";"";"";"";"";"";"";"";"";"";"";"";""
"Table: Ethylene glycol monobutyl ether";"";"";"";"";"";"";"";"";"";"";"";"";"";"";"";"";"";"";"";"";"";"";"";"";""
"DOWNLOAD SHOWS ONLY THE DISPLAYED DATA, UP TO 50 ROWS";"";"";"";"";"";"";"";"";"";"";"";"";"";"";"";"";"";"";"";"";"";"";"";"";""
"No.";"material or substance name";"exposure medium";"exposure medium synonym";"exposure medium CAS RN";"exposure medium formula";"exposure medium class";"conc. (%)";"temp. (°F)";"corrosion rate (mil/yr)";"reference";"";"";"";"";"";"";"";"";"";"";"";"";"";"";""
"1";"Alloy 20-38-3-3Cu (20Cb3/ 825)";"ethylene glycol monobutyl ether";"2-butoxyethanol";"111-76-2";"C6H14O2";"alcohols";"100";"25 – 225";"<2";"219";"";"";"";"";"";"";"";"";"";"";"";"";"";"";""
"2";"Alloy 30-44-5-3W (G-30)";"ethylene glycol monobutyl ether";"2-butoxyethanol";"111-76-2";"C6H14O2";"alcohols";"100";"25 – 225";"<2";"219";"";"";"";"";"";"";"";"";"";"";"";"";"";"";""
"3";"Aluminum Alloy (3003/ 5154)";"ethylene glycol monobutyl ether";"2-butoxyethanol";"111-76-2";"C6H14O2";"alcohols";"100";"25 – 125";"<2";"219";"";"";"";"";"";"";"";"";"";"";"";"";"";"";""
"4";"Aluminum Alloy (3003/ 5154)";"ethylene glycol monobutyl ether";"2-butoxyethanol";"111-76-2";"C6H14O2";"alcohols";"100";"125 – 225";"<20";"219";"";"";"";"";"";"";"";"";"";"";"";"";"";"";""
"5";"Austenitic Cr-Ni Stainless Steel (18-8; 304/ 304L/ 347)";"ethylene glycol monobutyl ether";"2-butoxyethanol";"111-76-2";"C6H14O2";"alcohols";"100";"25 – 225";"<2";"219";"";"";"";"";"";"";"";"";"";"";"";"";"";"";""
"6";"Austenitic Cr-Ni-Mo Stainless Steel (17-12-3; 316L/ 317L)";"ethylene glycol monobutyl ether";"2-butoxyethanol";"111-76-2";"C6H14O2";"alcohols";"100";"25 – 225";"<2";"219";"";"";"";"";"";"";"";"";"";"";"";"";"";"";""
"7";"Brass (>15Zn)";"ethylene glycol monobutyl ether";"2-butoxyethanol";"111-76-2";"C6H14O2";"alcohols";"100";"25 – 125";"<2";"219";"";"";"";"";"";"";"";"";"";"";"";"";"";"";""
"8";"Brass (>15Zn)";"ethylene glycol monobutyl ether";"2-butoxyethanol";"111-76-2";"C6H14O2";"alcohols";"100";"125 – 225";"<20";"219";"";"";"";"";"";"";"";"";"";"";"";"";"";"";""
"9";"Cast Iron, Gray/ Ductile";"ethylene glycol monobutyl ether";"2-butoxyethanol";"111-76-2";"C6H14O2";"alcohols";"100";"25 – 125";"<2";"219";"";"";"";"";"";"";"";"";"";"";"";"";"";"";""
"10";"Cast Iron, Gray/ Ductile";"ethylene glycol monobutyl ether";"2-butoxyethanol";"111-76-2";"C6H14O2";"alcohols";"100";"125 – 225";"<20";"219";"";"";"";"";"";"";"";"";"";"";"";"";"";"";""
"11";"Copper/ Bronze/ Low Brass";"ethylene glycol monobutyl ether";"2-butoxyethanol";"111-76-2";"C6H14O2";"alcohols";"100";"25 – 125";"<2";"219";"";"";"";"";"";"";"";"";"";"";"";"";"";"";""
"12";"Copper/ Bronze/ Low Brass";"ethylene glycol monobutyl ether";"2-butoxyethanol";"111-76-2";"C6H14O2";"alcohols";"100";"125 – 225";"<20";"219";"";"";"";"";"";"";"";"";"";"";"";"";"";"";""
"13";"Copper-Nickel";"ethylene glycol monobutyl ether";"2-butoxyethanol";"111-76-2";"C6H14O2";"alcohols";"100";"25 – 175";"<2";"219";"";"";"";"";"";"";"";"";"";"";"";"";"";"";""
"14";"Copper-Nickel";"ethylene glycol monobutyl ether";"2-butoxyethanol";"111-76-2";"C6H14O2";"alcohols";"100";"175 – 225";"<20";"219";"";"";"";"";"";"";"";"";"";"";"";"";"";"";""
"15";"Cr Stainless Steel (17Cr)";"ethylene glycol monobutyl ether";"2-butoxyethanol";"111-76-2";"C6H14O2";"alcohols";"100";"25 – 175";"<2";"219";"";"";"";"";"";"";"";"";"";"";"";"";"";"";""
"16";"Cr Stainless Steel (17Cr)";"ethylene glycol monobutyl ether";"2-butoxyethanol";"111-76-2";"C6H14O2";"alcohols";"100";"175 – 225";"<20";"219";"";"";"";"";"";"";"";"";"";"";"";"";"";"";""
"17";"Lead";"ethylene glycol monobutyl ether";"2-butoxyethanol";"111-76-2";"C6H14O2";"alcohols";"100";"25 – 225";"<2";"219";"";"";"";"";"";"";"";"";"";"";"";"";"";"";""
"18";"Nickel (200)";"ethylene glycol monobutyl ether";"2-butoxyethanol";"111-76-2";"C6H14O2";"alcohols";"100";"25 – 175";"<2";"219";"";"";"";"";"";"";"";"";"";"";"";"";"";"";""
"19";"Nickel (200)";"ethylene glycol monobutyl ether";"2-butoxyethanol";"111-76-2";"C6H14O2";"alcohols";"100";"175 – 225";"<20";"219";"";"";"";"";"";"";"";"";"";"";"";"";"";"";""
"20";"Nickel Cast Iron (15-35Ni)";"ethylene glycol monobutyl ether";"2-butoxyethanol";"111-76-2";"C6H14O2";"alcohols";"100";"25 – 125";"<2";"219";"";"";"";"";"";"";"";"";"";"";"";"";"";"";""
"21";"Nickel Cast Iron (15-35Ni)";"ethylene glycol monobutyl ether";"2-butoxyethanol";"111-76-2";"C6H14O2";"alcohols";"100";"125 – 225";"<20";"219";"";"";"";"";"";"";"";"";"";"";"";"";"";"";""
"22";"Nickel-Copper (400)";"ethylene glycol monobutyl ether";"2-butoxyethanol";"111-76-2";"C6H14O2";"alcohols";"100";"25 – 175";"<2";"219";"";"";"";"";"";"";"";"";"";"";"";"";"";"";""
"23";"Nickel-Copper (400)";"ethylene glycol monobutyl ether";"2-butoxyethanol";"111-76-2";"C6H14O2";"alcohols";"100";"175 – 225";"<20";"219";"";"";"";"";"";"";"";"";"";"";"";"";"";"";""
"24";"Ni-Mo Alloy (Ni-30Mo; B-2)";"ethylene glycol monobutyl ether";"2-butoxyethanol";"111-76-2";"C6H14O2";"alcohols";"100";"25 – 225";"<2";"219";"";"";"";"";"";"";"";"";"";"";"";"";"";"";""
"25";"Silicon Cast Iron (14Si)";"ethylene glycol monobutyl ether";"2-butoxyethanol";"111-76-2";"C6H14O2";"alcohols";"100";"52 – 237";"<2";"218";"";"";"";"";"";"";"";"";"";"";"";"";"";"";""
"26";"Silver";"ethylene glycol monobutyl ether";"2-butoxyethanol";"111-76-2";"C6H14O2";"alcohols";"100";"25 – 225";"<20";"219";"";"";"";"";"";"";"";"";"";"";"";"";"";"";""
"27";"Steels, Carbon/ Low Alloy";"ethylene glycol monobutyl ether";"2-butoxyethanol";"111-76-2";"C6H14O2";"alcohols";"100";"25 – 125";"<2";"219";"";"";"";"";"";"";"";"";"";"";"";"";"";"";""
"28";"Steels, Carbon/ Low Alloy";"ethylene glycol monobutyl ether";"2-butoxyethanol";"111-76-2";"C6H14O2";"alcohols";"100";"125 – 225";"<20";"219";"";"";"";"";"";"";"";"";"";"";"";"";"";"";""
"29";"Superferritic Stainless Steel (26-1)";"ethylene glycol monobutyl ether";"2-butoxyethanol";"111-76-2";"C6H14O2";"alcohols";"100";"25 – 225";"<2";"219";"";"";"";"";"";"";"";"";"";"";"";"";"";"";""
"30";"Titanium, Unalloyed";"ethylene glycol monobutyl ether";"2-butoxyethanol";"111-76-2";"C6H14O2";"alcohols";"100";"25 – 225";"<2";"219";"";"";"";"";"";"";"";"";"";"";"";"";"";"";""
"31";"Zirconium";"ethylene glycol monobutyl ether";"2-butoxyethanol";"111-76-2";"C6H14O2";"alcohols";"100";"25 – 125";"<2";"219";"";"";"";"";"";"";"";"";"";"";"";"";"";"";""
"";"";"";"";"";"";"";"";"";"";"";"";"";"";"";"";"";"";"";"";"";"";"";"";"";""
"";"";"";"";"";"";"";"";"";"";"";"";"";"";"";"";"";"";"";"";"";"";"";"";"";""
"Corrosion Survey Database (COR•SUR) © 2002 NACE International";"";"";"";"";"";"";"";"";"";"";"";"";"";"";"";"";"";"";"";"";"";"";"";"";""

File: data/corrosion_data/TableData - 2024-11-08T184851.773.csv
sep=;
"Title: Corrosion Survey Database (COR•SUR)";"";"";"";"";"";"";"";"";"";"";"";"";"";"";"";"";"";"";"";"";"";"";"";"";""
"Table: Ethylene glycol monoethyl ether";"";"";"";"";"";"";"";"";"";"";"";"";"";"";"";"";"";"";"";"";"";"";"";"";""
"DOWNLOAD SHOWS ONLY THE DISPLAYED DATA, UP TO 50 ROWS";"";"";"";"";"";"";"";"";"";"";"";"";"";"";"";"";"";"";"";"";"";"";"";"";""
"No.";"material or substance name";"exposure medium";"exposure medium synonym";"exposure medium CAS RN";"exposure medium formula";"exposure medium class";"conc. (%)";"temp. (°F)";"corrosion rate (mil/yr)";"reference";"";"";"";"";"";"";"";"";"";"";"";"";"";"";""
"1";"Alloy 20-38-3-3Cu (20Cb3/ 825)";"ethylene glycol monoethyl ether";"2-ethoxyethanol";"110-80-5";"C4H10O2";"alcohols";"100";"25 – 225";"<2";"219";"";"";"";"";"";"";"";"";"";"";"";"";"";"";""
"2";"Alloy 30-44-5-3W (G-30)";"ethylene glycol monoethyl ether";"2-ethoxyethanol";"110-80-5";"C4H10O2";"alcohols";"100";"25 – 225";"<2";"219";"";"";"";"";"";"";"";"";"";"";"";"";"";"";""
"3";"Aluminum Alloy (3003/ 5154)";"ethylene glycol monoethyl ether";"2-ethoxyethanol";"110-80-5";"C4H10O2";"alcohols";"100";"25 – 425";">50";"219";"";"";"";"";"";"";"";"";"";"";"";"";"";"";""
"4";"Austenitic Cr-Ni Stainless Steel (18-8; 304/ 304L/ 347)";"ethylene glycol monoethyl ether";"2-ethoxyethanol";"110-80-5";"C4H10O2";"alcohols";"100";"25 – 225";"<2";"219";"";"";"";"";"";"";"";"";"";"";"";"";"";"";""
"5";"Austenitic Cr-Ni-Mo Stainless Steel (17-12-3; 316L/ 317L)";"ethylene glycol monoethyl ether";"2-ethoxyethanol";"110-80-5";"C4H10O2";"alcohols";"100";"25 – 225";"<2";"219";"";"";"";"";"";"";"";"";"";"";"";"";"";"";""
"6";"Brass (>15Zn)";"ethylene glycol monoethyl ether";"2-ethoxyethanol";"110-80-5";"C4H10O2";"alcohols";"100";"25 – 125";"<2";"219";"";"";"";"";"";"";"";"";"";"";"";"";"";"";""
"7";"Brass (>15Zn)";"ethylene glycol monoethyl ether";"2-ethoxyethanol";"110-80-5";"C4H10O2";"alcohols";"100";"125 – 225";"<20";"219";"";"";"";"";"";"";"";"";"";"";"";"";"";"";""
"8";"Cast Iron, Gray/ Ductile";"ethylene glycol monoethyl ether";"2-ethoxyethanol";"110-80-5";"C4H10O2";"alcohols";"100";"25 – 125";"<2";"219";"";"";"";"";"";"";"";"";"";"";"";"";"";"";""
"9";"Cast Iron, Gray/ Ductile";"ethylene glycol monoethyl ether";"2-ethoxyethanol";"110-80-5";"C4H10O2";"alcohols";"100";"125 – 225";"<20";"219";"";"";"";"";"";"";"";"";"";"";"";"";"";"";""
"10";"Copper/ Bronze/ Low Brass";"ethylene glycol monoethyl ether";"2-ethoxyethanol";"110-80-5";"C4H10O2";"alcohols";"100";"25 – 125";"<2";"219";"";"";"";"";"";"";"";"";"";"";"";"";"";"";""
"11";"Copper/ Bronze/ Low Brass";"ethylene glycol monoethyl ether";"2-ethoxyethanol";"110-80-5";"C4H10O2";"alcohols";"100";"125 – 225";"<20";"219";"";"";"";"";"";"";"";"";"";"";"";"";"";"";""
"12";"Gold/ Platinum";"ethylene glycol monoethyl ether";"2-ethoxyethanol";"110-80-5";"C4H10O2";"alcohols";"100";"25 – 225";"<2";"219";"";"";"";"";"";"";"";"";"";"";"";"";"";"";""
"13";"Lead";"ethylene glycol monoethyl ether";"2-ethoxyethanol";"110-80-5";"C4H10O2";"alcohols";"100";"25 – 225";"<20";"219";"";"";"";"";"";"";"";"";"";"";"";"";"";"";""
"14";"Nickel (200)";"ethylene glycol monoethyl ether";"2-ethoxyethanol";"110-80-5";"C4H10O2";"alcohols";"100";"25 – 125";"<2";"219";"";"";"";"";"";"";"";"";"";"";"";"";"";"";""
"15";"Nickel (200)";"ethylene glycol monoethyl ether";"2-ethoxyethanol";"110-80-5";"C4H10O2";"alcohols";"100";"125 – 225";"<20";"219";"";"";"";"";"";"";"";"";"";"";"";"";"";"";""
"16";"Ni-Cr-Fe Alloy (600/ 690)";"ethylene glycol monoethyl ether";"2-ethoxyethanol";"110-80-5";"C4H10O2";"alcohols";"100";"25 – 225";"<2";"219";"";"";"";"";"";"";"";"";"";"";"";"";"";"";""
"17";"Ni-Mo Alloy (Ni-30Mo; B-2)";"ethylene glycol monoethyl ether";"2-ethoxyethanol";"110-80-5";"C4H10O2";"alcohols";"100";"25 – 225";"<2";"219";"";"";"";"";"";"";"";"";"";"";"";"";"";"";""
"18";"Silicon Cast Iron (14Si)";"ethylene glycol monoethyl ether";"2-ethoxyethanol";"110-80-5";"C4H10O2";"alcohols";"100";"52 – 237";"<2";"218";"";"";"";"";"";"";"";"";"";"";"";"";"";"";""
"19";"Steels, Carbon/ Low Alloy";"ethylene glycol monoethyl ether";"2-ethoxyethanol";"110-80-5";"C4H10O2";"alcohols";"100";"25 – 125";"<2";"219";"";"";"";"";"";"";"";"";"";"";"";"";"";"";""
"20";"Steels, Carbon/ Low Alloy";"ethylene glycol monoethyl ether";"2-ethoxyethanol";"110-80-5";"C4H10O2";"alcohols";"100";"125 – 225";"<20";"219";"";"";"";"";"";"";"";"";"";"";"";"";"";"";""
"21";"Tantalum";"ethylene glycol monoethyl ether";"2-ethoxyethanol";"110-80-5";"C4H10O2";"alcohols";"100";"25 – 225";"<2";"219";"";"";"";"";"";"";"";"";"";"";"";"";"";"";""
"22";"Titanium, Unalloyed";"ethylene glycol monoethyl ether";"2-ethoxyethanol";"110-80-5";"C4H10O2";"alcohols";"100";"25 – 225";"<2";"219";"";"";"";"";"";"";"";"";"";"";"";"";"";"";""
"";"";"";"";"";"";"";"";"";"";"";"";"";"";"";"";"";"";"";"";"";"";"";"";"";""
"";"";"";"";"";"";"";"";"";"";"";"";"";"";"";"";"";"";"";"";"";"";"";"";"";""
"Corrosion Survey Database (COR•SUR) © 2002 NACE International";"";"";"";"";"";"";"";"";"";"";"";"";"";"";"";"";"";"";"";"";"";"";"";"";""

File: data/corrosion_data/TableData - 2024-11-08T184857.188.csv
sep=;
"Title: Corrosion Survey Database (COR•SUR)";"";"";"";"";"";"";"";"";"";"";"";"";"";"";"";"";"";"";"";"";"";"";"";"";""
"Table: Furfuryl alcohol";"";"";"";"";"";"";"";"";"";"";"";"";"";"";"";"";"";"";"";"";"";"";"";"";""
"DOWNLOAD SHOWS ONLY THE DISPLAYED DATA, UP TO 50 ROWS";"";"";"";"";"";"";"";"";"";"";"";"";"";"";"";"";"";"";"";"";"";"";"";"";""
"No.";"material or substance name";"exposure medium";"exposure medium synonym";"exposure medium CAS RN";"exposure medium formula";"exposure medium class";"conc. (%)";"temp. (°F)";"corrosion rate (mil/yr)";"reference";"";"";"";"";"";"";"";"";"";"";"";"";"";"";""
"1";"Alloy 20-25-4Mo (904L)";"furfuryl alcohol";"2-furanmethanol";"98-00-0";"C5H6O2";"alcohols";"100";"25 – 225";"<2";"219";"";"";"";"";"";"";"";"";"";"";"";"";"";"";""
"2";"Alloy 20-38-3-3Cu (20Cb3/ 825)";"furfuryl alcohol";"2-furanmethanol";"98-00-0";"C5H6O2";"alcohols";"100";"25 – 225";"<2";"219";"";"";"";"";"";"";"";"";"";"";"";"";"";"";""
"3";"Alloy 30-44-5-3W (G-30)";"furfuryl alcohol";"2-furanmethanol";"98-00-0";"C5H6O2";"alcohols";"100";"25 – 225";"<2";"219";"";"";"";"";"";"";"";"";"";"";"";"";"";"";""
"4";"Aluminum Alloy (3003/ 5154)";"furfuryl alcohol";"2-furanmethanol";"98-00-0";"C5H6O2";"alcohols";"5 – 95";"75 – 225";"<2";"219";"";"";"";"";"";"";"";"";"";"";"";"";"";"";""
"5";"Aluminum Alloy (3003/ 5154)";"furfuryl alcohol";"2-furanmethanol";"98-00-0";"C5H6O2";"alcohols";">5";"25 – 75";"<2";"219";"";"";"";"";"";"";"";"";"";"";"";"";"";"";""
"6";"Aluminum Alloy (3003/ 5154)";"furfuryl alcohol";"2-furanmethanol";"98-00-0";"C5H6O2";"alcohols";"100";"175 – 225";">50";"219";"";"";"";"";"";"";"";"";"";"";"";"";"";"";""
"7";"Austenitic Cr-Ni Stainless Steel (18-8; 304/ 304L/ 347)";"furfuryl alcohol";"2-furanmethanol";"98-00-0";"C5H6O2";"alcohols";"100";"25 – 225";"<2";"219";"";"";"";"";"";"";"";"";"";"";"";"";"";"";""
"8";"Brass (>15Zn)";"furfuryl alcohol";"2-furanmethanol";"98-00-0";"C5H6O2";"alcohols";"100";"25 – 225";"<2";"219";"";"";"";"";"";"";"";"";"";"";"";"";"";"";""
"9";"Cast Iron, Gray/ Ductile";"furfuryl alcohol";"2-furanmethanol";"98-00-0";"C5H6O2";"alcohols";"100";"25 – 225";"<2";"219";"";"";"";"";"";"";"";"";"";"";"";"";"";"";""
"10";"Copper/ Bronze/ Low Brass";"furfuryl alcohol";"2-furanmethanol";"98-00-0";"C5H6O2";"alcohols";"100";"25 – 225";"<2";"219";"";"";"";"";"";"";"";"";"";"";"";"";"";"";""
"11";"Copper-Nickel";"furfuryl alcohol";"2-furanmethanol";"98-00-0";"C5H6O2";"alcohols";"100";"25 – 225";"<2";"219";"";"";"";"";"";"";"";"";"";"";"";"";"";"";""
"12";"Cr Stainless Steel (12Cr)";"furfuryl alcohol";"2-furanmethanol";"98-00-0";"C5H6O2";"alcohols";"100";"25 – 225";"<2";"219";"";"";"";"";"";"";"";"";"";"";"";"";"";"";""
"13";"Cr Stainless Steel (17Cr)";"furfuryl alcohol";"2-furanmethanol";"98-00-0";"C5H6O2";"alcohols";"100";"25 – 225";"<2";"219";"";"";"";"";"";"";"";"";"";"";"";"";"";"";""
"14";"Gold/ Platinum";"furfuryl alcohol";"2-furanmethanol";"98-00-0";"C5H6O2";"alcohols";"100";"25 – 225";"<2";"219";"";"";"";"";"";"";"";"";"";"";"";"";"";"";""
"15";"Lead";"furfuryl alcohol";"2-furanmethanol";"98-00-0";"C5H6O2";"alcohols";"100";"25 – 225";"<2";"219";"";"";"";"";"";"";"";"";"";"";"";"";"";"";""
"16";"Nickel (200)";"furfuryl alcohol";"2-furanmethanol";"98-00-0";"C5H6O2";"alcohols";"100";"25 – 225";"<2";"219";"";"";"";"";"";"";"";"";"";"";"";"";"";"";""
"17";"Nickel Cast Iron (15-35Ni)";"furfuryl alcohol";"2-furanmethanol";"98-00-0";"C5H6O2";"alcohols";"100";"25 – 225";"<2";"219";"";"";"";"";"";"";"";"";"";"";"";"";"";"";""
"18";"Nickel-Copper (400)";"furfuryl alcohol";"2-furanmethanol";"98-00-0";"C5H6O2";"alcohols";"100";"25 – 225";"<2";"219";"";"";"";"";"";"";"";"";"";"";"";"";"";"";""
"19";"Ni-Cr-Fe Alloy (600/ 690)";"furfuryl alcohol";"2-furanmethanol";"98-00-0";"C5H6O2";"alcohols";"100";"25 – 225";"<2";"219";"";"";"";"";"";"";"";"";"";"";"";"";"";"";""
"20";"Ni-Mo Alloy (Ni-30Mo; B-2)";"furfuryl alcohol";"2-furanmethanol";"98-00-0";"C5H6O2";"alcohols";"100";"25 – 225";"<2";"219";"";"";"";"";"";"";"";"";"";"";"";"";"";"";""
"21";"Silicon Cast Iron (14Si)";"furfuryl alcohol";"2-furanmethanol";"98-00-0";"C5H6O2";"alcohols";">5";"52 – 237";"<2";"218";"";"";"";"";"";"";"";"";"";"";"";"";"";"";""
"22";"Silver";"furfuryl alcohol";"2-furanmethanol";"98-00-0";"C5H6O2";"alcohols";"100";"25 – 225";"<2";"219";"";"";"";"";"";"";"";"";"";"";"";"";"";"";""
"23";"Steels, Carbon/ Low Alloy";"furfuryl alcohol";"2-furanmethanol";"98-00-0";"C5H6O2";"alcohols";"100";"25 – 225";"<2";"219";"";"";"";"";"";"";"";"";"";"";"";"";"";"";""
"24";"Superferritic Stainless Steel (26-1)";"furfuryl alcohol";"2-furanmethanol";"98-00-0";"C5H6O2";"alcohols";"100";"25 – 225";"<2";"219";"";"";"";"";"";"";"";"";"";"";"";"";"";"";""
"25";"Tantalum";"furfuryl alcohol";"2-furanmethanol";"98-00-0";"C5H6O2";"alcohols";"100";"25 – 225";"<2";"219";"";"";"";"";"";"";"";"";"";"";"";"";"";"";""
"26";"Titanium, Unalloyed";"furfuryl alcohol";"2-furanmethanol";"98-00-0";"C5H6O2";"alcohols";"100";"25 – 225";"<2";"219";"";"";"";"";"";"";"";"";"";"";"";"";"";"";""
"";"";"";"";"";"";"";"";"";"";"";"";"";"";"";"";"";"";"";"";"";"";"";"";"";""
"";"";"";"";"";"";"";"";"";"";"";"";"";"";"";"";"";"";"";"";"";"";"";"";"";""
"Corrosion Survey Database (COR•SUR) © 2002 NACE International";"";"";"";"";"";"";"";"";"";"";"";"";"";"";"";"";"";"";"";"";"";"";"";"";""

File: data/corrosion_data/TableData - 2024-11-08T184904.452.csv
sep=;
"Title: Corrosion Survey Database (COR•SUR)";"";"";"";"";"";"";"";"";"";"";"";"";"";"";"";"";"";"";"";"";"";"";"";"";""
"Table: Glycerol";"";"";"";"";"";"";"";"";"";"";"";"";"";"";"";"";"";"";"";"";"";"";"";"";""
"DOWNLOAD SHOWS ONLY THE DISPLAYED DATA, UP TO 50 ROWS";"";"";"";"";"";"";"";"";"";"";"";"";"";"";"";"";"";"";"";"";"";"";"";"";""
"No.";"material or substance name";"exposure medium";"exposure medium synonym";"exposure medium CAS RN";"exposure medium formula";"exposure medium class";"conc. (%)";"temp. (°F)";"corrosion rate (mil/yr)";"test note";"reference";"";"";"";"";"";"";"";"";"";"";"";"";"";""
"1";"Alloy 20-25-4Mo (904L)";"glycerol";"1,2,3-trihydroxypropane";"56-81-5";"C3H8O3";"alcohols";">5";"25 – 225";"<2";"";"57,177,219";"";"";"";"";"";"";"";"";"";"";"";"";"";""
"2";"Alloy 20-25-4Mo (904L)";"glycerol";"1,2,3-trihydroxypropane";"56-81-5";"C3H8O3";"alcohols";"100";"25 – 500";"<2";"";"57,177,219";"";"";"";"";"";"";"";"";"";"";"";"";"";""
"3";"Alloy 20-25-6Mo (254SMO/ 6XN)";"glycerol";"1,2,3-trihydroxypropane";"56-81-5";"C3H8O3";"alcohols";"100";"212";"<2";"";"57,177";"";"";"";"";"";"";"";"";"";"";"";"";"";""
"4";"Alloy 20-38-3-3Cu (20Cb3/ 825)";"glycerol";"1,2,3-trihydroxypropane";"56-81-5";"C3H8O3";"alcohols";">5";"25 – 225";"<2";"";"57,177,219";"";"";"";"";"";"";"";"";"";"";"";"";"";""
"5";"Alloy 20-38-3-3Cu (20Cb3/ 825)";"glycerol";"1,2,3-trihydroxypropane";"56-81-5";"C3H8O3";"alcohols";"45 – 55";"225 – 325";"<2";"";"57,177,219";"";"";"";"";"";"";"";"";"";"";"";"";"";""
"6";"Alloy 20-38-3-3Cu (20Cb3/ 825)";"glycerol";"1,2,3-trihydroxypropane";"56-81-5";"C3H8O3";"alcohols";"75 – 85";"275 – 325";"<2";"";"57,177,219";"";"";"";"";"";"";"";"";"";"";"";"";"";""
"7";"Alloy 20-38-3-3Cu (20Cb3/ 825)";"glycerol";"1,2,3-trihydroxypropane";"56-81-5";"C3H8O3";"alcohols";"100";"25 – 500";"<2";"";"57,177,219";"";"";"";"";"";"";"";"";"";"";"";"";"";""
"8";"Alloy 30-44-5-3W (G-30)";"glycerol";"1,2,3-trihydroxypropane";"56-81-5";"C3H8O3";"alcohols";">5";"25 – 225";"<2";"";"57,177,219";"";"";"";"";"";"";"";"";"";"";"";"";"";""
"9";"Alloy 30-44-5-3W (G-30)";"glycerol";"1,2,3-trihydroxypropane";"56-81-5";"C3H8O3";"alcohols";"45 – 55";"225 – 325";"<2";"";"57,177,219";"";"";"";"";"";"";"";"";"";"";"";"";"";""
"10";"Alloy 30-44-5-3W (G-30)";"glycerol";"1,2,3-trihydroxypropane";"56-81-5";"C3H8O3";"alcohols";"75 – 85";"275 – 325";"<2";"";"57,177,219";"";"";"";"";"";"";"";"";"";"";"";"";"";""
"11";"Alloy 30-44-5-3W (G-30)";"glycerol";"1,2,3-trihydroxypropane";"56-81-5";"C3H8O3";"alcohols";"100";"25 – 500";"<2";"";"57,177,219";"";"";"";"";"";"";"";"";"";"";"";"";"";""
"12";"Aluminum Alloy (3003/ 5154)";"glycerol";"1,2,3-trihydroxypropane";"56-81-5";"C3H8O3";"alcohols";">5";"25 – 225";"<2";"";"57,219";"";"";"";"";"";"";"";"";"";"";"";"";"";""
"13";"Aluminum Alloy (3003/ 5154)";"glycerol";"1,2,3-trihydroxypropane";"56-81-5";"C3H8O3";"alcohols";"100";"25 – 500";"<2";"";"57,219";"";"";"";"";"";"";"";"";"";"";"";"";"";""
"14";"Austenitic Cr-Ni Stainless Steel (18-8; 304/ 304L/ 347)";"glycerol";"1,2,3-trihydroxypropane";"56-81-5";"C3H8O3";"alcohols";">5";"25 – 225";"<2";"";"57,219";"";"";"";"";"";"";"";"";"";"";"";"";"";""
"15";"Austenitic Cr-Ni Stainless Steel (18-8; 304/ 304L/ 347)";"glycerol";"1,2,3-trihydroxypropane";"56-81-5";"C3H8O3";"alcohols";"100";"25 – 500";"<2";"";"57,219";"";"";"";"";"";"";"";"";"";"";"";"";"";""
"16";"Austenitic Cr-Ni-Mo Stainless Steel (17-12-3; 316L/ 317L)";"glycerol";"1,2,3-trihydroxypropane";"56-81-5";"C3H8O3";"alcohols";">5";"25 – 225";"<2";"";"57,219";"";"";"";"";"";"";"";"";"";"";"";"";"";""
"17";"Austenitic Cr-Ni-Mo Stainless Steel (17-12-3; 316L/ 317L)";"glycerol";"1,2,3-trihydroxypropane";"56-81-5";"C3H8O3";"alcohols";"100";"25 – 500";"<2";"";"57,219";"";"";"";"";"";"";"";"";"";"";"";"";"";""
"18";"Brass (>15Zn)";"glycerol";"1,2,3-trihydroxypropane";"56-81-5";"C3H8O3";"alcohols";"5 – 15";"25 – 175";"<2";"";"57,219";"";"";"";"";"";"";"";"";"";"";"";"";"";""
"19";"Brass (>15Zn)";"glycerol";"1,2,3-trihydroxypropane";"56-81-5";"C3H8O3";"alcohols";"100";"25 – 175";"<2";"";"57,219";"";"";"";"";"";"";"";"";"";"";"";"";"";""
"20";"Brass (>15Zn)";"glycerol";"1,2,3-trihydroxypropane";"56-81-5";"C3H8O3";"alcohols";"100";"175 – 225";"<20";"";"57,219";"";"";"";"";"";"";"";"";"";"";"";"";"";""
"21";"Cast Iron, Gray/ Ductile";"glycerol";"1,2,3-trihydroxypropane";"56-81-5";"C3H8O3";"alcohols";"45 – 55";"125 – 175";"<20";"";"57,219";"";"";"";"";"";"";"";"";"";"";"";"";"";""
"22";"Cast Iron, Gray/ Ductile";"glycerol";"1,2,3-trihydroxypropane";"56-81-5";"C3H8O3";"alcohols";"100";"25 – 75";"<2";"";"57,219";"";"";"";"";"";"";"";"";"";"";"";"";"";""
"23";"Cast Iron, Gray/ Ductile";"glycerol";"1,2,3-trihydroxypropane";"56-81-5";"C3H8O3";"alcohols";"100";"175 – 225";">50";"";"57,219";"";"";"";"";"";"";"";"";"";"";"";"";"";""
"24";"Copper/ Bronze/ Low Brass";"glycerol";"1,2,3-trihydroxypropane";"56-81-5";"C3H8O3";"alcohols";"5 – 15";"25 – 175";"<2";"";"57,219";"";"";"";"";"";"";"";"";"";"";"";"";"";""
"25";"Copper/ Bronze/ Low Brass";"glycerol";"1,2,3-trihydroxypropane";"56-81-5";"C3H8O3";"alcohols";"45 – 55";"25 – 75";"<2";"";"57,219";"";"";"";"";"";"";"";"";"";"";"";"";"";""
"26";"Copper/ Bronze/ Low Brass";"glycerol";"1,2,3-trihydroxypropane";"56-81-5";"C3H8O3";"alcohols";"45 – 55";"75 – 225";"<20";"";"57,219";"";"";"";"";"";"";"";"";"";"";"";"";"";""
"27";"Copper/ Bronze/ Low Brass";"glycerol";"1,2,3-trihydroxypropane";"56-81-5";"C3H8O3";"alcohols";">65";"275 – 325";"20 – 50";"";"57,219";"";"";"";"";"";"";"";"";"";"";"";"";"";""
"28";"Copper/ Bronze/ Low Brass";"glycerol";"1,2,3-trihydroxypropane";"56-81-5";"C3H8O3";"alcohols";"100";"25 – 175";"<2";"";"57,219";"";"";"";"";"";"";"";"";"";"";"";"";"";""
"29";"Copper/ Bronze/ Low Brass";"glycerol";"1,2,3-trihydroxypropane";"56-81-5";"C3H8O3";"alcohols";"100";"175 – 225";"<20";"";"57,219";"";"";"";"";"";"";"";"";"";"";"";"";"";""
"30";"Copper/ Bronze/ Low Brass";"glycerol";"1,2,3-trihydroxypropane";"56-81-5";"C3H8O3";"alcohols";"100";"375 – 425";"20 – 50";"";"57,219";"";"";"";"";"";"";"";"";"";"";"";"";"";""
"31";"Copper-Nickel";"glycerol";"1,2,3-trihydroxypropane";"56-81-5";"C3H8O3";"alcohols";"5 – 55";"25 – 225";"<2";"";"57,219";"";"";"";"";"";"";"";"";"";"";"";"";"";""
"32";"Copper-Nickel";"glycerol";"1,2,3-trihydroxypropane";"56-81-5";"C3H8O3";"alcohols";"5 – 55";"275 – 325";"<2";"";"57,219";"";"";"";"";"";"";"";"";"";"";"";"";"";""
"33";"Copper-Nickel";"glycerol";"1,2,3-trihydroxypropane";"56-81-5";"C3H8O3";"alcohols";"100";"25 – 75";"<2";"";"57,219";"";"";"";"";"";"";"";"";"";"";"";"";"";""
"34";"Copper-Nickel";"glycerol";"1,2,3-trihydroxypropane";"56-81-5";"C3H8O3";"alcohols";"100";"125 – 175";"<2";"";"57,219";"";"";"";"";"";"";"";"";"";"";"";"";"";""
"35";"Copper-Nickel";"glycerol";"1,2,3-trihydroxypropane";"56-81-5";"C3H8O3";"alcohols";"100";"175 – 225";"<20";"";"57,219";"";"";"";"";"";"";"";"";"";"";"";"";"";""
"36";"Copper-Nickel";"glycerol";"1,2,3-trihydroxypropane";"56-81-5";"C3H8O3";"alcohols";"100";"375 – 425";"<20";"";"57,219";"";"";"";"";"";"";"";"";"";"";"";"";"";""
"37";"Cr Stainless Steel (12Cr)";"glycerol";"1,2,3-trihydroxypropane";"56-81-5";"C3H8O3";"alcohols";"100";"25 – 225";"<2";"";"57,219";"";"";"";"";"";"";"";"";"";"";"";"";"";""
"38";"Cr Stainless Steel (17Cr)";"glycerol";"1,2,3-trihydroxypropane";"56-81-5";"C3H8O3";"alcohols";"100";"25 – 225";"<2";"";"57,219";"";"";"";"";"";"";"";"";"";"";"";"";"";""
"39";"Duplex Stainless Steel (25-6-3)";"glycerol";"1,2,3-trihydroxypropane";"56-81-5";"C3H8O3";"alcohols";"100";"212";"<2";"";"57,177";"";"";"";"";"";"";"";"";"";"";"";"";"";""
"40";"Gold/ Platinum";"glycerol";"1,2,3-trihydroxypropane";"56-81-5";"C3H8O3";"alcohols";">5";"25 – 225";"<2";"";"57,219";"";"";"";"";"";"";"";"";"";"";"";"";"";""
"41";"Gold/ Platinum";"glycerol";"1,2,3-trihydroxypropane";"56-81-5";"C3H8O3";"alcohols";"100";"25 – 500";"<2";"";"57,219";"";"";"";"";"";"";"";"";"";"";"";"";"";""
"42";"Lead";"glycerol";"1,2,3-trihydroxypropane";"56-81-5";"C3H8O3";"alcohols";"5 – 15";"25 – 75";"20 – 50";"";"57,219";"";"";"";"";"";"";"";"";"";"";"";"";"";""
"43";"Lead";"glycerol";"1,2,3-trihydroxypropane";"56-81-5";"C3H8O3";"alcohols";">85";"25 – 75";"20 – 50";"";"57,219";"";"";"";"";"";"";"";"";"";"";"";"";"";""
"44";"Mo Superalloy (Ni-Cr-Fe-9Mo; 625/ 725)";"glycerol";"1,2,3-trihydroxypropane";"56-81-5";"C3H8O3";"alcohols";">5";"25 – 225";"<2";"";"57,219";"";"";"";"";"";"";"";"";"";"";"";"";"";""
"45";"Mo Superalloy (Ni-Cr-Fe-9Mo; 625/ 725)";"glycerol";"1,2,3-trihydroxypropane";"56-81-5";"C3H8O3";"alcohols";"100";"25 – 500";"<2";"";"57,219";"";"";"";"";"";"";"";"";"";"";"";"";"";""
"46";"Mo Superalloy (Ni-16Cr-16Mo; C276)";"glycerol";"1,2,3-trihydroxypropane";"56-81-5";"C3H8O3";"alcohols";">5";"25 – 225";"<2";"";"57,219";"";"";"";"";"";"";"";"";"";"";"";"";"";""
"47";"Mo Superalloy (Ni-16Cr-16Mo; C276)";"glycerol";"1,2,3-trihydroxypropane";"56-81-5";"C3H8O3";"alcohols";"100";"25 – 500";"<2";"";"57,219";"";"";"";"";"";"";"";"";"";"";"";"";"";""
"48";"Mo Superalloy (Ni-20Cr-16Mo-4W; 686)";"glycerol";"1,2,3-trihydroxypropane";"56-81-5";"C3H8O3";"alcohols";">5";"25 – 225";"<2";"";"57,219";"";"";"";"";"";"";"";"";"";"";"";"";"";""
"49";"Mo Superalloy (Ni-20Cr-16Mo-4W; 686)";"glycerol";"1,2,3-trihydroxypropane";"56-81-5";"C3H8O3";"alcohols";"100";"25 – 500";"<2";"";"57,219";"";"";"";"";"";"";"";"";"";"";"";"";"";""
"50";"Mo Superalloy (Ni-22Cr-16Mo; C22/ 59)";"glycerol";"1,2,3-trihydroxypropane";"56-81-5";"C3H8O3";"alcohols";">5";"25 – 225";"<2";"";"57,219";"";"";"";"";"";"";"";"";"";"";"";"";"";""
"";"";"";"";"";"";"";"";"";"";"";"";"";"";"";"";"";"";"";"";"";"";"";"";"";""
"";"";"";"";"";"";"";"";"";"";"";"";"";"";"";"";"";"";"";"";"";"";"";"";"";""
"Corrosion Survey Database (COR•SUR) © 2002 NACE International";"";"";"";"";"";"";"";"";"";"";"";"";"";"";"";"";"";"";"";"";"";"";"";"";""
