Repository: Mahyar-rajabi94/TF_SDL

File: data/corrosion_data/TableData - 2024-11-08T184938.408.csv
sep=;
"Title: Corrosion Survey Database (COR•SUR)";"";"";"";"";"";"";"";"";"";"";"";"";"";"";"";"";"";"";"";"";"";"";"";"";""
"Table: Glycerol monochlorohydrin";"";"";"";"";"";"";"";"";"";"";"";"";"";"";"";"";"";"";"";"";"";"";"";"";""
"DOWNLOAD SHOWS ONLY THE DISPLAYED DATA, UP TO 50 ROWS";"";"";"";"";"";"";"";"";"";"";"";"";"";"";"";"";"";"";"";"";"";"";"";"";""
"No.";"material or substance name";"exposure medium";"exposure medium class";"warnings";"conc. (%)";"temp. (°F)";"corrosion rate (mil/yr)";"reference";"";"";"";"";"";"";"";"";"";"";"";"";"";"";"";"";""
"1";"Aluminum Alloy (3003/ 5154)";"glycerol monochlorohydrin";"alcohols";"hazardous!";"";"0";"<2";"219,220";"";"";"";"";"";"";"";"";"";"";"";"";"";"";"";"";""
"2";"Cast Iron, Gray/ Ductile";"glycerol monochlorohydrin";"alcohols";"";"100";"25 – 75";"<2";"219";"";"";"";"";"";"";"";"";"";"";"";"";"";"";"";"";""
"3";"Nickel Cast Iron (15-35Ni)";"glycerol monochlorohydrin";"alcohols";"";"100";"25 – 75";"<20";"219";"";"";"";"";"";"";"";"";"";"";"";"";"";"";"";"";""
"4";"Silicon Cast Iron (14Si)";"glycerol monochlorohydrin";"alcohols";"";"100";"25 – 225";"<20";"219";"";"";"";"";"";"";"";"";"";"";"";"";"";"";"";"";""
"5";"Steels, Carbon/ Low Alloy";"glycerol monochlorohydrin";"alcohols";"";"100";"25 – 75";"<20";"219";"";"";"";"";"";"";"";"";"";"";"";"";"";"";"";"";""
"";"";"";"";"";"";"";"";"";"";"";"";"";"";"";"";"";"";"";"";"";"";"";"";"";""
"";"";"";"";"";"";"";"";"";"";"";"";"";"";"";"";"";"";"";"";"";"";"";"";"";""
"Corrosion Survey Database (COR•SUR) © 2002 NACE International";"";"";"";"";"";"";"";"";"";"";"";"";"";"";"";"";"";"";"";"";"";"";"";"";""
"";"";"";"";"";"";"";"";"";"";"";"";"";"";"";"";"";"";"";"";"";"";"";"";"";""
"";"";"";"";"";"";"";"";"";"";"";"";"";"";"";"";"";"";"";"";"";"";"";"";"";""

File: data/corrosion_data/TableData - 2024-11-08T184944.091.csv
sep=;
"Title: Corrosion Survey Database (COR•SUR)";"";"";"";"";"";"";"";"";"";"";"";"";"";"";"";"";"";"";"";"";"";"";"";"";""
"Table: Glycidol";"";"";"";"";"";"";"";"";"";"";"";"";"";"";"";"";"";"";"";"";"";"";"";"";""
"DOWNLOAD SHOWS ONLY THE DISPLAYED DATA, UP TO 50 ROWS";"";"";"";"";"";"";"";"";"";"";"";"";"";"";"";"";"";"";"";"";"";"";"";"";""
"No.";"material or substance name";"exposure medium";"exposure medium synonym";"exposure medium CAS RN";"exposure medium formula";"exposure medium class";"warnings";"conc. (%)";"temp. (°F)";"corrosion rate (mil/yr)";"reference";"";"";"";"";"";"";"";"";"";"";"";"";"";""
"1";"Aluminum Alloy (3003/ 5154)";"glycidol";"oxiranemethanol";"61915-27-3 [556-52-5]";"C3H6O2";"alcohols";"hazardous!";"100";"25 – 225";"<2";"208,219,220";"";"";"";"";"";"";"";"";"";"";"";"";"";""
"2";"Austenitic Cr-Ni Stainless Steel (18-8; 304/ 304L/ 347)";"glycidol";"oxiranemethanol";"61915-27-3 [556-52-5]";"C3H6O2";"alcohols";"";"100";"25 – 225";"<2";"208,219";"";"";"";"";"";"";"";"";"";"";"";"";"";""
"3";"Austenitic Cr-Ni-Mo Stainless Steel (17-12-3; 316L/ 317L)";"glycidol";"oxiranemethanol";"61915-27-3 [556-52-5]";"C3H6O2";"alcohols";"";"100";"25 – 225";"<2";"208,219";"";"";"";"";"";"";"";"";"";"";"";"";"";""
"4";"Cast Iron, Gray/ Ductile";"glycidol";"oxiranemethanol";"61915-27-3 [556-52-5]";"C3H6O2";"alcohols";"";"100";"25 – 225";"<2";"208,219";"";"";"";"";"";"";"";"";"";"";"";"";"";""
"5";"Cr Stainless Steel (12Cr)";"glycidol";"oxiranemethanol";"61915-27-3 [556-52-5]";"C3H6O2";"alcohols";"";"100";"25 – 225";"<2";"208,219";"";"";"";"";"";"";"";"";"";"";"";"";"";""
"6";"Cr Stainless Steel (17Cr)";"glycidol";"oxiranemethanol";"61915-27-3 [556-52-5]";"C3H6O2";"alcohols";"";"100";"25 – 225";"<2";"208,219";"";"";"";"";"";"";"";"";"";"";"";"";"";""
"7";"Gold/ Platinum";"glycidol";"oxiranemethanol";"61915-27-3 [556-52-5]";"C3H6O2";"alcohols";"";"100";"25 – 225";"<2";"208,219";"";"";"";"";"";"";"";"";"";"";"";"";"";""
"8";"Nickel Cast Iron (15-35Ni)";"glycidol";"oxiranemethanol";"61915-27-3 [556-52-5]";"C3H6O2";"alcohols";"";"100";"25 – 225";"<2";"208,219";"";"";"";"";"";"";"";"";"";"";"";"";"";""
"9";"Silicon Cast Iron (14Si)";"glycidol";"oxiranemethanol";"61915-27-3 [556-52-5]";"C3H6O2";"alcohols";"";"100";"52 – 237";"<2";"208,218";"";"";"";"";"";"";"";"";"";"";"";"";"";""
"10";"Steels, Carbon/ Low Alloy";"glycidol";"oxiranemethanol";"61915-27-3 [556-52-5]";"C3H6O2";"alcohols";"";"100";"25 – 225";"<2";"208,219";"";"";"";"";"";"";"";"";"";"";"";"";"";""
"11";"Superferritic Stainless Steel (26-1)";"glycidol";"oxiranemethanol";"61915-27-3 [556-52-5]";"C3H6O2";"alcohols";"";"100";"25 – 225";"<2";"208,219";"";"";"";"";"";"";"";"";"";"";"";"";"";""
"12";"Tantalum";"glycidol";"oxiranemethanol";"61915-27-3 [556-52-5]";"C3H6O2";"alcohols";"";"100";"25 – 225";"<2";"208,219";"";"";"";"";"";"";"";"";"";"";"";"";"";""
"";"";"";"";"";"";"";"";"";"";"";"";"";"";"";"";"";"";"";"";"";"";"";"";"";""
"";"";"";"";"";"";"";"";"";"";"";"";"";"";"";"";"";"";"";"";"";"";"";"";"";""
"Corrosion Survey Database (COR•SUR) © 2002 NACE International";"";"";"";"";"";"";"";"";"";"";"";"";"";"";"";"";"";"";"";"";"";"";"";"";""

File: data/corrosion_data/TableData - 2024-11-08T184948.491.csv
sep=;
"Title: Corrosion Survey Database (COR•SUR)";"";"";"";"";"";"";"";"";"";"";"";"";"";"";"";"";"";"";"";"";"";"";"";"";""
"Table: Hexanetriol";"";"";"";"";"";"";"";"";"";"";"";"";"";"";"";"";"";"";"";"";"";"";"";"";""
"DOWNLOAD SHOWS ONLY THE DISPLAYED DATA, UP TO 50 ROWS";"";"";"";"";"";"";"";"";"";"";"";"";"";"";"";"";"";"";"";"";"";"";"";"";""
"No.";"material or substance name";"exposure medium";"exposure medium class";"conc. (%)";"temp. (°F)";"corrosion rate (mil/yr)";"reference";"";"";"";"";"";"";"";"";"";"";"";"";"";"";"";"";"";""
"1";"Alloy 20-25-4Mo (904L)";"hexanetriol";"alcohols";"100";"25 – 125";"<2";"219";"";"";"";"";"";"";"";"";"";"";"";"";"";"";"";"";"";""
"2";"Austenitic Cr-Ni Stainless Steel (18-8; 304/ 304L/ 347)";"hexanetriol";"alcohols";"100";"25 – 125";"<2";"219";"";"";"";"";"";"";"";"";"";"";"";"";"";"";"";"";"";""
"3";"Austenitic Cr-Ni-Mo Stainless Steel (17-12-3; 316L/ 317L)";"hexanetriol";"alcohols";"100";"25 – 125";"<2";"219";"";"";"";"";"";"";"";"";"";"";"";"";"";"";"";"";"";""
"4";"Cast Iron, Gray/ Ductile";"hexanetriol";"alcohols";"100";"25 – 225";"<2";"219";"";"";"";"";"";"";"";"";"";"";"";"";"";"";"";"";"";""
"5";"Gold/ Platinum";"hexanetriol";"alcohols";"100";"25 – 225";"<2";"219";"";"";"";"";"";"";"";"";"";"";"";"";"";"";"";"";"";""
"6";"Mo Superalloy (Ni-Cr-Fe-9Mo; 625/ 725)";"hexanetriol";"alcohols";"100";"25 – 125";"<2";"219";"";"";"";"";"";"";"";"";"";"";"";"";"";"";"";"";"";""
"7";"Mo Superalloy (Ni-16Cr-16Mo; C276)";"hexanetriol";"alcohols";"100";"25 – 125";"<2";"219";"";"";"";"";"";"";"";"";"";"";"";"";"";"";"";"";"";""
"8";"Mo Superalloy (Ni-20Cr-16Mo-4W; 686)";"hexanetriol";"alcohols";"100";"25 – 125";"<2";"219";"";"";"";"";"";"";"";"";"";"";"";"";"";"";"";"";"";""
"9";"Mo Superalloy (Ni-22Cr-16Mo; C22/ 59)";"hexanetriol";"alcohols";"100";"25 – 125";"<2";"219";"";"";"";"";"";"";"";"";"";"";"";"";"";"";"";"";"";""
"10";"Mo Superalloy (Ni-23Cr-16Mo-1Cu; C20000)";"hexanetriol";"alcohols";"100";"25 – 125";"<2";"219";"";"";"";"";"";"";"";"";"";"";"";"";"";"";"";"";"";""
"11";"Ni-Mo Alloy (Ni-30Mo; B-2)";"hexanetriol";"alcohols";"100";"25 – 125";"<2";"219";"";"";"";"";"";"";"";"";"";"";"";"";"";"";"";"";"";""
"12";"Silicon Cast Iron (14Si)";"hexanetriol";"alcohols";"100";"52 – 237";"<2";"218";"";"";"";"";"";"";"";"";"";"";"";"";"";"";"";"";"";""
"13";"Steels, Carbon/ Low Alloy";"hexanetriol";"alcohols";"100";"25 – 225";"<2";"219";"";"";"";"";"";"";"";"";"";"";"";"";"";"";"";"";"";""
"14";"Tantalum";"hexanetriol";"alcohols";"100";"25 – 225";"<2";"219";"";"";"";"";"";"";"";"";"";"";"";"";"";"";"";"";"";""
"";"";"";"";"";"";"";"";"";"";"";"";"";"";"";"";"";"";"";"";"";"";"";"";"";""
"";"";"";"";"";"";"";"";"";"";"";"";"";"";"";"";"";"";"";"";"";"";"";"";"";""
"Corrosion Survey Database (COR•SUR) © 2002 NACE International";"";"";"";"";"";"";"";"";"";"";"";"";"";"";"";"";"";"";"";"";"";"";"";"";""

File: data/corrosion_data/TableData - 2024-11-08T185008.317.csv
sep=;
"Title: Corrosion Survey Database (COR•SUR)";"";"";"";"";"";"";"";"";"";"";"";"";"";"";"";"";"";"";"";"";"";"";"";"";""
"Table: Hydroquinone";"";"";"";"";"";"";"";"";"";"";"";"";"";"";"";"";"";"";"";"";"";"";"";"";""
"DOWNLOAD SHOWS ONLY THE DISPLAYED DATA, UP TO 50 ROWS";"";"";"";"";"";"";"";"";"";"";"";"";"";"";"";"";"";"";"";"";"";"";"";"";""
"No.";"material or substance name";"exposure medium";"exposure medium class";"conc. (%)";"temp. (°F)";"corrosion rate (mil/yr)";"reference";"";"";"";"";"";"";"";"";"";"";"";"";"";"";"";"";"";""
"1";"Alloy 20-38-3-3Cu (20Cb3/ 825)";"hydroquinone";"alcohols";"5 – 10";"25 – 125";"<2";"219,220";"";"";"";"";"";"";"";"";"";"";"";"";"";"";"";"";"";""
"2";"Alloy 30-44-5-3W (G-30)";"hydroquinone";"alcohols";"5 – 10";"25 – 125";"<2";"219,220";"";"";"";"";"";"";"";"";"";"";"";"";"";"";"";"";"";""
"3";"Aluminum Alloy (3003/ 5154)";"hydroquinone";"alcohols";"5 – 10";"25 – 225";"<2";"219,220";"";"";"";"";"";"";"";"";"";"";"";"";"";"";"";"";"";""
"4";"Austenitic Cr-Ni Stainless Steel (18-8; 304/ 304L/ 347)";"hydroquinone";"alcohols";"5 – 10";"25 – 125";"<2";"219,220";"";"";"";"";"";"";"";"";"";"";"";"";"";"";"";"";"";""
"5";"Austenitic Cr-Ni Stainless Steel (18-8; 304/ 304L/ 347)";"hydroquinone";"alcohols";"5 – 10";"175 – 225";"<20";"219,220";"";"";"";"";"";"";"";"";"";"";"";"";"";"";"";"";"";""
"6";"Austenitic Cr-Ni-Mo Stainless Steel (17-12-3; 316L/ 317L)";"hydroquinone";"alcohols";"5 – 10";"25 – 125";"<2";"219,220";"";"";"";"";"";"";"";"";"";"";"";"";"";"";"";"";"";""
"7";"Austenitic Cr-Ni-Mo Stainless Steel (17-12-3; 316L/ 317L)";"hydroquinone";"alcohols";"5 – 10";"125 – 225";"<20";"219,220";"";"";"";"";"";"";"";"";"";"";"";"";"";"";"";"";"";""
"8";"Cr Stainless Steel (17Cr)";"hydroquinone";"alcohols";"5 – 10";"25 – 75";"<2";"219,220";"";"";"";"";"";"";"";"";"";"";"";"";"";"";"";"";"";""
"9";"Gold/ Platinum";"hydroquinone";"alcohols";"5 – 10";"25 – 225";"<2";"219,220";"";"";"";"";"";"";"";"";"";"";"";"";"";"";"";"";"";""
"10";"Gold/ Platinum";"hydroquinone";"alcohols";"100";"342 – 500";"<2";"219,220";"";"";"";"";"";"";"";"";"";"";"";"";"";"";"";"";"";""
"11";"Lead";"hydroquinone";"alcohols";"5 – 10";"25 – 75";"<2";"219,220";"";"";"";"";"";"";"";"";"";"";"";"";"";"";"";"";"";""
"12";"Lead";"hydroquinone";"alcohols";"5 – 10";"75 – 225";"<20";"219,220";"";"";"";"";"";"";"";"";"";"";"";"";"";"";"";"";"";""
"13";"Nickel (200)";"hydroquinone";"alcohols";"5 – 10";"25 – 225";"<2";"219,220";"";"";"";"";"";"";"";"";"";"";"";"";"";"";"";"";"";""
"14";"Nickel (200)";"hydroquinone";"alcohols";"100";"342 – 500";"<2";"219,220";"";"";"";"";"";"";"";"";"";"";"";"";"";"";"";"";"";""
"15";"Nickel Cast Iron (15-35Ni)";"hydroquinone";"alcohols";"5 – 10";"25 – 225";"<2";"219,220";"";"";"";"";"";"";"";"";"";"";"";"";"";"";"";"";"";""
"16";"Nickel Cast Iron (15-35Ni)";"hydroquinone";"alcohols";"100";"342 – 375";"<2";"219,220";"";"";"";"";"";"";"";"";"";"";"";"";"";"";"";"";"";""
"17";"Nickel-Copper (400)";"hydroquinone";"alcohols";"5 – 10";"25 – 225";"<2";"219,220";"";"";"";"";"";"";"";"";"";"";"";"";"";"";"";"";"";""
"18";"Nickel-Copper (400)";"hydroquinone";"alcohols";"100";"342 – 500";"<2";"219,220";"";"";"";"";"";"";"";"";"";"";"";"";"";"";"";"";"";""
"19";"Ni-Cr-Fe Alloy (600/ 690)";"hydroquinone";"alcohols";"100";"342 – 500";"<2";"219,220";"";"";"";"";"";"";"";"";"";"";"";"";"";"";"";"";"";""
"20";"Silicon Cast Iron (14Si)";"hydroquinone";"alcohols";"5 – 10";"52 – 237";"<20";"218,220";"";"";"";"";"";"";"";"";"";"";"";"";"";"";"";"";"";""
"21";"Silver";"hydroquinone";"alcohols";"5 – 10";"25 – 225";"<2";"219,220";"";"";"";"";"";"";"";"";"";"";"";"";"";"";"";"";"";""
"22";"Silver";"hydroquinone";"alcohols";"100";"342 – 500";"<2";"219,220";"";"";"";"";"";"";"";"";"";"";"";"";"";"";"";"";"";""
"23";"Steels, Carbon/ Low Alloy";"hydroquinone";"alcohols";"5 – 10";"25 – 125";"<20";"219,220";"";"";"";"";"";"";"";"";"";"";"";"";"";"";"";"";"";""
"24";"Superferritic Stainless Steel (26-1)";"hydroquinone";"alcohols";"5 – 10";"25 – 75";"<2";"219,220";"";"";"";"";"";"";"";"";"";"";"";"";"";"";"";"";"";""
"25";"Titanium, Unalloyed";"hydroquinone";"alcohols";"5 – 10";"25 – 225";"<2";"219,220";"";"";"";"";"";"";"";"";"";"";"";"";"";"";"";"";"";""
"26";"Zirconium";"hydroquinone";"alcohols";"5 – 10";"25 – 225";"<2";"219,220";"";"";"";"";"";"";"";"";"";"";"";"";"";"";"";"";"";""
"";"";"";"";"";"";"";"";"";"";"";"";"";"";"";"";"";"";"";"";"";"";"";"";"";""
"";"";"";"";"";"";"";"";"";"";"";"";"";"";"";"";"";"";"";"";"";"";"";"";"";""
"Corrosion Survey Database (COR•SUR) © 2002 NACE International";"";"";"";"";"";"";"";"";"";"";"";"";"";"";"";"";"";"";"";"";"";"";"";"";""

File: data/corrosion_data/TableData - 2024-11-08T185018.152.csv
sep=;
"Title: Corrosion Survey Database (COR•SUR)";"";"";"";"";"";"";"";"";"";"";"";"";"";"";"";"";"";"";"";"";"";"";"";"";""
"Table: Isobutylene chlorohydrin";"";"";"";"";"";"";"";"";"";"";"";"";"";"";"";"";"";"";"";"";"";"";"";"";""
"DOWNLOAD SHOWS ONLY THE DISPLAYED DATA, UP TO 50 ROWS";"";"";"";"";"";"";"";"";"";"";"";"";"";"";"";"";"";"";"";"";"";"";"";"";""
"No.";"material or substance name";"exposure medium";"exposure medium synonym";"exposure medium CAS RN";"exposure medium formula";"exposure medium class";"warnings";"conc. (%)";"temp. (°F)";"corrosion rate (mil/yr)";"reference";"";"";"";"";"";"";"";"";"";"";"";"";"";""
"1";"Aluminum Alloy (3003/ 5154)";"isobutylene chlorohydrin";"1-chloro-2-methyl-2-propanol";"558-42-9";"C4H9ClO";"alcohols";"hazardous!";"";"0";"<2";"219,220";"";"";"";"";"";"";"";"";"";"";"";"";"";""
"2";"Cast Iron, Gray/ Ductile";"isobutylene chlorohydrin";"1-chloro-2-methyl-2-propanol";"558-42-9";"C4H9ClO";"alcohols";"";"100";"25 – 75";"<20";"219";"";"";"";"";"";"";"";"";"";"";"";"";"";""
"3";"Nickel Cast Iron (15-35Ni)";"isobutylene chlorohydrin";"1-chloro-2-methyl-2-propanol";"558-42-9";"C4H9ClO";"alcohols";"";"100";"25 – 75";"<20";"219";"";"";"";"";"";"";"";"";"";"";"";"";"";""
"4";"Silicon Cast Iron (14Si)";"isobutylene chlorohydrin";"1-chloro-2-methyl-2-propanol";"558-42-9";"C4H9ClO";"alcohols";"";"100";"25 – 225";"<20";"219";"";"";"";"";"";"";"";"";"";"";"";"";"";""
"5";"Steels, Carbon/ Low Alloy";"isobutylene chlorohydrin";"1-chloro-2-methyl-2-propanol";"558-42-9";"C4H9ClO";"alcohols";"";"100";"25 – 75";"<20";"219";"";"";"";"";"";"";"";"";"";"";"";"";"";""
"";"";"";"";"";"";"";"";"";"";"";"";"";"";"";"";"";"";"";"";"";"";"";"";"";""
"";"";"";"";"";"";"";"";"";"";"";"";"";"";"";"";"";"";"";"";"";"";"";"";"";""
"Corrosion Survey Database (COR•SUR) © 2002 NACE International";"";"";"";"";"";"";"";"";"";"";"";"";"";"";"";"";"";"";"";"";"";"";"";"";""
"";"";"";"";"";"";"";"";"";"";"";"";"";"";"";"";"";"";"";"";"";"";"";"";"";""
"";"";"";"";"";"";"";"";"";"";"";"";"";"";"";"";"";"";"";"";"";"";"";"";"";""

File: data/corrosion_data/TableData - 2024-11-08T185100.683.csv
sep=;
"Title: Corrosion Survey Database (COR•SUR)";"";"";"";"";"";"";"";"";"";"";"";"";"";"";"";"";"";"";"";"";"";"";"";"";""
"Table: Isopropyl alcohol";"";"";"";"";"";"";"";"";"";"";"";"";"";"";"";"";"";"";"";"";"";"";"";"";""
"DOWNLOAD SHOWS ONLY THE DISPLAYED DATA, UP TO 50 ROWS";"";"";"";"";"";"";"";"";"";"";"";"";"";"";"";"";"";"";"";"";"";"";"";"";""
"No.";"material or substance name";"exposure medium";"exposure medium synonym";"exposure medium CAS RN";"exposure medium formula";"exposure medium class";"warnings";"conc. (%)";"temp. (°F)";"corrosion rate (mil/yr)";"reference";"";"";"";"";"";"";"";"";"";"";"";"";"";""
"1";"Alloy 20-25-4Mo (904L)";"isopropyl alcohol";"2-propanol";"67-63-0";"C3H8O";"alcohols";"";">85";"25 – 125";"<2";"219";"";"";"";"";"";"";"";"";"";"";"";"";"";""
"2";"Alloy 20-25-4Mo (904L)";"isopropyl alcohol";"2-propanol";"67-63-0";"C3H8O";"alcohols";"";"100";"25 – 225";"<2";"219";"";"";"";"";"";"";"";"";"";"";"";"";"";""
"3";"Alloy 20-38-3-3Cu (20Cb3/ 825)";"isopropyl alcohol";"2-propanol";"67-63-0";"C3H8O";"alcohols";"";">85";"25 – 125";"<2";"219";"";"";"";"";"";"";"";"";"";"";"";"";"";""
"4";"Alloy 20-38-3-3Cu (20Cb3/ 825)";"isopropyl alcohol";"2-propanol";"67-63-0";"C3H8O";"alcohols";"";"100";"25 – 225";"<2";"219";"";"";"";"";"";"";"";"";"";"";"";"";"";""
"5";"Alloy 30-44-5-3W (G-30)";"isopropyl alcohol";"2-propanol";"67-63-0";"C3H8O";"alcohols";"";">85";"25 – 125";"<2";"219";"";"";"";"";"";"";"";"";"";"";"";"";"";""
"6";"Alloy 30-44-5-3W (G-30)";"isopropyl alcohol";"2-propanol";"67-63-0";"C3H8O";"alcohols";"";"100";"25 – 225";"<2";"219";"";"";"";"";"";"";"";"";"";"";"";"";"";""
"7";"Aluminum Alloy (3003/ 5154)";"isopropyl alcohol";"2-propanol";"67-63-0";"C3H8O";"alcohols";"hazardous!";"85 – 95";"25 – 125";"<2";"219,220";"";"";"";"";"";"";"";"";"";"";"";"";"";""
"8";"Aluminum Alloy (3003/ 5154)";"isopropyl alcohol";"2-propanol";"67-63-0";"C3H8O";"alcohols";"possible hazard";"100";"25 – 125";"<20";"219,220";"";"";"";"";"";"";"";"";"";"";"";"";"";""
"9";"Aluminum Alloy (3003/ 5154)";"isopropyl alcohol";"2-propanol";"67-63-0";"C3H8O";"alcohols";"possible hazard";"100";"125 – 225";">50";"219,220";"";"";"";"";"";"";"";"";"";"";"";"";"";""
"10";"Austenitic Cr-Ni Stainless Steel (18-8; 304/ 304L/ 347)";"isopropyl alcohol";"2-propanol";"67-63-0";"C3H8O";"alcohols";"";"75 – 85";"25 – 125";"<2";"219";"";"";"";"";"";"";"";"";"";"";"";"";"";""
"11";"Austenitic Cr-Ni Stainless Steel (18-8; 304/ 304L/ 347)";"isopropyl alcohol";"2-propanol";"67-63-0";"C3H8O";"alcohols";"";"100";"25 – 225";"<2";"219";"";"";"";"";"";"";"";"";"";"";"";"";"";""
"12";"Austenitic Cr-Ni-Mo Stainless Steel (17-12-3; 316L/ 317L)";"isopropyl alcohol";"2-propanol";"67-63-0";"C3H8O";"alcohols";"";">85";"25 – 125";"<2";"219";"";"";"";"";"";"";"";"";"";"";"";"";"";""
"13";"Austenitic Cr-Ni-Mo Stainless Steel (17-12-3; 316L/ 317L)";"isopropyl alcohol";"2-propanol";"67-63-0";"C3H8O";"alcohols";"";"100";"25 – 225";"<2";"219";"";"";"";"";"";"";"";"";"";"";"";"";"";""
"14";"Brass (>15Zn)";"isopropyl alcohol";"2-propanol";"67-63-0";"C3H8O";"alcohols";"";"100";"25 – 225";"<20";"219";"";"";"";"";"";"";"";"";"";"";"";"";"";""
"15";"Cast Iron, Gray/ Ductile";"isopropyl alcohol";"2-propanol";"67-63-0";"C3H8O";"alcohols";"";"100";"25 – 225";"<2";"219";"";"";"";"";"";"";"";"";"";"";"";"";"";""
"16";"Copper/ Bronze/ Low Brass";"isopropyl alcohol";"2-propanol";"67-63-0";"C3H8O";"alcohols";"";">85";"25 – 125";"<2";"219";"";"";"";"";"";"";"";"";"";"";"";"";"";""
"17";"Copper/ Bronze/ Low Brass";"isopropyl alcohol";"2-propanol";"67-63-0";"C3H8O";"alcohols";"";"100";"25 – 225";"<2";"219";"";"";"";"";"";"";"";"";"";"";"";"";"";""
"18";"Copper-Nickel";"isopropyl alcohol";"2-propanol";"67-63-0";"C3H8O";"alcohols";"";"100";"25 – 225";"<2";"219";"";"";"";"";"";"";"";"";"";"";"";"";"";""
"19";"Cr Stainless Steel (12Cr)";"isopropyl alcohol";"2-propanol";"67-63-0";"C3H8O";"alcohols";"";"100";"25 – 225";"<2";"219";"";"";"";"";"";"";"";"";"";"";"";"";"";""
"20";"Cr Stainless Steel (17Cr)";"isopropyl alcohol";"2-propanol";"67-63-0";"C3H8O";"alcohols";"";"100";"25 – 225";"<2";"219";"";"";"";"";"";"";"";"";"";"";"";"";"";""
"21";"Gold/ Platinum";"isopropyl alcohol";"2-propanol";"67-63-0";"C3H8O";"alcohols";"";">5";"25 – 225";"<2";"219";"";"";"";"";"";"";"";"";"";"";"";"";"";""
"22";"Lead";"isopropyl alcohol";"2-propanol";"67-63-0";"C3H8O";"alcohols";"";"100";"25 – 225";"<2";"219";"";"";"";"";"";"";"";"";"";"";"";"";"";""
"23";"Mo Superalloy (Ni-Cr-Fe-9Mo; 625/ 725)";"isopropyl alcohol";"2-propanol";"67-63-0";"C3H8O";"alcohols";"";"5 – 15";"25 – 75";"<2";"219";"";"";"";"";"";"";"";"";"";"";"";"";"";""
"24";"Mo Superalloy (Ni-Cr-Fe-9Mo; 625/ 725)";"isopropyl alcohol";"2-propanol";"67-63-0";"C3H8O";"alcohols";"";"100";"25 – 225";"<2";"219";"";"";"";"";"";"";"";"";"";"";"";"";"";""
"25";"Mo Superalloy (Ni-16Cr-16Mo; C276)";"isopropyl alcohol";"2-propanol";"67-63-0";"C3H8O";"alcohols";"";"5 – 15";"25 – 75";"<2";"219";"";"";"";"";"";"";"";"";"";"";"";"";"";""
"26";"Mo Superalloy (Ni-16Cr-16Mo; C276)";"isopropyl alcohol";"2-propanol";"67-63-0";"C3H8O";"alcohols";"";"100";"25 – 225";"<2";"219";"";"";"";"";"";"";"";"";"";"";"";"";"";""
"27";"Mo Superalloy (Ni-20Cr-16Mo-4W; 686)";"isopropyl alcohol";"2-propanol";"67-63-0";"C3H8O";"alcohols";"";"5 – 15";"25 – 75";"<2";"219";"";"";"";"";"";"";"";"";"";"";"";"";"";""
"28";"Mo Superalloy (Ni-20Cr-16Mo-4W; 686)";"isopropyl alcohol";"2-propanol";"67-63-0";"C3H8O";"alcohols";"";"100";"25 – 225";"<2";"219";"";"";"";"";"";"";"";"";"";"";"";"";"";""
"29";"Mo Superalloy (Ni-22Cr-16Mo; C22/ 59)";"isopropyl alcohol";"2-propanol";"67-63-0";"C3H8O";"alcohols";"";"5 – 15";"25 – 75";"<2";"219";"";"";"";"";"";"";"";"";"";"";"";"";"";""
"30";"Mo Superalloy (Ni-22Cr-16Mo; C22/ 59)";"isopropyl alcohol";"2-propanol";"67-63-0";"C3H8O";"alcohols";"";"100";"25 – 225";"<2";"219";"";"";"";"";"";"";"";"";"";"";"";"";"";""
"31";"Mo Superalloy (Ni-23Cr-16Mo-1Cu; C20000)";"isopropyl alcohol";"2-propanol";"67-63-0";"C3H8O";"alcohols";"";"5 – 15";"25 – 75";"<2";"219";"";"";"";"";"";"";"";"";"";"";"";"";"";""
"32";"Mo Superalloy (Ni-23Cr-16Mo-1Cu; C20000)";"isopropyl alcohol";"2-propanol";"67-63-0";"C3H8O";"alcohols";"";"100";"25 – 225";"<2";"219";"";"";"";"";"";"";"";"";"";"";"";"";"";""
"33";"Nickel (200)";"isopropyl alcohol";"2-propanol";"67-63-0";"C3H8O";"alcohols";"";">85";"25 – 125";"<2";"219";"";"";"";"";"";"";"";"";"";"";"";"";"";""
"34";"Nickel (200)";"isopropyl alcohol";"2-propanol";"67-63-0";"C3H8O";"alcohols";"";"100";"25 – 225";"<2";"219";"";"";"";"";"";"";"";"";"";"";"";"";"";""
"35";"Nickel Cast Iron (15-35Ni)";"isopropyl alcohol";"2-propanol";"67-63-0";"C3H8O";"alcohols";"";"100";"25 – 225";"<2";"219";"";"";"";"";"";"";"";"";"";"";"";"";"";""
"36";"Nickel-Copper (400)";"isopropyl alcohol";"2-propanol";"67-63-0";"C3H8O";"alcohols";"";">85";"25 – 125";"<2";"219";"";"";"";"";"";"";"";"";"";"";"";"";"";""
"37";"Nickel-Copper (400)";"isopropyl alcohol";"2-propanol";"67-63-0";"C3H8O";"alcohols";"";"100";"25 – 225";"<2";"219";"";"";"";"";"";"";"";"";"";"";"";"";"";""
"38";"Ni-Cr-Fe Alloy (600/ 690)";"isopropyl alcohol";"2-propanol";"67-63-0";"C3H8O";"alcohols";"";">85";"25 – 125";"<2";"219";"";"";"";"";"";"";"";"";"";"";"";"";"";""
"39";"Ni-Cr-Fe Alloy (600/ 690)";"isopropyl alcohol";"2-propanol";"67-63-0";"C3H8O";"alcohols";"";"100";"25 – 225";"<2";"219";"";"";"";"";"";"";"";"";"";"";"";"";"";""
"40";"Ni-Mo Alloy (Ni-30Mo; B-2)";"isopropyl alcohol";"2-propanol";"67-63-0";"C3H8O";"alcohols";"";"100";"25 – 225";"<2";"219";"";"";"";"";"";"";"";"";"";"";"";"";"";""
"41";"Silicon Cast Iron (14Si)";"isopropyl alcohol";"2-propanol";"67-63-0";"C3H8O";"alcohols";"";"100";"52 – 237";"<2";"218";"";"";"";"";"";"";"";"";"";"";"";"";"";""
"42";"Silver";"isopropyl alcohol";"2-propanol";"67-63-0";"C3H8O";"alcohols";"";"100";"25 – 225";"<2";"219";"";"";"";"";"";"";"";"";"";"";"";"";"";""
"43";"Steels, Carbon/ Low Alloy";"isopropyl alcohol";"2-propanol";"67-63-0";"C3H8O";"alcohols";"";"85 – 95";"25 – 125";"<20";"219";"";"";"";"";"";"";"";"";"";"";"";"";"";""
"44";"Steels, Carbon/ Low Alloy";"isopropyl alcohol";"2-propanol";"67-63-0";"C3H8O";"alcohols";"";"100";"25 – 225";"<2";"219";"";"";"";"";"";"";"";"";"";"";"";"";"";""
"45";"Superferritic Stainless Steel (26-1)";"isopropyl alcohol";"2-propanol";"67-63-0";"C3H8O";"alcohols";"";">85";"25 – 125";"<2";"219";"";"";"";"";"";"";"";"";"";"";"";"";"";""
"46";"Superferritic Stainless Steel (26-1)";"isopropyl alcohol";"2-propanol";"67-63-0";"C3H8O";"alcohols";"";"100";"25 – 225";"<2";"219";"";"";"";"";"";"";"";"";"";"";"";"";"";""
"47";"Tantalum";"isopropyl alcohol";"2-propanol";"67-63-0";"C3H8O";"alcohols";"";">5";"25 – 225";"<2";"219";"";"";"";"";"";"";"";"";"";"";"";"";"";""
"48";"Titanium, Unalloyed";"isopropyl alcohol";"2-propanol";"67-63-0";"C3H8O";"alcohols";"";"100";"25 – 225";"<2";"219";"";"";"";"";"";"";"";"";"";"";"";"";"";""
"49";"Zirconium";"isopropyl alcohol";"2-propanol";"67-63-0";"C3H8O";"alcohols";"";"100";"25 – 225";"<2";"219";"";"";"";"";"";"";"";"";"";"";"";"";"";""
"";"";"";"";"";"";"";"";"";"";"";"";"";"";"";"";"";"";"";"";"";"";"";"";"";""
"";"";"";"";"";"";"";"";"";"";"";"";"";"";"";"";"";"";"";"";"";"";"";"";"";""
"Corrosion Survey Database (COR•SUR) © 2002 NACE International";"";"";"";"";"";"";"";"";"";"";"";"";"";"";"";"";"";"";"";"";"";"";"";"";""

File: data/corrosion_data/TableData - 2024-11-08T185106.630.csv
sep=;
"Title: Corrosion Survey Database (COR•SUR)";"";"";"";"";"";"";"";"";"";"";"";"";"";"";"";"";"";"";"";"";"";"";"";"";""
"Table: Lauryl alcohol";"";"";"";"";"";"";"";"";"";"";"";"";"";"";"";"";"";"";"";"";"";"";"";"";""
"DOWNLOAD SHOWS ONLY THE DISPLAYED DATA, UP TO 50 ROWS";"";"";"";"";"";"";"";"";"";"";"";"";"";"";"";"";"";"";"";"";"";"";"";"";""
"No.";"material or substance name";"exposure medium";"exposure medium synonym";"exposure medium CAS RN";"exposure medium formula";"exposure medium class";"warnings";"conc. (%)";"temp. (°F)";"corrosion rate (mil/yr)";"reference";"";"";"";"";"";"";"";"";"";"";"";"";"";""
"1";"Alloy 20-25-4Mo (904L)";"lauryl alcohol";"1-dodecanol";"112-53-8";"C12H26O";"alcohols";"";"100";"25 – 225";"<2";"219";"";"";"";"";"";"";"";"";"";"";"";"";"";""
"2";"Alloy 20-38-3-3Cu (20Cb3/ 825)";"lauryl alcohol";"1-dodecanol";"112-53-8";"C12H26O";"alcohols";"";"100";"25 – 225";"<2";"219";"";"";"";"";"";"";"";"";"";"";"";"";"";""
"3";"Alloy 30-44-5-3W (G-30)";"lauryl alcohol";"1-dodecanol";"112-53-8";"C12H26O";"alcohols";"";"100";"25 – 225";"<2";"219";"";"";"";"";"";"";"";"";"";"";"";"";"";""
"4";"Aluminum Alloy (3003/ 5154)";"lauryl alcohol";"1-dodecanol";"112-53-8";"C12H26O";"alcohols";"hazardous!";"100";"25 – 75";"<2";"219,220";"";"";"";"";"";"";"";"";"";"";"";"";"";""
"5";"Aluminum Alloy (3003/ 5154)";"lauryl alcohol";"1-dodecanol";"112-53-8";"C12H26O";"alcohols";"possible hazard";"100";"175 – 225";">50";"219,220";"";"";"";"";"";"";"";"";"";"";"";"";"";""
"6";"Austenitic Cr-Ni Stainless Steel (18-8; 304/ 304L/ 347)";"lauryl alcohol";"1-dodecanol";"112-53-8";"C12H26O";"alcohols";"";"100";"25 – 225";"<2";"219";"";"";"";"";"";"";"";"";"";"";"";"";"";""
"7";"Austenitic Cr-Ni-Mo Stainless Steel (17-12-3; 316L/ 317L)";"lauryl alcohol";"1-dodecanol";"112-53-8";"C12H26O";"alcohols";"";"100";"25 – 225";"<2";"219";"";"";"";"";"";"";"";"";"";"";"";"";"";""
"8";"Brass (>15Zn)";"lauryl alcohol";"1-dodecanol";"112-53-8";"C12H26O";"alcohols";"";"100";"25 – 225";"<2";"219";"";"";"";"";"";"";"";"";"";"";"";"";"";""
"9";"Cast Iron, Gray/ Ductile";"lauryl alcohol";"1-dodecanol";"112-53-8";"C12H26O";"alcohols";"";"100";"25 – 225";"<2";"219";"";"";"";"";"";"";"";"";"";"";"";"";"";""
"10";"Copper/ Bronze/ Low Brass";"lauryl alcohol";"1-dodecanol";"112-53-8";"C12H26O";"alcohols";"";"100";"25 – 225";"<2";"219";"";"";"";"";"";"";"";"";"";"";"";"";"";""
"11";"Copper-Nickel";"lauryl alcohol";"1-dodecanol";"112-53-8";"C12H26O";"alcohols";"";"100";"25 – 225";"<2";"219";"";"";"";"";"";"";"";"";"";"";"";"";"";""
"12";"Cr Stainless Steel (12Cr)";"lauryl alcohol";"1-dodecanol";"112-53-8";"C12H26O";"alcohols";"";"100";"25 – 225";"<2";"219";"";"";"";"";"";"";"";"";"";"";"";"";"";""
"13";"Cr Stainless Steel (17Cr)";"lauryl alcohol";"1-dodecanol";"112-53-8";"C12H26O";"alcohols";"";"100";"25 – 225";"<2";"219";"";"";"";"";"";"";"";"";"";"";"";"";"";""
"14";"Gold/ Platinum";"lauryl alcohol";"1-dodecanol";"112-53-8";"C12H26O";"alcohols";"";"100";"25 – 225";"<2";"219";"";"";"";"";"";"";"";"";"";"";"";"";"";""
"15";"Lead";"lauryl alcohol";"1-dodecanol";"112-53-8";"C12H26O";"alcohols";"";"100";"25 – 225";"<2";"219";"";"";"";"";"";"";"";"";"";"";"";"";"";""
"16";"Mo Superalloy (Ni-Cr-Fe-9Mo; 625/ 725)";"lauryl alcohol";"1-dodecanol";"112-53-8";"C12H26O";"alcohols";"";"100";"25 – 225";"<2";"219";"";"";"";"";"";"";"";"";"";"";"";"";"";""
"17";"Mo Superalloy (Ni-16Cr-16Mo; C276)";"lauryl alcohol";"1-dodecanol";"112-53-8";"C12H26O";"alcohols";"";"100";"25 – 225";"<2";"219";"";"";"";"";"";"";"";"";"";"";"";"";"";""
"18";"Mo Superalloy (Ni-20Cr-16Mo-4W; 686)";"lauryl alcohol";"1-dodecanol";"112-53-8";"C12H26O";"alcohols";"";"100";"25 – 225";"<2";"219";"";"";"";"";"";"";"";"";"";"";"";"";"";""
"19";"Mo Superalloy (Ni-22Cr-16Mo; C22/ 59)";"lauryl alcohol";"1-dodecanol";"112-53-8";"C12H26O";"alcohols";"";"100";"25 – 225";"<2";"219";"";"";"";"";"";"";"";"";"";"";"";"";"";""
"20";"Mo Superalloy (Ni-23Cr-16Mo-1Cu; C20000)";"lauryl alcohol";"1-dodecanol";"112-53-8";"C12H26O";"alcohols";"";"100";"25 – 225";"<2";"219";"";"";"";"";"";"";"";"";"";"";"";"";"";""
"21";"Nickel (200)";"lauryl alcohol";"1-dodecanol";"112-53-8";"C12H26O";"alcohols";"";"100";"25 – 225";"<2";"219";"";"";"";"";"";"";"";"";"";"";"";"";"";""
"22";"Nickel Cast Iron (15-35Ni)";"lauryl alcohol";"1-dodecanol";"112-53-8";"C12H26O";"alcohols";"";"100";"25 – 225";"<2";"219";"";"";"";"";"";"";"";"";"";"";"";"";"";""
"23";"Nickel-Copper (400)";"lauryl alcohol";"1-dodecanol";"112-53-8";"C12H26O";"alcohols";"";"100";"25 – 225";"<2";"219";"";"";"";"";"";"";"";"";"";"";"";"";"";""
"24";"Ni-Cr-Fe Alloy (600/ 690)";"lauryl alcohol";"1-dodecanol";"112-53-8";"C12H26O";"alcohols";"";"100";"25 – 225";"<2";"219";"";"";"";"";"";"";"";"";"";"";"";"";"";""
"25";"Ni-Mo Alloy (Ni-30Mo; B-2)";"lauryl alcohol";"1-dodecanol";"112-53-8";"C12H26O";"alcohols";"";"100";"25 – 225";"<2";"219";"";"";"";"";"";"";"";"";"";"";"";"";"";""
"26";"Silicon Cast Iron (14Si)";"lauryl alcohol";"1-dodecanol";"112-53-8";"C12H26O";"alcohols";"";"100";"52 – 237";"<2";"218";"";"";"";"";"";"";"";"";"";"";"";"";"";""
"27";"Silver";"lauryl alcohol";"1-dodecanol";"112-53-8";"C12H26O";"alcohols";"";"100";"25 – 225";"<2";"219";"";"";"";"";"";"";"";"";"";"";"";"";"";""
"28";"Steels, Carbon/ Low Alloy";"lauryl alcohol";"1-dodecanol";"112-53-8";"C12H26O";"alcohols";"";"100";"25 – 225";"<2";"219";"";"";"";"";"";"";"";"";"";"";"";"";"";""
"29";"Superferritic Stainless Steel (26-1)";"lauryl alcohol";"1-dodecanol";"112-53-8";"C12H26O";"alcohols";"";"100";"25 – 225";"<2";"219";"";"";"";"";"";"";"";"";"";"";"";"";"";""
"30";"Tantalum";"lauryl alcohol";"1-dodecanol";"112-53-8";"C12H26O";"alcohols";"";"100";"25 – 225";"<2";"219";"";"";"";"";"";"";"";"";"";"";"";"";"";""
"31";"Titanium, Unalloyed";"lauryl alcohol";"1-dodecanol";"112-53-8";"C12H26O";"alcohols";"";"100";"25 – 225";"<2";"219";"";"";"";"";"";"";"";"";"";"";"";"";"";""
"32";"Zirconium";"lauryl alcohol";"1-dodecanol";"112-53-8";"C12H26O";"alcohols";"";"100";"25 – 225";"<2";"219";"";"";"";"";"";"";"";"";"";"";"";"";"";""
"";"";"";"";"";"";"";"";"";"";"";"";"";"";"";"";"";"";"";"";"";"";"";"";"";""
"";"";"";"";"";"";"";"";"";"";"";"";"";"";"";"";"";"";"";"";"";"";"";"";"";""
"Corrosion Survey Database (COR•SUR) © 2002 NACE International";"";"";"";"";"";"";"";"";"";"";"";"";"";"";"";"";"";"";"";"";"";"";"";"";""

File: data/corrosion_data/TableData - 2024-11-08T185112.892.csv
sep=;
"Title: Corrosion Survey Database (COR•SUR)";"";"";"";"";"";"";"";"";"";"";"";"";"";"";"";"";"";"";"";"";"";"";"";"";""
"Table: Methyl alcohol";"";"";"";"";"";"";"";"";"";"";"";"";"";"";"";"";"";"";"";"";"";"";"";"";""
"DOWNLOAD SHOWS ONLY THE DISPLAYED DATA, UP TO 50 ROWS";"";"";"";"";"";"";"";"";"";"";"";"";"";"";"";"";"";"";"";"";"";"";"";"";""
"No.";"material or substance name";"exposure medium";"exposure medium synonym";"exposure medium CAS RN";"exposure medium formula";"exposure medium class";"warnings";"resistance note";"conc. (%)";"temp. (°F)";"corrosion rate (mil/yr)";"test note";"reference";"";"";"";"";"";"";"";"";"";"";"";""
"1";"Alloy 20-38-3-3Cu (20Cb3/ 825)";"methyl alcohol";"methanol";"67-56-1";"CH4O";"alcohols";"";"";">5";"52 – 237";"<2";"";"70,127,218";"";"";"";"";"";"";"";"";"";"";"";""
"2";"Alloy 30-44-5-3W (G-30)";"methyl alcohol";"methanol";"67-56-1";"CH4O";"alcohols";"";"";">5";"52 – 237";"<2";"";"70,127,218";"";"";"";"";"";"";"";"";"";"";"";""
"3";"Aluminum Alloy (3003/ 5154)";"methyl alcohol";"methanol";"67-56-1";"CH4O";"alcohols";"possible hazard";"";"80 – 90";"212";"<20";"";"70,127,218,220";"";"";"";"";"";"";"";"";"";"";"";""
"4";"Aluminum Alloy (3003/ 5154)";"methyl alcohol";"methanol";"67-56-1";"CH4O";"alcohols";"hazardous!";"";"85 – 95";"52 – 237";"<20";">0.1% water";"70,127,218,220";"";"";"";"";"";"";"";"";"";"";"";""
"5";"Aluminum Alloy (3003/ 5154)";"methyl alcohol";"methanol";"67-56-1";"CH4O";"alcohols";"possible hazard";"";">85";"52 – 147";"<20";"";"70,127,218,220";"";"";"";"";"";"";"";"";"";"";"";""
"6";"Aluminum Alloy (3003/ 5154)";"methyl alcohol";"methanol";"67-56-1";"CH4O";"alcohols";"possible hazard";"";"100";"149";">50";"";"70,127,218,220";"";"";"";"";"";"";"";"";"";"";"";""
"7";"Aluminum Alloy (3003/ 5154)";"methyl alcohol";"methanol";"67-56-1";"CH4O";"alcohols";"possible hazard";"";"100";"277 – 327";">50";"";"70,127,218,220";"";"";"";"";"";"";"";"";"";"";"";""
"8";"Austenitic Cr-Ni Stainless Steel (18-8; 304/ 304L/ 347)";"methyl alcohol";"methanol";"67-56-1";"CH4O";"alcohols";"";"";"5 – 95";"52 – 237";"<20";"";"70,127,218";"";"";"";"";"";"";"";"";"";"";"";""
"9";"Austenitic Cr-Ni Stainless Steel (18-8; 304/ 304L/ 347)";"methyl alcohol";"methanol";"67-56-1";"CH4O";"alcohols";"";"";"100";"52 – 237";"<2";"";"70,127,218";"";"";"";"";"";"";"";"";"";"";"";""
"10";"Austenitic Cr-Ni-Mo Stainless Steel (17-12-3; 316L/ 317L)";"methyl alcohol";"methanol";"67-56-1";"CH4O";"alcohols";"";"";">5";"52 – 237";"<2";"";"70,127,218";"";"";"";"";"";"";"";"";"";"";"";""
"11";"Brass (>15Zn)";"methyl alcohol";"methanol";"67-56-1";"CH4O";"alcohols";"";"";">5";"52 – 237";"<20";"";"70,127,218";"";"";"";"";"";"";"";"";"";"";"";""
"12";"Cast Iron, Gray/ Ductile";"methyl alcohol";"methanol";"67-56-1";"CH4O";"alcohols";"";"";"5 – 95";"52 – 237";"<20";"no air, oxygen";"70,127,218";"";"";"";"";"";"";"";"";"";"";"";""
"13";"Cast Iron, Gray/ Ductile";"methyl alcohol";"methanol";"67-56-1";"CH4O";"alcohols";"";"";"100";"52 – 237";"<2";"";"70,127,218";"";"";"";"";"";"";"";"";"";"";"";""
"14";"Copper/ Bronze/ Low Brass";"methyl alcohol";"methanol";"67-56-1";"CH4O";"alcohols";"";"";"5 – 95";"52 – 145";"<20";"";"70,127,218";"";"";"";"";"";"";"";"";"";"";"";""
"15";"Copper/ Bronze/ Low Brass";"methyl alcohol";"methanol";"67-56-1";"CH4O";"alcohols";"";"";">5";"145 – 237";"<20";"";"70,127,218";"";"";"";"";"";"";"";"";"";"";"";""
"16";"Copper/ Bronze/ Low Brass";"methyl alcohol";"methanol";"67-56-1";"CH4O";"alcohols";"";"";"100";"52 – 145";"<2";"";"70,127,218";"";"";"";"";"";"";"";"";"";"";"";""
"17";"Gold/ Platinum";"methyl alcohol";"methanol";"67-56-1";"CH4O";"alcohols";"";"";"100";"52 – 147";"<2";"";"70,127,218";"";"";"";"";"";"";"";"";"";"";"";""
"18";"Lead";"methyl alcohol";"methanol";"67-56-1";"CH4O";"alcohols";"";"";"5 – 95";"52 – 237";"<20";">0.1% water";"70,127,218";"";"";"";"";"";"";"";"";"";"";"";""
"19";"Lead";"methyl alcohol";"methanol";"67-56-1";"CH4O";"alcohols";"";"";"100";"52 – 237";"<2";"";"70,127,218";"";"";"";"";"";"";"";"";"";"";"";""
"20";"Mo Superalloy (Ni-Cr-Fe-9Mo; 625/ 725)";"methyl alcohol";"methanol";"67-56-1";"CH4O";"alcohols";"";"";">5";"52 – 237";"<2";"";"70,127,218";"";"";"";"";"";"";"";"";"";"";"";""
"21";"Mo Superalloy (Ni-16Cr-16Mo; C276)";"methyl alcohol";"methanol";"67-56-1";"CH4O";"alcohols";"";"";">5";"52 – 237";"<2";"";"70,127,218";"";"";"";"";"";"";"";"";"";"";"";""
"22";"Mo Superalloy (Ni-20Cr-16Mo-4W; 686)";"methyl alcohol";"methanol";"67-56-1";"CH4O";"alcohols";"";"";">5";"52 – 237";"<2";"";"70,127,218";"";"";"";"";"";"";"";"";"";"";"";""
"23";"Mo Superalloy (Ni-22Cr-16Mo; C22/ 59)";"methyl alcohol";"methanol";"67-56-1";"CH4O";"alcohols";"";"";">5";"52 – 237";"<2";"";"70,127,218";"";"";"";"";"";"";"";"";"";"";"";""
"24";"Mo Superalloy (Ni-23Cr-16Mo-1Cu; C20000)";"methyl alcohol";"methanol";"67-56-1";"CH4O";"alcohols";"";"";">5";"52 – 237";"<2";"";"70,127,218";"";"";"";"";"";"";"";"";"";"";"";""
"25";"Nickel (200)";"methyl alcohol";"methanol";"67-56-1";"CH4O";"alcohols";"";"";">5";"52 – 237";"<2";"";"70,127,218";"";"";"";"";"";"";"";"";"";"";"";""
"26";"Nickel Cast Iron (15-35Ni)";"methyl alcohol";"methanol";"67-56-1";"CH4O";"alcohols";"";"";"5 – 95";"52 – 237";"<20";"";"70,127,218";"";"";"";"";"";"";"";"";"";"";"";""
"27";"Nickel Cast Iron (15-35Ni)";"methyl alcohol";"methanol";"67-56-1";"CH4O";"alcohols";"";"";"100";"52 – 237";"<2";"";"70,127,218";"";"";"";"";"";"";"";"";"";"";"";""
"28";"Nickel-Copper (400)";"methyl alcohol";"methanol";"67-56-1";"CH4O";"alcohols";"";"";">5";"52 – 237";"<2";"";"70,127,218";"";"";"";"";"";"";"";"";"";"";"";""
"29";"Ni-Cr-Fe Alloy (600/ 690)";"methyl alcohol";"methanol";"67-56-1";"CH4O";"alcohols";"";"";">5";"52 – 237";"<2";"";"70,127,218";"";"";"";"";"";"";"";"";"";"";"";""
"30";"Ni-Mo Alloy (Ni-30Mo; B-2)";"methyl alcohol";"methanol";"67-56-1";"CH4O";"alcohols";"";"";">5";"52 – 237";"<2";"";"70,127,218";"";"";"";"";"";"";"";"";"";"";"";""
"31";"Silicon Cast Iron (14Si)";"methyl alcohol";"methanol";"67-56-1";"CH4O";"alcohols";"";"";"5 – 95";"100 – 237";"<20";"";"70,127,218";"";"";"";"";"";"";"";"";"";"";"";""
"32";"Silicon Cast Iron (14Si)";"methyl alcohol";"methanol";"67-56-1";"CH4O";"alcohols";"";"";">5";"52 – 100";"<2";"";"70,127,218";"";"";"";"";"";"";"";"";"";"";"";""
"33";"Silicon Cast Iron (14Si)";"methyl alcohol";"methanol";"67-56-1";"CH4O";"alcohols";"";"";"100";"52 – 237";"<2";"";"70,127,218";"";"";"";"";"";"";"";"";"";"";"";""
"34";"Silver";"methyl alcohol";"methanol";"67-56-1";"CH4O";"alcohols";"";"";"100";"52 – 147";"<2";"";"70,127,218";"";"";"";"";"";"";"";"";"";"";"";""
"35";"Silver";"methyl alcohol";"methanol";"67-56-1";"CH4O";"alcohols";"";"";"100";"637 – 687";"<2";"up to 6700 psi";"70,127,218";"";"";"";"";"";"";"";"";"";"";"";""
"36";"Steels, Carbon/ Low Alloy";"methyl alcohol";"methanol";"67-56-1";"CH4O";"alcohols";"";"";"5 – 75";"52 – 237";"<20";"no air, oxygen; no NaCl";"70,127,218";"";"";"";"";"";"";"";"";"";"";"";""
"37";"Steels, Carbon/ Low Alloy";"methyl alcohol";"methanol";"67-56-1";"CH4O";"alcohols";"";"";"75 – 85";"52 – 237";"<2";"";"70,127,218";"";"";"";"";"";"";"";"";"";"";"";""
"38";"Steels, Carbon/ Low Alloy";"methyl alcohol";"methanol";"67-56-1";"CH4O";"alcohols";"";"";">85";"52 – 237";"<20";"";"70,127,218";"";"";"";"";"";"";"";"";"";"";"";""
"39";"Tantalum";"methyl alcohol";"methanol";"67-56-1";"CH4O";"alcohols";"";"";"100";"52 – 147";"<2";"";"70,127,218";"";"";"";"";"";"";"";"";"";"";"";""
"40";"Titanium, Unalloyed";"methyl alcohol";"methanol";"67-56-1";"CH4O";"alcohols";"";"stress cracks";">5";"52 – 237";"<2";"";"70,127,218";"";"";"";"";"";"";"";"";"";"";"";""
"41";"Zirconium";"methyl alcohol";"methanol";"67-56-1";"CH4O";"alcohols";"";"";"100";"52 – 147";"<2";"";"70,127,218";"";"";"";"";"";"";"";"";"";"";"";""
"";"";"";"";"";"";"";"";"";"";"";"";"";"";"";"";"";"";"";"";"";"";"";"";"";""
"";"";"";"";"";"";"";"";"";"";"";"";"";"";"";"";"";"";"";"";"";"";"";"";"";""
"Corrosion Survey Database (COR•SUR) © 2002 NACE International";"";"";"";"";"";"";"";"";"";"";"";"";"";"";"";"";"";"";"";"";"";"";"";"";""

File: data/corrosion_data/TableData - 2024-11-08T185129.779.csv
sep=;
"Title: Corrosion Survey Database (COR•SUR)";"";"";"";"";"";"";"";"";"";"";"";"";"";"";"";"";"";"";"";"";"";"";"";"";""
"Table: Naphthols";"";"";"";"";"";"";"";"";"";"";"";"";"";"";"";"";"";"";"";"";"";"";"";"";""
"DOWNLOAD SHOWS ONLY THE DISPLAYED DATA, UP TO 50 ROWS";"";"";"";"";"";"";"";"";"";"";"";"";"";"";"";"";"";"";"";"";"";"";"";"";""
"No.";"material or substance name";"exposure medium";"exposure medium class";"conc. (%)";"temp. (°F)";"corrosion rate (mil/yr)";"reference";"";"";"";"";"";"";"";"";"";"";"";"";"";"";"";"";"";""
"1";"Alloy 20-25-4Mo (904L)";"naphthols";"alcohols";"100";"25 – 225";"<2";"219";"";"";"";"";"";"";"";"";"";"";"";"";"";"";"";"";"";""
"2";"Alloy 20-38-3-3Cu (20Cb3/ 825)";"naphthols";"alcohols";"100";"25 – 75";"<2";"219";"";"";"";"";"";"";"";"";"";"";"";"";"";"";"";"";"";""
"3";"Alloy 30-44-5-3W (G-30)";"naphthols";"alcohols";"100";"25 – 75";"<2";"219";"";"";"";"";"";"";"";"";"";"";"";"";"";"";"";"";"";""
"4";"Aluminum Alloy (3003/ 5154)";"naphthols";"alcohols";"100";"25 – 125";"<2";"219";"";"";"";"";"";"";"";"";"";"";"";"";"";"";"";"";"";""
"5";"Aluminum Alloy (3003/ 5154)";"naphthols";"alcohols";"100";"125 – 175";"20 – 50";"219";"";"";"";"";"";"";"";"";"";"";"";"";"";"";"";"";"";""
"6";"Austenitic Cr-Ni Stainless Steel (18-8; 304/ 304L/ 347)";"naphthols";"alcohols";"100";"25 – 75";"<2";"219";"";"";"";"";"";"";"";"";"";"";"";"";"";"";"";"";"";""
"7";"Austenitic Cr-Ni Stainless Steel (18-8; 304/ 304L/ 347)";"naphthols";"alcohols";"100";"175 – 225";">50";"219";"";"";"";"";"";"";"";"";"";"";"";"";"";"";"";"";"";""
"8";"Austenitic Cr-Ni-Mo Stainless Steel (17-12-3; 316L/ 317L)";"naphthols";"alcohols";"100";"25 – 225";"<2";"219";"";"";"";"";"";"";"";"";"";"";"";"";"";"";"";"";"";""
"9";"Cast Iron, Gray/ Ductile";"naphthols";"alcohols";"100";"25 – 75";"<2";"219";"";"";"";"";"";"";"";"";"";"";"";"";"";"";"";"";"";""
"10";"Cast Iron, Gray/ Ductile";"naphthols";"alcohols";"100";"175 – 225";">50";"219";"";"";"";"";"";"";"";"";"";"";"";"";"";"";"";"";"";""
"11";"Copper/ Bronze/ Low Brass";"naphthols";"alcohols";"100";"25 – 225";"<20";"219";"";"";"";"";"";"";"";"";"";"";"";"";"";"";"";"";"";""
"12";"Copper-Nickel";"naphthols";"alcohols";"100";"25 – 225";"<20";"219";"";"";"";"";"";"";"";"";"";"";"";"";"";"";"";"";"";""
"13";"Cr Stainless Steel (12Cr)";"naphthols";"alcohols";"100";"25 – 75";"<2";"219";"";"";"";"";"";"";"";"";"";"";"";"";"";"";"";"";"";""
"14";"Cr Stainless Steel (12Cr)";"naphthols";"alcohols";"100";"175 – 225";">50";"219";"";"";"";"";"";"";"";"";"";"";"";"";"";"";"";"";"";""
"15";"Cr Stainless Steel (17Cr)";"naphthols";"alcohols";"100";"25 – 75";"<2";"219";"";"";"";"";"";"";"";"";"";"";"";"";"";"";"";"";"";""
"16";"Cr Stainless Steel (17Cr)";"naphthols";"alcohols";"100";"175 – 225";">50";"219";"";"";"";"";"";"";"";"";"";"";"";"";"";"";"";"";"";""
"17";"Gold/ Platinum";"naphthols";"alcohols";"100";"25 – 225";"<2";"219";"";"";"";"";"";"";"";"";"";"";"";"";"";"";"";"";"";""
"18";"Lead";"naphthols";"alcohols";"100";"25 – 75";"<20";"219";"";"";"";"";"";"";"";"";"";"";"";"";"";"";"";"";"";""
"19";"Nickel (200)";"naphthols";"alcohols";"100";"25 – 75";"<2";"219";"";"";"";"";"";"";"";"";"";"";"";"";"";"";"";"";"";""
"20";"Nickel Cast Iron (15-35Ni)";"naphthols";"alcohols";"100";"25 – 75";"<2";"219,220";"";"";"";"";"";"";"";"";"";"";"";"";"";"";"";"";"";""
"21";"Nickel Cast Iron (15-35Ni)";"naphthols";"alcohols";"100";"175 – 225";">50";"219,220";"";"";"";"";"";"";"";"";"";"";"";"";"";"";"";"";"";""
"22";"Nickel-Copper (400)";"naphthols";"alcohols";"100";"25 – 75";"<2";"219";"";"";"";"";"";"";"";"";"";"";"";"";"";"";"";"";"";""
"23";"Ni-Cr-Fe Alloy (600/ 690)";"naphthols";"alcohols";"100";"25 – 75";"<2";"219";"";"";"";"";"";"";"";"";"";"";"";"";"";"";"";"";"";""
"24";"Silicon Cast Iron (14Si)";"naphthols";"alcohols";"100";"52 – 102";"<2";"218";"";"";"";"";"";"";"";"";"";"";"";"";"";"";"";"";"";""
"25";"Silver";"naphthols";"alcohols";"100";"25 – 75";">50";"219";"";"";"";"";"";"";"";"";"";"";"";"";"";"";"";"";"";""
"26";"Steels, Carbon/ Low Alloy";"naphthols";"alcohols";"100";"25 – 75";"<2";"219";"";"";"";"";"";"";"";"";"";"";"";"";"";"";"";"";"";""
"27";"Steels, Carbon/ Low Alloy";"naphthols";"alcohols";"100";"175 – 225";">50";"219";"";"";"";"";"";"";"";"";"";"";"";"";"";"";"";"";"";""
"28";"Superferritic Stainless Steel (26-1)";"naphthols";"alcohols";"100";"25 – 225";"<2";"219";"";"";"";"";"";"";"";"";"";"";"";"";"";"";"";"";"";""
"29";"Tantalum";"naphthols";"alcohols";"100";"175 – 225";"<2";"219";"";"";"";"";"";"";"";"";"";"";"";"";"";"";"";"";"";""
"30";"Titanium, Unalloyed";"naphthols";"alcohols";"100";"25 – 75";">50";"219";"";"";"";"";"";"";"";"";"";"";"";"";"";"";"";"";"";""
"";"";"";"";"";"";"";"";"";"";"";"";"";"";"";"";"";"";"";"";"";"";"";"";"";""
"";"";"";"";"";"";"";"";"";"";"";"";"";"";"";"";"";"";"";"";"";"";"";"";"";""
"Corrosion Survey Database (COR•SUR) © 2002 NACE International";"";"";"";"";"";"";"";"";"";"";"";"";"";"";"";"";"";"";"";"";"";"";"";"";""
