Repository: Mahyar-rajabi94/TF_SDL

File: data/corrosion_data/TableData - 2024-11-08T185140.432.csv
sep=;
"Title: Corrosion Survey Database (COR•SUR)";"";"";"";"";"";"";"";"";"";"";"";"";"";"";"";"";"";"";"";"";"";"";"";"";""
"Table: Phenethyl alcohol";"";"";"";"";"";"";"";"";"";"";"";"";"";"";"";"";"";"";"";"";"";"";"";"";""
"DOWNLOAD SHOWS ONLY THE DISPLAYED DATA, UP TO 50 ROWS";"";"";"";"";"";"";"";"";"";"";"";"";"";"";"";"";"";"";"";"";"";"";"";"";""
"No.";"material or substance name";"exposure medium";"exposure medium synonym";"exposure medium CAS RN";"exposure medium formula";"exposure medium class";"warnings";"conc. (%)";"temp. (°F)";"corrosion rate (mil/yr)";"reference";"";"";"";"";"";"";"";"";"";"";"";"";"";""
"1";"Alloy 20-25-4Mo (904L)";"phenethyl alcohol";"benzeneethanol";"1960-12-08";"C8H10O";"alcohols";"";"100";"25 – 225";"<2";"219";"";"";"";"";"";"";"";"";"";"";"";"";"";""
"2";"Alloy 20-38-3-3Cu (20Cb3/ 825)";"phenethyl alcohol";"benzeneethanol";"1960-12-08";"C8H10O";"alcohols";"";"100";"25 – 225";"<2";"219";"";"";"";"";"";"";"";"";"";"";"";"";"";""
"3";"Alloy 30-44-5-3W (G-30)";"phenethyl alcohol";"benzeneethanol";"1960-12-08";"C8H10O";"alcohols";"";"100";"25 – 225";"<2";"219";"";"";"";"";"";"";"";"";"";"";"";"";"";""
"4";"Aluminum Alloy (3003/ 5154)";"phenethyl alcohol";"benzeneethanol";"1960-12-08";"C8H10O";"alcohols";"hazardous!";"100";"25 – 175";"<2";"219,220";"";"";"";"";"";"";"";"";"";"";"";"";"";""
"5";"Aluminum Alloy (3003/ 5154)";"phenethyl alcohol";"benzeneethanol";"1960-12-08";"C8H10O";"alcohols";"possible hazard";"100";"175 – 225";">50";"219,220";"";"";"";"";"";"";"";"";"";"";"";"";"";""
"6";"Austenitic Cr-Ni Stainless Steel (18-8; 304/ 304L/ 347)";"phenethyl alcohol";"benzeneethanol";"1960-12-08";"C8H10O";"alcohols";"";"100";"25 – 225";"<2";"219";"";"";"";"";"";"";"";"";"";"";"";"";"";""
"7";"Austenitic Cr-Ni-Mo Stainless Steel (17-12-3; 316L/ 317L)";"phenethyl alcohol";"benzeneethanol";"1960-12-08";"C8H10O";"alcohols";"";"100";"25 – 225";"<2";"219";"";"";"";"";"";"";"";"";"";"";"";"";"";""
"8";"Brass (>15Zn)";"phenethyl alcohol";"benzeneethanol";"1960-12-08";"C8H10O";"alcohols";"";"100";"25 – 225";"<2";"219";"";"";"";"";"";"";"";"";"";"";"";"";"";""
"9";"Cast Iron, Gray/ Ductile";"phenethyl alcohol";"benzeneethanol";"1960-12-08";"C8H10O";"alcohols";"";"100";"25 – 225";"<2";"219";"";"";"";"";"";"";"";"";"";"";"";"";"";""
"10";"Copper/ Bronze/ Low Brass";"phenethyl alcohol";"benzeneethanol";"1960-12-08";"C8H10O";"alcohols";"";"100";"25 – 225";"<2";"219";"";"";"";"";"";"";"";"";"";"";"";"";"";""
"11";"Copper-Nickel";"phenethyl alcohol";"benzeneethanol";"1960-12-08";"C8H10O";"alcohols";"";"100";"25 – 225";"<2";"219";"";"";"";"";"";"";"";"";"";"";"";"";"";""
"12";"Lead";"phenethyl alcohol";"benzeneethanol";"1960-12-08";"C8H10O";"alcohols";"";"100";"25 – 225";"<2";"219";"";"";"";"";"";"";"";"";"";"";"";"";"";""
"13";"Mo Superalloy (Ni-Cr-Fe-9Mo; 625/ 725)";"phenethyl alcohol";"benzeneethanol";"1960-12-08";"C8H10O";"alcohols";"";"100";"25 – 225";"<2";"219";"";"";"";"";"";"";"";"";"";"";"";"";"";""
"14";"Mo Superalloy (Ni-16Cr-16Mo; C276)";"phenethyl alcohol";"benzeneethanol";"1960-12-08";"C8H10O";"alcohols";"";"100";"25 – 225";"<2";"219";"";"";"";"";"";"";"";"";"";"";"";"";"";""
"15";"Mo Superalloy (Ni-20Cr-16Mo-4W; 686)";"phenethyl alcohol";"benzeneethanol";"1960-12-08";"C8H10O";"alcohols";"";"100";"25 – 225";"<2";"219";"";"";"";"";"";"";"";"";"";"";"";"";"";""
"16";"Mo Superalloy (Ni-22Cr-16Mo; C22/ 59)";"phenethyl alcohol";"benzeneethanol";"1960-12-08";"C8H10O";"alcohols";"";"100";"25 – 225";"<2";"219";"";"";"";"";"";"";"";"";"";"";"";"";"";""
"17";"Mo Superalloy (Ni-23Cr-16Mo-1Cu; C20000)";"phenethyl alcohol";"benzeneethanol";"1960-12-08";"C8H10O";"alcohols";"";"100";"25 – 225";"<2";"219";"";"";"";"";"";"";"";"";"";"";"";"";"";""
"18";"Nickel (200)";"phenethyl alcohol";"benzeneethanol";"1960-12-08";"C8H10O";"alcohols";"";"100";"25 – 225";"<2";"219";"";"";"";"";"";"";"";"";"";"";"";"";"";""
"19";"Nickel Cast Iron (15-35Ni)";"phenethyl alcohol";"benzeneethanol";"1960-12-08";"C8H10O";"alcohols";"";"100";"25 – 225";"<2";"219";"";"";"";"";"";"";"";"";"";"";"";"";"";""
"20";"Nickel-Copper (400)";"phenethyl alcohol";"benzeneethanol";"1960-12-08";"C8H10O";"alcohols";"";"100";"25 – 225";"<2";"219";"";"";"";"";"";"";"";"";"";"";"";"";"";""
"21";"Ni-Cr-Fe Alloy (600/ 690)";"phenethyl alcohol";"benzeneethanol";"1960-12-08";"C8H10O";"alcohols";"";"100";"25 – 225";"<2";"219";"";"";"";"";"";"";"";"";"";"";"";"";"";""
"22";"Ni-Mo Alloy (Ni-30Mo; B-2)";"phenethyl alcohol";"benzeneethanol";"1960-12-08";"C8H10O";"alcohols";"";"100";"25 – 225";"<2";"219";"";"";"";"";"";"";"";"";"";"";"";"";"";""
"23";"Silicon Cast Iron (14Si)";"phenethyl alcohol";"benzeneethanol";"1960-12-08";"C8H10O";"alcohols";"";"100";"52 – 237";"<20";"218";"";"";"";"";"";"";"";"";"";"";"";"";"";""
"24";"Silver";"phenethyl alcohol";"benzeneethanol";"1960-12-08";"C8H10O";"alcohols";"";"100";"25 – 225";"<2";"219";"";"";"";"";"";"";"";"";"";"";"";"";"";""
"25";"Steels, Carbon/ Low Alloy";"phenethyl alcohol";"benzeneethanol";"1960-12-08";"C8H10O";"alcohols";"";"100";"25 – 225";"<2";"219";"";"";"";"";"";"";"";"";"";"";"";"";"";""
"26";"Superferritic Stainless Steel (26-1)";"phenethyl alcohol";"benzeneethanol";"1960-12-08";"C8H10O";"alcohols";"";"100";"25 – 225";"<2";"219";"";"";"";"";"";"";"";"";"";"";"";"";"";""
"27";"Titanium, Unalloyed";"phenethyl alcohol";"benzeneethanol";"1960-12-08";"C8H10O";"alcohols";"";"100";"25 – 225";"<2";"219";"";"";"";"";"";"";"";"";"";"";"";"";"";""
"28";"Zirconium";"phenethyl alcohol";"benzeneethanol";"1960-12-08";"C8H10O";"alcohols";"";"100";"25 – 225";"<2";"219";"";"";"";"";"";"";"";"";"";"";"";"";"";""
"";"";"";"";"";"";"";"";"";"";"";"";"";"";"";"";"";"";"";"";"";"";"";"";"";""
"";"";"";"";"";"";"";"";"";"";"";"";"";"";"";"";"";"";"";"";"";"";"";"";"";""
"Corrosion Survey Database (COR•SUR) © 2002 NACE International";"";"";"";"";"";"";"";"";"";"";"";"";"";"";"";"";"";"";"";"";"";"";"";"";""

File: data/corrosion_data/TableData - 2024-11-08T185144.775.csv
sep=;
"Title: Corrosion Survey Database (COR•SUR)";"";"";"";"";"";"";"";"";"";"";"";"";"";"";"";"";"";"";"";"";"";"";"";"";""
"Table: Polyglycerol";"";"";"";"";"";"";"";"";"";"";"";"";"";"";"";"";"";"";"";"";"";"";"";"";""
"DOWNLOAD SHOWS ONLY THE DISPLAYED DATA, UP TO 50 ROWS";"";"";"";"";"";"";"";"";"";"";"";"";"";"";"";"";"";"";"";"";"";"";"";"";""
"No.";"material or substance name";"exposure medium";"exposure medium class";"conc. (%)";"temp. (°F)";"corrosion rate (mil/yr)";"reference";"";"";"";"";"";"";"";"";"";"";"";"";"";"";"";"";"";""
"1";"Alloy 20-25-4Mo (904L)";"polyglycerol";"alcohols";"100";"25 – 225";"<2";"219";"";"";"";"";"";"";"";"";"";"";"";"";"";"";"";"";"";""
"2";"Alloy 20-38-3-3Cu (20Cb3/ 825)";"polyglycerol";"alcohols";"100";"25 – 225";"<2";"219";"";"";"";"";"";"";"";"";"";"";"";"";"";"";"";"";"";""
"3";"Alloy 30-44-5-3W (G-30)";"polyglycerol";"alcohols";"100";"25 – 225";"<2";"219";"";"";"";"";"";"";"";"";"";"";"";"";"";"";"";"";"";""
"4";"Aluminum Alloy (3003/ 5154)";"polyglycerol";"alcohols";"100";"25 – 75";"<2";"219";"";"";"";"";"";"";"";"";"";"";"";"";"";"";"";"";"";""
"5";"Austenitic Cr-Ni Stainless Steel (18-8; 304/ 304L/ 347)";"polyglycerol";"alcohols";"100";"25 – 225";"<2";"219";"";"";"";"";"";"";"";"";"";"";"";"";"";"";"";"";"";""
"6";"Austenitic Cr-Ni-Mo Stainless Steel (17-12-3; 316L/ 317L)";"polyglycerol";"alcohols";"100";"25 – 225";"<2";"219";"";"";"";"";"";"";"";"";"";"";"";"";"";"";"";"";"";""
"7";"Brass (>15Zn)";"polyglycerol";"alcohols";"100";"25 – 225";"<2";"219";"";"";"";"";"";"";"";"";"";"";"";"";"";"";"";"";"";""
"8";"Cast Iron, Gray/ Ductile";"polyglycerol";"alcohols";"100";"25 – 225";"<2";"219";"";"";"";"";"";"";"";"";"";"";"";"";"";"";"";"";"";""
"9";"Copper/ Bronze/ Low Brass";"polyglycerol";"alcohols";"100";"25 – 225";"<2";"219";"";"";"";"";"";"";"";"";"";"";"";"";"";"";"";"";"";""
"10";"Copper-Nickel";"polyglycerol";"alcohols";"100";"25 – 225";"<2";"219";"";"";"";"";"";"";"";"";"";"";"";"";"";"";"";"";"";""
"11";"Cr Stainless Steel (12Cr)";"polyglycerol";"alcohols";"100";"25 – 225";"<2";"219";"";"";"";"";"";"";"";"";"";"";"";"";"";"";"";"";"";""
"12";"Cr Stainless Steel (17Cr)";"polyglycerol";"alcohols";"100";"25 – 225";"<2";"219";"";"";"";"";"";"";"";"";"";"";"";"";"";"";"";"";"";""
"13";"Lead";"polyglycerol";"alcohols";"100";"25 – 75";"<2";"219";"";"";"";"";"";"";"";"";"";"";"";"";"";"";"";"";"";""
"14";"Mo Superalloy (Ni-Cr-Fe-9Mo; 625/ 725)";"polyglycerol";"alcohols";"100";"25 – 75";"<2";"219";"";"";"";"";"";"";"";"";"";"";"";"";"";"";"";"";"";""
"15";"Mo Superalloy (Ni-16Cr-16Mo; C276)";"polyglycerol";"alcohols";"100";"25 – 75";"<2";"219";"";"";"";"";"";"";"";"";"";"";"";"";"";"";"";"";"";""
"16";"Mo Superalloy (Ni-20Cr-16Mo-4W; 686)";"polyglycerol";"alcohols";"100";"25 – 75";"<2";"219";"";"";"";"";"";"";"";"";"";"";"";"";"";"";"";"";"";""
"17";"Mo Superalloy (Ni-22Cr-16Mo; C22/ 59)";"polyglycerol";"alcohols";"100";"25 – 75";"<2";"219";"";"";"";"";"";"";"";"";"";"";"";"";"";"";"";"";"";""
"18";"Mo Superalloy (Ni-23Cr-16Mo-1Cu; C20000)";"polyglycerol";"alcohols";"100";"25 – 75";"<2";"219";"";"";"";"";"";"";"";"";"";"";"";"";"";"";"";"";"";""
"19";"Nickel (200)";"polyglycerol";"alcohols";"100";"25 – 225";"<2";"219";"";"";"";"";"";"";"";"";"";"";"";"";"";"";"";"";"";""
"20";"Nickel Cast Iron (15-35Ni)";"polyglycerol";"alcohols";"100";"25 – 225";"<2";"219";"";"";"";"";"";"";"";"";"";"";"";"";"";"";"";"";"";""
"21";"Nickel-Copper (400)";"polyglycerol";"alcohols";"100";"25 – 225";"<2";"219";"";"";"";"";"";"";"";"";"";"";"";"";"";"";"";"";"";""
"22";"Ni-Cr-Fe Alloy (600/ 690)";"polyglycerol";"alcohols";"100";"25 – 75";"<2";"219";"";"";"";"";"";"";"";"";"";"";"";"";"";"";"";"";"";""
"23";"Ni-Mo Alloy (Ni-30Mo; B-2)";"polyglycerol";"alcohols";"100";"25 – 75";"<2";"219";"";"";"";"";"";"";"";"";"";"";"";"";"";"";"";"";"";""
"24";"Silicon Cast Iron (14Si)";"polyglycerol";"alcohols";"100";"52 – 237";"<2";"218";"";"";"";"";"";"";"";"";"";"";"";"";"";"";"";"";"";""
"25";"Silver";"polyglycerol";"alcohols";"100";"25 – 75";"<2";"219";"";"";"";"";"";"";"";"";"";"";"";"";"";"";"";"";"";""
"26";"Steels, Carbon/ Low Alloy";"polyglycerol";"alcohols";"100";"25 – 225";"<2";"219";"";"";"";"";"";"";"";"";"";"";"";"";"";"";"";"";"";""
"27";"Superferritic Stainless Steel (26-1)";"polyglycerol";"alcohols";"100";"25 – 225";"<2";"219";"";"";"";"";"";"";"";"";"";"";"";"";"";"";"";"";"";""
"28";"Titanium, Unalloyed";"polyglycerol";"alcohols";"100";"25 – 75";"<2";"219";"";"";"";"";"";"";"";"";"";"";"";"";"";"";"";"";"";""
"29";"Zirconium";"polyglycerol";"alcohols";"100";"25 – 75";"<2";"219";"";"";"";"";"";"";"";"";"";"";"";"";"";"";"";"";"";""
"";"";"";"";"";"";"";"";"";"";"";"";"";"";"";"";"";"";"";"";"";"";"";"";"";""
"";"";"";"";"";"";"";"";"";"";"";"";"";"";"";"";"";"";"";"";"";"";"";"";"";""
"Corrosion Survey Database (COR•SUR) © 2002 NACE International";"";"";"";"";"";"";"";"";"";"";"";"";"";"";"";"";"";"";"";"";"";"";"";"";""

File: data/corrosion_data/TableData - 2024-11-08T185155.302.csv
sep=;
"Title: Corrosion Survey Database (COR•SUR)";"";"";"";"";"";"";"";"";"";"";"";"";"";"";"";"";"";"";"";"";"";"";"";"";""
"Table: 1,3-Propanediol";"";"";"";"";"";"";"";"";"";"";"";"";"";"";"";"";"";"";"";"";"";"";"";"";""
"DOWNLOAD SHOWS ONLY THE DISPLAYED DATA, UP TO 50 ROWS";"";"";"";"";"";"";"";"";"";"";"";"";"";"";"";"";"";"";"";"";"";"";"";"";""
"No.";"material or substance name";"exposure medium";"exposure medium class";"conc. (%)";"temp. (°F)";"corrosion rate (mil/yr)";"reference";"";"";"";"";"";"";"";"";"";"";"";"";"";"";"";"";"";""
"1";"Alloy 20-25-4Mo (904L)";"1,3-propanediol";"alcohols";"100";"25 – 225";"<2";"219";"";"";"";"";"";"";"";"";"";"";"";"";"";"";"";"";"";""
"2";"Alloy 20-38-3-3Cu (20Cb3/ 825)";"1,3-propanediol";"alcohols";"100";"25 – 225";"<2";"219";"";"";"";"";"";"";"";"";"";"";"";"";"";"";"";"";"";""
"3";"Alloy 30-44-5-3W (G-30)";"1,3-propanediol";"alcohols";"100";"25 – 225";"<2";"219";"";"";"";"";"";"";"";"";"";"";"";"";"";"";"";"";"";""
"4";"Aluminum Alloy (3003/ 5154)";"1,3-propanediol";"alcohols";"100";"25 – 225";"<2";"219";"";"";"";"";"";"";"";"";"";"";"";"";"";"";"";"";"";""
"5";"Austenitic Cr-Ni Stainless Steel (18-8; 304/ 304L/ 347)";"1,3-propanediol";"alcohols";"100";"25 – 225";"<2";"219";"";"";"";"";"";"";"";"";"";"";"";"";"";"";"";"";"";""
"6";"Austenitic Cr-Ni-Mo Stainless Steel (17-12-3; 316L/ 317L)";"1,3-propanediol";"alcohols";"100";"25 – 225";"<2";"219";"";"";"";"";"";"";"";"";"";"";"";"";"";"";"";"";"";""
"7";"Brass (>15Zn)";"1,3-propanediol";"alcohols";"100";"25 – 225";"<2";"219";"";"";"";"";"";"";"";"";"";"";"";"";"";"";"";"";"";""
"8";"Cast Iron, Gray/ Ductile";"1,3-propanediol";"alcohols";"100";"25 – 225";"<2";"219";"";"";"";"";"";"";"";"";"";"";"";"";"";"";"";"";"";""
"9";"Copper/ Bronze/ Low Brass";"1,3-propanediol";"alcohols";"100";"25 – 225";"<2";"219";"";"";"";"";"";"";"";"";"";"";"";"";"";"";"";"";"";""
"10";"Copper-Nickel";"1,3-propanediol";"alcohols";"100";"25 – 225";"<2";"219";"";"";"";"";"";"";"";"";"";"";"";"";"";"";"";"";"";""
"11";"Cr Stainless Steel (17Cr)";"1,3-propanediol";"alcohols";"100";"25 – 225";"<2";"219";"";"";"";"";"";"";"";"";"";"";"";"";"";"";"";"";"";""
"12";"Lead";"1,3-propanediol";"alcohols";"100";"25 – 225";"<2";"219";"";"";"";"";"";"";"";"";"";"";"";"";"";"";"";"";"";""
"13";"Mo Superalloy (Ni-Cr-Fe-9Mo; 625/ 725)";"1,3-propanediol";"alcohols";"100";"25 – 225";"<2";"219";"";"";"";"";"";"";"";"";"";"";"";"";"";"";"";"";"";""
"14";"Mo Superalloy (Ni-16Cr-16Mo; C276)";"1,3-propanediol";"alcohols";"100";"25 – 225";"<2";"219";"";"";"";"";"";"";"";"";"";"";"";"";"";"";"";"";"";""
"15";"Mo Superalloy (Ni-20Cr-16Mo-4W; 686)";"1,3-propanediol";"alcohols";"100";"25 – 225";"<2";"219";"";"";"";"";"";"";"";"";"";"";"";"";"";"";"";"";"";""
"16";"Mo Superalloy (Ni-22Cr-16Mo; C22/ 59)";"1,3-propanediol";"alcohols";"100";"25 – 225";"<2";"219";"";"";"";"";"";"";"";"";"";"";"";"";"";"";"";"";"";""
"17";"Mo Superalloy (Ni-23Cr-16Mo-1Cu; C20000)";"1,3-propanediol";"alcohols";"100";"25 – 225";"<2";"219";"";"";"";"";"";"";"";"";"";"";"";"";"";"";"";"";"";""
"18";"Nickel (200)";"1,3-propanediol";"alcohols";"100";"25 – 225";"<2";"219";"";"";"";"";"";"";"";"";"";"";"";"";"";"";"";"";"";""
"19";"Nickel Cast Iron (15-35Ni)";"1,3-propanediol";"alcohols";"100";"25 – 225";"<2";"219";"";"";"";"";"";"";"";"";"";"";"";"";"";"";"";"";"";""
"20";"Nickel-Copper (400)";"1,3-propanediol";"alcohols";"100";"25 – 225";"<2";"219";"";"";"";"";"";"";"";"";"";"";"";"";"";"";"";"";"";""
"21";"Ni-Cr-Fe Alloy (600/ 690)";"1,3-propanediol";"alcohols";"100";"25 – 225";"<2";"219";"";"";"";"";"";"";"";"";"";"";"";"";"";"";"";"";"";""
"22";"Ni-Mo Alloy (Ni-30Mo; B-2)";"1,3-propanediol";"alcohols";"100";"25 – 225";"<2";"219";"";"";"";"";"";"";"";"";"";"";"";"";"";"";"";"";"";""
"23";"Silicon Cast Iron (14Si)";"1,3-propanediol";"alcohols";"100";"52 – 237";"<2";"218";"";"";"";"";"";"";"";"";"";"";"";"";"";"";"";"";"";""
"24";"Silver";"1,3-propanediol";"alcohols";"100";"25 – 225";"<2";"219";"";"";"";"";"";"";"";"";"";"";"";"";"";"";"";"";"";""
"25";"Steels, Carbon/ Low Alloy";"1,3-propanediol";"alcohols";">85";"25 – 75";"<2";"219";"";"";"";"";"";"";"";"";"";"";"";"";"";"";"";"";"";""
"26";"Steels, Carbon/ Low Alloy";"1,3-propanediol";"alcohols";"100";"25 – 225";"<2";"219";"";"";"";"";"";"";"";"";"";"";"";"";"";"";"";"";"";""
"27";"Superferritic Stainless Steel (26-1)";"1,3-propanediol";"alcohols";"100";"25 – 225";"<2";"219";"";"";"";"";"";"";"";"";"";"";"";"";"";"";"";"";"";""
"28";"Titanium, Unalloyed";"1,3-propanediol";"alcohols";"100";"25 – 225";"<2";"219";"";"";"";"";"";"";"";"";"";"";"";"";"";"";"";"";"";""
"29";"Zirconium";"1,3-propanediol";"alcohols";"100";"25 – 225";"<2";"219";"";"";"";"";"";"";"";"";"";"";"";"";"";"";"";"";"";""
"";"";"";"";"";"";"";"";"";"";"";"";"";"";"";"";"";"";"";"";"";"";"";"";"";""
"";"";"";"";"";"";"";"";"";"";"";"";"";"";"";"";"";"";"";"";"";"";"";"";"";""
"Corrosion Survey Database (COR•SUR) © 2002 NACE International";"";"";"";"";"";"";"";"";"";"";"";"";"";"";"";"";"";"";"";"";"";"";"";"";""

File: data/corrosion_data/TableData - 2024-11-08T185209.932.csv
sep=;
"Title: Corrosion Survey Database (COR•SUR)";"";"";"";"";"";"";"";"";"";"";"";"";"";"";"";"";"";"";"";"";"";"";"";"";""
"Table: Sorbitol";"";"";"";"";"";"";"";"";"";"";"";"";"";"";"";"";"";"";"";"";"";"";"";"";""
"DOWNLOAD SHOWS ONLY THE DISPLAYED DATA, UP TO 50 ROWS";"";"";"";"";"";"";"";"";"";"";"";"";"";"";"";"";"";"";"";"";"";"";"";"";""
"No.";"material or substance name";"exposure medium";"exposure medium synonym";"exposure medium CAS RN";"exposure medium formula";"exposure medium class";"conc. (%)";"temp. (°F)";"corrosion rate (mil/yr)";"reference";"";"";"";"";"";"";"";"";"";"";"";"";"";"";""
"1";"Alloy 20-25-4Mo (904L)";"sorbitol";"d-glucitol";"50-70-4";"C6H14O6";"alcohols";"5 – 95";"25 – 225";"<2";"219";"";"";"";"";"";"";"";"";"";"";"";"";"";"";""
"2";"Alloy 20-38-3-3Cu (20Cb3/ 825)";"sorbitol";"d-glucitol";"50-70-4";"C6H14O6";"alcohols";"5 – 95";"25 – 225";"<2";"219,220";"";"";"";"";"";"";"";"";"";"";"";"";"";"";""
"3";"Alloy 20-38-3-3Cu (20Cb3/ 825)";"sorbitol";"d-glucitol";"50-70-4";"C6H14O6";"alcohols";"100";"230 – 275";"<2";"219,220";"";"";"";"";"";"";"";"";"";"";"";"";"";"";""
"4";"Alloy 30-44-5-3W (G-30)";"sorbitol";"d-glucitol";"50-70-4";"C6H14O6";"alcohols";"5 – 95";"25 – 225";"<2";"219,220";"";"";"";"";"";"";"";"";"";"";"";"";"";"";""
"5";"Alloy 30-44-5-3W (G-30)";"sorbitol";"d-glucitol";"50-70-4";"C6H14O6";"alcohols";"100";"230 – 275";"<2";"219,220";"";"";"";"";"";"";"";"";"";"";"";"";"";"";""
"6";"Aluminum Alloy (3003/ 5154)";"sorbitol";"d-glucitol";"50-70-4";"C6H14O6";"alcohols";"5 – 95";"25 – 225";"<2";"219,220";"";"";"";"";"";"";"";"";"";"";"";"";"";"";""
"7";"Austenitic Cr-Ni-Mo Stainless Steel (17-12-3; 316L/ 317L)";"sorbitol";"d-glucitol";"50-70-4";"C6H14O6";"alcohols";"5 – 95";"25 – 225";"<2";"219";"";"";"";"";"";"";"";"";"";"";"";"";"";"";""
"8";"Cast Iron, Gray/ Ductile";"sorbitol";"d-glucitol";"50-70-4";"C6H14O6";"alcohols";"5 – 95";"25 – 225";"<2";"219,220";"";"";"";"";"";"";"";"";"";"";"";"";"";"";""
"9";"Cast Iron, Gray/ Ductile";"sorbitol";"d-glucitol";"50-70-4";"C6H14O6";"alcohols";"100";"230 – 325";"<2";"219,220";"";"";"";"";"";"";"";"";"";"";"";"";"";"";""
"10";"Copper/ Bronze/ Low Brass";"sorbitol";"d-glucitol";"50-70-4";"C6H14O6";"alcohols";"5 – 95";"25 – 225";"<2";"219";"";"";"";"";"";"";"";"";"";"";"";"";"";"";""
"11";"Copper-Nickel";"sorbitol";"d-glucitol";"50-70-4";"C6H14O6";"alcohols";"5 – 95";"25 – 225";"<2";"219";"";"";"";"";"";"";"";"";"";"";"";"";"";"";""
"12";"Gold/ Platinum";"sorbitol";"d-glucitol";"50-70-4";"C6H14O6";"alcohols";"5 – 95";"25 – 225";"<2";"219";"";"";"";"";"";"";"";"";"";"";"";"";"";"";""
"13";"Nickel (200)";"sorbitol";"d-glucitol";"50-70-4";"C6H14O6";"alcohols";"5 – 95";"25 – 225";"<2";"219";"";"";"";"";"";"";"";"";"";"";"";"";"";"";""
"14";"Nickel-Copper (400)";"sorbitol";"d-glucitol";"50-70-4";"C6H14O6";"alcohols";"5 – 95";"25 – 225";"<2";"219";"";"";"";"";"";"";"";"";"";"";"";"";"";"";""
"15";"Ni-Cr-Fe Alloy (600/ 690)";"sorbitol";"d-glucitol";"50-70-4";"C6H14O6";"alcohols";"5 – 95";"25 – 225";"<2";"219";"";"";"";"";"";"";"";"";"";"";"";"";"";"";""
"16";"Silicon Cast Iron (14Si)";"sorbitol";"d-glucitol";"50-70-4";"C6H14O6";"alcohols";"100";"230 – 237";"<20";"218,220";"";"";"";"";"";"";"";"";"";"";"";"";"";"";""
"17";"Silver";"sorbitol";"d-glucitol";"50-70-4";"C6H14O6";"alcohols";"5 – 95";"25 – 225";"<2";"219";"";"";"";"";"";"";"";"";"";"";"";"";"";"";""
"18";"Steels, Carbon/ Low Alloy";"sorbitol";"d-glucitol";"50-70-4";"C6H14O6";"alcohols";"5 – 95";"25 – 225";"<2";"219,220";"";"";"";"";"";"";"";"";"";"";"";"";"";"";""
"19";"Steels, Carbon/ Low Alloy";"sorbitol";"d-glucitol";"50-70-4";"C6H14O6";"alcohols";"100";"230 – 325";"<2";"219,220";"";"";"";"";"";"";"";"";"";"";"";"";"";"";""
"20";"Superferritic Stainless Steel (26-1)";"sorbitol";"d-glucitol";"50-70-4";"C6H14O6";"alcohols";"5 – 95";"25 – 225";"<2";"219";"";"";"";"";"";"";"";"";"";"";"";"";"";"";""
"21";"Tantalum";"sorbitol";"d-glucitol";"50-70-4";"C6H14O6";"alcohols";"5 – 95";"25 – 225";"<2";"219";"";"";"";"";"";"";"";"";"";"";"";"";"";"";""
"22";"Zirconium";"sorbitol";"d-glucitol";"50-70-4";"C6H14O6";"alcohols";"5 – 95";"25 – 225";"<2";"219";"";"";"";"";"";"";"";"";"";"";"";"";"";"";""
"";"";"";"";"";"";"";"";"";"";"";"";"";"";"";"";"";"";"";"";"";"";"";"";"";""
"";"";"";"";"";"";"";"";"";"";"";"";"";"";"";"";"";"";"";"";"";"";"";"";"";""
"Corrosion Survey Database (COR•SUR) © 2002 NACE International";"";"";"";"";"";"";"";"";"";"";"";"";"";"";"";"";"";"";"";"";"";"";"";"";""

File: data/corrosion_data/TableData - 2024-11-08T185232.511.csv
sep=;
"Title: Corrosion Survey Database (COR•SUR)";"";"";"";"";"";"";"";"";"";"";"";"";"";"";"";"";"";"";"";"";"";"";"";"";""
"Table: Thioamyl alcohol";"";"";"";"";"";"";"";"";"";"";"";"";"";"";"";"";"";"";"";"";"";"";"";"";""
"DOWNLOAD SHOWS ONLY THE DISPLAYED DATA, UP TO 50 ROWS";"";"";"";"";"";"";"";"";"";"";"";"";"";"";"";"";"";"";"";"";"";"";"";"";""
"No.";"material or substance name";"exposure medium";"exposure medium class";"conc. (%)";"temp. (°F)";"corrosion rate (mil/yr)";"reference";"";"";"";"";"";"";"";"";"";"";"";"";"";"";"";"";"";""
"1";"Alloy 20-25-4Mo (904L)";"thioamyl alcohol";"alcohols";"100";"25 – 225";"<2";"219";"";"";"";"";"";"";"";"";"";"";"";"";"";"";"";"";"";""
"2";"Alloy 20-38-3-3Cu (20Cb3/ 825)";"thioamyl alcohol";"alcohols";"100";"25 – 225";"<2";"219";"";"";"";"";"";"";"";"";"";"";"";"";"";"";"";"";"";""
"3";"Alloy 30-44-5-3W (G-30)";"thioamyl alcohol";"alcohols";"100";"25 – 225";"<2";"219";"";"";"";"";"";"";"";"";"";"";"";"";"";"";"";"";"";""
"4";"Aluminum Alloy (3003/ 5154)";"thioamyl alcohol";"alcohols";"100";"25 – 75";"<2";"219";"";"";"";"";"";"";"";"";"";"";"";"";"";"";"";"";"";""
"5";"Austenitic Cr-Ni Stainless Steel (18-8; 304/ 304L/ 347)";"thioamyl alcohol";"alcohols";"100";"25 – 225";"<2";"219";"";"";"";"";"";"";"";"";"";"";"";"";"";"";"";"";"";""
"6";"Austenitic Cr-Ni-Mo Stainless Steel (17-12-3; 316L/ 317L)";"thioamyl alcohol";"alcohols";"100";"25 – 225";"<2";"219";"";"";"";"";"";"";"";"";"";"";"";"";"";"";"";"";"";""
"7";"Brass (>15Zn)";"thioamyl alcohol";"alcohols";"100";"25 – 225";"<2";"219";"";"";"";"";"";"";"";"";"";"";"";"";"";"";"";"";"";""
"8";"Cast Iron, Gray/ Ductile";"thioamyl alcohol";"alcohols";"100";"25 – 225";"<2";"219";"";"";"";"";"";"";"";"";"";"";"";"";"";"";"";"";"";""
"9";"Copper/ Bronze/ Low Brass";"thioamyl alcohol";"alcohols";"100";"25 – 225";"<2";"219";"";"";"";"";"";"";"";"";"";"";"";"";"";"";"";"";"";""
"10";"Copper-Nickel";"thioamyl alcohol";"alcohols";"100";"25 – 225";"<2";"219";"";"";"";"";"";"";"";"";"";"";"";"";"";"";"";"";"";""
"11";"Lead";"thioamyl alcohol";"alcohols";"100";"25 – 225";"<2";"219";"";"";"";"";"";"";"";"";"";"";"";"";"";"";"";"";"";""
"12";"Mo Superalloy (Ni-Cr-Fe-9Mo; 625/ 725)";"thioamyl alcohol";"alcohols";"100";"25 – 225";"<2";"219";"";"";"";"";"";"";"";"";"";"";"";"";"";"";"";"";"";""
"13";"Mo Superalloy (Ni-16Cr-16Mo; C276)";"thioamyl alcohol";"alcohols";"100";"25 – 225";"<2";"219";"";"";"";"";"";"";"";"";"";"";"";"";"";"";"";"";"";""
"14";"Mo Superalloy (Ni-20Cr-16Mo-4W; 686)";"thioamyl alcohol";"alcohols";"100";"25 – 225";"<2";"219";"";"";"";"";"";"";"";"";"";"";"";"";"";"";"";"";"";""
"15";"Mo Superalloy (Ni-22Cr-16Mo; C22/ 59)";"thioamyl alcohol";"alcohols";"100";"25 – 225";"<2";"219";"";"";"";"";"";"";"";"";"";"";"";"";"";"";"";"";"";""
"16";"Mo Superalloy (Ni-23Cr-16Mo-1Cu; C20000)";"thioamyl alcohol";"alcohols";"100";"25 – 225";"<2";"219";"";"";"";"";"";"";"";"";"";"";"";"";"";"";"";"";"";""
"17";"Nickel (200)";"thioamyl alcohol";"alcohols";"100";"25 – 225";"<2";"219";"";"";"";"";"";"";"";"";"";"";"";"";"";"";"";"";"";""
"18";"Nickel Cast Iron (15-35Ni)";"thioamyl alcohol";"alcohols";"100";"25 – 225";"<2";"219";"";"";"";"";"";"";"";"";"";"";"";"";"";"";"";"";"";""
"19";"Nickel-Copper (400)";"thioamyl alcohol";"alcohols";"100";"25 – 225";"<2";"219";"";"";"";"";"";"";"";"";"";"";"";"";"";"";"";"";"";""
"20";"Ni-Cr-Fe Alloy (600/ 690)";"thioamyl alcohol";"alcohols";"100";"25 – 225";"<2";"219";"";"";"";"";"";"";"";"";"";"";"";"";"";"";"";"";"";""
"21";"Ni-Mo Alloy (Ni-30Mo; B-2)";"thioamyl alcohol";"alcohols";"100";"25 – 225";"<2";"219";"";"";"";"";"";"";"";"";"";"";"";"";"";"";"";"";"";""
"22";"Silicon Cast Iron (14Si)";"thioamyl alcohol";"alcohols";"100";"52 – 237";"<20";"218";"";"";"";"";"";"";"";"";"";"";"";"";"";"";"";"";"";""
"23";"Silver";"thioamyl alcohol";"alcohols";"100";"25 – 225";"<2";"219";"";"";"";"";"";"";"";"";"";"";"";"";"";"";"";"";"";""
"24";"Steels, Carbon/ Low Alloy";"thioamyl alcohol";"alcohols";"100";"25 – 225";"<2";"219";"";"";"";"";"";"";"";"";"";"";"";"";"";"";"";"";"";""
"25";"Superferritic Stainless Steel (26-1)";"thioamyl alcohol";"alcohols";"100";"25 – 225";"<2";"219";"";"";"";"";"";"";"";"";"";"";"";"";"";"";"";"";"";""
"26";"Titanium, Unalloyed";"thioamyl alcohol";"alcohols";"100";"25 – 225";"<2";"219";"";"";"";"";"";"";"";"";"";"";"";"";"";"";"";"";"";""
"27";"Zirconium";"thioamyl alcohol";"alcohols";"100";"25 – 225";"<2";"219";"";"";"";"";"";"";"";"";"";"";"";"";"";"";"";"";"";""
"";"";"";"";"";"";"";"";"";"";"";"";"";"";"";"";"";"";"";"";"";"";"";"";"";""
"";"";"";"";"";"";"";"";"";"";"";"";"";"";"";"";"";"";"";"";"";"";"";"";"";""
"Corrosion Survey Database (COR•SUR) © 2002 NACE International";"";"";"";"";"";"";"";"";"";"";"";"";"";"";"";"";"";"";"";"";"";"";"";"";""

File: data/corrosion_data/TableData - 2024-11-08T185244.026.csv
sep=;
"Title: Corrosion Survey Database (COR•SUR)";"";"";"";"";"";"";"";"";"";"";"";"";"";"";"";"";"";"";"";"";"";"";"";"";""
"Table: Acetaldehyde";"";"";"";"";"";"";"";"";"";"";"";"";"";"";"";"";"";"";"";"";"";"";"";"";""
"DOWNLOAD SHOWS ONLY THE DISPLAYED DATA, UP TO 50 ROWS";"";"";"";"";"";"";"";"";"";"";"";"";"";"";"";"";"";"";"";"";"";"";"";"";""
"No.";"material or substance name";"exposure medium";"exposure medium synonym";"exposure medium CAS RN";"exposure medium formula";"exposure medium class";"conc. (%)";"temp. (°F)";"corrosion rate (mil/yr)";"test note";"reference";"";"";"";"";"";"";"";"";"";"";"";"";"";""
"1";"Alloy 20-25-4Mo (904L)";"acetaldehyde";"ethanal";"75-07-0";"C2H4O";"aldehydes";">5";"25 – 225";"<2";"";"1,208,219";"";"";"";"";"";"";"";"";"";"";"";"";"";""
"2";"Alloy 20-38-3-3Cu (20Cb3/ 825)";"acetaldehyde";"ethanal";"75-07-0";"C2H4O";"aldehydes";">5";"25 – 225";"<2";"";"1,208,219";"";"";"";"";"";"";"";"";"";"";"";"";"";""
"3";"Alloy 30-44-5-3W (G-30)";"acetaldehyde";"ethanal";"75-07-0";"C2H4O";"aldehydes";">5";"25 – 225";"<2";"";"1,208,219";"";"";"";"";"";"";"";"";"";"";"";"";"";""
"4";"Aluminum Alloy (3003/ 5154)";"acetaldehyde";"ethanal";"75-07-0";"C2H4O";"aldehydes";"5 – 15";"25 – 225";"<2";"";"1,208,219";"";"";"";"";"";"";"";"";"";"";"";"";"";""
"5";"Aluminum Alloy (3003/ 5154)";"acetaldehyde";"ethanal";"75-07-0";"C2H4O";"aldehydes";">5";"25 – 75";"<2";"";"1,208,219";"";"";"";"";"";"";"";"";"";"";"";"";"";""
"6";"Aluminum Alloy (3003/ 5154)";"acetaldehyde";"ethanal";"75-07-0";"C2H4O";"aldehydes";"85 – 95";"25 – 225";"<2";"";"1,208,219";"";"";"";"";"";"";"";"";"";"";"";"";"";""
"7";"Austenitic Cr-Ni Stainless Steel (18-8; 304/ 304L/ 347)";"acetaldehyde";"ethanal";"75-07-0";"C2H4O";"aldehydes";">5";"25 – 125";"<2";"";"1,208,219";"";"";"";"";"";"";"";"";"";"";"";"";"";""
"8";"Austenitic Cr-Ni-Mo Stainless Steel (17-12-3; 316L/ 317L)";"acetaldehyde";"ethanal";"75-07-0";"C2H4O";"aldehydes";">5";"25 – 225";"<2";"";"1,208,219";"";"";"";"";"";"";"";"";"";"";"";"";"";""
"9";"Brass (>15Zn)";"acetaldehyde";"ethanal";"75-07-0";"C2H4O";"aldehydes";">5";"25 – 225";"<2";"";"1,208,219";"";"";"";"";"";"";"";"";"";"";"";"";"";""
"10";"Cast Iron, Gray/ Ductile";"acetaldehyde";"ethanal";"75-07-0";"C2H4O";"aldehydes";"5 – 15";"25 – 75";"20 – 50";"";"1,208,219";"";"";"";"";"";"";"";"";"";"";"";"";"";""
"11";"Cast Iron, Gray/ Ductile";"acetaldehyde";"ethanal";"75-07-0";"C2H4O";"aldehydes";"100";"25 – 125";"<2";"";"1,208,219";"";"";"";"";"";"";"";"";"";"";"";"";"";""
"12";"Copper/ Bronze/ Low Brass";"acetaldehyde";"ethanal";"75-07-0";"C2H4O";"aldehydes";">5";"25 – 225";"<2";"";"1,208,219";"";"";"";"";"";"";"";"";"";"";"";"";"";""
"13";"Copper-Nickel";"acetaldehyde";"ethanal";"75-07-0";"C2H4O";"aldehydes";">5";"25 – 225";"<2";"";"1,208,219";"";"";"";"";"";"";"";"";"";"";"";"";"";""
"14";"Cr Stainless Steel (12Cr)";"acetaldehyde";"ethanal";"75-07-0";"C2H4O";"aldehydes";"100";"25 – 125";"<2";"";"1,208,219";"";"";"";"";"";"";"";"";"";"";"";"";"";""
"15";"Cr Stainless Steel (17Cr)";"acetaldehyde";"ethanal";"75-07-0";"C2H4O";"aldehydes";"100";"25 – 125";"<2";"";"1,208,219";"";"";"";"";"";"";"";"";"";"";"";"";"";""
"16";"Gold/ Platinum";"acetaldehyde";"ethanal";"75-07-0";"C2H4O";"aldehydes";"100";"25 – 75";"<2";"";"1,208,219";"";"";"";"";"";"";"";"";"";"";"";"";"";""
"17";"Lead";"acetaldehyde";"ethanal";"75-07-0";"C2H4O";"aldehydes";"5 – 15";"25 – 225";"<2";"";"1,208,219";"";"";"";"";"";"";"";"";"";"";"";"";"";""
"18";"Lead";"acetaldehyde";"ethanal";"75-07-0";"C2H4O";"aldehydes";">5";"25 – 75";"<2";"";"1,208,219";"";"";"";"";"";"";"";"";"";"";"";"";"";""
"19";"Lead";"acetaldehyde";"ethanal";"75-07-0";"C2H4O";"aldehydes";"85 – 95";"25 – 225";"<2";"";"1,208,219";"";"";"";"";"";"";"";"";"";"";"";"";"";""
"20";"Mo Superalloy (Ni-Cr-Fe-9Mo; 625/ 725)";"acetaldehyde";"ethanal";"75-07-0";"C2H4O";"aldehydes";">5";"25 – 225";"<2";"";"1,208,219";"";"";"";"";"";"";"";"";"";"";"";"";"";""
"21";"Mo Superalloy (Ni-16Cr-16Mo; C276)";"acetaldehyde";"ethanal";"75-07-0";"C2H4O";"aldehydes";">5";"25 – 225";"<2";"";"1,208,219";"";"";"";"";"";"";"";"";"";"";"";"";"";""
"22";"Mo Superalloy (Ni-20Cr-16Mo-4W; 686)";"acetaldehyde";"ethanal";"75-07-0";"C2H4O";"aldehydes";">5";"25 – 225";"<2";"";"1,208,219";"";"";"";"";"";"";"";"";"";"";"";"";"";""
"23";"Mo Superalloy (Ni-22Cr-16Mo; C22/ 59)";"acetaldehyde";"ethanal";"75-07-0";"C2H4O";"aldehydes";">5";"25 – 225";"<2";"";"1,208,219";"";"";"";"";"";"";"";"";"";"";"";"";"";""
"24";"Mo Superalloy (Ni-23Cr-16Mo-1Cu; C20000)";"acetaldehyde";"ethanal";"75-07-0";"C2H4O";"aldehydes";">5";"25 – 225";"<2";"";"1,208,219";"";"";"";"";"";"";"";"";"";"";"";"";"";""
"25";"Nickel (200)";"acetaldehyde";"ethanal";"75-07-0";"C2H4O";"aldehydes";"100";"25 – 500";"<2";"";"1,208,219";"";"";"";"";"";"";"";"";"";"";"";"";"";""
"26";"Nickel Cast Iron (15-35Ni)";"acetaldehyde";"ethanal";"75-07-0";"C2H4O";"aldehydes";"100";"25 – 125";"<2";"";"1,208,219";"";"";"";"";"";"";"";"";"";"";"";"";"";""
"27";"Nickel-Copper (400)";"acetaldehyde";"ethanal";"75-07-0";"C2H4O";"aldehydes";"100";"25 – 225";"<2";"";"1,208,219";"";"";"";"";"";"";"";"";"";"";"";"";"";""
"28";"Ni-Cr-Fe Alloy (600/ 690)";"acetaldehyde";"ethanal";"75-07-0";"C2H4O";"aldehydes";"100";"25 – 75";"<2";"";"1,208,219";"";"";"";"";"";"";"";"";"";"";"";"";"";""
"29";"Silicon Cast Iron (14Si)";"acetaldehyde";"ethanal";"75-07-0";"C2H4O";"aldehydes";">5";"52 – 237";"<2";"no air, oxygen";"1,208,218";"";"";"";"";"";"";"";"";"";"";"";"";"";""
"30";"Silver";"acetaldehyde";"ethanal";"75-07-0";"C2H4O";"aldehydes";"100";"25 – 225";"<2";"";"1,208,219";"";"";"";"";"";"";"";"";"";"";"";"";"";""
"31";"Silver";"acetaldehyde";"ethanal";"75-07-0";"C2H4O";"aldehydes";"100";"275 – 325";"<2";"";"1,208,219";"";"";"";"";"";"";"";"";"";"";"";"";"";""
"32";"Silver";"acetaldehyde";"ethanal";"75-07-0";"C2H4O";"aldehydes";"100";"375 – 425";"<20";"";"1,208,219";"";"";"";"";"";"";"";"";"";"";"";"";"";""
"33";"Silver";"acetaldehyde";"ethanal";"75-07-0";"C2H4O";"aldehydes";"100";"475 – 752";"<20";"";"1,208,219";"";"";"";"";"";"";"";"";"";"";"";"";"";""
"34";"Steels, Carbon/ Low Alloy";"acetaldehyde";"ethanal";"75-07-0";"C2H4O";"aldehydes";"5 – 15";"25 – 75";"20 – 50";"";"1,208,219";"";"";"";"";"";"";"";"";"";"";"";"";"";""
"35";"Steels, Carbon/ Low Alloy";"acetaldehyde";"ethanal";"75-07-0";"C2H4O";"aldehydes";"100";"25 – 175";"<2";"";"1,208,219";"";"";"";"";"";"";"";"";"";"";"";"";"";""
"36";"Superferritic Stainless Steel (26-1)";"acetaldehyde";"ethanal";"75-07-0";"C2H4O";"aldehydes";"100";"25 – 125";"<2";"";"1,208,219";"";"";"";"";"";"";"";"";"";"";"";"";"";""
"";"";"";"";"";"";"";"";"";"";"";"";"";"";"";"";"";"";"";"";"";"";"";"";"";""
"";"";"";"";"";"";"";"";"";"";"";"";"";"";"";"";"";"";"";"";"";"";"";"";"";""
"Corrosion Survey Database (COR•SUR) © 2002 NACE International";"";"";"";"";"";"";"";"";"";"";"";"";"";"";"";"";"";"";"";"";"";"";"";"";""

File: data/corrosion_data/TableData - 2024-11-08T185250.085.csv
sep=;
"Title: Corrosion Survey Database (COR•SUR)";"";"";"";"";"";"";"";"";"";"";"";"";"";"";"";"";"";"";"";"";"";"";"";"";""
"Table: Acrolein";"";"";"";"";"";"";"";"";"";"";"";"";"";"";"";"";"";"";"";"";"";"";"";"";""
"DOWNLOAD SHOWS ONLY THE DISPLAYED DATA, UP TO 50 ROWS";"";"";"";"";"";"";"";"";"";"";"";"";"";"";"";"";"";"";"";"";"";"";"";"";""
"No.";"material or substance name";"exposure medium";"exposure medium synonym";"exposure medium CAS RN";"exposure medium formula";"exposure medium class";"resistance note";"conc. (%)";"temp. (°F)";"corrosion rate (mil/yr)";"test note";"reference";"";"";"";"";"";"";"";"";"";"";"";"";""
"1";"Alloy 20-38-3-3Cu (20Cb3/ 825)";"acrolein";"2-propenal";"107-02-8";"C3H4O";"aldehydes";"";"5 – 15";"25 – 225";"<2";"";"219";"";"";"";"";"";"";"";"";"";"";"";"";""
"2";"Alloy 20-38-3-3Cu (20Cb3/ 825)";"acrolein";"2-propenal";"107-02-8";"C3H4O";"aldehydes";"";"100";"25 – 225";"<20";"";"219";"";"";"";"";"";"";"";"";"";"";"";"";""
"3";"Alloy 30-44-5-3W (G-30)";"acrolein";"2-propenal";"107-02-8";"C3H4O";"aldehydes";"";"5 – 15";"25 – 225";"<2";"";"219";"";"";"";"";"";"";"";"";"";"";"";"";""
"4";"Alloy 30-44-5-3W (G-30)";"acrolein";"2-propenal";"107-02-8";"C3H4O";"aldehydes";"";"100";"25 – 225";"<20";"";"219";"";"";"";"";"";"";"";"";"";"";"";"";""
"5";"Aluminum Alloy (3003/ 5154)";"acrolein";"2-propenal";"107-02-8";"C3H4O";"aldehydes";"";"5 – 15";"25 – 125";"<20";"";"219,220";"";"";"";"";"";"";"";"";"";"";"";"";""
"6";"Aluminum Alloy (3003/ 5154)";"acrolein";"2-propenal";"107-02-8";"C3H4O";"aldehydes";"";"15 – 35";"25 – 75";"<20";"";"219,220";"";"";"";"";"";"";"";"";"";"";"";"";""
"7";"Aluminum Alloy (3003/ 5154)";"acrolein";"2-propenal";"107-02-8";"C3H4O";"aldehydes";"";"100";"0 – 122";"<2";"";"219,220";"";"";"";"";"";"";"";"";"";"";"";"";""
"8";"Aluminum Alloy (3003/ 5154)";"acrolein";"2-propenal";"107-02-8";"C3H4O";"aldehydes";"";"100";"122 – 225";"<20";"";"219,220";"";"";"";"";"";"";"";"";"";"";"";"";""
"9";"Austenitic Cr-Ni Stainless Steel (18-8; 304/ 304L/ 347)";"acrolein";"2-propenal";"107-02-8";"C3H4O";"aldehydes";"";"5 – 15";"25 – 225";"<2";"";"219";"";"";"";"";"";"";"";"";"";"";"";"";""
"10";"Austenitic Cr-Ni Stainless Steel (18-8; 304/ 304L/ 347)";"acrolein";"2-propenal";"107-02-8";"C3H4O";"aldehydes";"";"100";"25 – 225";"<20";"";"219";"";"";"";"";"";"";"";"";"";"";"";"";""
"11";"Austenitic Cr-Ni-Mo Stainless Steel (17-12-3; 316L/ 317L)";"acrolein";"2-propenal";"107-02-8";"C3H4O";"aldehydes";"";"5 – 15";"25 – 225";"<2";"";"219";"";"";"";"";"";"";"";"";"";"";"";"";""
"12";"Austenitic Cr-Ni-Mo Stainless Steel (17-12-3; 316L/ 317L)";"acrolein";"2-propenal";"107-02-8";"C3H4O";"aldehydes";"";"100";"25 – 225";"<20";"";"219";"";"";"";"";"";"";"";"";"";"";"";"";""
"13";"Brass (>15Zn)";"acrolein";"2-propenal";"107-02-8";"C3H4O";"aldehydes";"";"5 – 15";"25 – 125";"<20";"";"219";"";"";"";"";"";"";"";"";"";"";"";"";""
"14";"Brass (>15Zn)";"acrolein";"2-propenal";"107-02-8";"C3H4O";"aldehydes";"";"100";"25 – 225";"<20";"";"219";"";"";"";"";"";"";"";"";"";"";"";"";""
"15";"Cast Iron, Gray/ Ductile";"acrolein";"2-propenal";"107-02-8";"C3H4O";"aldehydes";"";"100";"25 – 225";"<20";"";"219";"";"";"";"";"";"";"";"";"";"";"";"";""
"16";"Copper/ Bronze/ Low Brass";"acrolein";"2-propenal";"107-02-8";"C3H4O";"aldehydes";"";"5 – 15";"25 – 125";"<20";"";"219";"";"";"";"";"";"";"";"";"";"";"";"";""
"17";"Copper/ Bronze/ Low Brass";"acrolein";"2-propenal";"107-02-8";"C3H4O";"aldehydes";"";"100";"25 – 225";"<20";"";"219";"";"";"";"";"";"";"";"";"";"";"";"";""
"18";"Cr Stainless Steel (12Cr)";"acrolein";"2-propenal";"107-02-8";"C3H4O";"aldehydes";"";"5 – 15";"25 – 125";"<20";"";"219";"";"";"";"";"";"";"";"";"";"";"";"";""
"19";"Cr Stainless Steel (12Cr)";"acrolein";"2-propenal";"107-02-8";"C3H4O";"aldehydes";"";"100";"25 – 225";"<20";"";"219";"";"";"";"";"";"";"";"";"";"";"";"";""
"20";"Cr Stainless Steel (17Cr)";"acrolein";"2-propenal";"107-02-8";"C3H4O";"aldehydes";"";"5 – 15";"25 – 125";"<20";"";"219";"";"";"";"";"";"";"";"";"";"";"";"";""
"21";"Cr Stainless Steel (17Cr)";"acrolein";"2-propenal";"107-02-8";"C3H4O";"aldehydes";"";"100";"25 – 225";"<20";"";"219";"";"";"";"";"";"";"";"";"";"";"";"";""
"22";"Gold/ Platinum";"acrolein";"2-propenal";"107-02-8";"C3H4O";"aldehydes";"";"100";"25 – 225";"<2";"";"219";"";"";"";"";"";"";"";"";"";"";"";"";""
"23";"Lead";"acrolein";"2-propenal";"107-02-8";"C3H4O";"aldehydes";"pitting";"5 – 15";"25 – 125";"<20";"";"219";"";"";"";"";"";"";"";"";"";"";"";"";""
"24";"Lead";"acrolein";"2-propenal";"107-02-8";"C3H4O";"aldehydes";"";"100";"25 – 75";"<2";"";"219";"";"";"";"";"";"";"";"";"";"";"";"";""
"25";"Mo Superalloy (Ni-Cr-Fe-9Mo; 625/ 725)";"acrolein";"2-propenal";"107-02-8";"C3H4O";"aldehydes";"";"100";"25 – 225";"<20";"";"219";"";"";"";"";"";"";"";"";"";"";"";"";""
"26";"Mo Superalloy (Ni-16Cr-16Mo; C276)";"acrolein";"2-propenal";"107-02-8";"C3H4O";"aldehydes";"";"100";"25 – 225";"<20";"";"219";"";"";"";"";"";"";"";"";"";"";"";"";""
"27";"Mo Superalloy (Ni-20Cr-16Mo-4W; 686)";"acrolein";"2-propenal";"107-02-8";"C3H4O";"aldehydes";"";"100";"25 – 225";"<20";"";"219";"";"";"";"";"";"";"";"";"";"";"";"";""
"28";"Mo Superalloy (Ni-22Cr-16Mo; C22/ 59)";"acrolein";"2-propenal";"107-02-8";"C3H4O";"aldehydes";"";"100";"25 – 225";"<20";"";"219";"";"";"";"";"";"";"";"";"";"";"";"";""
"29";"Mo Superalloy (Ni-23Cr-16Mo-1Cu; C20000)";"acrolein";"2-propenal";"107-02-8";"C3H4O";"aldehydes";"";"100";"25 – 225";"<20";"";"219";"";"";"";"";"";"";"";"";"";"";"";"";""
"30";"Nickel (200)";"acrolein";"2-propenal";"107-02-8";"C3H4O";"aldehydes";"";"100";"25 – 225";"<20";"";"219";"";"";"";"";"";"";"";"";"";"";"";"";""
"31";"Nickel Cast Iron (15-35Ni)";"acrolein";"2-propenal";"107-02-8";"C3H4O";"aldehydes";"";"100";"25 – 225";"<20";"";"219";"";"";"";"";"";"";"";"";"";"";"";"";""
"32";"Nickel-Copper (400)";"acrolein";"2-propenal";"107-02-8";"C3H4O";"aldehydes";"";"100";"25 – 225";"<20";"";"219";"";"";"";"";"";"";"";"";"";"";"";"";""
"33";"Ni-Cr-Fe Alloy (600/ 690)";"acrolein";"2-propenal";"107-02-8";"C3H4O";"aldehydes";"";"100";"25 – 225";"<20";"";"219";"";"";"";"";"";"";"";"";"";"";"";"";""
"34";"Ni-Mo Alloy (Ni-30Mo; B-2)";"acrolein";"2-propenal";"107-02-8";"C3H4O";"aldehydes";"";"100";"25 – 225";"<20";"";"219";"";"";"";"";"";"";"";"";"";"";"";"";""
"35";"Silicon Cast Iron (14Si)";"acrolein";"2-propenal";"107-02-8";"C3H4O";"aldehydes";"";"5 – 15";"52 – 147";"<20";"no air, oxygen";"218";"";"";"";"";"";"";"";"";"";"";"";"";""
"36";"Silicon Cast Iron (14Si)";"acrolein";"2-propenal";"107-02-8";"C3H4O";"aldehydes";"";"100";"52 – 237";"<20";"";"218";"";"";"";"";"";"";"";"";"";"";"";"";""
"37";"Silver";"acrolein";"2-propenal";"107-02-8";"C3H4O";"aldehydes";"";"5 – 35";"25 – 75";"<2";"";"219";"";"";"";"";"";"";"";"";"";"";"";"";""
"38";"Silver";"acrolein";"2-propenal";"107-02-8";"C3H4O";"aldehydes";"";"100";"25 – 225";"<2";"";"219";"";"";"";"";"";"";"";"";"";"";"";"";""
"39";"Steels, Carbon/ Low Alloy";"acrolein";"2-propenal";"107-02-8";"C3H4O";"aldehydes";"";"5 – 15";"25 – 125";"<20";"";"219";"";"";"";"";"";"";"";"";"";"";"";"";""
"40";"Steels, Carbon/ Low Alloy";"acrolein";"2-propenal";"107-02-8";"C3H4O";"aldehydes";"";"100";"25 – 225";"<20";"";"219";"";"";"";"";"";"";"";"";"";"";"";"";""
"41";"Tantalum";"acrolein";"2-propenal";"107-02-8";"C3H4O";"aldehydes";"";"100";"25 – 225";"<2";"";"219";"";"";"";"";"";"";"";"";"";"";"";"";""
"42";"Titanium, Unalloyed";"acrolein";"2-propenal";"107-02-8";"C3H4O";"aldehydes";"";"100";"25 – 225";"<2";"";"219";"";"";"";"";"";"";"";"";"";"";"";"";""
"43";"Zirconium";"acrolein";"2-propenal";"107-02-8";"C3H4O";"aldehydes";"";"100";"25 – 225";"<2";"";"219";"";"";"";"";"";"";"";"";"";"";"";"";""
"";"";"";"";"";"";"";"";"";"";"";"";"";"";"";"";"";"";"";"";"";"";"";"";"";""
"";"";"";"";"";"";"";"";"";"";"";"";"";"";"";"";"";"";"";"";"";"";"";"";"";""
"Corrosion Survey Database (COR•SUR) © 2002 NACE International";"";"";"";"";"";"";"";"";"";"";"";"";"";"";"";"";"";"";"";"";"";"";"";"";""
