Repository: Mahyar-rajabi94/TF_SDL

File: data/corrosion_data/TableData - 2024-11-08T185259.787.csv
sep=;
"Title: Corrosion Survey Database (COR•SUR)";"";"";"";"";"";"";"";"";"";"";"";"";"";"";"";"";"";"";"";"";"";"";"";"";""
"Table: Benzaldehyde";"";"";"";"";"";"";"";"";"";"";"";"";"";"";"";"";"";"";"";"";"";"";"";"";""
"DOWNLOAD SHOWS ONLY THE DISPLAYED DATA, UP TO 50 ROWS";"";"";"";"";"";"";"";"";"";"";"";"";"";"";"";"";"";"";"";"";"";"";"";"";""
"No.";"material or substance name";"exposure medium";"exposure medium synonym";"exposure medium CAS RN";"exposure medium formula";"exposure medium class";"conc. (%)";"temp. (°F)";"corrosion rate (mil/yr)";"reference";"";"";"";"";"";"";"";"";"";"";"";"";"";"";""
"1";"Alloy 20-25-4Mo (904L)";"benzaldehyde";"benzenecarboxaldehyde";"100-52-7";"C7H6O";"aldehydes";"100";"0 – 375";"<2";"163,219";"";"";"";"";"";"";"";"";"";"";"";"";"";"";""
"2";"Alloy 20-25-6Mo (254SMO/ 6XN)";"benzaldehyde";"benzenecarboxaldehyde";"100-52-7";"C7H6O";"aldehydes";"100";"0 – 212";"<2";"163";"";"";"";"";"";"";"";"";"";"";"";"";"";"";""
"3";"Alloy 20-38-3-3Cu (20Cb3/ 825)";"benzaldehyde";"benzenecarboxaldehyde";"100-52-7";"C7H6O";"aldehydes";"100";"0 – 375";"<2";"163,219";"";"";"";"";"";"";"";"";"";"";"";"";"";"";""
"4";"Alloy 30-44-5-3W (G-30)";"benzaldehyde";"benzenecarboxaldehyde";"100-52-7";"C7H6O";"aldehydes";"100";"0 – 375";"<2";"163,219";"";"";"";"";"";"";"";"";"";"";"";"";"";"";""
"5";"Aluminum Alloy (3003/ 5154)";"benzaldehyde";"benzenecarboxaldehyde";"100-52-7";"C7H6O";"aldehydes";"100";"25 – 375";"<2";"219";"";"";"";"";"";"";"";"";"";"";"";"";"";"";""
"6";"Austenitic Cr-Ni Stainless Steel (18-8; 304/ 304L/ 347)";"benzaldehyde";"benzenecarboxaldehyde";"100-52-7";"C7H6O";"aldehydes";"100";"25 – 375";"<2";"219";"";"";"";"";"";"";"";"";"";"";"";"";"";"";""
"7";"Austenitic Cr-Ni-Mo Stainless Steel (17-12-3; 316L/ 317L)";"benzaldehyde";"benzenecarboxaldehyde";"100-52-7";"C7H6O";"aldehydes";"100";"25 – 375";"<2";"219";"";"";"";"";"";"";"";"";"";"";"";"";"";"";""
"8";"Brass (>15Zn)";"benzaldehyde";"benzenecarboxaldehyde";"100-52-7";"C7H6O";"aldehydes";"100";"25 – 225";"<20";"219,220";"";"";"";"";"";"";"";"";"";"";"";"";"";"";""
"9";"Cast Iron, Gray/ Ductile";"benzaldehyde";"benzenecarboxaldehyde";"100-52-7";"C7H6O";"aldehydes";"100";"25 – 225";"<2";"219";"";"";"";"";"";"";"";"";"";"";"";"";"";"";""
"10";"Copper/ Bronze/ Low Brass";"benzaldehyde";"benzenecarboxaldehyde";"100-52-7";"C7H6O";"aldehydes";"100";"25 – 225";"<20";"219,220";"";"";"";"";"";"";"";"";"";"";"";"";"";"";""
"11";"Copper-Nickel";"benzaldehyde";"benzenecarboxaldehyde";"100-52-7";"C7H6O";"aldehydes";"100";"25 – 225";"<20";"219";"";"";"";"";"";"";"";"";"";"";"";"";"";"";""
"12";"Cr Stainless Steel (12Cr)";"benzaldehyde";"benzenecarboxaldehyde";"100-52-7";"C7H6O";"aldehydes";"100";"25 – 225";"<2";"219";"";"";"";"";"";"";"";"";"";"";"";"";"";"";""
"13";"Cr Stainless Steel (17Cr)";"benzaldehyde";"benzenecarboxaldehyde";"100-52-7";"C7H6O";"aldehydes";"100";"25 – 225";"<2";"219";"";"";"";"";"";"";"";"";"";"";"";"";"";"";""
"14";"Duplex Stainless Steel (25-6-3)";"benzaldehyde";"benzenecarboxaldehyde";"100-52-7";"C7H6O";"aldehydes";"100";"0 – 212";"<2";"163";"";"";"";"";"";"";"";"";"";"";"";"";"";"";""
"15";"Gold/ Platinum";"benzaldehyde";"benzenecarboxaldehyde";"100-52-7";"C7H6O";"aldehydes";"100";"25 – 225";"<2";"219";"";"";"";"";"";"";"";"";"";"";"";"";"";"";""
"16";"Lead";"benzaldehyde";"benzenecarboxaldehyde";"100-52-7";"C7H6O";"aldehydes";"100";"25 – 75";">50";"219";"";"";"";"";"";"";"";"";"";"";"";"";"";"";""
"17";"Mo Superalloy (Ni-Cr-Fe-9Mo; 625/ 725)";"benzaldehyde";"benzenecarboxaldehyde";"100-52-7";"C7H6O";"aldehydes";"100";"25 – 225";"<2";"219";"";"";"";"";"";"";"";"";"";"";"";"";"";"";""
"18";"Mo Superalloy (Ni-16Cr-16Mo; C276)";"benzaldehyde";"benzenecarboxaldehyde";"100-52-7";"C7H6O";"aldehydes";"100";"25 – 225";"<2";"219";"";"";"";"";"";"";"";"";"";"";"";"";"";"";""
"19";"Mo Superalloy (Ni-20Cr-16Mo-4W; 686)";"benzaldehyde";"benzenecarboxaldehyde";"100-52-7";"C7H6O";"aldehydes";"100";"25 – 225";"<2";"219";"";"";"";"";"";"";"";"";"";"";"";"";"";"";""
"20";"Mo Superalloy (Ni-22Cr-16Mo; C22/ 59)";"benzaldehyde";"benzenecarboxaldehyde";"100-52-7";"C7H6O";"aldehydes";"100";"25 – 225";"<2";"219";"";"";"";"";"";"";"";"";"";"";"";"";"";"";""
"21";"Mo Superalloy (Ni-23Cr-16Mo-1Cu; C20000)";"benzaldehyde";"benzenecarboxaldehyde";"100-52-7";"C7H6O";"aldehydes";"100";"25 – 225";"<2";"219";"";"";"";"";"";"";"";"";"";"";"";"";"";"";""
"22";"Nickel (200)";"benzaldehyde";"benzenecarboxaldehyde";"100-52-7";"C7H6O";"aldehydes";"100";"75 – 325";"<2";"219";"";"";"";"";"";"";"";"";"";"";"";"";"";"";""
"23";"Nickel Cast Iron (15-35Ni)";"benzaldehyde";"benzenecarboxaldehyde";"100-52-7";"C7H6O";"aldehydes";"100";"25 – 225";"<2";"219";"";"";"";"";"";"";"";"";"";"";"";"";"";"";""
"24";"Nickel-Copper (400)";"benzaldehyde";"benzenecarboxaldehyde";"100-52-7";"C7H6O";"aldehydes";"100";"25 – 375";"<20";"219";"";"";"";"";"";"";"";"";"";"";"";"";"";"";""
"25";"Ni-Cr-Fe Alloy (600/ 690)";"benzaldehyde";"benzenecarboxaldehyde";"100-52-7";"C7H6O";"aldehydes";"100";"25 – 325";"<2";"219";"";"";"";"";"";"";"";"";"";"";"";"";"";"";""
"26";"Ni-Mo Alloy (Ni-30Mo; B-2)";"benzaldehyde";"benzenecarboxaldehyde";"100-52-7";"C7H6O";"aldehydes";"100";"25 – 225";"<2";"219";"";"";"";"";"";"";"";"";"";"";"";"";"";"";""
"27";"Silicon Cast Iron (14Si)";"benzaldehyde";"benzenecarboxaldehyde";"100-52-7";"C7H6O";"aldehydes";"100";"52 – 372";"<2";"218";"";"";"";"";"";"";"";"";"";"";"";"";"";"";""
"28";"Silver";"benzaldehyde";"benzenecarboxaldehyde";"100-52-7";"C7H6O";"aldehydes";"100";"25 – 175";"<20";"219";"";"";"";"";"";"";"";"";"";"";"";"";"";"";""
"29";"Silver";"benzaldehyde";"benzenecarboxaldehyde";"100-52-7";"C7H6O";"aldehydes";"100";"175 – 225";">50";"219";"";"";"";"";"";"";"";"";"";"";"";"";"";"";""
"30";"Steels, Carbon/ Low Alloy";"benzaldehyde";"benzenecarboxaldehyde";"100-52-7";"C7H6O";"aldehydes";"100";"25 – 225";"<2";"219";"";"";"";"";"";"";"";"";"";"";"";"";"";"";""
"31";"Superferritic Stainless Steel (26-1)";"benzaldehyde";"benzenecarboxaldehyde";"100-52-7";"C7H6O";"aldehydes";"100";"25 – 225";"<2";"219";"";"";"";"";"";"";"";"";"";"";"";"";"";"";""
"32";"Tantalum";"benzaldehyde";"benzenecarboxaldehyde";"100-52-7";"C7H6O";"aldehydes";"100";"25 – 225";"<2";"219";"";"";"";"";"";"";"";"";"";"";"";"";"";"";""
"33";"Titanium, Unalloyed";"benzaldehyde";"benzenecarboxaldehyde";"100-52-7";"C7H6O";"aldehydes";"100";"25 – 75";"<2";"219";"";"";"";"";"";"";"";"";"";"";"";"";"";"";""
"34";"Zirconium";"benzaldehyde";"benzenecarboxaldehyde";"100-52-7";"C7H6O";"aldehydes";"100";"25 – 225";"<2";"219";"";"";"";"";"";"";"";"";"";"";"";"";"";"";""
"";"";"";"";"";"";"";"";"";"";"";"";"";"";"";"";"";"";"";"";"";"";"";"";"";""
"";"";"";"";"";"";"";"";"";"";"";"";"";"";"";"";"";"";"";"";"";"";"";"";"";""
"Corrosion Survey Database (COR•SUR) © 2002 NACE International";"";"";"";"";"";"";"";"";"";"";"";"";"";"";"";"";"";"";"";"";"";"";"";"";""

File: data/corrosion_data/TableData - 2024-11-08T185308.719.csv
sep=;
"Title: Corrosion Survey Database (COR•SUR)";"";"";"";"";"";"";"";"";"";"";"";"";"";"";"";"";"";"";"";"";"";"";"";"";""
"Table: Caproaldehyde";"";"";"";"";"";"";"";"";"";"";"";"";"";"";"";"";"";"";"";"";"";"";"";"";""
"DOWNLOAD SHOWS ONLY THE DISPLAYED DATA, UP TO 50 ROWS";"";"";"";"";"";"";"";"";"";"";"";"";"";"";"";"";"";"";"";"";"";"";"";"";""
"No.";"material or substance name";"exposure medium";"exposure medium synonym";"exposure medium CAS RN";"exposure medium formula";"exposure medium class";"conc. (%)";"temp. (°F)";"corrosion rate (mil/yr)";"reference";"";"";"";"";"";"";"";"";"";"";"";"";"";"";""
"1";"Alloy 20-25-4Mo (904L)";"caproaldehyde";"hexanal";"66-25-1";"C6H12O";"aldehydes";"100";"25 – 500";"<20";"219";"";"";"";"";"";"";"";"";"";"";"";"";"";"";""
"2";"Alloy 20-38-3-3Cu (20Cb3/ 825)";"caproaldehyde";"hexanal";"66-25-1";"C6H12O";"aldehydes";"100";"25 – 475";"<20";"219";"";"";"";"";"";"";"";"";"";"";"";"";"";"";""
"3";"Alloy 30-44-5-3W (G-30)";"caproaldehyde";"hexanal";"66-25-1";"C6H12O";"aldehydes";"100";"25 – 475";"<20";"219";"";"";"";"";"";"";"";"";"";"";"";"";"";"";""
"4";"Aluminum Alloy (3003/ 5154)";"caproaldehyde";"hexanal";"66-25-1";"C6H12O";"aldehydes";"100";"25 – 225";"<2";"219";"";"";"";"";"";"";"";"";"";"";"";"";"";"";""
"5";"Austenitic Cr-Ni Stainless Steel (18-8; 304/ 304L/ 347)";"caproaldehyde";"hexanal";"66-25-1";"C6H12O";"aldehydes";"100";"25 – 500";"<20";"219";"";"";"";"";"";"";"";"";"";"";"";"";"";"";""
"6";"Austenitic Cr-Ni-Mo Stainless Steel (17-12-3; 316L/ 317L)";"caproaldehyde";"hexanal";"66-25-1";"C6H12O";"aldehydes";"100";"25 – 500";"<20";"219";"";"";"";"";"";"";"";"";"";"";"";"";"";"";""
"7";"Brass (>15Zn)";"caproaldehyde";"hexanal";"66-25-1";"C6H12O";"aldehydes";"100";"25 – 225";"<20";"219";"";"";"";"";"";"";"";"";"";"";"";"";"";"";""
"8";"Cast Iron, Gray/ Ductile";"caproaldehyde";"hexanal";"66-25-1";"C6H12O";"aldehydes";"100";"25 – 225";"<20";"219";"";"";"";"";"";"";"";"";"";"";"";"";"";"";""
"9";"Copper/ Bronze/ Low Brass";"caproaldehyde";"hexanal";"66-25-1";"C6H12O";"aldehydes";"100";"25 – 225";"<20";"219,220";"";"";"";"";"";"";"";"";"";"";"";"";"";"";""
"10";"Copper-Nickel";"caproaldehyde";"hexanal";"66-25-1";"C6H12O";"aldehydes";"100";"25 – 225";"<20";"219";"";"";"";"";"";"";"";"";"";"";"";"";"";"";""
"11";"Cr Stainless Steel (12Cr)";"caproaldehyde";"hexanal";"66-25-1";"C6H12O";"aldehydes";"100";"25 – 500";"<20";"219";"";"";"";"";"";"";"";"";"";"";"";"";"";"";""
"12";"Cr Stainless Steel (17Cr)";"caproaldehyde";"hexanal";"66-25-1";"C6H12O";"aldehydes";"100";"25 – 500";"<20";"219";"";"";"";"";"";"";"";"";"";"";"";"";"";"";""
"13";"Gold/ Platinum";"caproaldehyde";"hexanal";"66-25-1";"C6H12O";"aldehydes";"100";"25 – 225";"<2";"219";"";"";"";"";"";"";"";"";"";"";"";"";"";"";""
"14";"Lead";"caproaldehyde";"hexanal";"66-25-1";"C6H12O";"aldehydes";"100";"25 – 225";"<20";"219";"";"";"";"";"";"";"";"";"";"";"";"";"";"";""
"15";"Mo Superalloy (Ni-Cr-Fe-9Mo; 625/ 725)";"caproaldehyde";"hexanal";"66-25-1";"C6H12O";"aldehydes";"100";"25 – 225";"<20";"219";"";"";"";"";"";"";"";"";"";"";"";"";"";"";""
"16";"Mo Superalloy (Ni-16Cr-16Mo; C276)";"caproaldehyde";"hexanal";"66-25-1";"C6H12O";"aldehydes";"100";"25 – 225";"<20";"219";"";"";"";"";"";"";"";"";"";"";"";"";"";"";""
"17";"Mo Superalloy (Ni-20Cr-16Mo-4W; 686)";"caproaldehyde";"hexanal";"66-25-1";"C6H12O";"aldehydes";"100";"25 – 225";"<20";"219";"";"";"";"";"";"";"";"";"";"";"";"";"";"";""
"18";"Mo Superalloy (Ni-22Cr-16Mo; C22/ 59)";"caproaldehyde";"hexanal";"66-25-1";"C6H12O";"aldehydes";"100";"25 – 225";"<20";"219";"";"";"";"";"";"";"";"";"";"";"";"";"";"";""
"19";"Mo Superalloy (Ni-23Cr-16Mo-1Cu; C20000)";"caproaldehyde";"hexanal";"66-25-1";"C6H12O";"aldehydes";"100";"25 – 225";"<20";"219";"";"";"";"";"";"";"";"";"";"";"";"";"";"";""
"20";"Nickel (200)";"caproaldehyde";"hexanal";"66-25-1";"C6H12O";"aldehydes";"100";"25 – 225";"<20";"219";"";"";"";"";"";"";"";"";"";"";"";"";"";"";""
"21";"Nickel Cast Iron (15-35Ni)";"caproaldehyde";"hexanal";"66-25-1";"C6H12O";"aldehydes";"100";"25 – 225";"<20";"219";"";"";"";"";"";"";"";"";"";"";"";"";"";"";""
"22";"Nickel-Copper (400)";"caproaldehyde";"hexanal";"66-25-1";"C6H12O";"aldehydes";"100";"25 – 225";"<20";"219";"";"";"";"";"";"";"";"";"";"";"";"";"";"";""
"23";"Ni-Cr-Fe Alloy (600/ 690)";"caproaldehyde";"hexanal";"66-25-1";"C6H12O";"aldehydes";"100";"25 – 225";"<20";"219";"";"";"";"";"";"";"";"";"";"";"";"";"";"";""
"24";"Ni-Mo Alloy (Ni-30Mo; B-2)";"caproaldehyde";"hexanal";"66-25-1";"C6H12O";"aldehydes";"100";"25 – 225";"<20";"219";"";"";"";"";"";"";"";"";"";"";"";"";"";"";""
"25";"Silicon Cast Iron (14Si)";"caproaldehyde";"hexanal";"66-25-1";"C6H12O";"aldehydes";"100";"52 – 237";"<2";"218";"";"";"";"";"";"";"";"";"";"";"";"";"";"";""
"26";"Steels, Carbon/ Low Alloy";"caproaldehyde";"hexanal";"66-25-1";"C6H12O";"aldehydes";"100";"25 – 225";"<20";"219";"";"";"";"";"";"";"";"";"";"";"";"";"";"";""
"27";"Superferritic Stainless Steel (26-1)";"caproaldehyde";"hexanal";"66-25-1";"C6H12O";"aldehydes";"100";"25 – 500";"<20";"219";"";"";"";"";"";"";"";"";"";"";"";"";"";"";""
"28";"Tantalum";"caproaldehyde";"hexanal";"66-25-1";"C6H12O";"aldehydes";"100";"25 – 225";"<2";"219";"";"";"";"";"";"";"";"";"";"";"";"";"";"";""
"29";"Titanium, Unalloyed";"caproaldehyde";"hexanal";"66-25-1";"C6H12O";"aldehydes";"100";"25 – 225";"<2";"219";"";"";"";"";"";"";"";"";"";"";"";"";"";"";""
"30";"Zirconium";"caproaldehyde";"hexanal";"66-25-1";"C6H12O";"aldehydes";"100";"25 – 225";"<2";"219";"";"";"";"";"";"";"";"";"";"";"";"";"";"";""
"";"";"";"";"";"";"";"";"";"";"";"";"";"";"";"";"";"";"";"";"";"";"";"";"";""
"";"";"";"";"";"";"";"";"";"";"";"";"";"";"";"";"";"";"";"";"";"";"";"";"";""
"Corrosion Survey Database (COR•SUR) © 2002 NACE International";"";"";"";"";"";"";"";"";"";"";"";"";"";"";"";"";"";"";"";"";"";"";"";"";""

File: data/corrosion_data/TableData - 2024-11-08T185333.488.csv
sep=;
"Title: Corrosion Survey Database (COR•SUR)";"";"";"";"";"";"";"";"";"";"";"";"";"";"";"";"";"";"";"";"";"";"";"";"";""
"Table: Chloral";"";"";"";"";"";"";"";"";"";"";"";"";"";"";"";"";"";"";"";"";"";"";"";"";""
"DOWNLOAD SHOWS ONLY THE DISPLAYED DATA, UP TO 50 ROWS";"";"";"";"";"";"";"";"";"";"";"";"";"";"";"";"";"";"";"";"";"";"";"";"";""
"No.";"material or substance name";"exposure medium";"exposure medium synonym";"exposure medium CAS RN";"exposure medium formula";"exposure medium class";"warnings";"conc. (%)";"temp. (°F)";"corrosion rate (mil/yr)";"reference";"";"";"";"";"";"";"";"";"";"";"";"";"";""
"1";"Aluminum Alloy (3003/ 5154)";"chloral";"trichloroacetaldehyde";"75-87-6";"C2HCl3O";"aldehydes";"hazardous!";">85";"125 – 175";">50";"32,210,219,220";"";"";"";"";"";"";"";"";"";"";"";"";"";""
"2";"Austenitic Cr-Ni-Mo Stainless Steel (17-12-3; 316L/ 317L)";"chloral";"trichloroacetaldehyde";"75-87-6";"C2HCl3O";"aldehydes";"";"100";"25 – 75";"<2";"32,210,219";"";"";"";"";"";"";"";"";"";"";"";"";"";""
"3";"Austenitic Cr-Ni-Mo Stainless Steel (17-12-3; 316L/ 317L)";"chloral";"trichloroacetaldehyde";"75-87-6";"C2HCl3O";"aldehydes";"";"100";"175 – 225";"<2";"32,210,219";"";"";"";"";"";"";"";"";"";"";"";"";"";""
"4";"Cast Iron, Gray/ Ductile";"chloral";"trichloroacetaldehyde";"75-87-6";"C2HCl3O";"aldehydes";"";"100";"25 – 225";"<20";"32,210,219";"";"";"";"";"";"";"";"";"";"";"";"";"";""
"5";"Nickel (200)";"chloral";"trichloroacetaldehyde";"75-87-6";"C2HCl3O";"aldehydes";"";"100";"175 – 225";"<2";"32,210,219";"";"";"";"";"";"";"";"";"";"";"";"";"";""
"6";"Nickel Cast Iron (15-35Ni)";"chloral";"trichloroacetaldehyde";"75-87-6";"C2HCl3O";"aldehydes";"";"100";"25 – 225";"<20";"32,210,219";"";"";"";"";"";"";"";"";"";"";"";"";"";""
"7";"Nickel-Copper (400)";"chloral";"trichloroacetaldehyde";"75-87-6";"C2HCl3O";"aldehydes";"";"100";"175 – 225";"<2";"32,210,219";"";"";"";"";"";"";"";"";"";"";"";"";"";""
"8";"Ni-Mo Alloy (Ni-30Mo; B-2)";"chloral";"trichloroacetaldehyde";"75-87-6";"C2HCl3O";"aldehydes";"";"100";"25 – 225";"<2";"32,210,219";"";"";"";"";"";"";"";"";"";"";"";"";"";""
"9";"Silver";"chloral";"trichloroacetaldehyde";"75-87-6";"C2HCl3O";"aldehydes";"";"100";"25 – 225";"<2";"32,210,219";"";"";"";"";"";"";"";"";"";"";"";"";"";""
"10";"Steels, Carbon/ Low Alloy";"chloral";"trichloroacetaldehyde";"75-87-6";"C2HCl3O";"aldehydes";"";"100";"25 – 225";"<20";"32,210,219";"";"";"";"";"";"";"";"";"";"";"";"";"";""
"";"";"";"";"";"";"";"";"";"";"";"";"";"";"";"";"";"";"";"";"";"";"";"";"";""
"";"";"";"";"";"";"";"";"";"";"";"";"";"";"";"";"";"";"";"";"";"";"";"";"";""
"Corrosion Survey Database (COR•SUR) © 2002 NACE International";"";"";"";"";"";"";"";"";"";"";"";"";"";"";"";"";"";"";"";"";"";"";"";"";""

File: data/corrosion_data/TableData - 2024-11-08T185339.474.csv
sep=;
"Title: Corrosion Survey Database (COR•SUR)";"";"";"";"";"";"";"";"";"";"";"";"";"";"";"";"";"";"";"";"";"";"";"";"";""
"Table: Chlorobenzaldehyde";"";"";"";"";"";"";"";"";"";"";"";"";"";"";"";"";"";"";"";"";"";"";"";"";""
"DOWNLOAD SHOWS ONLY THE DISPLAYED DATA, UP TO 50 ROWS";"";"";"";"";"";"";"";"";"";"";"";"";"";"";"";"";"";"";"";"";"";"";"";"";""
"No.";"material or substance name";"exposure medium";"exposure medium class";"warnings";"conc. (%)";"temp. (°F)";"corrosion rate (mil/yr)";"reference";"";"";"";"";"";"";"";"";"";"";"";"";"";"";"";"";""
"1";"Alloy 20-25-4Mo (904L)";"chlorobenzaldehyde";"aldehydes";"";"100";"25 – 225";"<20";"219,220";"";"";"";"";"";"";"";"";"";"";"";"";"";"";"";"";""
"2";"Alloy 20-38-3-3Cu (20Cb3/ 825)";"chlorobenzaldehyde";"aldehydes";"";"100";"25 – 225";"<20";"219,220";"";"";"";"";"";"";"";"";"";"";"";"";"";"";"";"";""
"3";"Alloy 30-44-5-3W (G-30)";"chlorobenzaldehyde";"aldehydes";"";"100";"25 – 225";"<20";"219,220";"";"";"";"";"";"";"";"";"";"";"";"";"";"";"";"";""
"4";"Aluminum Alloy (3003/ 5154)";"chlorobenzaldehyde";"aldehydes";"hazardous!";"100";"25 – 225";"<20";"219,220";"";"";"";"";"";"";"";"";"";"";"";"";"";"";"";"";""
"5";"Austenitic Cr-Ni Stainless Steel (18-8; 304/ 304L/ 347)";"chlorobenzaldehyde";"aldehydes";"";"100";"25 – 225";"<20";"219,220";"";"";"";"";"";"";"";"";"";"";"";"";"";"";"";"";""
"6";"Austenitic Cr-Ni-Mo Stainless Steel (17-12-3; 316L/ 317L)";"chlorobenzaldehyde";"aldehydes";"";"100";"25 – 225";"<20";"219,220";"";"";"";"";"";"";"";"";"";"";"";"";"";"";"";"";""
"7";"Brass (>15Zn)";"chlorobenzaldehyde";"aldehydes";"";"100";"25 – 225";"<20";"219";"";"";"";"";"";"";"";"";"";"";"";"";"";"";"";"";""
"8";"Cast Iron, Gray/ Ductile";"chlorobenzaldehyde";"aldehydes";"";"100";"25 – 225";"<20";"219";"";"";"";"";"";"";"";"";"";"";"";"";"";"";"";"";""
"9";"Copper/ Bronze/ Low Brass";"chlorobenzaldehyde";"aldehydes";"";"100";"25 – 225";"<20";"219";"";"";"";"";"";"";"";"";"";"";"";"";"";"";"";"";""
"10";"Copper-Nickel";"chlorobenzaldehyde";"aldehydes";"";"100";"25 – 225";"<20";"219";"";"";"";"";"";"";"";"";"";"";"";"";"";"";"";"";""
"11";"Cr Stainless Steel (12Cr)";"chlorobenzaldehyde";"aldehydes";"";"100";"25 – 225";"<20";"219,220";"";"";"";"";"";"";"";"";"";"";"";"";"";"";"";"";""
"12";"Cr Stainless Steel (17Cr)";"chlorobenzaldehyde";"aldehydes";"";"100";"25 – 225";"<20";"219,220";"";"";"";"";"";"";"";"";"";"";"";"";"";"";"";"";""
"13";"Gold/ Platinum";"chlorobenzaldehyde";"aldehydes";"";"100";"25 – 225";"<2";"219";"";"";"";"";"";"";"";"";"";"";"";"";"";"";"";"";""
"14";"Lead";"chlorobenzaldehyde";"aldehydes";"";"100";"25 – 225";"<20";"219";"";"";"";"";"";"";"";"";"";"";"";"";"";"";"";"";""
"15";"Mo Superalloy (Ni-Cr-Fe-9Mo; 625/ 725)";"chlorobenzaldehyde";"aldehydes";"";"100";"25 – 225";"<20";"219";"";"";"";"";"";"";"";"";"";"";"";"";"";"";"";"";""
"16";"Mo Superalloy (Ni-16Cr-16Mo; C276)";"chlorobenzaldehyde";"aldehydes";"";"100";"25 – 225";"<20";"219";"";"";"";"";"";"";"";"";"";"";"";"";"";"";"";"";""
"17";"Mo Superalloy (Ni-20Cr-16Mo-4W; 686)";"chlorobenzaldehyde";"aldehydes";"";"100";"25 – 225";"<20";"219";"";"";"";"";"";"";"";"";"";"";"";"";"";"";"";"";""
"18";"Mo Superalloy (Ni-22Cr-16Mo; C22/ 59)";"chlorobenzaldehyde";"aldehydes";"";"100";"25 – 225";"<20";"219";"";"";"";"";"";"";"";"";"";"";"";"";"";"";"";"";""
"19";"Mo Superalloy (Ni-23Cr-16Mo-1Cu; C20000)";"chlorobenzaldehyde";"aldehydes";"";"100";"25 – 225";"<20";"219";"";"";"";"";"";"";"";"";"";"";"";"";"";"";"";"";""
"20";"Nickel (200)";"chlorobenzaldehyde";"aldehydes";"";"100";"25 – 225";"<20";"219";"";"";"";"";"";"";"";"";"";"";"";"";"";"";"";"";""
"21";"Nickel Cast Iron (15-35Ni)";"chlorobenzaldehyde";"aldehydes";"";"100";"25 – 225";"<20";"219";"";"";"";"";"";"";"";"";"";"";"";"";"";"";"";"";""
"22";"Nickel-Copper (400)";"chlorobenzaldehyde";"aldehydes";"";"100";"25 – 225";"<20";"219";"";"";"";"";"";"";"";"";"";"";"";"";"";"";"";"";""
"23";"Ni-Cr-Fe Alloy (600/ 690)";"chlorobenzaldehyde";"aldehydes";"";"100";"25 – 225";"<20";"219";"";"";"";"";"";"";"";"";"";"";"";"";"";"";"";"";""
"24";"Ni-Mo Alloy (Ni-30Mo; B-2)";"chlorobenzaldehyde";"aldehydes";"";"100";"25 – 225";"<20";"219";"";"";"";"";"";"";"";"";"";"";"";"";"";"";"";"";""
"25";"Silicon Cast Iron (14Si)";"chlorobenzaldehyde";"aldehydes";"";"100";"52 – 237";"<20";"218";"";"";"";"";"";"";"";"";"";"";"";"";"";"";"";"";""
"26";"Silver";"chlorobenzaldehyde";"aldehydes";"";"100";"25 – 225";"<20";"219";"";"";"";"";"";"";"";"";"";"";"";"";"";"";"";"";""
"27";"Steels, Carbon/ Low Alloy";"chlorobenzaldehyde";"aldehydes";"";"100";"25 – 225";"<20";"219";"";"";"";"";"";"";"";"";"";"";"";"";"";"";"";"";""
"28";"Superferritic Stainless Steel (26-1)";"chlorobenzaldehyde";"aldehydes";"";"100";"25 – 225";"<20";"219,220";"";"";"";"";"";"";"";"";"";"";"";"";"";"";"";"";""
"29";"Tantalum";"chlorobenzaldehyde";"aldehydes";"";"100";"25 – 225";"<2";"219";"";"";"";"";"";"";"";"";"";"";"";"";"";"";"";"";""
"30";"Titanium, Unalloyed";"chlorobenzaldehyde";"aldehydes";"";"100";"25 – 225";"<20";"219";"";"";"";"";"";"";"";"";"";"";"";"";"";"";"";"";""
"31";"Zirconium";"chlorobenzaldehyde";"aldehydes";"";"100";"25 – 225";"<20";"219";"";"";"";"";"";"";"";"";"";"";"";"";"";"";"";"";""
"";"";"";"";"";"";"";"";"";"";"";"";"";"";"";"";"";"";"";"";"";"";"";"";"";""
"";"";"";"";"";"";"";"";"";"";"";"";"";"";"";"";"";"";"";"";"";"";"";"";"";""
"Corrosion Survey Database (COR•SUR) © 2002 NACE International";"";"";"";"";"";"";"";"";"";"";"";"";"";"";"";"";"";"";"";"";"";"";"";"";""

File: data/corrosion_data/TableData - 2024-11-08T185352.202.csv
sep=;
"Title: Corrosion Survey Database (COR•SUR)";"";"";"";"";"";"";"";"";"";"";"";"";"";"";"";"";"";"";"";"";"";"";"";"";""
"Table: Crotonaldehyde";"";"";"";"";"";"";"";"";"";"";"";"";"";"";"";"";"";"";"";"";"";"";"";"";""
"DOWNLOAD SHOWS ONLY THE DISPLAYED DATA, UP TO 50 ROWS";"";"";"";"";"";"";"";"";"";"";"";"";"";"";"";"";"";"";"";"";"";"";"";"";""
"No.";"material or substance name";"exposure medium";"exposure medium class";"resistance note";"conc. (%)";"temp. (°F)";"corrosion rate (mil/yr)";"reference";"";"";"";"";"";"";"";"";"";"";"";"";"";"";"";"";""
"1";"Alloy 20-25-4Mo (904L)";"crotonaldehyde";"aldehydes";"";"5 – 15";"25 – 225";"<20";"219";"";"";"";"";"";"";"";"";"";"";"";"";"";"";"";"";""
"2";"Alloy 20-25-4Mo (904L)";"crotonaldehyde";"aldehydes";"";"100";"25 – 225";"<2";"219";"";"";"";"";"";"";"";"";"";"";"";"";"";"";"";"";""
"3";"Alloy 20-38-3-3Cu (20Cb3/ 825)";"crotonaldehyde";"aldehydes";"";"5 – 15";"25 – 225";"<20";"219";"";"";"";"";"";"";"";"";"";"";"";"";"";"";"";"";""
"4";"Alloy 20-38-3-3Cu (20Cb3/ 825)";"crotonaldehyde";"aldehydes";"";"100";"25 – 225";"<2";"219";"";"";"";"";"";"";"";"";"";"";"";"";"";"";"";"";""
"5";"Alloy 30-44-5-3W (G-30)";"crotonaldehyde";"aldehydes";"";"5 – 15";"25 – 225";"<20";"219";"";"";"";"";"";"";"";"";"";"";"";"";"";"";"";"";""
"6";"Alloy 30-44-5-3W (G-30)";"crotonaldehyde";"aldehydes";"";"100";"25 – 225";"<2";"219";"";"";"";"";"";"";"";"";"";"";"";"";"";"";"";"";""
"7";"Aluminum Alloy (3003/ 5154)";"crotonaldehyde";"aldehydes";"pitting";"5 – 15";"25 – 75";"<20";"219,220";"";"";"";"";"";"";"";"";"";"";"";"";"";"";"";"";""
"8";"Aluminum Alloy (3003/ 5154)";"crotonaldehyde";"aldehydes";"";"100";"25 – 225";"<2";"219,220";"";"";"";"";"";"";"";"";"";"";"";"";"";"";"";"";""
"9";"Austenitic Cr-Ni Stainless Steel (18-8; 304/ 304L/ 347)";"crotonaldehyde";"aldehydes";"";"5 – 15";"25 – 225";"<20";"219";"";"";"";"";"";"";"";"";"";"";"";"";"";"";"";"";""
"10";"Austenitic Cr-Ni Stainless Steel (18-8; 304/ 304L/ 347)";"crotonaldehyde";"aldehydes";"";"100";"25 – 225";"<2";"219";"";"";"";"";"";"";"";"";"";"";"";"";"";"";"";"";""
"11";"Austenitic Cr-Ni-Mo Stainless Steel (17-12-3; 316L/ 317L)";"crotonaldehyde";"aldehydes";"";"5 – 15";"25 – 225";"<20";"219";"";"";"";"";"";"";"";"";"";"";"";"";"";"";"";"";""
"12";"Austenitic Cr-Ni-Mo Stainless Steel (17-12-3; 316L/ 317L)";"crotonaldehyde";"aldehydes";"";"100";"25 – 225";"<2";"219";"";"";"";"";"";"";"";"";"";"";"";"";"";"";"";"";""
"13";"Brass (>15Zn)";"crotonaldehyde";"aldehydes";"";"100";"25 – 225";"<20";"219";"";"";"";"";"";"";"";"";"";"";"";"";"";"";"";"";""
"14";"Cast Iron, Gray/ Ductile";"crotonaldehyde";"aldehydes";"";"100";"25 – 225";"<2";"219";"";"";"";"";"";"";"";"";"";"";"";"";"";"";"";"";""
"15";"Copper/ Bronze/ Low Brass";"crotonaldehyde";"aldehydes";"";"100";"25 – 225";"<2";"219,220";"";"";"";"";"";"";"";"";"";"";"";"";"";"";"";"";""
"16";"Copper-Nickel";"crotonaldehyde";"aldehydes";"";"100";"25 – 225";"<2";"219";"";"";"";"";"";"";"";"";"";"";"";"";"";"";"";"";""
"17";"Cr Stainless Steel (12Cr)";"crotonaldehyde";"aldehydes";"";"100";"25 – 225";"<20";"219";"";"";"";"";"";"";"";"";"";"";"";"";"";"";"";"";""
"18";"Cr Stainless Steel (17Cr)";"crotonaldehyde";"aldehydes";"";"100";"25 – 225";"<20";"219";"";"";"";"";"";"";"";"";"";"";"";"";"";"";"";"";""
"19";"Lead";"crotonaldehyde";"aldehydes";"";"100";"25 – 225";"<20";"219";"";"";"";"";"";"";"";"";"";"";"";"";"";"";"";"";""
"20";"Mo Superalloy (Ni-Cr-Fe-9Mo; 625/ 725)";"crotonaldehyde";"aldehydes";"";"100";"25 – 225";"<2";"219";"";"";"";"";"";"";"";"";"";"";"";"";"";"";"";"";""
"21";"Mo Superalloy (Ni-16Cr-16Mo; C276)";"crotonaldehyde";"aldehydes";"";"100";"25 – 225";"<2";"219";"";"";"";"";"";"";"";"";"";"";"";"";"";"";"";"";""
"22";"Mo Superalloy (Ni-20Cr-16Mo-4W; 686)";"crotonaldehyde";"aldehydes";"";"100";"25 – 225";"<2";"219";"";"";"";"";"";"";"";"";"";"";"";"";"";"";"";"";""
"23";"Mo Superalloy (Ni-22Cr-16Mo; C22/ 59)";"crotonaldehyde";"aldehydes";"";"100";"25 – 225";"<2";"219";"";"";"";"";"";"";"";"";"";"";"";"";"";"";"";"";""
"24";"Mo Superalloy (Ni-23Cr-16Mo-1Cu; C20000)";"crotonaldehyde";"aldehydes";"";"100";"25 – 225";"<2";"219";"";"";"";"";"";"";"";"";"";"";"";"";"";"";"";"";""
"25";"Nickel (200)";"crotonaldehyde";"aldehydes";"";"100";"25 – 225";"<2";"219";"";"";"";"";"";"";"";"";"";"";"";"";"";"";"";"";""
"26";"Nickel Cast Iron (15-35Ni)";"crotonaldehyde";"aldehydes";"";"100";"25 – 225";"<20";"219";"";"";"";"";"";"";"";"";"";"";"";"";"";"";"";"";""
"27";"Nickel-Copper (400)";"crotonaldehyde";"aldehydes";"";"100";"25 – 225";"<2";"219";"";"";"";"";"";"";"";"";"";"";"";"";"";"";"";"";""
"28";"Ni-Cr-Fe Alloy (600/ 690)";"crotonaldehyde";"aldehydes";"";"100";"25 – 225";"<2";"219";"";"";"";"";"";"";"";"";"";"";"";"";"";"";"";"";""
"29";"Ni-Mo Alloy (Ni-30Mo; B-2)";"crotonaldehyde";"aldehydes";"";"100";"25 – 225";"<2";"219";"";"";"";"";"";"";"";"";"";"";"";"";"";"";"";"";""
"30";"Silicon Cast Iron (14Si)";"crotonaldehyde";"aldehydes";"";"100";"52 – 237";"<2";"218";"";"";"";"";"";"";"";"";"";"";"";"";"";"";"";"";""
"31";"Silver";"crotonaldehyde";"aldehydes";"";"100";"25 – 225";"<2";"219";"";"";"";"";"";"";"";"";"";"";"";"";"";"";"";"";""
"32";"Steels, Carbon/ Low Alloy";"crotonaldehyde";"aldehydes";"";"100";"25 – 125";"<2";"219";"";"";"";"";"";"";"";"";"";"";"";"";"";"";"";"";""
"33";"Steels, Carbon/ Low Alloy";"crotonaldehyde";"aldehydes";"";"100";"125 – 225";"<20";"219";"";"";"";"";"";"";"";"";"";"";"";"";"";"";"";"";""
"34";"Tantalum";"crotonaldehyde";"aldehydes";"";"100";"25 – 225";"<2";"219";"";"";"";"";"";"";"";"";"";"";"";"";"";"";"";"";""
"35";"Titanium, Unalloyed";"crotonaldehyde";"aldehydes";"";"100";"25 – 225";"<2";"219";"";"";"";"";"";"";"";"";"";"";"";"";"";"";"";"";""
"36";"Zirconium";"crotonaldehyde";"aldehydes";"";"100";"25 – 225";"<2";"219";"";"";"";"";"";"";"";"";"";"";"";"";"";"";"";"";""
"";"";"";"";"";"";"";"";"";"";"";"";"";"";"";"";"";"";"";"";"";"";"";"";"";""
"";"";"";"";"";"";"";"";"";"";"";"";"";"";"";"";"";"";"";"";"";"";"";"";"";""
"Corrosion Survey Database (COR•SUR) © 2002 NACE International";"";"";"";"";"";"";"";"";"";"";"";"";"";"";"";"";"";"";"";"";"";"";"";"";""

File: data/corrosion_data/TableData - 2024-11-08T185402.215.csv
sep=;
"Title: Corrosion Survey Database (COR•SUR)";"";"";"";"";"";"";"";"";"";"";"";"";"";"";"";"";"";"";"";"";"";"";"";"";""
"Table: Formaldehyde";"";"";"";"";"";"";"";"";"";"";"";"";"";"";"";"";"";"";"";"";"";"";"";"";""
"DOWNLOAD SHOWS ONLY THE DISPLAYED DATA, UP TO 50 ROWS";"";"";"";"";"";"";"";"";"";"";"";"";"";"";"";"";"";"";"";"";"";"";"";"";""
"No.";"material or substance name";"exposure medium";"exposure medium synonym";"exposure medium CAS RN";"exposure medium formula";"exposure medium class";"resistance note";"conc. (%)";"temp. (°F)";"corrosion rate (mil/yr)";"reference";"";"";"";"";"";"";"";"";"";"";"";"";"";""
"1";"Alloy 20-25-4Mo (904L)";"formaldehyde";"methanal";"50-00-0";"CH2O";"aldehydes";"";">15";"25 – 225";"<2";"53,175,209,219";"";"";"";"";"";"";"";"";"";"";"";"";"";""
"2";"Alloy 20-25-4Mo (904L)";"formaldehyde";"methanal";"50-00-0";"CH2O";"aldehydes";"";"100";"0 – 212";"<2";"53,175,209,219";"";"";"";"";"";"";"";"";"";"";"";"";"";""
"3";"Alloy 20-25-6Mo (254SMO/ 6XN)";"formaldehyde";"methanal";"50-00-0";"CH2O";"aldehydes";"";"100";"0 – 212";"<2";"53,175,209";"";"";"";"";"";"";"";"";"";"";"";"";"";""
"4";"Alloy 20-38-3-3Cu (20Cb3/ 825)";"formaldehyde";"methanal";"50-00-0";"CH2O";"aldehydes";"";">5";"25 – 225";"<2";"53,175,209,219";"";"";"";"";"";"";"";"";"";"";"";"";"";""
"5";"Alloy 20-38-3-3Cu (20Cb3/ 825)";"formaldehyde";"methanal";"50-00-0";"CH2O";"aldehydes";"";"100";"0 – 212";"<2";"53,175,209,219";"";"";"";"";"";"";"";"";"";"";"";"";"";""
"6";"Alloy 30-44-5-3W (G-30)";"formaldehyde";"methanal";"50-00-0";"CH2O";"aldehydes";"";">5";"25 – 225";"<2";"53,175,209,219";"";"";"";"";"";"";"";"";"";"";"";"";"";""
"7";"Alloy 30-44-5-3W (G-30)";"formaldehyde";"methanal";"50-00-0";"CH2O";"aldehydes";"";"100";"0 – 212";"<2";"53,175,209,219";"";"";"";"";"";"";"";"";"";"";"";"";"";""
"8";"Aluminum Alloy (3003/ 5154)";"formaldehyde";"methanal";"50-00-0";"CH2O";"aldehydes";"pitting";"5 – 45";"25 – 225";"<20";"53,209,219";"";"";"";"";"";"";"";"";"";"";"";"";"";""
"9";"Aluminum Alloy (3003/ 5154)";"formaldehyde";"methanal";"50-00-0";"CH2O";"aldehydes";"";"35 – 45";"25 – 425";"<20";"53,209,219";"";"";"";"";"";"";"";"";"";"";"";"";"";""
"10";"Aluminum Alloy (3003/ 5154)";"formaldehyde";"methanal";"50-00-0";"CH2O";"aldehydes";"";"65 – 75";"25 – 125";"<2";"53,209,219";"";"";"";"";"";"";"";"";"";"";"";"";"";""
"11";"Aluminum Alloy (3003/ 5154)";"formaldehyde";"methanal";"50-00-0";"CH2O";"aldehydes";"";"75 – 85";"125 – 175";"<20";"53,209,219";"";"";"";"";"";"";"";"";"";"";"";"";"";""
"12";"Aluminum Alloy (3003/ 5154)";"formaldehyde";"methanal";"50-00-0";"CH2O";"aldehydes";"";"100";"25 – 475";"<2";"53,209,219";"";"";"";"";"";"";"";"";"";"";"";"";"";""
"13";"Austenitic Cr-Ni Stainless Steel (18-8; 304/ 304L/ 347)";"formaldehyde";"methanal";"50-00-0";"CH2O";"aldehydes";"";"5 – 15";"375 – 425";"<2";"53,209,219";"";"";"";"";"";"";"";"";"";"";"";"";"";""
"14";"Austenitic Cr-Ni Stainless Steel (18-8; 304/ 304L/ 347)";"formaldehyde";"methanal";"50-00-0";"CH2O";"aldehydes";"";"5 – 45";"125 – 225";"<2";"53,209,219";"";"";"";"";"";"";"";"";"";"";"";"";"";""
"15";"Austenitic Cr-Ni Stainless Steel (18-8; 304/ 304L/ 347)";"formaldehyde";"methanal";"50-00-0";"CH2O";"aldehydes";"";"5 – 95";"25 – 125";"<2";"53,209,219";"";"";"";"";"";"";"";"";"";"";"";"";"";""
"16";"Austenitic Cr-Ni Stainless Steel (18-8; 304/ 304L/ 347)";"formaldehyde";"methanal";"50-00-0";"CH2O";"aldehydes";"";"15 – 25";"325 – 375";"<2";"53,209,219";"";"";"";"";"";"";"";"";"";"";"";"";"";""
"17";"Austenitic Cr-Ni Stainless Steel (18-8; 304/ 304L/ 347)";"formaldehyde";"methanal";"50-00-0";"CH2O";"aldehydes";"";"45 – 55";"125 – 500";"<20";"53,209,219";"";"";"";"";"";"";"";"";"";"";"";"";"";""
"18";"Austenitic Cr-Ni Stainless Steel (18-8; 304/ 304L/ 347)";"formaldehyde";"methanal";"50-00-0";"CH2O";"aldehydes";"";"75 – 95";"125 – 175";"<2";"53,209,219";"";"";"";"";"";"";"";"";"";"";"";"";"";""
"19";"Austenitic Cr-Ni-Mo Stainless Steel (17-12-3; 316L/ 317L)";"formaldehyde";"methanal";"50-00-0";"CH2O";"aldehydes";"";"5 – 15";"375 – 425";"<2";"53,209,219";"";"";"";"";"";"";"";"";"";"";"";"";"";""
"20";"Austenitic Cr-Ni-Mo Stainless Steel (17-12-3; 316L/ 317L)";"formaldehyde";"methanal";"50-00-0";"CH2O";"aldehydes";"";"5 – 95";"25 – 225";"<2";"53,209,219";"";"";"";"";"";"";"";"";"";"";"";"";"";""
"21";"Austenitic Cr-Ni-Mo Stainless Steel (17-12-3; 316L/ 317L)";"formaldehyde";"methanal";"50-00-0";"CH2O";"aldehydes";"";"15 – 25";"325 – 375";"<2";"53,209,219";"";"";"";"";"";"";"";"";"";"";"";"";"";""
"22";"Austenitic Cr-Ni-Mo Stainless Steel (17-12-3; 316L/ 317L)";"formaldehyde";"methanal";"50-00-0";"CH2O";"aldehydes";"";"35 – 45";"225 – 500";"<20";"53,209,219";"";"";"";"";"";"";"";"";"";"";"";"";"";""
"23";"Brass (>15Zn)";"formaldehyde";"methanal";"50-00-0";"CH2O";"aldehydes";"";"5 – 25";"25 – 225";"<2";"53,209,219";"";"";"";"";"";"";"";"";"";"";"";"";"";""
"24";"Brass (>15Zn)";"formaldehyde";"methanal";"50-00-0";"CH2O";"aldehydes";"";"25 – 45";"25 – 225";"<20";"53,209,219";"";"";"";"";"";"";"";"";"";"";"";"";"";""
"25";"Brass (>15Zn)";"formaldehyde";"methanal";"50-00-0";"CH2O";"aldehydes";"";"65 – 75";"25 – 125";"<2";"53,209,219";"";"";"";"";"";"";"";"";"";"";"";"";"";""
"26";"Brass (>15Zn)";"formaldehyde";"methanal";"50-00-0";"CH2O";"aldehydes";"";"75 – 85";"125 – 175";"<20";"53,209,219";"";"";"";"";"";"";"";"";"";"";"";"";"";""
"27";"Brass (>15Zn)";"formaldehyde";"methanal";"50-00-0";"CH2O";"aldehydes";"";"100";"25 – 75";"<2";"53,209,219";"";"";"";"";"";"";"";"";"";"";"";"";"";""
"28";"Cast Iron, Gray/ Ductile";"formaldehyde";"methanal";"50-00-0";"CH2O";"aldehydes";"";"5 – 35";"25 – 75";">50";"53,209,219";"";"";"";"";"";"";"";"";"";"";"";"";"";""
"29";"Cast Iron, Gray/ Ductile";"formaldehyde";"methanal";"50-00-0";"CH2O";"aldehydes";"";"35 – 45";"25 – 75";"20 – 50";"53,209,219";"";"";"";"";"";"";"";"";"";"";"";"";"";""
"30";"Cast Iron, Gray/ Ductile";"formaldehyde";"methanal";"50-00-0";"CH2O";"aldehydes";"";"45 – 55";"475 – 500";"20 – 50";"53,209,219";"";"";"";"";"";"";"";"";"";"";"";"";"";""
"31";"Cast Iron, Gray/ Ductile";"formaldehyde";"methanal";"50-00-0";"CH2O";"aldehydes";"";"75 – 95";"125 – 175";">50";"53,209,219";"";"";"";"";"";"";"";"";"";"";"";"";"";""
"32";"Copper/ Bronze/ Low Brass";"formaldehyde";"methanal";"50-00-0";"CH2O";"aldehydes";"";"5 – 25";"25 – 225";"<2";"53,209,219";"";"";"";"";"";"";"";"";"";"";"";"";"";""
"33";"Copper/ Bronze/ Low Brass";"formaldehyde";"methanal";"50-00-0";"CH2O";"aldehydes";"";"15 – 25";"25 – 275";"<2";"53,209,219";"";"";"";"";"";"";"";"";"";"";"";"";"";""
"34";"Copper/ Bronze/ Low Brass";"formaldehyde";"methanal";"50-00-0";"CH2O";"aldehydes";"";"25 – 55";"25 – 225";"<20";"53,209,219";"";"";"";"";"";"";"";"";"";"";"";"";"";""
"35";"Copper/ Bronze/ Low Brass";"formaldehyde";"methanal";"50-00-0";"CH2O";"aldehydes";"";"45 – 55";"25 – 500";"<20";"53,209,219";"";"";"";"";"";"";"";"";"";"";"";"";"";""
"36";"Copper/ Bronze/ Low Brass";"formaldehyde";"methanal";"50-00-0";"CH2O";"aldehydes";"";"65 – 75";"25 – 125";"<2";"53,209,219";"";"";"";"";"";"";"";"";"";"";"";"";"";""
"37";"Copper/ Bronze/ Low Brass";"formaldehyde";"methanal";"50-00-0";"CH2O";"aldehydes";"";"100";"25 – 75";"<2";"53,209,219";"";"";"";"";"";"";"";"";"";"";"";"";"";""
"38";"Copper-Nickel";"formaldehyde";"methanal";"50-00-0";"CH2O";"aldehydes";"";">5";"25 – 225";"<2";"53,209,219";"";"";"";"";"";"";"";"";"";"";"";"";"";""
"39";"Cr Stainless Steel (12Cr)";"formaldehyde";"methanal";"50-00-0";"CH2O";"aldehydes";"";"5 – 45";"25 – 225";"<20";"53,209,219";"";"";"";"";"";"";"";"";"";"";"";"";"";""
"40";"Cr Stainless Steel (12Cr)";"formaldehyde";"methanal";"50-00-0";"CH2O";"aldehydes";"";"75 – 85";"25 – 175";"<2";"53,209,219";"";"";"";"";"";"";"";"";"";"";"";"";"";""
"41";"Cr Stainless Steel (12Cr)";"formaldehyde";"methanal";"50-00-0";"CH2O";"aldehydes";"";"100";"25 – 75";"<20";"53,209,219";"";"";"";"";"";"";"";"";"";"";"";"";"";""
"42";"Cr Stainless Steel (17Cr)";"formaldehyde";"methanal";"50-00-0";"CH2O";"aldehydes";"";"5 – 45";"25 – 225";"<20";"53,209,219";"";"";"";"";"";"";"";"";"";"";"";"";"";""
"43";"Cr Stainless Steel (17Cr)";"formaldehyde";"methanal";"50-00-0";"CH2O";"aldehydes";"";"75 – 85";"25 – 175";"<2";"53,209,219";"";"";"";"";"";"";"";"";"";"";"";"";"";""
"44";"Cr Stainless Steel (17Cr)";"formaldehyde";"methanal";"50-00-0";"CH2O";"aldehydes";"";"100";"25 – 75";"<20";"53,209,219";"";"";"";"";"";"";"";"";"";"";"";"";"";""
"45";"Duplex Stainless Steel (25-6-3)";"formaldehyde";"methanal";"50-00-0";"CH2O";"aldehydes";"";"100";"0 – 212";"<2";"53,175,209";"";"";"";"";"";"";"";"";"";"";"";"";"";""
"46";"Gold/ Platinum";"formaldehyde";"methanal";"50-00-0";"CH2O";"aldehydes";"";">5";"25 – 500";"<2";"53,209,219";"";"";"";"";"";"";"";"";"";"";"";"";"";""
"47";"Lead";"formaldehyde";"methanal";"50-00-0";"CH2O";"aldehydes";"";"15 – 25";"25 – 125";">50";"53,209,219";"";"";"";"";"";"";"";"";"";"";"";"";"";""
"48";"Lead";"formaldehyde";"methanal";"50-00-0";"CH2O";"aldehydes";"";"35 – 45";"25 – 125";">50";"53,209,219";"";"";"";"";"";"";"";"";"";"";"";"";"";""
"49";"Lead";"formaldehyde";"methanal";"50-00-0";"CH2O";"aldehydes";"";"55 – 65";"25 – 125";">50";"53,209,219";"";"";"";"";"";"";"";"";"";"";"";"";"";""
"50";"Lead";"formaldehyde";"methanal";"50-00-0";"CH2O";"aldehydes";"";"75 – 85";"25 – 125";">50";"53,209,219";"";"";"";"";"";"";"";"";"";"";"";"";"";""
"";"";"";"";"";"";"";"";"";"";"";"";"";"";"";"";"";"";"";"";"";"";"";"";"";""
"";"";"";"";"";"";"";"";"";"";"";"";"";"";"";"";"";"";"";"";"";"";"";"";"";""
"Corrosion Survey Database (COR•SUR) © 2002 NACE International";"";"";"";"";"";"";"";"";"";"";"";"";"";"";"";"";"";"";"";"";"";"";"";"";""
