Repository: Mahyar-rajabi94/TF_SDL

File: data/corrosion_data/TableData - 2024-11-08T185408.718.csv
sep=;
"Title: Corrosion Survey Database (COR•SUR)";"";"";"";"";"";"";"";"";"";"";"";"";"";"";"";"";"";"";"";"";"";"";"";"";""
"Table: Furfural";"";"";"";"";"";"";"";"";"";"";"";"";"";"";"";"";"";"";"";"";"";"";"";"";""
"DOWNLOAD SHOWS ONLY THE DISPLAYED DATA, UP TO 50 ROWS";"";"";"";"";"";"";"";"";"";"";"";"";"";"";"";"";"";"";"";"";"";"";"";"";""
"No.";"material or substance name";"exposure medium";"exposure medium synonym";"exposure medium CAS RN";"exposure medium formula";"exposure medium class";"resistance note";"conc. (%)";"temp. (°F)";"corrosion rate (mil/yr)";"test note";"reference";"";"";"";"";"";"";"";"";"";"";"";"";""
"1";"Alloy 20-25-4Mo (904L)";"furfural";"2-furaldehyde";"1998-01-01";"C5H4O2";"aldehydes";"";"100";"0 – 324";"<2";"";"54,139,176,209";"";"";"";"";"";"";"";"";"";"";"";"";""
"2";"Alloy 20-25-6Mo (254SMO/ 6XN)";"furfural";"2-furaldehyde";"1998-01-01";"C5H4O2";"aldehydes";"";"100";"0 – 324";"<2";"";"54,139,176,209";"";"";"";"";"";"";"";"";"";"";"";"";""
"3";"Alloy 20-38-3-3Cu (20Cb3/ 825)";"furfural";"2-furaldehyde";"1998-01-01";"C5H4O2";"aldehydes";"";"5 – 10";"25 – 225";"<2";"";"54,139,176,209,219";"";"";"";"";"";"";"";"";"";"";"";"";""
"4";"Alloy 20-38-3-3Cu (20Cb3/ 825)";"furfural";"2-furaldehyde";"1998-01-01";"C5H4O2";"aldehydes";"";"100";"0 – 324";"<2";"";"54,139,176,209,219";"";"";"";"";"";"";"";"";"";"";"";"";""
"5";"Alloy 20-38-3-3Cu (20Cb3/ 825)";"furfural";"2-furaldehyde";"1998-01-01";"C5H4O2";"aldehydes";"";"100";"324 – 425";"<20";"";"54,139,176,209,219";"";"";"";"";"";"";"";"";"";"";"";"";""
"6";"Alloy 30-44-5-3W (G-30)";"furfural";"2-furaldehyde";"1998-01-01";"C5H4O2";"aldehydes";"";"5 – 10";"25 – 225";"<2";"";"54,139,176,209,219";"";"";"";"";"";"";"";"";"";"";"";"";""
"7";"Alloy 30-44-5-3W (G-30)";"furfural";"2-furaldehyde";"1998-01-01";"C5H4O2";"aldehydes";"";"100";"0 – 324";"<2";"";"54,139,176,209,219";"";"";"";"";"";"";"";"";"";"";"";"";""
"8";"Alloy 30-44-5-3W (G-30)";"furfural";"2-furaldehyde";"1998-01-01";"C5H4O2";"aldehydes";"";"100";"324 – 425";"<20";"";"54,139,176,209,219";"";"";"";"";"";"";"";"";"";"";"";"";""
"9";"Aluminum Alloy (3003/ 5154)";"furfural";"2-furaldehyde";"1998-01-01";"C5H4O2";"aldehydes";"";"5 – 10";"25 – 225";"<2";"";"54,139,209,219,220";"";"";"";"";"";"";"";"";"";"";"";"";""
"10";"Aluminum Alloy (3003/ 5154)";"furfural";"2-furaldehyde";"1998-01-01";"C5H4O2";"aldehydes";"";"100";"25 – 425";"<2";"";"54,139,209,219,220";"";"";"";"";"";"";"";"";"";"";"";"";""
"11";"Austenitic Cr-Ni Stainless Steel (18-8; 304/ 304L/ 347)";"furfural";"2-furaldehyde";"1998-01-01";"C5H4O2";"aldehydes";"";"5 – 10";"25 – 225";"<2";"";"54,139,209,219,220";"";"";"";"";"";"";"";"";"";"";"";"";""
"12";"Austenitic Cr-Ni Stainless Steel (18-8; 304/ 304L/ 347)";"furfural";"2-furaldehyde";"1998-01-01";"C5H4O2";"aldehydes";"";"100";"0 – 425";"<2";"";"54,139,209,219,220";"";"";"";"";"";"";"";"";"";"";"";"";""
"13";"Austenitic Cr-Ni-Mo Stainless Steel (17-12-3; 316L/ 317L)";"furfural";"2-furaldehyde";"1998-01-01";"C5H4O2";"aldehydes";"";"100";"0 – 425";"<2";"";"54,139,209,219,220";"";"";"";"";"";"";"";"";"";"";"";"";""
"14";"Brass (>15Zn)";"furfural";"2-furaldehyde";"1998-01-01";"C5H4O2";"aldehydes";"";"100";"25 – 425";"<2";"";"54,139,209,219,220";"";"";"";"";"";"";"";"";"";"";"";"";""
"15";"Cast Iron, Gray/ Ductile";"furfural";"2-furaldehyde";"1998-01-01";"C5H4O2";"aldehydes";"";"100";"25 – 325";"<20";"";"54,139,209,219";"";"";"";"";"";"";"";"";"";"";"";"";""
"16";"Copper/ Bronze/ Low Brass";"furfural";"2-furaldehyde";"1998-01-01";"C5H4O2";"aldehydes";"";"5 – 10";"25 – 225";"<2";"";"54,139,209,219,220";"";"";"";"";"";"";"";"";"";"";"";"";""
"17";"Copper/ Bronze/ Low Brass";"furfural";"2-furaldehyde";"1998-01-01";"C5H4O2";"aldehydes";"";"100";"25 – 425";"<2";"";"54,139,209,219,220";"";"";"";"";"";"";"";"";"";"";"";"";""
"18";"Cr Stainless Steel (12Cr)";"furfural";"2-furaldehyde";"1998-01-01";"C5H4O2";"aldehydes";"pitting";"100";"25 – 125";"<2";"";"54,139,209,219";"";"";"";"";"";"";"";"";"";"";"";"";""
"19";"Cr Stainless Steel (12Cr)";"furfural";"2-furaldehyde";"1998-01-01";"C5H4O2";"aldehydes";"";"100";"125 – 225";"<20";"";"54,139,209,219";"";"";"";"";"";"";"";"";"";"";"";"";""
"20";"Cr Stainless Steel (17Cr)";"furfural";"2-furaldehyde";"1998-01-01";"C5H4O2";"aldehydes";"";"5 – 10";"25 – 225";"<2";"";"54,139,209,219";"";"";"";"";"";"";"";"";"";"";"";"";""
"21";"Cr Stainless Steel (17Cr)";"furfural";"2-furaldehyde";"1998-01-01";"C5H4O2";"aldehydes";"";"100";"25 – 225";"<20";"";"54,139,209,219";"";"";"";"";"";"";"";"";"";"";"";"";""
"22";"Duplex Stainless Steel (25-6-3)";"furfural";"2-furaldehyde";"1998-01-01";"C5H4O2";"aldehydes";"";"100";"0 – 324";"<2";"";"54,139,176,209";"";"";"";"";"";"";"";"";"";"";"";"";""
"23";"Gold/ Platinum";"furfural";"2-furaldehyde";"1998-01-01";"C5H4O2";"aldehydes";"";"5 – 10";"25 – 225";"<2";"";"54,139,209,219";"";"";"";"";"";"";"";"";"";"";"";"";""
"24";"Gold/ Platinum";"furfural";"2-furaldehyde";"1998-01-01";"C5H4O2";"aldehydes";"";"100";"25 – 325";"<2";"";"54,139,209,219";"";"";"";"";"";"";"";"";"";"";"";"";""
"25";"Lead";"furfural";"2-furaldehyde";"1998-01-01";"C5H4O2";"aldehydes";"pitting";"100";"25 – 225";"<20";"";"54,139,209,219";"";"";"";"";"";"";"";"";"";"";"";"";""
"26";"Mo Superalloy (Ni-Cr-Fe-9Mo; 625/ 725)";"furfural";"2-furaldehyde";"1998-01-01";"C5H4O2";"aldehydes";"";"5 – 10";"25 – 225";"<2";"";"54,139,209,219";"";"";"";"";"";"";"";"";"";"";"";"";""
"27";"Mo Superalloy (Ni-Cr-Fe-9Mo; 625/ 725)";"furfural";"2-furaldehyde";"1998-01-01";"C5H4O2";"aldehydes";"";"100";"25 – 75";"<20";"";"54,139,209,219";"";"";"";"";"";"";"";"";"";"";"";"";""
"28";"Mo Superalloy (Ni-16Cr-16Mo; C276)";"furfural";"2-furaldehyde";"1998-01-01";"C5H4O2";"aldehydes";"";"5 – 10";"25 – 225";"<2";"";"54,139,209,219";"";"";"";"";"";"";"";"";"";"";"";"";""
"29";"Mo Superalloy (Ni-16Cr-16Mo; C276)";"furfural";"2-furaldehyde";"1998-01-01";"C5H4O2";"aldehydes";"";"100";"25 – 75";"<20";"";"54,139,209,219";"";"";"";"";"";"";"";"";"";"";"";"";""
"30";"Mo Superalloy (Ni-20Cr-16Mo-4W; 686)";"furfural";"2-furaldehyde";"1998-01-01";"C5H4O2";"aldehydes";"";"5 – 10";"25 – 225";"<2";"";"54,139,209,219";"";"";"";"";"";"";"";"";"";"";"";"";""
"31";"Mo Superalloy (Ni-20Cr-16Mo-4W; 686)";"furfural";"2-furaldehyde";"1998-01-01";"C5H4O2";"aldehydes";"";"100";"25 – 75";"<20";"";"54,139,209,219";"";"";"";"";"";"";"";"";"";"";"";"";""
"32";"Mo Superalloy (Ni-22Cr-16Mo; C22/ 59)";"furfural";"2-furaldehyde";"1998-01-01";"C5H4O2";"aldehydes";"";"5 – 10";"25 – 225";"<2";"";"54,139,209,219";"";"";"";"";"";"";"";"";"";"";"";"";""
"33";"Mo Superalloy (Ni-22Cr-16Mo; C22/ 59)";"furfural";"2-furaldehyde";"1998-01-01";"C5H4O2";"aldehydes";"";"100";"25 – 75";"<20";"";"54,139,209,219";"";"";"";"";"";"";"";"";"";"";"";"";""
"34";"Mo Superalloy (Ni-23Cr-16Mo-1Cu; C20000)";"furfural";"2-furaldehyde";"1998-01-01";"C5H4O2";"aldehydes";"";"5 – 10";"25 – 225";"<2";"";"54,139,209,219";"";"";"";"";"";"";"";"";"";"";"";"";""
"35";"Mo Superalloy (Ni-23Cr-16Mo-1Cu; C20000)";"furfural";"2-furaldehyde";"1998-01-01";"C5H4O2";"aldehydes";"";"100";"25 – 75";"<20";"";"54,139,209,219";"";"";"";"";"";"";"";"";"";"";"";"";""
"36";"Nickel (200)";"furfural";"2-furaldehyde";"1998-01-01";"C5H4O2";"aldehydes";"";"5 – 10";"25 – 225";"<2";"";"54,139,209,219,220";"";"";"";"";"";"";"";"";"";"";"";"";""
"37";"Nickel (200)";"furfural";"2-furaldehyde";"1998-01-01";"C5H4O2";"aldehydes";"";"100";"25 – 425";"<2";"";"54,139,209,219,220";"";"";"";"";"";"";"";"";"";"";"";"";""
"38";"Nickel Cast Iron (15-35Ni)";"furfural";"2-furaldehyde";"1998-01-01";"C5H4O2";"aldehydes";"";"5 – 10";"25 – 225";"<2";"";"54,139,209,219,220";"";"";"";"";"";"";"";"";"";"";"";"";""
"39";"Nickel Cast Iron (15-35Ni)";"furfural";"2-furaldehyde";"1998-01-01";"C5H4O2";"aldehydes";"";"100";"25 – 325";"<2";"";"54,139,209,219,220";"";"";"";"";"";"";"";"";"";"";"";"";""
"40";"Nickel-Copper (400)";"furfural";"2-furaldehyde";"1998-01-01";"C5H4O2";"aldehydes";"";"100";"25 – 425";"<2";"";"54,139,209,219,220";"";"";"";"";"";"";"";"";"";"";"";"";""
"41";"Ni-Mo Alloy (Ni-30Mo; B-2)";"furfural";"2-furaldehyde";"1998-01-01";"C5H4O2";"aldehydes";"";"5 – 10";"25 – 225";"<20";"";"54,139,209,219";"";"";"";"";"";"";"";"";"";"";"";"";""
"42";"Ni-Mo Alloy (Ni-30Mo; B-2)";"furfural";"2-furaldehyde";"1998-01-01";"C5H4O2";"aldehydes";"";"100";"25 – 325";"<20";"";"54,139,209,219";"";"";"";"";"";"";"";"";"";"";"";"";""
"43";"Silicon Cast Iron (14Si)";"furfural";"2-furaldehyde";"1998-01-01";"C5H4O2";"aldehydes";"";"15 – 25";"52 – 237";"<20";"with sulfuric acid";"54,139,209,218";"";"";"";"";"";"";"";"";"";"";"";"";""
"44";"Silicon Cast Iron (14Si)";"furfural";"2-furaldehyde";"1998-01-01";"C5H4O2";"aldehydes";"";"45 – 55";"52 – 237";"<20";"";"54,139,209,218";"";"";"";"";"";"";"";"";"";"";"";"";""
"45";"Silicon Cast Iron (14Si)";"furfural";"2-furaldehyde";"1998-01-01";"C5H4O2";"aldehydes";"";"65 – 75";"52 – 237";"<20";"";"54,139,209,218";"";"";"";"";"";"";"";"";"";"";"";"";""
"46";"Silicon Cast Iron (14Si)";"furfural";"2-furaldehyde";"1998-01-01";"C5H4O2";"aldehydes";"";">85";"52 – 327";"<20";"";"54,139,209,218";"";"";"";"";"";"";"";"";"";"";"";"";""
"47";"Silver";"furfural";"2-furaldehyde";"1998-01-01";"C5H4O2";"aldehydes";"";"100";"25 – 375";"<20";"";"54,139,209,219";"";"";"";"";"";"";"";"";"";"";"";"";""
"48";"Steels, Carbon/ Low Alloy";"furfural";"2-furaldehyde";"1998-01-01";"C5H4O2";"aldehydes";"";"100";"25 – 125";"<2";"";"54,139,209,219,220";"";"";"";"";"";"";"";"";"";"";"";"";""
"49";"Steels, Carbon/ Low Alloy";"furfural";"2-furaldehyde";"1998-01-01";"C5H4O2";"aldehydes";"";"100";"125 – 175";"<20";"";"54,139,209,219,220";"";"";"";"";"";"";"";"";"";"";"";"";""
"50";"Steels, Carbon/ Low Alloy";"furfural";"2-furaldehyde";"1998-01-01";"C5H4O2";"aldehydes";"";"100";"175 – 225";">50";"";"54,139,209,219,220";"";"";"";"";"";"";"";"";"";"";"";"";""
"";"";"";"";"";"";"";"";"";"";"";"";"";"";"";"";"";"";"";"";"";"";"";"";"";""
"";"";"";"";"";"";"";"";"";"";"";"";"";"";"";"";"";"";"";"";"";"";"";"";"";""
"Corrosion Survey Database (COR•SUR) © 2002 NACE International";"";"";"";"";"";"";"";"";"";"";"";"";"";"";"";"";"";"";"";"";"";"";"";"";""

File: data/corrosion_data/TableData - 2024-11-08T185420.315.csv
sep=;
"Title: Corrosion Survey Database (COR•SUR)";"";"";"";"";"";"";"";"";"";"";"";"";"";"";"";"";"";"";"";"";"";"";"";"";""
"Table: Paraformaldehyde";"";"";"";"";"";"";"";"";"";"";"";"";"";"";"";"";"";"";"";"";"";"";"";"";""
"DOWNLOAD SHOWS ONLY THE DISPLAYED DATA, UP TO 50 ROWS";"";"";"";"";"";"";"";"";"";"";"";"";"";"";"";"";"";"";"";"";"";"";"";"";""
"No.";"material or substance name";"exposure medium";"exposure medium CAS RN";"exposure medium formula";"exposure medium class";"warnings";"conc. (%)";"temp. (°F)";"corrosion rate (mil/yr)";"reference";"";"";"";"";"";"";"";"";"";"";"";"";"";"";""
"1";"Alloy 20-25-4Mo (904L)";"paraformaldehyde";"30525-89-4";"(CH2O)x";"aldehydes";"";"5 – 30";"25 – 375";"<2";"219,220";"";"";"";"";"";"";"";"";"";"";"";"";"";"";""
"2";"Alloy 20-25-4Mo (904L)";"paraformaldehyde";"30525-89-4";"(CH2O)x";"aldehydes";"";"100";"320 – 375";"<2";"219,220";"";"";"";"";"";"";"";"";"";"";"";"";"";"";""
"3";"Alloy 20-38-3-3Cu (20Cb3/ 825)";"paraformaldehyde";"30525-89-4";"(CH2O)x";"aldehydes";"";"5 – 30";"25 – 375";"<2";"219,220";"";"";"";"";"";"";"";"";"";"";"";"";"";"";""
"4";"Alloy 20-38-3-3Cu (20Cb3/ 825)";"paraformaldehyde";"30525-89-4";"(CH2O)x";"aldehydes";"";"100";"320 – 375";"<2";"219,220";"";"";"";"";"";"";"";"";"";"";"";"";"";"";""
"5";"Alloy 30-44-5-3W (G-30)";"paraformaldehyde";"30525-89-4";"(CH2O)x";"aldehydes";"";"5 – 30";"25 – 375";"<2";"219,220";"";"";"";"";"";"";"";"";"";"";"";"";"";"";""
"6";"Alloy 30-44-5-3W (G-30)";"paraformaldehyde";"30525-89-4";"(CH2O)x";"aldehydes";"";"100";"320 – 375";"<2";"219,220";"";"";"";"";"";"";"";"";"";"";"";"";"";"";""
"7";"Aluminum Alloy (3003/ 5154)";"paraformaldehyde";"30525-89-4";"(CH2O)x";"aldehydes";"";"5 – 15";"75 – 125";"<2";"219,220";"";"";"";"";"";"";"";"";"";"";"";"";"";"";""
"8";"Austenitic Cr-Ni Stainless Steel (18-8; 304/ 304L/ 347)";"paraformaldehyde";"30525-89-4";"(CH2O)x";"aldehydes";"";"5 – 30";"25 – 375";"<2";"219,220";"";"";"";"";"";"";"";"";"";"";"";"";"";"";""
"9";"Austenitic Cr-Ni Stainless Steel (18-8; 304/ 304L/ 347)";"paraformaldehyde";"30525-89-4";"(CH2O)x";"aldehydes";"";"100";"320 – 375";"<2";"219,220";"";"";"";"";"";"";"";"";"";"";"";"";"";"";""
"10";"Austenitic Cr-Ni-Mo Stainless Steel (17-12-3; 316L/ 317L)";"paraformaldehyde";"30525-89-4";"(CH2O)x";"aldehydes";"";"5 – 30";"25 – 375";"<2";"219,220";"";"";"";"";"";"";"";"";"";"";"";"";"";"";""
"11";"Austenitic Cr-Ni-Mo Stainless Steel (17-12-3; 316L/ 317L)";"paraformaldehyde";"30525-89-4";"(CH2O)x";"aldehydes";"";"100";"320 – 375";"<2";"219,220";"";"";"";"";"";"";"";"";"";"";"";"";"";"";""
"12";"Brass (>15Zn)";"paraformaldehyde";"30525-89-4";"(CH2O)x";"aldehydes";"severe corrosion with oxygen ingress";"5 – 30";"25 – 375";"<2";"219,220";"";"";"";"";"";"";"";"";"";"";"";"";"";"";""
"13";"Brass (>15Zn)";"paraformaldehyde";"30525-89-4";"(CH2O)x";"aldehydes";"severe corrosion with oxygen ingress";"100";"320 – 375";"<2";"219,220";"";"";"";"";"";"";"";"";"";"";"";"";"";"";""
"14";"Cast Iron, Gray/ Ductile";"paraformaldehyde";"30525-89-4";"(CH2O)x";"aldehydes";"";"5 – 30";"25 – 275";"20 – 50";"219,220";"";"";"";"";"";"";"";"";"";"";"";"";"";"";""
"15";"Cast Iron, Gray/ Ductile";"paraformaldehyde";"30525-89-4";"(CH2O)x";"aldehydes";"";"5 – 30";"275 – 325";">50";"219,220";"";"";"";"";"";"";"";"";"";"";"";"";"";"";""
"16";"Cast Iron, Gray/ Ductile";"paraformaldehyde";"30525-89-4";"(CH2O)x";"aldehydes";"";"100";"320 – 325";">50";"219,220";"";"";"";"";"";"";"";"";"";"";"";"";"";"";""
"17";"Copper/ Bronze/ Low Brass";"paraformaldehyde";"30525-89-4";"(CH2O)x";"aldehydes";"severe corrosion with oxygen ingress";"5 – 30";"25 – 375";"<2";"219,220";"";"";"";"";"";"";"";"";"";"";"";"";"";"";""
"18";"Copper/ Bronze/ Low Brass";"paraformaldehyde";"30525-89-4";"(CH2O)x";"aldehydes";"severe corrosion with oxygen ingress";"100";"320 – 375";"<2";"219,220";"";"";"";"";"";"";"";"";"";"";"";"";"";"";""
"19";"Copper-Nickel";"paraformaldehyde";"30525-89-4";"(CH2O)x";"aldehydes";"severe corrosion with oxygen ingress";"5 – 30";"25 – 375";"<2";"219,220";"";"";"";"";"";"";"";"";"";"";"";"";"";"";""
"20";"Copper-Nickel";"paraformaldehyde";"30525-89-4";"(CH2O)x";"aldehydes";"severe corrosion with oxygen ingress";"100";"320 – 375";"<2";"219,220";"";"";"";"";"";"";"";"";"";"";"";"";"";"";""
"21";"Gold/ Platinum";"paraformaldehyde";"30525-89-4";"(CH2O)x";"aldehydes";"";"5 – 30";"25 – 375";"<2";"219,220";"";"";"";"";"";"";"";"";"";"";"";"";"";"";""
"22";"Gold/ Platinum";"paraformaldehyde";"30525-89-4";"(CH2O)x";"aldehydes";"";"100";"320 – 375";"<2";"219,220";"";"";"";"";"";"";"";"";"";"";"";"";"";"";""
"23";"Mo Superalloy (Ni-Cr-Fe-9Mo; 625/ 725)";"paraformaldehyde";"30525-89-4";"(CH2O)x";"aldehydes";"";"5 – 30";"25 – 375";"<2";"219,220";"";"";"";"";"";"";"";"";"";"";"";"";"";"";""
"24";"Mo Superalloy (Ni-Cr-Fe-9Mo; 625/ 725)";"paraformaldehyde";"30525-89-4";"(CH2O)x";"aldehydes";"";"100";"320 – 375";"<2";"219,220";"";"";"";"";"";"";"";"";"";"";"";"";"";"";""
"25";"Mo Superalloy (Ni-16Cr-16Mo; C276)";"paraformaldehyde";"30525-89-4";"(CH2O)x";"aldehydes";"";"5 – 30";"25 – 375";"<2";"219,220";"";"";"";"";"";"";"";"";"";"";"";"";"";"";""
"26";"Mo Superalloy (Ni-16Cr-16Mo; C276)";"paraformaldehyde";"30525-89-4";"(CH2O)x";"aldehydes";"";"100";"320 – 375";"<2";"219,220";"";"";"";"";"";"";"";"";"";"";"";"";"";"";""
"27";"Mo Superalloy (Ni-20Cr-16Mo-4W; 686)";"paraformaldehyde";"30525-89-4";"(CH2O)x";"aldehydes";"";"5 – 30";"25 – 375";"<2";"219,220";"";"";"";"";"";"";"";"";"";"";"";"";"";"";""
"28";"Mo Superalloy (Ni-20Cr-16Mo-4W; 686)";"paraformaldehyde";"30525-89-4";"(CH2O)x";"aldehydes";"";"100";"320 – 375";"<2";"219,220";"";"";"";"";"";"";"";"";"";"";"";"";"";"";""
"29";"Mo Superalloy (Ni-22Cr-16Mo; C22/ 59)";"paraformaldehyde";"30525-89-4";"(CH2O)x";"aldehydes";"";"5 – 30";"25 – 375";"<2";"219,220";"";"";"";"";"";"";"";"";"";"";"";"";"";"";""
"30";"Mo Superalloy (Ni-22Cr-16Mo; C22/ 59)";"paraformaldehyde";"30525-89-4";"(CH2O)x";"aldehydes";"";"100";"320 – 375";"<2";"219,220";"";"";"";"";"";"";"";"";"";"";"";"";"";"";""
"31";"Mo Superalloy (Ni-23Cr-16Mo-1Cu; C20000)";"paraformaldehyde";"30525-89-4";"(CH2O)x";"aldehydes";"";"5 – 30";"25 – 375";"<2";"219,220";"";"";"";"";"";"";"";"";"";"";"";"";"";"";""
"32";"Mo Superalloy (Ni-23Cr-16Mo-1Cu; C20000)";"paraformaldehyde";"30525-89-4";"(CH2O)x";"aldehydes";"";"100";"320 – 375";"<2";"219,220";"";"";"";"";"";"";"";"";"";"";"";"";"";"";""
"33";"Nickel (200)";"paraformaldehyde";"30525-89-4";"(CH2O)x";"aldehydes";"severe corrosion with oxygen ingress";"5 – 30";"25 – 375";"<2";"219,220";"";"";"";"";"";"";"";"";"";"";"";"";"";"";""
"34";"Nickel (200)";"paraformaldehyde";"30525-89-4";"(CH2O)x";"aldehydes";"severe corrosion with oxygen ingress";"100";"320 – 375";"<2";"219,220";"";"";"";"";"";"";"";"";"";"";"";"";"";"";""
"35";"Nickel Cast Iron (15-35Ni)";"paraformaldehyde";"30525-89-4";"(CH2O)x";"aldehydes";"";"5 – 30";"25 – 375";"<2";"219,220";"";"";"";"";"";"";"";"";"";"";"";"";"";"";""
"36";"Nickel Cast Iron (15-35Ni)";"paraformaldehyde";"30525-89-4";"(CH2O)x";"aldehydes";"";"100";"320 – 375";"<2";"219,220";"";"";"";"";"";"";"";"";"";"";"";"";"";"";""
"37";"Nickel-Copper (400)";"paraformaldehyde";"30525-89-4";"(CH2O)x";"aldehydes";"severe corrosion with oxygen ingress";"5 – 30";"25 – 375";"<2";"219,220";"";"";"";"";"";"";"";"";"";"";"";"";"";"";""
"38";"Nickel-Copper (400)";"paraformaldehyde";"30525-89-4";"(CH2O)x";"aldehydes";"severe corrosion with oxygen ingress";"100";"320 – 375";"<2";"219,220";"";"";"";"";"";"";"";"";"";"";"";"";"";"";""
"39";"Ni-Cr-Fe Alloy (600/ 690)";"paraformaldehyde";"30525-89-4";"(CH2O)x";"aldehydes";"";"5 – 30";"25 – 375";"<2";"219,220";"";"";"";"";"";"";"";"";"";"";"";"";"";"";""
"40";"Ni-Cr-Fe Alloy (600/ 690)";"paraformaldehyde";"30525-89-4";"(CH2O)x";"aldehydes";"";"100";"320 – 375";"<2";"219,220";"";"";"";"";"";"";"";"";"";"";"";"";"";"";""
"41";"Ni-Mo Alloy (Ni-30Mo; B-2)";"paraformaldehyde";"30525-89-4";"(CH2O)x";"aldehydes";"";"5 – 30";"25 – 375";"<2";"219,220";"";"";"";"";"";"";"";"";"";"";"";"";"";"";""
"42";"Ni-Mo Alloy (Ni-30Mo; B-2)";"paraformaldehyde";"30525-89-4";"(CH2O)x";"aldehydes";"";"100";"320 – 375";"<2";"219,220";"";"";"";"";"";"";"";"";"";"";"";"";"";"";""
"43";"Silicon Cast Iron (14Si)";"paraformaldehyde";"30525-89-4";"(CH2O)x";"aldehydes";"";"5 – 30";"52 – 372";"<2";"218,220";"";"";"";"";"";"";"";"";"";"";"";"";"";"";""
"44";"Silicon Cast Iron (14Si)";"paraformaldehyde";"30525-89-4";"(CH2O)x";"aldehydes";"";"100";"320 – 372";"<2";"218,220";"";"";"";"";"";"";"";"";"";"";"";"";"";"";""
"45";"Silver";"paraformaldehyde";"30525-89-4";"(CH2O)x";"aldehydes";"";"5 – 30";"25 – 375";"<2";"219,220";"";"";"";"";"";"";"";"";"";"";"";"";"";"";""
"46";"Silver";"paraformaldehyde";"30525-89-4";"(CH2O)x";"aldehydes";"";"100";"320 – 375";"<2";"219,220";"";"";"";"";"";"";"";"";"";"";"";"";"";"";""
"47";"Steels, Carbon/ Low Alloy";"paraformaldehyde";"30525-89-4";"(CH2O)x";"aldehydes";"";"5 – 30";"25 – 325";"20 – 50";"219,220";"";"";"";"";"";"";"";"";"";"";"";"";"";"";""
"48";"Steels, Carbon/ Low Alloy";"paraformaldehyde";"30525-89-4";"(CH2O)x";"aldehydes";"";"5 – 30";"325 – 375";">50";"219,220";"";"";"";"";"";"";"";"";"";"";"";"";"";"";""
"49";"Steels, Carbon/ Low Alloy";"paraformaldehyde";"30525-89-4";"(CH2O)x";"aldehydes";"";"100";"320 – 375";"20 – 50";"219,220";"";"";"";"";"";"";"";"";"";"";"";"";"";"";""
"50";"Superferritic Stainless Steel (26-1)";"paraformaldehyde";"30525-89-4";"(CH2O)x";"aldehydes";"";"5 – 30";"25 – 375";"<2";"219,220";"";"";"";"";"";"";"";"";"";"";"";"";"";"";""
"";"";"";"";"";"";"";"";"";"";"";"";"";"";"";"";"";"";"";"";"";"";"";"";"";""
"";"";"";"";"";"";"";"";"";"";"";"";"";"";"";"";"";"";"";"";"";"";"";"";"";""
"Corrosion Survey Database (COR•SUR) © 2002 NACE International";"";"";"";"";"";"";"";"";"";"";"";"";"";"";"";"";"";"";"";"";"";"";"";"";""

File: data/corrosion_data/TableData - 2024-11-08T185449.163.csv
sep=;
"Title: Corrosion Survey Database (COR•SUR)";"";"";"";"";"";"";"";"";"";"";"";"";"";"";"";"";"";"";"";"";"";"";"";"";""
"Table: Propionaldehyde";"";"";"";"";"";"";"";"";"";"";"";"";"";"";"";"";"";"";"";"";"";"";"";"";""
"DOWNLOAD SHOWS ONLY THE DISPLAYED DATA, UP TO 50 ROWS";"";"";"";"";"";"";"";"";"";"";"";"";"";"";"";"";"";"";"";"";"";"";"";"";""
"No.";"material or substance name";"exposure medium";"exposure medium synonym";"exposure medium CAS RN";"exposure medium formula";"exposure medium class";"conc. (%)";"temp. (°F)";"corrosion rate (mil/yr)";"reference";"";"";"";"";"";"";"";"";"";"";"";"";"";"";""
"1";"Alloy 20-25-4Mo (904L)";"propionaldehyde";"propanal";"123-38-6";"C3H6O";"aldehydes";"100";"25 – 125";"<2";"219";"";"";"";"";"";"";"";"";"";"";"";"";"";"";""
"2";"Alloy 20-38-3-3Cu (20Cb3/ 825)";"propionaldehyde";"propanal";"123-38-6";"C3H6O";"aldehydes";"100";"25 – 125";"<2";"219";"";"";"";"";"";"";"";"";"";"";"";"";"";"";""
"3";"Alloy 30-44-5-3W (G-30)";"propionaldehyde";"propanal";"123-38-6";"C3H6O";"aldehydes";"100";"25 – 125";"<2";"219";"";"";"";"";"";"";"";"";"";"";"";"";"";"";""
"4";"Aluminum Alloy (3003/ 5154)";"propionaldehyde";"propanal";"123-38-6";"C3H6O";"aldehydes";"5 – 20";"25 – 125";"<2";"219,220";"";"";"";"";"";"";"";"";"";"";"";"";"";"";""
"5";"Aluminum Alloy (3003/ 5154)";"propionaldehyde";"propanal";"123-38-6";"C3H6O";"aldehydes";"100";"25 – 125";"<2";"219,220";"";"";"";"";"";"";"";"";"";"";"";"";"";"";""
"6";"Austenitic Cr-Ni Stainless Steel (18-8; 304/ 304L/ 347)";"propionaldehyde";"propanal";"123-38-6";"C3H6O";"aldehydes";"100";"25 – 125";"<2";"219";"";"";"";"";"";"";"";"";"";"";"";"";"";"";""
"7";"Austenitic Cr-Ni-Mo Stainless Steel (17-12-3; 316L/ 317L)";"propionaldehyde";"propanal";"123-38-6";"C3H6O";"aldehydes";"100";"25 – 125";"<2";"219";"";"";"";"";"";"";"";"";"";"";"";"";"";"";""
"8";"Brass (>15Zn)";"propionaldehyde";"propanal";"123-38-6";"C3H6O";"aldehydes";"100";"25 – 125";"<2";"219";"";"";"";"";"";"";"";"";"";"";"";"";"";"";""
"9";"Cast Iron, Gray/ Ductile";"propionaldehyde";"propanal";"123-38-6";"C3H6O";"aldehydes";"100";"25 – 125";"<2";"219";"";"";"";"";"";"";"";"";"";"";"";"";"";"";""
"10";"Cast Iron, Gray/ Ductile";"propionaldehyde";"propanal";"123-38-6";"C3H6O";"aldehydes";"100";"375 – 425";">50";"219";"";"";"";"";"";"";"";"";"";"";"";"";"";"";""
"11";"Copper/ Bronze/ Low Brass";"propionaldehyde";"propanal";"123-38-6";"C3H6O";"aldehydes";"100";"25 – 125";"<2";"219";"";"";"";"";"";"";"";"";"";"";"";"";"";"";""
"12";"Copper/ Bronze/ Low Brass";"propionaldehyde";"propanal";"123-38-6";"C3H6O";"aldehydes";"100";"375 – 425";">50";"219";"";"";"";"";"";"";"";"";"";"";"";"";"";"";""
"13";"Copper-Nickel";"propionaldehyde";"propanal";"123-38-6";"C3H6O";"aldehydes";"100";"25 – 125";"<2";"219";"";"";"";"";"";"";"";"";"";"";"";"";"";"";""
"14";"Cr Stainless Steel (12Cr)";"propionaldehyde";"propanal";"123-38-6";"C3H6O";"aldehydes";"100";"25 – 125";"<2";"219";"";"";"";"";"";"";"";"";"";"";"";"";"";"";""
"15";"Cr Stainless Steel (17Cr)";"propionaldehyde";"propanal";"123-38-6";"C3H6O";"aldehydes";"100";"25 – 125";"<2";"219";"";"";"";"";"";"";"";"";"";"";"";"";"";"";""
"16";"Lead";"propionaldehyde";"propanal";"123-38-6";"C3H6O";"aldehydes";"100";"25 – 75";"<2";"219";"";"";"";"";"";"";"";"";"";"";"";"";"";"";""
"17";"Mo Superalloy (Ni-Cr-Fe-9Mo; 625/ 725)";"propionaldehyde";"propanal";"123-38-6";"C3H6O";"aldehydes";"100";"25 – 125";"<2";"219";"";"";"";"";"";"";"";"";"";"";"";"";"";"";""
"18";"Mo Superalloy (Ni-16Cr-16Mo; C276)";"propionaldehyde";"propanal";"123-38-6";"C3H6O";"aldehydes";"100";"25 – 125";"<2";"219";"";"";"";"";"";"";"";"";"";"";"";"";"";"";""
"19";"Mo Superalloy (Ni-20Cr-16Mo-4W; 686)";"propionaldehyde";"propanal";"123-38-6";"C3H6O";"aldehydes";"100";"25 – 125";"<2";"219";"";"";"";"";"";"";"";"";"";"";"";"";"";"";""
"20";"Mo Superalloy (Ni-22Cr-16Mo; C22/ 59)";"propionaldehyde";"propanal";"123-38-6";"C3H6O";"aldehydes";"100";"25 – 125";"<2";"219";"";"";"";"";"";"";"";"";"";"";"";"";"";"";""
"21";"Mo Superalloy (Ni-23Cr-16Mo-1Cu; C20000)";"propionaldehyde";"propanal";"123-38-6";"C3H6O";"aldehydes";"100";"25 – 125";"<2";"219";"";"";"";"";"";"";"";"";"";"";"";"";"";"";""
"22";"Nickel (200)";"propionaldehyde";"propanal";"123-38-6";"C3H6O";"aldehydes";"100";"25 – 125";"<2";"219";"";"";"";"";"";"";"";"";"";"";"";"";"";"";""
"23";"Nickel Cast Iron (15-35Ni)";"propionaldehyde";"propanal";"123-38-6";"C3H6O";"aldehydes";"100";"25 – 125";"<2";"219";"";"";"";"";"";"";"";"";"";"";"";"";"";"";""
"24";"Nickel-Copper (400)";"propionaldehyde";"propanal";"123-38-6";"C3H6O";"aldehydes";"100";"25 – 125";"<2";"219";"";"";"";"";"";"";"";"";"";"";"";"";"";"";""
"25";"Ni-Cr-Fe Alloy (600/ 690)";"propionaldehyde";"propanal";"123-38-6";"C3H6O";"aldehydes";"100";"25 – 125";"<2";"219";"";"";"";"";"";"";"";"";"";"";"";"";"";"";""
"26";"Ni-Mo Alloy (Ni-30Mo; B-2)";"propionaldehyde";"propanal";"123-38-6";"C3H6O";"aldehydes";"100";"25 – 125";"<2";"219";"";"";"";"";"";"";"";"";"";"";"";"";"";"";""
"27";"Silicon Cast Iron (14Si)";"propionaldehyde";"propanal";"123-38-6";"C3H6O";"aldehydes";"100";"52 – 147";"<2";"218";"";"";"";"";"";"";"";"";"";"";"";"";"";"";""
"28";"Silver";"propionaldehyde";"propanal";"123-38-6";"C3H6O";"aldehydes";"100";"25 – 75";"<2";"219";"";"";"";"";"";"";"";"";"";"";"";"";"";"";""
"29";"Steels, Carbon/ Low Alloy";"propionaldehyde";"propanal";"123-38-6";"C3H6O";"aldehydes";"100";"25 – 125";"<2";"219";"";"";"";"";"";"";"";"";"";"";"";"";"";"";""
"30";"Steels, Carbon/ Low Alloy";"propionaldehyde";"propanal";"123-38-6";"C3H6O";"aldehydes";"100";"375 – 425";">50";"219";"";"";"";"";"";"";"";"";"";"";"";"";"";"";""
"31";"Superferritic Stainless Steel (26-1)";"propionaldehyde";"propanal";"123-38-6";"C3H6O";"aldehydes";"100";"25 – 125";"<2";"219";"";"";"";"";"";"";"";"";"";"";"";"";"";"";""
"32";"Titanium, Unalloyed";"propionaldehyde";"propanal";"123-38-6";"C3H6O";"aldehydes";"100";"25 – 75";"<2";"219";"";"";"";"";"";"";"";"";"";"";"";"";"";"";""
"33";"Zirconium";"propionaldehyde";"propanal";"123-38-6";"C3H6O";"aldehydes";"100";"25 – 75";"<2";"219";"";"";"";"";"";"";"";"";"";"";"";"";"";"";""
"";"";"";"";"";"";"";"";"";"";"";"";"";"";"";"";"";"";"";"";"";"";"";"";"";""
"";"";"";"";"";"";"";"";"";"";"";"";"";"";"";"";"";"";"";"";"";"";"";"";"";""
"Corrosion Survey Database (COR•SUR) © 2002 NACE International";"";"";"";"";"";"";"";"";"";"";"";"";"";"";"";"";"";"";"";"";"";"";"";"";""

File: data/corrosion_data/TableData - 2024-11-08T185454.555.csv
sep=;
"Title: Corrosion Survey Database (COR•SUR)";"";"";"";"";"";"";"";"";"";"";"";"";"";"";"";"";"";"";"";"";"";"";"";"";""
"Table: Tolylaldehyde";"";"";"";"";"";"";"";"";"";"";"";"";"";"";"";"";"";"";"";"";"";"";"";"";""
"DOWNLOAD SHOWS ONLY THE DISPLAYED DATA, UP TO 50 ROWS";"";"";"";"";"";"";"";"";"";"";"";"";"";"";"";"";"";"";"";"";"";"";"";"";""
"No.";"material or substance name";"exposure medium";"exposure medium class";"conc. (%)";"temp. (°F)";"corrosion rate (mil/yr)";"reference";"";"";"";"";"";"";"";"";"";"";"";"";"";"";"";"";"";""
"1";"Alloy 20-25-4Mo (904L)";"tolylaldehyde";"aldehydes";"100";"25 – 75";"<2";"219";"";"";"";"";"";"";"";"";"";"";"";"";"";"";"";"";"";""
"2";"Alloy 20-38-3-3Cu (20Cb3/ 825)";"tolylaldehyde";"aldehydes";"100";"25 – 75";"<2";"219";"";"";"";"";"";"";"";"";"";"";"";"";"";"";"";"";"";""
"3";"Alloy 30-44-5-3W (G-30)";"tolylaldehyde";"aldehydes";"100";"25 – 75";"<2";"219";"";"";"";"";"";"";"";"";"";"";"";"";"";"";"";"";"";""
"4";"Aluminum Alloy (3003/ 5154)";"tolylaldehyde";"aldehydes";"100";"25 – 75";"<2";"219";"";"";"";"";"";"";"";"";"";"";"";"";"";"";"";"";"";""
"5";"Austenitic Cr-Ni Stainless Steel (18-8; 304/ 304L/ 347)";"tolylaldehyde";"aldehydes";"100";"25 – 75";"<2";"219";"";"";"";"";"";"";"";"";"";"";"";"";"";"";"";"";"";""
"6";"Austenitic Cr-Ni-Mo Stainless Steel (17-12-3; 316L/ 317L)";"tolylaldehyde";"aldehydes";"100";"25 – 75";"<2";"219";"";"";"";"";"";"";"";"";"";"";"";"";"";"";"";"";"";""
"7";"Brass (>15Zn)";"tolylaldehyde";"aldehydes";"100";"25 – 75";"<2";"219";"";"";"";"";"";"";"";"";"";"";"";"";"";"";"";"";"";""
"8";"Cast Iron, Gray/ Ductile";"tolylaldehyde";"aldehydes";"100";"25 – 75";"<2";"219";"";"";"";"";"";"";"";"";"";"";"";"";"";"";"";"";"";""
"9";"Copper/ Bronze/ Low Brass";"tolylaldehyde";"aldehydes";"100";"25 – 75";"<2";"219";"";"";"";"";"";"";"";"";"";"";"";"";"";"";"";"";"";""
"10";"Copper-Nickel";"tolylaldehyde";"aldehydes";"100";"25 – 75";"<2";"219";"";"";"";"";"";"";"";"";"";"";"";"";"";"";"";"";"";""
"11";"Cr Stainless Steel (12Cr)";"tolylaldehyde";"aldehydes";"100";"25 – 75";"<2";"219";"";"";"";"";"";"";"";"";"";"";"";"";"";"";"";"";"";""
"12";"Cr Stainless Steel (17Cr)";"tolylaldehyde";"aldehydes";"100";"25 – 75";"<2";"219";"";"";"";"";"";"";"";"";"";"";"";"";"";"";"";"";"";""
"13";"Lead";"tolylaldehyde";"aldehydes";"100";"25 – 75";"<2";"219";"";"";"";"";"";"";"";"";"";"";"";"";"";"";"";"";"";""
"14";"Mo Superalloy (Ni-Cr-Fe-9Mo; 625/ 725)";"tolylaldehyde";"aldehydes";"100";"25 – 75";"<2";"219";"";"";"";"";"";"";"";"";"";"";"";"";"";"";"";"";"";""
"15";"Mo Superalloy (Ni-16Cr-16Mo; C276)";"tolylaldehyde";"aldehydes";"100";"25 – 75";"<2";"219";"";"";"";"";"";"";"";"";"";"";"";"";"";"";"";"";"";""
"16";"Mo Superalloy (Ni-20Cr-16Mo-4W; 686)";"tolylaldehyde";"aldehydes";"100";"25 – 75";"<2";"219";"";"";"";"";"";"";"";"";"";"";"";"";"";"";"";"";"";""
"17";"Mo Superalloy (Ni-22Cr-16Mo; C22/ 59)";"tolylaldehyde";"aldehydes";"100";"25 – 75";"<2";"219";"";"";"";"";"";"";"";"";"";"";"";"";"";"";"";"";"";""
"18";"Mo Superalloy (Ni-23Cr-16Mo-1Cu; C20000)";"tolylaldehyde";"aldehydes";"100";"25 – 75";"<2";"219";"";"";"";"";"";"";"";"";"";"";"";"";"";"";"";"";"";""
"19";"Nickel (200)";"tolylaldehyde";"aldehydes";"100";"25 – 75";"<2";"219";"";"";"";"";"";"";"";"";"";"";"";"";"";"";"";"";"";""
"20";"Nickel Cast Iron (15-35Ni)";"tolylaldehyde";"aldehydes";"100";"25 – 75";"<2";"219";"";"";"";"";"";"";"";"";"";"";"";"";"";"";"";"";"";""
"21";"Nickel-Copper (400)";"tolylaldehyde";"aldehydes";"100";"25 – 75";"<2";"219";"";"";"";"";"";"";"";"";"";"";"";"";"";"";"";"";"";""
"22";"Ni-Cr-Fe Alloy (600/ 690)";"tolylaldehyde";"aldehydes";"100";"25 – 75";"<2";"219";"";"";"";"";"";"";"";"";"";"";"";"";"";"";"";"";"";""
"23";"Ni-Mo Alloy (Ni-30Mo; B-2)";"tolylaldehyde";"aldehydes";"100";"25 – 75";"<2";"219";"";"";"";"";"";"";"";"";"";"";"";"";"";"";"";"";"";""
"24";"Silicon Cast Iron (14Si)";"tolylaldehyde";"aldehydes";"100";"52 – 237";"<20";"218";"";"";"";"";"";"";"";"";"";"";"";"";"";"";"";"";"";""
"25";"Silver";"tolylaldehyde";"aldehydes";"100";"25 – 75";"<2";"219";"";"";"";"";"";"";"";"";"";"";"";"";"";"";"";"";"";""
"26";"Steels, Carbon/ Low Alloy";"tolylaldehyde";"aldehydes";"100";"25 – 75";"<2";"219";"";"";"";"";"";"";"";"";"";"";"";"";"";"";"";"";"";""
"27";"Superferritic Stainless Steel (26-1)";"tolylaldehyde";"aldehydes";"100";"25 – 75";"<2";"219";"";"";"";"";"";"";"";"";"";"";"";"";"";"";"";"";"";""
"28";"Titanium, Unalloyed";"tolylaldehyde";"aldehydes";"100";"25 – 75";"<2";"219";"";"";"";"";"";"";"";"";"";"";"";"";"";"";"";"";"";""
"";"";"";"";"";"";"";"";"";"";"";"";"";"";"";"";"";"";"";"";"";"";"";"";"";""
"";"";"";"";"";"";"";"";"";"";"";"";"";"";"";"";"";"";"";"";"";"";"";"";"";""
"Corrosion Survey Database (COR•SUR) © 2002 NACE International";"";"";"";"";"";"";"";"";"";"";"";"";"";"";"";"";"";"";"";"";"";"";"";"";""

File: data/corrosion_data/TableData - 2024-11-08T185500.028.csv
sep=;
"Title: Corrosion Survey Database (COR•SUR)";"";"";"";"";"";"";"";"";"";"";"";"";"";"";"";"";"";"";"";"";"";"";"";"";""
"Table: Amyl chloride";"";"";"";"";"";"";"";"";"";"";"";"";"";"";"";"";"";"";"";"";"";"";"";"";""
"DOWNLOAD SHOWS ONLY THE DISPLAYED DATA, UP TO 50 ROWS";"";"";"";"";"";"";"";"";"";"";"";"";"";"";"";"";"";"";"";"";"";"";"";"";""
"No.";"material or substance name";"exposure medium";"exposure medium synonym";"exposure medium CAS RN";"exposure medium formula";"exposure medium class";"warnings";"resistance note";"conc. (%)";"temp. (°F)";"corrosion rate (mil/yr)";"reference";"";"";"";"";"";"";"";"";"";"";"";"";""
"1";"Alloy 20-25-4Mo (904L)";"amyl chloride";"1-chloropentane";"543-59-9";"C5H11Cl";"alkyl halides";"";"pitting";"100";"0 – 212";"<2";"32,162,219,220";"";"";"";"";"";"";"";"";"";"";"";"";""
"2";"Alloy 20-25-6Mo (254SMO/ 6XN)";"amyl chloride";"1-chloropentane";"543-59-9";"C5H11Cl";"alkyl halides";"";"";"100";"0 – 212";"<2";"32,162";"";"";"";"";"";"";"";"";"";"";"";"";""
"3";"Alloy 20-38-3-3Cu (20Cb3/ 825)";"amyl chloride";"1-chloropentane";"543-59-9";"C5H11Cl";"alkyl halides";"";"pitting";"100";"0 – 212";"<2";"32,162,219,220";"";"";"";"";"";"";"";"";"";"";"";"";""
"4";"Alloy 30-44-5-3W (G-30)";"amyl chloride";"1-chloropentane";"543-59-9";"C5H11Cl";"alkyl halides";"";"pitting";"100";"0 – 212";"<2";"32,162,219,220";"";"";"";"";"";"";"";"";"";"";"";"";""
"5";"Aluminum Alloy (3003/ 5154)";"amyl chloride";"1-chloropentane";"543-59-9";"C5H11Cl";"alkyl halides";"hazardous!";"";"100";"25 – 225";"<2";"32,219,220";"";"";"";"";"";"";"";"";"";"";"";"";""
"6";"Austenitic Cr-Ni Stainless Steel (18-8; 304/ 304L/ 347)";"amyl chloride";"1-chloropentane";"543-59-9";"C5H11Cl";"alkyl halides";"";"pitting; stress corrosion cracking";"100";"25 – 175";"<2";"32,219,220";"";"";"";"";"";"";"";"";"";"";"";"";""
"7";"Austenitic Cr-Ni-Mo Stainless Steel (17-12-3; 316L/ 317L)";"amyl chloride";"1-chloropentane";"543-59-9";"C5H11Cl";"alkyl halides";"";"pitting; stress corrosion cracking";"100";"25 – 225";"<2";"32,219,220";"";"";"";"";"";"";"";"";"";"";"";"";""
"8";"Brass (>15Zn)";"amyl chloride";"1-chloropentane";"543-59-9";"C5H11Cl";"alkyl halides";"";"";"100";"25 – 75";"<20";"32,219";"";"";"";"";"";"";"";"";"";"";"";"";""
"9";"Cast Iron, Gray/ Ductile";"amyl chloride";"1-chloropentane";"543-59-9";"C5H11Cl";"alkyl halides";"";"";"100";"25 – 75";"<2";"32,219";"";"";"";"";"";"";"";"";"";"";"";"";""
"10";"Copper/ Bronze/ Low Brass";"amyl chloride";"1-chloropentane";"543-59-9";"C5H11Cl";"alkyl halides";"";"";"100";"25 – 75";"<2";"32,219";"";"";"";"";"";"";"";"";"";"";"";"";""
"11";"Copper-Nickel";"amyl chloride";"1-chloropentane";"543-59-9";"C5H11Cl";"alkyl halides";"";"";"100";"25 – 75";"<2";"32,219";"";"";"";"";"";"";"";"";"";"";"";"";""
"12";"Cr Stainless Steel (12Cr)";"amyl chloride";"1-chloropentane";"543-59-9";"C5H11Cl";"alkyl halides";"";"pitting";"100";"25 – 75";"<20";"32,219,220";"";"";"";"";"";"";"";"";"";"";"";"";""
"13";"Cr Stainless Steel (17Cr)";"amyl chloride";"1-chloropentane";"543-59-9";"C5H11Cl";"alkyl halides";"";"pitting";"100";"25 – 75";"<20";"32,219,220";"";"";"";"";"";"";"";"";"";"";"";"";""
"14";"Duplex Stainless Steel (25-6-3)";"amyl chloride";"1-chloropentane";"543-59-9";"C5H11Cl";"alkyl halides";"";"";"100";"0 – 212";"<2";"32,162";"";"";"";"";"";"";"";"";"";"";"";"";""
"15";"Gold/ Platinum";"amyl chloride";"1-chloropentane";"543-59-9";"C5H11Cl";"alkyl halides";"";"";"100";"25 – 225";"<2";"32,219";"";"";"";"";"";"";"";"";"";"";"";"";""
"16";"Lead";"amyl chloride";"1-chloropentane";"543-59-9";"C5H11Cl";"alkyl halides";"";"";"100";"25 – 75";">50";"32,219";"";"";"";"";"";"";"";"";"";"";"";"";""
"17";"Mo Superalloy (Ni-Cr-Fe-9Mo; 625/ 725)";"amyl chloride";"1-chloropentane";"543-59-9";"C5H11Cl";"alkyl halides";"";"";"100";"25 – 225";"<2";"32,219,220";"";"";"";"";"";"";"";"";"";"";"";"";""
"18";"Mo Superalloy (Ni-16Cr-16Mo; C276)";"amyl chloride";"1-chloropentane";"543-59-9";"C5H11Cl";"alkyl halides";"";"";"100";"25 – 225";"<2";"32,219,220";"";"";"";"";"";"";"";"";"";"";"";"";""
"19";"Mo Superalloy (Ni-20Cr-16Mo-4W; 686)";"amyl chloride";"1-chloropentane";"543-59-9";"C5H11Cl";"alkyl halides";"";"";"100";"25 – 225";"<2";"32,219,220";"";"";"";"";"";"";"";"";"";"";"";"";""
"20";"Mo Superalloy (Ni-22Cr-16Mo; C22/ 59)";"amyl chloride";"1-chloropentane";"543-59-9";"C5H11Cl";"alkyl halides";"";"";"100";"25 – 225";"<2";"32,219,220";"";"";"";"";"";"";"";"";"";"";"";"";""
"21";"Mo Superalloy (Ni-23Cr-16Mo-1Cu; C20000)";"amyl chloride";"1-chloropentane";"543-59-9";"C5H11Cl";"alkyl halides";"";"";"100";"25 – 225";"<2";"32,219,220";"";"";"";"";"";"";"";"";"";"";"";"";""
"22";"Nickel (200)";"amyl chloride";"1-chloropentane";"543-59-9";"C5H11Cl";"alkyl halides";"";"";"100";"25 – 75";"<2";"32,219,220";"";"";"";"";"";"";"";"";"";"";"";"";""
"23";"Nickel (200)";"amyl chloride";"1-chloropentane";"543-59-9";"C5H11Cl";"alkyl halides";"";"";"100";"75 – 275";"<20";"32,219,220";"";"";"";"";"";"";"";"";"";"";"";"";""
"24";"Nickel Cast Iron (15-35Ni)";"amyl chloride";"1-chloropentane";"543-59-9";"C5H11Cl";"alkyl halides";"";"";"100";"25 – 75";"<2";"32,219";"";"";"";"";"";"";"";"";"";"";"";"";""
"25";"Nickel-Copper (400)";"amyl chloride";"1-chloropentane";"543-59-9";"C5H11Cl";"alkyl halides";"";"";"100";"25 – 75";"<2";"32,219,220";"";"";"";"";"";"";"";"";"";"";"";"";""
"26";"Nickel-Copper (400)";"amyl chloride";"1-chloropentane";"543-59-9";"C5H11Cl";"alkyl halides";"";"";"100";"75 – 225";"<20";"32,219,220";"";"";"";"";"";"";"";"";"";"";"";"";""
"27";"Ni-Cr-Fe Alloy (600/ 690)";"amyl chloride";"1-chloropentane";"543-59-9";"C5H11Cl";"alkyl halides";"";"";"100";"25 – 225";"<2";"32,219";"";"";"";"";"";"";"";"";"";"";"";"";""
"28";"Ni-Mo Alloy (Ni-30Mo; B-2)";"amyl chloride";"1-chloropentane";"543-59-9";"C5H11Cl";"alkyl halides";"";"";"100";"25 – 225";"<2";"32,219,220";"";"";"";"";"";"";"";"";"";"";"";"";""
"29";"Niobium (Columbium)";"amyl chloride";"1-chloropentane";"543-59-9";"C5H11Cl";"alkyl halides";"";"";"100";"0 – 212";"<2";"32,220";"";"";"";"";"";"";"";"";"";"";"";"";""
"30";"Silicon Cast Iron (14Si)";"amyl chloride";"1-chloropentane";"543-59-9";"C5H11Cl";"alkyl halides";"";"";"100";"52 – 237";"<20";"32,218,220";"";"";"";"";"";"";"";"";"";"";"";"";""
"31";"Silver";"amyl chloride";"1-chloropentane";"543-59-9";"C5H11Cl";"alkyl halides";"";"";"100";"25 – 225";"<2";"32,219";"";"";"";"";"";"";"";"";"";"";"";"";""
"32";"Steels, Carbon/ Low Alloy";"amyl chloride";"1-chloropentane";"543-59-9";"C5H11Cl";"alkyl halides";"";"";"100";"25 – 75";"<2";"32,219,220";"";"";"";"";"";"";"";"";"";"";"";"";""
"33";"Steels, Carbon/ Low Alloy";"amyl chloride";"1-chloropentane";"543-59-9";"C5H11Cl";"alkyl halides";"";"";"100";"125 – 175";">50";"32,219,220";"";"";"";"";"";"";"";"";"";"";"";"";""
"34";"Tantalum";"amyl chloride";"1-chloropentane";"543-59-9";"C5H11Cl";"alkyl halides";"";"";"100";"25 – 225";"<2";"32,219";"";"";"";"";"";"";"";"";"";"";"";"";""
"35";"Titanium, Unalloyed";"amyl chloride";"1-chloropentane";"543-59-9";"C5H11Cl";"alkyl halides";"";"";"100";"25 – 225";"<2";"32,219";"";"";"";"";"";"";"";"";"";"";"";"";""
"36";"Zirconium";"amyl chloride";"1-chloropentane";"543-59-9";"C5H11Cl";"alkyl halides";"";"";"100";"25 – 225";"<2";"32,219";"";"";"";"";"";"";"";"";"";"";"";"";""
"";"";"";"";"";"";"";"";"";"";"";"";"";"";"";"";"";"";"";"";"";"";"";"";"";""
"";"";"";"";"";"";"";"";"";"";"";"";"";"";"";"";"";"";"";"";"";"";"";"";"";""
"Corrosion Survey Database (COR•SUR) © 2002 NACE International";"";"";"";"";"";"";"";"";"";"";"";"";"";"";"";"";"";"";"";"";"";"";"";"";""
