Repository: Mahyar-rajabi94/TF_SDL

File: data/corrosion_data/TableData - 2024-11-08T185505.708.csv
sep=;
"Title: Corrosion Survey Database (COR•SUR)";"";"";"";"";"";"";"";"";"";"";"";"";"";"";"";"";"";"";"";"";"";"";"";"";""
"Table: Butyl chloride";"";"";"";"";"";"";"";"";"";"";"";"";"";"";"";"";"";"";"";"";"";"";"";"";""
"DOWNLOAD SHOWS ONLY THE DISPLAYED DATA, UP TO 50 ROWS";"";"";"";"";"";"";"";"";"";"";"";"";"";"";"";"";"";"";"";"";"";"";"";"";""
"No.";"material or substance name";"exposure medium";"exposure medium synonym";"exposure medium CAS RN";"exposure medium formula";"exposure medium class";"warnings";"conc. (%)";"temp. (°F)";"corrosion rate (mil/yr)";"reference";"";"";"";"";"";"";"";"";"";"";"";"";"";""
"1";"Alloy 20-38-3-3Cu (20Cb3/ 825)";"butyl chloride";"1-chlorobutane";"109-69-3 [25154-42-1]";"C4H9Cl";"alkyl halides";"";"100";"25 – 225";"<20";"32,210,219,220";"";"";"";"";"";"";"";"";"";"";"";"";"";""
"2";"Alloy 30-44-5-3W (G-30)";"butyl chloride";"1-chlorobutane";"109-69-3 [25154-42-1]";"C4H9Cl";"alkyl halides";"";"100";"25 – 225";"<20";"32,210,219,220";"";"";"";"";"";"";"";"";"";"";"";"";"";""
"3";"Aluminum Alloy (3003/ 5154)";"butyl chloride";"1-chlorobutane";"109-69-3 [25154-42-1]";"C4H9Cl";"alkyl halides";"hazardous!";"100";"25 – 75";"20 – 50";"32,210,219,220";"";"";"";"";"";"";"";"";"";"";"";"";"";""
"4";"Austenitic Cr-Ni Stainless Steel (18-8; 304/ 304L/ 347)";"butyl chloride";"1-chlorobutane";"109-69-3 [25154-42-1]";"C4H9Cl";"alkyl halides";"";"100";"25 – 225";"<20";"32,210,219,220";"";"";"";"";"";"";"";"";"";"";"";"";"";""
"5";"Austenitic Cr-Ni-Mo Stainless Steel (17-12-3; 316L/ 317L)";"butyl chloride";"1-chlorobutane";"109-69-3 [25154-42-1]";"C4H9Cl";"alkyl halides";"";"100";"25 – 225";"<20";"32,210,219,220";"";"";"";"";"";"";"";"";"";"";"";"";"";""
"6";"Brass (>15Zn)";"butyl chloride";"1-chlorobutane";"109-69-3 [25154-42-1]";"C4H9Cl";"alkyl halides";"";"100";"25 – 225";"<20";"32,210,219";"";"";"";"";"";"";"";"";"";"";"";"";"";""
"7";"Cast Iron, Gray/ Ductile";"butyl chloride";"1-chlorobutane";"109-69-3 [25154-42-1]";"C4H9Cl";"alkyl halides";"";"100";"25 – 225";"<20";"32,210,219,220";"";"";"";"";"";"";"";"";"";"";"";"";"";""
"8";"Copper/ Bronze/ Low Brass";"butyl chloride";"1-chlorobutane";"109-69-3 [25154-42-1]";"C4H9Cl";"alkyl halides";"";"100";"25 – 225";"<20";"32,210,219";"";"";"";"";"";"";"";"";"";"";"";"";"";""
"9";"Copper-Nickel";"butyl chloride";"1-chlorobutane";"109-69-3 [25154-42-1]";"C4H9Cl";"alkyl halides";"";"100";"25 – 225";"<20";"32,210,219";"";"";"";"";"";"";"";"";"";"";"";"";"";""
"10";"Cr Stainless Steel (12Cr)";"butyl chloride";"1-chlorobutane";"109-69-3 [25154-42-1]";"C4H9Cl";"alkyl halides";"";"100";"25 – 225";"<20";"32,210,219,220";"";"";"";"";"";"";"";"";"";"";"";"";"";""
"11";"Cr Stainless Steel (17Cr)";"butyl chloride";"1-chlorobutane";"109-69-3 [25154-42-1]";"C4H9Cl";"alkyl halides";"";"100";"25 – 225";"<20";"32,210,219,220";"";"";"";"";"";"";"";"";"";"";"";"";"";""
"12";"Gold/ Platinum";"butyl chloride";"1-chlorobutane";"109-69-3 [25154-42-1]";"C4H9Cl";"alkyl halides";"";"100";"25 – 225";"<2";"32,210,219";"";"";"";"";"";"";"";"";"";"";"";"";"";""
"13";"Lead";"butyl chloride";"1-chlorobutane";"109-69-3 [25154-42-1]";"C4H9Cl";"alkyl halides";"";"100";"25 – 75";"<20";"32,210,219";"";"";"";"";"";"";"";"";"";"";"";"";"";""
"14";"Mo Superalloy (Ni-Cr-Fe-9Mo; 625/ 725)";"butyl chloride";"1-chlorobutane";"109-69-3 [25154-42-1]";"C4H9Cl";"alkyl halides";"";"100";"25 – 225";"<20";"32,210,219";"";"";"";"";"";"";"";"";"";"";"";"";"";""
"15";"Mo Superalloy (Ni-16Cr-16Mo; C276)";"butyl chloride";"1-chlorobutane";"109-69-3 [25154-42-1]";"C4H9Cl";"alkyl halides";"";"100";"25 – 225";"<20";"32,210,219";"";"";"";"";"";"";"";"";"";"";"";"";"";""
"16";"Mo Superalloy (Ni-20Cr-16Mo-4W; 686)";"butyl chloride";"1-chlorobutane";"109-69-3 [25154-42-1]";"C4H9Cl";"alkyl halides";"";"100";"25 – 225";"<20";"32,210,219";"";"";"";"";"";"";"";"";"";"";"";"";"";""
"17";"Mo Superalloy (Ni-22Cr-16Mo; C22/ 59)";"butyl chloride";"1-chlorobutane";"109-69-3 [25154-42-1]";"C4H9Cl";"alkyl halides";"";"100";"25 – 225";"<20";"32,210,219";"";"";"";"";"";"";"";"";"";"";"";"";"";""
"18";"Mo Superalloy (Ni-23Cr-16Mo-1Cu; C20000)";"butyl chloride";"1-chlorobutane";"109-69-3 [25154-42-1]";"C4H9Cl";"alkyl halides";"";"100";"25 – 225";"<20";"32,210,219";"";"";"";"";"";"";"";"";"";"";"";"";"";""
"19";"Nickel (200)";"butyl chloride";"1-chlorobutane";"109-69-3 [25154-42-1]";"C4H9Cl";"alkyl halides";"";"100";"25 – 425";"<20";"32,210,219";"";"";"";"";"";"";"";"";"";"";"";"";"";""
"20";"Nickel-Copper (400)";"butyl chloride";"1-chlorobutane";"109-69-3 [25154-42-1]";"C4H9Cl";"alkyl halides";"";"100";"25 – 225";"<20";"32,210,219";"";"";"";"";"";"";"";"";"";"";"";"";"";""
"21";"Ni-Cr-Fe Alloy (600/ 690)";"butyl chloride";"1-chlorobutane";"109-69-3 [25154-42-1]";"C4H9Cl";"alkyl halides";"";"100";"25 – 225";"<20";"32,210,219,220";"";"";"";"";"";"";"";"";"";"";"";"";"";""
"22";"Ni-Mo Alloy (Ni-30Mo; B-2)";"butyl chloride";"1-chlorobutane";"109-69-3 [25154-42-1]";"C4H9Cl";"alkyl halides";"";"100";"25 – 425";"<20";"32,210,219";"";"";"";"";"";"";"";"";"";"";"";"";"";""
"23";"Silicon Cast Iron (14Si)";"butyl chloride";"1-chlorobutane";"109-69-3 [25154-42-1]";"C4H9Cl";"alkyl halides";"";"100";"52 – 237";"<20";"32,210,218,220";"";"";"";"";"";"";"";"";"";"";"";"";"";""
"24";"Silver";"butyl chloride";"1-chlorobutane";"109-69-3 [25154-42-1]";"C4H9Cl";"alkyl halides";"";"100";"25 – 225";"<2";"32,210,219";"";"";"";"";"";"";"";"";"";"";"";"";"";""
"25";"Steels, Carbon/ Low Alloy";"butyl chloride";"1-chlorobutane";"109-69-3 [25154-42-1]";"C4H9Cl";"alkyl halides";"";"100";"25 – 225";"<20";"32,210,219,220";"";"";"";"";"";"";"";"";"";"";"";"";"";""
"26";"Tantalum";"butyl chloride";"1-chlorobutane";"109-69-3 [25154-42-1]";"C4H9Cl";"alkyl halides";"";"100";"25 – 225";"<2";"32,210,219";"";"";"";"";"";"";"";"";"";"";"";"";"";""
"27";"Titanium, Unalloyed";"butyl chloride";"1-chlorobutane";"109-69-3 [25154-42-1]";"C4H9Cl";"alkyl halides";"";"100";"25 – 225";"<2";"32,210,219";"";"";"";"";"";"";"";"";"";"";"";"";"";""
"28";"Zirconium";"butyl chloride";"1-chlorobutane";"109-69-3 [25154-42-1]";"C4H9Cl";"alkyl halides";"";"100";"25 – 75";"<20";"32,210,219";"";"";"";"";"";"";"";"";"";"";"";"";"";""
"";"";"";"";"";"";"";"";"";"";"";"";"";"";"";"";"";"";"";"";"";"";"";"";"";""
"";"";"";"";"";"";"";"";"";"";"";"";"";"";"";"";"";"";"";"";"";"";"";"";"";""
"Corrosion Survey Database (COR•SUR) © 2002 NACE International";"";"";"";"";"";"";"";"";"";"";"";"";"";"";"";"";"";"";"";"";"";"";"";"";""

File: data/corrosion_data/TableData - 2024-11-08T185510.786.csv
sep=;
"Title: Corrosion Survey Database (COR•SUR)";"";"";"";"";"";"";"";"";"";"";"";"";"";"";"";"";"";"";"";"";"";"";"";"";""
"Table: Ethyl bromide";"";"";"";"";"";"";"";"";"";"";"";"";"";"";"";"";"";"";"";"";"";"";"";"";""
"DOWNLOAD SHOWS ONLY THE DISPLAYED DATA, UP TO 50 ROWS";"";"";"";"";"";"";"";"";"";"";"";"";"";"";"";"";"";"";"";"";"";"";"";"";""
"No.";"material or substance name";"exposure medium";"exposure medium synonym";"exposure medium CAS RN";"exposure medium formula";"exposure medium class";"conc. (%)";"temp. (°F)";"corrosion rate (mil/yr)";"reference";"";"";"";"";"";"";"";"";"";"";"";"";"";"";""
"1";"Alloy 20-38-3-3Cu (20Cb3/ 825)";"ethyl bromide";"bromoethane";"74-96-4";"C2H5Br";"alkyl halides";"100";"25 – 75";"<2";"219";"";"";"";"";"";"";"";"";"";"";"";"";"";"";""
"2";"Alloy 30-44-5-3W (G-30)";"ethyl bromide";"bromoethane";"74-96-4";"C2H5Br";"alkyl halides";"100";"25 – 75";"<2";"219";"";"";"";"";"";"";"";"";"";"";"";"";"";"";""
"3";"Aluminum Alloy (3003/ 5154)";"ethyl bromide";"bromoethane";"74-96-4";"C2H5Br";"alkyl halides";"100";"25 – 75";"<2";"219";"";"";"";"";"";"";"";"";"";"";"";"";"";"";""
"4";"Austenitic Cr-Ni Stainless Steel (18-8; 304/ 304L/ 347)";"ethyl bromide";"bromoethane";"74-96-4";"C2H5Br";"alkyl halides";"100";"25 – 75";"<2";"219";"";"";"";"";"";"";"";"";"";"";"";"";"";"";""
"5";"Austenitic Cr-Ni-Mo Stainless Steel (17-12-3; 316L/ 317L)";"ethyl bromide";"bromoethane";"74-96-4";"C2H5Br";"alkyl halides";"100";"25 – 75";"<2";"219";"";"";"";"";"";"";"";"";"";"";"";"";"";"";""
"6";"Brass (>15Zn)";"ethyl bromide";"bromoethane";"74-96-4";"C2H5Br";"alkyl halides";"100";"25 – 75";"<2";"219";"";"";"";"";"";"";"";"";"";"";"";"";"";"";""
"7";"Cast Iron, Gray/ Ductile";"ethyl bromide";"bromoethane";"74-96-4";"C2H5Br";"alkyl halides";"100";"25 – 75";"<2";"219";"";"";"";"";"";"";"";"";"";"";"";"";"";"";""
"8";"Copper/ Bronze/ Low Brass";"ethyl bromide";"bromoethane";"74-96-4";"C2H5Br";"alkyl halides";"100";"25 – 75";"<2";"219";"";"";"";"";"";"";"";"";"";"";"";"";"";"";""
"9";"Copper-Nickel";"ethyl bromide";"bromoethane";"74-96-4";"C2H5Br";"alkyl halides";"100";"25 – 75";"<2";"219";"";"";"";"";"";"";"";"";"";"";"";"";"";"";""
"10";"Cr Stainless Steel (12Cr)";"ethyl bromide";"bromoethane";"74-96-4";"C2H5Br";"alkyl halides";"100";"25 – 75";"<2";"219";"";"";"";"";"";"";"";"";"";"";"";"";"";"";""
"11";"Cr Stainless Steel (17Cr)";"ethyl bromide";"bromoethane";"74-96-4";"C2H5Br";"alkyl halides";"100";"25 – 75";"<2";"219";"";"";"";"";"";"";"";"";"";"";"";"";"";"";""
"12";"Gold/ Platinum";"ethyl bromide";"bromoethane";"74-96-4";"C2H5Br";"alkyl halides";"100";"25 – 225";"<2";"219";"";"";"";"";"";"";"";"";"";"";"";"";"";"";""
"13";"Lead";"ethyl bromide";"bromoethane";"74-96-4";"C2H5Br";"alkyl halides";"100";"25 – 75";"<2";"219";"";"";"";"";"";"";"";"";"";"";"";"";"";"";""
"14";"Nickel (200)";"ethyl bromide";"bromoethane";"74-96-4";"C2H5Br";"alkyl halides";"100";"25 – 75";"<2";"219";"";"";"";"";"";"";"";"";"";"";"";"";"";"";""
"15";"Nickel Cast Iron (15-35Ni)";"ethyl bromide";"bromoethane";"74-96-4";"C2H5Br";"alkyl halides";"100";"25 – 75";"<2";"219";"";"";"";"";"";"";"";"";"";"";"";"";"";"";""
"16";"Nickel-Copper (400)";"ethyl bromide";"bromoethane";"74-96-4";"C2H5Br";"alkyl halides";"100";"25 – 75";"<2";"219";"";"";"";"";"";"";"";"";"";"";"";"";"";"";""
"17";"Ni-Cr-Fe Alloy (600/ 690)";"ethyl bromide";"bromoethane";"74-96-4";"C2H5Br";"alkyl halides";"100";"25 – 75";"<2";"219";"";"";"";"";"";"";"";"";"";"";"";"";"";"";""
"18";"Ni-Mo Alloy (Ni-30Mo; B-2)";"ethyl bromide";"bromoethane";"74-96-4";"C2H5Br";"alkyl halides";"100";"25 – 75";"<2";"219";"";"";"";"";"";"";"";"";"";"";"";"";"";"";""
"19";"Silicon Cast Iron (14Si)";"ethyl bromide";"bromoethane";"74-96-4";"C2H5Br";"alkyl halides";"100";"52 – 102";"<2";"218";"";"";"";"";"";"";"";"";"";"";"";"";"";"";""
"20";"Silver";"ethyl bromide";"bromoethane";"74-96-4";"C2H5Br";"alkyl halides";"100";"25 – 75";"<2";"219";"";"";"";"";"";"";"";"";"";"";"";"";"";"";""
"21";"Steels, Carbon/ Low Alloy";"ethyl bromide";"bromoethane";"74-96-4";"C2H5Br";"alkyl halides";"100";"25 – 75";"<2";"219";"";"";"";"";"";"";"";"";"";"";"";"";"";"";""
"22";"Superferritic Stainless Steel (26-1)";"ethyl bromide";"bromoethane";"74-96-4";"C2H5Br";"alkyl halides";"100";"25 – 75";"<2";"219";"";"";"";"";"";"";"";"";"";"";"";"";"";"";""
"23";"Tantalum";"ethyl bromide";"bromoethane";"74-96-4";"C2H5Br";"alkyl halides";"100";"25 – 225";"<2";"219";"";"";"";"";"";"";"";"";"";"";"";"";"";"";""
"24";"Titanium, Unalloyed";"ethyl bromide";"bromoethane";"74-96-4";"C2H5Br";"alkyl halides";"100";"25 – 75";"<2";"219";"";"";"";"";"";"";"";"";"";"";"";"";"";"";""
"25";"Zirconium";"ethyl bromide";"bromoethane";"74-96-4";"C2H5Br";"alkyl halides";"100";"25 – 75";"<2";"219";"";"";"";"";"";"";"";"";"";"";"";"";"";"";""
"";"";"";"";"";"";"";"";"";"";"";"";"";"";"";"";"";"";"";"";"";"";"";"";"";""
"";"";"";"";"";"";"";"";"";"";"";"";"";"";"";"";"";"";"";"";"";"";"";"";"";""
"Corrosion Survey Database (COR•SUR) © 2002 NACE International";"";"";"";"";"";"";"";"";"";"";"";"";"";"";"";"";"";"";"";"";"";"";"";"";""

File: data/corrosion_data/TableData - 2024-11-08T185515.783.csv
sep=;
"Title: Corrosion Survey Database (COR•SUR)";"";"";"";"";"";"";"";"";"";"";"";"";"";"";"";"";"";"";"";"";"";"";"";"";""
"Table: Ethyl chloride";"";"";"";"";"";"";"";"";"";"";"";"";"";"";"";"";"";"";"";"";"";"";"";"";""
"DOWNLOAD SHOWS ONLY THE DISPLAYED DATA, UP TO 50 ROWS";"";"";"";"";"";"";"";"";"";"";"";"";"";"";"";"";"";"";"";"";"";"";"";"";""
"No.";"material or substance name";"exposure medium";"exposure medium synonym";"exposure medium CAS RN";"exposure medium formula";"exposure medium class";"warnings";"conc. (%)";"temp. (°F)";"corrosion rate (mil/yr)";"test note";"reference";"";"";"";"";"";"";"";"";"";"";"";"";""
"1";"Alloy 20-25-4Mo (904L)";"ethyl chloride";"chloroethane";"1975-11-03";"C2H5Cl";"alkyl halides";"";"100";"25 – 475";"<2";"";"45,173,210,219,220";"";"";"";"";"";"";"";"";"";"";"";"";""
"2";"Alloy 20-25-4Mo (904L)";"ethyl chloride";"chloroethane";"1975-11-03";"C2H5Cl";"alkyl halides";"";"100";"54";"<2";"boiling point";"45,173,210,219,220";"";"";"";"";"";"";"";"";"";"";"";"";""
"3";"Alloy 20-25-6Mo (254SMO/ 6XN)";"ethyl chloride";"chloroethane";"1975-11-03";"C2H5Cl";"alkyl halides";"";"100";"54";"<2";"boiling point";"45,173,210,220";"";"";"";"";"";"";"";"";"";"";"";"";""
"4";"Alloy 20-38-3-3Cu (20Cb3/ 825)";"ethyl chloride";"chloroethane";"1975-11-03";"C2H5Cl";"alkyl halides";"";"100";"25 – 475";"<2";"";"45,173,210,219,220";"";"";"";"";"";"";"";"";"";"";"";"";""
"5";"Alloy 20-38-3-3Cu (20Cb3/ 825)";"ethyl chloride";"chloroethane";"1975-11-03";"C2H5Cl";"alkyl halides";"";"100";"54";"<2";"boiling point";"45,173,210,219,220";"";"";"";"";"";"";"";"";"";"";"";"";""
"6";"Alloy 30-44-5-3W (G-30)";"ethyl chloride";"chloroethane";"1975-11-03";"C2H5Cl";"alkyl halides";"";"100";"25 – 475";"<2";"";"45,173,210,219,220";"";"";"";"";"";"";"";"";"";"";"";"";""
"7";"Alloy 30-44-5-3W (G-30)";"ethyl chloride";"chloroethane";"1975-11-03";"C2H5Cl";"alkyl halides";"";"100";"54";"<2";"boiling point";"45,173,210,219,220";"";"";"";"";"";"";"";"";"";"";"";"";""
"8";"Aluminum Alloy (3003/ 5154)";"ethyl chloride";"chloroethane";"1975-11-03";"C2H5Cl";"alkyl halides";"hazardous!";"100";"25 – 475";"<2";"";"45,210,219,220";"";"";"";"";"";"";"";"";"";"";"";"";""
"9";"Austenitic Cr-Ni Stainless Steel (18-8; 304/ 304L/ 347)";"ethyl chloride";"chloroethane";"1975-11-03";"C2H5Cl";"alkyl halides";"";"100";"25 – 475";"<2";"";"45,210,219,220";"";"";"";"";"";"";"";"";"";"";"";"";""
"10";"Austenitic Cr-Ni-Mo Stainless Steel (17-12-3; 316L/ 317L)";"ethyl chloride";"chloroethane";"1975-11-03";"C2H5Cl";"alkyl halides";"";"100";"25 – 475";"<2";"";"45,210,219,220";"";"";"";"";"";"";"";"";"";"";"";"";""
"11";"Brass (>15Zn)";"ethyl chloride";"chloroethane";"1975-11-03";"C2H5Cl";"alkyl halides";"";"100";"25 – 475";"<2";"";"45,210,219,220";"";"";"";"";"";"";"";"";"";"";"";"";""
"12";"Cast Iron, Gray/ Ductile";"ethyl chloride";"chloroethane";"1975-11-03";"C2H5Cl";"alkyl halides";"";"100";"25 – 475";"<2";"";"45,210,219,220";"";"";"";"";"";"";"";"";"";"";"";"";""
"13";"Copper/ Bronze/ Low Brass";"ethyl chloride";"chloroethane";"1975-11-03";"C2H5Cl";"alkyl halides";"";"100";"25 – 475";"<2";"";"45,210,219,220";"";"";"";"";"";"";"";"";"";"";"";"";""
"14";"Cr Stainless Steel (12Cr)";"ethyl chloride";"chloroethane";"1975-11-03";"C2H5Cl";"alkyl halides";"";"100";"25 – 475";"<2";"";"45,210,219,220";"";"";"";"";"";"";"";"";"";"";"";"";""
"15";"Cr Stainless Steel (17Cr)";"ethyl chloride";"chloroethane";"1975-11-03";"C2H5Cl";"alkyl halides";"";"100";"25 – 475";"<2";"";"45,210,219,220";"";"";"";"";"";"";"";"";"";"";"";"";""
"16";"Duplex Stainless Steel (25-6-3)";"ethyl chloride";"chloroethane";"1975-11-03";"C2H5Cl";"alkyl halides";"";"100";"54";"<2";"boiling point";"45,173,210,220";"";"";"";"";"";"";"";"";"";"";"";"";""
"17";"Gold/ Platinum";"ethyl chloride";"chloroethane";"1975-11-03";"C2H5Cl";"alkyl halides";"";"100";"25 – 475";"<2";"";"45,210,219,220";"";"";"";"";"";"";"";"";"";"";"";"";""
"18";"Lead";"ethyl chloride";"chloroethane";"1975-11-03";"C2H5Cl";"alkyl halides";"";"100";"25 – 475";"<2";"";"45,210,219,220";"";"";"";"";"";"";"";"";"";"";"";"";""
"19";"Mo Superalloy (Ni-Cr-Fe-9Mo; 625/ 725)";"ethyl chloride";"chloroethane";"1975-11-03";"C2H5Cl";"alkyl halides";"";"100";"25 – 475";"<2";"";"45,210,219,220";"";"";"";"";"";"";"";"";"";"";"";"";""
"20";"Mo Superalloy (Ni-16Cr-16Mo; C276)";"ethyl chloride";"chloroethane";"1975-11-03";"C2H5Cl";"alkyl halides";"";"100";"25 – 475";"<2";"";"45,210,219,220";"";"";"";"";"";"";"";"";"";"";"";"";""
"21";"Mo Superalloy (Ni-20Cr-16Mo-4W; 686)";"ethyl chloride";"chloroethane";"1975-11-03";"C2H5Cl";"alkyl halides";"";"100";"25 – 475";"<2";"";"45,210,219,220";"";"";"";"";"";"";"";"";"";"";"";"";""
"22";"Mo Superalloy (Ni-22Cr-16Mo; C22/ 59)";"ethyl chloride";"chloroethane";"1975-11-03";"C2H5Cl";"alkyl halides";"";"100";"25 – 475";"<2";"";"45,210,219,220";"";"";"";"";"";"";"";"";"";"";"";"";""
"23";"Mo Superalloy (Ni-23Cr-16Mo-1Cu; C20000)";"ethyl chloride";"chloroethane";"1975-11-03";"C2H5Cl";"alkyl halides";"";"100";"25 – 475";"<2";"";"45,210,219,220";"";"";"";"";"";"";"";"";"";"";"";"";""
"24";"Nickel (200)";"ethyl chloride";"chloroethane";"1975-11-03";"C2H5Cl";"alkyl halides";"";"100";"25 – 475";"<2";"";"45,210,219,220";"";"";"";"";"";"";"";"";"";"";"";"";""
"25";"Nickel Cast Iron (15-35Ni)";"ethyl chloride";"chloroethane";"1975-11-03";"C2H5Cl";"alkyl halides";"";"100";"25 – 475";"<2";"";"45,210,219,220";"";"";"";"";"";"";"";"";"";"";"";"";""
"26";"Nickel-Copper (400)";"ethyl chloride";"chloroethane";"1975-11-03";"C2H5Cl";"alkyl halides";"";"100";"25 – 475";"<2";"";"45,210,219,220";"";"";"";"";"";"";"";"";"";"";"";"";""
"27";"Ni-Cr-Fe Alloy (600/ 690)";"ethyl chloride";"chloroethane";"1975-11-03";"C2H5Cl";"alkyl halides";"";"100";"25 – 475";"<2";"";"45,210,219,220";"";"";"";"";"";"";"";"";"";"";"";"";""
"28";"Ni-Mo Alloy (Ni-30Mo; B-2)";"ethyl chloride";"chloroethane";"1975-11-03";"C2H5Cl";"alkyl halides";"";"100";"25 – 475";"<2";"";"45,210,219,220";"";"";"";"";"";"";"";"";"";"";"";"";""
"29";"Silicon Cast Iron (14Si)";"ethyl chloride";"chloroethane";"1975-11-03";"C2H5Cl";"alkyl halides";"";"100";"53 – 237";"<2";"";"45,210,218,220";"";"";"";"";"";"";"";"";"";"";"";"";""
"30";"Silver";"ethyl chloride";"chloroethane";"1975-11-03";"C2H5Cl";"alkyl halides";"";"100";"25 – 475";"<2";"";"45,210,219,220";"";"";"";"";"";"";"";"";"";"";"";"";""
"31";"Steels, Carbon/ Low Alloy";"ethyl chloride";"chloroethane";"1975-11-03";"C2H5Cl";"alkyl halides";"";"100";"25 – 475";"<2";"";"45,210,219,220";"";"";"";"";"";"";"";"";"";"";"";"";""
"32";"Superferritic Stainless Steel (26-1)";"ethyl chloride";"chloroethane";"1975-11-03";"C2H5Cl";"alkyl halides";"";"100";"25 – 475";"<2";"";"45,210,219,220";"";"";"";"";"";"";"";"";"";"";"";"";""
"33";"Tantalum";"ethyl chloride";"chloroethane";"1975-11-03";"C2H5Cl";"alkyl halides";"";"100";"25 – 475";"<2";"";"45,210,219,220";"";"";"";"";"";"";"";"";"";"";"";"";""
"34";"Titanium, Unalloyed";"ethyl chloride";"chloroethane";"1975-11-03";"C2H5Cl";"alkyl halides";"";"100";"25 – 475";"<2";"";"45,173,210,219,220";"";"";"";"";"";"";"";"";"";"";"";"";""
"35";"Titanium, Unalloyed";"ethyl chloride";"chloroethane";"1975-11-03";"C2H5Cl";"alkyl halides";"";"100";"54";"<2";"boiling point";"45,173,210,219,220";"";"";"";"";"";"";"";"";"";"";"";"";""
"";"";"";"";"";"";"";"";"";"";"";"";"";"";"";"";"";"";"";"";"";"";"";"";"";""
"";"";"";"";"";"";"";"";"";"";"";"";"";"";"";"";"";"";"";"";"";"";"";"";"";""
"Corrosion Survey Database (COR•SUR) © 2002 NACE International";"";"";"";"";"";"";"";"";"";"";"";"";"";"";"";"";"";"";"";"";"";"";"";"";""

File: data/corrosion_data/TableData - 2024-11-08T185520.799.csv
sep=;
"Title: Corrosion Survey Database (COR•SUR)";"";"";"";"";"";"";"";"";"";"";"";"";"";"";"";"";"";"";"";"";"";"";"";"";""
"Table: Isobutyl chloride";"";"";"";"";"";"";"";"";"";"";"";"";"";"";"";"";"";"";"";"";"";"";"";"";""
"DOWNLOAD SHOWS ONLY THE DISPLAYED DATA, UP TO 50 ROWS";"";"";"";"";"";"";"";"";"";"";"";"";"";"";"";"";"";"";"";"";"";"";"";"";""
"No.";"material or substance name";"exposure medium";"exposure medium synonym";"exposure medium CAS RN";"exposure medium formula";"exposure medium class";"warnings";"conc. (%)";"temp. (°F)";"corrosion rate (mil/yr)";"reference";"";"";"";"";"";"";"";"";"";"";"";"";"";""
"1";"Alloy 20-25-4Mo (904L)";"isobutyl chloride";"1-chloro-2-methylpropane";"513-36-0";"C4H9Cl";"alkyl halides";"";"100";"25 – 225";"<20";"210,219";"";"";"";"";"";"";"";"";"";"";"";"";"";""
"2";"Alloy 20-38-3-3Cu (20Cb3/ 825)";"isobutyl chloride";"1-chloro-2-methylpropane";"513-36-0";"C4H9Cl";"alkyl halides";"";"100";"25 – 225";"<20";"210,219";"";"";"";"";"";"";"";"";"";"";"";"";"";""
"3";"Alloy 30-44-5-3W (G-30)";"isobutyl chloride";"1-chloro-2-methylpropane";"513-36-0";"C4H9Cl";"alkyl halides";"";"100";"25 – 225";"<20";"210,219";"";"";"";"";"";"";"";"";"";"";"";"";"";""
"4";"Aluminum Alloy (3003/ 5154)";"isobutyl chloride";"1-chloro-2-methylpropane";"513-36-0";"C4H9Cl";"alkyl halides";"hazardous!";"100";"25 – 75";"<20";"210,219,220";"";"";"";"";"";"";"";"";"";"";"";"";"";""
"5";"Aluminum Alloy (3003/ 5154)";"isobutyl chloride";"1-chloro-2-methylpropane";"513-36-0";"C4H9Cl";"alkyl halides";"possible hazard";"100";"175 – 225";">50";"210,219,220";"";"";"";"";"";"";"";"";"";"";"";"";"";""
"6";"Austenitic Cr-Ni Stainless Steel (18-8; 304/ 304L/ 347)";"isobutyl chloride";"1-chloro-2-methylpropane";"513-36-0";"C4H9Cl";"alkyl halides";"";"100";"25 – 225";"<20";"210,219";"";"";"";"";"";"";"";"";"";"";"";"";"";""
"7";"Austenitic Cr-Ni-Mo Stainless Steel (17-12-3; 316L/ 317L)";"isobutyl chloride";"1-chloro-2-methylpropane";"513-36-0";"C4H9Cl";"alkyl halides";"";"100";"25 – 225";"<20";"210,219";"";"";"";"";"";"";"";"";"";"";"";"";"";""
"8";"Brass (>15Zn)";"isobutyl chloride";"1-chloro-2-methylpropane";"513-36-0";"C4H9Cl";"alkyl halides";"";"100";"25 – 225";"<20";"210,219";"";"";"";"";"";"";"";"";"";"";"";"";"";""
"9";"Cast Iron, Gray/ Ductile";"isobutyl chloride";"1-chloro-2-methylpropane";"513-36-0";"C4H9Cl";"alkyl halides";"";"100";"25 – 225";"<20";"210,219";"";"";"";"";"";"";"";"";"";"";"";"";"";""
"10";"Copper/ Bronze/ Low Brass";"isobutyl chloride";"1-chloro-2-methylpropane";"513-36-0";"C4H9Cl";"alkyl halides";"";"100";"25 – 225";"<20";"210,219";"";"";"";"";"";"";"";"";"";"";"";"";"";""
"11";"Copper-Nickel";"isobutyl chloride";"1-chloro-2-methylpropane";"513-36-0";"C4H9Cl";"alkyl halides";"";"100";"25 – 225";"<2";"210,219";"";"";"";"";"";"";"";"";"";"";"";"";"";""
"12";"Cr Stainless Steel (12Cr)";"isobutyl chloride";"1-chloro-2-methylpropane";"513-36-0";"C4H9Cl";"alkyl halides";"";"100";"25 – 225";"<20";"210,219";"";"";"";"";"";"";"";"";"";"";"";"";"";""
"13";"Cr Stainless Steel (17Cr)";"isobutyl chloride";"1-chloro-2-methylpropane";"513-36-0";"C4H9Cl";"alkyl halides";"";"100";"25 – 225";"<20";"210,219";"";"";"";"";"";"";"";"";"";"";"";"";"";""
"14";"Gold/ Platinum";"isobutyl chloride";"1-chloro-2-methylpropane";"513-36-0";"C4H9Cl";"alkyl halides";"";"100";"25 – 225";"<2";"210,219";"";"";"";"";"";"";"";"";"";"";"";"";"";""
"15";"Lead";"isobutyl chloride";"1-chloro-2-methylpropane";"513-36-0";"C4H9Cl";"alkyl halides";"";"100";"25 – 225";"<2";"210,219";"";"";"";"";"";"";"";"";"";"";"";"";"";""
"16";"Mo Superalloy (Ni-Cr-Fe-9Mo; 625/ 725)";"isobutyl chloride";"1-chloro-2-methylpropane";"513-36-0";"C4H9Cl";"alkyl halides";"";"100";"25 – 225";"<20";"210,219";"";"";"";"";"";"";"";"";"";"";"";"";"";""
"17";"Mo Superalloy (Ni-16Cr-16Mo; C276)";"isobutyl chloride";"1-chloro-2-methylpropane";"513-36-0";"C4H9Cl";"alkyl halides";"";"100";"25 – 225";"<20";"210,219";"";"";"";"";"";"";"";"";"";"";"";"";"";""
"18";"Mo Superalloy (Ni-20Cr-16Mo-4W; 686)";"isobutyl chloride";"1-chloro-2-methylpropane";"513-36-0";"C4H9Cl";"alkyl halides";"";"100";"25 – 225";"<20";"210,219";"";"";"";"";"";"";"";"";"";"";"";"";"";""
"19";"Mo Superalloy (Ni-22Cr-16Mo; C22/ 59)";"isobutyl chloride";"1-chloro-2-methylpropane";"513-36-0";"C4H9Cl";"alkyl halides";"";"100";"25 – 225";"<20";"210,219";"";"";"";"";"";"";"";"";"";"";"";"";"";""
"20";"Mo Superalloy (Ni-23Cr-16Mo-1Cu; C20000)";"isobutyl chloride";"1-chloro-2-methylpropane";"513-36-0";"C4H9Cl";"alkyl halides";"";"100";"25 – 225";"<20";"210,219";"";"";"";"";"";"";"";"";"";"";"";"";"";""
"21";"Nickel (200)";"isobutyl chloride";"1-chloro-2-methylpropane";"513-36-0";"C4H9Cl";"alkyl halides";"";"100";"25 – 475";"<2";"210,219";"";"";"";"";"";"";"";"";"";"";"";"";"";""
"22";"Nickel Cast Iron (15-35Ni)";"isobutyl chloride";"1-chloro-2-methylpropane";"513-36-0";"C4H9Cl";"alkyl halides";"";"100";"25 – 225";"<20";"210,219";"";"";"";"";"";"";"";"";"";"";"";"";"";""
"23";"Nickel-Copper (400)";"isobutyl chloride";"1-chloro-2-methylpropane";"513-36-0";"C4H9Cl";"alkyl halides";"";"100";"25 – 225";"<2";"210,219";"";"";"";"";"";"";"";"";"";"";"";"";"";""
"24";"Ni-Cr-Fe Alloy (600/ 690)";"isobutyl chloride";"1-chloro-2-methylpropane";"513-36-0";"C4H9Cl";"alkyl halides";"";"100";"25 – 225";"<2";"210,219";"";"";"";"";"";"";"";"";"";"";"";"";"";""
"25";"Ni-Mo Alloy (Ni-30Mo; B-2)";"isobutyl chloride";"1-chloro-2-methylpropane";"513-36-0";"C4H9Cl";"alkyl halides";"";"100";"25 – 225";"<20";"210,219";"";"";"";"";"";"";"";"";"";"";"";"";"";""
"26";"Silicon Cast Iron (14Si)";"isobutyl chloride";"1-chloro-2-methylpropane";"513-36-0";"C4H9Cl";"alkyl halides";"";"100";"52 – 237";"<20";"210,218";"";"";"";"";"";"";"";"";"";"";"";"";"";""
"27";"Silver";"isobutyl chloride";"1-chloro-2-methylpropane";"513-36-0";"C4H9Cl";"alkyl halides";"";"100";"25 – 225";"<2";"210,219";"";"";"";"";"";"";"";"";"";"";"";"";"";""
"28";"Steels, Carbon/ Low Alloy";"isobutyl chloride";"1-chloro-2-methylpropane";"513-36-0";"C4H9Cl";"alkyl halides";"";"100";"25 – 225";"<20";"210,219";"";"";"";"";"";"";"";"";"";"";"";"";"";""
"29";"Superferritic Stainless Steel (26-1)";"isobutyl chloride";"1-chloro-2-methylpropane";"513-36-0";"C4H9Cl";"alkyl halides";"";"100";"25 – 225";"<20";"210,219";"";"";"";"";"";"";"";"";"";"";"";"";"";""
"30";"Tantalum";"isobutyl chloride";"1-chloro-2-methylpropane";"513-36-0";"C4H9Cl";"alkyl halides";"";"100";"25 – 225";"<2";"210,219";"";"";"";"";"";"";"";"";"";"";"";"";"";""
"31";"Titanium, Unalloyed";"isobutyl chloride";"1-chloro-2-methylpropane";"513-36-0";"C4H9Cl";"alkyl halides";"";"100";"25 – 225";"<2";"210,219";"";"";"";"";"";"";"";"";"";"";"";"";"";""
"32";"Zirconium";"isobutyl chloride";"1-chloro-2-methylpropane";"513-36-0";"C4H9Cl";"alkyl halides";"";"100";"25 – 225";"<20";"210,219";"";"";"";"";"";"";"";"";"";"";"";"";"";""
"";"";"";"";"";"";"";"";"";"";"";"";"";"";"";"";"";"";"";"";"";"";"";"";"";""
"";"";"";"";"";"";"";"";"";"";"";"";"";"";"";"";"";"";"";"";"";"";"";"";"";""
"Corrosion Survey Database (COR•SUR) © 2002 NACE International";"";"";"";"";"";"";"";"";"";"";"";"";"";"";"";"";"";"";"";"";"";"";"";"";""

File: data/corrosion_data/TableData - 2024-11-08T185525.254.csv
sep=;
"Title: Corrosion Survey Database (COR•SUR)";"";"";"";"";"";"";"";"";"";"";"";"";"";"";"";"";"";"";"";"";"";"";"";"";""
"Table: Isopropyl chloride";"";"";"";"";"";"";"";"";"";"";"";"";"";"";"";"";"";"";"";"";"";"";"";"";""
"DOWNLOAD SHOWS ONLY THE DISPLAYED DATA, UP TO 50 ROWS";"";"";"";"";"";"";"";"";"";"";"";"";"";"";"";"";"";"";"";"";"";"";"";"";""
"No.";"material or substance name";"exposure medium";"exposure medium synonym";"exposure medium CAS RN";"exposure medium formula";"exposure medium class";"warnings";"conc. (%)";"temp. (°F)";"corrosion rate (mil/yr)";"reference";"";"";"";"";"";"";"";"";"";"";"";"";"";""
"1";"Alloy 20-25-4Mo (904L)";"isopropyl chloride";"2-chloropropane";"75-29-6";"C3H7Cl";"alkyl halides";"";"100";"25 – 225";"<2";"210,219";"";"";"";"";"";"";"";"";"";"";"";"";"";""
"2";"Alloy 20-38-3-3Cu (20Cb3/ 825)";"isopropyl chloride";"2-chloropropane";"75-29-6";"C3H7Cl";"alkyl halides";"";"100";"25 – 225";"<2";"210,219";"";"";"";"";"";"";"";"";"";"";"";"";"";""
"3";"Alloy 30-44-5-3W (G-30)";"isopropyl chloride";"2-chloropropane";"75-29-6";"C3H7Cl";"alkyl halides";"";"100";"25 – 225";"<2";"210,219";"";"";"";"";"";"";"";"";"";"";"";"";"";""
"4";"Aluminum Alloy (3003/ 5154)";"isopropyl chloride";"2-chloropropane";"75-29-6";"C3H7Cl";"alkyl halides";"hazardous!";"";"0";"<2";"210,219";"";"";"";"";"";"";"";"";"";"";"";"";"";""
"5";"Austenitic Cr-Ni Stainless Steel (18-8; 304/ 304L/ 347)";"isopropyl chloride";"2-chloropropane";"75-29-6";"C3H7Cl";"alkyl halides";"";"100";"25 – 225";"<2";"210,219";"";"";"";"";"";"";"";"";"";"";"";"";"";""
"6";"Austenitic Cr-Ni-Mo Stainless Steel (17-12-3; 316L/ 317L)";"isopropyl chloride";"2-chloropropane";"75-29-6";"C3H7Cl";"alkyl halides";"";"100";"25 – 225";"<2";"210,219";"";"";"";"";"";"";"";"";"";"";"";"";"";""
"7";"Brass (>15Zn)";"isopropyl chloride";"2-chloropropane";"75-29-6";"C3H7Cl";"alkyl halides";"";"100";"25 – 225";"<2";"210,219";"";"";"";"";"";"";"";"";"";"";"";"";"";""
"8";"Cast Iron, Gray/ Ductile";"isopropyl chloride";"2-chloropropane";"75-29-6";"C3H7Cl";"alkyl halides";"";"100";"25 – 225";"<2";"210,219";"";"";"";"";"";"";"";"";"";"";"";"";"";""
"9";"Copper/ Bronze/ Low Brass";"isopropyl chloride";"2-chloropropane";"75-29-6";"C3H7Cl";"alkyl halides";"";"100";"25 – 225";"<2";"210,219";"";"";"";"";"";"";"";"";"";"";"";"";"";""
"10";"Copper-Nickel";"isopropyl chloride";"2-chloropropane";"75-29-6";"C3H7Cl";"alkyl halides";"";"100";"25 – 225";"<2";"210,219";"";"";"";"";"";"";"";"";"";"";"";"";"";""
"11";"Cr Stainless Steel (12Cr)";"isopropyl chloride";"2-chloropropane";"75-29-6";"C3H7Cl";"alkyl halides";"";"100";"25 – 225";"<2";"210,219";"";"";"";"";"";"";"";"";"";"";"";"";"";""
"12";"Cr Stainless Steel (17Cr)";"isopropyl chloride";"2-chloropropane";"75-29-6";"C3H7Cl";"alkyl halides";"";"100";"25 – 225";"<2";"210,219";"";"";"";"";"";"";"";"";"";"";"";"";"";""
"13";"Nickel (200)";"isopropyl chloride";"2-chloropropane";"75-29-6";"C3H7Cl";"alkyl halides";"";"100";"25 – 225";"<2";"210,219";"";"";"";"";"";"";"";"";"";"";"";"";"";""
"14";"Nickel Cast Iron (15-35Ni)";"isopropyl chloride";"2-chloropropane";"75-29-6";"C3H7Cl";"alkyl halides";"";"100";"25 – 225";"<2";"210,219";"";"";"";"";"";"";"";"";"";"";"";"";"";""
"15";"Nickel-Copper (400)";"isopropyl chloride";"2-chloropropane";"75-29-6";"C3H7Cl";"alkyl halides";"";"100";"25 – 225";"<2";"210,219";"";"";"";"";"";"";"";"";"";"";"";"";"";""
"16";"Ni-Cr-Fe Alloy (600/ 690)";"isopropyl chloride";"2-chloropropane";"75-29-6";"C3H7Cl";"alkyl halides";"";"100";"25 – 225";"<2";"210,219";"";"";"";"";"";"";"";"";"";"";"";"";"";""
"17";"Silicon Cast Iron (14Si)";"isopropyl chloride";"2-chloropropane";"75-29-6";"C3H7Cl";"alkyl halides";"";"100";"52 – 237";"<2";"210,218";"";"";"";"";"";"";"";"";"";"";"";"";"";""
"18";"Steels, Carbon/ Low Alloy";"isopropyl chloride";"2-chloropropane";"75-29-6";"C3H7Cl";"alkyl halides";"";"100";"25 – 225";"<2";"210,219";"";"";"";"";"";"";"";"";"";"";"";"";"";""
"19";"Superferritic Stainless Steel (26-1)";"isopropyl chloride";"2-chloropropane";"75-29-6";"C3H7Cl";"alkyl halides";"";"100";"25 – 225";"<2";"210,219";"";"";"";"";"";"";"";"";"";"";"";"";"";""
"";"";"";"";"";"";"";"";"";"";"";"";"";"";"";"";"";"";"";"";"";"";"";"";"";""
"";"";"";"";"";"";"";"";"";"";"";"";"";"";"";"";"";"";"";"";"";"";"";"";"";""
"Corrosion Survey Database (COR•SUR) © 2002 NACE International";"";"";"";"";"";"";"";"";"";"";"";"";"";"";"";"";"";"";"";"";"";"";"";"";""

File: data/corrosion_data/TableData - 2024-11-08T185531.354.csv
sep=;
"Title: Corrosion Survey Database (COR•SUR)";"";"";"";"";"";"";"";"";"";"";"";"";"";"";"";"";"";"";"";"";"";"";"";"";""
"Table: Methyl bromide";"";"";"";"";"";"";"";"";"";"";"";"";"";"";"";"";"";"";"";"";"";"";"";"";""
"DOWNLOAD SHOWS ONLY THE DISPLAYED DATA, UP TO 50 ROWS";"";"";"";"";"";"";"";"";"";"";"";"";"";"";"";"";"";"";"";"";"";"";"";"";""
"No.";"material or substance name";"exposure medium";"exposure medium synonym";"exposure medium CAS RN";"exposure medium formula";"exposure medium class";"warnings";"resistance note";"conc. (%)";"temp. (°F)";"corrosion rate (mil/yr)";"reference";"";"";"";"";"";"";"";"";"";"";"";"";""
"1";"Aluminum Alloy (3003/ 5154)";"methyl bromide";"bromomethane";"74-83-9";"CH3Br";"alkyl halides";"hazardous, IGNITES!";"";"100";"52 – 102";">50";"218,220";"";"";"";"";"";"";"";"";"";"";"";"";""
"2";"Austenitic Cr-Ni Stainless Steel (18-8; 304/ 304L/ 347)";"methyl bromide";"bromomethane";"74-83-9";"CH3Br";"alkyl halides";"";"pits when wet";"100";"52 – 237";"<2";"218";"";"";"";"";"";"";"";"";"";"";"";"";""
"3";"Austenitic Cr-Ni-Mo Stainless Steel (17-12-3; 316L/ 317L)";"methyl bromide";"bromomethane";"74-83-9";"CH3Br";"alkyl halides";"";"";"100";"52 – 237";"<2";"218";"";"";"";"";"";"";"";"";"";"";"";"";""
"4";"Brass (>15Zn)";"methyl bromide";"bromomethane";"74-83-9";"CH3Br";"alkyl halides";"";"";"100";"52 – 237";"<20";"218";"";"";"";"";"";"";"";"";"";"";"";"";""
"5";"Cast Iron, Gray/ Ductile";"methyl bromide";"bromomethane";"74-83-9";"CH3Br";"alkyl halides";"";"";"100";"52 – 102";"<2";"218";"";"";"";"";"";"";"";"";"";"";"";"";""
"6";"Copper/ Bronze/ Low Brass";"methyl bromide";"bromomethane";"74-83-9";"CH3Br";"alkyl halides";"";"";"100";"52 – 237";"<20";"218";"";"";"";"";"";"";"";"";"";"";"";"";""
"7";"Lead";"methyl bromide";"bromomethane";"74-83-9";"CH3Br";"alkyl halides";"";"";"100";"52 – 237";"<20";"218";"";"";"";"";"";"";"";"";"";"";"";"";""
"8";"Mo Superalloy (Ni-Cr-Fe-9Mo; 625/ 725)";"methyl bromide";"bromomethane";"74-83-9";"CH3Br";"alkyl halides";"";"";"100";"52 – 237";"<20";"218";"";"";"";"";"";"";"";"";"";"";"";"";""
"9";"Mo Superalloy (Ni-16Cr-16Mo; C276)";"methyl bromide";"bromomethane";"74-83-9";"CH3Br";"alkyl halides";"";"";"100";"52 – 237";"<20";"218";"";"";"";"";"";"";"";"";"";"";"";"";""
"10";"Mo Superalloy (Ni-20Cr-16Mo-4W; 686)";"methyl bromide";"bromomethane";"74-83-9";"CH3Br";"alkyl halides";"";"";"100";"52 – 237";"<20";"218";"";"";"";"";"";"";"";"";"";"";"";"";""
"11";"Mo Superalloy (Ni-22Cr-16Mo; C22/ 59)";"methyl bromide";"bromomethane";"74-83-9";"CH3Br";"alkyl halides";"";"";"100";"52 – 237";"<20";"218";"";"";"";"";"";"";"";"";"";"";"";"";""
"12";"Mo Superalloy (Ni-23Cr-16Mo-1Cu; C20000)";"methyl bromide";"bromomethane";"74-83-9";"CH3Br";"alkyl halides";"";"";"100";"52 – 237";"<20";"218";"";"";"";"";"";"";"";"";"";"";"";"";""
"13";"Nickel (200)";"methyl bromide";"bromomethane";"74-83-9";"CH3Br";"alkyl halides";"";"";"100";"52 – 237";"<20";"218";"";"";"";"";"";"";"";"";"";"";"";"";""
"14";"Nickel Cast Iron (15-35Ni)";"methyl bromide";"bromomethane";"74-83-9";"CH3Br";"alkyl halides";"";"pits when wet";"100";"52 – 102";"<2";"218";"";"";"";"";"";"";"";"";"";"";"";"";""
"15";"Nickel-Copper (400)";"methyl bromide";"bromomethane";"74-83-9";"CH3Br";"alkyl halides";"";"";"100";"52 – 237";"<20";"218";"";"";"";"";"";"";"";"";"";"";"";"";""
"16";"Ni-Cr-Fe Alloy (600/ 690)";"methyl bromide";"bromomethane";"74-83-9";"CH3Br";"alkyl halides";"";"";"100";"52 – 237";"<20";"218";"";"";"";"";"";"";"";"";"";"";"";"";""
"17";"Ni-Mo Alloy (Ni-30Mo; B-2)";"methyl bromide";"bromomethane";"74-83-9";"CH3Br";"alkyl halides";"";"";"100";"52 – 237";"<20";"218";"";"";"";"";"";"";"";"";"";"";"";"";""
"18";"Silicon Cast Iron (14Si)";"methyl bromide";"bromomethane";"74-83-9";"CH3Br";"alkyl halides";"";"";"100";"52 – 237";"<2";"218";"";"";"";"";"";"";"";"";"";"";"";"";""
"19";"Silver";"methyl bromide";"bromomethane";"74-83-9";"CH3Br";"alkyl halides";"";"";"100";"52 – 237";"<2";"218";"";"";"";"";"";"";"";"";"";"";"";"";""
"20";"Steels, Carbon/ Low Alloy";"methyl bromide";"bromomethane";"74-83-9";"CH3Br";"alkyl halides";"";"discolors; pits when wet";"100";"52 – 102";"<2";"218";"";"";"";"";"";"";"";"";"";"";"";"";""
"21";"Titanium, Unalloyed";"methyl bromide";"bromomethane";"74-83-9";"CH3Br";"alkyl halides";"";"";"100";"52 – 237";"<2";"218";"";"";"";"";"";"";"";"";"";"";"";"";""
"22";"Zirconium";"methyl bromide";"bromomethane";"74-83-9";"CH3Br";"alkyl halides";"";"";"100";"52 – 237";"<2";"218";"";"";"";"";"";"";"";"";"";"";"";"";""
"";"";"";"";"";"";"";"";"";"";"";"";"";"";"";"";"";"";"";"";"";"";"";"";"";""
"";"";"";"";"";"";"";"";"";"";"";"";"";"";"";"";"";"";"";"";"";"";"";"";"";""
"Corrosion Survey Database (COR•SUR) © 2002 NACE International";"";"";"";"";"";"";"";"";"";"";"";"";"";"";"";"";"";"";"";"";"";"";"";"";""

File: data/corrosion_data/TableData - 2024-11-08T185536.977.csv
sep=;
"Title: Corrosion Survey Database (COR•SUR)";"";"";"";"";"";"";"";"";"";"";"";"";"";"";"";"";"";"";"";"";"";"";"";"";""
"Table: Methyl chloride";"";"";"";"";"";"";"";"";"";"";"";"";"";"";"";"";"";"";"";"";"";"";"";"";""
"DOWNLOAD SHOWS ONLY THE DISPLAYED DATA, UP TO 50 ROWS";"";"";"";"";"";"";"";"";"";"";"";"";"";"";"";"";"";"";"";"";"";"";"";"";""
"No.";"material or substance name";"exposure medium";"exposure medium synonym";"exposure medium CAS RN";"exposure medium formula";"exposure medium class";"warnings";"conc. (%)";"temp. (°F)";"corrosion rate (mil/yr)";"test note";"reference";"";"";"";"";"";"";"";"";"";"";"";"";""
"1";"Alloy 20-38-3-3Cu (20Cb3/ 825)";"methyl chloride";"chloromethane";"74-87-3";"CH3Cl";"alkyl halides";"";"100";"52 – 327";"<2";"";"218,220";"";"";"";"";"";"";"";"";"";"";"";"";""
"2";"Alloy 30-44-5-3W (G-30)";"methyl chloride";"chloromethane";"74-87-3";"CH3Cl";"alkyl halides";"";"100";"52 – 327";"<2";"";"218,220";"";"";"";"";"";"";"";"";"";"";"";"";""
"3";"Aluminum Alloy (3003/ 5154)";"methyl chloride";"chloromethane";"74-87-3";"CH3Cl";"alkyl halides";"hazardous; IGNITES";"100";"52 – 102";">50";"";"218,220";"";"";"";"";"";"";"";"";"";"";"";"";""
"4";"Austenitic Cr-Ni Stainless Steel (18-8; 304/ 304L/ 347)";"methyl chloride";"chloromethane";"74-87-3";"CH3Cl";"alkyl halides";"";"100";"52 – 327";"<2";"";"218,220";"";"";"";"";"";"";"";"";"";"";"";"";""
"5";"Austenitic Cr-Ni-Mo Stainless Steel (17-12-3; 316L/ 317L)";"methyl chloride";"chloromethane";"74-87-3";"CH3Cl";"alkyl halides";"";"100";"52 – 237";"<2";"no water";"218";"";"";"";"";"";"";"";"";"";"";"";"";""
"6";"Brass (>15Zn)";"methyl chloride";"chloromethane";"74-87-3";"CH3Cl";"alkyl halides";"";"100";"52 – 237";"<2";">80% copper";"218,220";"";"";"";"";"";"";"";"";"";"";"";"";""
"7";"Cast Iron, Gray/ Ductile";"methyl chloride";"chloromethane";"74-87-3";"CH3Cl";"alkyl halides";"";"100";"52 – 237";"<2";"";"218";"";"";"";"";"";"";"";"";"";"";"";"";""
"8";"Copper/ Bronze/ Low Brass";"methyl chloride";"chloromethane";"74-87-3";"CH3Cl";"alkyl halides";"";"100";"52 – 327";"<2";"";"218,220";"";"";"";"";"";"";"";"";"";"";"";"";""
"9";"Gold/ Platinum";"methyl chloride";"chloromethane";"74-87-3";"CH3Cl";"alkyl halides";"";"100";"52 – 597";"<2";"";"218";"";"";"";"";"";"";"";"";"";"";"";"";""
"10";"Lead";"methyl chloride";"chloromethane";"74-87-3";"CH3Cl";"alkyl halides";"";"100";"52 – 327";"<2";"";"218,220";"";"";"";"";"";"";"";"";"";"";"";"";""
"11";"Nickel (200)";"methyl chloride";"chloromethane";"74-87-3";"CH3Cl";"alkyl halides";"";"100";"52 – 237";"<20";"";"218";"";"";"";"";"";"";"";"";"";"";"";"";""
"12";"Nickel Cast Iron (15-35Ni)";"methyl chloride";"chloromethane";"74-87-3";"CH3Cl";"alkyl halides";"";"100";"52 – 102";"<2";"no water";"218";"";"";"";"";"";"";"";"";"";"";"";"";""
"13";"Nickel-Copper (400)";"methyl chloride";"chloromethane";"74-87-3";"CH3Cl";"alkyl halides";"";"100";"52 – 237";"<20";"";"218";"";"";"";"";"";"";"";"";"";"";"";"";""
"14";"Ni-Cr-Fe Alloy (600/ 690)";"methyl chloride";"chloromethane";"74-87-3";"CH3Cl";"alkyl halides";"";"100";"52 – 237";"<20";"";"218";"";"";"";"";"";"";"";"";"";"";"";"";""
"15";"Silicon Cast Iron (14Si)";"methyl chloride";"chloromethane";"74-87-3";"CH3Cl";"alkyl halides";"";"100";"52 – 327";"<2";"";"218,220";"";"";"";"";"";"";"";"";"";"";"";"";""
"16";"Silver";"methyl chloride";"chloromethane";"74-87-3";"CH3Cl";"alkyl halides";"";"100";"52 – 597";"<2";"";"218,220";"";"";"";"";"";"";"";"";"";"";"";"";""
"17";"Steels, Carbon/ Low Alloy";"methyl chloride";"chloromethane";"74-87-3";"CH3Cl";"alkyl halides";"";"100";"52 – 237";"<2";"";"218,220";"";"";"";"";"";"";"";"";"";"";"";"";""
"18";"Steels, Carbon/ Low Alloy";"methyl chloride";"chloromethane";"74-87-3";"CH3Cl";"alkyl halides";"";"100";"752";"<2";"";"218,220";"";"";"";"";"";"";"";"";"";"";"";"";""
"19";"Tantalum";"methyl chloride";"chloromethane";"74-87-3";"CH3Cl";"alkyl halides";"";"100";"52 – 237";"<2";"";"218";"";"";"";"";"";"";"";"";"";"";"";"";""
"";"";"";"";"";"";"";"";"";"";"";"";"";"";"";"";"";"";"";"";"";"";"";"";"";""
"";"";"";"";"";"";"";"";"";"";"";"";"";"";"";"";"";"";"";"";"";"";"";"";"";""
"Corrosion Survey Database (COR•SUR) © 2002 NACE International";"";"";"";"";"";"";"";"";"";"";"";"";"";"";"";"";"";"";"";"";"";"";"";"";""
