Repository: Mahyar-rajabi94/TF_SDL

File: data/corrosion_data/TableData - 2024-11-08T185541.962.csv
sep=;
"Title: Corrosion Survey Database (COR•SUR)";"";"";"";"";"";"";"";"";"";"";"";"";"";"";"";"";"";"";"";"";"";"";"";"";""
"Table: Methyl iodide";"";"";"";"";"";"";"";"";"";"";"";"";"";"";"";"";"";"";"";"";"";"";"";"";""
"DOWNLOAD SHOWS ONLY THE DISPLAYED DATA, UP TO 50 ROWS";"";"";"";"";"";"";"";"";"";"";"";"";"";"";"";"";"";"";"";"";"";"";"";"";""
"No.";"material or substance name";"exposure medium";"exposure medium synonym";"exposure medium CAS RN";"exposure medium formula";"exposure medium class";"conc. (%)";"temp. (°F)";"corrosion rate (mil/yr)";"reference";"";"";"";"";"";"";"";"";"";"";"";"";"";"";""
"1";"Alloy 20-25-4Mo (904L)";"methyl iodide";"iodomethane";"74-88-4";"CH3I";"alkyl halides";"100";"25 – 75";"<2";"219";"";"";"";"";"";"";"";"";"";"";"";"";"";"";""
"2";"Alloy 20-38-3-3Cu (20Cb3/ 825)";"methyl iodide";"iodomethane";"74-88-4";"CH3I";"alkyl halides";"100";"25 – 75";"<2";"219";"";"";"";"";"";"";"";"";"";"";"";"";"";"";""
"3";"Alloy 30-44-5-3W (G-30)";"methyl iodide";"iodomethane";"74-88-4";"CH3I";"alkyl halides";"100";"25 – 75";"<2";"219";"";"";"";"";"";"";"";"";"";"";"";"";"";"";""
"4";"Aluminum Alloy (3003/ 5154)";"methyl iodide";"iodomethane";"74-88-4";"CH3I";"alkyl halides";"100";"25 – 75";"<2";"219";"";"";"";"";"";"";"";"";"";"";"";"";"";"";""
"5";"Austenitic Cr-Ni Stainless Steel (18-8; 304/ 304L/ 347)";"methyl iodide";"iodomethane";"74-88-4";"CH3I";"alkyl halides";"100";"25 – 75";"<2";"219";"";"";"";"";"";"";"";"";"";"";"";"";"";"";""
"6";"Austenitic Cr-Ni-Mo Stainless Steel (17-12-3; 316L/ 317L)";"methyl iodide";"iodomethane";"74-88-4";"CH3I";"alkyl halides";"100";"25 – 75";"<2";"219";"";"";"";"";"";"";"";"";"";"";"";"";"";"";""
"7";"Brass (>15Zn)";"methyl iodide";"iodomethane";"74-88-4";"CH3I";"alkyl halides";"100";"25 – 75";"<2";"219";"";"";"";"";"";"";"";"";"";"";"";"";"";"";""
"8";"Cast Iron, Gray/ Ductile";"methyl iodide";"iodomethane";"74-88-4";"CH3I";"alkyl halides";"100";"25 – 75";"<2";"219";"";"";"";"";"";"";"";"";"";"";"";"";"";"";""
"9";"Copper/ Bronze/ Low Brass";"methyl iodide";"iodomethane";"74-88-4";"CH3I";"alkyl halides";"100";"25 – 75";"<2";"219";"";"";"";"";"";"";"";"";"";"";"";"";"";"";""
"10";"Copper-Nickel";"methyl iodide";"iodomethane";"74-88-4";"CH3I";"alkyl halides";"100";"25 – 75";"<2";"219";"";"";"";"";"";"";"";"";"";"";"";"";"";"";""
"11";"Cr Stainless Steel (12Cr)";"methyl iodide";"iodomethane";"74-88-4";"CH3I";"alkyl halides";"100";"25 – 75";"<2";"219";"";"";"";"";"";"";"";"";"";"";"";"";"";"";""
"12";"Cr Stainless Steel (17Cr)";"methyl iodide";"iodomethane";"74-88-4";"CH3I";"alkyl halides";"100";"25 – 75";"<2";"219";"";"";"";"";"";"";"";"";"";"";"";"";"";"";""
"13";"Lead";"methyl iodide";"iodomethane";"74-88-4";"CH3I";"alkyl halides";"100";"25 – 75";"<2";"219";"";"";"";"";"";"";"";"";"";"";"";"";"";"";""
"14";"Mo Superalloy (Ni-Cr-Fe-9Mo; 625/ 725)";"methyl iodide";"iodomethane";"74-88-4";"CH3I";"alkyl halides";"100";"25 – 75";"<2";"219";"";"";"";"";"";"";"";"";"";"";"";"";"";"";""
"15";"Mo Superalloy (Ni-16Cr-16Mo; C276)";"methyl iodide";"iodomethane";"74-88-4";"CH3I";"alkyl halides";"100";"25 – 75";"<2";"219";"";"";"";"";"";"";"";"";"";"";"";"";"";"";""
"16";"Mo Superalloy (Ni-20Cr-16Mo-4W; 686)";"methyl iodide";"iodomethane";"74-88-4";"CH3I";"alkyl halides";"100";"25 – 75";"<2";"219";"";"";"";"";"";"";"";"";"";"";"";"";"";"";""
"17";"Mo Superalloy (Ni-22Cr-16Mo; C22/ 59)";"methyl iodide";"iodomethane";"74-88-4";"CH3I";"alkyl halides";"100";"25 – 75";"<2";"219";"";"";"";"";"";"";"";"";"";"";"";"";"";"";""
"18";"Mo Superalloy (Ni-23Cr-16Mo-1Cu; C20000)";"methyl iodide";"iodomethane";"74-88-4";"CH3I";"alkyl halides";"100";"25 – 75";"<2";"219";"";"";"";"";"";"";"";"";"";"";"";"";"";"";""
"19";"Nickel (200)";"methyl iodide";"iodomethane";"74-88-4";"CH3I";"alkyl halides";"100";"25 – 75";"<2";"219";"";"";"";"";"";"";"";"";"";"";"";"";"";"";""
"20";"Nickel Cast Iron (15-35Ni)";"methyl iodide";"iodomethane";"74-88-4";"CH3I";"alkyl halides";"100";"25 – 75";"<2";"219";"";"";"";"";"";"";"";"";"";"";"";"";"";"";""
"21";"Nickel-Copper (400)";"methyl iodide";"iodomethane";"74-88-4";"CH3I";"alkyl halides";"100";"25 – 75";"<2";"219";"";"";"";"";"";"";"";"";"";"";"";"";"";"";""
"22";"Ni-Cr-Fe Alloy (600/ 690)";"methyl iodide";"iodomethane";"74-88-4";"CH3I";"alkyl halides";"100";"25 – 75";"<2";"219";"";"";"";"";"";"";"";"";"";"";"";"";"";"";""
"23";"Ni-Mo Alloy (Ni-30Mo; B-2)";"methyl iodide";"iodomethane";"74-88-4";"CH3I";"alkyl halides";"100";"25 – 75";"<2";"219";"";"";"";"";"";"";"";"";"";"";"";"";"";"";""
"24";"Silicon Cast Iron (14Si)";"methyl iodide";"iodomethane";"74-88-4";"CH3I";"alkyl halides";"100";"52 – 102";"<2";"218";"";"";"";"";"";"";"";"";"";"";"";"";"";"";""
"25";"Silver";"methyl iodide";"iodomethane";"74-88-4";"CH3I";"alkyl halides";"100";"25 – 75";"<2";"219";"";"";"";"";"";"";"";"";"";"";"";"";"";"";""
"26";"Steels, Carbon/ Low Alloy";"methyl iodide";"iodomethane";"74-88-4";"CH3I";"alkyl halides";"100";"25 – 75";"<2";"219";"";"";"";"";"";"";"";"";"";"";"";"";"";"";""
"27";"Superferritic Stainless Steel (26-1)";"methyl iodide";"iodomethane";"74-88-4";"CH3I";"alkyl halides";"100";"25 – 75";"<2";"219";"";"";"";"";"";"";"";"";"";"";"";"";"";"";""
"28";"Tantalum";"methyl iodide";"iodomethane";"74-88-4";"CH3I";"alkyl halides";"100";"25 – 75";"<2";"219";"";"";"";"";"";"";"";"";"";"";"";"";"";"";""
"29";"Titanium, Unalloyed";"methyl iodide";"iodomethane";"74-88-4";"CH3I";"alkyl halides";"100";"25 – 75";"<2";"219";"";"";"";"";"";"";"";"";"";"";"";"";"";"";""
"30";"Zirconium";"methyl iodide";"iodomethane";"74-88-4";"CH3I";"alkyl halides";"100";"25 – 75";"<2";"219";"";"";"";"";"";"";"";"";"";"";"";"";"";"";""
"";"";"";"";"";"";"";"";"";"";"";"";"";"";"";"";"";"";"";"";"";"";"";"";"";""
"";"";"";"";"";"";"";"";"";"";"";"";"";"";"";"";"";"";"";"";"";"";"";"";"";""
"Corrosion Survey Database (COR•SUR) © 2002 NACE International";"";"";"";"";"";"";"";"";"";"";"";"";"";"";"";"";"";"";"";"";"";"";"";"";""

File: data/corrosion_data/TableData - 2024-11-08T185615.242.csv
sep=;
"Title: Corrosion Survey Database (COR•SUR)";"";"";"";"";"";"";"";"";"";"";"";"";"";"";"";"";"";"";"";"";"";"";"";"";""
"Table: Acetamide";"";"";"";"";"";"";"";"";"";"";"";"";"";"";"";"";"";"";"";"";"";"";"";"";""
"DOWNLOAD SHOWS ONLY THE DISPLAYED DATA, UP TO 50 ROWS";"";"";"";"";"";"";"";"";"";"";"";"";"";"";"";"";"";"";"";"";"";"";"";"";""
"No.";"material or substance name";"exposure medium";"exposure medium synonym";"exposure medium CAS RN";"exposure medium formula";"exposure medium class";"conc. (%)";"temp. (°F)";"corrosion rate (mil/yr)";"reference";"";"";"";"";"";"";"";"";"";"";"";"";"";"";""
"1";"Alloy 20-25-4Mo (904L)";"acetamide";"ethanamide";"60-35-5";"C2H5NO";"amides";"100";"275 – 325";"<2";"219";"";"";"";"";"";"";"";"";"";"";"";"";"";"";""
"2";"Alloy 20-38-3-3Cu (20Cb3/ 825)";"acetamide";"ethanamide";"60-35-5";"C2H5NO";"amides";"100";"275 – 325";"<2";"219";"";"";"";"";"";"";"";"";"";"";"";"";"";"";""
"3";"Alloy 30-44-5-3W (G-30)";"acetamide";"ethanamide";"60-35-5";"C2H5NO";"amides";"100";"275 – 325";"<2";"219";"";"";"";"";"";"";"";"";"";"";"";"";"";"";""
"4";"Aluminum Alloy (3003/ 5154)";"acetamide";"ethanamide";"60-35-5";"C2H5NO";"amides";"5 – 95";"25 – 125";"<20";"219,220";"";"";"";"";"";"";"";"";"";"";"";"";"";"";""
"5";"Aluminum Alloy (3003/ 5154)";"acetamide";"ethanamide";"60-35-5";"C2H5NO";"amides";"85 – 95";"275 – 325";"<20";"219,220";"";"";"";"";"";"";"";"";"";"";"";"";"";"";""
"6";"Austenitic Cr-Ni Stainless Steel (18-8; 304/ 304L/ 347)";"acetamide";"ethanamide";"60-35-5";"C2H5NO";"amides";"100";"275 – 325";"<2";"219";"";"";"";"";"";"";"";"";"";"";"";"";"";"";""
"7";"Austenitic Cr-Ni-Mo Stainless Steel (17-12-3; 316L/ 317L)";"acetamide";"ethanamide";"60-35-5";"C2H5NO";"amides";"100";"275 – 325";"<2";"219";"";"";"";"";"";"";"";"";"";"";"";"";"";"";""
"8";"Brass (>15Zn)";"acetamide";"ethanamide";"60-35-5";"C2H5NO";"amides";"100";"275 – 325";"<2";"219";"";"";"";"";"";"";"";"";"";"";"";"";"";"";""
"9";"Cast Iron, Gray/ Ductile";"acetamide";"ethanamide";"60-35-5";"C2H5NO";"amides";"5 – 95";"75 – 125";"<20";"219";"";"";"";"";"";"";"";"";"";"";"";"";"";"";""
"10";"Cast Iron, Gray/ Ductile";"acetamide";"ethanamide";"60-35-5";"C2H5NO";"amides";">5";"25 – 75";"<20";"219";"";"";"";"";"";"";"";"";"";"";"";"";"";"";""
"11";"Copper/ Bronze/ Low Brass";"acetamide";"ethanamide";"60-35-5";"C2H5NO";"amides";"100";"275 – 325";"<2";"219";"";"";"";"";"";"";"";"";"";"";"";"";"";"";""
"12";"Copper-Nickel";"acetamide";"ethanamide";"60-35-5";"C2H5NO";"amides";"100";"275 – 325";"<2";"219";"";"";"";"";"";"";"";"";"";"";"";"";"";"";""
"13";"Mo Superalloy (Ni-Cr-Fe-9Mo; 625/ 725)";"acetamide";"ethanamide";"60-35-5";"C2H5NO";"amides";">5";"25 – 125";"<2";"219";"";"";"";"";"";"";"";"";"";"";"";"";"";"";""
"14";"Mo Superalloy (Ni-Cr-Fe-9Mo; 625/ 725)";"acetamide";"ethanamide";"60-35-5";"C2H5NO";"amides";">85";"125 – 375";"<2";"219";"";"";"";"";"";"";"";"";"";"";"";"";"";"";""
"15";"Mo Superalloy (Ni-16Cr-16Mo; C276)";"acetamide";"ethanamide";"60-35-5";"C2H5NO";"amides";">5";"25 – 125";"<2";"219";"";"";"";"";"";"";"";"";"";"";"";"";"";"";""
"16";"Mo Superalloy (Ni-16Cr-16Mo; C276)";"acetamide";"ethanamide";"60-35-5";"C2H5NO";"amides";">85";"125 – 375";"<2";"219";"";"";"";"";"";"";"";"";"";"";"";"";"";"";""
"17";"Mo Superalloy (Ni-20Cr-16Mo-4W; 686)";"acetamide";"ethanamide";"60-35-5";"C2H5NO";"amides";">5";"25 – 125";"<2";"219";"";"";"";"";"";"";"";"";"";"";"";"";"";"";""
"18";"Mo Superalloy (Ni-20Cr-16Mo-4W; 686)";"acetamide";"ethanamide";"60-35-5";"C2H5NO";"amides";">85";"125 – 375";"<2";"219";"";"";"";"";"";"";"";"";"";"";"";"";"";"";""
"19";"Mo Superalloy (Ni-22Cr-16Mo; C22/ 59)";"acetamide";"ethanamide";"60-35-5";"C2H5NO";"amides";">5";"25 – 125";"<2";"219";"";"";"";"";"";"";"";"";"";"";"";"";"";"";""
"20";"Mo Superalloy (Ni-22Cr-16Mo; C22/ 59)";"acetamide";"ethanamide";"60-35-5";"C2H5NO";"amides";">85";"125 – 375";"<2";"219";"";"";"";"";"";"";"";"";"";"";"";"";"";"";""
"21";"Mo Superalloy (Ni-23Cr-16Mo-1Cu; C20000)";"acetamide";"ethanamide";"60-35-5";"C2H5NO";"amides";">5";"25 – 125";"<2";"219";"";"";"";"";"";"";"";"";"";"";"";"";"";"";""
"22";"Mo Superalloy (Ni-23Cr-16Mo-1Cu; C20000)";"acetamide";"ethanamide";"60-35-5";"C2H5NO";"amides";">85";"125 – 375";"<2";"219";"";"";"";"";"";"";"";"";"";"";"";"";"";"";""
"23";"Nickel (200)";"acetamide";"ethanamide";"60-35-5";"C2H5NO";"amides";"100";"275 – 325";"<2";"219";"";"";"";"";"";"";"";"";"";"";"";"";"";"";""
"24";"Nickel-Copper (400)";"acetamide";"ethanamide";"60-35-5";"C2H5NO";"amides";"100";"275 – 325";"<2";"219";"";"";"";"";"";"";"";"";"";"";"";"";"";"";""
"25";"Ni-Cr-Fe Alloy (600/ 690)";"acetamide";"ethanamide";"60-35-5";"C2H5NO";"amides";"100";"275 – 325";"<2";"219";"";"";"";"";"";"";"";"";"";"";"";"";"";"";""
"26";"Ni-Mo Alloy (Ni-30Mo; B-2)";"acetamide";"ethanamide";"60-35-5";"C2H5NO";"amides";"100";"275 – 325";"<2";"219";"";"";"";"";"";"";"";"";"";"";"";"";"";"";""
"27";"Silver";"acetamide";"ethanamide";"60-35-5";"C2H5NO";"amides";"85 – 95";"275 – 325";"<20";"219";"";"";"";"";"";"";"";"";"";"";"";"";"";"";""
"28";"Steels, Carbon/ Low Alloy";"acetamide";"ethanamide";"60-35-5";"C2H5NO";"amides";"5 – 55";"125 – 225";"<20";"219";"";"";"";"";"";"";"";"";"";"";"";"";"";"";""
"29";"Steels, Carbon/ Low Alloy";"acetamide";"ethanamide";"60-35-5";"C2H5NO";"amides";">5";"25 – 125";"<20";"219";"";"";"";"";"";"";"";"";"";"";"";"";"";"";""
"30";"Steels, Carbon/ Low Alloy";"acetamide";"ethanamide";"60-35-5";"C2H5NO";"amides";"55 – 85";"175 – 225";">50";"219";"";"";"";"";"";"";"";"";"";"";"";"";"";"";""
"";"";"";"";"";"";"";"";"";"";"";"";"";"";"";"";"";"";"";"";"";"";"";"";"";""
"";"";"";"";"";"";"";"";"";"";"";"";"";"";"";"";"";"";"";"";"";"";"";"";"";""
"Corrosion Survey Database (COR•SUR) © 2002 NACE International";"";"";"";"";"";"";"";"";"";"";"";"";"";"";"";"";"";"";"";"";"";"";"";"";""

File: data/corrosion_data/TableData - 2024-11-08T185634.341.csv
sep=;
"Title: Corrosion Survey Database (COR•SUR)";"";"";"";"";"";"";"";"";"";"";"";"";"";"";"";"";"";"";"";"";"";"";"";"";""
"Table: Dibutylthiourea";"";"";"";"";"";"";"";"";"";"";"";"";"";"";"";"";"";"";"";"";"";"";"";"";""
"DOWNLOAD SHOWS ONLY THE DISPLAYED DATA, UP TO 50 ROWS";"";"";"";"";"";"";"";"";"";"";"";"";"";"";"";"";"";"";"";"";"";"";"";"";""
"No.";"material or substance name";"exposure medium";"exposure medium class";"conc. (%)";"temp. (°F)";"corrosion rate (mil/yr)";"reference";"";"";"";"";"";"";"";"";"";"";"";"";"";"";"";"";"";""
"1";"Aluminum Alloy (3003/ 5154)";"dibutylthiourea";"amides";"100";"175 – 225";">50";"219,220";"";"";"";"";"";"";"";"";"";"";"";"";"";"";"";"";"";""
"2";"Austenitic Cr-Ni Stainless Steel (18-8; 304/ 304L/ 347)";"dibutylthiourea";"amides";"100";"158 – 225";"<20";"219,220";"";"";"";"";"";"";"";"";"";"";"";"";"";"";"";"";"";""
"3";"Austenitic Cr-Ni-Mo Stainless Steel (17-12-3; 316L/ 317L)";"dibutylthiourea";"amides";"100";"158 – 225";"<20";"219,220";"";"";"";"";"";"";"";"";"";"";"";"";"";"";"";"";"";""
"4";"Cast Iron, Gray/ Ductile";"dibutylthiourea";"amides";"100";"158 – 225";"<20";"219,220";"";"";"";"";"";"";"";"";"";"";"";"";"";"";"";"";"";""
"5";"Cr Stainless Steel (12Cr)";"dibutylthiourea";"amides";"100";"158 – 225";"<20";"219,220";"";"";"";"";"";"";"";"";"";"";"";"";"";"";"";"";"";""
"6";"Cr Stainless Steel (17Cr)";"dibutylthiourea";"amides";"100";"158 – 225";"<20";"219,220";"";"";"";"";"";"";"";"";"";"";"";"";"";"";"";"";"";""
"7";"Gold/ Platinum";"dibutylthiourea";"amides";"100";"158 – 225";"<2";"219,220";"";"";"";"";"";"";"";"";"";"";"";"";"";"";"";"";"";""
"8";"Lead";"dibutylthiourea";"amides";"100";"158 – 225";"<20";"219,220";"";"";"";"";"";"";"";"";"";"";"";"";"";"";"";"";"";""
"9";"Nickel Cast Iron (15-35Ni)";"dibutylthiourea";"amides";"100";"158 – 225";"<20";"219,220";"";"";"";"";"";"";"";"";"";"";"";"";"";"";"";"";"";""
"10";"Silicon Cast Iron (14Si)";"dibutylthiourea";"amides";"100";"158 – 237";"<20";"218,220";"";"";"";"";"";"";"";"";"";"";"";"";"";"";"";"";"";""
"11";"Steels, Carbon/ Low Alloy";"dibutylthiourea";"amides";"100";"158 – 225";"<20";"219,220";"";"";"";"";"";"";"";"";"";"";"";"";"";"";"";"";"";""
"12";"Superferritic Stainless Steel (26-1)";"dibutylthiourea";"amides";"100";"158 – 225";"<20";"219,220";"";"";"";"";"";"";"";"";"";"";"";"";"";"";"";"";"";""
"13";"Tantalum";"dibutylthiourea";"amides";"100";"158 – 225";"<2";"219,220";"";"";"";"";"";"";"";"";"";"";"";"";"";"";"";"";"";""
"14";"Titanium, Unalloyed";"dibutylthiourea";"amides";"100";"158 – 225";"<2";"219,220";"";"";"";"";"";"";"";"";"";"";"";"";"";"";"";"";"";""
"";"";"";"";"";"";"";"";"";"";"";"";"";"";"";"";"";"";"";"";"";"";"";"";"";""
"";"";"";"";"";"";"";"";"";"";"";"";"";"";"";"";"";"";"";"";"";"";"";"";"";""
"Corrosion Survey Database (COR•SUR) © 2002 NACE International";"";"";"";"";"";"";"";"";"";"";"";"";"";"";"";"";"";"";"";"";"";"";"";"";""

File: data/corrosion_data/TableData - 2024-11-08T185649.282.csv
sep=;
"Title: Corrosion Survey Database (COR•SUR)";"";"";"";"";"";"";"";"";"";"";"";"";"";"";"";"";"";"";"";"";"";"";"";"";""
"Table: Formamide";"";"";"";"";"";"";"";"";"";"";"";"";"";"";"";"";"";"";"";"";"";"";"";"";""
"DOWNLOAD SHOWS ONLY THE DISPLAYED DATA, UP TO 50 ROWS";"";"";"";"";"";"";"";"";"";"";"";"";"";"";"";"";"";"";"";"";"";"";"";"";""
"No.";"material or substance name";"exposure medium";"exposure medium synonym";"exposure medium CAS RN";"exposure medium formula";"exposure medium class";"conc. (%)";"temp. (°F)";"corrosion rate (mil/yr)";"reference";"";"";"";"";"";"";"";"";"";"";"";"";"";"";""
"1";"Alloy 20-25-4Mo (904L)";"formamide";"methanamide";"1975-12-07";"CH3NO";"amides";"100";"25 – 225";"<20";"219";"";"";"";"";"";"";"";"";"";"";"";"";"";"";""
"2";"Alloy 20-38-3-3Cu (20Cb3/ 825)";"formamide";"methanamide";"1975-12-07";"CH3NO";"amides";"100";"25 – 225";"<20";"219";"";"";"";"";"";"";"";"";"";"";"";"";"";"";""
"3";"Alloy 30-44-5-3W (G-30)";"formamide";"methanamide";"1975-12-07";"CH3NO";"amides";"100";"25 – 225";"<20";"219";"";"";"";"";"";"";"";"";"";"";"";"";"";"";""
"4";"Aluminum Alloy (3003/ 5154)";"formamide";"methanamide";"1975-12-07";"CH3NO";"amides";">10";"0 – 122";"<2";"219,220";"";"";"";"";"";"";"";"";"";"";"";"";"";"";""
"5";"Aluminum Alloy (3003/ 5154)";"formamide";"methanamide";"1975-12-07";"CH3NO";"amides";"100";"125 – 175";">50";"219,220";"";"";"";"";"";"";"";"";"";"";"";"";"";"";""
"6";"Austenitic Cr-Ni Stainless Steel (18-8; 304/ 304L/ 347)";"formamide";"methanamide";"1975-12-07";"CH3NO";"amides";"100";"25 – 225";"<20";"219";"";"";"";"";"";"";"";"";"";"";"";"";"";"";""
"7";"Austenitic Cr-Ni-Mo Stainless Steel (17-12-3; 316L/ 317L)";"formamide";"methanamide";"1975-12-07";"CH3NO";"amides";"100";"25 – 500";"<20";"219";"";"";"";"";"";"";"";"";"";"";"";"";"";"";""
"8";"Cast Iron, Gray/ Ductile";"formamide";"methanamide";"1975-12-07";"CH3NO";"amides";"100";"25 – 75";"<20";"219";"";"";"";"";"";"";"";"";"";"";"";"";"";"";""
"9";"Copper/ Bronze/ Low Brass";"formamide";"methanamide";"1975-12-07";"CH3NO";"amides";"100";"25 – 225";"<20";"219";"";"";"";"";"";"";"";"";"";"";"";"";"";"";""
"10";"Copper-Nickel";"formamide";"methanamide";"1975-12-07";"CH3NO";"amides";"100";"25 – 225";"<20";"219";"";"";"";"";"";"";"";"";"";"";"";"";"";"";""
"11";"Gold/ Platinum";"formamide";"methanamide";"1975-12-07";"CH3NO";"amides";">5";"475 – 500";"<2";"219";"";"";"";"";"";"";"";"";"";"";"";"";"";"";""
"12";"Gold/ Platinum";"formamide";"methanamide";"1975-12-07";"CH3NO";"amides";"100";"25 – 225";"<2";"219";"";"";"";"";"";"";"";"";"";"";"";"";"";"";""
"13";"Lead";"formamide";"methanamide";"1975-12-07";"CH3NO";"amides";"100";"25 – 225";"<20";"219";"";"";"";"";"";"";"";"";"";"";"";"";"";"";""
"14";"Nickel (200)";"formamide";"methanamide";"1975-12-07";"CH3NO";"amides";"100";"25 – 500";"<20";"219";"";"";"";"";"";"";"";"";"";"";"";"";"";"";""
"15";"Nickel Cast Iron (15-35Ni)";"formamide";"methanamide";"1975-12-07";"CH3NO";"amides";"100";"25 – 75";"<20";"219";"";"";"";"";"";"";"";"";"";"";"";"";"";"";""
"16";"Nickel-Copper (400)";"formamide";"methanamide";"1975-12-07";"CH3NO";"amides";"100";"25 – 225";"<20";"219";"";"";"";"";"";"";"";"";"";"";"";"";"";"";""
"17";"Ni-Cr-Fe Alloy (600/ 690)";"formamide";"methanamide";"1975-12-07";"CH3NO";"amides";"100";"25 – 225";"<20";"219";"";"";"";"";"";"";"";"";"";"";"";"";"";"";""
"18";"Ni-Mo Alloy (Ni-30Mo; B-2)";"formamide";"methanamide";"1975-12-07";"CH3NO";"amides";"100";"25 – 225";"<20";"219";"";"";"";"";"";"";"";"";"";"";"";"";"";"";""
"19";"Silicon Cast Iron (14Si)";"formamide";"methanamide";"1975-12-07";"CH3NO";"amides";"100";"52 – 237";"<2";"218";"";"";"";"";"";"";"";"";"";"";"";"";"";"";""
"20";"Silver";"formamide";"methanamide";"1975-12-07";"CH3NO";"amides";"100";"25 – 225";"<20";"219";"";"";"";"";"";"";"";"";"";"";"";"";"";"";""
"21";"Steels, Carbon/ Low Alloy";"formamide";"methanamide";"1975-12-07";"CH3NO";"amides";"100";"25 – 75";"<20";"219";"";"";"";"";"";"";"";"";"";"";"";"";"";"";""
"22";"Tantalum";"formamide";"methanamide";"1975-12-07";"CH3NO";"amides";"100";"25 – 225";"<2";"219";"";"";"";"";"";"";"";"";"";"";"";"";"";"";""
"23";"Titanium, Unalloyed";"formamide";"methanamide";"1975-12-07";"CH3NO";"amides";"100";"25 – 225";"<2";"219";"";"";"";"";"";"";"";"";"";"";"";"";"";"";""
"";"";"";"";"";"";"";"";"";"";"";"";"";"";"";"";"";"";"";"";"";"";"";"";"";""
"";"";"";"";"";"";"";"";"";"";"";"";"";"";"";"";"";"";"";"";"";"";"";"";"";""
"Corrosion Survey Database (COR•SUR) © 2002 NACE International";"";"";"";"";"";"";"";"";"";"";"";"";"";"";"";"";"";"";"";"";"";"";"";"";""

File: data/corrosion_data/TableData - 2024-11-08T185659.975.csv
sep=;
"Title: Corrosion Survey Database (COR•SUR)";"";"";"";"";"";"";"";"";"";"";"";"";"";"";"";"";"";"";"";"";"";"";"";"";""
"Table: Urea";"";"";"";"";"";"";"";"";"";"";"";"";"";"";"";"";"";"";"";"";"";"";"";"";""
"DOWNLOAD SHOWS ONLY THE DISPLAYED DATA, UP TO 50 ROWS";"";"";"";"";"";"";"";"";"";"";"";"";"";"";"";"";"";"";"";"";"";"";"";"";""
"No.";"material or substance name";"exposure medium";"exposure medium synonym";"exposure medium CAS RN";"exposure medium formula";"exposure medium class";"conc. (%)";"temp. (°F)";"corrosion rate (mil/yr)";"reference";"";"";"";"";"";"";"";"";"";"";"";"";"";"";""
"1";"Alloy 20-25-4Mo (904L)";"urea";"carbamide";"57-13-6";"CH4N2O";"amides";"5 – 45";"25 – 75";"<2";"110,219,220";"";"";"";"";"";"";"";"";"";"";"";"";"";"";""
"2";"Alloy 20-25-4Mo (904L)";"urea";"carbamide";"57-13-6";"CH4N2O";"amides";"5 – 50";"75 – 225";"<20";"110,219,220";"";"";"";"";"";"";"";"";"";"";"";"";"";"";""
"3";"Alloy 20-25-4Mo (904L)";"urea";"carbamide";"57-13-6";"CH4N2O";"amides";"25 – 35";"325 – 375";"<2";"110,219,220";"";"";"";"";"";"";"";"";"";"";"";"";"";"";""
"4";"Alloy 20-25-4Mo (904L)";"urea";"carbamide";"57-13-6";"CH4N2O";"amides";"45 – 50";"25 – 225";"<20";"110,219,220";"";"";"";"";"";"";"";"";"";"";"";"";"";"";""
"5";"Alloy 20-25-4Mo (904L)";"urea";"carbamide";"57-13-6";"CH4N2O";"amides";"100";"325 – 375";"<2";"110,219,220";"";"";"";"";"";"";"";"";"";"";"";"";"";"";""
"6";"Alloy 20-38-3-3Cu (20Cb3/ 825)";"urea";"carbamide";"57-13-6";"CH4N2O";"amides";"5 – 45";"25 – 75";"<2";"110,219,220";"";"";"";"";"";"";"";"";"";"";"";"";"";"";""
"7";"Alloy 20-38-3-3Cu (20Cb3/ 825)";"urea";"carbamide";"57-13-6";"CH4N2O";"amides";"5 – 50";"75 – 225";"<20";"110,219,220";"";"";"";"";"";"";"";"";"";"";"";"";"";"";""
"8";"Alloy 20-38-3-3Cu (20Cb3/ 825)";"urea";"carbamide";"57-13-6";"CH4N2O";"amides";"25 – 35";"325 – 375";"<2";"110,219,220";"";"";"";"";"";"";"";"";"";"";"";"";"";"";""
"9";"Alloy 20-38-3-3Cu (20Cb3/ 825)";"urea";"carbamide";"57-13-6";"CH4N2O";"amides";"45 – 50";"25 – 225";"<20";"110,219,220";"";"";"";"";"";"";"";"";"";"";"";"";"";"";""
"10";"Alloy 30-44-5-3W (G-30)";"urea";"carbamide";"57-13-6";"CH4N2O";"amides";"5 – 45";"25 – 75";"<2";"110,219,220";"";"";"";"";"";"";"";"";"";"";"";"";"";"";""
"11";"Alloy 30-44-5-3W (G-30)";"urea";"carbamide";"57-13-6";"CH4N2O";"amides";"5 – 50";"75 – 225";"<20";"110,219,220";"";"";"";"";"";"";"";"";"";"";"";"";"";"";""
"12";"Alloy 30-44-5-3W (G-30)";"urea";"carbamide";"57-13-6";"CH4N2O";"amides";"25 – 35";"325 – 375";"<2";"110,219,220";"";"";"";"";"";"";"";"";"";"";"";"";"";"";""
"13";"Alloy 30-44-5-3W (G-30)";"urea";"carbamide";"57-13-6";"CH4N2O";"amides";"45 – 50";"25 – 225";"<20";"110,219,220";"";"";"";"";"";"";"";"";"";"";"";"";"";"";""
"14";"Aluminum Alloy (3003/ 5154)";"urea";"carbamide";"57-13-6";"CH4N2O";"amides";"5 – 50";"25 – 225";"<20";"110,219,220";"";"";"";"";"";"";"";"";"";"";"";"";"";"";""
"15";"Austenitic Cr-Ni Stainless Steel (18-8; 304/ 304L/ 347)";"urea";"carbamide";"57-13-6";"CH4N2O";"amides";"5 – 45";"25 – 75";"<2";"110,219,220";"";"";"";"";"";"";"";"";"";"";"";"";"";"";""
"16";"Austenitic Cr-Ni Stainless Steel (18-8; 304/ 304L/ 347)";"urea";"carbamide";"57-13-6";"CH4N2O";"amides";"5 – 50";"75 – 225";"<20";"110,219,220";"";"";"";"";"";"";"";"";"";"";"";"";"";"";""
"17";"Austenitic Cr-Ni Stainless Steel (18-8; 304/ 304L/ 347)";"urea";"carbamide";"57-13-6";"CH4N2O";"amides";"25 – 35";"325 – 375";"<2";"110,219,220";"";"";"";"";"";"";"";"";"";"";"";"";"";"";""
"18";"Austenitic Cr-Ni Stainless Steel (18-8; 304/ 304L/ 347)";"urea";"carbamide";"57-13-6";"CH4N2O";"amides";"45 – 50";"25 – 225";"<20";"110,219,220";"";"";"";"";"";"";"";"";"";"";"";"";"";"";""
"19";"Austenitic Cr-Ni-Mo Stainless Steel (17-12-3; 316L/ 317L)";"urea";"carbamide";"57-13-6";"CH4N2O";"amides";"5 – 45";"25 – 75";"<2";"110,219,220";"";"";"";"";"";"";"";"";"";"";"";"";"";"";""
"20";"Austenitic Cr-Ni-Mo Stainless Steel (17-12-3; 316L/ 317L)";"urea";"carbamide";"57-13-6";"CH4N2O";"amides";"5 – 50";"75 – 225";"<20";"110,219,220";"";"";"";"";"";"";"";"";"";"";"";"";"";"";""
"21";"Austenitic Cr-Ni-Mo Stainless Steel (17-12-3; 316L/ 317L)";"urea";"carbamide";"57-13-6";"CH4N2O";"amides";"25 – 35";"325 – 375";"<2";"110,219,220";"";"";"";"";"";"";"";"";"";"";"";"";"";"";""
"22";"Austenitic Cr-Ni-Mo Stainless Steel (17-12-3; 316L/ 317L)";"urea";"carbamide";"57-13-6";"CH4N2O";"amides";"45 – 50";"25 – 225";"<20";"110,219,220";"";"";"";"";"";"";"";"";"";"";"";"";"";"";""
"23";"Austenitic Cr-Ni-Mo Stainless Steel (17-12-3; 316L/ 317L)";"urea";"carbamide";"57-13-6";"CH4N2O";"amides";"100";"325 – 375";"<2";"110,219,220";"";"";"";"";"";"";"";"";"";"";"";"";"";"";""
"24";"Brass (>15Zn)";"urea";"carbamide";"57-13-6";"CH4N2O";"amides";"5 – 50";"25 – 75";"<20";"110,219,220";"";"";"";"";"";"";"";"";"";"";"";"";"";"";""
"25";"Copper/ Bronze/ Low Brass";"urea";"carbamide";"57-13-6";"CH4N2O";"amides";"5 – 50";"25 – 75";"<20";"110,219,220";"";"";"";"";"";"";"";"";"";"";"";"";"";"";""
"26";"Copper-Nickel";"urea";"carbamide";"57-13-6";"CH4N2O";"amides";"5 – 50";"25 – 75";"<20";"110,219,220";"";"";"";"";"";"";"";"";"";"";"";"";"";"";""
"27";"Cr Stainless Steel (12Cr)";"urea";"carbamide";"57-13-6";"CH4N2O";"amides";"5 – 50";"25 – 225";"<20";"110,219,220";"";"";"";"";"";"";"";"";"";"";"";"";"";"";""
"28";"Cr Stainless Steel (17Cr)";"urea";"carbamide";"57-13-6";"CH4N2O";"amides";"5 – 50";"25 – 225";"<20";"110,219,220";"";"";"";"";"";"";"";"";"";"";"";"";"";"";""
"29";"Nickel (200)";"urea";"carbamide";"57-13-6";"CH4N2O";"amides";"5 – 50";"25 – 75";"<20";"110,219,220";"";"";"";"";"";"";"";"";"";"";"";"";"";"";""
"30";"Nickel (200)";"urea";"carbamide";"57-13-6";"CH4N2O";"amides";"100";"375 – 425";"20 – 50";"110,219,220";"";"";"";"";"";"";"";"";"";"";"";"";"";"";""
"31";"Nickel-Copper (400)";"urea";"carbamide";"57-13-6";"CH4N2O";"amides";"5 – 50";"25 – 75";"<20";"110,219,220";"";"";"";"";"";"";"";"";"";"";"";"";"";"";""
"32";"Nickel-Copper (400)";"urea";"carbamide";"57-13-6";"CH4N2O";"amides";"100";"375 – 425";"20 – 50";"110,219,220";"";"";"";"";"";"";"";"";"";"";"";"";"";"";""
"33";"Ni-Cr-Fe Alloy (600/ 690)";"urea";"carbamide";"57-13-6";"CH4N2O";"amides";"5 – 50";"25 – 75";"<20";"110,219,220";"";"";"";"";"";"";"";"";"";"";"";"";"";"";""
"34";"Ni-Mo Alloy (Ni-30Mo; B-2)";"urea";"carbamide";"57-13-6";"CH4N2O";"amides";"5 – 50";"25 – 75";"<20";"110,219,220";"";"";"";"";"";"";"";"";"";"";"";"";"";"";""
"35";"Silicon Cast Iron (14Si)";"urea";"carbamide";"57-13-6";"CH4N2O";"amides";"5 – 50";"52 – 237";"<20";"110,218,220";"";"";"";"";"";"";"";"";"";"";"";"";"";"";""
"36";"Silver";"urea";"carbamide";"57-13-6";"CH4N2O";"amides";"5 – 50";"25 – 225";"<2";"110,219,220";"";"";"";"";"";"";"";"";"";"";"";"";"";"";""
"37";"Steels, Carbon/ Low Alloy";"urea";"carbamide";"57-13-6";"CH4N2O";"amides";"5 – 15";"25 – 75";"<20";"110,219,220";"";"";"";"";"";"";"";"";"";"";"";"";"";"";""
"38";"Steels, Carbon/ Low Alloy";"urea";"carbamide";"57-13-6";"CH4N2O";"amides";"5 – 15";"125 – 175";">50";"110,219,220";"";"";"";"";"";"";"";"";"";"";"";"";"";"";""
"39";"Steels, Carbon/ Low Alloy";"urea";"carbamide";"57-13-6";"CH4N2O";"amides";"25 – 35";"25 – 75";"20 – 50";"110,219,220";"";"";"";"";"";"";"";"";"";"";"";"";"";"";""
"40";"Steels, Carbon/ Low Alloy";"urea";"carbamide";"57-13-6";"CH4N2O";"amides";"25 – 35";"75 – 125";">50";"110,219,220";"";"";"";"";"";"";"";"";"";"";"";"";"";"";""
"41";"Steels, Carbon/ Low Alloy";"urea";"carbamide";"57-13-6";"CH4N2O";"amides";"45 – 50";"25 – 175";"20 – 50";"110,219,220";"";"";"";"";"";"";"";"";"";"";"";"";"";"";""
"42";"Steels, Carbon/ Low Alloy";"urea";"carbamide";"57-13-6";"CH4N2O";"amides";"45 – 50";"325 – 375";">50";"110,219,220";"";"";"";"";"";"";"";"";"";"";"";"";"";"";""
"43";"Superferritic Stainless Steel (26-1)";"urea";"carbamide";"57-13-6";"CH4N2O";"amides";"25 – 35";"325 – 375";"<2";"110,219";"";"";"";"";"";"";"";"";"";"";"";"";"";"";""
"44";"Superferritic Stainless Steel (26-1)";"urea";"carbamide";"57-13-6";"CH4N2O";"amides";"35 – 45";"25 – 75";"<2";"110,219";"";"";"";"";"";"";"";"";"";"";"";"";"";"";""
"";"";"";"";"";"";"";"";"";"";"";"";"";"";"";"";"";"";"";"";"";"";"";"";"";""
"";"";"";"";"";"";"";"";"";"";"";"";"";"";"";"";"";"";"";"";"";"";"";"";"";""
"Corrosion Survey Database (COR•SUR) © 2002 NACE International";"";"";"";"";"";"";"";"";"";"";"";"";"";"";"";"";"";"";"";"";"";"";"";"";""

File: data/corrosion_data/TableData - 2024-11-08T185706.015.csv
sep=;
"Title: Corrosion Survey Database (COR•SUR)";"";"";"";"";"";"";"";"";"";"";"";"";"";"";"";"";"";"";"";"";"";"";"";"";""
"Table: Allylamine";"";"";"";"";"";"";"";"";"";"";"";"";"";"";"";"";"";"";"";"";"";"";"";"";""
"DOWNLOAD SHOWS ONLY THE DISPLAYED DATA, UP TO 50 ROWS";"";"";"";"";"";"";"";"";"";"";"";"";"";"";"";"";"";"";"";"";"";"";"";"";""
"No.";"material or substance name";"exposure medium";"exposure medium synonym";"exposure medium CAS RN";"exposure medium formula";"exposure medium class";"warnings";"resistance note";"conc. (%)";"temp. (°F)";"corrosion rate (mil/yr)";"reference";"";"";"";"";"";"";"";"";"";"";"";"";""
"1";"Austenitic Cr-Ni Stainless Steel (18-8; 304/ 304L/ 347)";"allylamine";"2-propen-1-amine";"107-11-9";"C3H7N";"amines";"";"";"5 – 25";"25 – 225";"<20";"217,219,220";"";"";"";"";"";"";"";"";"";"";"";"";""
"2";"Austenitic Cr-Ni Stainless Steel (18-8; 304/ 304L/ 347)";"allylamine";"2-propen-1-amine";"107-11-9";"C3H7N";"amines";"";"";">35";"25 – 225";"<20";"217,219,220";"";"";"";"";"";"";"";"";"";"";"";"";""
"3";"Austenitic Cr-Ni-Mo Stainless Steel (17-12-3; 316L/ 317L)";"allylamine";"2-propen-1-amine";"107-11-9";"C3H7N";"amines";"";"";">5";"25 – 225";"<2";"217,219,220";"";"";"";"";"";"";"";"";"";"";"";"";""
"4";"Austenitic Cr-Ni-Mo Stainless Steel (17-12-3; 316L/ 317L)";"allylamine";"2-propen-1-amine";"107-11-9";"C3H7N";"amines";"";"";"25 – 35";"225 – 325";"<2";"217,219,220";"";"";"";"";"";"";"";"";"";"";"";"";""
"5";"Brass (>15Zn)";"allylamine";"2-propen-1-amine";"107-11-9";"C3H7N";"amines";"severe corrosion with oxygen ingress";"";"100";"25 – 75";">50";"217,219,220";"";"";"";"";"";"";"";"";"";"";"";"";""
"6";"Cast Iron, Gray/ Ductile";"allylamine";"2-propen-1-amine";"107-11-9";"C3H7N";"amines";"";"";">5";"25 – 225";"<20";"217,219";"";"";"";"";"";"";"";"";"";"";"";"";""
"7";"Copper/ Bronze/ Low Brass";"allylamine";"2-propen-1-amine";"107-11-9";"C3H7N";"amines";"severe corrosion with oxygen ingress";"";"100";"25 – 75";">50";"217,219,220";"";"";"";"";"";"";"";"";"";"";"";"";""
"8";"Copper-Nickel";"allylamine";"2-propen-1-amine";"107-11-9";"C3H7N";"amines";"severe corrosion with oxygen ingress";"";"";"0";"<2";"217,219,220";"";"";"";"";"";"";"";"";"";"";"";"";""
"9";"Cr Stainless Steel (12Cr)";"allylamine";"2-propen-1-amine";"107-11-9";"C3H7N";"amines";"";"";">5";"25 – 225";"<20";"217,219";"";"";"";"";"";"";"";"";"";"";"";"";""
"10";"Cr Stainless Steel (17Cr)";"allylamine";"2-propen-1-amine";"107-11-9";"C3H7N";"amines";"";"";">5";"25 – 225";"<20";"217,219";"";"";"";"";"";"";"";"";"";"";"";"";""
"11";"Gold/ Platinum";"allylamine";"2-propen-1-amine";"107-11-9";"C3H7N";"amines";"";"";"25 – 35";"25 – 275";"<2";"217,219";"";"";"";"";"";"";"";"";"";"";"";"";""
"12";"Gold/ Platinum";"allylamine";"2-propen-1-amine";"107-11-9";"C3H7N";"amines";"";"";"100";"25 – 225";"<2";"217,219";"";"";"";"";"";"";"";"";"";"";"";"";""
"13";"Nickel (200)";"allylamine";"2-propen-1-amine";"107-11-9";"C3H7N";"amines";"severe corrosion with oxygen ingress";"";"5 – 25";"25 – 225";"<20";"217,219,220";"";"";"";"";"";"";"";"";"";"";"";"";""
"14";"Nickel (200)";"allylamine";"2-propen-1-amine";"107-11-9";"C3H7N";"amines";"severe corrosion with oxygen ingress";"";">35";"25 – 225";"<20";"217,219,220";"";"";"";"";"";"";"";"";"";"";"";"";""
"15";"Nickel Cast Iron (15-35Ni)";"allylamine";"2-propen-1-amine";"107-11-9";"C3H7N";"amines";"";"";">5";"25 – 225";"<20";"217,219";"";"";"";"";"";"";"";"";"";"";"";"";""
"16";"Nickel-Copper (400)";"allylamine";"2-propen-1-amine";"107-11-9";"C3H7N";"amines";"severe corrosion with oxygen ingress";"";"";"0";"<2";"217,219,220";"";"";"";"";"";"";"";"";"";"";"";"";""
"17";"Silicon Cast Iron (14Si)";"allylamine";"2-propen-1-amine";"107-11-9";"C3H7N";"amines";"";"";">5";"52 – 237";"<20";"217,218";"";"";"";"";"";"";"";"";"";"";"";"";""
"18";"Steels, Carbon/ Low Alloy";"allylamine";"2-propen-1-amine";"107-11-9";"C3H7N";"amines";"";"";">5";"25 – 225";"<20";"217,219";"";"";"";"";"";"";"";"";"";"";"";"";""
"19";"Steels, Carbon/ Low Alloy";"allylamine";"2-propen-1-amine";"107-11-9";"C3H7N";"amines";"";"pitting";"55 – 65";"225 – 325";"<20";"217,219";"";"";"";"";"";"";"";"";"";"";"";"";""
"20";"Tantalum";"allylamine";"2-propen-1-amine";"107-11-9";"C3H7N";"amines";"";"";"25 – 35";"25 – 275";"<2";"217,219";"";"";"";"";"";"";"";"";"";"";"";"";""
"21";"Tantalum";"allylamine";"2-propen-1-amine";"107-11-9";"C3H7N";"amines";"";"";"100";"25 – 225";"<2";"217,219";"";"";"";"";"";"";"";"";"";"";"";"";""
"22";"Zirconium";"allylamine";"2-propen-1-amine";"107-11-9";"C3H7N";"amines";"";"";">5";"25 – 225";"<2";"217,219";"";"";"";"";"";"";"";"";"";"";"";"";""
"";"";"";"";"";"";"";"";"";"";"";"";"";"";"";"";"";"";"";"";"";"";"";"";"";""
"";"";"";"";"";"";"";"";"";"";"";"";"";"";"";"";"";"";"";"";"";"";"";"";"";""
"Corrosion Survey Database (COR•SUR) © 2002 NACE International";"";"";"";"";"";"";"";"";"";"";"";"";"";"";"";"";"";"";"";"";"";"";"";"";""

File: data/corrosion_data/TableData - 2024-11-08T185712.287.csv
sep=;
"Title: Corrosion Survey Database (COR•SUR)";"";"";"";"";"";"";"";"";"";"";"";"";"";"";"";"";"";"";"";"";"";"";"";"";""
"Table: Aminoethylethanolamine";"";"";"";"";"";"";"";"";"";"";"";"";"";"";"";"";"";"";"";"";"";"";"";"";""
"DOWNLOAD SHOWS ONLY THE DISPLAYED DATA, UP TO 50 ROWS";"";"";"";"";"";"";"";"";"";"";"";"";"";"";"";"";"";"";"";"";"";"";"";"";""
"No.";"material or substance name";"exposure medium";"exposure medium class";"warnings";"conc. (%)";"temp. (°F)";"corrosion rate (mil/yr)";"reference";"";"";"";"";"";"";"";"";"";"";"";"";"";"";"";"";""
"1";"Alloy 20-25-4Mo (904L)";"aminoethylethanolamine";"amines";"";"5 – 25";"125 – 225";"<2";"217,219";"";"";"";"";"";"";"";"";"";"";"";"";"";"";"";"";""
"2";"Alloy 20-25-4Mo (904L)";"aminoethylethanolamine";"amines";"";">5";"25 – 125";"<2";"217,219";"";"";"";"";"";"";"";"";"";"";"";"";"";"";"";"";""
"3";"Alloy 20-25-4Mo (904L)";"aminoethylethanolamine";"amines";"";"100";"25 – 225";"<2";"217,219";"";"";"";"";"";"";"";"";"";"";"";"";"";"";"";"";""
"4";"Alloy 20-38-3-3Cu (20Cb3/ 825)";"aminoethylethanolamine";"amines";"";"5 – 25";"125 – 225";"<2";"217,219";"";"";"";"";"";"";"";"";"";"";"";"";"";"";"";"";""
"5";"Alloy 20-38-3-3Cu (20Cb3/ 825)";"aminoethylethanolamine";"amines";"";">5";"25 – 125";"<2";"217,219";"";"";"";"";"";"";"";"";"";"";"";"";"";"";"";"";""
"6";"Alloy 20-38-3-3Cu (20Cb3/ 825)";"aminoethylethanolamine";"amines";"";"100";"25 – 225";"<2";"217,219";"";"";"";"";"";"";"";"";"";"";"";"";"";"";"";"";""
"7";"Alloy 30-44-5-3W (G-30)";"aminoethylethanolamine";"amines";"";"5 – 25";"125 – 225";"<2";"217,219";"";"";"";"";"";"";"";"";"";"";"";"";"";"";"";"";""
"8";"Alloy 30-44-5-3W (G-30)";"aminoethylethanolamine";"amines";"";">5";"25 – 125";"<2";"217,219";"";"";"";"";"";"";"";"";"";"";"";"";"";"";"";"";""
"9";"Alloy 30-44-5-3W (G-30)";"aminoethylethanolamine";"amines";"";"100";"25 – 225";"<2";"217,219";"";"";"";"";"";"";"";"";"";"";"";"";"";"";"";"";""
"10";"Austenitic Cr-Ni Stainless Steel (18-8; 304/ 304L/ 347)";"aminoethylethanolamine";"amines";"";">5";"25 – 125";"<2";"217,219";"";"";"";"";"";"";"";"";"";"";"";"";"";"";"";"";""
"11";"Austenitic Cr-Ni Stainless Steel (18-8; 304/ 304L/ 347)";"aminoethylethanolamine";"amines";"";"100";"25 – 225";"<2";"217,219";"";"";"";"";"";"";"";"";"";"";"";"";"";"";"";"";""
"12";"Austenitic Cr-Ni-Mo Stainless Steel (17-12-3; 316L/ 317L)";"aminoethylethanolamine";"amines";"";"5 – 25";"125 – 225";"<2";"217,219";"";"";"";"";"";"";"";"";"";"";"";"";"";"";"";"";""
"13";"Austenitic Cr-Ni-Mo Stainless Steel (17-12-3; 316L/ 317L)";"aminoethylethanolamine";"amines";"";">5";"25 – 125";"<2";"217,219";"";"";"";"";"";"";"";"";"";"";"";"";"";"";"";"";""
"14";"Austenitic Cr-Ni-Mo Stainless Steel (17-12-3; 316L/ 317L)";"aminoethylethanolamine";"amines";"";"100";"25 – 225";"<2";"217,219";"";"";"";"";"";"";"";"";"";"";"";"";"";"";"";"";""
"15";"Brass (>15Zn)";"aminoethylethanolamine";"amines";"severe corrosion with oxygen ingress";"";"0";"<2";"217,219,220";"";"";"";"";"";"";"";"";"";"";"";"";"";"";"";"";""
"16";"Copper/ Bronze/ Low Brass";"aminoethylethanolamine";"amines";"severe corrosion with oxygen ingress";"100";"25 – 75";">50";"217,219,220";"";"";"";"";"";"";"";"";"";"";"";"";"";"";"";"";""
"17";"Copper-Nickel";"aminoethylethanolamine";"amines";"severe corrosion with oxygen ingress";"";"0";"<2";"217,219,220";"";"";"";"";"";"";"";"";"";"";"";"";"";"";"";"";""
"18";"Cr Stainless Steel (12Cr)";"aminoethylethanolamine";"amines";"";"5 – 15";"25 – 175";"<20";"217,219";"";"";"";"";"";"";"";"";"";"";"";"";"";"";"";"";""
"19";"Cr Stainless Steel (12Cr)";"aminoethylethanolamine";"amines";"";"5 – 15";"175 – 225";"<2";"217,219";"";"";"";"";"";"";"";"";"";"";"";"";"";"";"";"";""
"20";"Cr Stainless Steel (12Cr)";"aminoethylethanolamine";"amines";"";"100";"25 – 175";"<20";"217,219";"";"";"";"";"";"";"";"";"";"";"";"";"";"";"";"";""
"21";"Cr Stainless Steel (12Cr)";"aminoethylethanolamine";"amines";"";"100";"175 – 225";"<2";"217,219";"";"";"";"";"";"";"";"";"";"";"";"";"";"";"";"";""
"22";"Cr Stainless Steel (17Cr)";"aminoethylethanolamine";"amines";"";"5 – 15";"25 – 175";"<20";"217,219";"";"";"";"";"";"";"";"";"";"";"";"";"";"";"";"";""
"23";"Cr Stainless Steel (17Cr)";"aminoethylethanolamine";"amines";"";"5 – 15";"175 – 225";"<2";"217,219";"";"";"";"";"";"";"";"";"";"";"";"";"";"";"";"";""
"24";"Cr Stainless Steel (17Cr)";"aminoethylethanolamine";"amines";"";"100";"25 – 175";"<20";"217,219";"";"";"";"";"";"";"";"";"";"";"";"";"";"";"";"";""
"25";"Cr Stainless Steel (17Cr)";"aminoethylethanolamine";"amines";"";"100";"175 – 225";"<2";"217,219";"";"";"";"";"";"";"";"";"";"";"";"";"";"";"";"";""
"26";"Nickel (200)";"aminoethylethanolamine";"amines";"severe corrosion with oxygen ingress";"5 – 15";"25 – 175";"<20";"217,219,220";"";"";"";"";"";"";"";"";"";"";"";"";"";"";"";"";""
"27";"Nickel (200)";"aminoethylethanolamine";"amines";"severe corrosion with oxygen ingress";"5 – 15";"175 – 225";"<2";"217,219,220";"";"";"";"";"";"";"";"";"";"";"";"";"";"";"";"";""
"28";"Nickel (200)";"aminoethylethanolamine";"amines";"severe corrosion with oxygen ingress";"100";"25 – 175";"<20";"217,219,220";"";"";"";"";"";"";"";"";"";"";"";"";"";"";"";"";""
"29";"Nickel (200)";"aminoethylethanolamine";"amines";"severe corrosion with oxygen ingress";"100";"175 – 225";"<2";"217,219,220";"";"";"";"";"";"";"";"";"";"";"";"";"";"";"";"";""
"30";"Nickel Cast Iron (15-35Ni)";"aminoethylethanolamine";"amines";"";">75";"25 – 125";"<2";"217,219";"";"";"";"";"";"";"";"";"";"";"";"";"";"";"";"";""
"31";"Nickel Cast Iron (15-35Ni)";"aminoethylethanolamine";"amines";"";"100";"25 – 225";"<2";"217,219";"";"";"";"";"";"";"";"";"";"";"";"";"";"";"";"";""
"32";"Nickel-Copper (400)";"aminoethylethanolamine";"amines";"severe corrosion with oxygen ingress";"5 – 15";"25 – 175";"<20";"217,219,220";"";"";"";"";"";"";"";"";"";"";"";"";"";"";"";"";""
"33";"Nickel-Copper (400)";"aminoethylethanolamine";"amines";"severe corrosion with oxygen ingress";"5 – 15";"175 – 225";"<2";"217,219,220";"";"";"";"";"";"";"";"";"";"";"";"";"";"";"";"";""
"34";"Nickel-Copper (400)";"aminoethylethanolamine";"amines";"severe corrosion with oxygen ingress";"100";"25 – 175";"<20";"217,219,220";"";"";"";"";"";"";"";"";"";"";"";"";"";"";"";"";""
"35";"Nickel-Copper (400)";"aminoethylethanolamine";"amines";"severe corrosion with oxygen ingress";"100";"175 – 225";"<2";"217,219,220";"";"";"";"";"";"";"";"";"";"";"";"";"";"";"";"";""
"36";"Ni-Cr-Fe Alloy (600/ 690)";"aminoethylethanolamine";"amines";"";"5 – 15";"25 – 175";"<20";"217,219";"";"";"";"";"";"";"";"";"";"";"";"";"";"";"";"";""
"37";"Ni-Cr-Fe Alloy (600/ 690)";"aminoethylethanolamine";"amines";"";"5 – 15";"175 – 225";"<2";"217,219";"";"";"";"";"";"";"";"";"";"";"";"";"";"";"";"";""
"38";"Ni-Cr-Fe Alloy (600/ 690)";"aminoethylethanolamine";"amines";"";"100";"25 – 175";"<20";"217,219";"";"";"";"";"";"";"";"";"";"";"";"";"";"";"";"";""
"39";"Ni-Cr-Fe Alloy (600/ 690)";"aminoethylethanolamine";"amines";"";"100";"175 – 225";"<2";"217,219";"";"";"";"";"";"";"";"";"";"";"";"";"";"";"";"";""
"40";"Silicon Cast Iron (14Si)";"aminoethylethanolamine";"amines";"";">5";"52 – 147";"<2";"217,218";"";"";"";"";"";"";"";"";"";"";"";"";"";"";"";"";""
"41";"Silicon Cast Iron (14Si)";"aminoethylethanolamine";"amines";"";"100";"52 – 237";"<2";"217,218";"";"";"";"";"";"";"";"";"";"";"";"";"";"";"";"";""
"42";"Steels, Carbon/ Low Alloy";"aminoethylethanolamine";"amines";"";"5 – 15";"175 – 225";"<20";"217,219";"";"";"";"";"";"";"";"";"";"";"";"";"";"";"";"";""
"43";"Superferritic Stainless Steel (26-1)";"aminoethylethanolamine";"amines";"";"100";"25 – 225";"<2";"217,219";"";"";"";"";"";"";"";"";"";"";"";"";"";"";"";"";""
"44";"Titanium, Unalloyed";"aminoethylethanolamine";"amines";"";">5";"75 – 125";"<2";"217,219";"";"";"";"";"";"";"";"";"";"";"";"";"";"";"";"";""
"45";"Titanium, Unalloyed";"aminoethylethanolamine";"amines";"";"100";"75 – 225";"<2";"217,219";"";"";"";"";"";"";"";"";"";"";"";"";"";"";"";"";""
"";"";"";"";"";"";"";"";"";"";"";"";"";"";"";"";"";"";"";"";"";"";"";"";"";""
"";"";"";"";"";"";"";"";"";"";"";"";"";"";"";"";"";"";"";"";"";"";"";"";"";""
"Corrosion Survey Database (COR•SUR) © 2002 NACE International";"";"";"";"";"";"";"";"";"";"";"";"";"";"";"";"";"";"";"";"";"";"";"";"";""
