Repository: Mahyar-rajabi94/TF_SDL

File: data/corrosion_data/TableData - 2024-11-08T185857.028.csv
sep=;
"Title: Corrosion Survey Database (COR•SUR)";"";"";"";"";"";"";"";"";"";"";"";"";"";"";"";"";"";"";"";"";"";"";"";"";""
"Table: Aniline";"";"";"";"";"";"";"";"";"";"";"";"";"";"";"";"";"";"";"";"";"";"";"";"";""
"DOWNLOAD SHOWS ONLY THE DISPLAYED DATA, UP TO 50 ROWS";"";"";"";"";"";"";"";"";"";"";"";"";"";"";"";"";"";"";"";"";"";"";"";"";""
"No.";"material or substance name";"exposure medium";"exposure medium synonym";"exposure medium CAS RN";"exposure medium formula";"exposure medium class";"warnings";"resistance note";"conc. (%)";"temp. (°F)";"corrosion rate (mil/yr)";"reference";"";"";"";"";"";"";"";"";"";"";"";"";""
"1";"Alloy 20-25-4Mo (904L)";"aniline";"benzenamine";"62-53-3";"C6H7N";"amines";"";"";"100";"0 – 475";"<2";"162,219";"";"";"";"";"";"";"";"";"";"";"";"";""
"2";"Alloy 20-25-6Mo (254SMO/ 6XN)";"aniline";"benzenamine";"62-53-3";"C6H7N";"amines";"";"";"100";"0 – 374";"<2";"162";"";"";"";"";"";"";"";"";"";"";"";"";""
"3";"Alloy 20-38-3-3Cu (20Cb3/ 825)";"aniline";"benzenamine";"62-53-3";"C6H7N";"amines";"";"";"100";"0 – 475";"<2";"162,219";"";"";"";"";"";"";"";"";"";"";"";"";""
"4";"Alloy 30-44-5-3W (G-30)";"aniline";"benzenamine";"62-53-3";"C6H7N";"amines";"";"";"100";"0 – 475";"<2";"162,219";"";"";"";"";"";"";"";"";"";"";"";"";""
"5";"Aluminum Alloy (3003/ 5154)";"aniline";"benzenamine";"62-53-3";"C6H7N";"amines";"";"pitting";"100";"25 – 225";"<20";"219";"";"";"";"";"";"";"";"";"";"";"";"";""
"6";"Aluminum Alloy (3003/ 5154)";"aniline";"benzenamine";"62-53-3";"C6H7N";"amines";"";"";"100";"325 – 375";">50";"219";"";"";"";"";"";"";"";"";"";"";"";"";""
"7";"Austenitic Cr-Ni Stainless Steel (18-8; 304/ 304L/ 347)";"aniline";"benzenamine";"62-53-3";"C6H7N";"amines";"";"";"5 – 15";"25 – 75";"<20";"219";"";"";"";"";"";"";"";"";"";"";"";"";""
"8";"Austenitic Cr-Ni Stainless Steel (18-8; 304/ 304L/ 347)";"aniline";"benzenamine";"62-53-3";"C6H7N";"amines";"";"";"100";"25 – 475";"<2";"219";"";"";"";"";"";"";"";"";"";"";"";"";""
"9";"Austenitic Cr-Ni-Mo Stainless Steel (17-12-3; 316L/ 317L)";"aniline";"benzenamine";"62-53-3";"C6H7N";"amines";"";"";"100";"25 – 475";"<2";"219";"";"";"";"";"";"";"";"";"";"";"";"";""
"10";"Brass (>15Zn)";"aniline";"benzenamine";"62-53-3";"C6H7N";"amines";"severe corrosion with oxygen ingress";"stress corrosion cracking";"100";"25 – 75";">50";"219,220";"";"";"";"";"";"";"";"";"";"";"";"";""
"11";"Cast Iron, Gray/ Ductile";"aniline";"benzenamine";"62-53-3";"C6H7N";"amines";"";"";"100";"25 – 375";"<2";"219";"";"";"";"";"";"";"";"";"";"";"";"";""
"12";"Copper/ Bronze/ Low Brass";"aniline";"benzenamine";"62-53-3";"C6H7N";"amines";"severe corrosion with oxygen ingress";"stress corrosion cracking";"100";"25 – 75";">50";"219,220";"";"";"";"";"";"";"";"";"";"";"";"";""
"13";"Copper-Nickel";"aniline";"benzenamine";"62-53-3";"C6H7N";"amines";"severe corrosion with oxygen ingress";"";"";"0";"<2";"219,220";"";"";"";"";"";"";"";"";"";"";"";"";""
"14";"Cr Stainless Steel (12Cr)";"aniline";"benzenamine";"62-53-3";"C6H7N";"amines";"";"";"5 – 15";"25 – 75";"<20";"219";"";"";"";"";"";"";"";"";"";"";"";"";""
"15";"Cr Stainless Steel (12Cr)";"aniline";"benzenamine";"62-53-3";"C6H7N";"amines";"";"";"100";"25 – 225";"<20";"219";"";"";"";"";"";"";"";"";"";"";"";"";""
"16";"Cr Stainless Steel (17Cr)";"aniline";"benzenamine";"62-53-3";"C6H7N";"amines";"";"";"5 – 15";"25 – 75";"<20";"219";"";"";"";"";"";"";"";"";"";"";"";"";""
"17";"Cr Stainless Steel (17Cr)";"aniline";"benzenamine";"62-53-3";"C6H7N";"amines";"";"";"100";"25 – 225";"<20";"219";"";"";"";"";"";"";"";"";"";"";"";"";""
"18";"Duplex Stainless Steel (25-6-3)";"aniline";"benzenamine";"62-53-3";"C6H7N";"amines";"";"";"100";"0 – 374";"<2";"162";"";"";"";"";"";"";"";"";"";"";"";"";""
"19";"Gold/ Platinum";"aniline";"benzenamine";"62-53-3";"C6H7N";"amines";"";"";"5 – 15";"25 – 225";"<2";"219";"";"";"";"";"";"";"";"";"";"";"";"";""
"20";"Gold/ Platinum";"aniline";"benzenamine";"62-53-3";"C6H7N";"amines";"";"";"100";"25 – 375";"<2";"219";"";"";"";"";"";"";"";"";"";"";"";"";""
"21";"Lead";"aniline";"benzenamine";"62-53-3";"C6H7N";"amines";"";"";"100";"25 – 225";"<20";"219";"";"";"";"";"";"";"";"";"";"";"";"";""
"22";"Mo Superalloy (Ni-Cr-Fe-9Mo; 625/ 725)";"aniline";"benzenamine";"62-53-3";"C6H7N";"amines";"";"";"100";"25 – 75";"<20";"219";"";"";"";"";"";"";"";"";"";"";"";"";""
"23";"Mo Superalloy (Ni-Cr-Fe-9Mo; 625/ 725)";"aniline";"benzenamine";"62-53-3";"C6H7N";"amines";"";"";"100";"325 – 475";"<2";"219";"";"";"";"";"";"";"";"";"";"";"";"";""
"24";"Mo Superalloy (Ni-16Cr-16Mo; C276)";"aniline";"benzenamine";"62-53-3";"C6H7N";"amines";"";"";"100";"25 – 75";"<20";"219";"";"";"";"";"";"";"";"";"";"";"";"";""
"25";"Mo Superalloy (Ni-16Cr-16Mo; C276)";"aniline";"benzenamine";"62-53-3";"C6H7N";"amines";"";"";"100";"325 – 475";"<2";"219";"";"";"";"";"";"";"";"";"";"";"";"";""
"26";"Mo Superalloy (Ni-20Cr-16Mo-4W; 686)";"aniline";"benzenamine";"62-53-3";"C6H7N";"amines";"";"";"100";"25 – 75";"<20";"219";"";"";"";"";"";"";"";"";"";"";"";"";""
"27";"Mo Superalloy (Ni-20Cr-16Mo-4W; 686)";"aniline";"benzenamine";"62-53-3";"C6H7N";"amines";"";"";"100";"325 – 475";"<2";"219";"";"";"";"";"";"";"";"";"";"";"";"";""
"28";"Mo Superalloy (Ni-22Cr-16Mo; C22/ 59)";"aniline";"benzenamine";"62-53-3";"C6H7N";"amines";"";"";"100";"25 – 75";"<20";"219";"";"";"";"";"";"";"";"";"";"";"";"";""
"29";"Mo Superalloy (Ni-22Cr-16Mo; C22/ 59)";"aniline";"benzenamine";"62-53-3";"C6H7N";"amines";"";"";"100";"325 – 475";"<2";"219";"";"";"";"";"";"";"";"";"";"";"";"";""
"30";"Mo Superalloy (Ni-23Cr-16Mo-1Cu; C20000)";"aniline";"benzenamine";"62-53-3";"C6H7N";"amines";"";"";"100";"25 – 75";"<20";"219";"";"";"";"";"";"";"";"";"";"";"";"";""
"31";"Mo Superalloy (Ni-23Cr-16Mo-1Cu; C20000)";"aniline";"benzenamine";"62-53-3";"C6H7N";"amines";"";"";"100";"325 – 475";"<2";"219";"";"";"";"";"";"";"";"";"";"";"";"";""
"32";"Nickel (200)";"aniline";"benzenamine";"62-53-3";"C6H7N";"amines";"severe corrosion with oxygen ingress";"";"100";"25 – 225";"<20";"219,220";"";"";"";"";"";"";"";"";"";"";"";"";""
"33";"Nickel Cast Iron (15-35Ni)";"aniline";"benzenamine";"62-53-3";"C6H7N";"amines";"";"";"100";"25 – 375";"<2";"219";"";"";"";"";"";"";"";"";"";"";"";"";""
"34";"Nickel-Copper (400)";"aniline";"benzenamine";"62-53-3";"C6H7N";"amines";"severe corrosion with oxygen ingress";"";"100";"25 – 225";"<20";"219,220";"";"";"";"";"";"";"";"";"";"";"";"";""
"35";"Ni-Cr-Fe Alloy (600/ 690)";"aniline";"benzenamine";"62-53-3";"C6H7N";"amines";"";"";"100";"25 – 225";"<20";"219";"";"";"";"";"";"";"";"";"";"";"";"";""
"36";"Ni-Mo Alloy (Ni-30Mo; B-2)";"aniline";"benzenamine";"62-53-3";"C6H7N";"amines";"";"";"100";"325 – 475";"<2";"219";"";"";"";"";"";"";"";"";"";"";"";"";""
"37";"Niobium (Columbium)";"aniline";"benzenamine";"62-53-3";"C6H7N";"amines";"";"";"100";"0 – 212";"<2";"220";"";"";"";"";"";"";"";"";"";"";"";"";""
"38";"Silicon Cast Iron (14Si)";"aniline";"benzenamine";"62-53-3";"C6H7N";"amines";"";"";"5 – 15";"52 – 102";"<2";"218";"";"";"";"";"";"";"";"";"";"";"";"";""
"39";"Silicon Cast Iron (14Si)";"aniline";"benzenamine";"62-53-3";"C6H7N";"amines";"";"";"5 – 15";"102 – 192";"<20";"218";"";"";"";"";"";"";"";"";"";"";"";"";""
"40";"Silicon Cast Iron (14Si)";"aniline";"benzenamine";"62-53-3";"C6H7N";"amines";"";"";"100";"52 – 102";"<2";"218";"";"";"";"";"";"";"";"";"";"";"";"";""
"41";"Silicon Cast Iron (14Si)";"aniline";"benzenamine";"62-53-3";"C6H7N";"amines";"";"";"100";"102 – 192";"<20";"218";"";"";"";"";"";"";"";"";"";"";"";"";""
"42";"Silicon Cast Iron (14Si)";"aniline";"benzenamine";"62-53-3";"C6H7N";"amines";"";"";"100";"322 – 372";"<20";"218";"";"";"";"";"";"";"";"";"";"";"";"";""
"43";"Silver";"aniline";"benzenamine";"62-53-3";"C6H7N";"amines";"";"";"5 – 15";"25 – 75";"<2";"219";"";"";"";"";"";"";"";"";"";"";"";"";""
"44";"Silver";"aniline";"benzenamine";"62-53-3";"C6H7N";"amines";"";"";"100";"25 – 375";"<2";"219";"";"";"";"";"";"";"";"";"";"";"";"";""
"45";"Steels, Carbon/ Low Alloy";"aniline";"benzenamine";"62-53-3";"C6H7N";"amines";"";"";"100";"25 – 75";"<2";"219";"";"";"";"";"";"";"";"";"";"";"";"";""
"46";"Tantalum";"aniline";"benzenamine";"62-53-3";"C6H7N";"amines";"";"";"5 – 15";"25 – 225";"<2";"219";"";"";"";"";"";"";"";"";"";"";"";"";""
"47";"Tantalum";"aniline";"benzenamine";"62-53-3";"C6H7N";"amines";"";"";"100";"25 – 375";"<2";"219";"";"";"";"";"";"";"";"";"";"";"";"";""
"48";"Titanium, Unalloyed";"aniline";"benzenamine";"62-53-3";"C6H7N";"amines";"";"";"100";"25 – 225";"<2";"219";"";"";"";"";"";"";"";"";"";"";"";"";""
"49";"Zirconium";"aniline";"benzenamine";"62-53-3";"C6H7N";"amines";"";"";"100";"25 – 225";"<2";"219";"";"";"";"";"";"";"";"";"";"";"";"";""
"";"";"";"";"";"";"";"";"";"";"";"";"";"";"";"";"";"";"";"";"";"";"";"";"";""
"";"";"";"";"";"";"";"";"";"";"";"";"";"";"";"";"";"";"";"";"";"";"";"";"";""
"Corrosion Survey Database (COR•SUR) © 2002 NACE International";"";"";"";"";"";"";"";"";"";"";"";"";"";"";"";"";"";"";"";"";"";"";"";"";""

File: data/corrosion_data/TableData - 2024-11-08T185903.112.csv
sep=;
"Title: Corrosion Survey Database (COR•SUR)";"";"";"";"";"";"";"";"";"";"";"";"";"";"";"";"";"";"";"";"";"";"";"";"";""
"Table: Benzylamine";"";"";"";"";"";"";"";"";"";"";"";"";"";"";"";"";"";"";"";"";"";"";"";"";""
"DOWNLOAD SHOWS ONLY THE DISPLAYED DATA, UP TO 50 ROWS";"";"";"";"";"";"";"";"";"";"";"";"";"";"";"";"";"";"";"";"";"";"";"";"";""
"No.";"material or substance name";"exposure medium";"exposure medium CAS RN";"exposure medium formula";"exposure medium class";"warnings";"conc. (%)";"temp. (°F)";"corrosion rate (mil/yr)";"reference";"";"";"";"";"";"";"";"";"";"";"";"";"";"";""
"1";"Alloy 20-25-4Mo (904L)";"benzylamine";"100-46-9";"C7H9N";"amines";"";"100";"25 – 125";"<2";"217,219";"";"";"";"";"";"";"";"";"";"";"";"";"";"";""
"2";"Alloy 20-38-3-3Cu (20Cb3/ 825)";"benzylamine";"100-46-9";"C7H9N";"amines";"";"100";"25 – 125";"<2";"217,219";"";"";"";"";"";"";"";"";"";"";"";"";"";"";""
"3";"Alloy 20-38-3-3Cu (20Cb3/ 825)";"benzylamine";"100-46-9";"C7H9N";"amines";"";"100";"125 – 225";"<20";"217,219";"";"";"";"";"";"";"";"";"";"";"";"";"";"";""
"4";"Alloy 30-44-5-3W (G-30)";"benzylamine";"100-46-9";"C7H9N";"amines";"";"100";"25 – 125";"<2";"217,219";"";"";"";"";"";"";"";"";"";"";"";"";"";"";""
"5";"Alloy 30-44-5-3W (G-30)";"benzylamine";"100-46-9";"C7H9N";"amines";"";"100";"125 – 225";"<20";"217,219";"";"";"";"";"";"";"";"";"";"";"";"";"";"";""
"6";"Aluminum Alloy (3003/ 5154)";"benzylamine";"100-46-9";"C7H9N";"amines";"";"100";"25 – 75";">50";"217,219";"";"";"";"";"";"";"";"";"";"";"";"";"";"";""
"7";"Austenitic Cr-Ni Stainless Steel (18-8; 304/ 304L/ 347)";"benzylamine";"100-46-9";"C7H9N";"amines";"";"100";"25 – 125";"<2";"217,219";"";"";"";"";"";"";"";"";"";"";"";"";"";"";""
"8";"Austenitic Cr-Ni Stainless Steel (18-8; 304/ 304L/ 347)";"benzylamine";"100-46-9";"C7H9N";"amines";"";"100";"125 – 225";"<20";"217,219";"";"";"";"";"";"";"";"";"";"";"";"";"";"";""
"9";"Austenitic Cr-Ni-Mo Stainless Steel (17-12-3; 316L/ 317L)";"benzylamine";"100-46-9";"C7H9N";"amines";"";"100";"25 – 125";"<2";"217,219";"";"";"";"";"";"";"";"";"";"";"";"";"";"";""
"10";"Austenitic Cr-Ni-Mo Stainless Steel (17-12-3; 316L/ 317L)";"benzylamine";"100-46-9";"C7H9N";"amines";"";"100";"125 – 225";"<20";"217,219";"";"";"";"";"";"";"";"";"";"";"";"";"";"";""
"11";"Brass (>15Zn)";"benzylamine";"100-46-9";"C7H9N";"amines";"severe corrosion with oxygen ingress";"100";"25 – 75";">50";"217,219,220";"";"";"";"";"";"";"";"";"";"";"";"";"";"";""
"12";"Cast Iron, Gray/ Ductile";"benzylamine";"100-46-9";"C7H9N";"amines";"";"100";"25 – 225";"<20";"217,219";"";"";"";"";"";"";"";"";"";"";"";"";"";"";""
"13";"Copper/ Bronze/ Low Brass";"benzylamine";"100-46-9";"C7H9N";"amines";"severe corrosion with oxygen ingress";"100";"25 – 75";">50";"217,219,220";"";"";"";"";"";"";"";"";"";"";"";"";"";"";""
"14";"Copper-Nickel";"benzylamine";"100-46-9";"C7H9N";"amines";"severe corrosion with oxygen ingress";"100";"25 – 75";"<20";"217,219,220";"";"";"";"";"";"";"";"";"";"";"";"";"";"";""
"15";"Cr Stainless Steel (12Cr)";"benzylamine";"100-46-9";"C7H9N";"amines";"";"100";"25 – 225";"<20";"217,219";"";"";"";"";"";"";"";"";"";"";"";"";"";"";""
"16";"Cr Stainless Steel (17Cr)";"benzylamine";"100-46-9";"C7H9N";"amines";"";"100";"25 – 225";"<20";"217,219";"";"";"";"";"";"";"";"";"";"";"";"";"";"";""
"17";"Gold/ Platinum";"benzylamine";"100-46-9";"C7H9N";"amines";"";"100";"25 – 225";"<2";"217,219";"";"";"";"";"";"";"";"";"";"";"";"";"";"";""
"18";"Mo Superalloy (Ni-Cr-Fe-9Mo; 625/ 725)";"benzylamine";"100-46-9";"C7H9N";"amines";"";"100";"25 – 125";"<2";"217,219";"";"";"";"";"";"";"";"";"";"";"";"";"";"";""
"19";"Mo Superalloy (Ni-Cr-Fe-9Mo; 625/ 725)";"benzylamine";"100-46-9";"C7H9N";"amines";"";"100";"125 – 225";"<20";"217,219";"";"";"";"";"";"";"";"";"";"";"";"";"";"";""
"20";"Mo Superalloy (Ni-16Cr-16Mo; C276)";"benzylamine";"100-46-9";"C7H9N";"amines";"";"100";"25 – 125";"<2";"217,219";"";"";"";"";"";"";"";"";"";"";"";"";"";"";""
"21";"Mo Superalloy (Ni-16Cr-16Mo; C276)";"benzylamine";"100-46-9";"C7H9N";"amines";"";"100";"125 – 225";"<20";"217,219";"";"";"";"";"";"";"";"";"";"";"";"";"";"";""
"22";"Mo Superalloy (Ni-20Cr-16Mo-4W; 686)";"benzylamine";"100-46-9";"C7H9N";"amines";"";"100";"25 – 125";"<2";"217,219";"";"";"";"";"";"";"";"";"";"";"";"";"";"";""
"23";"Mo Superalloy (Ni-20Cr-16Mo-4W; 686)";"benzylamine";"100-46-9";"C7H9N";"amines";"";"100";"125 – 225";"<20";"217,219";"";"";"";"";"";"";"";"";"";"";"";"";"";"";""
"24";"Mo Superalloy (Ni-22Cr-16Mo; C22/ 59)";"benzylamine";"100-46-9";"C7H9N";"amines";"";"100";"25 – 125";"<2";"217,219";"";"";"";"";"";"";"";"";"";"";"";"";"";"";""
"25";"Mo Superalloy (Ni-22Cr-16Mo; C22/ 59)";"benzylamine";"100-46-9";"C7H9N";"amines";"";"100";"125 – 225";"<20";"217,219";"";"";"";"";"";"";"";"";"";"";"";"";"";"";""
"26";"Mo Superalloy (Ni-23Cr-16Mo-1Cu; C20000)";"benzylamine";"100-46-9";"C7H9N";"amines";"";"100";"25 – 125";"<2";"217,219";"";"";"";"";"";"";"";"";"";"";"";"";"";"";""
"27";"Mo Superalloy (Ni-23Cr-16Mo-1Cu; C20000)";"benzylamine";"100-46-9";"C7H9N";"amines";"";"100";"125 – 225";"<20";"217,219";"";"";"";"";"";"";"";"";"";"";"";"";"";"";""
"28";"Nickel (200)";"benzylamine";"100-46-9";"C7H9N";"amines";"severe corrosion with oxygen ingress";"100";"25 – 225";"<20";"217,219,220";"";"";"";"";"";"";"";"";"";"";"";"";"";"";""
"29";"Nickel Cast Iron (15-35Ni)";"benzylamine";"100-46-9";"C7H9N";"amines";"";"100";"25 – 225";"<20";"217,219";"";"";"";"";"";"";"";"";"";"";"";"";"";"";""
"30";"Nickel-Copper (400)";"benzylamine";"100-46-9";"C7H9N";"amines";"severe corrosion with oxygen ingress";"100";"25 – 225";"<20";"217,219,220";"";"";"";"";"";"";"";"";"";"";"";"";"";"";""
"31";"Ni-Cr-Fe Alloy (600/ 690)";"benzylamine";"100-46-9";"C7H9N";"amines";"";"100";"25 – 125";"<2";"217,219";"";"";"";"";"";"";"";"";"";"";"";"";"";"";""
"32";"Ni-Cr-Fe Alloy (600/ 690)";"benzylamine";"100-46-9";"C7H9N";"amines";"";"100";"125 – 225";"<20";"217,219";"";"";"";"";"";"";"";"";"";"";"";"";"";"";""
"33";"Ni-Mo Alloy (Ni-30Mo; B-2)";"benzylamine";"100-46-9";"C7H9N";"amines";"";"100";"25 – 225";"<20";"217,219";"";"";"";"";"";"";"";"";"";"";"";"";"";"";""
"34";"Silicon Cast Iron (14Si)";"benzylamine";"100-46-9";"C7H9N";"amines";"";"100";"52 – 237";"<20";"217,218";"";"";"";"";"";"";"";"";"";"";"";"";"";"";""
"35";"Steels, Carbon/ Low Alloy";"benzylamine";"100-46-9";"C7H9N";"amines";"";"100";"25 – 225";"<20";"217,219";"";"";"";"";"";"";"";"";"";"";"";"";"";"";""
"36";"Superferritic Stainless Steel (26-1)";"benzylamine";"100-46-9";"C7H9N";"amines";"";"100";"25 – 75";"<2";"217,219";"";"";"";"";"";"";"";"";"";"";"";"";"";"";""
"37";"Tantalum";"benzylamine";"100-46-9";"C7H9N";"amines";"";"100";"25 – 225";"<2";"217,219";"";"";"";"";"";"";"";"";"";"";"";"";"";"";""
"38";"Titanium, Unalloyed";"benzylamine";"100-46-9";"C7H9N";"amines";"";"100";"25 – 75";"<2";"217,219";"";"";"";"";"";"";"";"";"";"";"";"";"";"";""
"";"";"";"";"";"";"";"";"";"";"";"";"";"";"";"";"";"";"";"";"";"";"";"";"";""
"";"";"";"";"";"";"";"";"";"";"";"";"";"";"";"";"";"";"";"";"";"";"";"";"";""
"Corrosion Survey Database (COR•SUR) © 2002 NACE International";"";"";"";"";"";"";"";"";"";"";"";"";"";"";"";"";"";"";"";"";"";"";"";"";""

File: data/corrosion_data/TableData - 2024-11-08T185909.377.csv
sep=;
"Title: Corrosion Survey Database (COR•SUR)";"";"";"";"";"";"";"";"";"";"";"";"";"";"";"";"";"";"";"";"";"";"";"";"";""
"Table: Butylamine";"";"";"";"";"";"";"";"";"";"";"";"";"";"";"";"";"";"";"";"";"";"";"";"";""
"DOWNLOAD SHOWS ONLY THE DISPLAYED DATA, UP TO 50 ROWS";"";"";"";"";"";"";"";"";"";"";"";"";"";"";"";"";"";"";"";"";"";"";"";"";""
"No.";"material or substance name";"exposure medium";"exposure medium synonym";"exposure medium CAS RN";"exposure medium formula";"exposure medium class";"warnings";"conc. (%)";"temp. (°F)";"corrosion rate (mil/yr)";"reference";"";"";"";"";"";"";"";"";"";"";"";"";"";""
"1";"Alloy 20-25-4Mo (904L)";"butylamine";"1-butanamine";"109-73-9";"C4H11N";"amines";"";"100";"25 – 225";"<2";"217,219";"";"";"";"";"";"";"";"";"";"";"";"";"";""
"2";"Alloy 20-38-3-3Cu (20Cb3/ 825)";"butylamine";"1-butanamine";"109-73-9";"C4H11N";"amines";"";"100";"25 – 225";"<2";"217,219";"";"";"";"";"";"";"";"";"";"";"";"";"";""
"3";"Alloy 30-44-5-3W (G-30)";"butylamine";"1-butanamine";"109-73-9";"C4H11N";"amines";"";"100";"25 – 225";"<2";"217,219";"";"";"";"";"";"";"";"";"";"";"";"";"";""
"4";"Aluminum Alloy (3003/ 5154)";"butylamine";"1-butanamine";"109-73-9";"C4H11N";"amines";"";"85 – 95";"25 – 75";"<20";"217,219";"";"";"";"";"";"";"";"";"";"";"";"";"";""
"5";"Aluminum Alloy (3003/ 5154)";"butylamine";"1-butanamine";"109-73-9";"C4H11N";"amines";"";"100";"25 – 125";"<2";"217,219";"";"";"";"";"";"";"";"";"";"";"";"";"";""
"6";"Aluminum Alloy (3003/ 5154)";"butylamine";"1-butanamine";"109-73-9";"C4H11N";"amines";"";"100";"175 – 225";">50";"217,219";"";"";"";"";"";"";"";"";"";"";"";"";"";""
"7";"Austenitic Cr-Ni Stainless Steel (18-8; 304/ 304L/ 347)";"butylamine";"1-butanamine";"109-73-9";"C4H11N";"amines";"";"100";"25 – 225";"<2";"217,219";"";"";"";"";"";"";"";"";"";"";"";"";"";""
"8";"Austenitic Cr-Ni-Mo Stainless Steel (17-12-3; 316L/ 317L)";"butylamine";"1-butanamine";"109-73-9";"C4H11N";"amines";"";"100";"25 – 225";"<2";"217,219";"";"";"";"";"";"";"";"";"";"";"";"";"";""
"9";"Brass (>15Zn)";"butylamine";"1-butanamine";"109-73-9";"C4H11N";"amines";"severe corrosion with oxygen ingress";"100";"25 – 75";"<2";"217,219,220";"";"";"";"";"";"";"";"";"";"";"";"";"";""
"10";"Cast Iron, Gray/ Ductile";"butylamine";"1-butanamine";"109-73-9";"C4H11N";"amines";"";"100";"25 – 225";"<2";"217,219";"";"";"";"";"";"";"";"";"";"";"";"";"";""
"11";"Copper/ Bronze/ Low Brass";"butylamine";"1-butanamine";"109-73-9";"C4H11N";"amines";"severe corrosion with oxygen ingress";"100";"25 – 75";"<2";"217,219,220";"";"";"";"";"";"";"";"";"";"";"";"";"";""
"12";"Copper-Nickel";"butylamine";"1-butanamine";"109-73-9";"C4H11N";"amines";"severe corrosion with oxygen ingress";"100";"25 – 75";"<2";"217,219,220";"";"";"";"";"";"";"";"";"";"";"";"";"";""
"13";"Cr Stainless Steel (17Cr)";"butylamine";"1-butanamine";"109-73-9";"C4H11N";"amines";"";"100";"25 – 225";"<2";"217,219";"";"";"";"";"";"";"";"";"";"";"";"";"";""
"14";"Mo Superalloy (Ni-Cr-Fe-9Mo; 625/ 725)";"butylamine";"1-butanamine";"109-73-9";"C4H11N";"amines";"";"100";"25 – 75";"<2";"217,219";"";"";"";"";"";"";"";"";"";"";"";"";"";""
"15";"Mo Superalloy (Ni-16Cr-16Mo; C276)";"butylamine";"1-butanamine";"109-73-9";"C4H11N";"amines";"";"100";"25 – 75";"<2";"217,219";"";"";"";"";"";"";"";"";"";"";"";"";"";""
"16";"Mo Superalloy (Ni-20Cr-16Mo-4W; 686)";"butylamine";"1-butanamine";"109-73-9";"C4H11N";"amines";"";"100";"25 – 75";"<2";"217,219";"";"";"";"";"";"";"";"";"";"";"";"";"";""
"17";"Mo Superalloy (Ni-22Cr-16Mo; C22/ 59)";"butylamine";"1-butanamine";"109-73-9";"C4H11N";"amines";"";"100";"25 – 75";"<2";"217,219";"";"";"";"";"";"";"";"";"";"";"";"";"";""
"18";"Mo Superalloy (Ni-23Cr-16Mo-1Cu; C20000)";"butylamine";"1-butanamine";"109-73-9";"C4H11N";"amines";"";"100";"25 – 75";"<2";"217,219";"";"";"";"";"";"";"";"";"";"";"";"";"";""
"19";"Nickel (200)";"butylamine";"1-butanamine";"109-73-9";"C4H11N";"amines";"severe corrosion with oxygen ingress";"100";"25 – 75";"<2";"217,219,220";"";"";"";"";"";"";"";"";"";"";"";"";"";""
"20";"Nickel Cast Iron (15-35Ni)";"butylamine";"1-butanamine";"109-73-9";"C4H11N";"amines";"";"100";"25 – 225";"<2";"217,219";"";"";"";"";"";"";"";"";"";"";"";"";"";""
"21";"Nickel-Copper (400)";"butylamine";"1-butanamine";"109-73-9";"C4H11N";"amines";"severe corrosion with oxygen ingress";"100";"25 – 75";"<2";"217,219,220";"";"";"";"";"";"";"";"";"";"";"";"";"";""
"22";"Ni-Cr-Fe Alloy (600/ 690)";"butylamine";"1-butanamine";"109-73-9";"C4H11N";"amines";"";"100";"25 – 75";"<2";"217,219";"";"";"";"";"";"";"";"";"";"";"";"";"";""
"23";"Ni-Mo Alloy (Ni-30Mo; B-2)";"butylamine";"1-butanamine";"109-73-9";"C4H11N";"amines";"";"100";"25 – 75";"<2";"217,219";"";"";"";"";"";"";"";"";"";"";"";"";"";""
"24";"Silicon Cast Iron (14Si)";"butylamine";"1-butanamine";"109-73-9";"C4H11N";"amines";"";"100";"52 – 237";"<2";"217,218";"";"";"";"";"";"";"";"";"";"";"";"";"";""
"25";"Steels, Carbon/ Low Alloy";"butylamine";"1-butanamine";"109-73-9";"C4H11N";"amines";"";"100";"25 – 225";"<2";"217,219";"";"";"";"";"";"";"";"";"";"";"";"";"";""
"26";"Superferritic Stainless Steel (26-1)";"butylamine";"1-butanamine";"109-73-9";"C4H11N";"amines";"";"100";"25 – 225";"<2";"217,219";"";"";"";"";"";"";"";"";"";"";"";"";"";""
"27";"Titanium, Unalloyed";"butylamine";"1-butanamine";"109-73-9";"C4H11N";"amines";"";"100";"25 – 225";"<2";"217,219";"";"";"";"";"";"";"";"";"";"";"";"";"";""
"28";"Zirconium";"butylamine";"1-butanamine";"109-73-9";"C4H11N";"amines";"";"100";"25 – 225";"<2";"217,219";"";"";"";"";"";"";"";"";"";"";"";"";"";""
"";"";"";"";"";"";"";"";"";"";"";"";"";"";"";"";"";"";"";"";"";"";"";"";"";""
"";"";"";"";"";"";"";"";"";"";"";"";"";"";"";"";"";"";"";"";"";"";"";"";"";""
"Corrosion Survey Database (COR•SUR) © 2002 NACE International";"";"";"";"";"";"";"";"";"";"";"";"";"";"";"";"";"";"";"";"";"";"";"";"";""

File: data/corrosion_data/TableData - 2024-11-08T185914.451.csv
sep=;
"Title: Corrosion Survey Database (COR•SUR)";"";"";"";"";"";"";"";"";"";"";"";"";"";"";"";"";"";"";"";"";"";"";"";"";""
"Table: Chloramines";"";"";"";"";"";"";"";"";"";"";"";"";"";"";"";"";"";"";"";"";"";"";"";"";""
"DOWNLOAD SHOWS ONLY THE DISPLAYED DATA, UP TO 50 ROWS";"";"";"";"";"";"";"";"";"";"";"";"";"";"";"";"";"";"";"";"";"";"";"";"";""
"No.";"material or substance name";"exposure medium";"exposure medium class";"resistance note";"conc. (%)";"temp. (°F)";"corrosion rate (mil/yr)";"reference";"";"";"";"";"";"";"";"";"";"";"";"";"";"";"";"";""
"1";"Alloy 20-25-4Mo (904L)";"chloramines";"amines";"";"<30";"0 – 68";"<2";"32,168,210,220";"";"";"";"";"";"";"";"";"";"";"";"";"";"";"";"";""
"2";"Alloy 20-25-4Mo (904L)";"chloramines";"amines";"";"100";"0 – 68";"<2";"32,168,210,220";"";"";"";"";"";"";"";"";"";"";"";"";"";"";"";"";""
"3";"Aluminum Alloy (3003/ 5154)";"chloramines";"amines";"pitting";"5 – 15";"25 – 125";"20 – 50";"32,210,219,220";"";"";"";"";"";"";"";"";"";"";"";"";"";"";"";"";""
"4";"Aluminum Alloy (3003/ 5154)";"chloramines";"amines";"";"100";"25 – 75";"<20";"32,210,219,220";"";"";"";"";"";"";"";"";"";"";"";"";"";"";"";"";""
"5";"Austenitic Cr-Ni Stainless Steel (18-8; 304/ 304L/ 347)";"chloramines";"amines";"";"<30";"68";"<2";"32,210,219,220";"";"";"";"";"";"";"";"";"";"";"";"";"";"";"";"";""
"6";"Austenitic Cr-Ni Stainless Steel (18-8; 304/ 304L/ 347)";"chloramines";"amines";"";"100";"25 – 75";">50";"32,210,219,220";"";"";"";"";"";"";"";"";"";"";"";"";"";"";"";"";""
"7";"Austenitic Cr-Ni-Mo Stainless Steel (17-12-3; 316L/ 317L)";"chloramines";"amines";"";"<30";"68";"<2";"32,210,219,220";"";"";"";"";"";"";"";"";"";"";"";"";"";"";"";"";""
"8";"Austenitic Cr-Ni-Mo Stainless Steel (17-12-3; 316L/ 317L)";"chloramines";"amines";"";"100";"25 – 225";"<20";"32,210,219,220";"";"";"";"";"";"";"";"";"";"";"";"";"";"";"";"";""
"9";"Brass (>15Zn)";"chloramines";"amines";"";"100";"25 – 75";">50";"32,210,219";"";"";"";"";"";"";"";"";"";"";"";"";"";"";"";"";""
"10";"Cast Iron, Gray/ Ductile";"chloramines";"amines";"";"5 – 30";"25 – 75";">50";"32,210,219,220";"";"";"";"";"";"";"";"";"";"";"";"";"";"";"";"";""
"11";"Cast Iron, Gray/ Ductile";"chloramines";"amines";"";"100";"25 – 75";">50";"32,210,219,220";"";"";"";"";"";"";"";"";"";"";"";"";"";"";"";"";""
"12";"Copper/ Bronze/ Low Brass";"chloramines";"amines";"";"5 – 30";"25 – 75";">50";"32,210,219,220";"";"";"";"";"";"";"";"";"";"";"";"";"";"";"";"";""
"13";"Copper/ Bronze/ Low Brass";"chloramines";"amines";"";"100";"25 – 75";"<20";"32,210,219,220";"";"";"";"";"";"";"";"";"";"";"";"";"";"";"";"";""
"14";"Copper-Nickel";"chloramines";"amines";"";"100";"25 – 75";"<20";"32,210,219";"";"";"";"";"";"";"";"";"";"";"";"";"";"";"";"";""
"15";"Gold/ Platinum";"chloramines";"amines";"";"5 – 30";"25 – 225";"<2";"32,210,219,220";"";"";"";"";"";"";"";"";"";"";"";"";"";"";"";"";""
"16";"Lead";"chloramines";"amines";"";"100";"25 – 225";"<20";"32,210,219";"";"";"";"";"";"";"";"";"";"";"";"";"";"";"";"";""
"17";"Nickel (200)";"chloramines";"amines";"";"5 – 30";"25 – 75";"<2";"32,210,219,220";"";"";"";"";"";"";"";"";"";"";"";"";"";"";"";"";""
"18";"Nickel (200)";"chloramines";"amines";"";"100";"25 – 75";"<2";"32,210,219,220";"";"";"";"";"";"";"";"";"";"";"";"";"";"";"";"";""
"19";"Nickel (200)";"chloramines";"amines";"";"100";"75 – 225";"<20";"32,210,219,220";"";"";"";"";"";"";"";"";"";"";"";"";"";"";"";"";""
"20";"Nickel-Copper (400)";"chloramines";"amines";"";"5 – 30";"25 – 225";"<20";"32,210,219,220";"";"";"";"";"";"";"";"";"";"";"";"";"";"";"";"";""
"21";"Nickel-Copper (400)";"chloramines";"amines";"";"100";"25 – 225";"<20";"32,210,219,220";"";"";"";"";"";"";"";"";"";"";"";"";"";"";"";"";""
"22";"Silicon Cast Iron (14Si)";"chloramines";"amines";"";"5 – 30";"52 – 237";"<20";"32,210,218,220";"";"";"";"";"";"";"";"";"";"";"";"";"";"";"";"";""
"23";"Silicon Cast Iron (14Si)";"chloramines";"amines";"";"100";"52 – 237";"<20";"32,210,218,220";"";"";"";"";"";"";"";"";"";"";"";"";"";"";"";"";""
"24";"Silver";"chloramines";"amines";"";"100";"25 – 225";"<20";"32,210,219";"";"";"";"";"";"";"";"";"";"";"";"";"";"";"";"";""
"25";"Steels, Carbon/ Low Alloy";"chloramines";"amines";"";"5 – 30";"25 – 75";">50";"32,210,219,220";"";"";"";"";"";"";"";"";"";"";"";"";"";"";"";"";""
"26";"Steels, Carbon/ Low Alloy";"chloramines";"amines";"";"100";"25 – 75";">50";"32,210,219,220";"";"";"";"";"";"";"";"";"";"";"";"";"";"";"";"";""
"27";"Titanium, Unalloyed";"chloramines";"amines";"";"<30";"0 – 68";"<2";"32,168,210,220";"";"";"";"";"";"";"";"";"";"";"";"";"";"";"";"";""
"28";"Titanium, Unalloyed";"chloramines";"amines";"";"100";"0 – 68";"<2";"32,168,210,220";"";"";"";"";"";"";"";"";"";"";"";"";"";"";"";"";""
"";"";"";"";"";"";"";"";"";"";"";"";"";"";"";"";"";"";"";"";"";"";"";"";"";""
"";"";"";"";"";"";"";"";"";"";"";"";"";"";"";"";"";"";"";"";"";"";"";"";"";""
"Corrosion Survey Database (COR•SUR) © 2002 NACE International";"";"";"";"";"";"";"";"";"";"";"";"";"";"";"";"";"";"";"";"";"";"";"";"";""

File: data/corrosion_data/TableData - 2024-11-08T185930.865.csv
sep=;
"Title: Corrosion Survey Database (COR•SUR)";"";"";"";"";"";"";"";"";"";"";"";"";"";"";"";"";"";"";"";"";"";"";"";"";""
"Table: Dibutylamine";"";"";"";"";"";"";"";"";"";"";"";"";"";"";"";"";"";"";"";"";"";"";"";"";""
"DOWNLOAD SHOWS ONLY THE DISPLAYED DATA, UP TO 50 ROWS";"";"";"";"";"";"";"";"";"";"";"";"";"";"";"";"";"";"";"";"";"";"";"";"";""
"No.";"material or substance name";"exposure medium";"exposure medium CAS RN";"exposure medium formula";"exposure medium class";"warnings";"conc. (%)";"temp. (°F)";"corrosion rate (mil/yr)";"reference";"";"";"";"";"";"";"";"";"";"";"";"";"";"";""
"1";"Alloy 20-25-4Mo (904L)";"dibutylamine";"111-92-2";"C8H19N";"amines";"";"100";"25 – 125";"<2";"219,220";"";"";"";"";"";"";"";"";"";"";"";"";"";"";""
"2";"Alloy 20-38-3-3Cu (20Cb3/ 825)";"dibutylamine";"111-92-2";"C8H19N";"amines";"";"100";"25 – 125";"<2";"219";"";"";"";"";"";"";"";"";"";"";"";"";"";"";""
"3";"Alloy 30-44-5-3W (G-30)";"dibutylamine";"111-92-2";"C8H19N";"amines";"";"100";"25 – 125";"<2";"219";"";"";"";"";"";"";"";"";"";"";"";"";"";"";""
"4";"Austenitic Cr-Ni Stainless Steel (18-8; 304/ 304L/ 347)";"dibutylamine";"111-92-2";"C8H19N";"amines";"";"100";"25 – 125";"<2";"219";"";"";"";"";"";"";"";"";"";"";"";"";"";"";""
"5";"Austenitic Cr-Ni-Mo Stainless Steel (17-12-3; 316L/ 317L)";"dibutylamine";"111-92-2";"C8H19N";"amines";"";"100";"25 – 125";"<2";"219,220";"";"";"";"";"";"";"";"";"";"";"";"";"";"";""
"6";"Brass (>15Zn)";"dibutylamine";"111-92-2";"C8H19N";"amines";"severe corrosion with oxygen ingress";"100";"25 – 75";">50";"219,220";"";"";"";"";"";"";"";"";"";"";"";"";"";"";""
"7";"Cast Iron, Gray/ Ductile";"dibutylamine";"111-92-2";"C8H19N";"amines";"";"100";"25 – 125";"<2";"219";"";"";"";"";"";"";"";"";"";"";"";"";"";"";""
"8";"Copper/ Bronze/ Low Brass";"dibutylamine";"111-92-2";"C8H19N";"amines";"severe corrosion with oxygen ingress";"100";"25 – 75";">50";"219,220";"";"";"";"";"";"";"";"";"";"";"";"";"";"";""
"9";"Copper-Nickel";"dibutylamine";"111-92-2";"C8H19N";"amines";"severe corrosion with oxygen ingress";"";"0";"<2";"219";"";"";"";"";"";"";"";"";"";"";"";"";"";"";""
"10";"Gold/ Platinum";"dibutylamine";"111-92-2";"C8H19N";"amines";"";"100";"25 – 225";"<2";"219";"";"";"";"";"";"";"";"";"";"";"";"";"";"";""
"11";"Mo Superalloy (Ni-Cr-Fe-9Mo; 625/ 725)";"dibutylamine";"111-92-2";"C8H19N";"amines";"";"100";"25 – 125";"<2";"219";"";"";"";"";"";"";"";"";"";"";"";"";"";"";""
"12";"Mo Superalloy (Ni-16Cr-16Mo; C276)";"dibutylamine";"111-92-2";"C8H19N";"amines";"";"100";"25 – 125";"<2";"219";"";"";"";"";"";"";"";"";"";"";"";"";"";"";""
"13";"Mo Superalloy (Ni-20Cr-16Mo-4W; 686)";"dibutylamine";"111-92-2";"C8H19N";"amines";"";"100";"25 – 125";"<2";"219";"";"";"";"";"";"";"";"";"";"";"";"";"";"";""
"14";"Mo Superalloy (Ni-22Cr-16Mo; C22/ 59)";"dibutylamine";"111-92-2";"C8H19N";"amines";"";"100";"25 – 125";"<2";"219";"";"";"";"";"";"";"";"";"";"";"";"";"";"";""
"15";"Mo Superalloy (Ni-23Cr-16Mo-1Cu; C20000)";"dibutylamine";"111-92-2";"C8H19N";"amines";"";"100";"25 – 125";"<2";"219";"";"";"";"";"";"";"";"";"";"";"";"";"";"";""
"16";"Nickel (200)";"dibutylamine";"111-92-2";"C8H19N";"amines";"severe corrosion with oxygen ingress";"";"0";"<2";"219";"";"";"";"";"";"";"";"";"";"";"";"";"";"";""
"17";"Nickel Cast Iron (15-35Ni)";"dibutylamine";"111-92-2";"C8H19N";"amines";"";"100";"25 – 125";"<2";"219";"";"";"";"";"";"";"";"";"";"";"";"";"";"";""
"18";"Nickel-Copper (400)";"dibutylamine";"111-92-2";"C8H19N";"amines";"severe corrosion with oxygen ingress";"";"0";"<2";"219";"";"";"";"";"";"";"";"";"";"";"";"";"";"";""
"19";"Ni-Mo Alloy (Ni-30Mo; B-2)";"dibutylamine";"111-92-2";"C8H19N";"amines";"";"100";"25 – 125";"<2";"219";"";"";"";"";"";"";"";"";"";"";"";"";"";"";""
"20";"Silicon Cast Iron (14Si)";"dibutylamine";"111-92-2";"C8H19N";"amines";"";"100";"52 – 237";"<2";"218";"";"";"";"";"";"";"";"";"";"";"";"";"";"";""
"21";"Steels, Carbon/ Low Alloy";"dibutylamine";"111-92-2";"C8H19N";"amines";"";"100";"25 – 125";"<2";"219";"";"";"";"";"";"";"";"";"";"";"";"";"";"";""
"22";"Tantalum";"dibutylamine";"111-92-2";"C8H19N";"amines";"";"100";"25 – 225";"<2";"219";"";"";"";"";"";"";"";"";"";"";"";"";"";"";""
"23";"Titanium, Unalloyed";"dibutylamine";"111-92-2";"C8H19N";"amines";"";"100";"25 – 225";"<2";"219";"";"";"";"";"";"";"";"";"";"";"";"";"";"";""
"";"";"";"";"";"";"";"";"";"";"";"";"";"";"";"";"";"";"";"";"";"";"";"";"";""
"";"";"";"";"";"";"";"";"";"";"";"";"";"";"";"";"";"";"";"";"";"";"";"";"";""
"Corrosion Survey Database (COR•SUR) © 2002 NACE International";"";"";"";"";"";"";"";"";"";"";"";"";"";"";"";"";"";"";"";"";"";"";"";"";""

File: data/corrosion_data/TableData - 2024-11-08T185936.341.csv
sep=;
"Title: Corrosion Survey Database (COR•SUR)";"";"";"";"";"";"";"";"";"";"";"";"";"";"";"";"";"";"";"";"";"";"";"";"";""
"Table: Diethanolamine";"";"";"";"";"";"";"";"";"";"";"";"";"";"";"";"";"";"";"";"";"";"";"";"";""
"DOWNLOAD SHOWS ONLY THE DISPLAYED DATA, UP TO 50 ROWS";"";"";"";"";"";"";"";"";"";"";"";"";"";"";"";"";"";"";"";"";"";"";"";"";""
"No.";"material or substance name";"exposure medium";"exposure medium synonym";"exposure medium CAS RN";"exposure medium formula";"exposure medium class";"warnings";"resistance note";"conc. (%)";"temp. (°F)";"corrosion rate (mil/yr)";"reference";"";"";"";"";"";"";"";"";"";"";"";"";""
"1";"Alloy 20-38-3-3Cu (20Cb3/ 825)";"diethanolamine";"bis(2-hydroxyethyl)amine";"111-42-2";"C4H11NO2";"amines";"";"";"100";"25 – 225";"<2";"219";"";"";"";"";"";"";"";"";"";"";"";"";""
"2";"Alloy 30-44-5-3W (G-30)";"diethanolamine";"bis(2-hydroxyethyl)amine";"111-42-2";"C4H11NO2";"amines";"";"";"100";"25 – 225";"<2";"219";"";"";"";"";"";"";"";"";"";"";"";"";""
"3";"Aluminum Alloy (3003/ 5154)";"diethanolamine";"bis(2-hydroxyethyl)amine";"111-42-2";"C4H11NO2";"amines";"";"";"100";"0 – 77";"<2";"219,220";"";"";"";"";"";"";"";"";"";"";"";"";""
"4";"Austenitic Cr-Ni Stainless Steel (18-8; 304/ 304L/ 347)";"diethanolamine";"bis(2-hydroxyethyl)amine";"111-42-2";"C4H11NO2";"amines";"";"";"100";"25 – 225";"<2";"219";"";"";"";"";"";"";"";"";"";"";"";"";""
"5";"Austenitic Cr-Ni Stainless Steel (18-8; 304/ 304L/ 347)";"diethanolamine";"bis(2-hydroxyethyl)amine";"111-42-2";"C4H11NO2";"amines";"";"";"100";"325 – 375";"<2";"219";"";"";"";"";"";"";"";"";"";"";"";"";""
"6";"Austenitic Cr-Ni-Mo Stainless Steel (17-12-3; 316L/ 317L)";"diethanolamine";"bis(2-hydroxyethyl)amine";"111-42-2";"C4H11NO2";"amines";"";"";"100";"25 – 225";"<2";"219";"";"";"";"";"";"";"";"";"";"";"";"";""
"7";"Austenitic Cr-Ni-Mo Stainless Steel (17-12-3; 316L/ 317L)";"diethanolamine";"bis(2-hydroxyethyl)amine";"111-42-2";"C4H11NO2";"amines";"";"";"100";"325 – 375";"<2";"219";"";"";"";"";"";"";"";"";"";"";"";"";""
"8";"Brass (>15Zn)";"diethanolamine";"bis(2-hydroxyethyl)amine";"111-42-2";"C4H11NO2";"amines";"severe corrosion with oxygen ingress";"";"15 – 25";"175 – 225";">50";"219,220";"";"";"";"";"";"";"";"";"";"";"";"";""
"9";"Brass (>15Zn)";"diethanolamine";"bis(2-hydroxyethyl)amine";"111-42-2";"C4H11NO2";"amines";"severe corrosion with oxygen ingress";"";"100";"25 – 75";">50";"219,220";"";"";"";"";"";"";"";"";"";"";"";"";""
"10";"Cast Iron, Gray/ Ductile";"diethanolamine";"bis(2-hydroxyethyl)amine";"111-42-2";"C4H11NO2";"amines";"";"";"100";"25 – 225";"<2";"219";"";"";"";"";"";"";"";"";"";"";"";"";""
"11";"Cast Iron, Gray/ Ductile";"diethanolamine";"bis(2-hydroxyethyl)amine";"111-42-2";"C4H11NO2";"amines";"";"";"100";"325 – 375";"<2";"219";"";"";"";"";"";"";"";"";"";"";"";"";""
"12";"Copper/ Bronze/ Low Brass";"diethanolamine";"bis(2-hydroxyethyl)amine";"111-42-2";"C4H11NO2";"amines";"severe corrosion with oxygen ingress";"";"15 – 25";"125 – 175";"<20";"219,220";"";"";"";"";"";"";"";"";"";"";"";"";""
"13";"Copper/ Bronze/ Low Brass";"diethanolamine";"bis(2-hydroxyethyl)amine";"111-42-2";"C4H11NO2";"amines";"severe corrosion with oxygen ingress";"";"15 – 25";"175 – 225";">50";"219,220";"";"";"";"";"";"";"";"";"";"";"";"";""
"14";"Copper/ Bronze/ Low Brass";"diethanolamine";"bis(2-hydroxyethyl)amine";"111-42-2";"C4H11NO2";"amines";"severe corrosion with oxygen ingress";"";"100";"25 – 125";"<2";"219,220";"";"";"";"";"";"";"";"";"";"";"";"";""
"15";"Cr Stainless Steel (12Cr)";"diethanolamine";"bis(2-hydroxyethyl)amine";"111-42-2";"C4H11NO2";"amines";"";"";"100";"25 – 225";"<2";"219";"";"";"";"";"";"";"";"";"";"";"";"";""
"16";"Cr Stainless Steel (17Cr)";"diethanolamine";"bis(2-hydroxyethyl)amine";"111-42-2";"C4H11NO2";"amines";"";"";"100";"25 – 225";"<2";"219";"";"";"";"";"";"";"";"";"";"";"";"";""
"17";"Gold/ Platinum";"diethanolamine";"bis(2-hydroxyethyl)amine";"111-42-2";"C4H11NO2";"amines";"";"";"100";"25 – 225";"<2";"219";"";"";"";"";"";"";"";"";"";"";"";"";""
"18";"Lead";"diethanolamine";"bis(2-hydroxyethyl)amine";"111-42-2";"C4H11NO2";"amines";"";"";"100";"25 – 75";"<2";"219";"";"";"";"";"";"";"";"";"";"";"";"";""
"19";"Mo Superalloy (Ni-Cr-Fe-9Mo; 625/ 725)";"diethanolamine";"bis(2-hydroxyethyl)amine";"111-42-2";"C4H11NO2";"amines";"";"";"100";"25 – 125";"<2";"219";"";"";"";"";"";"";"";"";"";"";"";"";""
"20";"Mo Superalloy (Ni-16Cr-16Mo; C276)";"diethanolamine";"bis(2-hydroxyethyl)amine";"111-42-2";"C4H11NO2";"amines";"";"";"100";"25 – 125";"<2";"219";"";"";"";"";"";"";"";"";"";"";"";"";""
"21";"Mo Superalloy (Ni-20Cr-16Mo-4W; 686)";"diethanolamine";"bis(2-hydroxyethyl)amine";"111-42-2";"C4H11NO2";"amines";"";"";"100";"25 – 125";"<2";"219";"";"";"";"";"";"";"";"";"";"";"";"";""
"22";"Mo Superalloy (Ni-22Cr-16Mo; C22/ 59)";"diethanolamine";"bis(2-hydroxyethyl)amine";"111-42-2";"C4H11NO2";"amines";"";"";"100";"25 – 125";"<2";"219";"";"";"";"";"";"";"";"";"";"";"";"";""
"23";"Mo Superalloy (Ni-23Cr-16Mo-1Cu; C20000)";"diethanolamine";"bis(2-hydroxyethyl)amine";"111-42-2";"C4H11NO2";"amines";"";"";"100";"25 – 125";"<2";"219";"";"";"";"";"";"";"";"";"";"";"";"";""
"24";"Nickel (200)";"diethanolamine";"bis(2-hydroxyethyl)amine";"111-42-2";"C4H11NO2";"amines";"severe corrosion with oxygen ingress";"pitting";"100";"25 – 125";"<2";"219,220";"";"";"";"";"";"";"";"";"";"";"";"";""
"25";"Nickel (200)";"diethanolamine";"bis(2-hydroxyethyl)amine";"111-42-2";"C4H11NO2";"amines";"severe corrosion with oxygen ingress";"";"100";"175 – 225";">50";"219,220";"";"";"";"";"";"";"";"";"";"";"";"";""
"26";"Nickel-Copper (400)";"diethanolamine";"bis(2-hydroxyethyl)amine";"111-42-2";"C4H11NO2";"amines";"severe corrosion with oxygen ingress";"";"100";"25 – 125";"<2";"219,220";"";"";"";"";"";"";"";"";"";"";"";"";""
"27";"Nickel-Copper (400)";"diethanolamine";"bis(2-hydroxyethyl)amine";"111-42-2";"C4H11NO2";"amines";"severe corrosion with oxygen ingress";"";"100";"175 – 325";"<20";"219,220";"";"";"";"";"";"";"";"";"";"";"";"";""
"28";"Ni-Cr-Fe Alloy (600/ 690)";"diethanolamine";"bis(2-hydroxyethyl)amine";"111-42-2";"C4H11NO2";"amines";"";"";"100";"25 – 125";"<2";"219";"";"";"";"";"";"";"";"";"";"";"";"";""
"29";"Ni-Mo Alloy (Ni-30Mo; B-2)";"diethanolamine";"bis(2-hydroxyethyl)amine";"111-42-2";"C4H11NO2";"amines";"";"";"100";"25 – 125";"<2";"219";"";"";"";"";"";"";"";"";"";"";"";"";""
"30";"Silicon Cast Iron (14Si)";"diethanolamine";"bis(2-hydroxyethyl)amine";"111-42-2";"C4H11NO2";"amines";"";"";"100";"52 – 237";"<2";"218";"";"";"";"";"";"";"";"";"";"";"";"";""
"31";"Silicon Cast Iron (14Si)";"diethanolamine";"bis(2-hydroxyethyl)amine";"111-42-2";"C4H11NO2";"amines";"";"";"100";"322 – 372";"<2";"218";"";"";"";"";"";"";"";"";"";"";"";"";""
"32";"Steels, Carbon/ Low Alloy";"diethanolamine";"bis(2-hydroxyethyl)amine";"111-42-2";"C4H11NO2";"amines";"";"";"100";"25 – 225";"<2";"219";"";"";"";"";"";"";"";"";"";"";"";"";""
"33";"Steels, Carbon/ Low Alloy";"diethanolamine";"bis(2-hydroxyethyl)amine";"111-42-2";"C4H11NO2";"amines";"";"";"100";"325 – 375";"<2";"219";"";"";"";"";"";"";"";"";"";"";"";"";""
"34";"Superferritic Stainless Steel (26-1)";"diethanolamine";"bis(2-hydroxyethyl)amine";"111-42-2";"C4H11NO2";"amines";"";"";"100";"25 – 225";"<2";"219";"";"";"";"";"";"";"";"";"";"";"";"";""
"35";"Tantalum";"diethanolamine";"bis(2-hydroxyethyl)amine";"111-42-2";"C4H11NO2";"amines";"";"";"100";"25 – 225";"<2";"219";"";"";"";"";"";"";"";"";"";"";"";"";""
"36";"Titanium, Unalloyed";"diethanolamine";"bis(2-hydroxyethyl)amine";"111-42-2";"C4H11NO2";"amines";"";"";"100";"25 – 225";"<2";"219";"";"";"";"";"";"";"";"";"";"";"";"";""
"";"";"";"";"";"";"";"";"";"";"";"";"";"";"";"";"";"";"";"";"";"";"";"";"";""
"";"";"";"";"";"";"";"";"";"";"";"";"";"";"";"";"";"";"";"";"";"";"";"";"";""
"Corrosion Survey Database (COR•SUR) © 2002 NACE International";"";"";"";"";"";"";"";"";"";"";"";"";"";"";"";"";"";"";"";"";"";"";"";"";""
