Repository: Mahyar-rajabi94/TF_SDL

File: data/corrosion_data/TableData - 2024-11-08T185942.230.csv
sep=;
"Title: Corrosion Survey Database (COR•SUR)";"";"";"";"";"";"";"";"";"";"";"";"";"";"";"";"";"";"";"";"";"";"";"";"";""
"Table: Diethylamine";"";"";"";"";"";"";"";"";"";"";"";"";"";"";"";"";"";"";"";"";"";"";"";"";""
"DOWNLOAD SHOWS ONLY THE DISPLAYED DATA, UP TO 50 ROWS";"";"";"";"";"";"";"";"";"";"";"";"";"";"";"";"";"";"";"";"";"";"";"";"";""
"No.";"material or substance name";"exposure medium";"exposure medium synonym";"exposure medium CAS RN";"exposure medium formula";"exposure medium class";"warnings";"conc. (%)";"temp. (°F)";"corrosion rate (mil/yr)";"reference";"";"";"";"";"";"";"";"";"";"";"";"";"";""
"1";"Alloy 20-38-3-3Cu (20Cb3/ 825)";"diethylamine";"N-ethylethanamine";"109-89-7";"C4H11N";"amines";"";"100";"25 – 225";"<2";"219";"";"";"";"";"";"";"";"";"";"";"";"";"";""
"2";"Alloy 30-44-5-3W (G-30)";"diethylamine";"N-ethylethanamine";"109-89-7";"C4H11N";"amines";"";"100";"25 – 225";"<2";"219";"";"";"";"";"";"";"";"";"";"";"";"";"";""
"3";"Aluminum Alloy (3003/ 5154)";"diethylamine";"N-ethylethanamine";"109-89-7";"C4H11N";"amines";"";"100";"0 – 176";"<2";"219,220";"";"";"";"";"";"";"";"";"";"";"";"";"";""
"4";"Austenitic Cr-Ni Stainless Steel (18-8; 304/ 304L/ 347)";"diethylamine";"N-ethylethanamine";"109-89-7";"C4H11N";"amines";"";"100";"25 – 225";"<2";"219";"";"";"";"";"";"";"";"";"";"";"";"";"";""
"5";"Austenitic Cr-Ni-Mo Stainless Steel (17-12-3; 316L/ 317L)";"diethylamine";"N-ethylethanamine";"109-89-7";"C4H11N";"amines";"";"100";"25 – 225";"<2";"219";"";"";"";"";"";"";"";"";"";"";"";"";"";""
"6";"Brass (>15Zn)";"diethylamine";"N-ethylethanamine";"109-89-7";"C4H11N";"amines";"severe corrosion with oxygen ingress";"100";"25 – 75";">50";"219,220";"";"";"";"";"";"";"";"";"";"";"";"";"";""
"7";"Cast Iron, Gray/ Ductile";"diethylamine";"N-ethylethanamine";"109-89-7";"C4H11N";"amines";"";"100";"25 – 225";"<2";"219";"";"";"";"";"";"";"";"";"";"";"";"";"";""
"8";"Copper/ Bronze/ Low Brass";"diethylamine";"N-ethylethanamine";"109-89-7";"C4H11N";"amines";"severe corrosion with oxygen ingress";"100";"25 – 75";">50";"219,220";"";"";"";"";"";"";"";"";"";"";"";"";"";""
"9";"Copper-Nickel";"diethylamine";"N-ethylethanamine";"109-89-7";"C4H11N";"amines";"severe corrosion with oxygen ingress";"";"0";"<2";"219";"";"";"";"";"";"";"";"";"";"";"";"";"";""
"10";"Cr Stainless Steel (12Cr)";"diethylamine";"N-ethylethanamine";"109-89-7";"C4H11N";"amines";"";"100";"25 – 225";"<2";"219";"";"";"";"";"";"";"";"";"";"";"";"";"";""
"11";"Cr Stainless Steel (17Cr)";"diethylamine";"N-ethylethanamine";"109-89-7";"C4H11N";"amines";"";"100";"25 – 225";"<2";"219";"";"";"";"";"";"";"";"";"";"";"";"";"";""
"12";"Gold/ Platinum";"diethylamine";"N-ethylethanamine";"109-89-7";"C4H11N";"amines";"";"100";"25 – 225";"<2";"219";"";"";"";"";"";"";"";"";"";"";"";"";"";""
"13";"Lead";"diethylamine";"N-ethylethanamine";"109-89-7";"C4H11N";"amines";"";"100";"25 – 75";">50";"219";"";"";"";"";"";"";"";"";"";"";"";"";"";""
"14";"Mo Superalloy (Ni-Cr-Fe-9Mo; 625/ 725)";"diethylamine";"N-ethylethanamine";"109-89-7";"C4H11N";"amines";"";"100";"25 – 125";"<2";"219";"";"";"";"";"";"";"";"";"";"";"";"";"";""
"15";"Mo Superalloy (Ni-16Cr-16Mo; C276)";"diethylamine";"N-ethylethanamine";"109-89-7";"C4H11N";"amines";"";"100";"25 – 125";"<2";"219";"";"";"";"";"";"";"";"";"";"";"";"";"";""
"16";"Mo Superalloy (Ni-20Cr-16Mo-4W; 686)";"diethylamine";"N-ethylethanamine";"109-89-7";"C4H11N";"amines";"";"100";"25 – 125";"<2";"219";"";"";"";"";"";"";"";"";"";"";"";"";"";""
"17";"Mo Superalloy (Ni-22Cr-16Mo; C22/ 59)";"diethylamine";"N-ethylethanamine";"109-89-7";"C4H11N";"amines";"";"100";"25 – 125";"<2";"219";"";"";"";"";"";"";"";"";"";"";"";"";"";""
"18";"Mo Superalloy (Ni-23Cr-16Mo-1Cu; C20000)";"diethylamine";"N-ethylethanamine";"109-89-7";"C4H11N";"amines";"";"100";"25 – 125";"<2";"219";"";"";"";"";"";"";"";"";"";"";"";"";"";""
"19";"Nickel (200)";"diethylamine";"N-ethylethanamine";"109-89-7";"C4H11N";"amines";"severe corrosion with oxygen ingress";"100";"25 – 75";"<20";"219,220";"";"";"";"";"";"";"";"";"";"";"";"";"";""
"20";"Nickel Cast Iron (15-35Ni)";"diethylamine";"N-ethylethanamine";"109-89-7";"C4H11N";"amines";"";"100";"25 – 225";"<2";"219";"";"";"";"";"";"";"";"";"";"";"";"";"";""
"21";"Nickel-Copper (400)";"diethylamine";"N-ethylethanamine";"109-89-7";"C4H11N";"amines";"severe corrosion with oxygen ingress";"100";"25 – 75";"<20";"219,220";"";"";"";"";"";"";"";"";"";"";"";"";"";""
"22";"Ni-Cr-Fe Alloy (600/ 690)";"diethylamine";"N-ethylethanamine";"109-89-7";"C4H11N";"amines";"";"100";"25 – 225";"<20";"219";"";"";"";"";"";"";"";"";"";"";"";"";"";""
"23";"Silicon Cast Iron (14Si)";"diethylamine";"N-ethylethanamine";"109-89-7";"C4H11N";"amines";"";"100";"52 – 100";"<2";"218";"";"";"";"";"";"";"";"";"";"";"";"";"";""
"24";"Silicon Cast Iron (14Si)";"diethylamine";"N-ethylethanamine";"109-89-7";"C4H11N";"amines";"";"100";"100 – 192";"<20";"218";"";"";"";"";"";"";"";"";"";"";"";"";"";""
"25";"Steels, Carbon/ Low Alloy";"diethylamine";"N-ethylethanamine";"109-89-7";"C4H11N";"amines";"";"100";"25 – 225";"<2";"219";"";"";"";"";"";"";"";"";"";"";"";"";"";""
"26";"Superferritic Stainless Steel (26-1)";"diethylamine";"N-ethylethanamine";"109-89-7";"C4H11N";"amines";"";"100";"25 – 225";"<2";"219";"";"";"";"";"";"";"";"";"";"";"";"";"";""
"27";"Tantalum";"diethylamine";"N-ethylethanamine";"109-89-7";"C4H11N";"amines";"";"100";"25 – 225";"<2";"219";"";"";"";"";"";"";"";"";"";"";"";"";"";""
"28";"Titanium, Unalloyed";"diethylamine";"N-ethylethanamine";"109-89-7";"C4H11N";"amines";"";"100";"25 – 225";"<2";"219";"";"";"";"";"";"";"";"";"";"";"";"";"";""
"29";"Zirconium";"diethylamine";"N-ethylethanamine";"109-89-7";"C4H11N";"amines";"";"100";"25 – 225";"<2";"219";"";"";"";"";"";"";"";"";"";"";"";"";"";""
"";"";"";"";"";"";"";"";"";"";"";"";"";"";"";"";"";"";"";"";"";"";"";"";"";""
"";"";"";"";"";"";"";"";"";"";"";"";"";"";"";"";"";"";"";"";"";"";"";"";"";""
"Corrosion Survey Database (COR•SUR) © 2002 NACE International";"";"";"";"";"";"";"";"";"";"";"";"";"";"";"";"";"";"";"";"";"";"";"";"";""

File: data/corrosion_data/TableData - 2024-11-08T185949.835.csv
sep=;
"Title: Corrosion Survey Database (COR•SUR)";"";"";"";"";"";"";"";"";"";"";"";"";"";"";"";"";"";"";"";"";"";"";"";"";""
"Table: Diethylaniline + dimethylaniline";"";"";"";"";"";"";"";"";"";"";"";"";"";"";"";"";"";"";"";"";"";"";"";"";""
"DOWNLOAD SHOWS ONLY THE DISPLAYED DATA, UP TO 50 ROWS";"";"";"";"";"";"";"";"";"";"";"";"";"";"";"";"";"";"";"";"";"";"";"";"";""
"No.";"material or substance name";"exposure medium";"exposure medium class";"conc. (%)";"temp. (°F)";"corrosion rate (mil/yr)";"reference";"";"";"";"";"";"";"";"";"";"";"";"";"";"";"";"";"";""
"1";"Alloy 20-38-3-3Cu (20Cb3/ 825)";"diethylaniline + dimethylaniline";"amines";"100";"25 – 225";"<2";"219";"";"";"";"";"";"";"";"";"";"";"";"";"";"";"";"";"";""
"2";"Alloy 30-44-5-3W (G-30)";"diethylaniline + dimethylaniline";"amines";"100";"25 – 225";"<2";"219";"";"";"";"";"";"";"";"";"";"";"";"";"";"";"";"";"";""
"3";"Aluminum Alloy (3003/ 5154)";"diethylaniline + dimethylaniline";"amines";"100";"25 – 225";"<2";"219";"";"";"";"";"";"";"";"";"";"";"";"";"";"";"";"";"";""
"4";"Aluminum Alloy (3003/ 5154)";"diethylaniline + dimethylaniline";"amines";"100";"475 – 500";">50";"219";"";"";"";"";"";"";"";"";"";"";"";"";"";"";"";"";"";""
"5";"Austenitic Cr-Ni Stainless Steel (18-8; 304/ 304L/ 347)";"diethylaniline + dimethylaniline";"amines";"100";"25 – 225";"<2";"219";"";"";"";"";"";"";"";"";"";"";"";"";"";"";"";"";"";""
"6";"Austenitic Cr-Ni-Mo Stainless Steel (17-12-3; 316L/ 317L)";"diethylaniline + dimethylaniline";"amines";"100";"25 – 225";"<2";"219";"";"";"";"";"";"";"";"";"";"";"";"";"";"";"";"";"";""
"7";"Brass (>15Zn)";"diethylaniline + dimethylaniline";"amines";"100";"25 – 500";"<2";"219";"";"";"";"";"";"";"";"";"";"";"";"";"";"";"";"";"";""
"8";"Cast Iron, Gray/ Ductile";"diethylaniline + dimethylaniline";"amines";"100";"25 – 500";"<2";"219,220";"";"";"";"";"";"";"";"";"";"";"";"";"";"";"";"";"";""
"9";"Copper/ Bronze/ Low Brass";"diethylaniline + dimethylaniline";"amines";"100";"25 – 500";"<2";"219";"";"";"";"";"";"";"";"";"";"";"";"";"";"";"";"";"";""
"10";"Cr Stainless Steel (12Cr)";"diethylaniline + dimethylaniline";"amines";"100";"25 – 75";"<2";"219";"";"";"";"";"";"";"";"";"";"";"";"";"";"";"";"";"";""
"11";"Cr Stainless Steel (17Cr)";"diethylaniline + dimethylaniline";"amines";"100";"25 – 75";"<2";"219";"";"";"";"";"";"";"";"";"";"";"";"";"";"";"";"";"";""
"12";"Gold/ Platinum";"diethylaniline + dimethylaniline";"amines";"100";"25 – 500";"<2";"219";"";"";"";"";"";"";"";"";"";"";"";"";"";"";"";"";"";""
"13";"Lead";"diethylaniline + dimethylaniline";"amines";"100";"25 – 500";"<2";"219";"";"";"";"";"";"";"";"";"";"";"";"";"";"";"";"";"";""
"14";"Nickel (200)";"diethylaniline + dimethylaniline";"amines";"100";"25 – 225";"<20";"219";"";"";"";"";"";"";"";"";"";"";"";"";"";"";"";"";"";""
"15";"Nickel Cast Iron (15-35Ni)";"diethylaniline + dimethylaniline";"amines";"100";"25 – 75";"<2";"219";"";"";"";"";"";"";"";"";"";"";"";"";"";"";"";"";"";""
"16";"Nickel-Copper (400)";"diethylaniline + dimethylaniline";"amines";"100";"25 – 225";"<20";"219";"";"";"";"";"";"";"";"";"";"";"";"";"";"";"";"";"";""
"17";"Ni-Mo Alloy (Ni-30Mo; B-2)";"diethylaniline + dimethylaniline";"amines";"100";"25 – 225";"<20";"219";"";"";"";"";"";"";"";"";"";"";"";"";"";"";"";"";"";""
"18";"Silicon Cast Iron (14Si)";"diethylaniline + dimethylaniline";"amines";"100";"52 – 237";"<20";"218";"";"";"";"";"";"";"";"";"";"";"";"";"";"";"";"";"";""
"19";"Silver";"diethylaniline + dimethylaniline";"amines";"100";"25 – 500";"<2";"219";"";"";"";"";"";"";"";"";"";"";"";"";"";"";"";"";"";""
"20";"Steels, Carbon/ Low Alloy";"diethylaniline + dimethylaniline";"amines";"100";"25 – 500";"<2";"219,220";"";"";"";"";"";"";"";"";"";"";"";"";"";"";"";"";"";""
"21";"Titanium, Unalloyed";"diethylaniline + dimethylaniline";"amines";"100";"25 – 225";"<2";"219";"";"";"";"";"";"";"";"";"";"";"";"";"";"";"";"";"";""
"22";"Zirconium";"diethylaniline + dimethylaniline";"amines";"100";"25 – 225";"<2";"219";"";"";"";"";"";"";"";"";"";"";"";"";"";"";"";"";"";""
"";"";"";"";"";"";"";"";"";"";"";"";"";"";"";"";"";"";"";"";"";"";"";"";"";""
"";"";"";"";"";"";"";"";"";"";"";"";"";"";"";"";"";"";"";"";"";"";"";"";"";""
"Corrosion Survey Database (COR•SUR) © 2002 NACE International";"";"";"";"";"";"";"";"";"";"";"";"";"";"";"";"";"";"";"";"";"";"";"";"";""

File: data/corrosion_data/TableData - 2024-11-08T185954.623.csv
sep=;
"Title: Corrosion Survey Database (COR•SUR)";"";"";"";"";"";"";"";"";"";"";"";"";"";"";"";"";"";"";"";"";"";"";"";"";""
"Table: Diethylenetriamine";"";"";"";"";"";"";"";"";"";"";"";"";"";"";"";"";"";"";"";"";"";"";"";"";""
"DOWNLOAD SHOWS ONLY THE DISPLAYED DATA, UP TO 50 ROWS";"";"";"";"";"";"";"";"";"";"";"";"";"";"";"";"";"";"";"";"";"";"";"";"";""
"No.";"material or substance name";"exposure medium";"exposure medium synonym";"exposure medium CAS RN";"exposure medium formula";"exposure medium class";"warnings";"conc. (%)";"temp. (°F)";"corrosion rate (mil/yr)";"reference";"";"";"";"";"";"";"";"";"";"";"";"";"";""
"1";"Alloy 20-38-3-3Cu (20Cb3/ 825)";"diethylenetriamine";"bis(2-amimoethyl)amine";"111-40-0";"C4H13N3";"amines";"";"100";"25 – 225";"<2";"219";"";"";"";"";"";"";"";"";"";"";"";"";"";""
"2";"Alloy 30-44-5-3W (G-30)";"diethylenetriamine";"bis(2-amimoethyl)amine";"111-40-0";"C4H13N3";"amines";"";"100";"25 – 225";"<2";"219";"";"";"";"";"";"";"";"";"";"";"";"";"";""
"3";"Aluminum Alloy (3003/ 5154)";"diethylenetriamine";"bis(2-amimoethyl)amine";"111-40-0";"C4H13N3";"amines";"";"100";"25 – 125";"<2";"219";"";"";"";"";"";"";"";"";"";"";"";"";"";""
"4";"Austenitic Cr-Ni Stainless Steel (18-8; 304/ 304L/ 347)";"diethylenetriamine";"bis(2-amimoethyl)amine";"111-40-0";"C4H13N3";"amines";"";"100";"25 – 225";"<2";"219";"";"";"";"";"";"";"";"";"";"";"";"";"";""
"5";"Austenitic Cr-Ni-Mo Stainless Steel (17-12-3; 316L/ 317L)";"diethylenetriamine";"bis(2-amimoethyl)amine";"111-40-0";"C4H13N3";"amines";"";"100";"25 – 225";"<2";"219";"";"";"";"";"";"";"";"";"";"";"";"";"";""
"6";"Brass (>15Zn)";"diethylenetriamine";"bis(2-amimoethyl)amine";"111-40-0";"C4H13N3";"amines";"severe corrosion with oxygen ingress";"100";"25 – 75";">50";"219,220";"";"";"";"";"";"";"";"";"";"";"";"";"";""
"7";"Cast Iron, Gray/ Ductile";"diethylenetriamine";"bis(2-amimoethyl)amine";"111-40-0";"C4H13N3";"amines";"";"100";"25 – 75";"<2";"219";"";"";"";"";"";"";"";"";"";"";"";"";"";""
"8";"Copper/ Bronze/ Low Brass";"diethylenetriamine";"bis(2-amimoethyl)amine";"111-40-0";"C4H13N3";"amines";"severe corrosion with oxygen ingress";"100";"25 – 125";"<2";"219,220";"";"";"";"";"";"";"";"";"";"";"";"";"";""
"9";"Copper-Nickel";"diethylenetriamine";"bis(2-amimoethyl)amine";"111-40-0";"C4H13N3";"amines";"severe corrosion with oxygen ingress";"100";"25 – 125";"<2";"219,220";"";"";"";"";"";"";"";"";"";"";"";"";"";""
"10";"Gold/ Platinum";"diethylenetriamine";"bis(2-amimoethyl)amine";"111-40-0";"C4H13N3";"amines";"";"100";"25 – 225";"<2";"219";"";"";"";"";"";"";"";"";"";"";"";"";"";""
"11";"Nickel (200)";"diethylenetriamine";"bis(2-amimoethyl)amine";"111-40-0";"C4H13N3";"amines";"severe corrosion with oxygen ingress";"100";"25 – 125";"<2";"219,220";"";"";"";"";"";"";"";"";"";"";"";"";"";""
"12";"Nickel Cast Iron (15-35Ni)";"diethylenetriamine";"bis(2-amimoethyl)amine";"111-40-0";"C4H13N3";"amines";"";"100";"25 – 75";"<2";"219";"";"";"";"";"";"";"";"";"";"";"";"";"";""
"13";"Nickel-Copper (400)";"diethylenetriamine";"bis(2-amimoethyl)amine";"111-40-0";"C4H13N3";"amines";"severe corrosion with oxygen ingress";"100";"25 – 125";"<2";"219,220";"";"";"";"";"";"";"";"";"";"";"";"";"";""
"14";"Ni-Cr-Fe Alloy (600/ 690)";"diethylenetriamine";"bis(2-amimoethyl)amine";"111-40-0";"C4H13N3";"amines";"";"100";"25 – 225";"<2";"219";"";"";"";"";"";"";"";"";"";"";"";"";"";""
"15";"Ni-Mo Alloy (Ni-30Mo; B-2)";"diethylenetriamine";"bis(2-amimoethyl)amine";"111-40-0";"C4H13N3";"amines";"";"100";"25 – 225";"<2";"219";"";"";"";"";"";"";"";"";"";"";"";"";"";""
"16";"Silicon Cast Iron (14Si)";"diethylenetriamine";"bis(2-amimoethyl)amine";"111-40-0";"C4H13N3";"amines";"";"100";"52 – 237";"<2";"218";"";"";"";"";"";"";"";"";"";"";"";"";"";""
"17";"Steels, Carbon/ Low Alloy";"diethylenetriamine";"bis(2-amimoethyl)amine";"111-40-0";"C4H13N3";"amines";"";"100";"25 – 125";"<2";"219";"";"";"";"";"";"";"";"";"";"";"";"";"";""
"18";"Tantalum";"diethylenetriamine";"bis(2-amimoethyl)amine";"111-40-0";"C4H13N3";"amines";"";"100";"25 – 225";"<2";"219";"";"";"";"";"";"";"";"";"";"";"";"";"";""
"19";"Titanium, Unalloyed";"diethylenetriamine";"bis(2-amimoethyl)amine";"111-40-0";"C4H13N3";"amines";"";"100";"25 – 225";"<2";"219";"";"";"";"";"";"";"";"";"";"";"";"";"";""
"";"";"";"";"";"";"";"";"";"";"";"";"";"";"";"";"";"";"";"";"";"";"";"";"";""
"";"";"";"";"";"";"";"";"";"";"";"";"";"";"";"";"";"";"";"";"";"";"";"";"";""
"Corrosion Survey Database (COR•SUR) © 2002 NACE International";"";"";"";"";"";"";"";"";"";"";"";"";"";"";"";"";"";"";"";"";"";"";"";"";""

File: data/corrosion_data/TableData - 2024-11-08T190024.616.csv
sep=;
"Title: Corrosion Survey Database (COR•SUR)";"";"";"";"";"";"";"";"";"";"";"";"";"";"";"";"";"";"";"";"";"";"";"";"";""
"Table: Ethylamine";"";"";"";"";"";"";"";"";"";"";"";"";"";"";"";"";"";"";"";"";"";"";"";"";""
"DOWNLOAD SHOWS ONLY THE DISPLAYED DATA, UP TO 50 ROWS";"";"";"";"";"";"";"";"";"";"";"";"";"";"";"";"";"";"";"";"";"";"";"";"";""
"No.";"material or substance name";"exposure medium";"exposure medium synonym";"exposure medium CAS RN";"exposure medium formula";"exposure medium class";"warnings";"conc. (%)";"temp. (°F)";"corrosion rate (mil/yr)";"reference";"";"";"";"";"";"";"";"";"";"";"";"";"";""
"1";"Alloy 20-25-4Mo (904L)";"ethylamine";"ethanamine";"1975-04-07";"C2H7N";"amines";"";"5 – 95";"25 – 225";"<20";"219";"";"";"";"";"";"";"";"";"";"";"";"";"";""
"2";"Alloy 20-25-4Mo (904L)";"ethylamine";"ethanamine";"1975-04-07";"C2H7N";"amines";"";">95";"125 – 225";"<20";"219";"";"";"";"";"";"";"";"";"";"";"";"";"";""
"3";"Alloy 20-25-4Mo (904L)";"ethylamine";"ethanamine";"1975-04-07";"C2H7N";"amines";"";"100";"25 – 125";"<2";"219";"";"";"";"";"";"";"";"";"";"";"";"";"";""
"4";"Alloy 20-25-4Mo (904L)";"ethylamine";"ethanamine";"1975-04-07";"C2H7N";"amines";"";"100";"125 – 225";"<20";"219";"";"";"";"";"";"";"";"";"";"";"";"";"";""
"5";"Alloy 20-38-3-3Cu (20Cb3/ 825)";"ethylamine";"ethanamine";"1975-04-07";"C2H7N";"amines";"";"5 – 95";"25 – 225";"<20";"219";"";"";"";"";"";"";"";"";"";"";"";"";"";""
"6";"Alloy 20-38-3-3Cu (20Cb3/ 825)";"ethylamine";"ethanamine";"1975-04-07";"C2H7N";"amines";"";">95";"125 – 225";"<20";"219";"";"";"";"";"";"";"";"";"";"";"";"";"";""
"7";"Alloy 20-38-3-3Cu (20Cb3/ 825)";"ethylamine";"ethanamine";"1975-04-07";"C2H7N";"amines";"";"100";"25 – 125";"<2";"219";"";"";"";"";"";"";"";"";"";"";"";"";"";""
"8";"Alloy 20-38-3-3Cu (20Cb3/ 825)";"ethylamine";"ethanamine";"1975-04-07";"C2H7N";"amines";"";"100";"125 – 225";"<20";"219";"";"";"";"";"";"";"";"";"";"";"";"";"";""
"9";"Alloy 30-44-5-3W (G-30)";"ethylamine";"ethanamine";"1975-04-07";"C2H7N";"amines";"";"5 – 95";"25 – 225";"<20";"219";"";"";"";"";"";"";"";"";"";"";"";"";"";""
"10";"Alloy 30-44-5-3W (G-30)";"ethylamine";"ethanamine";"1975-04-07";"C2H7N";"amines";"";">95";"125 – 225";"<20";"219";"";"";"";"";"";"";"";"";"";"";"";"";"";""
"11";"Alloy 30-44-5-3W (G-30)";"ethylamine";"ethanamine";"1975-04-07";"C2H7N";"amines";"";"100";"25 – 125";"<2";"219";"";"";"";"";"";"";"";"";"";"";"";"";"";""
"12";"Alloy 30-44-5-3W (G-30)";"ethylamine";"ethanamine";"1975-04-07";"C2H7N";"amines";"";"100";"125 – 225";"<20";"219";"";"";"";"";"";"";"";"";"";"";"";"";"";""
"13";"Aluminum Alloy (3003/ 5154)";"ethylamine";"ethanamine";"1975-04-07";"C2H7N";"amines";"";"5 – 15";"25 – 75";"<20";"219";"";"";"";"";"";"";"";"";"";"";"";"";"";""
"14";"Aluminum Alloy (3003/ 5154)";"ethylamine";"ethanamine";"1975-04-07";"C2H7N";"amines";"";"5 – 15";"175 – 225";"<20";"219";"";"";"";"";"";"";"";"";"";"";"";"";"";""
"15";"Aluminum Alloy (3003/ 5154)";"ethylamine";"ethanamine";"1975-04-07";"C2H7N";"amines";"";"85 – 95";"25 – 75";"<20";"219";"";"";"";"";"";"";"";"";"";"";"";"";"";""
"16";"Aluminum Alloy (3003/ 5154)";"ethylamine";"ethanamine";"1975-04-07";"C2H7N";"amines";"";"85 – 95";"175 – 225";"<20";"219";"";"";"";"";"";"";"";"";"";"";"";"";"";""
"17";"Austenitic Cr-Ni Stainless Steel (18-8; 304/ 304L/ 347)";"ethylamine";"ethanamine";"1975-04-07";"C2H7N";"amines";"";"5 – 95";"25 – 225";"<20";"219";"";"";"";"";"";"";"";"";"";"";"";"";"";""
"18";"Austenitic Cr-Ni Stainless Steel (18-8; 304/ 304L/ 347)";"ethylamine";"ethanamine";"1975-04-07";"C2H7N";"amines";"";">95";"125 – 225";"<20";"219";"";"";"";"";"";"";"";"";"";"";"";"";"";""
"19";"Austenitic Cr-Ni Stainless Steel (18-8; 304/ 304L/ 347)";"ethylamine";"ethanamine";"1975-04-07";"C2H7N";"amines";"";"100";"25 – 125";"<2";"219";"";"";"";"";"";"";"";"";"";"";"";"";"";""
"20";"Austenitic Cr-Ni Stainless Steel (18-8; 304/ 304L/ 347)";"ethylamine";"ethanamine";"1975-04-07";"C2H7N";"amines";"";"100";"125 – 225";"<20";"219";"";"";"";"";"";"";"";"";"";"";"";"";"";""
"21";"Austenitic Cr-Ni-Mo Stainless Steel (17-12-3; 316L/ 317L)";"ethylamine";"ethanamine";"1975-04-07";"C2H7N";"amines";"";"5 – 95";"25 – 225";"<20";"219";"";"";"";"";"";"";"";"";"";"";"";"";"";""
"22";"Austenitic Cr-Ni-Mo Stainless Steel (17-12-3; 316L/ 317L)";"ethylamine";"ethanamine";"1975-04-07";"C2H7N";"amines";"";">95";"125 – 225";"<20";"219";"";"";"";"";"";"";"";"";"";"";"";"";"";""
"23";"Austenitic Cr-Ni-Mo Stainless Steel (17-12-3; 316L/ 317L)";"ethylamine";"ethanamine";"1975-04-07";"C2H7N";"amines";"";"100";"25 – 125";"<2";"219";"";"";"";"";"";"";"";"";"";"";"";"";"";""
"24";"Austenitic Cr-Ni-Mo Stainless Steel (17-12-3; 316L/ 317L)";"ethylamine";"ethanamine";"1975-04-07";"C2H7N";"amines";"";"100";"125 – 225";"<20";"219";"";"";"";"";"";"";"";"";"";"";"";"";"";""
"25";"Brass (>15Zn)";"ethylamine";"ethanamine";"1975-04-07";"C2H7N";"amines";"severe corrosion with oxygen ingress";"100";"25 – 75";">50";"219,220";"";"";"";"";"";"";"";"";"";"";"";"";"";""
"26";"Cast Iron, Gray/ Ductile";"ethylamine";"ethanamine";"1975-04-07";"C2H7N";"amines";"";"5 – 95";"25 – 225";"<20";"219";"";"";"";"";"";"";"";"";"";"";"";"";"";""
"27";"Cast Iron, Gray/ Ductile";"ethylamine";"ethanamine";"1975-04-07";"C2H7N";"amines";"";">95";"125 – 225";"<20";"219";"";"";"";"";"";"";"";"";"";"";"";"";"";""
"28";"Cast Iron, Gray/ Ductile";"ethylamine";"ethanamine";"1975-04-07";"C2H7N";"amines";"";"100";"25 – 125";"<2";"219";"";"";"";"";"";"";"";"";"";"";"";"";"";""
"29";"Cast Iron, Gray/ Ductile";"ethylamine";"ethanamine";"1975-04-07";"C2H7N";"amines";"";"100";"125 – 225";"<20";"219";"";"";"";"";"";"";"";"";"";"";"";"";"";""
"30";"Copper/ Bronze/ Low Brass";"ethylamine";"ethanamine";"1975-04-07";"C2H7N";"amines";"severe corrosion with oxygen ingress";"100";"25 – 75";">50";"219,220";"";"";"";"";"";"";"";"";"";"";"";"";"";""
"31";"Nickel Cast Iron (15-35Ni)";"ethylamine";"ethanamine";"1975-04-07";"C2H7N";"amines";"";"5 – 95";"25 – 225";"<20";"219";"";"";"";"";"";"";"";"";"";"";"";"";"";""
"32";"Nickel Cast Iron (15-35Ni)";"ethylamine";"ethanamine";"1975-04-07";"C2H7N";"amines";"";">95";"125 – 225";"<20";"219";"";"";"";"";"";"";"";"";"";"";"";"";"";""
"33";"Nickel Cast Iron (15-35Ni)";"ethylamine";"ethanamine";"1975-04-07";"C2H7N";"amines";"";"100";"25 – 125";"<2";"219";"";"";"";"";"";"";"";"";"";"";"";"";"";""
"34";"Nickel Cast Iron (15-35Ni)";"ethylamine";"ethanamine";"1975-04-07";"C2H7N";"amines";"";"100";"125 – 225";"<20";"219";"";"";"";"";"";"";"";"";"";"";"";"";"";""
"35";"Nickel-Copper (400)";"ethylamine";"ethanamine";"1975-04-07";"C2H7N";"amines";"severe corrosion with oxygen ingress";"";"0";"<2";"219";"";"";"";"";"";"";"";"";"";"";"";"";"";""
"36";"Silicon Cast Iron (14Si)";"ethylamine";"ethanamine";"1975-04-07";"C2H7N";"amines";"";">5";"52 – 237";"<20";"218";"";"";"";"";"";"";"";"";"";"";"";"";"";""
"37";"Steels, Carbon/ Low Alloy";"ethylamine";"ethanamine";"1975-04-07";"C2H7N";"amines";"";"5 – 95";"25 – 225";"<20";"219";"";"";"";"";"";"";"";"";"";"";"";"";"";""
"38";"Steels, Carbon/ Low Alloy";"ethylamine";"ethanamine";"1975-04-07";"C2H7N";"amines";"";">95";"125 – 225";"<20";"219";"";"";"";"";"";"";"";"";"";"";"";"";"";""
"39";"Steels, Carbon/ Low Alloy";"ethylamine";"ethanamine";"1975-04-07";"C2H7N";"amines";"";"100";"25 – 125";"<2";"219";"";"";"";"";"";"";"";"";"";"";"";"";"";""
"40";"Steels, Carbon/ Low Alloy";"ethylamine";"ethanamine";"1975-04-07";"C2H7N";"amines";"";"100";"125 – 225";"<20";"219";"";"";"";"";"";"";"";"";"";"";"";"";"";""
"";"";"";"";"";"";"";"";"";"";"";"";"";"";"";"";"";"";"";"";"";"";"";"";"";""
"";"";"";"";"";"";"";"";"";"";"";"";"";"";"";"";"";"";"";"";"";"";"";"";"";""
"Corrosion Survey Database (COR•SUR) © 2002 NACE International";"";"";"";"";"";"";"";"";"";"";"";"";"";"";"";"";"";"";"";"";"";"";"";"";""

File: data/corrosion_data/TableData - 2024-11-08T190029.745.csv
sep=;
"Title: Corrosion Survey Database (COR•SUR)";"";"";"";"";"";"";"";"";"";"";"";"";"";"";"";"";"";"";"";"";"";"";"";"";""
"Table: Ethylenediamine";"";"";"";"";"";"";"";"";"";"";"";"";"";"";"";"";"";"";"";"";"";"";"";"";""
"DOWNLOAD SHOWS ONLY THE DISPLAYED DATA, UP TO 50 ROWS";"";"";"";"";"";"";"";"";"";"";"";"";"";"";"";"";"";"";"";"";"";"";"";"";""
"No.";"material or substance name";"exposure medium";"exposure medium synonym";"exposure medium CAS RN";"exposure medium formula";"exposure medium class";"warnings";"conc. (%)";"temp. (°F)";"corrosion rate (mil/yr)";"reference";"";"";"";"";"";"";"";"";"";"";"";"";"";""
"1";"Alloy 20-38-3-3Cu (20Cb3/ 825)";"ethylenediamine";"1,2-ethanediamine";"107-15-3";"C2H8N2";"amines";"";"100";"25 – 225";"<2";"219";"";"";"";"";"";"";"";"";"";"";"";"";"";""
"2";"Alloy 30-44-5-3W (G-30)";"ethylenediamine";"1,2-ethanediamine";"107-15-3";"C2H8N2";"amines";"";"100";"25 – 225";"<2";"219";"";"";"";"";"";"";"";"";"";"";"";"";"";""
"3";"Aluminum Alloy (3003/ 5154)";"ethylenediamine";"1,2-ethanediamine";"107-15-3";"C2H8N2";"amines";"";"100";"0 – 212";"<2";"219,220";"";"";"";"";"";"";"";"";"";"";"";"";"";""
"4";"Austenitic Cr-Ni Stainless Steel (18-8; 304/ 304L/ 347)";"ethylenediamine";"1,2-ethanediamine";"107-15-3";"C2H8N2";"amines";"";"100";"25 – 225";"<2";"219";"";"";"";"";"";"";"";"";"";"";"";"";"";""
"5";"Austenitic Cr-Ni-Mo Stainless Steel (17-12-3; 316L/ 317L)";"ethylenediamine";"1,2-ethanediamine";"107-15-3";"C2H8N2";"amines";"";"100";"25 – 225";"<2";"219";"";"";"";"";"";"";"";"";"";"";"";"";"";""
"6";"Brass (>15Zn)";"ethylenediamine";"1,2-ethanediamine";"107-15-3";"C2H8N2";"amines";"severe corrosion with oxygen ingress";"100";"25 – 75";">50";"219,220";"";"";"";"";"";"";"";"";"";"";"";"";"";""
"7";"Cast Iron, Gray/ Ductile";"ethylenediamine";"1,2-ethanediamine";"107-15-3";"C2H8N2";"amines";"";"100";"25 – 225";"<2";"219";"";"";"";"";"";"";"";"";"";"";"";"";"";""
"8";"Copper/ Bronze/ Low Brass";"ethylenediamine";"1,2-ethanediamine";"107-15-3";"C2H8N2";"amines";"severe corrosion with oxygen ingress";"100";"25 – 75";">50";"219,220";"";"";"";"";"";"";"";"";"";"";"";"";"";""
"9";"Copper-Nickel";"ethylenediamine";"1,2-ethanediamine";"107-15-3";"C2H8N2";"amines";"severe corrosion with oxygen ingress";"";"0";"<2";"219";"";"";"";"";"";"";"";"";"";"";"";"";"";""
"10";"Cr Stainless Steel (12Cr)";"ethylenediamine";"1,2-ethanediamine";"107-15-3";"C2H8N2";"amines";"";"100";"25 – 225";"<2";"219";"";"";"";"";"";"";"";"";"";"";"";"";"";""
"11";"Cr Stainless Steel (17Cr)";"ethylenediamine";"1,2-ethanediamine";"107-15-3";"C2H8N2";"amines";"";"100";"25 – 225";"<2";"219";"";"";"";"";"";"";"";"";"";"";"";"";"";""
"12";"Cr Stainless Steel (17Cr)";"ethylenediamine";"1,2-ethanediamine";"107-15-3";"C2H8N2";"amines";"";"100";"375 – 425";">50";"219";"";"";"";"";"";"";"";"";"";"";"";"";"";""
"13";"Gold/ Platinum";"ethylenediamine";"1,2-ethanediamine";"107-15-3";"C2H8N2";"amines";"";">5";"25 – 225";"<2";"219";"";"";"";"";"";"";"";"";"";"";"";"";"";""
"14";"Mo Superalloy (Ni-Cr-Fe-9Mo; 625/ 725)";"ethylenediamine";"1,2-ethanediamine";"107-15-3";"C2H8N2";"amines";"";"100";"25 – 125";"<2";"219";"";"";"";"";"";"";"";"";"";"";"";"";"";""
"15";"Mo Superalloy (Ni-16Cr-16Mo; C276)";"ethylenediamine";"1,2-ethanediamine";"107-15-3";"C2H8N2";"amines";"";"100";"25 – 125";"<2";"219";"";"";"";"";"";"";"";"";"";"";"";"";"";""
"16";"Mo Superalloy (Ni-20Cr-16Mo-4W; 686)";"ethylenediamine";"1,2-ethanediamine";"107-15-3";"C2H8N2";"amines";"";"100";"25 – 125";"<2";"219";"";"";"";"";"";"";"";"";"";"";"";"";"";""
"17";"Mo Superalloy (Ni-22Cr-16Mo; C22/ 59)";"ethylenediamine";"1,2-ethanediamine";"107-15-3";"C2H8N2";"amines";"";"100";"25 – 125";"<2";"219";"";"";"";"";"";"";"";"";"";"";"";"";"";""
"18";"Mo Superalloy (Ni-23Cr-16Mo-1Cu; C20000)";"ethylenediamine";"1,2-ethanediamine";"107-15-3";"C2H8N2";"amines";"";"100";"25 – 125";"<2";"219";"";"";"";"";"";"";"";"";"";"";"";"";"";""
"19";"Nickel (200)";"ethylenediamine";"1,2-ethanediamine";"107-15-3";"C2H8N2";"amines";"severe corrosion with oxygen ingress";"";"0";"<2";"219";"";"";"";"";"";"";"";"";"";"";"";"";"";""
"20";"Nickel Cast Iron (15-35Ni)";"ethylenediamine";"1,2-ethanediamine";"107-15-3";"C2H8N2";"amines";"";"100";"25 – 225";"<2";"219";"";"";"";"";"";"";"";"";"";"";"";"";"";""
"21";"Nickel-Copper (400)";"ethylenediamine";"1,2-ethanediamine";"107-15-3";"C2H8N2";"amines";"severe corrosion with oxygen ingress";"";"0";"<2";"219";"";"";"";"";"";"";"";"";"";"";"";"";"";""
"22";"Ni-Mo Alloy (Ni-30Mo; B-2)";"ethylenediamine";"1,2-ethanediamine";"107-15-3";"C2H8N2";"amines";"";"100";"25 – 125";"<2";"219";"";"";"";"";"";"";"";"";"";"";"";"";"";""
"23";"Silicon Cast Iron (14Si)";"ethylenediamine";"1,2-ethanediamine";"107-15-3";"C2H8N2";"amines";"";"100";"52 – 237";"<2";"218";"";"";"";"";"";"";"";"";"";"";"";"";"";""
"24";"Silver";"ethylenediamine";"1,2-ethanediamine";"107-15-3";"C2H8N2";"amines";"";"100";"25 – 75";"20 – 50";"219";"";"";"";"";"";"";"";"";"";"";"";"";"";""
"25";"Silver";"ethylenediamine";"1,2-ethanediamine";"107-15-3";"C2H8N2";"amines";"";"100";"175 – 225";">50";"219";"";"";"";"";"";"";"";"";"";"";"";"";"";""
"26";"Steels, Carbon/ Low Alloy";"ethylenediamine";"1,2-ethanediamine";"107-15-3";"C2H8N2";"amines";"";"100";"25 – 125";"<2";"219";"";"";"";"";"";"";"";"";"";"";"";"";"";""
"27";"Steels, Carbon/ Low Alloy";"ethylenediamine";"1,2-ethanediamine";"107-15-3";"C2H8N2";"amines";"";"100";"125 – 225";"<20";"219";"";"";"";"";"";"";"";"";"";"";"";"";"";""
"28";"Superferritic Stainless Steel (26-1)";"ethylenediamine";"1,2-ethanediamine";"107-15-3";"C2H8N2";"amines";"";"100";"25 – 225";"<2";"219";"";"";"";"";"";"";"";"";"";"";"";"";"";""
"29";"Tantalum";"ethylenediamine";"1,2-ethanediamine";"107-15-3";"C2H8N2";"amines";"";">5";"25 – 225";"<2";"219";"";"";"";"";"";"";"";"";"";"";"";"";"";""
"30";"Titanium, Unalloyed";"ethylenediamine";"1,2-ethanediamine";"107-15-3";"C2H8N2";"amines";"";"100";"25 – 125";"<2";"219";"";"";"";"";"";"";"";"";"";"";"";"";"";""
"";"";"";"";"";"";"";"";"";"";"";"";"";"";"";"";"";"";"";"";"";"";"";"";"";""
"";"";"";"";"";"";"";"";"";"";"";"";"";"";"";"";"";"";"";"";"";"";"";"";"";""
"Corrosion Survey Database (COR•SUR) © 2002 NACE International";"";"";"";"";"";"";"";"";"";"";"";"";"";"";"";"";"";"";"";"";"";"";"";"";""

File: data/corrosion_data/TableData - 2024-11-08T190034.148.csv
sep=;
"Title: Corrosion Survey Database (COR•SUR)";"";"";"";"";"";"";"";"";"";"";"";"";"";"";"";"";"";"";"";"";"";"";"";"";""
"Table: Ethyleneimine";"";"";"";"";"";"";"";"";"";"";"";"";"";"";"";"";"";"";"";"";"";"";"";"";""
"DOWNLOAD SHOWS ONLY THE DISPLAYED DATA, UP TO 50 ROWS";"";"";"";"";"";"";"";"";"";"";"";"";"";"";"";"";"";"";"";"";"";"";"";"";""
"No.";"material or substance name";"exposure medium";"exposure medium synonym";"exposure medium CAS RN";"exposure medium formula";"exposure medium class";"conc. (%)";"temp. (°F)";"corrosion rate (mil/yr)";"reference";"";"";"";"";"";"";"";"";"";"";"";"";"";"";""
"1";"Aluminum Alloy (3003/ 5154)";"ethyleneimine";"aziridine";"151-56-4";"C2H5N";"amines";"100";"25 – 75";"<20";"219";"";"";"";"";"";"";"";"";"";"";"";"";"";"";""
"2";"Austenitic Cr-Ni Stainless Steel (18-8; 304/ 304L/ 347)";"ethyleneimine";"aziridine";"151-56-4";"C2H5N";"amines";"100";"25 – 75";"<2";"219";"";"";"";"";"";"";"";"";"";"";"";"";"";"";""
"3";"Austenitic Cr-Ni-Mo Stainless Steel (17-12-3; 316L/ 317L)";"ethyleneimine";"aziridine";"151-56-4";"C2H5N";"amines";"100";"25 – 75";"<2";"219";"";"";"";"";"";"";"";"";"";"";"";"";"";"";""
"4";"Brass (>15Zn)";"ethyleneimine";"aziridine";"151-56-4";"C2H5N";"amines";"100";"25 – 75";">50";"219";"";"";"";"";"";"";"";"";"";"";"";"";"";"";""
"5";"Cast Iron, Gray/ Ductile";"ethyleneimine";"aziridine";"151-56-4";"C2H5N";"amines";"100";"25 – 75";"<2";"219";"";"";"";"";"";"";"";"";"";"";"";"";"";"";""
"6";"Copper/ Bronze/ Low Brass";"ethyleneimine";"aziridine";"151-56-4";"C2H5N";"amines";"100";"25 – 75";">50";"219";"";"";"";"";"";"";"";"";"";"";"";"";"";"";""
"7";"Cr Stainless Steel (12Cr)";"ethyleneimine";"aziridine";"151-56-4";"C2H5N";"amines";"100";"25 – 75";"<2";"219";"";"";"";"";"";"";"";"";"";"";"";"";"";"";""
"8";"Cr Stainless Steel (17Cr)";"ethyleneimine";"aziridine";"151-56-4";"C2H5N";"amines";"100";"25 – 75";"<2";"219";"";"";"";"";"";"";"";"";"";"";"";"";"";"";""
"9";"Gold/ Platinum";"ethyleneimine";"aziridine";"151-56-4";"C2H5N";"amines";"100";"25 – 225";"<2";"219";"";"";"";"";"";"";"";"";"";"";"";"";"";"";""
"10";"Nickel Cast Iron (15-35Ni)";"ethyleneimine";"aziridine";"151-56-4";"C2H5N";"amines";"100";"25 – 75";"<2";"219";"";"";"";"";"";"";"";"";"";"";"";"";"";"";""
"11";"Silicon Cast Iron (14Si)";"ethyleneimine";"aziridine";"151-56-4";"C2H5N";"amines";"100";"52 – 237";"<2";"218";"";"";"";"";"";"";"";"";"";"";"";"";"";"";""
"12";"Steels, Carbon/ Low Alloy";"ethyleneimine";"aziridine";"151-56-4";"C2H5N";"amines";"100";"25 – 75";"<2";"219";"";"";"";"";"";"";"";"";"";"";"";"";"";"";""
"13";"Superferritic Stainless Steel (26-1)";"ethyleneimine";"aziridine";"151-56-4";"C2H5N";"amines";"100";"25 – 75";"<2";"219";"";"";"";"";"";"";"";"";"";"";"";"";"";"";""
"14";"Tantalum";"ethyleneimine";"aziridine";"151-56-4";"C2H5N";"amines";"100";"25 – 225";"<2";"219";"";"";"";"";"";"";"";"";"";"";"";"";"";"";""
"";"";"";"";"";"";"";"";"";"";"";"";"";"";"";"";"";"";"";"";"";"";"";"";"";""
"";"";"";"";"";"";"";"";"";"";"";"";"";"";"";"";"";"";"";"";"";"";"";"";"";""
"Corrosion Survey Database (COR•SUR) © 2002 NACE International";"";"";"";"";"";"";"";"";"";"";"";"";"";"";"";"";"";"";"";"";"";"";"";"";""

File: data/corrosion_data/TableData - 2024-11-08T190039.588.csv
sep=;
"Title: Corrosion Survey Database (COR•SUR)";"";"";"";"";"";"";"";"";"";"";"";"";"";"";"";"";"";"";"";"";"";"";"";"";""
"Table: Guanidine nitrate";"";"";"";"";"";"";"";"";"";"";"";"";"";"";"";"";"";"";"";"";"";"";"";"";""
"DOWNLOAD SHOWS ONLY THE DISPLAYED DATA, UP TO 50 ROWS";"";"";"";"";"";"";"";"";"";"";"";"";"";"";"";"";"";"";"";"";"";"";"";"";""
"No.";"material or substance name";"exposure medium";"exposure medium class";"conc. (%)";"temp. (°F)";"corrosion rate (mil/yr)";"reference";"";"";"";"";"";"";"";"";"";"";"";"";"";"";"";"";"";""
"1";"Alloy 20-25-4Mo (904L)";"guanidine nitrate";"amines";"5 – 15";"25 – 325";"<2";"216,219,220";"";"";"";"";"";"";"";"";"";"";"";"";"";"";"";"";"";""
"2";"Alloy 20-25-4Mo (904L)";"guanidine nitrate";"amines";"100";"25 – 325";"<2";"216,219,220";"";"";"";"";"";"";"";"";"";"";"";"";"";"";"";"";"";""
"3";"Alloy 20-38-3-3Cu (20Cb3/ 825)";"guanidine nitrate";"amines";"5 – 15";"25 – 325";"<2";"216,219,220";"";"";"";"";"";"";"";"";"";"";"";"";"";"";"";"";"";""
"4";"Alloy 20-38-3-3Cu (20Cb3/ 825)";"guanidine nitrate";"amines";"100";"25 – 325";"<2";"216,219,220";"";"";"";"";"";"";"";"";"";"";"";"";"";"";"";"";"";""
"5";"Alloy 30-44-5-3W (G-30)";"guanidine nitrate";"amines";"5 – 15";"25 – 325";"<2";"216,219,220";"";"";"";"";"";"";"";"";"";"";"";"";"";"";"";"";"";""
"6";"Alloy 30-44-5-3W (G-30)";"guanidine nitrate";"amines";"100";"25 – 325";"<2";"216,219,220";"";"";"";"";"";"";"";"";"";"";"";"";"";"";"";"";"";""
"7";"Aluminum Alloy (3003/ 5154)";"guanidine nitrate";"amines";"5 – 15";"25 – 225";"<2";"216,219,220";"";"";"";"";"";"";"";"";"";"";"";"";"";"";"";"";"";""
"8";"Aluminum Alloy (3003/ 5154)";"guanidine nitrate";"amines";"100";"25 – 225";"<2";"216,219,220";"";"";"";"";"";"";"";"";"";"";"";"";"";"";"";"";"";""
"9";"Austenitic Cr-Ni Stainless Steel (18-8; 304/ 304L/ 347)";"guanidine nitrate";"amines";"5 – 15";"25 – 325";"<2";"216,219,220";"";"";"";"";"";"";"";"";"";"";"";"";"";"";"";"";"";""
"10";"Austenitic Cr-Ni Stainless Steel (18-8; 304/ 304L/ 347)";"guanidine nitrate";"amines";"100";"25 – 325";"<2";"216,219,220";"";"";"";"";"";"";"";"";"";"";"";"";"";"";"";"";"";""
"11";"Austenitic Cr-Ni-Mo Stainless Steel (17-12-3; 316L/ 317L)";"guanidine nitrate";"amines";"5 – 15";"25 – 325";"<2";"216,219,220";"";"";"";"";"";"";"";"";"";"";"";"";"";"";"";"";"";""
"12";"Austenitic Cr-Ni-Mo Stainless Steel (17-12-3; 316L/ 317L)";"guanidine nitrate";"amines";"100";"25 – 325";"<2";"216,219,220";"";"";"";"";"";"";"";"";"";"";"";"";"";"";"";"";"";""
"13";"Brass (>15Zn)";"guanidine nitrate";"amines";"5 – 15";"25 – 75";">50";"216,219,220";"";"";"";"";"";"";"";"";"";"";"";"";"";"";"";"";"";""
"14";"Brass (>15Zn)";"guanidine nitrate";"amines";"100";"25 – 75";">50";"216,219,220";"";"";"";"";"";"";"";"";"";"";"";"";"";"";"";"";"";""
"15";"Cast Iron, Gray/ Ductile";"guanidine nitrate";"amines";"5 – 15";"25 – 75";"<2";"216,219,220";"";"";"";"";"";"";"";"";"";"";"";"";"";"";"";"";"";""
"16";"Cast Iron, Gray/ Ductile";"guanidine nitrate";"amines";"100";"25 – 75";"<2";"216,219,220";"";"";"";"";"";"";"";"";"";"";"";"";"";"";"";"";"";""
"17";"Copper/ Bronze/ Low Brass";"guanidine nitrate";"amines";"5 – 15";"25 – 75";">50";"216,219,220";"";"";"";"";"";"";"";"";"";"";"";"";"";"";"";"";"";""
"18";"Copper/ Bronze/ Low Brass";"guanidine nitrate";"amines";"100";"25 – 75";">50";"216,219,220";"";"";"";"";"";"";"";"";"";"";"";"";"";"";"";"";"";""
"19";"Copper-Nickel";"guanidine nitrate";"amines";"5 – 15";"25 – 75";">50";"216,219,220";"";"";"";"";"";"";"";"";"";"";"";"";"";"";"";"";"";""
"20";"Copper-Nickel";"guanidine nitrate";"amines";"100";"25 – 75";">50";"216,219,220";"";"";"";"";"";"";"";"";"";"";"";"";"";"";"";"";"";""
"21";"Gold/ Platinum";"guanidine nitrate";"amines";"5 – 15";"25 – 225";"<2";"216,219,220";"";"";"";"";"";"";"";"";"";"";"";"";"";"";"";"";"";""
"22";"Gold/ Platinum";"guanidine nitrate";"amines";"100";"25 – 225";"<2";"216,219,220";"";"";"";"";"";"";"";"";"";"";"";"";"";"";"";"";"";""
"23";"Lead";"guanidine nitrate";"amines";"5 – 15";"25 – 75";">50";"216,219,220";"";"";"";"";"";"";"";"";"";"";"";"";"";"";"";"";"";""
"24";"Lead";"guanidine nitrate";"amines";"100";"25 – 75";">50";"216,219,220";"";"";"";"";"";"";"";"";"";"";"";"";"";"";"";"";"";""
"25";"Nickel (200)";"guanidine nitrate";"amines";"5 – 15";"25 – 75";"20 – 50";"216,219,220";"";"";"";"";"";"";"";"";"";"";"";"";"";"";"";"";"";""
"26";"Nickel (200)";"guanidine nitrate";"amines";"100";"25 – 75";"20 – 50";"216,219,220";"";"";"";"";"";"";"";"";"";"";"";"";"";"";"";"";"";""
"27";"Nickel Cast Iron (15-35Ni)";"guanidine nitrate";"amines";"5 – 15";"25 – 75";"<2";"216,219,220";"";"";"";"";"";"";"";"";"";"";"";"";"";"";"";"";"";""
"28";"Nickel Cast Iron (15-35Ni)";"guanidine nitrate";"amines";"100";"25 – 75";"<2";"216,219,220";"";"";"";"";"";"";"";"";"";"";"";"";"";"";"";"";"";""
"29";"Nickel-Copper (400)";"guanidine nitrate";"amines";"5 – 15";"25 – 75";">50";"216,219,220";"";"";"";"";"";"";"";"";"";"";"";"";"";"";"";"";"";""
"30";"Nickel-Copper (400)";"guanidine nitrate";"amines";"100";"25 – 75";">50";"216,219,220";"";"";"";"";"";"";"";"";"";"";"";"";"";"";"";"";"";""
"31";"Ni-Mo Alloy (Ni-30Mo; B-2)";"guanidine nitrate";"amines";"5 – 15";"25 – 75";">50";"216,219,220";"";"";"";"";"";"";"";"";"";"";"";"";"";"";"";"";"";""
"32";"Silicon Cast Iron (14Si)";"guanidine nitrate";"amines";"5 – 15";"52 – 237";"<2";"216,218,220";"";"";"";"";"";"";"";"";"";"";"";"";"";"";"";"";"";""
"33";"Silicon Cast Iron (14Si)";"guanidine nitrate";"amines";"100";"52 – 237";"<2";"216,218,220";"";"";"";"";"";"";"";"";"";"";"";"";"";"";"";"";"";""
"34";"Silver";"guanidine nitrate";"amines";"5 – 15";"25 – 75";"20 – 50";"216,219,220";"";"";"";"";"";"";"";"";"";"";"";"";"";"";"";"";"";""
"35";"Silver";"guanidine nitrate";"amines";"100";"25 – 75";"20 – 50";"216,219,220";"";"";"";"";"";"";"";"";"";"";"";"";"";"";"";"";"";""
"36";"Steels, Carbon/ Low Alloy";"guanidine nitrate";"amines";"5 – 15";"25 – 75";"<2";"216,219,220";"";"";"";"";"";"";"";"";"";"";"";"";"";"";"";"";"";""
"37";"Steels, Carbon/ Low Alloy";"guanidine nitrate";"amines";"100";"25 – 75";"<2";"216,219,220";"";"";"";"";"";"";"";"";"";"";"";"";"";"";"";"";"";""
"38";"Tantalum";"guanidine nitrate";"amines";"5 – 15";"25 – 225";"<2";"216,219,220";"";"";"";"";"";"";"";"";"";"";"";"";"";"";"";"";"";""
"39";"Tantalum";"guanidine nitrate";"amines";"100";"25 – 225";"<2";"216,219,220";"";"";"";"";"";"";"";"";"";"";"";"";"";"";"";"";"";""
"40";"Titanium, Unalloyed";"guanidine nitrate";"amines";"5 – 15";"25 – 75";">50";"216,219,220";"";"";"";"";"";"";"";"";"";"";"";"";"";"";"";"";"";""
"41";"Titanium, Unalloyed";"guanidine nitrate";"amines";"100";"25 – 75";">50";"216,219,220";"";"";"";"";"";"";"";"";"";"";"";"";"";"";"";"";"";""
"42";"Zirconium";"guanidine nitrate";"amines";"5 – 15";"25 – 75";"20 – 50";"216,219,220";"";"";"";"";"";"";"";"";"";"";"";"";"";"";"";"";"";""
"43";"Zirconium";"guanidine nitrate";"amines";"100";"25 – 75";"20 – 50";"216,219,220";"";"";"";"";"";"";"";"";"";"";"";"";"";"";"";"";"";""
"";"";"";"";"";"";"";"";"";"";"";"";"";"";"";"";"";"";"";"";"";"";"";"";"";""
"";"";"";"";"";"";"";"";"";"";"";"";"";"";"";"";"";"";"";"";"";"";"";"";"";""
"Corrosion Survey Database (COR•SUR) © 2002 NACE International";"";"";"";"";"";"";"";"";"";"";"";"";"";"";"";"";"";"";"";"";"";"";"";"";""
