Repository: Mahyar-rajabi94/TF_SDL

File: data/corrosion_data/TableData - 2024-11-08T190045.197.csv
sep=;
"Title: Corrosion Survey Database (COR•SUR)";"";"";"";"";"";"";"";"";"";"";"";"";"";"";"";"";"";"";"";"";"";"";"";"";""
"Table: Hexamethylenetetramine";"";"";"";"";"";"";"";"";"";"";"";"";"";"";"";"";"";"";"";"";"";"";"";"";""
"DOWNLOAD SHOWS ONLY THE DISPLAYED DATA, UP TO 50 ROWS";"";"";"";"";"";"";"";"";"";"";"";"";"";"";"";"";"";"";"";"";"";"";"";"";""
"No.";"material or substance name";"exposure medium";"exposure medium synonym";"exposure medium CAS RN";"exposure medium formula";"exposure medium class";"warnings";"conc. (%)";"temp. (°F)";"corrosion rate (mil/yr)";"reference";"";"";"";"";"";"";"";"";"";"";"";"";"";""
"1";"Alloy 20-25-4Mo (904L)";"hexamethylenetetramine";"methenamine";"100-97-0";"C6H12N4";"amines";"";"5 – 50";"25 – 425";"<2";"219,220";"";"";"";"";"";"";"";"";"";"";"";"";"";""
"2";"Alloy 20-25-4Mo (904L)";"hexamethylenetetramine";"methenamine";"100-97-0";"C6H12N4";"amines";"";"100";"25 – 75";"<2";"219,220";"";"";"";"";"";"";"";"";"";"";"";"";"";""
"3";"Alloy 20-38-3-3Cu (20Cb3/ 825)";"hexamethylenetetramine";"methenamine";"100-97-0";"C6H12N4";"amines";"";"5 – 50";"25 – 425";"<2";"219,220";"";"";"";"";"";"";"";"";"";"";"";"";"";""
"4";"Alloy 20-38-3-3Cu (20Cb3/ 825)";"hexamethylenetetramine";"methenamine";"100-97-0";"C6H12N4";"amines";"";"100";"25 – 125";"<2";"219,220";"";"";"";"";"";"";"";"";"";"";"";"";"";""
"5";"Alloy 30-44-5-3W (G-30)";"hexamethylenetetramine";"methenamine";"100-97-0";"C6H12N4";"amines";"";"5 – 50";"25 – 425";"<2";"219,220";"";"";"";"";"";"";"";"";"";"";"";"";"";""
"6";"Alloy 30-44-5-3W (G-30)";"hexamethylenetetramine";"methenamine";"100-97-0";"C6H12N4";"amines";"";"100";"25 – 125";"<2";"219,220";"";"";"";"";"";"";"";"";"";"";"";"";"";""
"7";"Aluminum Alloy (3003/ 5154)";"hexamethylenetetramine";"methenamine";"100-97-0";"C6H12N4";"amines";"";"5 – 50";"25 – 225";"<2";"219,220";"";"";"";"";"";"";"";"";"";"";"";"";"";""
"8";"Austenitic Cr-Ni Stainless Steel (18-8; 304/ 304L/ 347)";"hexamethylenetetramine";"methenamine";"100-97-0";"C6H12N4";"amines";"";"5 – 50";"25 – 425";"<2";"219,220";"";"";"";"";"";"";"";"";"";"";"";"";"";""
"9";"Austenitic Cr-Ni Stainless Steel (18-8; 304/ 304L/ 347)";"hexamethylenetetramine";"methenamine";"100-97-0";"C6H12N4";"amines";"";"100";"25 – 75";"<2";"219,220";"";"";"";"";"";"";"";"";"";"";"";"";"";""
"10";"Austenitic Cr-Ni-Mo Stainless Steel (17-12-3; 316L/ 317L)";"hexamethylenetetramine";"methenamine";"100-97-0";"C6H12N4";"amines";"";"5 – 50";"25 – 425";"<2";"219,220";"";"";"";"";"";"";"";"";"";"";"";"";"";""
"11";"Austenitic Cr-Ni-Mo Stainless Steel (17-12-3; 316L/ 317L)";"hexamethylenetetramine";"methenamine";"100-97-0";"C6H12N4";"amines";"";"100";"25 – 75";"<2";"219,220";"";"";"";"";"";"";"";"";"";"";"";"";"";""
"12";"Brass (>15Zn)";"hexamethylenetetramine";"methenamine";"100-97-0";"C6H12N4";"amines";"severe corrosion with oxygen ingress";"5 – 50";"25 – 75";">50";"219,220";"";"";"";"";"";"";"";"";"";"";"";"";"";""
"13";"Brass (>15Zn)";"hexamethylenetetramine";"methenamine";"100-97-0";"C6H12N4";"amines";"severe corrosion with oxygen ingress";"100";"25 – 125";"<20";"219,220";"";"";"";"";"";"";"";"";"";"";"";"";"";""
"14";"Copper/ Bronze/ Low Brass";"hexamethylenetetramine";"methenamine";"100-97-0";"C6H12N4";"amines";"severe corrosion with oxygen ingress";"5 – 50";"25 – 75";">50";"219,220";"";"";"";"";"";"";"";"";"";"";"";"";"";""
"15";"Copper-Nickel";"hexamethylenetetramine";"methenamine";"100-97-0";"C6H12N4";"amines";"severe corrosion with oxygen ingress";"5 – 50";"25 – 75";">50";"219,220";"";"";"";"";"";"";"";"";"";"";"";"";"";""
"16";"Copper-Nickel";"hexamethylenetetramine";"methenamine";"100-97-0";"C6H12N4";"amines";"severe corrosion with oxygen ingress";"100";"25 – 125";"<20";"219,220";"";"";"";"";"";"";"";"";"";"";"";"";"";""
"17";"Cr Stainless Steel (12Cr)";"hexamethylenetetramine";"methenamine";"100-97-0";"C6H12N4";"amines";"";"5 – 50";"25 – 225";"<20";"219,220";"";"";"";"";"";"";"";"";"";"";"";"";"";""
"18";"Cr Stainless Steel (12Cr)";"hexamethylenetetramine";"methenamine";"100-97-0";"C6H12N4";"amines";"";"100";"25 – 75";"<20";"219,220";"";"";"";"";"";"";"";"";"";"";"";"";"";""
"19";"Cr Stainless Steel (17Cr)";"hexamethylenetetramine";"methenamine";"100-97-0";"C6H12N4";"amines";"";"5 – 50";"25 – 225";"<20";"219,220";"";"";"";"";"";"";"";"";"";"";"";"";"";""
"20";"Cr Stainless Steel (17Cr)";"hexamethylenetetramine";"methenamine";"100-97-0";"C6H12N4";"amines";"";"100";"25 – 225";"<20";"219,220";"";"";"";"";"";"";"";"";"";"";"";"";"";""
"21";"Gold/ Platinum";"hexamethylenetetramine";"methenamine";"100-97-0";"C6H12N4";"amines";"";"5 – 50";"25 – 225";"<2";"219,220";"";"";"";"";"";"";"";"";"";"";"";"";"";""
"22";"Lead";"hexamethylenetetramine";"methenamine";"100-97-0";"C6H12N4";"amines";"";"5 – 50";"25 – 75";"20 – 50";"219,220";"";"";"";"";"";"";"";"";"";"";"";"";"";""
"23";"Mo Superalloy (Ni-Cr-Fe-9Mo; 625/ 725)";"hexamethylenetetramine";"methenamine";"100-97-0";"C6H12N4";"amines";"";"5 – 50";"25 – 125";"<2";"219,220";"";"";"";"";"";"";"";"";"";"";"";"";"";""
"24";"Mo Superalloy (Ni-16Cr-16Mo; C276)";"hexamethylenetetramine";"methenamine";"100-97-0";"C6H12N4";"amines";"";"5 – 50";"25 – 125";"<2";"219,220";"";"";"";"";"";"";"";"";"";"";"";"";"";""
"25";"Mo Superalloy (Ni-20Cr-16Mo-4W; 686)";"hexamethylenetetramine";"methenamine";"100-97-0";"C6H12N4";"amines";"";"5 – 50";"25 – 125";"<2";"219,220";"";"";"";"";"";"";"";"";"";"";"";"";"";""
"26";"Mo Superalloy (Ni-22Cr-16Mo; C22/ 59)";"hexamethylenetetramine";"methenamine";"100-97-0";"C6H12N4";"amines";"";"5 – 50";"25 – 125";"<2";"219,220";"";"";"";"";"";"";"";"";"";"";"";"";"";""
"27";"Mo Superalloy (Ni-23Cr-16Mo-1Cu; C20000)";"hexamethylenetetramine";"methenamine";"100-97-0";"C6H12N4";"amines";"";"5 – 50";"25 – 125";"<2";"219,220";"";"";"";"";"";"";"";"";"";"";"";"";"";""
"28";"Nickel (200)";"hexamethylenetetramine";"methenamine";"100-97-0";"C6H12N4";"amines";"severe corrosion with oxygen ingress";"5 – 50";"25 – 75";"20 – 50";"219,220";"";"";"";"";"";"";"";"";"";"";"";"";"";""
"29";"Nickel (200)";"hexamethylenetetramine";"methenamine";"100-97-0";"C6H12N4";"amines";"severe corrosion with oxygen ingress";"100";"25 – 125";"<2";"219,220";"";"";"";"";"";"";"";"";"";"";"";"";"";""
"30";"Nickel Cast Iron (15-35Ni)";"hexamethylenetetramine";"methenamine";"100-97-0";"C6H12N4";"amines";"";"100";"25 – 75";"<2";"219,220";"";"";"";"";"";"";"";"";"";"";"";"";"";""
"31";"Nickel-Copper (400)";"hexamethylenetetramine";"methenamine";"100-97-0";"C6H12N4";"amines";"severe corrosion with oxygen ingress";"5 – 50";"25 – 75";">50";"219,220";"";"";"";"";"";"";"";"";"";"";"";"";"";""
"32";"Nickel-Copper (400)";"hexamethylenetetramine";"methenamine";"100-97-0";"C6H12N4";"amines";"severe corrosion with oxygen ingress";"100";"25 – 125";"<2";"219,220";"";"";"";"";"";"";"";"";"";"";"";"";"";""
"33";"Ni-Cr-Fe Alloy (600/ 690)";"hexamethylenetetramine";"methenamine";"100-97-0";"C6H12N4";"amines";"";"5 – 50";"25 – 225";"<2";"219,220";"";"";"";"";"";"";"";"";"";"";"";"";"";""
"34";"Ni-Cr-Fe Alloy (600/ 690)";"hexamethylenetetramine";"methenamine";"100-97-0";"C6H12N4";"amines";"";"100";"25 – 125";"<2";"219,220";"";"";"";"";"";"";"";"";"";"";"";"";"";""
"35";"Silicon Cast Iron (14Si)";"hexamethylenetetramine";"methenamine";"100-97-0";"C6H12N4";"amines";"";"100";"52 – 102";"<2";"218,220";"";"";"";"";"";"";"";"";"";"";"";"";"";""
"36";"Silver";"hexamethylenetetramine";"methenamine";"100-97-0";"C6H12N4";"amines";"";"5 – 50";"25 – 75";"<2";"219,220";"";"";"";"";"";"";"";"";"";"";"";"";"";""
"37";"Steels, Carbon/ Low Alloy";"hexamethylenetetramine";"methenamine";"100-97-0";"C6H12N4";"amines";"";"5 – 50";"25 – 75";"20 – 50";"219,220";"";"";"";"";"";"";"";"";"";"";"";"";"";""
"38";"Steels, Carbon/ Low Alloy";"hexamethylenetetramine";"methenamine";"100-97-0";"C6H12N4";"amines";"";"5 – 50";"75 – 175";">50";"219,220";"";"";"";"";"";"";"";"";"";"";"";"";"";""
"39";"Steels, Carbon/ Low Alloy";"hexamethylenetetramine";"methenamine";"100-97-0";"C6H12N4";"amines";"";"100";"25 – 75";"<2";"219,220";"";"";"";"";"";"";"";"";"";"";"";"";"";""
"40";"Tantalum";"hexamethylenetetramine";"methenamine";"100-97-0";"C6H12N4";"amines";"";"5 – 50";"25 – 225";"<2";"219,220";"";"";"";"";"";"";"";"";"";"";"";"";"";""
"41";"Titanium, Unalloyed";"hexamethylenetetramine";"methenamine";"100-97-0";"C6H12N4";"amines";"";"100";"25 – 225";"<2";"219";"";"";"";"";"";"";"";"";"";"";"";"";"";""
"42";"Zirconium";"hexamethylenetetramine";"methenamine";"100-97-0";"C6H12N4";"amines";"";"100";"25 – 225";"<2";"219";"";"";"";"";"";"";"";"";"";"";"";"";"";""
"";"";"";"";"";"";"";"";"";"";"";"";"";"";"";"";"";"";"";"";"";"";"";"";"";""
"";"";"";"";"";"";"";"";"";"";"";"";"";"";"";"";"";"";"";"";"";"";"";"";"";""
"Corrosion Survey Database (COR•SUR) © 2002 NACE International";"";"";"";"";"";"";"";"";"";"";"";"";"";"";"";"";"";"";"";"";"";"";"";"";""

File: data/corrosion_data/TableData - 2024-11-08T190049.836.csv
sep=;
"Title: Corrosion Survey Database (COR•SUR)";"";"";"";"";"";"";"";"";"";"";"";"";"";"";"";"";"";"";"";"";"";"";"";"";""
"Table: Isopropylamine";"";"";"";"";"";"";"";"";"";"";"";"";"";"";"";"";"";"";"";"";"";"";"";"";""
"DOWNLOAD SHOWS ONLY THE DISPLAYED DATA, UP TO 50 ROWS";"";"";"";"";"";"";"";"";"";"";"";"";"";"";"";"";"";"";"";"";"";"";"";"";""
"No.";"material or substance name";"exposure medium";"exposure medium CAS RN";"exposure medium formula";"exposure medium class";"warnings";"conc. (%)";"temp. (°F)";"corrosion rate (mil/yr)";"reference";"";"";"";"";"";"";"";"";"";"";"";"";"";"";""
"1";"Alloy 20-25-4Mo (904L)";"isopropylamine";"75-31-0";"C3H9N";"amines";"";"100";"25 – 225";"<2";"217,219";"";"";"";"";"";"";"";"";"";"";"";"";"";"";""
"2";"Austenitic Cr-Ni Stainless Steel (18-8; 304/ 304L/ 347)";"isopropylamine";"75-31-0";"C3H9N";"amines";"";"100";"25 – 225";"<2";"217,219";"";"";"";"";"";"";"";"";"";"";"";"";"";"";""
"3";"Austenitic Cr-Ni-Mo Stainless Steel (17-12-3; 316L/ 317L)";"isopropylamine";"75-31-0";"C3H9N";"amines";"";"100";"25 – 225";"<2";"217,219";"";"";"";"";"";"";"";"";"";"";"";"";"";"";""
"4";"Brass (>15Zn)";"isopropylamine";"75-31-0";"C3H9N";"amines";"severe corrosion with oxygen ingress";"100";"25 – 75";">50";"217,219,220";"";"";"";"";"";"";"";"";"";"";"";"";"";"";""
"5";"Cast Iron, Gray/ Ductile";"isopropylamine";"75-31-0";"C3H9N";"amines";"";"100";"25 – 225";"<2";"217,219";"";"";"";"";"";"";"";"";"";"";"";"";"";"";""
"6";"Copper/ Bronze/ Low Brass";"isopropylamine";"75-31-0";"C3H9N";"amines";"severe corrosion with oxygen ingress";"100";"25 – 75";">50";"217,219,220";"";"";"";"";"";"";"";"";"";"";"";"";"";"";""
"7";"Copper-Nickel";"isopropylamine";"75-31-0";"C3H9N";"amines";"severe corrosion with oxygen ingress";"";"0";"<2";"219";"";"";"";"";"";"";"";"";"";"";"";"";"";"";""
"8";"Cr Stainless Steel (12Cr)";"isopropylamine";"75-31-0";"C3H9N";"amines";"";"100";"25 – 225";"<2";"217,219";"";"";"";"";"";"";"";"";"";"";"";"";"";"";""
"9";"Cr Stainless Steel (17Cr)";"isopropylamine";"75-31-0";"C3H9N";"amines";"";"100";"25 – 225";"<2";"217,219";"";"";"";"";"";"";"";"";"";"";"";"";"";"";""
"10";"Nickel (200)";"isopropylamine";"75-31-0";"C3H9N";"amines";"severe corrosion with oxygen ingress";"";"0";"<2";"219";"";"";"";"";"";"";"";"";"";"";"";"";"";"";""
"11";"Nickel Cast Iron (15-35Ni)";"isopropylamine";"75-31-0";"C3H9N";"amines";"";"100";"25 – 225";"<2";"217,219";"";"";"";"";"";"";"";"";"";"";"";"";"";"";""
"12";"Nickel-Copper (400)";"isopropylamine";"75-31-0";"C3H9N";"amines";"severe corrosion with oxygen ingress";"";"0";"<2";"219";"";"";"";"";"";"";"";"";"";"";"";"";"";"";""
"13";"Silicon Cast Iron (14Si)";"isopropylamine";"75-31-0";"C3H9N";"amines";"";"100";"52 – 237";"<20";"217,218";"";"";"";"";"";"";"";"";"";"";"";"";"";"";""
"14";"Silver";"isopropylamine";"75-31-0";"C3H9N";"amines";"possible hazard";"";"0";"<2";"219";"";"";"";"";"";"";"";"";"";"";"";"";"";"";""
"15";"Steels, Carbon/ Low Alloy";"isopropylamine";"75-31-0";"C3H9N";"amines";"";"100";"25 – 225";"<2";"217,219";"";"";"";"";"";"";"";"";"";"";"";"";"";"";""
"16";"Superferritic Stainless Steel (26-1)";"isopropylamine";"75-31-0";"C3H9N";"amines";"";"100";"25 – 225";"<2";"217,219";"";"";"";"";"";"";"";"";"";"";"";"";"";"";""
"";"";"";"";"";"";"";"";"";"";"";"";"";"";"";"";"";"";"";"";"";"";"";"";"";""
"";"";"";"";"";"";"";"";"";"";"";"";"";"";"";"";"";"";"";"";"";"";"";"";"";""
"Corrosion Survey Database (COR•SUR) © 2002 NACE International";"";"";"";"";"";"";"";"";"";"";"";"";"";"";"";"";"";"";"";"";"";"";"";"";""

File: data/corrosion_data/TableData - 2024-11-08T190055.729.csv
sep=;
"Title: Corrosion Survey Database (COR•SUR)";"";"";"";"";"";"";"";"";"";"";"";"";"";"";"";"";"";"";"";"";"";"";"";"";""
"Table: Methallylamine";"";"";"";"";"";"";"";"";"";"";"";"";"";"";"";"";"";"";"";"";"";"";"";"";""
"DOWNLOAD SHOWS ONLY THE DISPLAYED DATA, UP TO 50 ROWS";"";"";"";"";"";"";"";"";"";"";"";"";"";"";"";"";"";"";"";"";"";"";"";"";""
"No.";"material or substance name";"exposure medium";"exposure medium class";"warnings";"resistance note";"conc. (%)";"temp. (°F)";"corrosion rate (mil/yr)";"reference";"";"";"";"";"";"";"";"";"";"";"";"";"";"";"";""
"1";"Alloy 20-25-4Mo (904L)";"methallylamine";"amines";"";"";">5";"25 – 225";"<2";"217,219,220";"";"";"";"";"";"";"";"";"";"";"";"";"";"";"";""
"2";"Alloy 20-25-4Mo (904L)";"methallylamine";"amines";"";"";"35 – 45";"225 – 425";"<2";"217,219,220";"";"";"";"";"";"";"";"";"";"";"";"";"";"";"";""
"3";"Alloy 20-25-4Mo (904L)";"methallylamine";"amines";"";"";"75 – 85";"225 – 425";"<2";"217,219,220";"";"";"";"";"";"";"";"";"";"";"";"";"";"";"";""
"4";"Alloy 20-38-3-3Cu (20Cb3/ 825)";"methallylamine";"amines";"";"";">5";"25 – 225";"<20";"217,219";"";"";"";"";"";"";"";"";"";"";"";"";"";"";"";""
"5";"Alloy 20-38-3-3Cu (20Cb3/ 825)";"methallylamine";"amines";"";"";"35 – 45";"225 – 425";"<20";"217,219";"";"";"";"";"";"";"";"";"";"";"";"";"";"";"";""
"6";"Alloy 20-38-3-3Cu (20Cb3/ 825)";"methallylamine";"amines";"";"";"75 – 85";"225 – 425";"<20";"217,219";"";"";"";"";"";"";"";"";"";"";"";"";"";"";"";""
"7";"Alloy 30-44-5-3W (G-30)";"methallylamine";"amines";"";"";">5";"25 – 225";"<20";"217,219";"";"";"";"";"";"";"";"";"";"";"";"";"";"";"";""
"8";"Alloy 30-44-5-3W (G-30)";"methallylamine";"amines";"";"";"35 – 45";"225 – 425";"<20";"217,219";"";"";"";"";"";"";"";"";"";"";"";"";"";"";"";""
"9";"Alloy 30-44-5-3W (G-30)";"methallylamine";"amines";"";"";"75 – 85";"225 – 425";"<20";"217,219";"";"";"";"";"";"";"";"";"";"";"";"";"";"";"";""
"10";"Aluminum Alloy (3003/ 5154)";"methallylamine";"amines";"";"";"100";"25 – 225";"<20";"217,219";"";"";"";"";"";"";"";"";"";"";"";"";"";"";"";""
"11";"Austenitic Cr-Ni Stainless Steel (18-8; 304/ 304L/ 347)";"methallylamine";"amines";"";"";">5";"25 – 225";"<2";"217,219,220";"";"";"";"";"";"";"";"";"";"";"";"";"";"";"";""
"12";"Austenitic Cr-Ni Stainless Steel (18-8; 304/ 304L/ 347)";"methallylamine";"amines";"";"";"35 – 45";"225 – 425";"<2";"217,219,220";"";"";"";"";"";"";"";"";"";"";"";"";"";"";"";""
"13";"Austenitic Cr-Ni Stainless Steel (18-8; 304/ 304L/ 347)";"methallylamine";"amines";"";"";"75 – 85";"225 – 425";"<2";"217,219,220";"";"";"";"";"";"";"";"";"";"";"";"";"";"";"";""
"14";"Austenitic Cr-Ni-Mo Stainless Steel (17-12-3; 316L/ 317L)";"methallylamine";"amines";"";"";">5";"25 – 225";"<2";"217,219,220";"";"";"";"";"";"";"";"";"";"";"";"";"";"";"";""
"15";"Austenitic Cr-Ni-Mo Stainless Steel (17-12-3; 316L/ 317L)";"methallylamine";"amines";"";"";"35 – 45";"225 – 425";"<2";"217,219,220";"";"";"";"";"";"";"";"";"";"";"";"";"";"";"";""
"16";"Austenitic Cr-Ni-Mo Stainless Steel (17-12-3; 316L/ 317L)";"methallylamine";"amines";"";"";"75 – 85";"225 – 425";"<2";"217,219,220";"";"";"";"";"";"";"";"";"";"";"";"";"";"";"";""
"17";"Brass (>15Zn)";"methallylamine";"amines";"severe corrosion with oxygen ingress";"stress corrosion cracking";"100";"25 – 75";">50";"217,219,220";"";"";"";"";"";"";"";"";"";"";"";"";"";"";"";""
"18";"Cast Iron, Gray/ Ductile";"methallylamine";"amines";"";"";"5 – 25";"25 – 225";"<20";"217,219";"";"";"";"";"";"";"";"";"";"";"";"";"";"";"";""
"19";"Cast Iron, Gray/ Ductile";"methallylamine";"amines";"";"";"5 – 65";"175 – 225";"<20";"217,219";"";"";"";"";"";"";"";"";"";"";"";"";"";"";"";""
"20";"Cast Iron, Gray/ Ductile";"methallylamine";"amines";"";"";"35 – 45";"25 – 225";"<20";"217,219";"";"";"";"";"";"";"";"";"";"";"";"";"";"";"";""
"21";"Cast Iron, Gray/ Ductile";"methallylamine";"amines";"";"";"55 – 65";"25 – 225";"<20";"217,219";"";"";"";"";"";"";"";"";"";"";"";"";"";"";"";""
"22";"Cast Iron, Gray/ Ductile";"methallylamine";"amines";"";"";"75 – 85";"25 – 225";"<20";"217,219";"";"";"";"";"";"";"";"";"";"";"";"";"";"";"";""
"23";"Cast Iron, Gray/ Ductile";"methallylamine";"amines";"";"";"100";"25 – 225";"<20";"217,219";"";"";"";"";"";"";"";"";"";"";"";"";"";"";"";""
"24";"Copper/ Bronze/ Low Brass";"methallylamine";"amines";"severe corrosion with oxygen ingress";"";"100";"25 – 75";">50";"217,219,220";"";"";"";"";"";"";"";"";"";"";"";"";"";"";"";""
"25";"Copper-Nickel";"methallylamine";"amines";"severe corrosion with oxygen ingress";"";"100";"25 – 75";">50";"217,219,220";"";"";"";"";"";"";"";"";"";"";"";"";"";"";"";""
"26";"Cr Stainless Steel (12Cr)";"methallylamine";"amines";"";"";"5 – 25";"25 – 225";"<2";"217,219,220";"";"";"";"";"";"";"";"";"";"";"";"";"";"";"";""
"27";"Cr Stainless Steel (12Cr)";"methallylamine";"amines";"";"";"5 – 65";"175 – 225";"<2";"217,219,220";"";"";"";"";"";"";"";"";"";"";"";"";"";"";"";""
"28";"Cr Stainless Steel (12Cr)";"methallylamine";"amines";"";"";"35 – 45";"25 – 225";"<2";"217,219,220";"";"";"";"";"";"";"";"";"";"";"";"";"";"";"";""
"29";"Cr Stainless Steel (12Cr)";"methallylamine";"amines";"";"";"55 – 65";"25 – 225";"<2";"217,219,220";"";"";"";"";"";"";"";"";"";"";"";"";"";"";"";""
"30";"Cr Stainless Steel (12Cr)";"methallylamine";"amines";"";"";"75 – 85";"25 – 225";"<2";"217,219,220";"";"";"";"";"";"";"";"";"";"";"";"";"";"";"";""
"31";"Cr Stainless Steel (12Cr)";"methallylamine";"amines";"";"";"100";"25 – 225";"<2";"217,219,220";"";"";"";"";"";"";"";"";"";"";"";"";"";"";"";""
"32";"Cr Stainless Steel (17Cr)";"methallylamine";"amines";"";"";"5 – 25";"25 – 225";"<2";"217,219,220";"";"";"";"";"";"";"";"";"";"";"";"";"";"";"";""
"33";"Cr Stainless Steel (17Cr)";"methallylamine";"amines";"";"";"5 – 65";"175 – 225";"<2";"217,219,220";"";"";"";"";"";"";"";"";"";"";"";"";"";"";"";""
"34";"Cr Stainless Steel (17Cr)";"methallylamine";"amines";"";"";"35 – 45";"25 – 225";"<2";"217,219,220";"";"";"";"";"";"";"";"";"";"";"";"";"";"";"";""
"35";"Cr Stainless Steel (17Cr)";"methallylamine";"amines";"";"";"55 – 65";"25 – 225";"<2";"217,219,220";"";"";"";"";"";"";"";"";"";"";"";"";"";"";"";""
"36";"Cr Stainless Steel (17Cr)";"methallylamine";"amines";"";"";"75 – 85";"25 – 225";"<2";"217,219,220";"";"";"";"";"";"";"";"";"";"";"";"";"";"";"";""
"37";"Cr Stainless Steel (17Cr)";"methallylamine";"amines";"";"";"100";"25 – 225";"<2";"217,219,220";"";"";"";"";"";"";"";"";"";"";"";"";"";"";"";""
"38";"Gold/ Platinum";"methallylamine";"amines";"";"";"5 – 25";"25 – 225";"<2";"217,219";"";"";"";"";"";"";"";"";"";"";"";"";"";"";"";""
"39";"Gold/ Platinum";"methallylamine";"amines";"";"";"5 – 65";"175 – 225";"<2";"217,219";"";"";"";"";"";"";"";"";"";"";"";"";"";"";"";""
"40";"Gold/ Platinum";"methallylamine";"amines";"";"";"35 – 45";"25 – 225";"<2";"217,219";"";"";"";"";"";"";"";"";"";"";"";"";"";"";"";""
"41";"Gold/ Platinum";"methallylamine";"amines";"";"";"55 – 65";"25 – 225";"<2";"217,219";"";"";"";"";"";"";"";"";"";"";"";"";"";"";"";""
"42";"Gold/ Platinum";"methallylamine";"amines";"";"";"75 – 85";"25 – 225";"<2";"217,219";"";"";"";"";"";"";"";"";"";"";"";"";"";"";"";""
"43";"Gold/ Platinum";"methallylamine";"amines";"";"";"100";"25 – 225";"<2";"217,219";"";"";"";"";"";"";"";"";"";"";"";"";"";"";"";""
"44";"Nickel (200)";"methallylamine";"amines";"severe corrosion with oxygen ingress";"";"100";"25 – 75";"<20";"217,219,220";"";"";"";"";"";"";"";"";"";"";"";"";"";"";"";""
"45";"Nickel Cast Iron (15-35Ni)";"methallylamine";"amines";"";"";"5 – 25";"25 – 225";"<20";"217,219";"";"";"";"";"";"";"";"";"";"";"";"";"";"";"";""
"46";"Nickel Cast Iron (15-35Ni)";"methallylamine";"amines";"";"";"5 – 65";"175 – 225";"<20";"217,219";"";"";"";"";"";"";"";"";"";"";"";"";"";"";"";""
"47";"Nickel Cast Iron (15-35Ni)";"methallylamine";"amines";"";"";"35 – 45";"25 – 225";"<20";"217,219";"";"";"";"";"";"";"";"";"";"";"";"";"";"";"";""
"48";"Nickel Cast Iron (15-35Ni)";"methallylamine";"amines";"";"";"55 – 65";"25 – 225";"<20";"217,219";"";"";"";"";"";"";"";"";"";"";"";"";"";"";"";""
"49";"Nickel Cast Iron (15-35Ni)";"methallylamine";"amines";"";"";"75 – 85";"25 – 225";"<20";"217,219";"";"";"";"";"";"";"";"";"";"";"";"";"";"";"";""
"50";"Nickel Cast Iron (15-35Ni)";"methallylamine";"amines";"";"";"100";"25 – 225";"<20";"217,219";"";"";"";"";"";"";"";"";"";"";"";"";"";"";"";""
"";"";"";"";"";"";"";"";"";"";"";"";"";"";"";"";"";"";"";"";"";"";"";"";"";""
"";"";"";"";"";"";"";"";"";"";"";"";"";"";"";"";"";"";"";"";"";"";"";"";"";""
"Corrosion Survey Database (COR•SUR) © 2002 NACE International";"";"";"";"";"";"";"";"";"";"";"";"";"";"";"";"";"";"";"";"";"";"";"";"";""

File: data/corrosion_data/TableData - 2024-11-08T190110.346.csv
sep=;
"Title: Corrosion Survey Database (COR•SUR)";"";"";"";"";"";"";"";"";"";"";"";"";"";"";"";"";"";"";"";"";"";"";"";"";""
"Table: Dimethylamine";"";"";"";"";"";"";"";"";"";"";"";"";"";"";"";"";"";"";"";"";"";"";"";"";""
"DOWNLOAD SHOWS ONLY THE DISPLAYED DATA, UP TO 50 ROWS";"";"";"";"";"";"";"";"";"";"";"";"";"";"";"";"";"";"";"";"";"";"";"";"";""
"No.";"material or substance name";"exposure medium";"exposure medium CAS RN";"exposure medium formula";"exposure medium class";"warnings";"conc. (%)";"temp. (°F)";"corrosion rate (mil/yr)";"reference";"";"";"";"";"";"";"";"";"";"";"";"";"";"";""
"1";"Alloy 20-25-4Mo (904L)";"dimethylamine";"124-40-3";"C2H7N";"amines";"";"5 – 95";"25 – 225";"<2";"217,219";"";"";"";"";"";"";"";"";"";"";"";"";"";"";""
"2";"Alloy 20-38-3-3Cu (20Cb3/ 825)";"dimethylamine";"124-40-3";"C2H7N";"amines";"";">5";"25 – 225";"<2";"217,219";"";"";"";"";"";"";"";"";"";"";"";"";"";"";""
"3";"Alloy 30-44-5-3W (G-30)";"dimethylamine";"124-40-3";"C2H7N";"amines";"";">5";"25 – 225";"<2";"217,219";"";"";"";"";"";"";"";"";"";"";"";"";"";"";""
"4";"Austenitic Cr-Ni Stainless Steel (18-8; 304/ 304L/ 347)";"dimethylamine";"124-40-3";"C2H7N";"amines";"";">5";"25 – 225";"<2";"217,219";"";"";"";"";"";"";"";"";"";"";"";"";"";"";""
"5";"Austenitic Cr-Ni-Mo Stainless Steel (17-12-3; 316L/ 317L)";"dimethylamine";"124-40-3";"C2H7N";"amines";"";">5";"25 – 225";"<2";"217,219";"";"";"";"";"";"";"";"";"";"";"";"";"";"";""
"6";"Brass (>15Zn)";"dimethylamine";"124-40-3";"C2H7N";"amines";"severe corrosion with oxygen ingress";"100";"25 – 75";">50";"217,219,220";"";"";"";"";"";"";"";"";"";"";"";"";"";"";""
"7";"Cast Iron, Gray/ Ductile";"dimethylamine";"124-40-3";"C2H7N";"amines";"";">5";"25 – 225";"<2";"217,219";"";"";"";"";"";"";"";"";"";"";"";"";"";"";""
"8";"Copper/ Bronze/ Low Brass";"dimethylamine";"124-40-3";"C2H7N";"amines";"severe corrosion with oxygen ingress";"100";"25 – 75";">50";"217,219,220";"";"";"";"";"";"";"";"";"";"";"";"";"";"";""
"9";"Copper-Nickel";"dimethylamine";"124-40-3";"C2H7N";"amines";"severe corrosion with oxygen ingress";"";"0";"<2";"219";"";"";"";"";"";"";"";"";"";"";"";"";"";"";""
"10";"Cr Stainless Steel (12Cr)";"dimethylamine";"124-40-3";"C2H7N";"amines";"";">5";"25 – 225";"<2";"217,219";"";"";"";"";"";"";"";"";"";"";"";"";"";"";""
"11";"Cr Stainless Steel (17Cr)";"dimethylamine";"124-40-3";"C2H7N";"amines";"";">5";"25 – 225";"<2";"217,219";"";"";"";"";"";"";"";"";"";"";"";"";"";"";""
"12";"Gold/ Platinum";"dimethylamine";"124-40-3";"C2H7N";"amines";"";"100";"25 – 225";"<2";"217,219";"";"";"";"";"";"";"";"";"";"";"";"";"";"";""
"13";"Mo Superalloy (Ni-Cr-Fe-9Mo; 625/ 725)";"dimethylamine";"124-40-3";"C2H7N";"amines";"";"100";"25 – 225";"<2";"217,219";"";"";"";"";"";"";"";"";"";"";"";"";"";"";""
"14";"Mo Superalloy (Ni-16Cr-16Mo; C276)";"dimethylamine";"124-40-3";"C2H7N";"amines";"";"100";"25 – 225";"<2";"217,219";"";"";"";"";"";"";"";"";"";"";"";"";"";"";""
"15";"Mo Superalloy (Ni-20Cr-16Mo-4W; 686)";"dimethylamine";"124-40-3";"C2H7N";"amines";"";"100";"25 – 225";"<2";"217,219";"";"";"";"";"";"";"";"";"";"";"";"";"";"";""
"16";"Mo Superalloy (Ni-22Cr-16Mo; C22/ 59)";"dimethylamine";"124-40-3";"C2H7N";"amines";"";"100";"25 – 225";"<2";"217,219";"";"";"";"";"";"";"";"";"";"";"";"";"";"";""
"17";"Mo Superalloy (Ni-23Cr-16Mo-1Cu; C20000)";"dimethylamine";"124-40-3";"C2H7N";"amines";"";"100";"25 – 225";"<2";"217,219";"";"";"";"";"";"";"";"";"";"";"";"";"";"";""
"18";"Nickel (200)";"dimethylamine";"124-40-3";"C2H7N";"amines";"severe corrosion with oxygen ingress";"";"0";"<2";"219";"";"";"";"";"";"";"";"";"";"";"";"";"";"";""
"19";"Nickel Cast Iron (15-35Ni)";"dimethylamine";"124-40-3";"C2H7N";"amines";"";">5";"25 – 225";"<2";"217,219";"";"";"";"";"";"";"";"";"";"";"";"";"";"";""
"20";"Nickel-Copper (400)";"dimethylamine";"124-40-3";"C2H7N";"amines";"severe corrosion with oxygen ingress";"5 – 15";"25 – 75";"<2";"217,219,220";"";"";"";"";"";"";"";"";"";"";"";"";"";"";""
"21";"Nickel-Copper (400)";"dimethylamine";"124-40-3";"C2H7N";"amines";"severe corrosion with oxygen ingress";"100";"25 – 75";"<2";"217,219,220";"";"";"";"";"";"";"";"";"";"";"";"";"";"";""
"22";"Ni-Cr-Fe Alloy (600/ 690)";"dimethylamine";"124-40-3";"C2H7N";"amines";"";"100";"25 – 125";"<2";"217,219";"";"";"";"";"";"";"";"";"";"";"";"";"";"";""
"23";"Silicon Cast Iron (14Si)";"dimethylamine";"124-40-3";"C2H7N";"amines";"";">5";"52 – 237";"<2";"217,218";"";"";"";"";"";"";"";"";"";"";"";"";"";"";""
"24";"Steels, Carbon/ Low Alloy";"dimethylamine";"124-40-3";"C2H7N";"amines";"";">5";"25 – 225";"<2";"217,219";"";"";"";"";"";"";"";"";"";"";"";"";"";"";""
"25";"Superferritic Stainless Steel (26-1)";"dimethylamine";"124-40-3";"C2H7N";"amines";"";">5";"25 – 225";"<2";"217,219";"";"";"";"";"";"";"";"";"";"";"";"";"";"";""
"26";"Tantalum";"dimethylamine";"124-40-3";"C2H7N";"amines";"";"100";"25 – 225";"<2";"217,219";"";"";"";"";"";"";"";"";"";"";"";"";"";"";""
"27";"Titanium, Unalloyed";"dimethylamine";"124-40-3";"C2H7N";"amines";"";"100";"25 – 125";"<2";"217,219";"";"";"";"";"";"";"";"";"";"";"";"";"";"";""
"";"";"";"";"";"";"";"";"";"";"";"";"";"";"";"";"";"";"";"";"";"";"";"";"";""
"";"";"";"";"";"";"";"";"";"";"";"";"";"";"";"";"";"";"";"";"";"";"";"";"";""
"Corrosion Survey Database (COR•SUR) © 2002 NACE International";"";"";"";"";"";"";"";"";"";"";"";"";"";"";"";"";"";"";"";"";"";"";"";"";""

File: data/corrosion_data/TableData - 2024-11-08T190131.096.csv
sep=;
"Title: Corrosion Survey Database (COR•SUR)";"";"";"";"";"";"";"";"";"";"";"";"";"";"";"";"";"";"";"";"";"";"";"";"";""
"Table: Monoethanolamine";"";"";"";"";"";"";"";"";"";"";"";"";"";"";"";"";"";"";"";"";"";"";"";"";""
"DOWNLOAD SHOWS ONLY THE DISPLAYED DATA, UP TO 50 ROWS";"";"";"";"";"";"";"";"";"";"";"";"";"";"";"";"";"";"";"";"";"";"";"";"";""
"No.";"material or substance name";"exposure medium";"exposure medium class";"warnings";"conc. (%)";"temp. (°F)";"corrosion rate (mil/yr)";"reference";"";"";"";"";"";"";"";"";"";"";"";"";"";"";"";"";""
"1";"Alloy 20-25-4Mo (904L)";"monoethanolamine";"amines";"";"5 – 25";"25 – 225";"<2";"219";"";"";"";"";"";"";"";"";"";"";"";"";"";"";"";"";""
"2";"Alloy 20-25-4Mo (904L)";"monoethanolamine";"amines";"";"5 – 95";"175 – 225";"<2";"219";"";"";"";"";"";"";"";"";"";"";"";"";"";"";"";"";""
"3";"Alloy 20-25-4Mo (904L)";"monoethanolamine";"amines";"";"35 – 45";"25 – 225";"<2";"219";"";"";"";"";"";"";"";"";"";"";"";"";"";"";"";"";""
"4";"Alloy 20-25-4Mo (904L)";"monoethanolamine";"amines";"";"55 – 65";"25 – 225";"<2";"219";"";"";"";"";"";"";"";"";"";"";"";"";"";"";"";"";""
"5";"Alloy 20-25-4Mo (904L)";"monoethanolamine";"amines";"";"75 – 95";"25 – 225";"<2";"219";"";"";"";"";"";"";"";"";"";"";"";"";"";"";"";"";""
"6";"Alloy 20-25-4Mo (904L)";"monoethanolamine";"amines";"";"85 – 95";"25 – 425";"<2";"219";"";"";"";"";"";"";"";"";"";"";"";"";"";"";"";"";""
"7";"Alloy 20-38-3-3Cu (20Cb3/ 825)";"monoethanolamine";"amines";"";"5 – 25";"25 – 225";"<2";"219,220";"";"";"";"";"";"";"";"";"";"";"";"";"";"";"";"";""
"8";"Alloy 20-38-3-3Cu (20Cb3/ 825)";"monoethanolamine";"amines";"";">5";"175 – 225";"<2";"219,220";"";"";"";"";"";"";"";"";"";"";"";"";"";"";"";"";""
"9";"Alloy 20-38-3-3Cu (20Cb3/ 825)";"monoethanolamine";"amines";"";"35 – 45";"25 – 225";"<2";"219,220";"";"";"";"";"";"";"";"";"";"";"";"";"";"";"";"";""
"10";"Alloy 20-38-3-3Cu (20Cb3/ 825)";"monoethanolamine";"amines";"";"55 – 65";"25 – 225";"<2";"219,220";"";"";"";"";"";"";"";"";"";"";"";"";"";"";"";"";""
"11";"Alloy 20-38-3-3Cu (20Cb3/ 825)";"monoethanolamine";"amines";"";"75 – 95";"25 – 225";"<2";"219,220";"";"";"";"";"";"";"";"";"";"";"";"";"";"";"";"";""
"12";"Alloy 20-38-3-3Cu (20Cb3/ 825)";"monoethanolamine";"amines";"";"85 – 95";"225 – 425";"<2";"219,220";"";"";"";"";"";"";"";"";"";"";"";"";"";"";"";"";""
"13";"Alloy 20-38-3-3Cu (20Cb3/ 825)";"monoethanolamine";"amines";"";">95";"50 – 225";"<2";"219,220";"";"";"";"";"";"";"";"";"";"";"";"";"";"";"";"";""
"14";"Alloy 20-38-3-3Cu (20Cb3/ 825)";"monoethanolamine";"amines";"";"100";"50 – 225";"<2";"219,220";"";"";"";"";"";"";"";"";"";"";"";"";"";"";"";"";""
"15";"Alloy 30-44-5-3W (G-30)";"monoethanolamine";"amines";"";"5 – 25";"25 – 225";"<2";"219,220";"";"";"";"";"";"";"";"";"";"";"";"";"";"";"";"";""
"16";"Alloy 30-44-5-3W (G-30)";"monoethanolamine";"amines";"";">5";"175 – 225";"<2";"219,220";"";"";"";"";"";"";"";"";"";"";"";"";"";"";"";"";""
"17";"Alloy 30-44-5-3W (G-30)";"monoethanolamine";"amines";"";"35 – 45";"25 – 225";"<2";"219,220";"";"";"";"";"";"";"";"";"";"";"";"";"";"";"";"";""
"18";"Alloy 30-44-5-3W (G-30)";"monoethanolamine";"amines";"";"55 – 65";"25 – 225";"<2";"219,220";"";"";"";"";"";"";"";"";"";"";"";"";"";"";"";"";""
"19";"Alloy 30-44-5-3W (G-30)";"monoethanolamine";"amines";"";"75 – 95";"25 – 225";"<2";"219,220";"";"";"";"";"";"";"";"";"";"";"";"";"";"";"";"";""
"20";"Alloy 30-44-5-3W (G-30)";"monoethanolamine";"amines";"";"85 – 95";"225 – 425";"<2";"219,220";"";"";"";"";"";"";"";"";"";"";"";"";"";"";"";"";""
"21";"Alloy 30-44-5-3W (G-30)";"monoethanolamine";"amines";"";">95";"50 – 225";"<2";"219,220";"";"";"";"";"";"";"";"";"";"";"";"";"";"";"";"";""
"22";"Alloy 30-44-5-3W (G-30)";"monoethanolamine";"amines";"";"100";"50 – 225";"<2";"219,220";"";"";"";"";"";"";"";"";"";"";"";"";"";"";"";"";""
"23";"Aluminum Alloy (3003/ 5154)";"monoethanolamine";"amines";"";"85 – 95";"275 – 325";">50";"219,220";"";"";"";"";"";"";"";"";"";"";"";"";"";"";"";"";""
"24";"Aluminum Alloy (3003/ 5154)";"monoethanolamine";"amines";"";"100";"50 – 225";"<20";"219,220";"";"";"";"";"";"";"";"";"";"";"";"";"";"";"";"";""
"25";"Aluminum Alloy (3003/ 5154)";"monoethanolamine";"amines";"";"100";"375 – 425";">50";"219,220";"";"";"";"";"";"";"";"";"";"";"";"";"";"";"";"";""
"26";"Austenitic Cr-Ni Stainless Steel (18-8; 304/ 304L/ 347)";"monoethanolamine";"amines";"";"5 – 25";"25 – 225";"<2";"219,220";"";"";"";"";"";"";"";"";"";"";"";"";"";"";"";"";""
"27";"Austenitic Cr-Ni Stainless Steel (18-8; 304/ 304L/ 347)";"monoethanolamine";"amines";"";">5";"175 – 225";"<2";"219,220";"";"";"";"";"";"";"";"";"";"";"";"";"";"";"";"";""
"28";"Austenitic Cr-Ni Stainless Steel (18-8; 304/ 304L/ 347)";"monoethanolamine";"amines";"";"35 – 45";"25 – 225";"<2";"219,220";"";"";"";"";"";"";"";"";"";"";"";"";"";"";"";"";""
"29";"Austenitic Cr-Ni Stainless Steel (18-8; 304/ 304L/ 347)";"monoethanolamine";"amines";"";"55 – 65";"25 – 225";"<2";"219,220";"";"";"";"";"";"";"";"";"";"";"";"";"";"";"";"";""
"30";"Austenitic Cr-Ni Stainless Steel (18-8; 304/ 304L/ 347)";"monoethanolamine";"amines";"";"75 – 95";"25 – 225";"<2";"219,220";"";"";"";"";"";"";"";"";"";"";"";"";"";"";"";"";""
"31";"Austenitic Cr-Ni Stainless Steel (18-8; 304/ 304L/ 347)";"monoethanolamine";"amines";"";"85 – 95";"225 – 425";"<2";"219,220";"";"";"";"";"";"";"";"";"";"";"";"";"";"";"";"";""
"32";"Austenitic Cr-Ni Stainless Steel (18-8; 304/ 304L/ 347)";"monoethanolamine";"amines";"";">95";"50 – 225";"<2";"219,220";"";"";"";"";"";"";"";"";"";"";"";"";"";"";"";"";""
"33";"Austenitic Cr-Ni Stainless Steel (18-8; 304/ 304L/ 347)";"monoethanolamine";"amines";"";"100";"50 – 225";"<2";"219,220";"";"";"";"";"";"";"";"";"";"";"";"";"";"";"";"";""
"34";"Austenitic Cr-Ni Stainless Steel (18-8; 304/ 304L/ 347)";"monoethanolamine";"amines";"";"100";"225 – 375";"<20";"219,220";"";"";"";"";"";"";"";"";"";"";"";"";"";"";"";"";""
"35";"Austenitic Cr-Ni-Mo Stainless Steel (17-12-3; 316L/ 317L)";"monoethanolamine";"amines";"";"5 – 25";"25 – 225";"<2";"219,220";"";"";"";"";"";"";"";"";"";"";"";"";"";"";"";"";""
"36";"Austenitic Cr-Ni-Mo Stainless Steel (17-12-3; 316L/ 317L)";"monoethanolamine";"amines";"";">5";"175 – 225";"<2";"219,220";"";"";"";"";"";"";"";"";"";"";"";"";"";"";"";"";""
"37";"Austenitic Cr-Ni-Mo Stainless Steel (17-12-3; 316L/ 317L)";"monoethanolamine";"amines";"";"35 – 45";"25 – 225";"<2";"219,220";"";"";"";"";"";"";"";"";"";"";"";"";"";"";"";"";""
"38";"Austenitic Cr-Ni-Mo Stainless Steel (17-12-3; 316L/ 317L)";"monoethanolamine";"amines";"";"55 – 65";"25 – 225";"<2";"219,220";"";"";"";"";"";"";"";"";"";"";"";"";"";"";"";"";""
"39";"Austenitic Cr-Ni-Mo Stainless Steel (17-12-3; 316L/ 317L)";"monoethanolamine";"amines";"";"75 – 95";"25 – 225";"<2";"219,220";"";"";"";"";"";"";"";"";"";"";"";"";"";"";"";"";""
"40";"Austenitic Cr-Ni-Mo Stainless Steel (17-12-3; 316L/ 317L)";"monoethanolamine";"amines";"";"85 – 95";"225 – 425";"<2";"219,220";"";"";"";"";"";"";"";"";"";"";"";"";"";"";"";"";""
"41";"Austenitic Cr-Ni-Mo Stainless Steel (17-12-3; 316L/ 317L)";"monoethanolamine";"amines";"";">95";"50 – 225";"<2";"219,220";"";"";"";"";"";"";"";"";"";"";"";"";"";"";"";"";""
"42";"Austenitic Cr-Ni-Mo Stainless Steel (17-12-3; 316L/ 317L)";"monoethanolamine";"amines";"";"100";"50 – 225";"<2";"219,220";"";"";"";"";"";"";"";"";"";"";"";"";"";"";"";"";""
"43";"Austenitic Cr-Ni-Mo Stainless Steel (17-12-3; 316L/ 317L)";"monoethanolamine";"amines";"";"100";"225 – 375";"<20";"219,220";"";"";"";"";"";"";"";"";"";"";"";"";"";"";"";"";""
"44";"Brass (>15Zn)";"monoethanolamine";"amines";"severe corrosion with oxygen ingress";"15 – 25";"175 – 225";">50";"219,220";"";"";"";"";"";"";"";"";"";"";"";"";"";"";"";"";""
"45";"Brass (>15Zn)";"monoethanolamine";"amines";"severe corrosion with oxygen ingress";"100";"50 – 75";">50";"219,220";"";"";"";"";"";"";"";"";"";"";"";"";"";"";"";"";""
"46";"Cast Iron, Gray/ Ductile";"monoethanolamine";"amines";"";"5 – 25";"25 – 225";"<2";"219,220";"";"";"";"";"";"";"";"";"";"";"";"";"";"";"";"";""
"47";"Cast Iron, Gray/ Ductile";"monoethanolamine";"amines";"";">5";"175 – 225";"<2";"219,220";"";"";"";"";"";"";"";"";"";"";"";"";"";"";"";"";""
"48";"Cast Iron, Gray/ Ductile";"monoethanolamine";"amines";"";"35 – 45";"25 – 225";"<2";"219,220";"";"";"";"";"";"";"";"";"";"";"";"";"";"";"";"";""
"49";"Cast Iron, Gray/ Ductile";"monoethanolamine";"amines";"";"55 – 65";"25 – 225";"<2";"219,220";"";"";"";"";"";"";"";"";"";"";"";"";"";"";"";"";""
"50";"Cast Iron, Gray/ Ductile";"monoethanolamine";"amines";"";"75 – 85";"25 – 225";"<2";"219,220";"";"";"";"";"";"";"";"";"";"";"";"";"";"";"";"";""
"";"";"";"";"";"";"";"";"";"";"";"";"";"";"";"";"";"";"";"";"";"";"";"";"";""
"";"";"";"";"";"";"";"";"";"";"";"";"";"";"";"";"";"";"";"";"";"";"";"";"";""
"Corrosion Survey Database (COR•SUR) © 2002 NACE International";"";"";"";"";"";"";"";"";"";"";"";"";"";"";"";"";"";"";"";"";"";"";"";"";""

File: data/corrosion_data/TableData - 2024-11-08T190146.587.csv
sep=;
"Title: Corrosion Survey Database (COR•SUR)";"";"";"";"";"";"";"";"";"";"";"";"";"";"";"";"";"";"";"";"";"";"";"";"";""
"Table: Tetraethylenepentamine";"";"";"";"";"";"";"";"";"";"";"";"";"";"";"";"";"";"";"";"";"";"";"";"";""
"DOWNLOAD SHOWS ONLY THE DISPLAYED DATA, UP TO 50 ROWS";"";"";"";"";"";"";"";"";"";"";"";"";"";"";"";"";"";"";"";"";"";"";"";"";""
"No.";"material or substance name";"exposure medium";"exposure medium CAS RN";"exposure medium formula";"exposure medium class";"warnings";"conc. (%)";"temp. (°F)";"corrosion rate (mil/yr)";"reference";"";"";"";"";"";"";"";"";"";"";"";"";"";"";""
"1";"Alloy 20-25-4Mo (904L)";"tetraethylenepentamine";"112-57-2";"C8H23N5";"amines";"";"100";"25 – 225";"<2";"219";"";"";"";"";"";"";"";"";"";"";"";"";"";"";""
"2";"Alloy 20-38-3-3Cu (20Cb3/ 825)";"tetraethylenepentamine";"112-57-2";"C8H23N5";"amines";"";"100";"25 – 225";"<2";"219";"";"";"";"";"";"";"";"";"";"";"";"";"";"";""
"3";"Alloy 30-44-5-3W (G-30)";"tetraethylenepentamine";"112-57-2";"C8H23N5";"amines";"";"100";"25 – 225";"<2";"219";"";"";"";"";"";"";"";"";"";"";"";"";"";"";""
"4";"Aluminum Alloy (3003/ 5154)";"tetraethylenepentamine";"112-57-2";"C8H23N5";"amines";"";"100";"25 – 125";"<2";"219";"";"";"";"";"";"";"";"";"";"";"";"";"";"";""
"5";"Austenitic Cr-Ni Stainless Steel (18-8; 304/ 304L/ 347)";"tetraethylenepentamine";"112-57-2";"C8H23N5";"amines";"";"100";"25 – 225";"<2";"219";"";"";"";"";"";"";"";"";"";"";"";"";"";"";""
"6";"Austenitic Cr-Ni-Mo Stainless Steel (17-12-3; 316L/ 317L)";"tetraethylenepentamine";"112-57-2";"C8H23N5";"amines";"";"100";"25 – 225";"<2";"219";"";"";"";"";"";"";"";"";"";"";"";"";"";"";""
"7";"Brass (>15Zn)";"tetraethylenepentamine";"112-57-2";"C8H23N5";"amines";"severe corrosion with oxygen ingress";"100";"25 – 75";">50";"219,220";"";"";"";"";"";"";"";"";"";"";"";"";"";"";""
"8";"Cast Iron, Gray/ Ductile";"tetraethylenepentamine";"112-57-2";"C8H23N5";"amines";"";"100";"25 – 175";"<2";"219";"";"";"";"";"";"";"";"";"";"";"";"";"";"";""
"9";"Copper/ Bronze/ Low Brass";"tetraethylenepentamine";"112-57-2";"C8H23N5";"amines";"severe corrosion with oxygen ingress";"100";"25 – 125";"<2";"219,220";"";"";"";"";"";"";"";"";"";"";"";"";"";"";""
"10";"Copper-Nickel";"tetraethylenepentamine";"112-57-2";"C8H23N5";"amines";"severe corrosion with oxygen ingress";"";"0";"<2";"219";"";"";"";"";"";"";"";"";"";"";"";"";"";"";""
"11";"Mo Superalloy (Ni-Cr-Fe-9Mo; 625/ 725)";"tetraethylenepentamine";"112-57-2";"C8H23N5";"amines";"";"100";"25 – 125";"<2";"219";"";"";"";"";"";"";"";"";"";"";"";"";"";"";""
"12";"Mo Superalloy (Ni-16Cr-16Mo; C276)";"tetraethylenepentamine";"112-57-2";"C8H23N5";"amines";"";"100";"25 – 125";"<2";"219";"";"";"";"";"";"";"";"";"";"";"";"";"";"";""
"13";"Mo Superalloy (Ni-20Cr-16Mo-4W; 686)";"tetraethylenepentamine";"112-57-2";"C8H23N5";"amines";"";"100";"25 – 125";"<2";"219";"";"";"";"";"";"";"";"";"";"";"";"";"";"";""
"14";"Mo Superalloy (Ni-22Cr-16Mo; C22/ 59)";"tetraethylenepentamine";"112-57-2";"C8H23N5";"amines";"";"100";"25 – 125";"<2";"219";"";"";"";"";"";"";"";"";"";"";"";"";"";"";""
"15";"Mo Superalloy (Ni-23Cr-16Mo-1Cu; C20000)";"tetraethylenepentamine";"112-57-2";"C8H23N5";"amines";"";"100";"25 – 125";"<2";"219";"";"";"";"";"";"";"";"";"";"";"";"";"";"";""
"16";"Nickel (200)";"tetraethylenepentamine";"112-57-2";"C8H23N5";"amines";"severe corrosion with oxygen ingress";"";"0";"<2";"219";"";"";"";"";"";"";"";"";"";"";"";"";"";"";""
"17";"Nickel Cast Iron (15-35Ni)";"tetraethylenepentamine";"112-57-2";"C8H23N5";"amines";"";"100";"25 – 175";"<2";"219";"";"";"";"";"";"";"";"";"";"";"";"";"";"";""
"18";"Nickel-Copper (400)";"tetraethylenepentamine";"112-57-2";"C8H23N5";"amines";"severe corrosion with oxygen ingress";"100";"25 – 125";"<2";"219,220";"";"";"";"";"";"";"";"";"";"";"";"";"";"";""
"19";"Ni-Cr-Fe Alloy (600/ 690)";"tetraethylenepentamine";"112-57-2";"C8H23N5";"amines";"";"100";"25 – 125";"<2";"219";"";"";"";"";"";"";"";"";"";"";"";"";"";"";""
"20";"Ni-Mo Alloy (Ni-30Mo; B-2)";"tetraethylenepentamine";"112-57-2";"C8H23N5";"amines";"";"100";"25 – 125";"<2";"219";"";"";"";"";"";"";"";"";"";"";"";"";"";"";""
"21";"Silicon Cast Iron (14Si)";"tetraethylenepentamine";"112-57-2";"C8H23N5";"amines";"";"100";"52 – 237";"<2";"218";"";"";"";"";"";"";"";"";"";"";"";"";"";"";""
"22";"Steels, Carbon/ Low Alloy";"tetraethylenepentamine";"112-57-2";"C8H23N5";"amines";"";"100";"25 – 175";"<2";"219";"";"";"";"";"";"";"";"";"";"";"";"";"";"";""
"23";"Superferritic Stainless Steel (26-1)";"tetraethylenepentamine";"112-57-2";"C8H23N5";"amines";"";"100";"25 – 225";"<2";"219";"";"";"";"";"";"";"";"";"";"";"";"";"";"";""
"24";"Titanium, Unalloyed";"tetraethylenepentamine";"112-57-2";"C8H23N5";"amines";"";"100";"25 – 125";"<2";"219";"";"";"";"";"";"";"";"";"";"";"";"";"";"";""
"";"";"";"";"";"";"";"";"";"";"";"";"";"";"";"";"";"";"";"";"";"";"";"";"";""
"";"";"";"";"";"";"";"";"";"";"";"";"";"";"";"";"";"";"";"";"";"";"";"";"";""
"Corrosion Survey Database (COR•SUR) © 2002 NACE International";"";"";"";"";"";"";"";"";"";"";"";"";"";"";"";"";"";"";"";"";"";"";"";"";""
