Repository: Mahyar-rajabi94/TF_SDL

File: data/corrosion_data/TableData - 2024-11-08T190151.284.csv
sep=;
"Title: Corrosion Survey Database (COR•SUR)";"";"";"";"";"";"";"";"";"";"";"";"";"";"";"";"";"";"";"";"";"";"";"";"";""
"Table: o-Toluidine";"";"";"";"";"";"";"";"";"";"";"";"";"";"";"";"";"";"";"";"";"";"";"";"";""
"DOWNLOAD SHOWS ONLY THE DISPLAYED DATA, UP TO 50 ROWS";"";"";"";"";"";"";"";"";"";"";"";"";"";"";"";"";"";"";"";"";"";"";"";"";""
"No.";"material or substance name";"exposure medium";"exposure medium synonym";"exposure medium CAS RN";"exposure medium formula";"exposure medium class";"warnings";"conc. (%)";"temp. (°F)";"corrosion rate (mil/yr)";"reference";"";"";"";"";"";"";"";"";"";"";"";"";"";""
"1";"Alloy 20-25-4Mo (904L)";"o-toluidine";"o-methylaniline";"95-53-4";"C7H9N";"amines";"";"100";"25 – 225";"<2";"219";"";"";"";"";"";"";"";"";"";"";"";"";"";""
"2";"Alloy 20-38-3-3Cu (20Cb3/ 825)";"o-toluidine";"o-methylaniline";"95-53-4";"C7H9N";"amines";"";"100";"52 – 237";"<2";"218";"";"";"";"";"";"";"";"";"";"";"";"";"";""
"3";"Alloy 30-44-5-3W (G-30)";"o-toluidine";"o-methylaniline";"95-53-4";"C7H9N";"amines";"";"100";"52 – 237";"<2";"218";"";"";"";"";"";"";"";"";"";"";"";"";"";""
"4";"Aluminum Alloy (3003/ 5154)";"o-toluidine";"o-methylaniline";"95-53-4";"C7H9N";"amines";"";"100";"52 – 102";"<2";"218";"";"";"";"";"";"";"";"";"";"";"";"";"";""
"5";"Austenitic Cr-Ni Stainless Steel (18-8; 304/ 304L/ 347)";"o-toluidine";"o-methylaniline";"95-53-4";"C7H9N";"amines";"";"100";"25 – 225";"<2";"219";"";"";"";"";"";"";"";"";"";"";"";"";"";""
"6";"Austenitic Cr-Ni-Mo Stainless Steel (17-12-3; 316L/ 317L)";"o-toluidine";"o-methylaniline";"95-53-4";"C7H9N";"amines";"";"100";"25 – 225";"<2";"219";"";"";"";"";"";"";"";"";"";"";"";"";"";""
"7";"Brass (>15Zn)";"o-toluidine";"o-methylaniline";"95-53-4";"C7H9N";"amines";"severe corrosion with oxygen ingress";"100";"25 – 225";"<2";"219,220";"";"";"";"";"";"";"";"";"";"";"";"";"";""
"8";"Cast Iron, Gray/ Ductile";"o-toluidine";"o-methylaniline";"95-53-4";"C7H9N";"amines";"";"100";"25 – 225";"<2";"219";"";"";"";"";"";"";"";"";"";"";"";"";"";""
"9";"Copper/ Bronze/ Low Brass";"o-toluidine";"o-methylaniline";"95-53-4";"C7H9N";"amines";"severe corrosion with oxygen ingress";"100";"25 – 225";"<2";"219,220";"";"";"";"";"";"";"";"";"";"";"";"";"";""
"10";"Copper-Nickel";"o-toluidine";"o-methylaniline";"95-53-4";"C7H9N";"amines";"severe corrosion with oxygen ingress";"100";"25 – 225";"<2";"219,220";"";"";"";"";"";"";"";"";"";"";"";"";"";""
"11";"Cr Stainless Steel (12Cr)";"o-toluidine";"o-methylaniline";"95-53-4";"C7H9N";"amines";"";"100";"25 – 225";"<2";"219";"";"";"";"";"";"";"";"";"";"";"";"";"";""
"12";"Cr Stainless Steel (17Cr)";"o-toluidine";"o-methylaniline";"95-53-4";"C7H9N";"amines";"";"100";"25 – 225";"<2";"219";"";"";"";"";"";"";"";"";"";"";"";"";"";""
"13";"Lead";"o-toluidine";"o-methylaniline";"95-53-4";"C7H9N";"amines";"";"100";"52 – 237";"<2";"218";"";"";"";"";"";"";"";"";"";"";"";"";"";""
"14";"Mo Superalloy (Ni-Cr-Fe-9Mo; 625/ 725)";"o-toluidine";"o-methylaniline";"95-53-4";"C7H9N";"amines";"";"100";"52 – 237";"<2";"218";"";"";"";"";"";"";"";"";"";"";"";"";"";""
"15";"Mo Superalloy (Ni-16Cr-16Mo; C276)";"o-toluidine";"o-methylaniline";"95-53-4";"C7H9N";"amines";"";"100";"52 – 237";"<2";"218";"";"";"";"";"";"";"";"";"";"";"";"";"";""
"16";"Mo Superalloy (Ni-20Cr-16Mo-4W; 686)";"o-toluidine";"o-methylaniline";"95-53-4";"C7H9N";"amines";"";"100";"52 – 237";"<2";"218";"";"";"";"";"";"";"";"";"";"";"";"";"";""
"17";"Mo Superalloy (Ni-22Cr-16Mo; C22/ 59)";"o-toluidine";"o-methylaniline";"95-53-4";"C7H9N";"amines";"";"100";"52 – 237";"<2";"218";"";"";"";"";"";"";"";"";"";"";"";"";"";""
"18";"Mo Superalloy (Ni-23Cr-16Mo-1Cu; C20000)";"o-toluidine";"o-methylaniline";"95-53-4";"C7H9N";"amines";"";"100";"52 – 237";"<2";"218";"";"";"";"";"";"";"";"";"";"";"";"";"";""
"19";"Nickel (200)";"o-toluidine";"o-methylaniline";"95-53-4";"C7H9N";"amines";"";"100";"52 – 237";"<2";"218";"";"";"";"";"";"";"";"";"";"";"";"";"";""
"20";"Nickel Cast Iron (15-35Ni)";"o-toluidine";"o-methylaniline";"95-53-4";"C7H9N";"amines";"";"100";"25 – 225";"<2";"219";"";"";"";"";"";"";"";"";"";"";"";"";"";""
"21";"Nickel-Copper (400)";"o-toluidine";"o-methylaniline";"95-53-4";"C7H9N";"amines";"";"100";"52 – 237";"<2";"218";"";"";"";"";"";"";"";"";"";"";"";"";"";""
"22";"Ni-Cr-Fe Alloy (600/ 690)";"o-toluidine";"o-methylaniline";"95-53-4";"C7H9N";"amines";"";"100";"52 – 237";"<2";"218";"";"";"";"";"";"";"";"";"";"";"";"";"";""
"23";"Ni-Mo Alloy (Ni-30Mo; B-2)";"o-toluidine";"o-methylaniline";"95-53-4";"C7H9N";"amines";"";"100";"52 – 237";"<2";"218";"";"";"";"";"";"";"";"";"";"";"";"";"";""
"24";"Silicon Cast Iron (14Si)";"o-toluidine";"o-methylaniline";"95-53-4";"C7H9N";"amines";"";"100";"52 – 237";"<2";"218";"";"";"";"";"";"";"";"";"";"";"";"";"";""
"25";"Silver";"o-toluidine";"o-methylaniline";"95-53-4";"C7H9N";"amines";"";"100";"52 – 237";"<20";"218";"";"";"";"";"";"";"";"";"";"";"";"";"";""
"26";"Steels, Carbon/ Low Alloy";"o-toluidine";"o-methylaniline";"95-53-4";"C7H9N";"amines";"";"100";"25 – 225";"<2";"219";"";"";"";"";"";"";"";"";"";"";"";"";"";""
"27";"Superferritic Stainless Steel (26-1)";"o-toluidine";"o-methylaniline";"95-53-4";"C7H9N";"amines";"";"100";"25 – 225";"<2";"219";"";"";"";"";"";"";"";"";"";"";"";"";"";""
"28";"Titanium, Unalloyed";"o-toluidine";"o-methylaniline";"95-53-4";"C7H9N";"amines";"";"100";"52 – 439";"<20";"218";"";"";"";"";"";"";"";"";"";"";"";"";"";""
"29";"Zirconium";"o-toluidine";"o-methylaniline";"95-53-4";"C7H9N";"amines";"";"100";"52 – 237";"<2";"218";"";"";"";"";"";"";"";"";"";"";"";"";"";""
"";"";"";"";"";"";"";"";"";"";"";"";"";"";"";"";"";"";"";"";"";"";"";"";"";""
"";"";"";"";"";"";"";"";"";"";"";"";"";"";"";"";"";"";"";"";"";"";"";"";"";""
"Corrosion Survey Database (COR•SUR) © 2002 NACE International";"";"";"";"";"";"";"";"";"";"";"";"";"";"";"";"";"";"";"";"";"";"";"";"";""

File: data/corrosion_data/TableData - 2024-11-08T190155.458.csv
sep=;
"Title: Corrosion Survey Database (COR•SUR)";"";"";"";"";"";"";"";"";"";"";"";"";"";"";"";"";"";"";"";"";"";"";"";"";""
"Table: Triallylamine";"";"";"";"";"";"";"";"";"";"";"";"";"";"";"";"";"";"";"";"";"";"";"";"";""
"DOWNLOAD SHOWS ONLY THE DISPLAYED DATA, UP TO 50 ROWS";"";"";"";"";"";"";"";"";"";"";"";"";"";"";"";"";"";"";"";"";"";"";"";"";""
"No.";"material or substance name";"exposure medium";"exposure medium synonym";"exposure medium CAS RN";"exposure medium formula";"exposure medium class";"conc. (%)";"temp. (°F)";"corrosion rate (mil/yr)";"reference";"";"";"";"";"";"";"";"";"";"";"";"";"";"";""
"1";"Brass (>15Zn)";"triallylamine";"N,N-diallyl-2-propen-1-amine";"102-70-5";"C9H15N";"amines";"100";"25 – 75";">50";"219";"";"";"";"";"";"";"";"";"";"";"";"";"";"";""
"2";"Cast Iron, Gray/ Ductile";"triallylamine";"N,N-diallyl-2-propen-1-amine";"102-70-5";"C9H15N";"amines";"100";"25 – 75";"<2";"219";"";"";"";"";"";"";"";"";"";"";"";"";"";"";""
"3";"Copper/ Bronze/ Low Brass";"triallylamine";"N,N-diallyl-2-propen-1-amine";"102-70-5";"C9H15N";"amines";"100";"25 – 75";">50";"219";"";"";"";"";"";"";"";"";"";"";"";"";"";"";""
"4";"Nickel Cast Iron (15-35Ni)";"triallylamine";"N,N-diallyl-2-propen-1-amine";"102-70-5";"C9H15N";"amines";"100";"25 – 75";"<2";"219";"";"";"";"";"";"";"";"";"";"";"";"";"";"";""
"5";"Steels, Carbon/ Low Alloy";"triallylamine";"N,N-diallyl-2-propen-1-amine";"102-70-5";"C9H15N";"amines";"100";"25 – 75";"<2";"219";"";"";"";"";"";"";"";"";"";"";"";"";"";"";""
"";"";"";"";"";"";"";"";"";"";"";"";"";"";"";"";"";"";"";"";"";"";"";"";"";""
"";"";"";"";"";"";"";"";"";"";"";"";"";"";"";"";"";"";"";"";"";"";"";"";"";""
"Corrosion Survey Database (COR•SUR) © 2002 NACE International";"";"";"";"";"";"";"";"";"";"";"";"";"";"";"";"";"";"";"";"";"";"";"";"";""
"";"";"";"";"";"";"";"";"";"";"";"";"";"";"";"";"";"";"";"";"";"";"";"";"";""
"";"";"";"";"";"";"";"";"";"";"";"";"";"";"";"";"";"";"";"";"";"";"";"";"";""

File: data/corrosion_data/TableData - 2024-11-08T190200.030.csv
sep=;
"Title: Corrosion Survey Database (COR•SUR)";"";"";"";"";"";"";"";"";"";"";"";"";"";"";"";"";"";"";"";"";"";"";"";"";""
"Table: Tributylamine";"";"";"";"";"";"";"";"";"";"";"";"";"";"";"";"";"";"";"";"";"";"";"";"";""
"DOWNLOAD SHOWS ONLY THE DISPLAYED DATA, UP TO 50 ROWS";"";"";"";"";"";"";"";"";"";"";"";"";"";"";"";"";"";"";"";"";"";"";"";"";""
"No.";"material or substance name";"exposure medium";"exposure medium CAS RN";"exposure medium formula";"exposure medium class";"warnings";"conc. (%)";"temp. (°F)";"corrosion rate (mil/yr)";"reference";"";"";"";"";"";"";"";"";"";"";"";"";"";"";""
"1";"Alloy 20-25-4Mo (904L)";"tributylamine";"102-82-9";"C12H27N";"amines";"";"100";"25 – 125";"<2";"219";"";"";"";"";"";"";"";"";"";"";"";"";"";"";""
"2";"Alloy 20-38-3-3Cu (20Cb3/ 825)";"tributylamine";"102-82-9";"C12H27N";"amines";"";"100";"25 – 125";"<2";"219";"";"";"";"";"";"";"";"";"";"";"";"";"";"";""
"3";"Alloy 30-44-5-3W (G-30)";"tributylamine";"102-82-9";"C12H27N";"amines";"";"100";"25 – 125";"<2";"219";"";"";"";"";"";"";"";"";"";"";"";"";"";"";""
"4";"Aluminum Alloy (3003/ 5154)";"tributylamine";"102-82-9";"C12H27N";"amines";"";"100";"25 – 75";"<2";"219";"";"";"";"";"";"";"";"";"";"";"";"";"";"";""
"5";"Austenitic Cr-Ni Stainless Steel (18-8; 304/ 304L/ 347)";"tributylamine";"102-82-9";"C12H27N";"amines";"";"100";"25 – 125";"<2";"219";"";"";"";"";"";"";"";"";"";"";"";"";"";"";""
"6";"Austenitic Cr-Ni-Mo Stainless Steel (17-12-3; 316L/ 317L)";"tributylamine";"102-82-9";"C12H27N";"amines";"";"100";"25 – 125";"<2";"219";"";"";"";"";"";"";"";"";"";"";"";"";"";"";""
"7";"Brass (>15Zn)";"tributylamine";"102-82-9";"C12H27N";"amines";"severe corrosion with oxygen ingress";"100";"25 – 75";">50";"219,220";"";"";"";"";"";"";"";"";"";"";"";"";"";"";""
"8";"Cast Iron, Gray/ Ductile";"tributylamine";"102-82-9";"C12H27N";"amines";"";"100";"25 – 125";"<2";"219";"";"";"";"";"";"";"";"";"";"";"";"";"";"";""
"9";"Copper/ Bronze/ Low Brass";"tributylamine";"102-82-9";"C12H27N";"amines";"severe corrosion with oxygen ingress";"100";"25 – 75";">50";"219,220";"";"";"";"";"";"";"";"";"";"";"";"";"";"";""
"10";"Copper-Nickel";"tributylamine";"102-82-9";"C12H27N";"amines";"severe corrosion with oxygen ingress";"100";"25 – 75";">50";"219,220";"";"";"";"";"";"";"";"";"";"";"";"";"";"";""
"11";"Cr Stainless Steel (17Cr)";"tributylamine";"102-82-9";"C12H27N";"amines";"";"100";"25 – 125";"<2";"219";"";"";"";"";"";"";"";"";"";"";"";"";"";"";""
"12";"Nickel (200)";"tributylamine";"102-82-9";"C12H27N";"amines";"severe corrosion with oxygen ingress";"";"0";"<2";"219";"";"";"";"";"";"";"";"";"";"";"";"";"";"";""
"13";"Nickel Cast Iron (15-35Ni)";"tributylamine";"102-82-9";"C12H27N";"amines";"";"100";"25 – 125";"<2";"219";"";"";"";"";"";"";"";"";"";"";"";"";"";"";""
"14";"Nickel-Copper (400)";"tributylamine";"102-82-9";"C12H27N";"amines";"severe corrosion with oxygen ingress";"";"0";"<2";"219";"";"";"";"";"";"";"";"";"";"";"";"";"";"";""
"15";"Silicon Cast Iron (14Si)";"tributylamine";"102-82-9";"C12H27N";"amines";"";"100";"52 – 145";"<2";"218";"";"";"";"";"";"";"";"";"";"";"";"";"";"";""
"16";"Silicon Cast Iron (14Si)";"tributylamine";"102-82-9";"C12H27N";"amines";"";"100";"145 – 237";"<20";"218";"";"";"";"";"";"";"";"";"";"";"";"";"";"";""
"17";"Steels, Carbon/ Low Alloy";"tributylamine";"102-82-9";"C12H27N";"amines";"";"100";"25 – 125";"<2";"219";"";"";"";"";"";"";"";"";"";"";"";"";"";"";""
"18";"Superferritic Stainless Steel (26-1)";"tributylamine";"102-82-9";"C12H27N";"amines";"";"100";"25 – 125";"<2";"219";"";"";"";"";"";"";"";"";"";"";"";"";"";"";""
"19";"Titanium, Unalloyed";"tributylamine";"102-82-9";"C12H27N";"amines";"";"100";"25 – 75";"<2";"219";"";"";"";"";"";"";"";"";"";"";"";"";"";"";""
"";"";"";"";"";"";"";"";"";"";"";"";"";"";"";"";"";"";"";"";"";"";"";"";"";""
"";"";"";"";"";"";"";"";"";"";"";"";"";"";"";"";"";"";"";"";"";"";"";"";"";""
"Corrosion Survey Database (COR•SUR) © 2002 NACE International";"";"";"";"";"";"";"";"";"";"";"";"";"";"";"";"";"";"";"";"";"";"";"";"";""

File: data/corrosion_data/TableData - 2024-11-08T190210.086.csv
sep=;
"Title: Corrosion Survey Database (COR•SUR)";"";"";"";"";"";"";"";"";"";"";"";"";"";"";"";"";"";"";"";"";"";"";"";"";""
"Table: Triethanolamine";"";"";"";"";"";"";"";"";"";"";"";"";"";"";"";"";"";"";"";"";"";"";"";"";""
"DOWNLOAD SHOWS ONLY THE DISPLAYED DATA, UP TO 50 ROWS";"";"";"";"";"";"";"";"";"";"";"";"";"";"";"";"";"";"";"";"";"";"";"";"";""
"No.";"material or substance name";"exposure medium";"exposure medium synonym";"exposure medium CAS RN";"exposure medium formula";"exposure medium class";"warnings";"conc. (%)";"temp. (°F)";"corrosion rate (mil/yr)";"reference";"";"";"";"";"";"";"";"";"";"";"";"";"";""
"1";"Alloy 20-25-4Mo (904L)";"triethanolamine";"tris(2-hydroxyethyl)amine";"102-71-6";"C6H15NO3";"amines";"";"5 – 95";"25 – 70";"<2";"219,220";"";"";"";"";"";"";"";"";"";"";"";"";"";""
"2";"Alloy 20-25-4Mo (904L)";"triethanolamine";"tris(2-hydroxyethyl)amine";"102-71-6";"C6H15NO3";"amines";"";">5";"70 – 425";"<2";"219,220";"";"";"";"";"";"";"";"";"";"";"";"";"";""
"3";"Alloy 20-38-3-3Cu (20Cb3/ 825)";"triethanolamine";"tris(2-hydroxyethyl)amine";"102-71-6";"C6H15NO3";"amines";"";"5 – 95";"25 – 70";"<2";"219,220";"";"";"";"";"";"";"";"";"";"";"";"";"";""
"4";"Alloy 20-38-3-3Cu (20Cb3/ 825)";"triethanolamine";"tris(2-hydroxyethyl)amine";"102-71-6";"C6H15NO3";"amines";"";">5";"70 – 425";"<2";"219,220";"";"";"";"";"";"";"";"";"";"";"";"";"";""
"5";"Alloy 30-44-5-3W (G-30)";"triethanolamine";"tris(2-hydroxyethyl)amine";"102-71-6";"C6H15NO3";"amines";"";"5 – 95";"25 – 70";"<2";"219,220";"";"";"";"";"";"";"";"";"";"";"";"";"";""
"6";"Alloy 30-44-5-3W (G-30)";"triethanolamine";"tris(2-hydroxyethyl)amine";"102-71-6";"C6H15NO3";"amines";"";">5";"70 – 425";"<2";"219,220";"";"";"";"";"";"";"";"";"";"";"";"";"";""
"7";"Aluminum Alloy (3003/ 5154)";"triethanolamine";"tris(2-hydroxyethyl)amine";"102-71-6";"C6H15NO3";"amines";"";"100";"70 – 125";"<2";"219,220";"";"";"";"";"";"";"";"";"";"";"";"";"";""
"8";"Austenitic Cr-Ni Stainless Steel (18-8; 304/ 304L/ 347)";"triethanolamine";"tris(2-hydroxyethyl)amine";"102-71-6";"C6H15NO3";"amines";"";"5 – 95";"25 – 70";"<2";"219,220";"";"";"";"";"";"";"";"";"";"";"";"";"";""
"9";"Austenitic Cr-Ni Stainless Steel (18-8; 304/ 304L/ 347)";"triethanolamine";"tris(2-hydroxyethyl)amine";"102-71-6";"C6H15NO3";"amines";"";">5";"70 – 425";"<2";"219,220";"";"";"";"";"";"";"";"";"";"";"";"";"";""
"10";"Austenitic Cr-Ni-Mo Stainless Steel (17-12-3; 316L/ 317L)";"triethanolamine";"tris(2-hydroxyethyl)amine";"102-71-6";"C6H15NO3";"amines";"";"5 – 95";"25 – 70";"<2";"219,220";"";"";"";"";"";"";"";"";"";"";"";"";"";""
"11";"Austenitic Cr-Ni-Mo Stainless Steel (17-12-3; 316L/ 317L)";"triethanolamine";"tris(2-hydroxyethyl)amine";"102-71-6";"C6H15NO3";"amines";"";">5";"70 – 425";"<2";"219,220";"";"";"";"";"";"";"";"";"";"";"";"";"";""
"12";"Brass (>15Zn)";"triethanolamine";"tris(2-hydroxyethyl)amine";"102-71-6";"C6H15NO3";"amines";"severe corrosion with oxygen ingress";"15 – 25";"175 – 225";">50";"219,220";"";"";"";"";"";"";"";"";"";"";"";"";"";""
"13";"Brass (>15Zn)";"triethanolamine";"tris(2-hydroxyethyl)amine";"102-71-6";"C6H15NO3";"amines";"severe corrosion with oxygen ingress";"100";"70 – 75";">50";"219,220";"";"";"";"";"";"";"";"";"";"";"";"";"";""
"14";"Cast Iron, Gray/ Ductile";"triethanolamine";"tris(2-hydroxyethyl)amine";"102-71-6";"C6H15NO3";"amines";"";"5 – 95";"25 – 70";"<2";"219,220";"";"";"";"";"";"";"";"";"";"";"";"";"";""
"15";"Cast Iron, Gray/ Ductile";"triethanolamine";"tris(2-hydroxyethyl)amine";"102-71-6";"C6H15NO3";"amines";"";">5";"70 – 425";"<2";"219,220";"";"";"";"";"";"";"";"";"";"";"";"";"";""
"16";"Copper/ Bronze/ Low Brass";"triethanolamine";"tris(2-hydroxyethyl)amine";"102-71-6";"C6H15NO3";"amines";"severe corrosion with oxygen ingress";"15 – 25";"75 – 125";"<20";"219,220";"";"";"";"";"";"";"";"";"";"";"";"";"";""
"17";"Copper/ Bronze/ Low Brass";"triethanolamine";"tris(2-hydroxyethyl)amine";"102-71-6";"C6H15NO3";"amines";"severe corrosion with oxygen ingress";"15 – 25";"175 – 225";">50";"219,220";"";"";"";"";"";"";"";"";"";"";"";"";"";""
"18";"Copper/ Bronze/ Low Brass";"triethanolamine";"tris(2-hydroxyethyl)amine";"102-71-6";"C6H15NO3";"amines";"severe corrosion with oxygen ingress";"100";"70 – 125";"<2";"219,220";"";"";"";"";"";"";"";"";"";"";"";"";"";""
"19";"Copper-Nickel";"triethanolamine";"tris(2-hydroxyethyl)amine";"102-71-6";"C6H15NO3";"amines";"severe corrosion with oxygen ingress";"";"0";"<2";"219";"";"";"";"";"";"";"";"";"";"";"";"";"";""
"20";"Cr Stainless Steel (12Cr)";"triethanolamine";"tris(2-hydroxyethyl)amine";"102-71-6";"C6H15NO3";"amines";"";"5 – 25";"25 – 425";"<2";"219,220";"";"";"";"";"";"";"";"";"";"";"";"";"";""
"21";"Cr Stainless Steel (12Cr)";"triethanolamine";"tris(2-hydroxyethyl)amine";"102-71-6";"C6H15NO3";"amines";"";">5";"375 – 425";"<2";"219,220";"";"";"";"";"";"";"";"";"";"";"";"";"";""
"22";"Cr Stainless Steel (12Cr)";"triethanolamine";"tris(2-hydroxyethyl)amine";"102-71-6";"C6H15NO3";"amines";"";"35 – 45";"25 – 375";"<2";"219,220";"";"";"";"";"";"";"";"";"";"";"";"";"";""
"23";"Cr Stainless Steel (12Cr)";"triethanolamine";"tris(2-hydroxyethyl)amine";"102-71-6";"C6H15NO3";"amines";"";"55 – 65";"25 – 375";"<2";"219,220";"";"";"";"";"";"";"";"";"";"";"";"";"";""
"24";"Cr Stainless Steel (12Cr)";"triethanolamine";"tris(2-hydroxyethyl)amine";"102-71-6";"C6H15NO3";"amines";"";"75 – 85";"25 – 375";"<2";"219,220";"";"";"";"";"";"";"";"";"";"";"";"";"";""
"25";"Cr Stainless Steel (12Cr)";"triethanolamine";"tris(2-hydroxyethyl)amine";"102-71-6";"C6H15NO3";"amines";"";"100";"70 – 425";"<2";"219,220";"";"";"";"";"";"";"";"";"";"";"";"";"";""
"26";"Cr Stainless Steel (17Cr)";"triethanolamine";"tris(2-hydroxyethyl)amine";"102-71-6";"C6H15NO3";"amines";"";"5 – 25";"25 – 425";"<2";"219,220";"";"";"";"";"";"";"";"";"";"";"";"";"";""
"27";"Cr Stainless Steel (17Cr)";"triethanolamine";"tris(2-hydroxyethyl)amine";"102-71-6";"C6H15NO3";"amines";"";">5";"375 – 425";"<2";"219,220";"";"";"";"";"";"";"";"";"";"";"";"";"";""
"28";"Cr Stainless Steel (17Cr)";"triethanolamine";"tris(2-hydroxyethyl)amine";"102-71-6";"C6H15NO3";"amines";"";"35 – 45";"25 – 375";"<2";"219,220";"";"";"";"";"";"";"";"";"";"";"";"";"";""
"29";"Cr Stainless Steel (17Cr)";"triethanolamine";"tris(2-hydroxyethyl)amine";"102-71-6";"C6H15NO3";"amines";"";"55 – 65";"25 – 375";"<2";"219,220";"";"";"";"";"";"";"";"";"";"";"";"";"";""
"30";"Cr Stainless Steel (17Cr)";"triethanolamine";"tris(2-hydroxyethyl)amine";"102-71-6";"C6H15NO3";"amines";"";"75 – 85";"25 – 375";"<2";"219,220";"";"";"";"";"";"";"";"";"";"";"";"";"";""
"31";"Cr Stainless Steel (17Cr)";"triethanolamine";"tris(2-hydroxyethyl)amine";"102-71-6";"C6H15NO3";"amines";"";"100";"70 – 425";"<2";"219,220";"";"";"";"";"";"";"";"";"";"";"";"";"";""
"32";"Gold/ Platinum";"triethanolamine";"tris(2-hydroxyethyl)amine";"102-71-6";"C6H15NO3";"amines";"";"5 – 95";"25 – 70";"<2";"219,220";"";"";"";"";"";"";"";"";"";"";"";"";"";""
"33";"Gold/ Platinum";"triethanolamine";"tris(2-hydroxyethyl)amine";"102-71-6";"C6H15NO3";"amines";"";">5";"70 – 425";"<2";"219,220";"";"";"";"";"";"";"";"";"";"";"";"";"";""
"34";"Lead";"triethanolamine";"tris(2-hydroxyethyl)amine";"102-71-6";"C6H15NO3";"amines";"";"100";"70 – 75";"<20";"219,220";"";"";"";"";"";"";"";"";"";"";"";"";"";""
"35";"Mo Superalloy (Ni-Cr-Fe-9Mo; 625/ 725)";"triethanolamine";"tris(2-hydroxyethyl)amine";"102-71-6";"C6H15NO3";"amines";"";"5 – 95";"25 – 70";"<2";"219,220";"";"";"";"";"";"";"";"";"";"";"";"";"";""
"36";"Mo Superalloy (Ni-Cr-Fe-9Mo; 625/ 725)";"triethanolamine";"tris(2-hydroxyethyl)amine";"102-71-6";"C6H15NO3";"amines";"";">5";"70 – 75";"<2";"219,220";"";"";"";"";"";"";"";"";"";"";"";"";"";""
"37";"Mo Superalloy (Ni-16Cr-16Mo; C276)";"triethanolamine";"tris(2-hydroxyethyl)amine";"102-71-6";"C6H15NO3";"amines";"";"5 – 95";"25 – 70";"<2";"219,220";"";"";"";"";"";"";"";"";"";"";"";"";"";""
"38";"Mo Superalloy (Ni-16Cr-16Mo; C276)";"triethanolamine";"tris(2-hydroxyethyl)amine";"102-71-6";"C6H15NO3";"amines";"";">5";"70 – 75";"<2";"219,220";"";"";"";"";"";"";"";"";"";"";"";"";"";""
"39";"Mo Superalloy (Ni-20Cr-16Mo-4W; 686)";"triethanolamine";"tris(2-hydroxyethyl)amine";"102-71-6";"C6H15NO3";"amines";"";"5 – 95";"25 – 70";"<2";"219,220";"";"";"";"";"";"";"";"";"";"";"";"";"";""
"40";"Mo Superalloy (Ni-20Cr-16Mo-4W; 686)";"triethanolamine";"tris(2-hydroxyethyl)amine";"102-71-6";"C6H15NO3";"amines";"";">5";"70 – 75";"<2";"219,220";"";"";"";"";"";"";"";"";"";"";"";"";"";""
"41";"Mo Superalloy (Ni-22Cr-16Mo; C22/ 59)";"triethanolamine";"tris(2-hydroxyethyl)amine";"102-71-6";"C6H15NO3";"amines";"";"5 – 95";"25 – 70";"<2";"219,220";"";"";"";"";"";"";"";"";"";"";"";"";"";""
"42";"Mo Superalloy (Ni-22Cr-16Mo; C22/ 59)";"triethanolamine";"tris(2-hydroxyethyl)amine";"102-71-6";"C6H15NO3";"amines";"";">5";"70 – 75";"<2";"219,220";"";"";"";"";"";"";"";"";"";"";"";"";"";""
"43";"Mo Superalloy (Ni-23Cr-16Mo-1Cu; C20000)";"triethanolamine";"tris(2-hydroxyethyl)amine";"102-71-6";"C6H15NO3";"amines";"";"5 – 95";"25 – 70";"<2";"219,220";"";"";"";"";"";"";"";"";"";"";"";"";"";""
"44";"Mo Superalloy (Ni-23Cr-16Mo-1Cu; C20000)";"triethanolamine";"tris(2-hydroxyethyl)amine";"102-71-6";"C6H15NO3";"amines";"";">5";"70 – 75";"<2";"219,220";"";"";"";"";"";"";"";"";"";"";"";"";"";""
"45";"Nickel (200)";"triethanolamine";"tris(2-hydroxyethyl)amine";"102-71-6";"C6H15NO3";"amines";"severe corrosion with oxygen ingress";"100";"70 – 75";"<2";"219,220";"";"";"";"";"";"";"";"";"";"";"";"";"";""
"46";"Nickel Cast Iron (15-35Ni)";"triethanolamine";"tris(2-hydroxyethyl)amine";"102-71-6";"C6H15NO3";"amines";"";"5 – 95";"25 – 70";"<2";"219,220";"";"";"";"";"";"";"";"";"";"";"";"";"";""
"47";"Nickel Cast Iron (15-35Ni)";"triethanolamine";"tris(2-hydroxyethyl)amine";"102-71-6";"C6H15NO3";"amines";"";">5";"70 – 425";"<2";"219,220";"";"";"";"";"";"";"";"";"";"";"";"";"";""
"48";"Nickel-Copper (400)";"triethanolamine";"tris(2-hydroxyethyl)amine";"102-71-6";"C6H15NO3";"amines";"severe corrosion with oxygen ingress";"";"0";"<2";"219";"";"";"";"";"";"";"";"";"";"";"";"";"";""
"49";"Ni-Cr-Fe Alloy (600/ 690)";"triethanolamine";"tris(2-hydroxyethyl)amine";"102-71-6";"C6H15NO3";"amines";"";"100";"70 – 125";"<2";"219,220";"";"";"";"";"";"";"";"";"";"";"";"";"";""
"50";"Ni-Mo Alloy (Ni-30Mo; B-2)";"triethanolamine";"tris(2-hydroxyethyl)amine";"102-71-6";"C6H15NO3";"amines";"";"5 – 95";"25 – 70";"<2";"219,220";"";"";"";"";"";"";"";"";"";"";"";"";"";""
"";"";"";"";"";"";"";"";"";"";"";"";"";"";"";"";"";"";"";"";"";"";"";"";"";""
"";"";"";"";"";"";"";"";"";"";"";"";"";"";"";"";"";"";"";"";"";"";"";"";"";""
"Corrosion Survey Database (COR•SUR) © 2002 NACE International";"";"";"";"";"";"";"";"";"";"";"";"";"";"";"";"";"";"";"";"";"";"";"";"";""

File: data/corrosion_data/TableData - 2024-11-08T190229.817.csv
sep=;
"Title: Corrosion Survey Database (COR•SUR)";"";"";"";"";"";"";"";"";"";"";"";"";"";"";"";"";"";"";"";"";"";"";"";"";""
"Table: Triethylamine";"";"";"";"";"";"";"";"";"";"";"";"";"";"";"";"";"";"";"";"";"";"";"";"";""
"DOWNLOAD SHOWS ONLY THE DISPLAYED DATA, UP TO 50 ROWS";"";"";"";"";"";"";"";"";"";"";"";"";"";"";"";"";"";"";"";"";"";"";"";"";""
"No.";"material or substance name";"exposure medium";"exposure medium CAS RN";"exposure medium formula";"exposure medium class";"warnings";"conc. (%)";"temp. (°F)";"corrosion rate (mil/yr)";"reference";"";"";"";"";"";"";"";"";"";"";"";"";"";"";""
"1";"Alloy 20-25-4Mo (904L)";"triethylamine";"121-44-8";"C6H15N";"amines";"";"5 – 15";"25 – 225";"<2";"219";"";"";"";"";"";"";"";"";"";"";"";"";"";"";""
"2";"Alloy 20-25-4Mo (904L)";"triethylamine";"121-44-8";"C6H15N";"amines";"";">5";"175 – 225";"<2";"219";"";"";"";"";"";"";"";"";"";"";"";"";"";"";""
"3";"Alloy 20-25-4Mo (904L)";"triethylamine";"121-44-8";"C6H15N";"amines";"";"55 – 65";"25 – 175";"<2";"219";"";"";"";"";"";"";"";"";"";"";"";"";"";"";""
"4";"Alloy 20-25-4Mo (904L)";"triethylamine";"121-44-8";"C6H15N";"amines";"";"100";"25 – 225";"<2";"219";"";"";"";"";"";"";"";"";"";"";"";"";"";"";""
"5";"Alloy 20-38-3-3Cu (20Cb3/ 825)";"triethylamine";"121-44-8";"C6H15N";"amines";"";"5 – 15";"25 – 225";"<2";"219";"";"";"";"";"";"";"";"";"";"";"";"";"";"";""
"6";"Alloy 20-38-3-3Cu (20Cb3/ 825)";"triethylamine";"121-44-8";"C6H15N";"amines";"";"55 – 65";"25 – 225";"<2";"219";"";"";"";"";"";"";"";"";"";"";"";"";"";"";""
"7";"Alloy 20-38-3-3Cu (20Cb3/ 825)";"triethylamine";"121-44-8";"C6H15N";"amines";"";"100";"25 – 225";"<2";"219";"";"";"";"";"";"";"";"";"";"";"";"";"";"";""
"8";"Alloy 30-44-5-3W (G-30)";"triethylamine";"121-44-8";"C6H15N";"amines";"";"5 – 15";"25 – 225";"<2";"219";"";"";"";"";"";"";"";"";"";"";"";"";"";"";""
"9";"Alloy 30-44-5-3W (G-30)";"triethylamine";"121-44-8";"C6H15N";"amines";"";"55 – 65";"25 – 225";"<2";"219";"";"";"";"";"";"";"";"";"";"";"";"";"";"";""
"10";"Alloy 30-44-5-3W (G-30)";"triethylamine";"121-44-8";"C6H15N";"amines";"";"100";"25 – 225";"<2";"219";"";"";"";"";"";"";"";"";"";"";"";"";"";"";""
"11";"Aluminum Alloy (3003/ 5154)";"triethylamine";"121-44-8";"C6H15N";"amines";"";"100";"25 – 75";"<2";"219";"";"";"";"";"";"";"";"";"";"";"";"";"";"";""
"12";"Austenitic Cr-Ni Stainless Steel (18-8; 304/ 304L/ 347)";"triethylamine";"121-44-8";"C6H15N";"amines";"";"5 – 15";"25 – 225";"<2";"219";"";"";"";"";"";"";"";"";"";"";"";"";"";"";""
"13";"Austenitic Cr-Ni Stainless Steel (18-8; 304/ 304L/ 347)";"triethylamine";"121-44-8";"C6H15N";"amines";"";">5";"175 – 225";"<2";"219";"";"";"";"";"";"";"";"";"";"";"";"";"";"";""
"14";"Austenitic Cr-Ni Stainless Steel (18-8; 304/ 304L/ 347)";"triethylamine";"121-44-8";"C6H15N";"amines";"";"55 – 65";"25 – 175";"<2";"219";"";"";"";"";"";"";"";"";"";"";"";"";"";"";""
"15";"Austenitic Cr-Ni Stainless Steel (18-8; 304/ 304L/ 347)";"triethylamine";"121-44-8";"C6H15N";"amines";"";"100";"25 – 225";"<2";"219";"";"";"";"";"";"";"";"";"";"";"";"";"";"";""
"16";"Austenitic Cr-Ni-Mo Stainless Steel (17-12-3; 316L/ 317L)";"triethylamine";"121-44-8";"C6H15N";"amines";"";"5 – 15";"25 – 225";"<2";"219";"";"";"";"";"";"";"";"";"";"";"";"";"";"";""
"17";"Austenitic Cr-Ni-Mo Stainless Steel (17-12-3; 316L/ 317L)";"triethylamine";"121-44-8";"C6H15N";"amines";"";">5";"175 – 225";"<2";"219";"";"";"";"";"";"";"";"";"";"";"";"";"";"";""
"18";"Austenitic Cr-Ni-Mo Stainless Steel (17-12-3; 316L/ 317L)";"triethylamine";"121-44-8";"C6H15N";"amines";"";"55 – 65";"25 – 175";"<2";"219";"";"";"";"";"";"";"";"";"";"";"";"";"";"";""
"19";"Austenitic Cr-Ni-Mo Stainless Steel (17-12-3; 316L/ 317L)";"triethylamine";"121-44-8";"C6H15N";"amines";"";"100";"25 – 225";"<2";"219";"";"";"";"";"";"";"";"";"";"";"";"";"";"";""
"20";"Brass (>15Zn)";"triethylamine";"121-44-8";"C6H15N";"amines";"severe corrosion with oxygen ingress";"100";"25 – 75";">50";"219,220";"";"";"";"";"";"";"";"";"";"";"";"";"";"";""
"21";"Cast Iron, Gray/ Ductile";"triethylamine";"121-44-8";"C6H15N";"amines";"";"5 – 15";"25 – 225";"<2";"219";"";"";"";"";"";"";"";"";"";"";"";"";"";"";""
"22";"Cast Iron, Gray/ Ductile";"triethylamine";"121-44-8";"C6H15N";"amines";"";">5";"175 – 225";"<2";"219";"";"";"";"";"";"";"";"";"";"";"";"";"";"";""
"23";"Cast Iron, Gray/ Ductile";"triethylamine";"121-44-8";"C6H15N";"amines";"";"55 – 65";"25 – 175";"<2";"219";"";"";"";"";"";"";"";"";"";"";"";"";"";"";""
"24";"Copper/ Bronze/ Low Brass";"triethylamine";"121-44-8";"C6H15N";"amines";"severe corrosion with oxygen ingress";"100";"25 – 75";">50";"219,220";"";"";"";"";"";"";"";"";"";"";"";"";"";"";""
"25";"Copper-Nickel";"triethylamine";"121-44-8";"C6H15N";"amines";"severe corrosion with oxygen ingress";"100";"25 – 75";">50";"219,220";"";"";"";"";"";"";"";"";"";"";"";"";"";"";""
"26";"Cr Stainless Steel (12Cr)";"triethylamine";"121-44-8";"C6H15N";"amines";"";"5 – 25";"25 – 225";"<2";"219";"";"";"";"";"";"";"";"";"";"";"";"";"";"";""
"27";"Cr Stainless Steel (12Cr)";"triethylamine";"121-44-8";"C6H15N";"amines";"";">5";"175 – 225";"<2";"219";"";"";"";"";"";"";"";"";"";"";"";"";"";"";""
"28";"Cr Stainless Steel (12Cr)";"triethylamine";"121-44-8";"C6H15N";"amines";"";"35 – 45";"25 – 175";"<2";"219";"";"";"";"";"";"";"";"";"";"";"";"";"";"";""
"29";"Cr Stainless Steel (12Cr)";"triethylamine";"121-44-8";"C6H15N";"amines";"";"55 – 65";"25 – 175";"<2";"219";"";"";"";"";"";"";"";"";"";"";"";"";"";"";""
"30";"Cr Stainless Steel (12Cr)";"triethylamine";"121-44-8";"C6H15N";"amines";"";"75 – 85";"25 – 175";"<2";"219";"";"";"";"";"";"";"";"";"";"";"";"";"";"";""
"31";"Cr Stainless Steel (12Cr)";"triethylamine";"121-44-8";"C6H15N";"amines";"";"100";"25 – 225";"<2";"219";"";"";"";"";"";"";"";"";"";"";"";"";"";"";""
"32";"Cr Stainless Steel (17Cr)";"triethylamine";"121-44-8";"C6H15N";"amines";"";"5 – 25";"25 – 225";"<2";"219";"";"";"";"";"";"";"";"";"";"";"";"";"";"";""
"33";"Cr Stainless Steel (17Cr)";"triethylamine";"121-44-8";"C6H15N";"amines";"";">5";"175 – 225";"<2";"219";"";"";"";"";"";"";"";"";"";"";"";"";"";"";""
"34";"Cr Stainless Steel (17Cr)";"triethylamine";"121-44-8";"C6H15N";"amines";"";"35 – 45";"25 – 175";"<2";"219";"";"";"";"";"";"";"";"";"";"";"";"";"";"";""
"35";"Cr Stainless Steel (17Cr)";"triethylamine";"121-44-8";"C6H15N";"amines";"";"55 – 65";"25 – 175";"<2";"219";"";"";"";"";"";"";"";"";"";"";"";"";"";"";""
"36";"Cr Stainless Steel (17Cr)";"triethylamine";"121-44-8";"C6H15N";"amines";"";"75 – 85";"25 – 175";"<2";"219";"";"";"";"";"";"";"";"";"";"";"";"";"";"";""
"37";"Cr Stainless Steel (17Cr)";"triethylamine";"121-44-8";"C6H15N";"amines";"";"100";"25 – 225";"<2";"219";"";"";"";"";"";"";"";"";"";"";"";"";"";"";""
"38";"Mo Superalloy (Ni-Cr-Fe-9Mo; 625/ 725)";"triethylamine";"121-44-8";"C6H15N";"amines";"";"100";"25 – 125";"<2";"219";"";"";"";"";"";"";"";"";"";"";"";"";"";"";""
"39";"Mo Superalloy (Ni-16Cr-16Mo; C276)";"triethylamine";"121-44-8";"C6H15N";"amines";"";"100";"25 – 125";"<2";"219";"";"";"";"";"";"";"";"";"";"";"";"";"";"";""
"40";"Mo Superalloy (Ni-20Cr-16Mo-4W; 686)";"triethylamine";"121-44-8";"C6H15N";"amines";"";"100";"25 – 125";"<2";"219";"";"";"";"";"";"";"";"";"";"";"";"";"";"";""
"41";"Mo Superalloy (Ni-22Cr-16Mo; C22/ 59)";"triethylamine";"121-44-8";"C6H15N";"amines";"";"100";"25 – 125";"<2";"219";"";"";"";"";"";"";"";"";"";"";"";"";"";"";""
"42";"Mo Superalloy (Ni-23Cr-16Mo-1Cu; C20000)";"triethylamine";"121-44-8";"C6H15N";"amines";"";"100";"25 – 125";"<2";"219";"";"";"";"";"";"";"";"";"";"";"";"";"";"";""
"43";"Nickel (200)";"triethylamine";"121-44-8";"C6H15N";"amines";"severe corrosion with oxygen ingress";"";"0";"<2";"219";"";"";"";"";"";"";"";"";"";"";"";"";"";"";""
"44";"Nickel Cast Iron (15-35Ni)";"triethylamine";"121-44-8";"C6H15N";"amines";"";">5";"175 – 225";"<2";"219";"";"";"";"";"";"";"";"";"";"";"";"";"";"";""
"45";"Nickel Cast Iron (15-35Ni)";"triethylamine";"121-44-8";"C6H15N";"amines";"";"15 – 35";"25 – 175";"<2";"219";"";"";"";"";"";"";"";"";"";"";"";"";"";"";""
"46";"Nickel Cast Iron (15-35Ni)";"triethylamine";"121-44-8";"C6H15N";"amines";"";"55 – 65";"25 – 175";"<2";"219";"";"";"";"";"";"";"";"";"";"";"";"";"";"";""
"47";"Nickel Cast Iron (15-35Ni)";"triethylamine";"121-44-8";"C6H15N";"amines";"";"100";"25 – 225";"<2";"219";"";"";"";"";"";"";"";"";"";"";"";"";"";"";""
"48";"Nickel-Copper (400)";"triethylamine";"121-44-8";"C6H15N";"amines";"severe corrosion with oxygen ingress";"";"0";"<2";"219";"";"";"";"";"";"";"";"";"";"";"";"";"";"";""
"49";"Ni-Cr-Fe Alloy (600/ 690)";"triethylamine";"121-44-8";"C6H15N";"amines";"";"100";"25 – 125";"<2";"219";"";"";"";"";"";"";"";"";"";"";"";"";"";"";""
"50";"Ni-Mo Alloy (Ni-30Mo; B-2)";"triethylamine";"121-44-8";"C6H15N";"amines";"";"100";"25 – 125";"<2";"219";"";"";"";"";"";"";"";"";"";"";"";"";"";"";""
"";"";"";"";"";"";"";"";"";"";"";"";"";"";"";"";"";"";"";"";"";"";"";"";"";""
"";"";"";"";"";"";"";"";"";"";"";"";"";"";"";"";"";"";"";"";"";"";"";"";"";""
"Corrosion Survey Database (COR•SUR) © 2002 NACE International";"";"";"";"";"";"";"";"";"";"";"";"";"";"";"";"";"";"";"";"";"";"";"";"";""

File: data/corrosion_data/TableData - 2024-11-08T190235.136.csv
sep=;
"Title: Corrosion Survey Database (COR•SUR)";"";"";"";"";"";"";"";"";"";"";"";"";"";"";"";"";"";"";"";"";"";"";"";"";""
"Table: Triethylenetetramine";"";"";"";"";"";"";"";"";"";"";"";"";"";"";"";"";"";"";"";"";"";"";"";"";""
"DOWNLOAD SHOWS ONLY THE DISPLAYED DATA, UP TO 50 ROWS";"";"";"";"";"";"";"";"";"";"";"";"";"";"";"";"";"";"";"";"";"";"";"";"";""
"No.";"material or substance name";"exposure medium";"exposure medium synonym";"exposure medium CAS RN";"exposure medium formula";"exposure medium class";"conc. (%)";"temp. (°F)";"corrosion rate (mil/yr)";"reference";"";"";"";"";"";"";"";"";"";"";"";"";"";"";""
"1";"Alloy 20-25-4Mo (904L)";"triethylenetetramine";"N,N'-bis(2-aminoethyl)-1,2-ethanediamine";"112-24-3";"C6H18N4";"amines";"100";"25 – 125";"<2";"219";"";"";"";"";"";"";"";"";"";"";"";"";"";"";""
"2";"Alloy 20-38-3-3Cu (20Cb3/ 825)";"triethylenetetramine";"N,N'-bis(2-aminoethyl)-1,2-ethanediamine";"112-24-3";"C6H18N4";"amines";"100";"25 – 125";"<2";"219";"";"";"";"";"";"";"";"";"";"";"";"";"";"";""
"3";"Alloy 30-44-5-3W (G-30)";"triethylenetetramine";"N,N'-bis(2-aminoethyl)-1,2-ethanediamine";"112-24-3";"C6H18N4";"amines";"100";"25 – 125";"<2";"219";"";"";"";"";"";"";"";"";"";"";"";"";"";"";""
"4";"Aluminum Alloy (3003/ 5154)";"triethylenetetramine";"N,N'-bis(2-aminoethyl)-1,2-ethanediamine";"112-24-3";"C6H18N4";"amines";"100";"25 – 125";"<2";"219";"";"";"";"";"";"";"";"";"";"";"";"";"";"";""
"5";"Austenitic Cr-Ni Stainless Steel (18-8; 304/ 304L/ 347)";"triethylenetetramine";"N,N'-bis(2-aminoethyl)-1,2-ethanediamine";"112-24-3";"C6H18N4";"amines";"100";"25 – 125";"<2";"219";"";"";"";"";"";"";"";"";"";"";"";"";"";"";""
"6";"Austenitic Cr-Ni-Mo Stainless Steel (17-12-3; 316L/ 317L)";"triethylenetetramine";"N,N'-bis(2-aminoethyl)-1,2-ethanediamine";"112-24-3";"C6H18N4";"amines";"100";"25 – 125";"<2";"219";"";"";"";"";"";"";"";"";"";"";"";"";"";"";""
"7";"Cast Iron, Gray/ Ductile";"triethylenetetramine";"N,N'-bis(2-aminoethyl)-1,2-ethanediamine";"112-24-3";"C6H18N4";"amines";"100";"25 – 125";"<2";"219";"";"";"";"";"";"";"";"";"";"";"";"";"";"";""
"8";"Cr Stainless Steel (17Cr)";"triethylenetetramine";"N,N'-bis(2-aminoethyl)-1,2-ethanediamine";"112-24-3";"C6H18N4";"amines";"100";"25 – 125";"<2";"219";"";"";"";"";"";"";"";"";"";"";"";"";"";"";""
"9";"Mo Superalloy (Ni-Cr-Fe-9Mo; 625/ 725)";"triethylenetetramine";"N,N'-bis(2-aminoethyl)-1,2-ethanediamine";"112-24-3";"C6H18N4";"amines";"100";"25 – 125";"<2";"219";"";"";"";"";"";"";"";"";"";"";"";"";"";"";""
"10";"Mo Superalloy (Ni-16Cr-16Mo; C276)";"triethylenetetramine";"N,N'-bis(2-aminoethyl)-1,2-ethanediamine";"112-24-3";"C6H18N4";"amines";"100";"25 – 125";"<2";"219";"";"";"";"";"";"";"";"";"";"";"";"";"";"";""
"11";"Mo Superalloy (Ni-20Cr-16Mo-4W; 686)";"triethylenetetramine";"N,N'-bis(2-aminoethyl)-1,2-ethanediamine";"112-24-3";"C6H18N4";"amines";"100";"25 – 125";"<2";"219";"";"";"";"";"";"";"";"";"";"";"";"";"";"";""
"12";"Mo Superalloy (Ni-22Cr-16Mo; C22/ 59)";"triethylenetetramine";"N,N'-bis(2-aminoethyl)-1,2-ethanediamine";"112-24-3";"C6H18N4";"amines";"100";"25 – 125";"<2";"219";"";"";"";"";"";"";"";"";"";"";"";"";"";"";""
"13";"Mo Superalloy (Ni-23Cr-16Mo-1Cu; C20000)";"triethylenetetramine";"N,N'-bis(2-aminoethyl)-1,2-ethanediamine";"112-24-3";"C6H18N4";"amines";"100";"25 – 125";"<2";"219";"";"";"";"";"";"";"";"";"";"";"";"";"";"";""
"14";"Nickel Cast Iron (15-35Ni)";"triethylenetetramine";"N,N'-bis(2-aminoethyl)-1,2-ethanediamine";"112-24-3";"C6H18N4";"amines";"100";"25 – 125";"<2";"219";"";"";"";"";"";"";"";"";"";"";"";"";"";"";""
"15";"Ni-Cr-Fe Alloy (600/ 690)";"triethylenetetramine";"N,N'-bis(2-aminoethyl)-1,2-ethanediamine";"112-24-3";"C6H18N4";"amines";"100";"25 – 125";"<2";"219";"";"";"";"";"";"";"";"";"";"";"";"";"";"";""
"16";"Ni-Mo Alloy (Ni-30Mo; B-2)";"triethylenetetramine";"N,N'-bis(2-aminoethyl)-1,2-ethanediamine";"112-24-3";"C6H18N4";"amines";"100";"25 – 125";"<2";"219";"";"";"";"";"";"";"";"";"";"";"";"";"";"";""
"17";"Silicon Cast Iron (14Si)";"triethylenetetramine";"N,N'-bis(2-aminoethyl)-1,2-ethanediamine";"112-24-3";"C6H18N4";"amines";"100";"52 – 147";"<2";"218";"";"";"";"";"";"";"";"";"";"";"";"";"";"";""
"18";"Steels, Carbon/ Low Alloy";"triethylenetetramine";"N,N'-bis(2-aminoethyl)-1,2-ethanediamine";"112-24-3";"C6H18N4";"amines";"100";"25 – 125";"<2";"219";"";"";"";"";"";"";"";"";"";"";"";"";"";"";""
"19";"Superferritic Stainless Steel (26-1)";"triethylenetetramine";"N,N'-bis(2-aminoethyl)-1,2-ethanediamine";"112-24-3";"C6H18N4";"amines";"100";"25 – 125";"<2";"219";"";"";"";"";"";"";"";"";"";"";"";"";"";"";""
"20";"Titanium, Unalloyed";"triethylenetetramine";"N,N'-bis(2-aminoethyl)-1,2-ethanediamine";"112-24-3";"C6H18N4";"amines";"100";"25 – 125";"<2";"219";"";"";"";"";"";"";"";"";"";"";"";"";"";"";""
"";"";"";"";"";"";"";"";"";"";"";"";"";"";"";"";"";"";"";"";"";"";"";"";"";""
"";"";"";"";"";"";"";"";"";"";"";"";"";"";"";"";"";"";"";"";"";"";"";"";"";""
"Corrosion Survey Database (COR•SUR) © 2002 NACE International";"";"";"";"";"";"";"";"";"";"";"";"";"";"";"";"";"";"";"";"";"";"";"";"";""
