Repository: Mahyar-rajabi94/TF_SDL

File: data/corrosion_data/TableData - 2024-11-08T190245.545.csv
sep=;
"Title: Corrosion Survey Database (COR•SUR)";"";"";"";"";"";"";"";"";"";"";"";"";"";"";"";"";"";"";"";"";"";"";"";"";""
"Table: Trimethylamine";"";"";"";"";"";"";"";"";"";"";"";"";"";"";"";"";"";"";"";"";"";"";"";"";""
"DOWNLOAD SHOWS ONLY THE DISPLAYED DATA, UP TO 50 ROWS";"";"";"";"";"";"";"";"";"";"";"";"";"";"";"";"";"";"";"";"";"";"";"";"";""
"No.";"material or substance name";"exposure medium";"exposure medium synonym";"exposure medium CAS RN";"exposure medium formula";"exposure medium class";"warnings";"conc. (%)";"temp. (°F)";"corrosion rate (mil/yr)";"reference";"";"";"";"";"";"";"";"";"";"";"";"";"";""
"1";"Alloy 20-25-4Mo (904L)";"trimethylamine";"methanamine, N,N-dimethyl-";"75-50-3";"C3H9N";"amines";"";"5 – 45";"25 – 225";"<2";"217,219";"";"";"";"";"";"";"";"";"";"";"";"";"";""
"2";"Alloy 20-25-4Mo (904L)";"trimethylamine";"methanamine, N,N-dimethyl-";"75-50-3";"C3H9N";"amines";"";"100";"25 – 225";"<2";"217,219";"";"";"";"";"";"";"";"";"";"";"";"";"";""
"3";"Alloy 20-38-3-3Cu (20Cb3/ 825)";"trimethylamine";"methanamine, N,N-dimethyl-";"75-50-3";"C3H9N";"amines";"";"5 – 45";"25 – 225";"<2";"217,219";"";"";"";"";"";"";"";"";"";"";"";"";"";""
"4";"Alloy 20-38-3-3Cu (20Cb3/ 825)";"trimethylamine";"methanamine, N,N-dimethyl-";"75-50-3";"C3H9N";"amines";"";"100";"25 – 225";"<2";"217,219";"";"";"";"";"";"";"";"";"";"";"";"";"";""
"5";"Alloy 30-44-5-3W (G-30)";"trimethylamine";"methanamine, N,N-dimethyl-";"75-50-3";"C3H9N";"amines";"";"5 – 45";"25 – 225";"<2";"217,219";"";"";"";"";"";"";"";"";"";"";"";"";"";""
"6";"Alloy 30-44-5-3W (G-30)";"trimethylamine";"methanamine, N,N-dimethyl-";"75-50-3";"C3H9N";"amines";"";"100";"25 – 225";"<2";"217,219";"";"";"";"";"";"";"";"";"";"";"";"";"";""
"7";"Aluminum Alloy (3003/ 5154)";"trimethylamine";"methanamine, N,N-dimethyl-";"75-50-3";"C3H9N";"amines";"";"100";"25 – 225";"<2";"217,219";"";"";"";"";"";"";"";"";"";"";"";"";"";""
"8";"Austenitic Cr-Ni Stainless Steel (18-8; 304/ 304L/ 347)";"trimethylamine";"methanamine, N,N-dimethyl-";"75-50-3";"C3H9N";"amines";"";"5 – 45";"25 – 225";"<2";"217,219";"";"";"";"";"";"";"";"";"";"";"";"";"";""
"9";"Austenitic Cr-Ni Stainless Steel (18-8; 304/ 304L/ 347)";"trimethylamine";"methanamine, N,N-dimethyl-";"75-50-3";"C3H9N";"amines";"";"100";"25 – 225";"<2";"217,219";"";"";"";"";"";"";"";"";"";"";"";"";"";""
"10";"Austenitic Cr-Ni-Mo Stainless Steel (17-12-3; 316L/ 317L)";"trimethylamine";"methanamine, N,N-dimethyl-";"75-50-3";"C3H9N";"amines";"";"5 – 45";"25 – 225";"<2";"217,219";"";"";"";"";"";"";"";"";"";"";"";"";"";""
"11";"Austenitic Cr-Ni-Mo Stainless Steel (17-12-3; 316L/ 317L)";"trimethylamine";"methanamine, N,N-dimethyl-";"75-50-3";"C3H9N";"amines";"";"100";"25 – 225";"<2";"217,219";"";"";"";"";"";"";"";"";"";"";"";"";"";""
"12";"Brass (>15Zn)";"trimethylamine";"methanamine, N,N-dimethyl-";"75-50-3";"C3H9N";"amines";"severe corrosion with oxygen ingress";"";"0";"<2";"219";"";"";"";"";"";"";"";"";"";"";"";"";"";""
"13";"Cast Iron, Gray/ Ductile";"trimethylamine";"methanamine, N,N-dimethyl-";"75-50-3";"C3H9N";"amines";"";"5 – 45";"25 – 225";"<2";"217,219";"";"";"";"";"";"";"";"";"";"";"";"";"";""
"14";"Cast Iron, Gray/ Ductile";"trimethylamine";"methanamine, N,N-dimethyl-";"75-50-3";"C3H9N";"amines";"";"100";"25 – 225";"<2";"217,219";"";"";"";"";"";"";"";"";"";"";"";"";"";""
"15";"Copper/ Bronze/ Low Brass";"trimethylamine";"methanamine, N,N-dimethyl-";"75-50-3";"C3H9N";"amines";"severe corrosion with oxygen ingress";"";"0";"<2";"219";"";"";"";"";"";"";"";"";"";"";"";"";"";""
"16";"Copper-Nickel";"trimethylamine";"methanamine, N,N-dimethyl-";"75-50-3";"C3H9N";"amines";"severe corrosion with oxygen ingress";"";"0";"<2";"219";"";"";"";"";"";"";"";"";"";"";"";"";"";""
"17";"Cr Stainless Steel (12Cr)";"trimethylamine";"methanamine, N,N-dimethyl-";"75-50-3";"C3H9N";"amines";"";"5 – 45";"25 – 225";"<2";"217,219";"";"";"";"";"";"";"";"";"";"";"";"";"";""
"18";"Cr Stainless Steel (17Cr)";"trimethylamine";"methanamine, N,N-dimethyl-";"75-50-3";"C3H9N";"amines";"";"5 – 45";"25 – 225";"<2";"217,219";"";"";"";"";"";"";"";"";"";"";"";"";"";""
"19";"Nickel (200)";"trimethylamine";"methanamine, N,N-dimethyl-";"75-50-3";"C3H9N";"amines";"severe corrosion with oxygen ingress";"100";"25 – 225";"<2";"217,219,220";"";"";"";"";"";"";"";"";"";"";"";"";"";""
"20";"Nickel Cast Iron (15-35Ni)";"trimethylamine";"methanamine, N,N-dimethyl-";"75-50-3";"C3H9N";"amines";"";"5 – 45";"25 – 225";"<2";"217,219";"";"";"";"";"";"";"";"";"";"";"";"";"";""
"21";"Nickel Cast Iron (15-35Ni)";"trimethylamine";"methanamine, N,N-dimethyl-";"75-50-3";"C3H9N";"amines";"";"100";"25 – 225";"<2";"217,219";"";"";"";"";"";"";"";"";"";"";"";"";"";""
"22";"Nickel-Copper (400)";"trimethylamine";"methanamine, N,N-dimethyl-";"75-50-3";"C3H9N";"amines";"severe corrosion with oxygen ingress";"5 – 15";"25 – 75";"<2";"217,219,220";"";"";"";"";"";"";"";"";"";"";"";"";"";""
"23";"Nickel-Copper (400)";"trimethylamine";"methanamine, N,N-dimethyl-";"75-50-3";"C3H9N";"amines";"severe corrosion with oxygen ingress";"100";"25 – 75";"<2";"217,219,220";"";"";"";"";"";"";"";"";"";"";"";"";"";""
"24";"Silicon Cast Iron (14Si)";"trimethylamine";"methanamine, N,N-dimethyl-";"75-50-3";"C3H9N";"amines";"";"5 – 35";"52 – 237";"<2";"217,218";"";"";"";"";"";"";"";"";"";"";"";"";"";""
"25";"Silicon Cast Iron (14Si)";"trimethylamine";"methanamine, N,N-dimethyl-";"75-50-3";"C3H9N";"amines";"";"100";"52 – 237";"<20";"217,218";"";"";"";"";"";"";"";"";"";"";"";"";"";""
"26";"Silver";"trimethylamine";"methanamine, N,N-dimethyl-";"75-50-3";"C3H9N";"amines";"hazardous!";"";"0";"<2";"217,219,220";"";"";"";"";"";"";"";"";"";"";"";"";"";""
"27";"Steels, Carbon/ Low Alloy";"trimethylamine";"methanamine, N,N-dimethyl-";"75-50-3";"C3H9N";"amines";"";"5 – 45";"25 – 225";"<2";"217,219";"";"";"";"";"";"";"";"";"";"";"";"";"";""
"28";"Steels, Carbon/ Low Alloy";"trimethylamine";"methanamine, N,N-dimethyl-";"75-50-3";"C3H9N";"amines";"";"100";"25 – 225";"<2";"217,219";"";"";"";"";"";"";"";"";"";"";"";"";"";""
"29";"Superferritic Stainless Steel (26-1)";"trimethylamine";"methanamine, N,N-dimethyl-";"75-50-3";"C3H9N";"amines";"";"5 – 45";"25 – 225";"<2";"217,219";"";"";"";"";"";"";"";"";"";"";"";"";"";""
"30";"Superferritic Stainless Steel (26-1)";"trimethylamine";"methanamine, N,N-dimethyl-";"75-50-3";"C3H9N";"amines";"";"100";"25 – 225";"<2";"217,219";"";"";"";"";"";"";"";"";"";"";"";"";"";""
"";"";"";"";"";"";"";"";"";"";"";"";"";"";"";"";"";"";"";"";"";"";"";"";"";""
"";"";"";"";"";"";"";"";"";"";"";"";"";"";"";"";"";"";"";"";"";"";"";"";"";""
"Corrosion Survey Database (COR•SUR) © 2002 NACE International";"";"";"";"";"";"";"";"";"";"";"";"";"";"";"";"";"";"";"";"";"";"";"";"";""

File: data/corrosion_data/TableData - 2024-11-08T190300.027.csv
sep=;
"Title: Corrosion Survey Database (COR•SUR)";"";"";"";"";"";"";"";"";"";"";"";"";"";"";"";"";"";"";"";"";"";"";"";"";""
"Table: Codeine sulfate";"";"";"";"";"";"";"";"";"";"";"";"";"";"";"";"";"";"";"";"";"";"";"";"";""
"DOWNLOAD SHOWS ONLY THE DISPLAYED DATA, UP TO 50 ROWS";"";"";"";"";"";"";"";"";"";"";"";"";"";"";"";"";"";"";"";"";"";"";"";"";""
"No.";"material or substance name";"exposure medium";"exposure medium class";"conc. (%)";"temp. (°F)";"corrosion rate (mil/yr)";"reference";"";"";"";"";"";"";"";"";"";"";"";"";"";"";"";"";"";""
"1";"Aluminum Alloy (3003/ 5154)";"codeine sulfate";"amino salts";"5 – 15";"25 – 225";"<2";"215,219";"";"";"";"";"";"";"";"";"";"";"";"";"";"";"";"";"";""
"2";"Aluminum Alloy (3003/ 5154)";"codeine sulfate";"amino salts";"5 – 15";"225 – 275";">50";"215,219";"";"";"";"";"";"";"";"";"";"";"";"";"";"";"";"";"";""
"3";"Austenitic Cr-Ni Stainless Steel (18-8; 304/ 304L/ 347)";"codeine sulfate";"amino salts";"5 – 15";"25 – 225";"<2";"215,219";"";"";"";"";"";"";"";"";"";"";"";"";"";"";"";"";"";""
"4";"Austenitic Cr-Ni-Mo Stainless Steel (17-12-3; 316L/ 317L)";"codeine sulfate";"amino salts";"5 – 15";"25 – 225";"<2";"215,219";"";"";"";"";"";"";"";"";"";"";"";"";"";"";"";"";"";""
"5";"Cast Iron, Gray/ Ductile";"codeine sulfate";"amino salts";"5 – 15";"25 – 175";"20 – 50";"215,219";"";"";"";"";"";"";"";"";"";"";"";"";"";"";"";"";"";""
"6";"Cast Iron, Gray/ Ductile";"codeine sulfate";"amino salts";"5 – 15";"175 – 225";">50";"215,219";"";"";"";"";"";"";"";"";"";"";"";"";"";"";"";"";"";""
"7";"Copper/ Bronze/ Low Brass";"codeine sulfate";"amino salts";"5 – 15";"25 – 225";"<2";"215,219";"";"";"";"";"";"";"";"";"";"";"";"";"";"";"";"";"";""
"8";"Copper-Nickel";"codeine sulfate";"amino salts";"5 – 15";"25 – 225";"<2";"215,219";"";"";"";"";"";"";"";"";"";"";"";"";"";"";"";"";"";""
"9";"Gold/ Platinum";"codeine sulfate";"amino salts";"5 – 15";"25 – 225";"<2";"215,219";"";"";"";"";"";"";"";"";"";"";"";"";"";"";"";"";"";""
"10";"Nickel (200)";"codeine sulfate";"amino salts";"5 – 15";"25 – 225";"<2";"215,219";"";"";"";"";"";"";"";"";"";"";"";"";"";"";"";"";"";""
"11";"Nickel-Copper (400)";"codeine sulfate";"amino salts";"5 – 15";"25 – 225";"<2";"215,219";"";"";"";"";"";"";"";"";"";"";"";"";"";"";"";"";"";""
"12";"Ni-Cr-Fe Alloy (600/ 690)";"codeine sulfate";"amino salts";"5 – 15";"25 – 225";"<2";"215,219";"";"";"";"";"";"";"";"";"";"";"";"";"";"";"";"";"";""
"13";"Silicon Cast Iron (14Si)";"codeine sulfate";"amino salts";"100";"52 – 102";"<20";"215,218";"";"";"";"";"";"";"";"";"";"";"";"";"";"";"";"";"";""
"14";"Silver";"codeine sulfate";"amino salts";"5 – 15";"25 – 225";"<2";"215,219";"";"";"";"";"";"";"";"";"";"";"";"";"";"";"";"";"";""
"15";"Steels, Carbon/ Low Alloy";"codeine sulfate";"amino salts";"5 – 15";"25 – 175";"20 – 50";"215,219";"";"";"";"";"";"";"";"";"";"";"";"";"";"";"";"";"";""
"16";"Steels, Carbon/ Low Alloy";"codeine sulfate";"amino salts";"5 – 15";"175 – 225";">50";"215,219";"";"";"";"";"";"";"";"";"";"";"";"";"";"";"";"";"";""
"17";"Tantalum";"codeine sulfate";"amino salts";"5 – 15";"25 – 225";"<2";"215,219";"";"";"";"";"";"";"";"";"";"";"";"";"";"";"";"";"";""
"";"";"";"";"";"";"";"";"";"";"";"";"";"";"";"";"";"";"";"";"";"";"";"";"";""
"";"";"";"";"";"";"";"";"";"";"";"";"";"";"";"";"";"";"";"";"";"";"";"";"";""
"Corrosion Survey Database (COR•SUR) © 2002 NACE International";"";"";"";"";"";"";"";"";"";"";"";"";"";"";"";"";"";"";"";"";"";"";"";"";""

File: data/corrosion_data/TableData - 2024-11-08T190304.833.csv
sep=;
"Title: Corrosion Survey Database (COR•SUR)";"";"";"";"";"";"";"";"";"";"";"";"";"";"";"";"";"";"";"";"";"";"";"";"";""
"Table: Ethylenediamine hydrochloride";"";"";"";"";"";"";"";"";"";"";"";"";"";"";"";"";"";"";"";"";"";"";"";"";""
"DOWNLOAD SHOWS ONLY THE DISPLAYED DATA, UP TO 50 ROWS";"";"";"";"";"";"";"";"";"";"";"";"";"";"";"";"";"";"";"";"";"";"";"";"";""
"No.";"material or substance name";"exposure medium";"exposure medium class";"conc. (%)";"temp. (°F)";"corrosion rate (mil/yr)";"reference";"";"";"";"";"";"";"";"";"";"";"";"";"";"";"";"";"";""
"1";"Alloy 20-25-4Mo (904L)";"ethylenediamine hydrochloride";"amino salts";"100";"25 – 75";">50";"210,219";"";"";"";"";"";"";"";"";"";"";"";"";"";"";"";"";"";""
"2";"Austenitic Cr-Ni Stainless Steel (18-8; 304/ 304L/ 347)";"ethylenediamine hydrochloride";"amino salts";"100";"25 – 75";">50";"210,219";"";"";"";"";"";"";"";"";"";"";"";"";"";"";"";"";"";""
"3";"Austenitic Cr-Ni-Mo Stainless Steel (17-12-3; 316L/ 317L)";"ethylenediamine hydrochloride";"amino salts";"100";"25 – 75";">50";"210,219";"";"";"";"";"";"";"";"";"";"";"";"";"";"";"";"";"";""
"4";"Brass (>15Zn)";"ethylenediamine hydrochloride";"amino salts";"100";"25 – 75";">50";"210,219";"";"";"";"";"";"";"";"";"";"";"";"";"";"";"";"";"";""
"5";"Cast Iron, Gray/ Ductile";"ethylenediamine hydrochloride";"amino salts";"100";"25 – 75";">50";"210,219";"";"";"";"";"";"";"";"";"";"";"";"";"";"";"";"";"";""
"6";"Copper/ Bronze/ Low Brass";"ethylenediamine hydrochloride";"amino salts";"100";"25 – 75";">50";"210,219";"";"";"";"";"";"";"";"";"";"";"";"";"";"";"";"";"";""
"7";"Cr Stainless Steel (12Cr)";"ethylenediamine hydrochloride";"amino salts";"100";"25 – 75";">50";"210,219";"";"";"";"";"";"";"";"";"";"";"";"";"";"";"";"";"";""
"8";"Cr Stainless Steel (17Cr)";"ethylenediamine hydrochloride";"amino salts";"100";"25 – 75";">50";"210,219";"";"";"";"";"";"";"";"";"";"";"";"";"";"";"";"";"";""
"9";"Cr Stainless Steel (17Cr)";"ethylenediamine hydrochloride";"amino salts";"100";"275 – 325";"<20";"210,219";"";"";"";"";"";"";"";"";"";"";"";"";"";"";"";"";"";""
"10";"Gold/ Platinum";"ethylenediamine hydrochloride";"amino salts";"100";"25 – 225";"<2";"210,219";"";"";"";"";"";"";"";"";"";"";"";"";"";"";"";"";"";""
"11";"Mo Superalloy (Ni-Cr-Fe-9Mo; 625/ 725)";"ethylenediamine hydrochloride";"amino salts";"100";"125 – 225";"20 – 50";"210,219";"";"";"";"";"";"";"";"";"";"";"";"";"";"";"";"";"";""
"12";"Mo Superalloy (Ni-16Cr-16Mo; C276)";"ethylenediamine hydrochloride";"amino salts";"100";"125 – 225";"20 – 50";"210,219";"";"";"";"";"";"";"";"";"";"";"";"";"";"";"";"";"";""
"13";"Mo Superalloy (Ni-20Cr-16Mo-4W; 686)";"ethylenediamine hydrochloride";"amino salts";"100";"125 – 225";"20 – 50";"210,219";"";"";"";"";"";"";"";"";"";"";"";"";"";"";"";"";"";""
"14";"Mo Superalloy (Ni-22Cr-16Mo; C22/ 59)";"ethylenediamine hydrochloride";"amino salts";"100";"125 – 225";"20 – 50";"210,219";"";"";"";"";"";"";"";"";"";"";"";"";"";"";"";"";"";""
"15";"Mo Superalloy (Ni-23Cr-16Mo-1Cu; C20000)";"ethylenediamine hydrochloride";"amino salts";"100";"125 – 225";"20 – 50";"210,219";"";"";"";"";"";"";"";"";"";"";"";"";"";"";"";"";"";""
"16";"Nickel Cast Iron (15-35Ni)";"ethylenediamine hydrochloride";"amino salts";"100";"25 – 75";">50";"210,219";"";"";"";"";"";"";"";"";"";"";"";"";"";"";"";"";"";""
"17";"Steels, Carbon/ Low Alloy";"ethylenediamine hydrochloride";"amino salts";"100";"25 – 75";">50";"210,219";"";"";"";"";"";"";"";"";"";"";"";"";"";"";"";"";"";""
"18";"Superferritic Stainless Steel (26-1)";"ethylenediamine hydrochloride";"amino salts";"100";"25 – 75";">50";"210,219";"";"";"";"";"";"";"";"";"";"";"";"";"";"";"";"";"";""
"19";"Tantalum";"ethylenediamine hydrochloride";"amino salts";"100";"25 – 225";"<2";"210,219";"";"";"";"";"";"";"";"";"";"";"";"";"";"";"";"";"";""
"";"";"";"";"";"";"";"";"";"";"";"";"";"";"";"";"";"";"";"";"";"";"";"";"";""
"";"";"";"";"";"";"";"";"";"";"";"";"";"";"";"";"";"";"";"";"";"";"";"";"";""
"Corrosion Survey Database (COR•SUR) © 2002 NACE International";"";"";"";"";"";"";"";"";"";"";"";"";"";"";"";"";"";"";"";"";"";"";"";"";""

File: data/corrosion_data/TableData - 2024-11-08T190309.827.csv
sep=;
"Title: Corrosion Survey Database (COR•SUR)";"";"";"";"";"";"";"";"";"";"";"";"";"";"";"";"";"";"";"";"";"";"";"";"";""
"Table: Phenylhydrazine hydrochloride";"";"";"";"";"";"";"";"";"";"";"";"";"";"";"";"";"";"";"";"";"";"";"";"";""
"DOWNLOAD SHOWS ONLY THE DISPLAYED DATA, UP TO 50 ROWS";"";"";"";"";"";"";"";"";"";"";"";"";"";"";"";"";"";"";"";"";"";"";"";"";""
"No.";"material or substance name";"exposure medium";"exposure medium class";"conc. (%)";"temp. (°F)";"corrosion rate (mil/yr)";"reference";"";"";"";"";"";"";"";"";"";"";"";"";"";"";"";"";"";""
"1";"Aluminum Alloy (3003/ 5154)";"phenylhydrazine hydrochloride";"amino salts";"5 – 95";"25 – 75";">50";"210,219";"";"";"";"";"";"";"";"";"";"";"";"";"";"";"";"";"";""
"2";"Austenitic Cr-Ni Stainless Steel (18-8; 304/ 304L/ 347)";"phenylhydrazine hydrochloride";"amino salts";"5 – 95";"25 – 75";">50";"210,219";"";"";"";"";"";"";"";"";"";"";"";"";"";"";"";"";"";""
"3";"Austenitic Cr-Ni-Mo Stainless Steel (17-12-3; 316L/ 317L)";"phenylhydrazine hydrochloride";"amino salts";"5 – 95";"25 – 75";">50";"210,219";"";"";"";"";"";"";"";"";"";"";"";"";"";"";"";"";"";""
"4";"Copper/ Bronze/ Low Brass";"phenylhydrazine hydrochloride";"amino salts";"5 – 55";"25 – 225";"<20";"210,219";"";"";"";"";"";"";"";"";"";"";"";"";"";"";"";"";"";""
"5";"Gold/ Platinum";"phenylhydrazine hydrochloride";"amino salts";">5";"25 – 225";"<2";"210,219";"";"";"";"";"";"";"";"";"";"";"";"";"";"";"";"";"";""
"6";"Nickel-Copper (400)";"phenylhydrazine hydrochloride";"amino salts";"5 – 55";"25 – 225";"<20";"210,219";"";"";"";"";"";"";"";"";"";"";"";"";"";"";"";"";"";""
"";"";"";"";"";"";"";"";"";"";"";"";"";"";"";"";"";"";"";"";"";"";"";"";"";""
"";"";"";"";"";"";"";"";"";"";"";"";"";"";"";"";"";"";"";"";"";"";"";"";"";""
"Corrosion Survey Database (COR•SUR) © 2002 NACE International";"";"";"";"";"";"";"";"";"";"";"";"";"";"";"";"";"";"";"";"";"";"";"";"";""
"";"";"";"";"";"";"";"";"";"";"";"";"";"";"";"";"";"";"";"";"";"";"";"";"";""

File: data/corrosion_data/TableData - 2024-11-08T190315.005.csv
sep=;
"Title: Corrosion Survey Database (COR•SUR)";"";"";"";"";"";"";"";"";"";"";"";"";"";"";"";"";"";"";"";"";"";"";"";"";""
"Table: Quinine bisulfate";"";"";"";"";"";"";"";"";"";"";"";"";"";"";"";"";"";"";"";"";"";"";"";"";""
"DOWNLOAD SHOWS ONLY THE DISPLAYED DATA, UP TO 50 ROWS";"";"";"";"";"";"";"";"";"";"";"";"";"";"";"";"";"";"";"";"";"";"";"";"";""
"No.";"material or substance name";"exposure medium";"exposure medium class";"conc. (%)";"temp. (°F)";"corrosion rate (mil/yr)";"reference";"";"";"";"";"";"";"";"";"";"";"";"";"";"";"";"";"";""
"1";"Alloy 20-25-4Mo (904L)";"quinine bisulfate";"amino salts";">1";"68";"<2";"192,215,219,220";"";"";"";"";"";"";"";"";"";"";"";"";"";"";"";"";"";""
"2";"Alloy 20-25-4Mo (904L)";"quinine bisulfate";"amino salts";"5 – 15";"25 – 225";"<2";"192,215,219,220";"";"";"";"";"";"";"";"";"";"";"";"";"";"";"";"";"";""
"3";"Alloy 20-25-4Mo (904L)";"quinine bisulfate";"amino salts";"100";"25 – 225";"<2";"192,215,219,220";"";"";"";"";"";"";"";"";"";"";"";"";"";"";"";"";"";""
"4";"Alloy 20-25-6Mo (254SMO/ 6XN)";"quinine bisulfate";"amino salts";">1";"68";"<2";"192,215";"";"";"";"";"";"";"";"";"";"";"";"";"";"";"";"";"";""
"5";"Alloy 20-38-3-3Cu (20Cb3/ 825)";"quinine bisulfate";"amino salts";">1";"68";"<2";"192,215,219,220";"";"";"";"";"";"";"";"";"";"";"";"";"";"";"";"";"";""
"6";"Alloy 20-38-3-3Cu (20Cb3/ 825)";"quinine bisulfate";"amino salts";"5 – 15";"25 – 225";"<2";"192,215,219,220";"";"";"";"";"";"";"";"";"";"";"";"";"";"";"";"";"";""
"7";"Alloy 20-38-3-3Cu (20Cb3/ 825)";"quinine bisulfate";"amino salts";"100";"25 – 225";"<2";"192,215,219,220";"";"";"";"";"";"";"";"";"";"";"";"";"";"";"";"";"";""
"8";"Alloy 30-44-5-3W (G-30)";"quinine bisulfate";"amino salts";">1";"68";"<2";"192,215,219,220";"";"";"";"";"";"";"";"";"";"";"";"";"";"";"";"";"";""
"9";"Alloy 30-44-5-3W (G-30)";"quinine bisulfate";"amino salts";"5 – 15";"25 – 225";"<2";"192,215,219,220";"";"";"";"";"";"";"";"";"";"";"";"";"";"";"";"";"";""
"10";"Alloy 30-44-5-3W (G-30)";"quinine bisulfate";"amino salts";"100";"25 – 225";"<2";"192,215,219,220";"";"";"";"";"";"";"";"";"";"";"";"";"";"";"";"";"";""
"11";"Austenitic Cr-Ni Stainless Steel (18-8; 304/ 304L/ 347)";"quinine bisulfate";"amino salts";"1 – 20";"68";">50";"215,219";"";"";"";"";"";"";"";"";"";"";"";"";"";"";"";"";"";""
"12";"Austenitic Cr-Ni Stainless Steel (18-8; 304/ 304L/ 347)";"quinine bisulfate";"amino salts";"5 – 15";"25 – 65";"<20";"215,219";"";"";"";"";"";"";"";"";"";"";"";"";"";"";"";"";"";""
"13";"Austenitic Cr-Ni Stainless Steel (18-8; 304/ 304L/ 347)";"quinine bisulfate";"amino salts";"100";"25 – 75";"<20";"215,219";"";"";"";"";"";"";"";"";"";"";"";"";"";"";"";"";"";""
"14";"Austenitic Cr-Ni-Mo Stainless Steel (17-12-3; 316L/ 317L)";"quinine bisulfate";"amino salts";"1 – 20";"68";"<2";"215,219";"";"";"";"";"";"";"";"";"";"";"";"";"";"";"";"";"";""
"15";"Austenitic Cr-Ni-Mo Stainless Steel (17-12-3; 316L/ 317L)";"quinine bisulfate";"amino salts";"5 – 15";"70 – 225";"<20";"215,219";"";"";"";"";"";"";"";"";"";"";"";"";"";"";"";"";"";""
"16";"Austenitic Cr-Ni-Mo Stainless Steel (17-12-3; 316L/ 317L)";"quinine bisulfate";"amino salts";"100";"25 – 225";"<20";"215,219";"";"";"";"";"";"";"";"";"";"";"";"";"";"";"";"";"";""
"17";"Brass (>15Zn)";"quinine bisulfate";"amino salts";"5 – 15";"25 – 225";"<20";"215,219";"";"";"";"";"";"";"";"";"";"";"";"";"";"";"";"";"";""
"18";"Brass (>15Zn)";"quinine bisulfate";"amino salts";"100";"25 – 225";"<20";"215,219";"";"";"";"";"";"";"";"";"";"";"";"";"";"";"";"";"";""
"19";"Cast Iron, Gray/ Ductile";"quinine bisulfate";"amino salts";"5 – 15";"25 – 75";">50";"215,219";"";"";"";"";"";"";"";"";"";"";"";"";"";"";"";"";"";""
"20";"Copper/ Bronze/ Low Brass";"quinine bisulfate";"amino salts";"5 – 15";"25 – 225";"<20";"215,219";"";"";"";"";"";"";"";"";"";"";"";"";"";"";"";"";"";""
"21";"Copper/ Bronze/ Low Brass";"quinine bisulfate";"amino salts";"100";"25 – 225";"<20";"215,219";"";"";"";"";"";"";"";"";"";"";"";"";"";"";"";"";"";""
"22";"Copper-Nickel";"quinine bisulfate";"amino salts";"5 – 15";"25 – 225";"<20";"215,219";"";"";"";"";"";"";"";"";"";"";"";"";"";"";"";"";"";""
"23";"Copper-Nickel";"quinine bisulfate";"amino salts";"100";"25 – 225";"<20";"215,219";"";"";"";"";"";"";"";"";"";"";"";"";"";"";"";"";"";""
"24";"Cr Stainless Steel (12Cr)";"quinine bisulfate";"amino salts";"5 – 15";"25 – 75";">50";"215,219";"";"";"";"";"";"";"";"";"";"";"";"";"";"";"";"";"";""
"25";"Cr Stainless Steel (12Cr)";"quinine bisulfate";"amino salts";"100";"25 – 75";">50";"215,219";"";"";"";"";"";"";"";"";"";"";"";"";"";"";"";"";"";""
"26";"Cr Stainless Steel (17Cr)";"quinine bisulfate";"amino salts";"5 – 15";"25 – 75";">50";"215,219";"";"";"";"";"";"";"";"";"";"";"";"";"";"";"";"";"";""
"27";"Cr Stainless Steel (17Cr)";"quinine bisulfate";"amino salts";"100";"25 – 75";">50";"215,219";"";"";"";"";"";"";"";"";"";"";"";"";"";"";"";"";"";""
"28";"Duplex Stainless Steel (25-6-3)";"quinine bisulfate";"amino salts";">1";"68";"<2";"192,215";"";"";"";"";"";"";"";"";"";"";"";"";"";"";"";"";"";""
"29";"Lead";"quinine bisulfate";"amino salts";"5 – 15";"25 – 225";"<20";"215,219";"";"";"";"";"";"";"";"";"";"";"";"";"";"";"";"";"";""
"30";"Lead";"quinine bisulfate";"amino salts";"100";"25 – 225";"<20";"215,219";"";"";"";"";"";"";"";"";"";"";"";"";"";"";"";"";"";""
"31";"Mo Superalloy (Ni-Cr-Fe-9Mo; 625/ 725)";"quinine bisulfate";"amino salts";"5 – 15";"25 – 225";"<2";"215,219,220";"";"";"";"";"";"";"";"";"";"";"";"";"";"";"";"";"";""
"32";"Mo Superalloy (Ni-Cr-Fe-9Mo; 625/ 725)";"quinine bisulfate";"amino salts";"100";"25 – 225";"<2";"215,219,220";"";"";"";"";"";"";"";"";"";"";"";"";"";"";"";"";"";""
"33";"Mo Superalloy (Ni-16Cr-16Mo; C276)";"quinine bisulfate";"amino salts";"5 – 15";"25 – 225";"<2";"215,219,220";"";"";"";"";"";"";"";"";"";"";"";"";"";"";"";"";"";""
"34";"Mo Superalloy (Ni-16Cr-16Mo; C276)";"quinine bisulfate";"amino salts";"100";"25 – 225";"<2";"215,219,220";"";"";"";"";"";"";"";"";"";"";"";"";"";"";"";"";"";""
"35";"Mo Superalloy (Ni-20Cr-16Mo-4W; 686)";"quinine bisulfate";"amino salts";"5 – 15";"25 – 225";"<2";"215,219,220";"";"";"";"";"";"";"";"";"";"";"";"";"";"";"";"";"";""
"36";"Mo Superalloy (Ni-20Cr-16Mo-4W; 686)";"quinine bisulfate";"amino salts";"100";"25 – 225";"<2";"215,219,220";"";"";"";"";"";"";"";"";"";"";"";"";"";"";"";"";"";""
"37";"Mo Superalloy (Ni-22Cr-16Mo; C22/ 59)";"quinine bisulfate";"amino salts";"5 – 15";"25 – 225";"<2";"215,219,220";"";"";"";"";"";"";"";"";"";"";"";"";"";"";"";"";"";""
"38";"Mo Superalloy (Ni-22Cr-16Mo; C22/ 59)";"quinine bisulfate";"amino salts";"100";"25 – 225";"<2";"215,219,220";"";"";"";"";"";"";"";"";"";"";"";"";"";"";"";"";"";""
"39";"Mo Superalloy (Ni-23Cr-16Mo-1Cu; C20000)";"quinine bisulfate";"amino salts";"5 – 15";"25 – 225";"<2";"215,219,220";"";"";"";"";"";"";"";"";"";"";"";"";"";"";"";"";"";""
"40";"Mo Superalloy (Ni-23Cr-16Mo-1Cu; C20000)";"quinine bisulfate";"amino salts";"100";"25 – 225";"<2";"215,219,220";"";"";"";"";"";"";"";"";"";"";"";"";"";"";"";"";"";""
"41";"Nickel Cast Iron (15-35Ni)";"quinine bisulfate";"amino salts";"5 – 15";"25 – 225";"<20";"215,219";"";"";"";"";"";"";"";"";"";"";"";"";"";"";"";"";"";""
"42";"Nickel Cast Iron (15-35Ni)";"quinine bisulfate";"amino salts";"100";"25 – 225";"<20";"215,219";"";"";"";"";"";"";"";"";"";"";"";"";"";"";"";"";"";""
"43";"Nickel-Copper (400)";"quinine bisulfate";"amino salts";"5 – 15";"25 – 75";"<20";"215,219";"";"";"";"";"";"";"";"";"";"";"";"";"";"";"";"";"";""
"44";"Ni-Mo Alloy (Ni-30Mo; B-2)";"quinine bisulfate";"amino salts";"5 – 15";"25 – 225";"<20";"215,219";"";"";"";"";"";"";"";"";"";"";"";"";"";"";"";"";"";""
"45";"Ni-Mo Alloy (Ni-30Mo; B-2)";"quinine bisulfate";"amino salts";"100";"25 – 225";"<20";"215,219";"";"";"";"";"";"";"";"";"";"";"";"";"";"";"";"";"";""
"46";"Silicon Cast Iron (14Si)";"quinine bisulfate";"amino salts";"5 – 15";"52 – 237";"<20";"215,218";"";"";"";"";"";"";"";"";"";"";"";"";"";"";"";"";"";""
"47";"Silicon Cast Iron (14Si)";"quinine bisulfate";"amino salts";"100";"52 – 237";"<20";"215,218";"";"";"";"";"";"";"";"";"";"";"";"";"";"";"";"";"";""
"48";"Silver";"quinine bisulfate";"amino salts";"5 – 15";"25 – 225";"<2";"215,219";"";"";"";"";"";"";"";"";"";"";"";"";"";"";"";"";"";""
"49";"Silver";"quinine bisulfate";"amino salts";"100";"25 – 225";"<2";"215,219";"";"";"";"";"";"";"";"";"";"";"";"";"";"";"";"";"";""
"50";"Steels, Carbon/ Low Alloy";"quinine bisulfate";"amino salts";"5 – 15";"25 – 75";">50";"215,219";"";"";"";"";"";"";"";"";"";"";"";"";"";"";"";"";"";""
"";"";"";"";"";"";"";"";"";"";"";"";"";"";"";"";"";"";"";"";"";"";"";"";"";""
"";"";"";"";"";"";"";"";"";"";"";"";"";"";"";"";"";"";"";"";"";"";"";"";"";""
"Corrosion Survey Database (COR•SUR) © 2002 NACE International";"";"";"";"";"";"";"";"";"";"";"";"";"";"";"";"";"";"";"";"";"";"";"";"";""

File: data/corrosion_data/TableData - 2024-11-08T190319.729.csv
sep=;
"Title: Corrosion Survey Database (COR•SUR)";"";"";"";"";"";"";"";"";"";"";"";"";"";"";"";"";"";"";"";"";"";"";"";"";""
"Table: Quinine hydrochloride";"";"";"";"";"";"";"";"";"";"";"";"";"";"";"";"";"";"";"";"";"";"";"";"";""
"DOWNLOAD SHOWS ONLY THE DISPLAYED DATA, UP TO 50 ROWS";"";"";"";"";"";"";"";"";"";"";"";"";"";"";"";"";"";"";"";"";"";"";"";"";""
"No.";"material or substance name";"exposure medium";"exposure medium synonym";"exposure medium CAS RN";"exposure medium formula";"exposure medium class";"conc. (%)";"temp. (°F)";"corrosion rate (mil/yr)";"reference";"";"";"";"";"";"";"";"";"";"";"";"";"";"";""
"1";"Alloy 20-25-4Mo (904L)";"quinine hydrochloride";"6'methoxycinchonan-9-ol monohydrochloride, (8a,9R)";"130-89-2";"C20H25ClN2O2";"amino salts";"5 – 15";"25 – 75";">50";"210,219,220";"";"";"";"";"";"";"";"";"";"";"";"";"";"";""
"2";"Alloy 20-38-3-3Cu (20Cb3/ 825)";"quinine hydrochloride";"6'methoxycinchonan-9-ol monohydrochloride, (8a,9R)";"130-89-2";"C20H25ClN2O2";"amino salts";"5 – 15";"25 – 75";">50";"210,219,220";"";"";"";"";"";"";"";"";"";"";"";"";"";"";""
"3";"Alloy 30-44-5-3W (G-30)";"quinine hydrochloride";"6'methoxycinchonan-9-ol monohydrochloride, (8a,9R)";"130-89-2";"C20H25ClN2O2";"amino salts";"5 – 15";"25 – 75";">50";"210,219,220";"";"";"";"";"";"";"";"";"";"";"";"";"";"";""
"4";"Austenitic Cr-Ni Stainless Steel (18-8; 304/ 304L/ 347)";"quinine hydrochloride";"6'methoxycinchonan-9-ol monohydrochloride, (8a,9R)";"130-89-2";"C20H25ClN2O2";"amino salts";"5 – 15";"25 – 75";">50";"210,219,220";"";"";"";"";"";"";"";"";"";"";"";"";"";"";""
"5";"Austenitic Cr-Ni-Mo Stainless Steel (17-12-3; 316L/ 317L)";"quinine hydrochloride";"6'methoxycinchonan-9-ol monohydrochloride, (8a,9R)";"130-89-2";"C20H25ClN2O2";"amino salts";"5 – 15";"25 – 75";">50";"210,219,220";"";"";"";"";"";"";"";"";"";"";"";"";"";"";""
"6";"Brass (>15Zn)";"quinine hydrochloride";"6'methoxycinchonan-9-ol monohydrochloride, (8a,9R)";"130-89-2";"C20H25ClN2O2";"amino salts";"5 – 15";"25 – 75";">50";"210,219,220";"";"";"";"";"";"";"";"";"";"";"";"";"";"";""
"7";"Cast Iron, Gray/ Ductile";"quinine hydrochloride";"6'methoxycinchonan-9-ol monohydrochloride, (8a,9R)";"130-89-2";"C20H25ClN2O2";"amino salts";"5 – 15";"25 – 75";">50";"210,219,220";"";"";"";"";"";"";"";"";"";"";"";"";"";"";""
"8";"Copper/ Bronze/ Low Brass";"quinine hydrochloride";"6'methoxycinchonan-9-ol monohydrochloride, (8a,9R)";"130-89-2";"C20H25ClN2O2";"amino salts";"5 – 15";"25 – 75";">50";"210,219,220";"";"";"";"";"";"";"";"";"";"";"";"";"";"";""
"9";"Copper-Nickel";"quinine hydrochloride";"6'methoxycinchonan-9-ol monohydrochloride, (8a,9R)";"130-89-2";"C20H25ClN2O2";"amino salts";"5 – 15";"25 – 75";">50";"210,219,220";"";"";"";"";"";"";"";"";"";"";"";"";"";"";""
"10";"Cr Stainless Steel (12Cr)";"quinine hydrochloride";"6'methoxycinchonan-9-ol monohydrochloride, (8a,9R)";"130-89-2";"C20H25ClN2O2";"amino salts";"5 – 15";"25 – 75";">50";"210,219,220";"";"";"";"";"";"";"";"";"";"";"";"";"";"";""
"11";"Cr Stainless Steel (17Cr)";"quinine hydrochloride";"6'methoxycinchonan-9-ol monohydrochloride, (8a,9R)";"130-89-2";"C20H25ClN2O2";"amino salts";"5 – 15";"25 – 75";">50";"210,219,220";"";"";"";"";"";"";"";"";"";"";"";"";"";"";""
"12";"Nickel Cast Iron (15-35Ni)";"quinine hydrochloride";"6'methoxycinchonan-9-ol monohydrochloride, (8a,9R)";"130-89-2";"C20H25ClN2O2";"amino salts";"5 – 15";"25 – 75";">50";"210,219,220";"";"";"";"";"";"";"";"";"";"";"";"";"";"";""
"13";"Steels, Carbon/ Low Alloy";"quinine hydrochloride";"6'methoxycinchonan-9-ol monohydrochloride, (8a,9R)";"130-89-2";"C20H25ClN2O2";"amino salts";"5 – 15";"25 – 75";">50";"210,219,220";"";"";"";"";"";"";"";"";"";"";"";"";"";"";""
"";"";"";"";"";"";"";"";"";"";"";"";"";"";"";"";"";"";"";"";"";"";"";"";"";""
"";"";"";"";"";"";"";"";"";"";"";"";"";"";"";"";"";"";"";"";"";"";"";"";"";""
"Corrosion Survey Database (COR•SUR) © 2002 NACE International";"";"";"";"";"";"";"";"";"";"";"";"";"";"";"";"";"";"";"";"";"";"";"";"";""

File: data/corrosion_data/TableData - 2024-11-08T190325.333.csv
sep=;
"Title: Corrosion Survey Database (COR•SUR)";"";"";"";"";"";"";"";"";"";"";"";"";"";"";"";"";"";"";"";"";"";"";"";"";""
"Table: Quinine sulfate";"";"";"";"";"";"";"";"";"";"";"";"";"";"";"";"";"";"";"";"";"";"";"";"";""
"DOWNLOAD SHOWS ONLY THE DISPLAYED DATA, UP TO 50 ROWS";"";"";"";"";"";"";"";"";"";"";"";"";"";"";"";"";"";"";"";"";"";"";"";"";""
"No.";"material or substance name";"exposure medium";"exposure medium CAS RN";"exposure medium formula";"exposure medium class";"conc. (%)";"temp. (°F)";"corrosion rate (mil/yr)";"reference";"";"";"";"";"";"";"";"";"";"";"";"";"";"";"";""
"1";"Alloy 20-25-4Mo (904L)";"quinine sulfate";"804-63-7";"C40H50N4O8S";"amino salts";"1 – 70";"68";"<2";"192,215,219,220";"";"";"";"";"";"";"";"";"";"";"";"";"";"";"";""
"2";"Alloy 20-25-4Mo (904L)";"quinine sulfate";"804-63-7";"C40H50N4O8S";"amino salts";"5 – 95";"25 – 225";"<20";"192,215,219,220";"";"";"";"";"";"";"";"";"";"";"";"";"";"";"";""
"3";"Alloy 20-25-6Mo (254SMO/ 6XN)";"quinine sulfate";"804-63-7";"C40H50N4O8S";"amino salts";"1 – 70";"68";"<2";"192,215";"";"";"";"";"";"";"";"";"";"";"";"";"";"";"";""
"4";"Alloy 20-38-3-3Cu (20Cb3/ 825)";"quinine sulfate";"804-63-7";"C40H50N4O8S";"amino salts";"1 – 70";"68";"<2";"192,215,219,220";"";"";"";"";"";"";"";"";"";"";"";"";"";"";"";""
"5";"Alloy 20-38-3-3Cu (20Cb3/ 825)";"quinine sulfate";"804-63-7";"C40H50N4O8S";"amino salts";"5 – 95";"25 – 225";"<20";"192,215,219,220";"";"";"";"";"";"";"";"";"";"";"";"";"";"";"";""
"6";"Alloy 30-44-5-3W (G-30)";"quinine sulfate";"804-63-7";"C40H50N4O8S";"amino salts";"1 – 70";"68";"<2";"192,215,219,220";"";"";"";"";"";"";"";"";"";"";"";"";"";"";"";""
"7";"Alloy 30-44-5-3W (G-30)";"quinine sulfate";"804-63-7";"C40H50N4O8S";"amino salts";"5 – 95";"25 – 225";"<20";"192,215,219,220";"";"";"";"";"";"";"";"";"";"";"";"";"";"";"";""
"8";"Aluminum Alloy (3003/ 5154)";"quinine sulfate";"804-63-7";"C40H50N4O8S";"amino salts";"5 – 15";"25 – 75";">50";"215,219,220";"";"";"";"";"";"";"";"";"";"";"";"";"";"";"";""
"9";"Austenitic Cr-Ni Stainless Steel (18-8; 304/ 304L/ 347)";"quinine sulfate";"804-63-7";"C40H50N4O8S";"amino salts";"5 – 95";"25 – 225";"<20";"215,219,220";"";"";"";"";"";"";"";"";"";"";"";"";"";"";"";""
"10";"Austenitic Cr-Ni-Mo Stainless Steel (17-12-3; 316L/ 317L)";"quinine sulfate";"804-63-7";"C40H50N4O8S";"amino salts";"5 – 95";"25 – 225";"<20";"215,219,220";"";"";"";"";"";"";"";"";"";"";"";"";"";"";"";""
"11";"Brass (>15Zn)";"quinine sulfate";"804-63-7";"C40H50N4O8S";"amino salts";"5 – 95";"25 – 225";"20 – 50";"215,219,220";"";"";"";"";"";"";"";"";"";"";"";"";"";"";"";""
"12";"Cast Iron, Gray/ Ductile";"quinine sulfate";"804-63-7";"C40H50N4O8S";"amino salts";"5 – 95";"25 – 75";">50";"215,219,220";"";"";"";"";"";"";"";"";"";"";"";"";"";"";"";""
"13";"Copper/ Bronze/ Low Brass";"quinine sulfate";"804-63-7";"C40H50N4O8S";"amino salts";"5 – 95";"25 – 225";"20 – 50";"215,219,220";"";"";"";"";"";"";"";"";"";"";"";"";"";"";"";""
"14";"Cr Stainless Steel (17Cr)";"quinine sulfate";"804-63-7";"C40H50N4O8S";"amino salts";"5 – 95";"25 – 75";"<20";"215,219,220";"";"";"";"";"";"";"";"";"";"";"";"";"";"";"";""
"15";"Duplex Stainless Steel (25-6-3)";"quinine sulfate";"804-63-7";"C40H50N4O8S";"amino salts";"1 – 70";"68";"<2";"192,215";"";"";"";"";"";"";"";"";"";"";"";"";"";"";"";""
"16";"Gold/ Platinum";"quinine sulfate";"804-63-7";"C40H50N4O8S";"amino salts";"5 – 95";"25 – 225";"<2";"215,219,220";"";"";"";"";"";"";"";"";"";"";"";"";"";"";"";""
"17";"Lead";"quinine sulfate";"804-63-7";"C40H50N4O8S";"amino salts";"5 – 95";"25 – 225";"<2";"215,219,220";"";"";"";"";"";"";"";"";"";"";"";"";"";"";"";""
"18";"Mo Superalloy (Ni-Cr-Fe-9Mo; 625/ 725)";"quinine sulfate";"804-63-7";"C40H50N4O8S";"amino salts";"1 – 70";"68";"<2";"215,219,220";"";"";"";"";"";"";"";"";"";"";"";"";"";"";"";""
"19";"Mo Superalloy (Ni-Cr-Fe-9Mo; 625/ 725)";"quinine sulfate";"804-63-7";"C40H50N4O8S";"amino salts";"5 – 95";"25 – 225";"<20";"215,219,220";"";"";"";"";"";"";"";"";"";"";"";"";"";"";"";""
"20";"Mo Superalloy (Ni-16Cr-16Mo; C276)";"quinine sulfate";"804-63-7";"C40H50N4O8S";"amino salts";"1 – 70";"68";"<2";"215,219,220";"";"";"";"";"";"";"";"";"";"";"";"";"";"";"";""
"21";"Mo Superalloy (Ni-16Cr-16Mo; C276)";"quinine sulfate";"804-63-7";"C40H50N4O8S";"amino salts";"5 – 95";"25 – 225";"<20";"215,219,220";"";"";"";"";"";"";"";"";"";"";"";"";"";"";"";""
"22";"Mo Superalloy (Ni-20Cr-16Mo-4W; 686)";"quinine sulfate";"804-63-7";"C40H50N4O8S";"amino salts";"1 – 70";"68";"<2";"215,219,220";"";"";"";"";"";"";"";"";"";"";"";"";"";"";"";""
"23";"Mo Superalloy (Ni-20Cr-16Mo-4W; 686)";"quinine sulfate";"804-63-7";"C40H50N4O8S";"amino salts";"5 – 95";"25 – 225";"<20";"215,219,220";"";"";"";"";"";"";"";"";"";"";"";"";"";"";"";""
"24";"Mo Superalloy (Ni-22Cr-16Mo; C22/ 59)";"quinine sulfate";"804-63-7";"C40H50N4O8S";"amino salts";"1 – 70";"68";"<2";"215,219,220";"";"";"";"";"";"";"";"";"";"";"";"";"";"";"";""
"25";"Mo Superalloy (Ni-22Cr-16Mo; C22/ 59)";"quinine sulfate";"804-63-7";"C40H50N4O8S";"amino salts";"5 – 95";"25 – 225";"<20";"215,219,220";"";"";"";"";"";"";"";"";"";"";"";"";"";"";"";""
"26";"Mo Superalloy (Ni-23Cr-16Mo-1Cu; C20000)";"quinine sulfate";"804-63-7";"C40H50N4O8S";"amino salts";"1 – 70";"68";"<2";"215,219,220";"";"";"";"";"";"";"";"";"";"";"";"";"";"";"";""
"27";"Mo Superalloy (Ni-23Cr-16Mo-1Cu; C20000)";"quinine sulfate";"804-63-7";"C40H50N4O8S";"amino salts";"5 – 95";"25 – 225";"<20";"215,219,220";"";"";"";"";"";"";"";"";"";"";"";"";"";"";"";""
"28";"Nickel (200)";"quinine sulfate";"804-63-7";"C40H50N4O8S";"amino salts";"5 – 95";"25 – 225";"<20";"215,219,220";"";"";"";"";"";"";"";"";"";"";"";"";"";"";"";""
"29";"Nickel Cast Iron (15-35Ni)";"quinine sulfate";"804-63-7";"C40H50N4O8S";"amino salts";"5 – 95";"25 – 225";"<20";"215,219,220";"";"";"";"";"";"";"";"";"";"";"";"";"";"";"";""
"30";"Nickel-Copper (400)";"quinine sulfate";"804-63-7";"C40H50N4O8S";"amino salts";"5 – 95";"25 – 225";"<20";"215,219,220";"";"";"";"";"";"";"";"";"";"";"";"";"";"";"";""
"31";"Ni-Cr-Fe Alloy (600/ 690)";"quinine sulfate";"804-63-7";"C40H50N4O8S";"amino salts";"5 – 95";"25 – 225";"<20";"215,219,220";"";"";"";"";"";"";"";"";"";"";"";"";"";"";"";""
"32";"Ni-Mo Alloy (Ni-30Mo; B-2)";"quinine sulfate";"804-63-7";"C40H50N4O8S";"amino salts";"5 – 95";"25 – 225";"<20";"215,219,220";"";"";"";"";"";"";"";"";"";"";"";"";"";"";"";""
"33";"Silicon Cast Iron (14Si)";"quinine sulfate";"804-63-7";"C40H50N4O8S";"amino salts";"5 – 95";"52 – 237";"<20";"215,218,220";"";"";"";"";"";"";"";"";"";"";"";"";"";"";"";""
"34";"Silver";"quinine sulfate";"804-63-7";"C40H50N4O8S";"amino salts";"5 – 95";"25 – 225";"<2";"215,219,220";"";"";"";"";"";"";"";"";"";"";"";"";"";"";"";""
"35";"Steels, Carbon/ Low Alloy";"quinine sulfate";"804-63-7";"C40H50N4O8S";"amino salts";"5 – 95";"25 – 75";">50";"215,219,220";"";"";"";"";"";"";"";"";"";"";"";"";"";"";"";""
"36";"Superferritic Stainless Steel (26-1)";"quinine sulfate";"804-63-7";"C40H50N4O8S";"amino salts";"5 – 95";"25 – 225";"<20";"215,219,220";"";"";"";"";"";"";"";"";"";"";"";"";"";"";"";""
"37";"Tantalum";"quinine sulfate";"804-63-7";"C40H50N4O8S";"amino salts";"5 – 95";"25 – 225";"<2";"215,219,220";"";"";"";"";"";"";"";"";"";"";"";"";"";"";"";""
"38";"Titanium, Unalloyed";"quinine sulfate";"804-63-7";"C40H50N4O8S";"amino salts";"1 – 70";"68";"<2";"192,215";"";"";"";"";"";"";"";"";"";"";"";"";"";"";"";""
"39";"Zirconium";"quinine sulfate";"804-63-7";"C40H50N4O8S";"amino salts";"5 – 95";"25 – 225";"<2";"215,219,220";"";"";"";"";"";"";"";"";"";"";"";"";"";"";"";""
"";"";"";"";"";"";"";"";"";"";"";"";"";"";"";"";"";"";"";"";"";"";"";"";"";""
"";"";"";"";"";"";"";"";"";"";"";"";"";"";"";"";"";"";"";"";"";"";"";"";"";""
"Corrosion Survey Database (COR•SUR) © 2002 NACE International";"";"";"";"";"";"";"";"";"";"";"";"";"";"";"";"";"";"";"";"";"";"";"";"";""

File: data/corrosion_data/TableData - 2024-11-08T190349.741.csv
sep=;
"Title: Corrosion Survey Database (COR•SUR)";"";"";"";"";"";"";"";"";"";"";"";"";"";"";"";"";"";"";"";"";"";"";"";"";""
"Table: Acetic anhydride";"";"";"";"";"";"";"";"";"";"";"";"";"";"";"";"";"";"";"";"";"";"";"";"";""
"DOWNLOAD SHOWS ONLY THE DISPLAYED DATA, UP TO 50 ROWS";"";"";"";"";"";"";"";"";"";"";"";"";"";"";"";"";"";"";"";"";"";"";"";"";""
"No.";"material or substance name";"exposure medium";"exposure medium CAS RN";"exposure medium formula";"exposure medium class";"conc. (%)";"temp. (°F)";"corrosion rate (mil/yr)";"reference";"";"";"";"";"";"";"";"";"";"";"";"";"";"";"";""
"1";"Alloy 20-25-4Mo (904L)";"acetic anhydride";"108-24-7";"C4H6O3";"anhydrides";"100";"0 – 248";"<2";"3,119,157,208";"";"";"";"";"";"";"";"";"";"";"";"";"";"";"";""
"2";"Alloy 20-25-6Mo (254SMO/ 6XN)";"acetic anhydride";"108-24-7";"C4H6O3";"anhydrides";"100";"0 – 248";"<2";"3,119,157,208";"";"";"";"";"";"";"";"";"";"";"";"";"";"";"";""
"3";"Alloy 20-38-3-3Cu (20Cb3/ 825)";"acetic anhydride";"108-24-7";"C4H6O3";"anhydrides";"100";"0 – 248";"<2";"3,119,157,208,219,220";"";"";"";"";"";"";"";"";"";"";"";"";"";"";"";""
"4";"Alloy 30-44-5-3W (G-30)";"acetic anhydride";"108-24-7";"C4H6O3";"anhydrides";"100";"0 – 248";"<2";"3,119,157,208,219,220";"";"";"";"";"";"";"";"";"";"";"";"";"";"";"";""
"5";"Aluminum Alloy (3003/ 5154)";"acetic anhydride";"108-24-7";"C4H6O3";"anhydrides";"100";"25 – 125";"<2";"3,119,208,219,220";"";"";"";"";"";"";"";"";"";"";"";"";"";"";"";""
"6";"Aluminum Alloy (3003/ 5154)";"acetic anhydride";"108-24-7";"C4H6O3";"anhydrides";"100";"175 – 275";"<20";"3,119,208,219,220";"";"";"";"";"";"";"";"";"";"";"";"";"";"";"";""
"7";"Austenitic Cr-Ni Stainless Steel (18-8; 304/ 304L/ 347)";"acetic anhydride";"108-24-7";"C4H6O3";"anhydrides";"100";"77";"<2";"3,119,208,219";"";"";"";"";"";"";"";"";"";"";"";"";"";"";"";""
"8";"Austenitic Cr-Ni Stainless Steel (18-8; 304/ 304L/ 347)";"acetic anhydride";"108-24-7";"C4H6O3";"anhydrides";"100";"80 – 210";"<20";"3,119,208,219";"";"";"";"";"";"";"";"";"";"";"";"";"";"";"";""
"9";"Austenitic Cr-Ni Stainless Steel (18-8; 304/ 304L/ 347)";"acetic anhydride";"108-24-7";"C4H6O3";"anhydrides";"100";"212";"20 – 50";"3,119,208,219";"";"";"";"";"";"";"";"";"";"";"";"";"";"";"";""
"10";"Austenitic Cr-Ni-Mo Stainless Steel (17-12-3; 316L/ 317L)";"acetic anhydride";"108-24-7";"C4H6O3";"anhydrides";"100";"25 – 275";"<2";"3,119,208,219";"";"";"";"";"";"";"";"";"";"";"";"";"";"";"";""
"11";"Austenitic Cr-Ni-Mo Stainless Steel (17-12-3; 316L/ 317L)";"acetic anhydride";"108-24-7";"C4H6O3";"anhydrides";"100";"275 – 325";"<20";"3,119,208,219";"";"";"";"";"";"";"";"";"";"";"";"";"";"";"";""
"12";"Brass (>15Zn)";"acetic anhydride";"108-24-7";"C4H6O3";"anhydrides";"100";"25 – 75";">50";"3,119,208,219";"";"";"";"";"";"";"";"";"";"";"";"";"";"";"";""
"13";"Cast Iron, Gray/ Ductile";"acetic anhydride";"108-24-7";"C4H6O3";"anhydrides";"100";"175 – 225";">50";"3,119,208,219,220";"";"";"";"";"";"";"";"";"";"";"";"";"";"";"";""
"14";"Copper/ Bronze/ Low Brass";"acetic anhydride";"108-24-7";"C4H6O3";"anhydrides";"100";"25 – 75";"<20";"3,119,208,219";"";"";"";"";"";"";"";"";"";"";"";"";"";"";"";""
"15";"Copper/ Bronze/ Low Brass";"acetic anhydride";"108-24-7";"C4H6O3";"anhydrides";"100";"75 – 175";"20 – 50";"3,119,208,219";"";"";"";"";"";"";"";"";"";"";"";"";"";"";"";""
"16";"Copper/ Bronze/ Low Brass";"acetic anhydride";"108-24-7";"C4H6O3";"anhydrides";"100";"175 – 225";">50";"3,119,208,219";"";"";"";"";"";"";"";"";"";"";"";"";"";"";"";""
"17";"Cr Stainless Steel (12Cr)";"acetic anhydride";"108-24-7";"C4H6O3";"anhydrides";"100";"25 – 225";"20 – 50";"3,119,208,219,220";"";"";"";"";"";"";"";"";"";"";"";"";"";"";"";""
"18";"Cr Stainless Steel (17Cr)";"acetic anhydride";"108-24-7";"C4H6O3";"anhydrides";"100";"25 – 225";"20 – 50";"3,119,208,219,220";"";"";"";"";"";"";"";"";"";"";"";"";"";"";"";""
"19";"Duplex Stainless Steel (25-6-3)";"acetic anhydride";"108-24-7";"C4H6O3";"anhydrides";"100";"0 – 248";"<2";"3,119,157,208";"";"";"";"";"";"";"";"";"";"";"";"";"";"";"";""
"20";"Gold/ Platinum";"acetic anhydride";"108-24-7";"C4H6O3";"anhydrides";"100";"25 – 225";"<2";"3,119,208,219,220";"";"";"";"";"";"";"";"";"";"";"";"";"";"";"";""
"21";"Lead";"acetic anhydride";"108-24-7";"C4H6O3";"anhydrides";"100";"75 – 125";"<2";"3,119,208,219,220";"";"";"";"";"";"";"";"";"";"";"";"";"";"";"";""
"22";"Lead";"acetic anhydride";"108-24-7";"C4H6O3";"anhydrides";"100";"125 – 225";"<20";"3,119,208,219,220";"";"";"";"";"";"";"";"";"";"";"";"";"";"";"";""
"23";"Mo Superalloy (Ni-Cr-Fe-9Mo; 625/ 725)";"acetic anhydride";"108-24-7";"C4H6O3";"anhydrides";"100";"25 – 225";"<2";"3,119,208,219,220";"";"";"";"";"";"";"";"";"";"";"";"";"";"";"";""
"24";"Mo Superalloy (Ni-Cr-Fe-9Mo; 625/ 725)";"acetic anhydride";"108-24-7";"C4H6O3";"anhydrides";"100";"275 – 325";"<2";"3,119,208,219,220";"";"";"";"";"";"";"";"";"";"";"";"";"";"";"";""
"25";"Mo Superalloy (Ni-16Cr-16Mo; C276)";"acetic anhydride";"108-24-7";"C4H6O3";"anhydrides";"100";"25 – 225";"<2";"3,119,208,219,220";"";"";"";"";"";"";"";"";"";"";"";"";"";"";"";""
"26";"Mo Superalloy (Ni-16Cr-16Mo; C276)";"acetic anhydride";"108-24-7";"C4H6O3";"anhydrides";"100";"275 – 325";"<2";"3,119,208,219,220";"";"";"";"";"";"";"";"";"";"";"";"";"";"";"";""
"27";"Mo Superalloy (Ni-20Cr-16Mo-4W; 686)";"acetic anhydride";"108-24-7";"C4H6O3";"anhydrides";"100";"25 – 225";"<2";"3,119,208,219,220";"";"";"";"";"";"";"";"";"";"";"";"";"";"";"";""
"28";"Mo Superalloy (Ni-20Cr-16Mo-4W; 686)";"acetic anhydride";"108-24-7";"C4H6O3";"anhydrides";"100";"275 – 325";"<2";"3,119,208,219,220";"";"";"";"";"";"";"";"";"";"";"";"";"";"";"";""
"29";"Mo Superalloy (Ni-22Cr-16Mo; C22/ 59)";"acetic anhydride";"108-24-7";"C4H6O3";"anhydrides";"100";"25 – 225";"<2";"3,119,208,219,220";"";"";"";"";"";"";"";"";"";"";"";"";"";"";"";""
"30";"Mo Superalloy (Ni-22Cr-16Mo; C22/ 59)";"acetic anhydride";"108-24-7";"C4H6O3";"anhydrides";"100";"275 – 325";"<2";"3,119,208,219,220";"";"";"";"";"";"";"";"";"";"";"";"";"";"";"";""
"31";"Mo Superalloy (Ni-23Cr-16Mo-1Cu; C20000)";"acetic anhydride";"108-24-7";"C4H6O3";"anhydrides";"100";"25 – 225";"<2";"3,119,208,219,220";"";"";"";"";"";"";"";"";"";"";"";"";"";"";"";""
"32";"Mo Superalloy (Ni-23Cr-16Mo-1Cu; C20000)";"acetic anhydride";"108-24-7";"C4H6O3";"anhydrides";"100";"275 – 325";"<2";"3,119,208,219,220";"";"";"";"";"";"";"";"";"";"";"";"";"";"";"";""
"33";"Nickel (200)";"acetic anhydride";"108-24-7";"C4H6O3";"anhydrides";"100";"225 – 275";"<2";"3,119,208,219,220";"";"";"";"";"";"";"";"";"";"";"";"";"";"";"";""
"34";"Nickel Cast Iron (15-35Ni)";"acetic anhydride";"108-24-7";"C4H6O3";"anhydrides";"100";"175 – 225";">50";"3,119,208,219";"";"";"";"";"";"";"";"";"";"";"";"";"";"";"";""
"35";"Nickel-Copper (400)";"acetic anhydride";"108-24-7";"C4H6O3";"anhydrides";"100";"275 – 325";"<2";"3,119,208,219,220";"";"";"";"";"";"";"";"";"";"";"";"";"";"";"";""
"36";"Ni-Cr-Fe Alloy (600/ 690)";"acetic anhydride";"108-24-7";"C4H6O3";"anhydrides";"100";"225 – 325";"<2";"3,119,208,219,220";"";"";"";"";"";"";"";"";"";"";"";"";"";"";"";""
"37";"Ni-Mo Alloy (Ni-30Mo; B-2)";"acetic anhydride";"108-24-7";"C4H6O3";"anhydrides";"100";"25 – 225";"<2";"3,119,208,219,220";"";"";"";"";"";"";"";"";"";"";"";"";"";"";"";""
"38";"Silver";"acetic anhydride";"108-24-7";"C4H6O3";"anhydrides";"100";"25 – 225";"<2";"3,119,208,219,220";"";"";"";"";"";"";"";"";"";"";"";"";"";"";"";""
"39";"Steels, Carbon/ Low Alloy";"acetic anhydride";"108-24-7";"C4H6O3";"anhydrides";"100";"175 – 225";">50";"3,119,208,219,220";"";"";"";"";"";"";"";"";"";"";"";"";"";"";"";""
"40";"Tantalum";"acetic anhydride";"108-24-7";"C4H6O3";"anhydrides";"100";"25 – 275";"<2";"3,119,208,219,220";"";"";"";"";"";"";"";"";"";"";"";"";"";"";"";""
"41";"Titanium, Unalloyed";"acetic anhydride";"108-24-7";"C4H6O3";"anhydrides";"100";"125 – 175";"<20";"3,119,208,219";"";"";"";"";"";"";"";"";"";"";"";"";"";"";"";""
"42";"Titanium, Unalloyed";"acetic anhydride";"108-24-7";"C4H6O3";"anhydrides";"100";"275 – 325";">50";"3,119,208,219";"";"";"";"";"";"";"";"";"";"";"";"";"";"";"";""
"43";"Zirconium";"acetic anhydride";"108-24-7";"C4H6O3";"anhydrides";"100";"25 – 225";"<2";"3,119,208,219,220";"";"";"";"";"";"";"";"";"";"";"";"";"";"";"";""
"";"";"";"";"";"";"";"";"";"";"";"";"";"";"";"";"";"";"";"";"";"";"";"";"";""
"";"";"";"";"";"";"";"";"";"";"";"";"";"";"";"";"";"";"";"";"";"";"";"";"";""
"Corrosion Survey Database (COR•SUR) © 2002 NACE International";"";"";"";"";"";"";"";"";"";"";"";"";"";"";"";"";"";"";"";"";"";"";"";"";""
