Repository: Mahyar-rajabi94/TF_SDL

File: data/corrosion_data/TableData - 2024-11-08T190354.787.csv
sep=;
"Title: Corrosion Survey Database (COR•SUR)";"";"";"";"";"";"";"";"";"";"";"";"";"";"";"";"";"";"";"";"";"";"";"";"";""
"Table: Benzoic anhydride";"";"";"";"";"";"";"";"";"";"";"";"";"";"";"";"";"";"";"";"";"";"";"";"";""
"DOWNLOAD SHOWS ONLY THE DISPLAYED DATA, UP TO 50 ROWS";"";"";"";"";"";"";"";"";"";"";"";"";"";"";"";"";"";"";"";"";"";"";"";"";""
"No.";"material or substance name";"exposure medium";"exposure medium CAS RN";"exposure medium formula";"exposure medium class";"conc. (%)";"temp. (°F)";"corrosion rate (mil/yr)";"reference";"";"";"";"";"";"";"";"";"";"";"";"";"";"";"";""
"1";"Alloy 20-25-4Mo (904L)";"benzoic anhydride";"93-97-0";"C14H10O3";"anhydrides";"100";"104 – 225";"<20";"219,220";"";"";"";"";"";"";"";"";"";"";"";"";"";"";"";""
"2";"Alloy 20-38-3-3Cu (20Cb3/ 825)";"benzoic anhydride";"93-97-0";"C14H10O3";"anhydrides";"100";"104 – 225";"<20";"219,220";"";"";"";"";"";"";"";"";"";"";"";"";"";"";"";""
"3";"Alloy 30-44-5-3W (G-30)";"benzoic anhydride";"93-97-0";"C14H10O3";"anhydrides";"100";"104 – 225";"<20";"219,220";"";"";"";"";"";"";"";"";"";"";"";"";"";"";"";""
"4";"Aluminum Alloy (3003/ 5154)";"benzoic anhydride";"93-97-0";"C14H10O3";"anhydrides";"100";"104 – 225";"<20";"219,220";"";"";"";"";"";"";"";"";"";"";"";"";"";"";"";""
"5";"Austenitic Cr-Ni Stainless Steel (18-8; 304/ 304L/ 347)";"benzoic anhydride";"93-97-0";"C14H10O3";"anhydrides";"100";"104 – 225";"<20";"219,220";"";"";"";"";"";"";"";"";"";"";"";"";"";"";"";""
"6";"Austenitic Cr-Ni-Mo Stainless Steel (17-12-3; 316L/ 317L)";"benzoic anhydride";"93-97-0";"C14H10O3";"anhydrides";"100";"104 – 225";"<20";"219,220";"";"";"";"";"";"";"";"";"";"";"";"";"";"";"";""
"7";"Brass (>15Zn)";"benzoic anhydride";"93-97-0";"C14H10O3";"anhydrides";"100";"104 – 225";"<20";"219,220";"";"";"";"";"";"";"";"";"";"";"";"";"";"";"";""
"8";"Cast Iron, Gray/ Ductile";"benzoic anhydride";"93-97-0";"C14H10O3";"anhydrides";"100";"104 – 225";"<20";"219,220";"";"";"";"";"";"";"";"";"";"";"";"";"";"";"";""
"9";"Copper/ Bronze/ Low Brass";"benzoic anhydride";"93-97-0";"C14H10O3";"anhydrides";"100";"104 – 225";"<20";"219,220";"";"";"";"";"";"";"";"";"";"";"";"";"";"";"";""
"10";"Copper-Nickel";"benzoic anhydride";"93-97-0";"C14H10O3";"anhydrides";"100";"104 – 225";"<20";"219,220";"";"";"";"";"";"";"";"";"";"";"";"";"";"";"";""
"11";"Cr Stainless Steel (12Cr)";"benzoic anhydride";"93-97-0";"C14H10O3";"anhydrides";"100";"104 – 225";"<20";"219,220";"";"";"";"";"";"";"";"";"";"";"";"";"";"";"";""
"12";"Cr Stainless Steel (17Cr)";"benzoic anhydride";"93-97-0";"C14H10O3";"anhydrides";"100";"104 – 225";"<20";"219,220";"";"";"";"";"";"";"";"";"";"";"";"";"";"";"";""
"13";"Gold/ Platinum";"benzoic anhydride";"93-97-0";"C14H10O3";"anhydrides";"100";"104 – 225";"<2";"219,220";"";"";"";"";"";"";"";"";"";"";"";"";"";"";"";""
"14";"Mo Superalloy (Ni-Cr-Fe-9Mo; 625/ 725)";"benzoic anhydride";"93-97-0";"C14H10O3";"anhydrides";"100";"104 – 225";"<20";"219,220";"";"";"";"";"";"";"";"";"";"";"";"";"";"";"";""
"15";"Mo Superalloy (Ni-16Cr-16Mo; C276)";"benzoic anhydride";"93-97-0";"C14H10O3";"anhydrides";"100";"104 – 225";"<20";"219,220";"";"";"";"";"";"";"";"";"";"";"";"";"";"";"";""
"16";"Mo Superalloy (Ni-20Cr-16Mo-4W; 686)";"benzoic anhydride";"93-97-0";"C14H10O3";"anhydrides";"100";"104 – 225";"<20";"219,220";"";"";"";"";"";"";"";"";"";"";"";"";"";"";"";""
"17";"Mo Superalloy (Ni-22Cr-16Mo; C22/ 59)";"benzoic anhydride";"93-97-0";"C14H10O3";"anhydrides";"100";"104 – 225";"<20";"219,220";"";"";"";"";"";"";"";"";"";"";"";"";"";"";"";""
"18";"Mo Superalloy (Ni-23Cr-16Mo-1Cu; C20000)";"benzoic anhydride";"93-97-0";"C14H10O3";"anhydrides";"100";"104 – 225";"<20";"219,220";"";"";"";"";"";"";"";"";"";"";"";"";"";"";"";""
"19";"Nickel (200)";"benzoic anhydride";"93-97-0";"C14H10O3";"anhydrides";"100";"104 – 225";"<20";"219,220";"";"";"";"";"";"";"";"";"";"";"";"";"";"";"";""
"20";"Nickel Cast Iron (15-35Ni)";"benzoic anhydride";"93-97-0";"C14H10O3";"anhydrides";"100";"104 – 225";"<20";"219,220";"";"";"";"";"";"";"";"";"";"";"";"";"";"";"";""
"21";"Nickel-Copper (400)";"benzoic anhydride";"93-97-0";"C14H10O3";"anhydrides";"100";"104 – 225";"<20";"219,220";"";"";"";"";"";"";"";"";"";"";"";"";"";"";"";""
"22";"Ni-Cr-Fe Alloy (600/ 690)";"benzoic anhydride";"93-97-0";"C14H10O3";"anhydrides";"100";"104 – 225";"<20";"219,220";"";"";"";"";"";"";"";"";"";"";"";"";"";"";"";""
"23";"Ni-Mo Alloy (Ni-30Mo; B-2)";"benzoic anhydride";"93-97-0";"C14H10O3";"anhydrides";"100";"104 – 225";"<20";"219,220";"";"";"";"";"";"";"";"";"";"";"";"";"";"";"";""
"24";"Silicon Cast Iron (14Si)";"benzoic anhydride";"93-97-0";"C14H10O3";"anhydrides";"100";"104 – 237";"<20";"218,220";"";"";"";"";"";"";"";"";"";"";"";"";"";"";"";""
"25";"Silver";"benzoic anhydride";"93-97-0";"C14H10O3";"anhydrides";"100";"104 – 225";"<20";"219,220";"";"";"";"";"";"";"";"";"";"";"";"";"";"";"";""
"26";"Steels, Carbon/ Low Alloy";"benzoic anhydride";"93-97-0";"C14H10O3";"anhydrides";"100";"104 – 225";"<20";"219,220";"";"";"";"";"";"";"";"";"";"";"";"";"";"";"";""
"27";"Tantalum";"benzoic anhydride";"93-97-0";"C14H10O3";"anhydrides";"100";"104 – 225";"<2";"219,220";"";"";"";"";"";"";"";"";"";"";"";"";"";"";"";""
"";"";"";"";"";"";"";"";"";"";"";"";"";"";"";"";"";"";"";"";"";"";"";"";"";""
"";"";"";"";"";"";"";"";"";"";"";"";"";"";"";"";"";"";"";"";"";"";"";"";"";""
"Corrosion Survey Database (COR•SUR) © 2002 NACE International";"";"";"";"";"";"";"";"";"";"";"";"";"";"";"";"";"";"";"";"";"";"";"";"";""

File: data/corrosion_data/TableData - 2024-11-08T190359.981.csv
sep=;
"Title: Corrosion Survey Database (COR•SUR)";"";"";"";"";"";"";"";"";"";"";"";"";"";"";"";"";"";"";"";"";"";"";"";"";""
"Table: Butyric anhydride";"";"";"";"";"";"";"";"";"";"";"";"";"";"";"";"";"";"";"";"";"";"";"";"";""
"DOWNLOAD SHOWS ONLY THE DISPLAYED DATA, UP TO 50 ROWS";"";"";"";"";"";"";"";"";"";"";"";"";"";"";"";"";"";"";"";"";"";"";"";"";""
"No.";"material or substance name";"exposure medium";"exposure medium synonym";"exposure medium CAS RN";"exposure medium formula";"exposure medium class";"conc. (%)";"temp. (°F)";"corrosion rate (mil/yr)";"reference";"";"";"";"";"";"";"";"";"";"";"";"";"";"";""
"1";"Alloy 20-25-4Mo (904L)";"butyric anhydride";"butanoic anhydride";"106-31-0";"C8H14O3";"anhydrides";"100";"25 – 225";"<2";"208,209,219";"";"";"";"";"";"";"";"";"";"";"";"";"";"";""
"2";"Alloy 20-38-3-3Cu (20Cb3/ 825)";"butyric anhydride";"butanoic anhydride";"106-31-0";"C8H14O3";"anhydrides";"100";"25 – 225";"<2";"208,209,219";"";"";"";"";"";"";"";"";"";"";"";"";"";"";""
"3";"Alloy 30-44-5-3W (G-30)";"butyric anhydride";"butanoic anhydride";"106-31-0";"C8H14O3";"anhydrides";"100";"25 – 225";"<2";"208,209,219";"";"";"";"";"";"";"";"";"";"";"";"";"";"";""
"4";"Aluminum Alloy (3003/ 5154)";"butyric anhydride";"butanoic anhydride";"106-31-0";"C8H14O3";"anhydrides";"100";"25 – 225";"<2";"208,209,219,220";"";"";"";"";"";"";"";"";"";"";"";"";"";"";""
"5";"Austenitic Cr-Ni Stainless Steel (18-8; 304/ 304L/ 347)";"butyric anhydride";"butanoic anhydride";"106-31-0";"C8H14O3";"anhydrides";"100";"25 – 225";"<2";"208,209,219";"";"";"";"";"";"";"";"";"";"";"";"";"";"";""
"6";"Austenitic Cr-Ni-Mo Stainless Steel (17-12-3; 316L/ 317L)";"butyric anhydride";"butanoic anhydride";"106-31-0";"C8H14O3";"anhydrides";"100";"25 – 225";"<2";"208,209,219";"";"";"";"";"";"";"";"";"";"";"";"";"";"";""
"7";"Cast Iron, Gray/ Ductile";"butyric anhydride";"butanoic anhydride";"106-31-0";"C8H14O3";"anhydrides";"100";"25 – 225";"<2";"208,209,219";"";"";"";"";"";"";"";"";"";"";"";"";"";"";""
"8";"Copper/ Bronze/ Low Brass";"butyric anhydride";"butanoic anhydride";"106-31-0";"C8H14O3";"anhydrides";"100";"25 – 225";"<2";"208,209,219";"";"";"";"";"";"";"";"";"";"";"";"";"";"";""
"9";"Copper-Nickel";"butyric anhydride";"butanoic anhydride";"106-31-0";"C8H14O3";"anhydrides";"100";"25 – 225";"<2";"208,209,219";"";"";"";"";"";"";"";"";"";"";"";"";"";"";""
"10";"Cr Stainless Steel (12Cr)";"butyric anhydride";"butanoic anhydride";"106-31-0";"C8H14O3";"anhydrides";"100";"25 – 225";"<2";"208,209,219";"";"";"";"";"";"";"";"";"";"";"";"";"";"";""
"11";"Cr Stainless Steel (17Cr)";"butyric anhydride";"butanoic anhydride";"106-31-0";"C8H14O3";"anhydrides";"100";"25 – 225";"<2";"208,209,219";"";"";"";"";"";"";"";"";"";"";"";"";"";"";""
"12";"Gold/ Platinum";"butyric anhydride";"butanoic anhydride";"106-31-0";"C8H14O3";"anhydrides";"100";"25 – 225";"<2";"208,209,219";"";"";"";"";"";"";"";"";"";"";"";"";"";"";""
"13";"Lead";"butyric anhydride";"butanoic anhydride";"106-31-0";"C8H14O3";"anhydrides";"100";"25 – 225";"<2";"208,209,219";"";"";"";"";"";"";"";"";"";"";"";"";"";"";""
"14";"Mo Superalloy (Ni-Cr-Fe-9Mo; 625/ 725)";"butyric anhydride";"butanoic anhydride";"106-31-0";"C8H14O3";"anhydrides";"100";"25 – 225";"<2";"208,209,219";"";"";"";"";"";"";"";"";"";"";"";"";"";"";""
"15";"Mo Superalloy (Ni-16Cr-16Mo; C276)";"butyric anhydride";"butanoic anhydride";"106-31-0";"C8H14O3";"anhydrides";"100";"25 – 225";"<2";"208,209,219";"";"";"";"";"";"";"";"";"";"";"";"";"";"";""
"16";"Mo Superalloy (Ni-20Cr-16Mo-4W; 686)";"butyric anhydride";"butanoic anhydride";"106-31-0";"C8H14O3";"anhydrides";"100";"25 – 225";"<2";"208,209,219";"";"";"";"";"";"";"";"";"";"";"";"";"";"";""
"17";"Mo Superalloy (Ni-22Cr-16Mo; C22/ 59)";"butyric anhydride";"butanoic anhydride";"106-31-0";"C8H14O3";"anhydrides";"100";"25 – 225";"<2";"208,209,219";"";"";"";"";"";"";"";"";"";"";"";"";"";"";""
"18";"Mo Superalloy (Ni-23Cr-16Mo-1Cu; C20000)";"butyric anhydride";"butanoic anhydride";"106-31-0";"C8H14O3";"anhydrides";"100";"25 – 225";"<2";"208,209,219";"";"";"";"";"";"";"";"";"";"";"";"";"";"";""
"19";"Nickel (200)";"butyric anhydride";"butanoic anhydride";"106-31-0";"C8H14O3";"anhydrides";"100";"25 – 225";"<2";"208,209,219";"";"";"";"";"";"";"";"";"";"";"";"";"";"";""
"20";"Nickel Cast Iron (15-35Ni)";"butyric anhydride";"butanoic anhydride";"106-31-0";"C8H14O3";"anhydrides";"100";"25 – 225";"<2";"208,209,219";"";"";"";"";"";"";"";"";"";"";"";"";"";"";""
"21";"Nickel-Copper (400)";"butyric anhydride";"butanoic anhydride";"106-31-0";"C8H14O3";"anhydrides";"100";"25 – 225";"<2";"208,209,219";"";"";"";"";"";"";"";"";"";"";"";"";"";"";""
"22";"Ni-Cr-Fe Alloy (600/ 690)";"butyric anhydride";"butanoic anhydride";"106-31-0";"C8H14O3";"anhydrides";"100";"25 – 225";"<2";"208,209,219";"";"";"";"";"";"";"";"";"";"";"";"";"";"";""
"23";"Ni-Mo Alloy (Ni-30Mo; B-2)";"butyric anhydride";"butanoic anhydride";"106-31-0";"C8H14O3";"anhydrides";"100";"25 – 225";"<2";"208,209,219";"";"";"";"";"";"";"";"";"";"";"";"";"";"";""
"24";"Silicon Cast Iron (14Si)";"butyric anhydride";"butanoic anhydride";"106-31-0";"C8H14O3";"anhydrides";"100";"52 – 237";"<2";"208,209,218";"";"";"";"";"";"";"";"";"";"";"";"";"";"";""
"25";"Silver";"butyric anhydride";"butanoic anhydride";"106-31-0";"C8H14O3";"anhydrides";"100";"25 – 225";"<2";"208,209,219";"";"";"";"";"";"";"";"";"";"";"";"";"";"";""
"26";"Steels, Carbon/ Low Alloy";"butyric anhydride";"butanoic anhydride";"106-31-0";"C8H14O3";"anhydrides";"100";"25 – 225";"<2";"208,209,219";"";"";"";"";"";"";"";"";"";"";"";"";"";"";""
"27";"Superferritic Stainless Steel (26-1)";"butyric anhydride";"butanoic anhydride";"106-31-0";"C8H14O3";"anhydrides";"100";"25 – 225";"<2";"208,209,219";"";"";"";"";"";"";"";"";"";"";"";"";"";"";""
"28";"Tantalum";"butyric anhydride";"butanoic anhydride";"106-31-0";"C8H14O3";"anhydrides";"100";"25 – 225";"<2";"208,209,219";"";"";"";"";"";"";"";"";"";"";"";"";"";"";""
"29";"Titanium, Unalloyed";"butyric anhydride";"butanoic anhydride";"106-31-0";"C8H14O3";"anhydrides";"100";"25 – 225";"<2";"208,209,219";"";"";"";"";"";"";"";"";"";"";"";"";"";"";""
"30";"Zirconium";"butyric anhydride";"butanoic anhydride";"106-31-0";"C8H14O3";"anhydrides";"100";"25 – 225";"<2";"208,209,219";"";"";"";"";"";"";"";"";"";"";"";"";"";"";""
"";"";"";"";"";"";"";"";"";"";"";"";"";"";"";"";"";"";"";"";"";"";"";"";"";""
"";"";"";"";"";"";"";"";"";"";"";"";"";"";"";"";"";"";"";"";"";"";"";"";"";""
"Corrosion Survey Database (COR•SUR) © 2002 NACE International";"";"";"";"";"";"";"";"";"";"";"";"";"";"";"";"";"";"";"";"";"";"";"";"";""

File: data/corrosion_data/TableData - 2024-11-08T190406.270.csv
sep=;
"Title: Corrosion Survey Database (COR•SUR)";"";"";"";"";"";"";"";"";"";"";"";"";"";"";"";"";"";"";"";"";"";"";"";"";""
"Table: Phthalic anhydride";"";"";"";"";"";"";"";"";"";"";"";"";"";"";"";"";"";"";"";"";"";"";"";"";""
"DOWNLOAD SHOWS ONLY THE DISPLAYED DATA, UP TO 50 ROWS";"";"";"";"";"";"";"";"";"";"";"";"";"";"";"";"";"";"";"";"";"";"";"";"";""
"No.";"material or substance name";"exposure medium";"exposure medium CAS RN";"exposure medium formula";"exposure medium class";"conc. (%)";"temp. (°F)";"corrosion rate (mil/yr)";"reference";"";"";"";"";"";"";"";"";"";"";"";"";"";"";"";""
"1";"Alloy 20-25-4Mo (904L)";"phthalic anhydride";"85-44-9";"C8H4O3";"anhydrides";"100";"375 – 425";"<2";"219";"";"";"";"";"";"";"";"";"";"";"";"";"";"";"";""
"2";"Alloy 20-38-3-3Cu (20Cb3/ 825)";"phthalic anhydride";"85-44-9";"C8H4O3";"anhydrides";"100";"375 – 425";"<2";"219";"";"";"";"";"";"";"";"";"";"";"";"";"";"";"";""
"3";"Alloy 30-44-5-3W (G-30)";"phthalic anhydride";"85-44-9";"C8H4O3";"anhydrides";"100";"375 – 425";"<2";"219";"";"";"";"";"";"";"";"";"";"";"";"";"";"";"";""
"4";"Aluminum Alloy (3003/ 5154)";"phthalic anhydride";"85-44-9";"C8H4O3";"anhydrides";"100";"270 – 475";"<2";"219,220";"";"";"";"";"";"";"";"";"";"";"";"";"";"";"";""
"5";"Austenitic Cr-Ni Stainless Steel (18-8; 304/ 304L/ 347)";"phthalic anhydride";"85-44-9";"C8H4O3";"anhydrides";"100";"270 – 325";"<2";"219,220";"";"";"";"";"";"";"";"";"";"";"";"";"";"";"";""
"6";"Austenitic Cr-Ni Stainless Steel (18-8; 304/ 304L/ 347)";"phthalic anhydride";"85-44-9";"C8H4O3";"anhydrides";"100";"375 – 425";"20 – 50";"219,220";"";"";"";"";"";"";"";"";"";"";"";"";"";"";"";""
"7";"Austenitic Cr-Ni-Mo Stainless Steel (17-12-3; 316L/ 317L)";"phthalic anhydride";"85-44-9";"C8H4O3";"anhydrides";"100";"375 – 425";"<2";"219";"";"";"";"";"";"";"";"";"";"";"";"";"";"";"";""
"8";"Brass (>15Zn)";"phthalic anhydride";"85-44-9";"C8H4O3";"anhydrides";"100";"270 – 325";"<20";"219,220";"";"";"";"";"";"";"";"";"";"";"";"";"";"";"";""
"9";"Cast Iron, Gray/ Ductile";"phthalic anhydride";"85-44-9";"C8H4O3";"anhydrides";"100";"270 – 325";"<2";"219,220";"";"";"";"";"";"";"";"";"";"";"";"";"";"";"";""
"10";"Copper/ Bronze/ Low Brass";"phthalic anhydride";"85-44-9";"C8H4O3";"anhydrides";"100";"275 – 375";"20 – 50";"219,220";"";"";"";"";"";"";"";"";"";"";"";"";"";"";"";""
"11";"Copper/ Bronze/ Low Brass";"phthalic anhydride";"85-44-9";"C8H4O3";"anhydrides";"100";"375 – 425";"<2";"219,220";"";"";"";"";"";"";"";"";"";"";"";"";"";"";"";""
"12";"Copper-Nickel";"phthalic anhydride";"85-44-9";"C8H4O3";"anhydrides";"100";"270 – 325";"<20";"219,220";"";"";"";"";"";"";"";"";"";"";"";"";"";"";"";""
"13";"Cr Stainless Steel (17Cr)";"phthalic anhydride";"85-44-9";"C8H4O3";"anhydrides";"100";"270 – 325";"<2";"219,220";"";"";"";"";"";"";"";"";"";"";"";"";"";"";"";""
"14";"Gold/ Platinum";"phthalic anhydride";"85-44-9";"C8H4O3";"anhydrides";"100";"425 – 475";"<2";"219";"";"";"";"";"";"";"";"";"";"";"";"";"";"";"";""
"15";"Mo Superalloy (Ni-Cr-Fe-9Mo; 625/ 725)";"phthalic anhydride";"85-44-9";"C8H4O3";"anhydrides";"100";"270 – 475";"<2";"219,220";"";"";"";"";"";"";"";"";"";"";"";"";"";"";"";""
"16";"Mo Superalloy (Ni-16Cr-16Mo; C276)";"phthalic anhydride";"85-44-9";"C8H4O3";"anhydrides";"100";"270 – 475";"<2";"219,220";"";"";"";"";"";"";"";"";"";"";"";"";"";"";"";""
"17";"Mo Superalloy (Ni-20Cr-16Mo-4W; 686)";"phthalic anhydride";"85-44-9";"C8H4O3";"anhydrides";"100";"270 – 475";"<2";"219,220";"";"";"";"";"";"";"";"";"";"";"";"";"";"";"";""
"18";"Mo Superalloy (Ni-22Cr-16Mo; C22/ 59)";"phthalic anhydride";"85-44-9";"C8H4O3";"anhydrides";"100";"270 – 475";"<2";"219,220";"";"";"";"";"";"";"";"";"";"";"";"";"";"";"";""
"19";"Mo Superalloy (Ni-23Cr-16Mo-1Cu; C20000)";"phthalic anhydride";"85-44-9";"C8H4O3";"anhydrides";"100";"270 – 475";"<2";"219,220";"";"";"";"";"";"";"";"";"";"";"";"";"";"";"";""
"20";"Nickel (200)";"phthalic anhydride";"85-44-9";"C8H4O3";"anhydrides";"100";"270 – 375";"<2";"219,220";"";"";"";"";"";"";"";"";"";"";"";"";"";"";"";""
"21";"Nickel (200)";"phthalic anhydride";"85-44-9";"C8H4O3";"anhydrides";"100";"375 – 425";">50";"219,220";"";"";"";"";"";"";"";"";"";"";"";"";"";"";"";""
"22";"Nickel Cast Iron (15-35Ni)";"phthalic anhydride";"85-44-9";"C8H4O3";"anhydrides";"100";"270 – 325";"<2";"219,220";"";"";"";"";"";"";"";"";"";"";"";"";"";"";"";""
"23";"Nickel-Copper (400)";"phthalic anhydride";"85-44-9";"C8H4O3";"anhydrides";"100";"270 – 375";"<2";"219,220";"";"";"";"";"";"";"";"";"";"";"";"";"";"";"";""
"24";"Nickel-Copper (400)";"phthalic anhydride";"85-44-9";"C8H4O3";"anhydrides";"100";"375 – 425";"20 – 50";"219,220";"";"";"";"";"";"";"";"";"";"";"";"";"";"";"";""
"25";"Ni-Cr-Fe Alloy (600/ 690)";"phthalic anhydride";"85-44-9";"C8H4O3";"anhydrides";"100";"270 – 375";"<2";"219,220";"";"";"";"";"";"";"";"";"";"";"";"";"";"";"";""
"26";"Ni-Cr-Fe Alloy (600/ 690)";"phthalic anhydride";"85-44-9";"C8H4O3";"anhydrides";"100";"375 – 425";"20 – 50";"219,220";"";"";"";"";"";"";"";"";"";"";"";"";"";"";"";""
"27";"Ni-Mo Alloy (Ni-30Mo; B-2)";"phthalic anhydride";"85-44-9";"C8H4O3";"anhydrides";"100";"270 – 475";"<2";"219,220";"";"";"";"";"";"";"";"";"";"";"";"";"";"";"";""
"28";"Silicon Cast Iron (14Si)";"phthalic anhydride";"85-44-9";"C8H4O3";"anhydrides";"100";"270 – 597";"<20";"218,220";"";"";"";"";"";"";"";"";"";"";"";"";"";"";"";""
"29";"Silver";"phthalic anhydride";"85-44-9";"C8H4O3";"anhydrides";"100";"270 – 475";"<2";"219,220";"";"";"";"";"";"";"";"";"";"";"";"";"";"";"";""
"30";"Steels, Carbon/ Low Alloy";"phthalic anhydride";"85-44-9";"C8H4O3";"anhydrides";"100";"270 – 375";"<2";"219,220";"";"";"";"";"";"";"";"";"";"";"";"";"";"";"";""
"31";"Steels, Carbon/ Low Alloy";"phthalic anhydride";"85-44-9";"C8H4O3";"anhydrides";"100";"375 – 425";"<20";"219,220";"";"";"";"";"";"";"";"";"";"";"";"";"";"";"";""
"32";"Superferritic Stainless Steel (26-1)";"phthalic anhydride";"85-44-9";"C8H4O3";"anhydrides";"100";"270 – 325";"<2";"219,220";"";"";"";"";"";"";"";"";"";"";"";"";"";"";"";""
"";"";"";"";"";"";"";"";"";"";"";"";"";"";"";"";"";"";"";"";"";"";"";"";"";""
"";"";"";"";"";"";"";"";"";"";"";"";"";"";"";"";"";"";"";"";"";"";"";"";"";""
"Corrosion Survey Database (COR•SUR) © 2002 NACE International";"";"";"";"";"";"";"";"";"";"";"";"";"";"";"";"";"";"";"";"";"";"";"";"";""

File: data/corrosion_data/TableData - 2024-11-08T190412.160.csv
sep=;
"Title: Corrosion Survey Database (COR•SUR)";"";"";"";"";"";"";"";"";"";"";"";"";"";"";"";"";"";"";"";"";"";"";"";"";""
"Table: Antimony pentachloride";"";"";"";"";"";"";"";"";"";"";"";"";"";"";"";"";"";"";"";"";"";"";"";"";""
"DOWNLOAD SHOWS ONLY THE DISPLAYED DATA, UP TO 50 ROWS";"";"";"";"";"";"";"";"";"";"";"";"";"";"";"";"";"";"";"";"";"";"";"";"";""
"No.";"material or substance name";"exposure medium";"exposure medium synonym";"exposure medium CAS RN";"exposure medium formula";"conc. (%)";"temp. (°F)";"corrosion rate (mil/yr)";"reference";"";"";"";"";"";"";"";"";"";"";"";"";"";"";"";""
"1";"Alloy 20-38-3-3Cu (20Cb3/ 825)";"antimony pentachloride";"antimony chloride";"7647-18-9";"Cl5Sb";"100";"175 – 225";"<2";"32,210,219";"";"";"";"";"";"";"";"";"";"";"";"";"";"";"";""
"2";"Alloy 30-44-5-3W (G-30)";"antimony pentachloride";"antimony chloride";"7647-18-9";"Cl5Sb";"100";"175 – 225";"<2";"32,210,219";"";"";"";"";"";"";"";"";"";"";"";"";"";"";"";""
"3";"Aluminum Alloy (3003/ 5154)";"antimony pentachloride";"antimony chloride";"7647-18-9";"Cl5Sb";"100";"25 – 125";"<2";"32,210,219";"";"";"";"";"";"";"";"";"";"";"";"";"";"";"";""
"4";"Aluminum Alloy (3003/ 5154)";"antimony pentachloride";"antimony chloride";"7647-18-9";"Cl5Sb";"100";"175 – 225";">50";"32,210,219";"";"";"";"";"";"";"";"";"";"";"";"";"";"";"";""
"5";"Austenitic Cr-Ni-Mo Stainless Steel (17-12-3; 316L/ 317L)";"antimony pentachloride";"antimony chloride";"7647-18-9";"Cl5Sb";"1 – 50";"77";"<2";"32,210,219";"";"";"";"";"";"";"";"";"";"";"";"";"";"";"";""
"6";"Austenitic Cr-Ni-Mo Stainless Steel (17-12-3; 316L/ 317L)";"antimony pentachloride";"antimony chloride";"7647-18-9";"Cl5Sb";"100";"175 – 225";"<2";"32,210,219";"";"";"";"";"";"";"";"";"";"";"";"";"";"";"";""
"7";"Cast Iron, Gray/ Ductile";"antimony pentachloride";"antimony chloride";"7647-18-9";"Cl5Sb";"100";"25 – 75";"20 – 50";"32,210,219";"";"";"";"";"";"";"";"";"";"";"";"";"";"";"";""
"8";"Cast Iron, Gray/ Ductile";"antimony pentachloride";"antimony chloride";"7647-18-9";"Cl5Sb";"100";"75 – 225";">50";"32,210,219";"";"";"";"";"";"";"";"";"";"";"";"";"";"";"";""
"9";"Copper/ Bronze/ Low Brass";"antimony pentachloride";"antimony chloride";"7647-18-9";"Cl5Sb";"100";"25 – 225";"<2";"32,210,219";"";"";"";"";"";"";"";"";"";"";"";"";"";"";"";""
"10";"Gold/ Platinum";"antimony pentachloride";"antimony chloride";"7647-18-9";"Cl5Sb";"100";"25 – 225";"<2";"32,210,219";"";"";"";"";"";"";"";"";"";"";"";"";"";"";"";""
"11";"Lead";"antimony pentachloride";"antimony chloride";"7647-18-9";"Cl5Sb";">85";"25 – 225";"<20";"32,210,219";"";"";"";"";"";"";"";"";"";"";"";"";"";"";"";""
"12";"Mo Superalloy (Ni-Cr-Fe-9Mo; 625/ 725)";"antimony pentachloride";"antimony chloride";"7647-18-9";"Cl5Sb";"85 – 95";"125 – 175";">50";"32,210,219";"";"";"";"";"";"";"";"";"";"";"";"";"";"";"";""
"13";"Mo Superalloy (Ni-Cr-Fe-9Mo; 625/ 725)";"antimony pentachloride";"antimony chloride";"7647-18-9";"Cl5Sb";">85";"25 – 75";"<20";"32,210,219";"";"";"";"";"";"";"";"";"";"";"";"";"";"";"";""
"14";"Mo Superalloy (Ni-Cr-Fe-9Mo; 625/ 725)";"antimony pentachloride";"antimony chloride";"7647-18-9";"Cl5Sb";"100";"75 – 225";"<20";"32,210,219";"";"";"";"";"";"";"";"";"";"";"";"";"";"";"";""
"15";"Mo Superalloy (Ni-16Cr-16Mo; C276)";"antimony pentachloride";"antimony chloride";"7647-18-9";"Cl5Sb";"85 – 95";"125 – 175";">50";"32,210,219";"";"";"";"";"";"";"";"";"";"";"";"";"";"";"";""
"16";"Mo Superalloy (Ni-16Cr-16Mo; C276)";"antimony pentachloride";"antimony chloride";"7647-18-9";"Cl5Sb";">85";"25 – 75";"<20";"32,210,219";"";"";"";"";"";"";"";"";"";"";"";"";"";"";"";""
"17";"Mo Superalloy (Ni-16Cr-16Mo; C276)";"antimony pentachloride";"antimony chloride";"7647-18-9";"Cl5Sb";"100";"75 – 225";"<20";"32,210,219";"";"";"";"";"";"";"";"";"";"";"";"";"";"";"";""
"18";"Mo Superalloy (Ni-20Cr-16Mo-4W; 686)";"antimony pentachloride";"antimony chloride";"7647-18-9";"Cl5Sb";"85 – 95";"125 – 175";">50";"32,210,219";"";"";"";"";"";"";"";"";"";"";"";"";"";"";"";""
"19";"Mo Superalloy (Ni-20Cr-16Mo-4W; 686)";"antimony pentachloride";"antimony chloride";"7647-18-9";"Cl5Sb";">85";"25 – 75";"<20";"32,210,219";"";"";"";"";"";"";"";"";"";"";"";"";"";"";"";""
"20";"Mo Superalloy (Ni-20Cr-16Mo-4W; 686)";"antimony pentachloride";"antimony chloride";"7647-18-9";"Cl5Sb";"100";"75 – 225";"<20";"32,210,219";"";"";"";"";"";"";"";"";"";"";"";"";"";"";"";""
"21";"Mo Superalloy (Ni-22Cr-16Mo; C22/ 59)";"antimony pentachloride";"antimony chloride";"7647-18-9";"Cl5Sb";"85 – 95";"125 – 175";">50";"32,210,219";"";"";"";"";"";"";"";"";"";"";"";"";"";"";"";""
"22";"Mo Superalloy (Ni-22Cr-16Mo; C22/ 59)";"antimony pentachloride";"antimony chloride";"7647-18-9";"Cl5Sb";">85";"25 – 75";"<20";"32,210,219";"";"";"";"";"";"";"";"";"";"";"";"";"";"";"";""
"23";"Mo Superalloy (Ni-22Cr-16Mo; C22/ 59)";"antimony pentachloride";"antimony chloride";"7647-18-9";"Cl5Sb";"100";"75 – 225";"<20";"32,210,219";"";"";"";"";"";"";"";"";"";"";"";"";"";"";"";""
"24";"Mo Superalloy (Ni-23Cr-16Mo-1Cu; C20000)";"antimony pentachloride";"antimony chloride";"7647-18-9";"Cl5Sb";"85 – 95";"125 – 175";">50";"32,210,219";"";"";"";"";"";"";"";"";"";"";"";"";"";"";"";""
"25";"Mo Superalloy (Ni-23Cr-16Mo-1Cu; C20000)";"antimony pentachloride";"antimony chloride";"7647-18-9";"Cl5Sb";">85";"25 – 75";"<20";"32,210,219";"";"";"";"";"";"";"";"";"";"";"";"";"";"";"";""
"26";"Mo Superalloy (Ni-23Cr-16Mo-1Cu; C20000)";"antimony pentachloride";"antimony chloride";"7647-18-9";"Cl5Sb";"100";"75 – 225";"<20";"32,210,219";"";"";"";"";"";"";"";"";"";"";"";"";"";"";"";""
"27";"Nickel (200)";"antimony pentachloride";"antimony chloride";"7647-18-9";"Cl5Sb";"100";"25 – 225";"<20";"32,210,219";"";"";"";"";"";"";"";"";"";"";"";"";"";"";"";""
"28";"Nickel-Copper (400)";"antimony pentachloride";"antimony chloride";"7647-18-9";"Cl5Sb";"100";"25 – 225";"<20";"32,210,219";"";"";"";"";"";"";"";"";"";"";"";"";"";"";"";""
"29";"Ni-Mo Alloy (Ni-30Mo; B-2)";"antimony pentachloride";"antimony chloride";"7647-18-9";"Cl5Sb";"85 – 95";"125 – 175";">50";"32,210,219";"";"";"";"";"";"";"";"";"";"";"";"";"";"";"";""
"30";"Ni-Mo Alloy (Ni-30Mo; B-2)";"antimony pentachloride";"antimony chloride";"7647-18-9";"Cl5Sb";">85";"25 – 75";"<20";"32,210,219";"";"";"";"";"";"";"";"";"";"";"";"";"";"";"";""
"31";"Ni-Mo Alloy (Ni-30Mo; B-2)";"antimony pentachloride";"antimony chloride";"7647-18-9";"Cl5Sb";"100";"75 – 225";"<20";"32,210,219";"";"";"";"";"";"";"";"";"";"";"";"";"";"";"";""
"32";"Silicon Cast Iron (14Si)";"antimony pentachloride";"antimony chloride";"7647-18-9";"Cl5Sb";"100";"52 – 237";"<20";"32,210,218";"";"";"";"";"";"";"";"";"";"";"";"";"";"";"";""
"33";"Silver";"antimony pentachloride";"antimony chloride";"7647-18-9";"Cl5Sb";"100";"25 – 225";"<2";"32,210,219";"";"";"";"";"";"";"";"";"";"";"";"";"";"";"";""
"34";"Steels, Carbon/ Low Alloy";"antimony pentachloride";"antimony chloride";"7647-18-9";"Cl5Sb";"100";"25 – 75";"20 – 50";"32,210,219";"";"";"";"";"";"";"";"";"";"";"";"";"";"";"";""
"35";"Steels, Carbon/ Low Alloy";"antimony pentachloride";"antimony chloride";"7647-18-9";"Cl5Sb";"100";"75 – 225";">50";"32,210,219";"";"";"";"";"";"";"";"";"";"";"";"";"";"";"";""
"36";"Tantalum";"antimony pentachloride";"antimony chloride";"7647-18-9";"Cl5Sb";"100";"25 – 225";"<2";"32,210,219";"";"";"";"";"";"";"";"";"";"";"";"";"";"";"";""
"";"";"";"";"";"";"";"";"";"";"";"";"";"";"";"";"";"";"";"";"";"";"";"";"";""
"";"";"";"";"";"";"";"";"";"";"";"";"";"";"";"";"";"";"";"";"";"";"";"";"";""
"Corrosion Survey Database (COR•SUR) © 2002 NACE International";"";"";"";"";"";"";"";"";"";"";"";"";"";"";"";"";"";"";"";"";"";"";"";"";""

File: data/corrosion_data/TableData - 2024-11-08T190417.448.csv
sep=;
"Title: Corrosion Survey Database (COR•SUR)";"";"";"";"";"";"";"";"";"";"";"";"";"";"";"";"";"";"";"";"";"";"";"";"";""
"Table: Antimony pentafluoride";"";"";"";"";"";"";"";"";"";"";"";"";"";"";"";"";"";"";"";"";"";"";"";"";""
"DOWNLOAD SHOWS ONLY THE DISPLAYED DATA, UP TO 50 ROWS";"";"";"";"";"";"";"";"";"";"";"";"";"";"";"";"";"";"";"";"";"";"";"";"";""
"No.";"material or substance name";"exposure medium";"exposure medium synonym";"exposure medium CAS RN";"exposure medium formula";"conc. (%)";"temp. (°F)";"corrosion rate (mil/yr)";"reference";"";"";"";"";"";"";"";"";"";"";"";"";"";"";"";""
"1";"Austenitic Cr-Ni Stainless Steel (18-8; 304/ 304L/ 347)";"antimony pentafluoride";"antimony fluoride";"7783-70-2";"F5Sb";"100";"45 – 325";"<20";"215,219";"";"";"";"";"";"";"";"";"";"";"";"";"";"";"";""
"2";"Austenitic Cr-Ni-Mo Stainless Steel (17-12-3; 316L/ 317L)";"antimony pentafluoride";"antimony fluoride";"7783-70-2";"F5Sb";"75 – 85";"25 – 325";"<20";"215,219";"";"";"";"";"";"";"";"";"";"";"";"";"";"";"";""
"3";"Cast Iron, Gray/ Ductile";"antimony pentafluoride";"antimony fluoride";"7783-70-2";"F5Sb";"100";"175 – 225";">50";"215,219";"";"";"";"";"";"";"";"";"";"";"";"";"";"";"";""
"4";"Copper/ Bronze/ Low Brass";"antimony pentafluoride";"antimony fluoride";"7783-70-2";"F5Sb";"100";"45 – 225";"<20";"215,219";"";"";"";"";"";"";"";"";"";"";"";"";"";"";"";""
"5";"Copper-Nickel";"antimony pentafluoride";"antimony fluoride";"7783-70-2";"F5Sb";"100";"45 – 225";"<20";"215,219";"";"";"";"";"";"";"";"";"";"";"";"";"";"";"";""
"6";"Nickel (200)";"antimony pentafluoride";"antimony fluoride";"7783-70-2";"F5Sb";"100";"45 – 225";"<20";"215,219";"";"";"";"";"";"";"";"";"";"";"";"";"";"";"";""
"7";"Nickel-Copper (400)";"antimony pentafluoride";"antimony fluoride";"7783-70-2";"F5Sb";"100";"45 – 225";"<20";"215,219";"";"";"";"";"";"";"";"";"";"";"";"";"";"";"";""
"8";"Steels, Carbon/ Low Alloy";"antimony pentafluoride";"antimony fluoride";"7783-70-2";"F5Sb";"85";"25 – 75";">50";"215,219";"";"";"";"";"";"";"";"";"";"";"";"";"";"";"";""
"9";"Steels, Carbon/ Low Alloy";"antimony pentafluoride";"antimony fluoride";"7783-70-2";"F5Sb";"100";"45 – 75";"<20";"215,219";"";"";"";"";"";"";"";"";"";"";"";"";"";"";"";""
"10";"Steels, Carbon/ Low Alloy";"antimony pentafluoride";"antimony fluoride";"7783-70-2";"F5Sb";"100";"175 – 225";">50";"215,219";"";"";"";"";"";"";"";"";"";"";"";"";"";"";"";""
"";"";"";"";"";"";"";"";"";"";"";"";"";"";"";"";"";"";"";"";"";"";"";"";"";""
"";"";"";"";"";"";"";"";"";"";"";"";"";"";"";"";"";"";"";"";"";"";"";"";"";""
"Corrosion Survey Database (COR•SUR) © 2002 NACE International";"";"";"";"";"";"";"";"";"";"";"";"";"";"";"";"";"";"";"";"";"";"";"";"";""

File: data/corrosion_data/TableData - 2024-11-08T190423.949.csv
sep=;
"Title: Corrosion Survey Database (COR•SUR)";"";"";"";"";"";"";"";"";"";"";"";"";"";"";"";"";"";"";"";"";"";"";"";"";""
"Table: Antimony trichloride";"";"";"";"";"";"";"";"";"";"";"";"";"";"";"";"";"";"";"";"";"";"";"";"";""
"DOWNLOAD SHOWS ONLY THE DISPLAYED DATA, UP TO 50 ROWS";"";"";"";"";"";"";"";"";"";"";"";"";"";"";"";"";"";"";"";"";"";"";"";"";""
"No.";"material or substance name";"exposure medium";"exposure medium synonym";"exposure medium CAS RN";"exposure medium formula";"resistance note";"conc. (%)";"temp. (°F)";"corrosion rate (mil/yr)";"reference";"";"";"";"";"";"";"";"";"";"";"";"";"";"";""
"1";"Alloy 20-25-4Mo (904L)";"antimony trichloride";"antimony chloride";"10025-91-9";"Cl3Sb";"";"any";"68";"<2";"32,163,210,219";"";"";"";"";"";"";"";"";"";"";"";"";"";"";""
"2";"Alloy 20-38-3-3Cu (20Cb3/ 825)";"antimony trichloride";"antimony chloride";"10025-91-9";"Cl3Sb";"pitting";"5 – 35";"25 – 75";"<20";"32,210,219";"";"";"";"";"";"";"";"";"";"";"";"";"";"";""
"3";"Alloy 20-38-3-3Cu (20Cb3/ 825)";"antimony trichloride";"antimony chloride";"10025-91-9";"Cl3Sb";"";"85 – 95";"25 – 75";"<20";"32,210,219";"";"";"";"";"";"";"";"";"";"";"";"";"";"";""
"4";"Alloy 30-44-5-3W (G-30)";"antimony trichloride";"antimony chloride";"10025-91-9";"Cl3Sb";"pitting";"5 – 35";"25 – 75";"<20";"32,210,219";"";"";"";"";"";"";"";"";"";"";"";"";"";"";""
"5";"Alloy 30-44-5-3W (G-30)";"antimony trichloride";"antimony chloride";"10025-91-9";"Cl3Sb";"";"85 – 95";"25 – 75";"<20";"32,210,219";"";"";"";"";"";"";"";"";"";"";"";"";"";"";""
"6";"Aluminum Alloy (3003/ 5154)";"antimony trichloride";"antimony chloride";"10025-91-9";"Cl3Sb";"";"5 – 15";"25 – 75";">50";"32,210,219";"";"";"";"";"";"";"";"";"";"";"";"";"";"";""
"7";"Aluminum Alloy (3003/ 5154)";"antimony trichloride";"antimony chloride";"10025-91-9";"Cl3Sb";"";"45 – 65";"25 – 75";">50";"32,210,219";"";"";"";"";"";"";"";"";"";"";"";"";"";"";""
"8";"Aluminum Alloy (3003/ 5154)";"antimony trichloride";"antimony chloride";"10025-91-9";"Cl3Sb";"";"100";"25 – 125";"<20";"32,210,219";"";"";"";"";"";"";"";"";"";"";"";"";"";"";""
"9";"Austenitic Cr-Ni Stainless Steel (18-8; 304/ 304L/ 347)";"antimony trichloride";"antimony chloride";"10025-91-9";"Cl3Sb";"pitting; stress corrosion cracking";"5 – 25";"25 – 75";">50";"32,210,219";"";"";"";"";"";"";"";"";"";"";"";"";"";"";""
"10";"Austenitic Cr-Ni Stainless Steel (18-8; 304/ 304L/ 347)";"antimony trichloride";"antimony chloride";"10025-91-9";"Cl3Sb";"";"100";"25 – 75";">50";"32,210,219";"";"";"";"";"";"";"";"";"";"";"";"";"";"";""
"11";"Austenitic Cr-Ni-Mo Stainless Steel (17-12-3; 316L/ 317L)";"antimony trichloride";"antimony chloride";"10025-91-9";"Cl3Sb";"pitting; stress corrosion cracking";"5 – 35";"25 – 75";">50";"32,210,219";"";"";"";"";"";"";"";"";"";"";"";"";"";"";""
"12";"Brass (>15Zn)";"antimony trichloride";"antimony chloride";"10025-91-9";"Cl3Sb";"";"5 – 35";"25 – 75";">50";"32,210,219";"";"";"";"";"";"";"";"";"";"";"";"";"";"";""
"13";"Brass (>15Zn)";"antimony trichloride";"antimony chloride";"10025-91-9";"Cl3Sb";"";">85";"25 – 75";">50";"32,210,219";"";"";"";"";"";"";"";"";"";"";"";"";"";"";""
"14";"Cast Iron, Gray/ Ductile";"antimony trichloride";"antimony chloride";"10025-91-9";"Cl3Sb";"pitting";"5 – 35";"25 – 75";">50";"32,210,219";"";"";"";"";"";"";"";"";"";"";"";"";"";"";""
"15";"Cast Iron, Gray/ Ductile";"antimony trichloride";"antimony chloride";"10025-91-9";"Cl3Sb";"";">85";"25 – 75";">50";"32,210,219";"";"";"";"";"";"";"";"";"";"";"";"";"";"";""
"16";"Cast Iron, Gray/ Ductile";"antimony trichloride";"antimony chloride";"10025-91-9";"Cl3Sb";"";"100";"25 – 175";">50";"32,210,219";"";"";"";"";"";"";"";"";"";"";"";"";"";"";""
"17";"Copper/ Bronze/ Low Brass";"antimony trichloride";"antimony chloride";"10025-91-9";"Cl3Sb";"";"5 – 35";"25 – 75";">50";"32,210,219";"";"";"";"";"";"";"";"";"";"";"";"";"";"";""
"18";"Copper/ Bronze/ Low Brass";"antimony trichloride";"antimony chloride";"10025-91-9";"Cl3Sb";"";"85 – 95";"25 – 75";">50";"32,210,219";"";"";"";"";"";"";"";"";"";"";"";"";"";"";""
"19";"Copper/ Bronze/ Low Brass";"antimony trichloride";"antimony chloride";"10025-91-9";"Cl3Sb";"";"100";"125 – 175";">50";"32,210,219";"";"";"";"";"";"";"";"";"";"";"";"";"";"";""
"20";"Copper-Nickel";"antimony trichloride";"antimony chloride";"10025-91-9";"Cl3Sb";"";"5 – 35";"25 – 75";">50";"32,210,219";"";"";"";"";"";"";"";"";"";"";"";"";"";"";""
"21";"Cr Stainless Steel (12Cr)";"antimony trichloride";"antimony chloride";"10025-91-9";"Cl3Sb";"pitting";"5 – 35";"25 – 75";">50";"32,210,219";"";"";"";"";"";"";"";"";"";"";"";"";"";"";""
"22";"Cr Stainless Steel (12Cr)";"antimony trichloride";"antimony chloride";"10025-91-9";"Cl3Sb";"";"100";"25 – 75";">50";"32,210,219";"";"";"";"";"";"";"";"";"";"";"";"";"";"";""
"23";"Cr Stainless Steel (17Cr)";"antimony trichloride";"antimony chloride";"10025-91-9";"Cl3Sb";"pitting";"5 – 35";"25 – 75";">50";"32,210,219";"";"";"";"";"";"";"";"";"";"";"";"";"";"";""
"24";"Cr Stainless Steel (17Cr)";"antimony trichloride";"antimony chloride";"10025-91-9";"Cl3Sb";"";"100";"25 – 75";">50";"32,210,219";"";"";"";"";"";"";"";"";"";"";"";"";"";"";""
"25";"Gold/ Platinum";"antimony trichloride";"antimony chloride";"10025-91-9";"Cl3Sb";"";"5 – 85";"25 – 225";"<2";"32,210,219";"";"";"";"";"";"";"";"";"";"";"";"";"";"";""
"26";"Gold/ Platinum";"antimony trichloride";"antimony chloride";"10025-91-9";"Cl3Sb";"";">85";"175 – 225";"<2";"32,210,219";"";"";"";"";"";"";"";"";"";"";"";"";"";"";""
"27";"Gold/ Platinum";"antimony trichloride";"antimony chloride";"10025-91-9";"Cl3Sb";"";"100";"25 – 75";"<2";"32,210,219";"";"";"";"";"";"";"";"";"";"";"";"";"";"";""
"28";"Lead";"antimony trichloride";"antimony chloride";"10025-91-9";"Cl3Sb";"";"5 – 15";"25 – 75";"<20";"32,210,219";"";"";"";"";"";"";"";"";"";"";"";"";"";"";""
"29";"Lead";"antimony trichloride";"antimony chloride";"10025-91-9";"Cl3Sb";"";"25 – 35";"25 – 75";"<20";"32,210,219";"";"";"";"";"";"";"";"";"";"";"";"";"";"";""
"30";"Lead";"antimony trichloride";"antimony chloride";"10025-91-9";"Cl3Sb";"";"100";"25 – 125";"<2";"32,210,219";"";"";"";"";"";"";"";"";"";"";"";"";"";"";""
"31";"Lead";"antimony trichloride";"antimony chloride";"10025-91-9";"Cl3Sb";"";"100";"175 – 225";">50";"32,210,219";"";"";"";"";"";"";"";"";"";"";"";"";"";"";""
"32";"Nickel (200)";"antimony trichloride";"antimony chloride";"10025-91-9";"Cl3Sb";"";"5 – 35";"25 – 75";">50";"32,210,219";"";"";"";"";"";"";"";"";"";"";"";"";"";"";""
"33";"Nickel (200)";"antimony trichloride";"antimony chloride";"10025-91-9";"Cl3Sb";"";"100";"25 – 175";"<20";"32,210,219";"";"";"";"";"";"";"";"";"";"";"";"";"";"";""
"34";"Nickel (200)";"antimony trichloride";"antimony chloride";"10025-91-9";"Cl3Sb";"";"100";"175 – 225";">50";"32,210,219";"";"";"";"";"";"";"";"";"";"";"";"";"";"";""
"35";"Nickel Cast Iron (15-35Ni)";"antimony trichloride";"antimony chloride";"10025-91-9";"Cl3Sb";"pitting";"5 – 35";"25 – 75";">50";"32,210,219";"";"";"";"";"";"";"";"";"";"";"";"";"";"";""
"36";"Nickel Cast Iron (15-35Ni)";"antimony trichloride";"antimony chloride";"10025-91-9";"Cl3Sb";"";"100";"175 – 225";">50";"32,210,219";"";"";"";"";"";"";"";"";"";"";"";"";"";"";""
"37";"Nickel-Copper (400)";"antimony trichloride";"antimony chloride";"10025-91-9";"Cl3Sb";"";"100";"25 – 175";"<20";"32,210,219";"";"";"";"";"";"";"";"";"";"";"";"";"";"";""
"38";"Nickel-Copper (400)";"antimony trichloride";"antimony chloride";"10025-91-9";"Cl3Sb";"";"100";"175 – 225";">50";"32,210,219";"";"";"";"";"";"";"";"";"";"";"";"";"";"";""
"39";"Ni-Cr-Fe Alloy (600/ 690)";"antimony trichloride";"antimony chloride";"10025-91-9";"Cl3Sb";"pitting";"100";"175 – 225";">50";"32,210,219";"";"";"";"";"";"";"";"";"";"";"";"";"";"";""
"40";"Ni-Mo Alloy (Ni-30Mo; B-2)";"antimony trichloride";"antimony chloride";"10025-91-9";"Cl3Sb";"";"5 – 25";"25 – 75";"<20";"32,210,219";"";"";"";"";"";"";"";"";"";"";"";"";"";"";""
"41";"Ni-Mo Alloy (Ni-30Mo; B-2)";"antimony trichloride";"antimony chloride";"10025-91-9";"Cl3Sb";"";"100";"25 – 225";"<2";"32,210,219";"";"";"";"";"";"";"";"";"";"";"";"";"";"";""
"42";"Silicon Cast Iron (14Si)";"antimony trichloride";"antimony chloride";"10025-91-9";"Cl3Sb";"";"5 – 85";"52 – 102";"<2";"32,210,218";"";"";"";"";"";"";"";"";"";"";"";"";"";"";""
"43";"Silicon Cast Iron (14Si)";"antimony trichloride";"antimony chloride";"10025-91-9";"Cl3Sb";"";"5 – 85";"102 – 237";"<20";"32,210,218";"";"";"";"";"";"";"";"";"";"";"";"";"";"";""
"44";"Silicon Cast Iron (14Si)";"antimony trichloride";"antimony chloride";"10025-91-9";"Cl3Sb";"";"85 – 95";"187 – 237";"<20";"32,210,218";"";"";"";"";"";"";"";"";"";"";"";"";"";"";""
"45";"Silver";"antimony trichloride";"antimony chloride";"10025-91-9";"Cl3Sb";"";"5 – 15";"25 – 225";"<2";"32,210,219";"";"";"";"";"";"";"";"";"";"";"";"";"";"";""
"46";"Steels, Carbon/ Low Alloy";"antimony trichloride";"antimony chloride";"10025-91-9";"Cl3Sb";"pitting";"5 – 35";"25 – 75";">50";"32,210,219";"";"";"";"";"";"";"";"";"";"";"";"";"";"";""
"47";"Steels, Carbon/ Low Alloy";"antimony trichloride";"antimony chloride";"10025-91-9";"Cl3Sb";"";">85";"25 – 75";">50";"32,210,219";"";"";"";"";"";"";"";"";"";"";"";"";"";"";""
"48";"Steels, Carbon/ Low Alloy";"antimony trichloride";"antimony chloride";"10025-91-9";"Cl3Sb";"";"100";"25 – 175";">50";"32,210,219";"";"";"";"";"";"";"";"";"";"";"";"";"";"";""
"49";"Superferritic Stainless Steel (26-1)";"antimony trichloride";"antimony chloride";"10025-91-9";"Cl3Sb";"";"100";"25 – 75";">50";"32,210,219";"";"";"";"";"";"";"";"";"";"";"";"";"";"";""
"50";"Tantalum";"antimony trichloride";"antimony chloride";"10025-91-9";"Cl3Sb";"";"5 – 85";"25 – 225";"<2";"32,210,219";"";"";"";"";"";"";"";"";"";"";"";"";"";"";""
"";"";"";"";"";"";"";"";"";"";"";"";"";"";"";"";"";"";"";"";"";"";"";"";"";""
"";"";"";"";"";"";"";"";"";"";"";"";"";"";"";"";"";"";"";"";"";"";"";"";"";""
"Corrosion Survey Database (COR•SUR) © 2002 NACE International";"";"";"";"";"";"";"";"";"";"";"";"";"";"";"";"";"";"";"";"";"";"";"";"";""
