Repository: Mahyar-rajabi94/TF_SDL

File: data/corrosion_data/TableData - 2024-11-08T190428.247.csv
sep=;
"Title: Corrosion Survey Database (COR•SUR)";"";"";"";"";"";"";"";"";"";"";"";"";"";"";"";"";"";"";"";"";"";"";"";"";""
"Table: Antimony trifluoride";"";"";"";"";"";"";"";"";"";"";"";"";"";"";"";"";"";"";"";"";"";"";"";"";""
"DOWNLOAD SHOWS ONLY THE DISPLAYED DATA, UP TO 50 ROWS";"";"";"";"";"";"";"";"";"";"";"";"";"";"";"";"";"";"";"";"";"";"";"";"";""
"No.";"material or substance name";"exposure medium";"exposure medium synonym";"exposure medium CAS RN";"exposure medium formula";"conc. (%)";"temp. (°F)";"corrosion rate (mil/yr)";"reference";"";"";"";"";"";"";"";"";"";"";"";"";"";"";"";""
"1";"Austenitic Cr-Ni Stainless Steel (18-8; 304/ 304L/ 347)";"antimony trifluoride";"antimony fluoride";"7783-56-4";"F3Sb";"45 – 55";"175 – 225";">50";"214,219,220";"";"";"";"";"";"";"";"";"";"";"";"";"";"";"";""
"2";"Austenitic Cr-Ni Stainless Steel (18-8; 304/ 304L/ 347)";"antimony trifluoride";"antimony fluoride";"7783-56-4";"F3Sb";"65 – 75";"175 – 225";">50";"214,219,220";"";"";"";"";"";"";"";"";"";"";"";"";"";"";"";""
"3";"Austenitic Cr-Ni Stainless Steel (18-8; 304/ 304L/ 347)";"antimony trifluoride";"antimony fluoride";"7783-56-4";"F3Sb";"75 – 85";"275 – 325";">50";"214,219,220";"";"";"";"";"";"";"";"";"";"";"";"";"";"";"";""
"4";"Austenitic Cr-Ni-Mo Stainless Steel (17-12-3; 316L/ 317L)";"antimony trifluoride";"antimony fluoride";"7783-56-4";"F3Sb";"45 – 55";"175 – 225";"20 – 50";"214,219,220";"";"";"";"";"";"";"";"";"";"";"";"";"";"";"";""
"5";"Austenitic Cr-Ni-Mo Stainless Steel (17-12-3; 316L/ 317L)";"antimony trifluoride";"antimony fluoride";"7783-56-4";"F3Sb";"65 – 75";"175 – 225";"20 – 50";"214,219,220";"";"";"";"";"";"";"";"";"";"";"";"";"";"";"";""
"6";"Austenitic Cr-Ni-Mo Stainless Steel (17-12-3; 316L/ 317L)";"antimony trifluoride";"antimony fluoride";"7783-56-4";"F3Sb";"75 – 85";"275 – 325";"20 – 50";"214,219,220";"";"";"";"";"";"";"";"";"";"";"";"";"";"";"";""
"7";"Cast Iron, Gray/ Ductile";"antimony trifluoride";"antimony fluoride";"7783-56-4";"F3Sb";"45 – 55";"175 – 225";">50";"214,219,220";"";"";"";"";"";"";"";"";"";"";"";"";"";"";"";""
"8";"Cast Iron, Gray/ Ductile";"antimony trifluoride";"antimony fluoride";"7783-56-4";"F3Sb";"65 – 75";"175 – 225";">50";"214,219,220";"";"";"";"";"";"";"";"";"";"";"";"";"";"";"";""
"9";"Cast Iron, Gray/ Ductile";"antimony trifluoride";"antimony fluoride";"7783-56-4";"F3Sb";"75 – 85";"275 – 325";">50";"214,219,220";"";"";"";"";"";"";"";"";"";"";"";"";"";"";"";""
"10";"Cr Stainless Steel (12Cr)";"antimony trifluoride";"antimony fluoride";"7783-56-4";"F3Sb";"45 – 55";"175 – 225";">50";"214,219,220";"";"";"";"";"";"";"";"";"";"";"";"";"";"";"";""
"11";"Cr Stainless Steel (12Cr)";"antimony trifluoride";"antimony fluoride";"7783-56-4";"F3Sb";"65 – 75";"175 – 225";">50";"214,219,220";"";"";"";"";"";"";"";"";"";"";"";"";"";"";"";""
"12";"Cr Stainless Steel (12Cr)";"antimony trifluoride";"antimony fluoride";"7783-56-4";"F3Sb";"75 – 85";"275 – 325";">50";"214,219,220";"";"";"";"";"";"";"";"";"";"";"";"";"";"";"";""
"13";"Cr Stainless Steel (17Cr)";"antimony trifluoride";"antimony fluoride";"7783-56-4";"F3Sb";"45 – 55";"175 – 225";">50";"214,219,220";"";"";"";"";"";"";"";"";"";"";"";"";"";"";"";""
"14";"Cr Stainless Steel (17Cr)";"antimony trifluoride";"antimony fluoride";"7783-56-4";"F3Sb";"65 – 75";"175 – 225";">50";"214,219,220";"";"";"";"";"";"";"";"";"";"";"";"";"";"";"";""
"15";"Cr Stainless Steel (17Cr)";"antimony trifluoride";"antimony fluoride";"7783-56-4";"F3Sb";"75 – 85";"275 – 325";">50";"214,219,220";"";"";"";"";"";"";"";"";"";"";"";"";"";"";"";""
"16";"Lead";"antimony trifluoride";"antimony fluoride";"7783-56-4";"F3Sb";"45 – 75";"25 – 225";"<2";"214,219,220";"";"";"";"";"";"";"";"";"";"";"";"";"";"";"";""
"17";"Lead";"antimony trifluoride";"antimony fluoride";"7783-56-4";"F3Sb";"75 – 85";"225 – 275";">50";"214,219,220";"";"";"";"";"";"";"";"";"";"";"";"";"";"";"";""
"18";"Steels, Carbon/ Low Alloy";"antimony trifluoride";"antimony fluoride";"7783-56-4";"F3Sb";"45 – 55";"175 – 225";">50";"214,219,220";"";"";"";"";"";"";"";"";"";"";"";"";"";"";"";""
"19";"Steels, Carbon/ Low Alloy";"antimony trifluoride";"antimony fluoride";"7783-56-4";"F3Sb";"65 – 75";"175 – 225";">50";"214,219,220";"";"";"";"";"";"";"";"";"";"";"";"";"";"";"";""
"20";"Steels, Carbon/ Low Alloy";"antimony trifluoride";"antimony fluoride";"7783-56-4";"F3Sb";"75 – 85";"275 – 325";">50";"214,219,220";"";"";"";"";"";"";"";"";"";"";"";"";"";"";"";""
"";"";"";"";"";"";"";"";"";"";"";"";"";"";"";"";"";"";"";"";"";"";"";"";"";""
"";"";"";"";"";"";"";"";"";"";"";"";"";"";"";"";"";"";"";"";"";"";"";"";"";""
"Corrosion Survey Database (COR•SUR) © 2002 NACE International";"";"";"";"";"";"";"";"";"";"";"";"";"";"";"";"";"";"";"";"";"";"";"";"";""

File: data/corrosion_data/TableData - 2024-11-08T190433.639.csv
sep=;
"Title: Corrosion Survey Database (COR•SUR)";"";"";"";"";"";"";"";"";"";"";"";"";"";"";"";"";"";"";"";"";"";"";"";"";""
"Table: Arsenic trichloride";"";"";"";"";"";"";"";"";"";"";"";"";"";"";"";"";"";"";"";"";"";"";"";"";""
"DOWNLOAD SHOWS ONLY THE DISPLAYED DATA, UP TO 50 ROWS";"";"";"";"";"";"";"";"";"";"";"";"";"";"";"";"";"";"";"";"";"";"";"";"";""
"No.";"material or substance name";"exposure medium";"exposure medium synonym";"exposure medium CAS RN";"exposure medium formula";"conc. (%)";"temp. (°F)";"corrosion rate (mil/yr)";"reference";"";"";"";"";"";"";"";"";"";"";"";"";"";"";"";""
"1";"Alloy 20-25-4Mo (904L)";"arsenic trichloride";"arsenic chloride";"7784-34-1";"AsCl3";"5 – 15";"25 – 75";">50";"32,210,219,220";"";"";"";"";"";"";"";"";"";"";"";"";"";"";"";""
"2";"Alloy 20-38-3-3Cu (20Cb3/ 825)";"arsenic trichloride";"arsenic chloride";"7784-34-1";"AsCl3";"5 – 15";"25 – 75";">50";"32,210,219,220";"";"";"";"";"";"";"";"";"";"";"";"";"";"";"";""
"3";"Alloy 20-38-3-3Cu (20Cb3/ 825)";"arsenic trichloride";"arsenic chloride";"7784-34-1";"AsCl3";"100";"25 – 175";"<20";"32,210,219,220";"";"";"";"";"";"";"";"";"";"";"";"";"";"";"";""
"4";"Alloy 30-44-5-3W (G-30)";"arsenic trichloride";"arsenic chloride";"7784-34-1";"AsCl3";"5 – 15";"25 – 75";">50";"32,210,219,220";"";"";"";"";"";"";"";"";"";"";"";"";"";"";"";""
"5";"Alloy 30-44-5-3W (G-30)";"arsenic trichloride";"arsenic chloride";"7784-34-1";"AsCl3";"100";"25 – 175";"<20";"32,210,219,220";"";"";"";"";"";"";"";"";"";"";"";"";"";"";"";""
"6";"Aluminum Alloy (3003/ 5154)";"arsenic trichloride";"arsenic chloride";"7784-34-1";"AsCl3";"15 – 25";"25 – 75";">50";"32,210,219";"";"";"";"";"";"";"";"";"";"";"";"";"";"";"";""
"7";"Aluminum Alloy (3003/ 5154)";"arsenic trichloride";"arsenic chloride";"7784-34-1";"AsCl3";"85 – 95";"25 – 75";">50";"32,210,219";"";"";"";"";"";"";"";"";"";"";"";"";"";"";"";""
"8";"Aluminum Alloy (3003/ 5154)";"arsenic trichloride";"arsenic chloride";"7784-34-1";"AsCl3";"100";"25 – 75";"<20";"32,210,219";"";"";"";"";"";"";"";"";"";"";"";"";"";"";"";""
"9";"Aluminum Alloy (3003/ 5154)";"arsenic trichloride";"arsenic chloride";"7784-34-1";"AsCl3";"100";"75 – 125";">50";"32,210,219";"";"";"";"";"";"";"";"";"";"";"";"";"";"";"";""
"10";"Austenitic Cr-Ni Stainless Steel (18-8; 304/ 304L/ 347)";"arsenic trichloride";"arsenic chloride";"7784-34-1";"AsCl3";"5 – 15";"25 – 75";">50";"32,210,219,220";"";"";"";"";"";"";"";"";"";"";"";"";"";"";"";""
"11";"Austenitic Cr-Ni Stainless Steel (18-8; 304/ 304L/ 347)";"arsenic trichloride";"arsenic chloride";"7784-34-1";"AsCl3";"100";"25 – 75";">50";"32,210,219,220";"";"";"";"";"";"";"";"";"";"";"";"";"";"";"";""
"12";"Austenitic Cr-Ni-Mo Stainless Steel (17-12-3; 316L/ 317L)";"arsenic trichloride";"arsenic chloride";"7784-34-1";"AsCl3";"5 – 15";"25 – 75";">50";"32,210,219,220";"";"";"";"";"";"";"";"";"";"";"";"";"";"";"";""
"13";"Austenitic Cr-Ni-Mo Stainless Steel (17-12-3; 316L/ 317L)";"arsenic trichloride";"arsenic chloride";"7784-34-1";"AsCl3";"100";"25 – 75";">50";"32,210,219,220";"";"";"";"";"";"";"";"";"";"";"";"";"";"";"";""
"14";"Brass (>15Zn)";"arsenic trichloride";"arsenic chloride";"7784-34-1";"AsCl3";"5 – 15";"25 – 75";">50";"32,210,219,220";"";"";"";"";"";"";"";"";"";"";"";"";"";"";"";""
"15";"Brass (>15Zn)";"arsenic trichloride";"arsenic chloride";"7784-34-1";"AsCl3";"100";"25 – 75";">50";"32,210,219,220";"";"";"";"";"";"";"";"";"";"";"";"";"";"";"";""
"16";"Cast Iron, Gray/ Ductile";"arsenic trichloride";"arsenic chloride";"7784-34-1";"AsCl3";"5 – 15";"25 – 75";">50";"32,210,219";"";"";"";"";"";"";"";"";"";"";"";"";"";"";"";""
"17";"Cast Iron, Gray/ Ductile";"arsenic trichloride";"arsenic chloride";"7784-34-1";"AsCl3";"85 – 95";"25 – 75";">50";"32,210,219";"";"";"";"";"";"";"";"";"";"";"";"";"";"";"";""
"18";"Copper/ Bronze/ Low Brass";"arsenic trichloride";"arsenic chloride";"7784-34-1";"AsCl3";"5 – 15";"25 – 75";">50";"32,210,219,220";"";"";"";"";"";"";"";"";"";"";"";"";"";"";"";""
"19";"Copper/ Bronze/ Low Brass";"arsenic trichloride";"arsenic chloride";"7784-34-1";"AsCl3";"100";"25 – 75";">50";"32,210,219,220";"";"";"";"";"";"";"";"";"";"";"";"";"";"";"";""
"20";"Copper-Nickel";"arsenic trichloride";"arsenic chloride";"7784-34-1";"AsCl3";"5 – 15";"25 – 75";">50";"32,210,219,220";"";"";"";"";"";"";"";"";"";"";"";"";"";"";"";""
"21";"Cr Stainless Steel (12Cr)";"arsenic trichloride";"arsenic chloride";"7784-34-1";"AsCl3";"5 – 15";"25 – 75";">50";"32,210,219,220";"";"";"";"";"";"";"";"";"";"";"";"";"";"";"";""
"22";"Cr Stainless Steel (12Cr)";"arsenic trichloride";"arsenic chloride";"7784-34-1";"AsCl3";"100";"25 – 75";">50";"32,210,219,220";"";"";"";"";"";"";"";"";"";"";"";"";"";"";"";""
"23";"Cr Stainless Steel (17Cr)";"arsenic trichloride";"arsenic chloride";"7784-34-1";"AsCl3";"5 – 15";"25 – 75";">50";"32,210,219,220";"";"";"";"";"";"";"";"";"";"";"";"";"";"";"";""
"24";"Cr Stainless Steel (17Cr)";"arsenic trichloride";"arsenic chloride";"7784-34-1";"AsCl3";"100";"25 – 75";">50";"32,210,219,220";"";"";"";"";"";"";"";"";"";"";"";"";"";"";"";""
"25";"Gold/ Platinum";"arsenic trichloride";"arsenic chloride";"7784-34-1";"AsCl3";"100";"25 – 225";"<2";"32,210,219";"";"";"";"";"";"";"";"";"";"";"";"";"";"";"";""
"26";"Lead";"arsenic trichloride";"arsenic chloride";"7784-34-1";"AsCl3";"100";"175 – 275";"<20";"32,210,219";"";"";"";"";"";"";"";"";"";"";"";"";"";"";"";""
"27";"Mo Superalloy (Ni-Cr-Fe-9Mo; 625/ 725)";"arsenic trichloride";"arsenic chloride";"7784-34-1";"AsCl3";"5 – 15";"25 – 225";"<20";"32,210,219,220";"";"";"";"";"";"";"";"";"";"";"";"";"";"";"";""
"28";"Mo Superalloy (Ni-Cr-Fe-9Mo; 625/ 725)";"arsenic trichloride";"arsenic chloride";"7784-34-1";"AsCl3";"25 – 35";"25 – 75";"<20";"32,210,219,220";"";"";"";"";"";"";"";"";"";"";"";"";"";"";"";""
"29";"Mo Superalloy (Ni-Cr-Fe-9Mo; 625/ 725)";"arsenic trichloride";"arsenic chloride";"7784-34-1";"AsCl3";"85 – 95";"25 – 225";"<20";"32,210,219,220";"";"";"";"";"";"";"";"";"";"";"";"";"";"";"";""
"30";"Mo Superalloy (Ni-Cr-Fe-9Mo; 625/ 725)";"arsenic trichloride";"arsenic chloride";"7784-34-1";"AsCl3";">95";"25 – 175";"<20";"32,210,219,220";"";"";"";"";"";"";"";"";"";"";"";"";"";"";"";""
"31";"Mo Superalloy (Ni-16Cr-16Mo; C276)";"arsenic trichloride";"arsenic chloride";"7784-34-1";"AsCl3";"5 – 15";"25 – 225";"<20";"32,210,219,220";"";"";"";"";"";"";"";"";"";"";"";"";"";"";"";""
"32";"Mo Superalloy (Ni-16Cr-16Mo; C276)";"arsenic trichloride";"arsenic chloride";"7784-34-1";"AsCl3";"25 – 35";"25 – 75";"<20";"32,210,219,220";"";"";"";"";"";"";"";"";"";"";"";"";"";"";"";""
"33";"Mo Superalloy (Ni-16Cr-16Mo; C276)";"arsenic trichloride";"arsenic chloride";"7784-34-1";"AsCl3";"85 – 95";"25 – 225";"<20";"32,210,219,220";"";"";"";"";"";"";"";"";"";"";"";"";"";"";"";""
"34";"Mo Superalloy (Ni-16Cr-16Mo; C276)";"arsenic trichloride";"arsenic chloride";"7784-34-1";"AsCl3";">95";"25 – 175";"<20";"32,210,219,220";"";"";"";"";"";"";"";"";"";"";"";"";"";"";"";""
"35";"Mo Superalloy (Ni-20Cr-16Mo-4W; 686)";"arsenic trichloride";"arsenic chloride";"7784-34-1";"AsCl3";"5 – 15";"25 – 225";"<20";"32,210,219,220";"";"";"";"";"";"";"";"";"";"";"";"";"";"";"";""
"36";"Mo Superalloy (Ni-20Cr-16Mo-4W; 686)";"arsenic trichloride";"arsenic chloride";"7784-34-1";"AsCl3";"25 – 35";"25 – 75";"<20";"32,210,219,220";"";"";"";"";"";"";"";"";"";"";"";"";"";"";"";""
"37";"Mo Superalloy (Ni-20Cr-16Mo-4W; 686)";"arsenic trichloride";"arsenic chloride";"7784-34-1";"AsCl3";"85 – 95";"25 – 225";"<20";"32,210,219,220";"";"";"";"";"";"";"";"";"";"";"";"";"";"";"";""
"38";"Mo Superalloy (Ni-20Cr-16Mo-4W; 686)";"arsenic trichloride";"arsenic chloride";"7784-34-1";"AsCl3";">95";"25 – 175";"<20";"32,210,219,220";"";"";"";"";"";"";"";"";"";"";"";"";"";"";"";""
"39";"Mo Superalloy (Ni-22Cr-16Mo; C22/ 59)";"arsenic trichloride";"arsenic chloride";"7784-34-1";"AsCl3";"5 – 15";"25 – 225";"<20";"32,210,219,220";"";"";"";"";"";"";"";"";"";"";"";"";"";"";"";""
"40";"Mo Superalloy (Ni-22Cr-16Mo; C22/ 59)";"arsenic trichloride";"arsenic chloride";"7784-34-1";"AsCl3";"25 – 35";"25 – 75";"<20";"32,210,219,220";"";"";"";"";"";"";"";"";"";"";"";"";"";"";"";""
"41";"Mo Superalloy (Ni-22Cr-16Mo; C22/ 59)";"arsenic trichloride";"arsenic chloride";"7784-34-1";"AsCl3";"85 – 95";"25 – 225";"<20";"32,210,219,220";"";"";"";"";"";"";"";"";"";"";"";"";"";"";"";""
"42";"Mo Superalloy (Ni-22Cr-16Mo; C22/ 59)";"arsenic trichloride";"arsenic chloride";"7784-34-1";"AsCl3";">95";"25 – 175";"<20";"32,210,219,220";"";"";"";"";"";"";"";"";"";"";"";"";"";"";"";""
"43";"Mo Superalloy (Ni-23Cr-16Mo-1Cu; C20000)";"arsenic trichloride";"arsenic chloride";"7784-34-1";"AsCl3";"5 – 15";"25 – 225";"<20";"32,210,219,220";"";"";"";"";"";"";"";"";"";"";"";"";"";"";"";""
"44";"Mo Superalloy (Ni-23Cr-16Mo-1Cu; C20000)";"arsenic trichloride";"arsenic chloride";"7784-34-1";"AsCl3";"25 – 35";"25 – 75";"<20";"32,210,219,220";"";"";"";"";"";"";"";"";"";"";"";"";"";"";"";""
"45";"Mo Superalloy (Ni-23Cr-16Mo-1Cu; C20000)";"arsenic trichloride";"arsenic chloride";"7784-34-1";"AsCl3";"85 – 95";"25 – 225";"<20";"32,210,219,220";"";"";"";"";"";"";"";"";"";"";"";"";"";"";"";""
"46";"Mo Superalloy (Ni-23Cr-16Mo-1Cu; C20000)";"arsenic trichloride";"arsenic chloride";"7784-34-1";"AsCl3";">95";"25 – 175";"<20";"32,210,219,220";"";"";"";"";"";"";"";"";"";"";"";"";"";"";"";""
"47";"Nickel (200)";"arsenic trichloride";"arsenic chloride";"7784-34-1";"AsCl3";"5 – 25";"25 – 75";">50";"32,210,219,220";"";"";"";"";"";"";"";"";"";"";"";"";"";"";"";""
"48";"Nickel (200)";"arsenic trichloride";"arsenic chloride";"7784-34-1";"AsCl3";"100";"25 – 225";"<20";"32,210,219,220";"";"";"";"";"";"";"";"";"";"";"";"";"";"";"";""
"49";"Nickel Cast Iron (15-35Ni)";"arsenic trichloride";"arsenic chloride";"7784-34-1";"AsCl3";"5 – 15";"25 – 75";">50";"32,210,219";"";"";"";"";"";"";"";"";"";"";"";"";"";"";"";""
"50";"Nickel-Copper (400)";"arsenic trichloride";"arsenic chloride";"7784-34-1";"AsCl3";"5 – 15";"25 – 75";">50";"32,210,219,220";"";"";"";"";"";"";"";"";"";"";"";"";"";"";"";""
"";"";"";"";"";"";"";"";"";"";"";"";"";"";"";"";"";"";"";"";"";"";"";"";"";""
"";"";"";"";"";"";"";"";"";"";"";"";"";"";"";"";"";"";"";"";"";"";"";"";"";""
"Corrosion Survey Database (COR•SUR) © 2002 NACE International";"";"";"";"";"";"";"";"";"";"";"";"";"";"";"";"";"";"";"";"";"";"";"";"";""

File: data/corrosion_data/TableData - 2024-11-08T190439.057.csv
sep=;
"Title: Corrosion Survey Database (COR•SUR)";"";"";"";"";"";"";"";"";"";"";"";"";"";"";"";"";"";"";"";"";"";"";"";"";""
"Table: Phosphorous oxychloride";"";"";"";"";"";"";"";"";"";"";"";"";"";"";"";"";"";"";"";"";"";"";"";"";""
"DOWNLOAD SHOWS ONLY THE DISPLAYED DATA, UP TO 50 ROWS";"";"";"";"";"";"";"";"";"";"";"";"";"";"";"";"";"";"";"";"";"";"";"";"";""
"No.";"material or substance name";"exposure medium";"conc. (%)";"temp. (°F)";"corrosion rate (mil/yr)";"test note";"reference";"";"";"";"";"";"";"";"";"";"";"";"";"";"";"";"";"";""
"1";"Alloy 20-38-3-3Cu (20Cb3/ 825)";"phosphorous oxychloride";"85 – 95";"25 – 75";">50";"";"219";"";"";"";"";"";"";"";"";"";"";"";"";"";"";"";"";"";""
"2";"Alloy 20-38-3-3Cu (20Cb3/ 825)";"phosphorous oxychloride";"100";"25 – 75";"<2";"";"219";"";"";"";"";"";"";"";"";"";"";"";"";"";"";"";"";"";""
"3";"Alloy 30-44-5-3W (G-30)";"phosphorous oxychloride";"85 – 95";"25 – 75";">50";"";"219";"";"";"";"";"";"";"";"";"";"";"";"";"";"";"";"";"";""
"4";"Alloy 30-44-5-3W (G-30)";"phosphorous oxychloride";"100";"25 – 75";"<2";"";"219";"";"";"";"";"";"";"";"";"";"";"";"";"";"";"";"";"";""
"5";"Aluminum Alloy (3003/ 5154)";"phosphorous oxychloride";"85 – 95";"25 – 75";">50";"";"219";"";"";"";"";"";"";"";"";"";"";"";"";"";"";"";"";"";""
"6";"Aluminum Alloy (3003/ 5154)";"phosphorous oxychloride";"100";"25 – 175";"<20";"";"219";"";"";"";"";"";"";"";"";"";"";"";"";"";"";"";"";"";""
"7";"Aluminum Alloy (3003/ 5154)";"phosphorous oxychloride";"100";"175 – 225";">50";"";"219";"";"";"";"";"";"";"";"";"";"";"";"";"";"";"";"";"";""
"8";"Austenitic Cr-Ni Stainless Steel (18-8; 304/ 304L/ 347)";"phosphorous oxychloride";"85 – 95";"25 – 75";">50";"";"219";"";"";"";"";"";"";"";"";"";"";"";"";"";"";"";"";"";""
"9";"Austenitic Cr-Ni Stainless Steel (18-8; 304/ 304L/ 347)";"phosphorous oxychloride";"100";"25 – 225";"<2";"";"219";"";"";"";"";"";"";"";"";"";"";"";"";"";"";"";"";"";""
"10";"Austenitic Cr-Ni Stainless Steel (18-8; 304/ 304L/ 347)";"phosphorous oxychloride";"100";"275 – 325";"<20";"";"219";"";"";"";"";"";"";"";"";"";"";"";"";"";"";"";"";"";""
"11";"Austenitic Cr-Ni-Mo Stainless Steel (17-12-3; 316L/ 317L)";"phosphorous oxychloride";"85 – 95";"25 – 75";">50";"";"219";"";"";"";"";"";"";"";"";"";"";"";"";"";"";"";"";"";""
"12";"Austenitic Cr-Ni-Mo Stainless Steel (17-12-3; 316L/ 317L)";"phosphorous oxychloride";"100";"25 – 75";"<2";"";"219";"";"";"";"";"";"";"";"";"";"";"";"";"";"";"";"";"";""
"13";"Austenitic Cr-Ni-Mo Stainless Steel (17-12-3; 316L/ 317L)";"phosphorous oxychloride";"100";"275 – 325";"<20";"";"219";"";"";"";"";"";"";"";"";"";"";"";"";"";"";"";"";"";""
"14";"Brass (>15Zn)";"phosphorous oxychloride";">85";"25 – 75";">50";"";"219";"";"";"";"";"";"";"";"";"";"";"";"";"";"";"";"";"";""
"15";"Cast Iron, Gray/ Ductile";"phosphorous oxychloride";"85 – 95";"25 – 75";">50";"";"219";"";"";"";"";"";"";"";"";"";"";"";"";"";"";"";"";"";""
"16";"Cast Iron, Gray/ Ductile";"phosphorous oxychloride";"100";"25 – 75";"<20";"";"219";"";"";"";"";"";"";"";"";"";"";"";"";"";"";"";"";"";""
"17";"Copper/ Bronze/ Low Brass";"phosphorous oxychloride";">85";"25 – 75";">50";"";"219";"";"";"";"";"";"";"";"";"";"";"";"";"";"";"";"";"";""
"18";"Cr Stainless Steel (12Cr)";"phosphorous oxychloride";"100";"25 – 75";"<20";"";"219";"";"";"";"";"";"";"";"";"";"";"";"";"";"";"";"";"";""
"19";"Cr Stainless Steel (17Cr)";"phosphorous oxychloride";"100";"25 – 75";"<20";"";"219";"";"";"";"";"";"";"";"";"";"";"";"";"";"";"";"";"";""
"20";"Gold/ Platinum";"phosphorous oxychloride";"100";"25 – 225";"<2";"";"219";"";"";"";"";"";"";"";"";"";"";"";"";"";"";"";"";"";""
"21";"Lead";"phosphorous oxychloride";"85 – 95";"25 – 75";"<20";"";"219";"";"";"";"";"";"";"";"";"";"";"";"";"";"";"";"";"";""
"22";"Lead";"phosphorous oxychloride";"100";"25 – 225";"<2";"";"219";"";"";"";"";"";"";"";"";"";"";"";"";"";"";"";"";"";""
"23";"Lead";"phosphorous oxychloride";"100";"225 – 375";"20 – 50";"";"219";"";"";"";"";"";"";"";"";"";"";"";"";"";"";"";"";"";""
"24";"Mo Superalloy (Ni-Cr-Fe-9Mo; 625/ 725)";"phosphorous oxychloride";">85";"25 – 225";"<20";"";"219";"";"";"";"";"";"";"";"";"";"";"";"";"";"";"";"";"";""
"25";"Mo Superalloy (Ni-16Cr-16Mo; C276)";"phosphorous oxychloride";">85";"25 – 225";"<20";"";"219";"";"";"";"";"";"";"";"";"";"";"";"";"";"";"";"";"";""
"26";"Mo Superalloy (Ni-20Cr-16Mo-4W; 686)";"phosphorous oxychloride";">85";"25 – 225";"<20";"";"219";"";"";"";"";"";"";"";"";"";"";"";"";"";"";"";"";"";""
"27";"Mo Superalloy (Ni-22Cr-16Mo; C22/ 59)";"phosphorous oxychloride";">85";"25 – 225";"<20";"";"219";"";"";"";"";"";"";"";"";"";"";"";"";"";"";"";"";"";""
"28";"Mo Superalloy (Ni-23Cr-16Mo-1Cu; C20000)";"phosphorous oxychloride";">85";"25 – 225";"<20";"";"219";"";"";"";"";"";"";"";"";"";"";"";"";"";"";"";"";"";""
"29";"Nickel (200)";"phosphorous oxychloride";"85 – 95";"25 – 325";"<20";"";"219";"";"";"";"";"";"";"";"";"";"";"";"";"";"";"";"";"";""
"30";"Nickel (200)";"phosphorous oxychloride";"100";"25 – 325";"<2";"";"219";"";"";"";"";"";"";"";"";"";"";"";"";"";"";"";"";"";""
"31";"Nickel Cast Iron (15-35Ni)";"phosphorous oxychloride";"85 – 95";"25 – 75";">50";"";"219";"";"";"";"";"";"";"";"";"";"";"";"";"";"";"";"";"";""
"32";"Nickel Cast Iron (15-35Ni)";"phosphorous oxychloride";"100";"25 – 75";"<20";"";"219";"";"";"";"";"";"";"";"";"";"";"";"";"";"";"";"";"";""
"33";"Nickel-Copper (400)";"phosphorous oxychloride";"85 – 95";"25 – 275";"<20";"";"219";"";"";"";"";"";"";"";"";"";"";"";"";"";"";"";"";"";""
"34";"Nickel-Copper (400)";"phosphorous oxychloride";"85 – 95";"275 – 325";"20 – 50";"";"219";"";"";"";"";"";"";"";"";"";"";"";"";"";"";"";"";"";""
"35";"Nickel-Copper (400)";"phosphorous oxychloride";"100";"25 – 325";"<2";"";"219";"";"";"";"";"";"";"";"";"";"";"";"";"";"";"";"";"";""
"36";"Ni-Cr-Fe Alloy (600/ 690)";"phosphorous oxychloride";"85 – 95";"25 – 125";"<20";"";"219";"";"";"";"";"";"";"";"";"";"";"";"";"";"";"";"";"";""
"37";"Ni-Cr-Fe Alloy (600/ 690)";"phosphorous oxychloride";"85 – 95";"125 – 175";">50";"";"219";"";"";"";"";"";"";"";"";"";"";"";"";"";"";"";"";"";""
"38";"Ni-Cr-Fe Alloy (600/ 690)";"phosphorous oxychloride";"100";"25 – 225";"<2";"";"219";"";"";"";"";"";"";"";"";"";"";"";"";"";"";"";"";"";""
"39";"Ni-Mo Alloy (Ni-30Mo; B-2)";"phosphorous oxychloride";">85";"25 – 225";"<20";"";"219";"";"";"";"";"";"";"";"";"";"";"";"";"";"";"";"";"";""
"40";"Silicon Cast Iron (14Si)";"phosphorous oxychloride";"85 – 95";"52 – 237";"<20";"";"218";"";"";"";"";"";"";"";"";"";"";"";"";"";"";"";"";"";""
"41";"Silicon Cast Iron (14Si)";"phosphorous oxychloride";"100";"52 – 237";"<2";"no water";"218";"";"";"";"";"";"";"";"";"";"";"";"";"";"";"";"";"";""
"42";"Silver";"phosphorous oxychloride";"100";"25 – 225";"<2";"";"219";"";"";"";"";"";"";"";"";"";"";"";"";"";"";"";"";"";""
"43";"Steels, Carbon/ Low Alloy";"phosphorous oxychloride";"85 – 95";"25 – 75";">50";"";"219";"";"";"";"";"";"";"";"";"";"";"";"";"";"";"";"";"";""
"44";"Steels, Carbon/ Low Alloy";"phosphorous oxychloride";"100";"25 – 75";"<20";"";"219";"";"";"";"";"";"";"";"";"";"";"";"";"";"";"";"";"";""
"45";"Tantalum";"phosphorous oxychloride";"100";"25 – 225";"<2";"";"219";"";"";"";"";"";"";"";"";"";"";"";"";"";"";"";"";"";""
"";"";"";"";"";"";"";"";"";"";"";"";"";"";"";"";"";"";"";"";"";"";"";"";"";""
"";"";"";"";"";"";"";"";"";"";"";"";"";"";"";"";"";"";"";"";"";"";"";"";"";""
"Corrosion Survey Database (COR•SUR) © 2002 NACE International";"";"";"";"";"";"";"";"";"";"";"";"";"";"";"";"";"";"";"";"";"";"";"";"";""

File: data/corrosion_data/TableData - 2024-11-08T190444.827.csv
sep=;
"Title: Corrosion Survey Database (COR•SUR)";"";"";"";"";"";"";"";"";"";"";"";"";"";"";"";"";"";"";"";"";"";"";"";"";""
"Table: Phosphorous pentachloride";"";"";"";"";"";"";"";"";"";"";"";"";"";"";"";"";"";"";"";"";"";"";"";"";""
"DOWNLOAD SHOWS ONLY THE DISPLAYED DATA, UP TO 50 ROWS";"";"";"";"";"";"";"";"";"";"";"";"";"";"";"";"";"";"";"";"";"";"";"";"";""
"No.";"material or substance name";"exposure medium";"conc. (%)";"temp. (°F)";"corrosion rate (mil/yr)";"test note";"reference";"";"";"";"";"";"";"";"";"";"";"";"";"";"";"";"";"";""
"1";"Alloy 20-25-4Mo (904L)";"phosphorous pentachloride";"100";"68";"<2";"";"188";"";"";"";"";"";"";"";"";"";"";"";"";"";"";"";"";"";""
"2";"Alloy 20-25-6Mo (254SMO/ 6XN)";"phosphorous pentachloride";"100";"68";"<2";"";"188";"";"";"";"";"";"";"";"";"";"";"";"";"";"";"";"";"";""
"3";"Alloy 20-38-3-3Cu (20Cb3/ 825)";"phosphorous pentachloride";"5 – 15";"25 – 175";"<20";"";"188,219";"";"";"";"";"";"";"";"";"";"";"";"";"";"";"";"";"";""
"4";"Alloy 20-38-3-3Cu (20Cb3/ 825)";"phosphorous pentachloride";"100";"68";"<2";"";"188,219";"";"";"";"";"";"";"";"";"";"";"";"";"";"";"";"";"";""
"5";"Alloy 20-38-3-3Cu (20Cb3/ 825)";"phosphorous pentachloride";"100";"70 – 175";"<20";"";"188,219";"";"";"";"";"";"";"";"";"";"";"";"";"";"";"";"";"";""
"6";"Alloy 30-44-5-3W (G-30)";"phosphorous pentachloride";"5 – 15";"25 – 175";"<20";"";"188,219";"";"";"";"";"";"";"";"";"";"";"";"";"";"";"";"";"";""
"7";"Alloy 30-44-5-3W (G-30)";"phosphorous pentachloride";"100";"68";"<2";"";"188,219";"";"";"";"";"";"";"";"";"";"";"";"";"";"";"";"";"";""
"8";"Alloy 30-44-5-3W (G-30)";"phosphorous pentachloride";"100";"70 – 175";"<20";"";"188,219";"";"";"";"";"";"";"";"";"";"";"";"";"";"";"";"";"";""
"9";"Aluminum Alloy (3003/ 5154)";"phosphorous pentachloride";"100";"25 – 75";"<20";"";"219";"";"";"";"";"";"";"";"";"";"";"";"";"";"";"";"";"";""
"10";"Aluminum Alloy (3003/ 5154)";"phosphorous pentachloride";"100";"75 – 125";"20 – 50";"";"219";"";"";"";"";"";"";"";"";"";"";"";"";"";"";"";"";"";""
"11";"Aluminum Alloy (3003/ 5154)";"phosphorous pentachloride";"100";"175 – 225";">50";"";"219";"";"";"";"";"";"";"";"";"";"";"";"";"";"";"";"";"";""
"12";"Aluminum Alloy (3003/ 5154)";"phosphorous pentachloride";"100";"275 – 375";">50";"";"219";"";"";"";"";"";"";"";"";"";"";"";"";"";"";"";"";"";""
"13";"Austenitic Cr-Ni Stainless Steel (18-8; 304/ 304L/ 347)";"phosphorous pentachloride";"85 – 95";"25 – 75";">50";"";"219";"";"";"";"";"";"";"";"";"";"";"";"";"";"";"";"";"";""
"14";"Austenitic Cr-Ni Stainless Steel (18-8; 304/ 304L/ 347)";"phosphorous pentachloride";"100";"25 – 75";"<20";"";"219";"";"";"";"";"";"";"";"";"";"";"";"";"";"";"";"";"";""
"15";"Austenitic Cr-Ni Stainless Steel (18-8; 304/ 304L/ 347)";"phosphorous pentachloride";"100";"375 – 425";">50";"";"219";"";"";"";"";"";"";"";"";"";"";"";"";"";"";"";"";"";""
"16";"Austenitic Cr-Ni-Mo Stainless Steel (17-12-3; 316L/ 317L)";"phosphorous pentachloride";"100";"375 – 425";">50";"";"219";"";"";"";"";"";"";"";"";"";"";"";"";"";"";"";"";"";""
"17";"Cast Iron, Gray/ Ductile";"phosphorous pentachloride";"85 – 95";"25 – 75";">50";"";"219";"";"";"";"";"";"";"";"";"";"";"";"";"";"";"";"";"";""
"18";"Cast Iron, Gray/ Ductile";"phosphorous pentachloride";"100";"25 – 75";"<20";"";"219";"";"";"";"";"";"";"";"";"";"";"";"";"";"";"";"";"";""
"19";"Copper/ Bronze/ Low Brass";"phosphorous pentachloride";"100";"375 – 425";">50";"";"219";"";"";"";"";"";"";"";"";"";"";"";"";"";"";"";"";"";""
"20";"Cr Stainless Steel (17Cr)";"phosphorous pentachloride";"85 – 95";"25 – 75";">50";"";"219";"";"";"";"";"";"";"";"";"";"";"";"";"";"";"";"";"";""
"21";"Cr Stainless Steel (17Cr)";"phosphorous pentachloride";"100";"25 – 75";"<20";"";"219";"";"";"";"";"";"";"";"";"";"";"";"";"";"";"";"";"";""
"22";"Duplex Stainless Steel (25-6-3)";"phosphorous pentachloride";"100";"68";"<2";"";"188";"";"";"";"";"";"";"";"";"";"";"";"";"";"";"";"";"";""
"23";"Gold/ Platinum";"phosphorous pentachloride";"100";"125 – 175";">50";"";"219";"";"";"";"";"";"";"";"";"";"";"";"";"";"";"";"";"";""
"24";"Gold/ Platinum";"phosphorous pentachloride";"100";"375 – 425";">50";"";"219";"";"";"";"";"";"";"";"";"";"";"";"";"";"";"";"";"";""
"25";"Lead";"phosphorous pentachloride";"85 – 95";"25 – 75";"<20";"";"219";"";"";"";"";"";"";"";"";"";"";"";"";"";"";"";"";"";""
"26";"Lead";"phosphorous pentachloride";"100";"25 – 225";"<2";"";"219";"";"";"";"";"";"";"";"";"";"";"";"";"";"";"";"";"";""
"27";"Lead";"phosphorous pentachloride";"100";"225 – 375";"20 – 50";"";"219";"";"";"";"";"";"";"";"";"";"";"";"";"";"";"";"";"";""
"28";"Mo Superalloy (Ni-Cr-Fe-9Mo; 625/ 725)";"phosphorous pentachloride";"100";"375 – 425";">50";"";"219";"";"";"";"";"";"";"";"";"";"";"";"";"";"";"";"";"";""
"29";"Mo Superalloy (Ni-16Cr-16Mo; C276)";"phosphorous pentachloride";"100";"375 – 425";">50";"";"219";"";"";"";"";"";"";"";"";"";"";"";"";"";"";"";"";"";""
"30";"Mo Superalloy (Ni-20Cr-16Mo-4W; 686)";"phosphorous pentachloride";"100";"375 – 425";">50";"";"219";"";"";"";"";"";"";"";"";"";"";"";"";"";"";"";"";"";""
"31";"Mo Superalloy (Ni-22Cr-16Mo; C22/ 59)";"phosphorous pentachloride";"100";"375 – 425";">50";"";"219";"";"";"";"";"";"";"";"";"";"";"";"";"";"";"";"";"";""
"32";"Mo Superalloy (Ni-23Cr-16Mo-1Cu; C20000)";"phosphorous pentachloride";"100";"375 – 425";">50";"";"219";"";"";"";"";"";"";"";"";"";"";"";"";"";"";"";"";"";""
"33";"Nickel (200)";"phosphorous pentachloride";">85";"275 – 325";"<2";"";"219";"";"";"";"";"";"";"";"";"";"";"";"";"";"";"";"";"";""
"34";"Nickel (200)";"phosphorous pentachloride";"100";"25 – 325";"<2";"";"219";"";"";"";"";"";"";"";"";"";"";"";"";"";"";"";"";"";""
"35";"Nickel (200)";"phosphorous pentachloride";"100";"375 – 425";">50";"";"219";"";"";"";"";"";"";"";"";"";"";"";"";"";"";"";"";"";""
"36";"Nickel-Copper (400)";"phosphorous pentachloride";"100";"25 – 225";"<20";"";"219";"";"";"";"";"";"";"";"";"";"";"";"";"";"";"";"";"";""
"37";"Nickel-Copper (400)";"phosphorous pentachloride";"100";"375 – 425";">50";"";"219";"";"";"";"";"";"";"";"";"";"";"";"";"";"";"";"";"";""
"38";"Ni-Cr-Fe Alloy (600/ 690)";"phosphorous pentachloride";"100";"375 – 425";">50";"";"219";"";"";"";"";"";"";"";"";"";"";"";"";"";"";"";"";"";""
"39";"Ni-Mo Alloy (Ni-30Mo; B-2)";"phosphorous pentachloride";"100";"375 – 425";">50";"";"219";"";"";"";"";"";"";"";"";"";"";"";"";"";"";"";"";"";""
"40";"Silicon Cast Iron (14Si)";"phosphorous pentachloride";"100";"52 – 102";"<20";"no water";"218";"";"";"";"";"";"";"";"";"";"";"";"";"";"";"";"";"";""
"41";"Silicon Cast Iron (14Si)";"phosphorous pentachloride";"100";"389 – 439";">50";"";"218";"";"";"";"";"";"";"";"";"";"";"";"";"";"";"";"";"";""
"42";"Silver";"phosphorous pentachloride";"100";"25 – 225";"<2";"";"219";"";"";"";"";"";"";"";"";"";"";"";"";"";"";"";"";"";""
"43";"Steels, Carbon/ Low Alloy";"phosphorous pentachloride";"85 – 95";"25 – 75";">50";"";"219";"";"";"";"";"";"";"";"";"";"";"";"";"";"";"";"";"";""
"44";"Steels, Carbon/ Low Alloy";"phosphorous pentachloride";"100";"25 – 75";"<20";"";"219";"";"";"";"";"";"";"";"";"";"";"";"";"";"";"";"";"";""
"45";"Tantalum";"phosphorous pentachloride";"100";"25 – 225";"<2";"";"219";"";"";"";"";"";"";"";"";"";"";"";"";"";"";"";"";"";""
"46";"Titanium, Unalloyed";"phosphorous pentachloride";"100";"68";"<2";"";"188";"";"";"";"";"";"";"";"";"";"";"";"";"";"";"";"";"";""
"";"";"";"";"";"";"";"";"";"";"";"";"";"";"";"";"";"";"";"";"";"";"";"";"";""
"";"";"";"";"";"";"";"";"";"";"";"";"";"";"";"";"";"";"";"";"";"";"";"";"";""
"Corrosion Survey Database (COR•SUR) © 2002 NACE International";"";"";"";"";"";"";"";"";"";"";"";"";"";"";"";"";"";"";"";"";"";"";"";"";""

File: data/corrosion_data/TableData - 2024-11-08T190454.626.csv
sep=;
"Title: Corrosion Survey Database (COR•SUR)";"";"";"";"";"";"";"";"";"";"";"";"";"";"";"";"";"";"";"";"";"";"";"";"";""
"Table: Phosphorous trichloride";"";"";"";"";"";"";"";"";"";"";"";"";"";"";"";"";"";"";"";"";"";"";"";"";""
"DOWNLOAD SHOWS ONLY THE DISPLAYED DATA, UP TO 50 ROWS";"";"";"";"";"";"";"";"";"";"";"";"";"";"";"";"";"";"";"";"";"";"";"";"";""
"No.";"material or substance name";"exposure medium";"conc. (%)";"temp. (°F)";"corrosion rate (mil/yr)";"reference";"";"";"";"";"";"";"";"";"";"";"";"";"";"";"";"";"";"";""
"1";"Alloy 20-25-4Mo (904L)";"phosphorous trichloride";"100";"125 – 175";"<2";"219";"";"";"";"";"";"";"";"";"";"";"";"";"";"";"";"";"";"";""
"2";"Alloy 20-38-3-3Cu (20Cb3/ 825)";"phosphorous trichloride";"100";"25 – 175";"<2";"219";"";"";"";"";"";"";"";"";"";"";"";"";"";"";"";"";"";"";""
"3";"Alloy 30-44-5-3W (G-30)";"phosphorous trichloride";"100";"25 – 175";"<2";"219";"";"";"";"";"";"";"";"";"";"";"";"";"";"";"";"";"";"";""
"4";"Aluminum Alloy (3003/ 5154)";"phosphorous trichloride";"5 – 15";"25 – 75";">50";"219";"";"";"";"";"";"";"";"";"";"";"";"";"";"";"";"";"";"";""
"5";"Aluminum Alloy (3003/ 5154)";"phosphorous trichloride";"85 – 95";"25 – 75";">50";"219";"";"";"";"";"";"";"";"";"";"";"";"";"";"";"";"";"";"";""
"6";"Aluminum Alloy (3003/ 5154)";"phosphorous trichloride";"100";"25 – 75";"<2";"219";"";"";"";"";"";"";"";"";"";"";"";"";"";"";"";"";"";"";""
"7";"Aluminum Alloy (3003/ 5154)";"phosphorous trichloride";"100";"175 – 225";">50";"219";"";"";"";"";"";"";"";"";"";"";"";"";"";"";"";"";"";"";""
"8";"Austenitic Cr-Ni Stainless Steel (18-8; 304/ 304L/ 347)";"phosphorous trichloride";"100";"25 – 175";"<2";"219";"";"";"";"";"";"";"";"";"";"";"";"";"";"";"";"";"";"";""
"9";"Austenitic Cr-Ni-Mo Stainless Steel (17-12-3; 316L/ 317L)";"phosphorous trichloride";"100";"25 – 175";"<2";"219";"";"";"";"";"";"";"";"";"";"";"";"";"";"";"";"";"";"";""
"10";"Brass (>15Zn)";"phosphorous trichloride";"100";"25 – 75";">50";"219";"";"";"";"";"";"";"";"";"";"";"";"";"";"";"";"";"";"";""
"11";"Cast Iron, Gray/ Ductile";"phosphorous trichloride";"85 – 95";"25 – 75";">50";"219";"";"";"";"";"";"";"";"";"";"";"";"";"";"";"";"";"";"";""
"12";"Cast Iron, Gray/ Ductile";"phosphorous trichloride";"100";"25 – 75";"<20";"219";"";"";"";"";"";"";"";"";"";"";"";"";"";"";"";"";"";"";""
"13";"Copper/ Bronze/ Low Brass";"phosphorous trichloride";"5 – 15";"25 – 75";">50";"219";"";"";"";"";"";"";"";"";"";"";"";"";"";"";"";"";"";"";""
"14";"Copper/ Bronze/ Low Brass";"phosphorous trichloride";"85 – 95";"25 – 75";">50";"219";"";"";"";"";"";"";"";"";"";"";"";"";"";"";"";"";"";"";""
"15";"Copper/ Bronze/ Low Brass";"phosphorous trichloride";"100";"25 – 175";"<2";"219";"";"";"";"";"";"";"";"";"";"";"";"";"";"";"";"";"";"";""
"16";"Cr Stainless Steel (12Cr)";"phosphorous trichloride";"100";"25 – 75";"<20";"219";"";"";"";"";"";"";"";"";"";"";"";"";"";"";"";"";"";"";""
"17";"Cr Stainless Steel (17Cr)";"phosphorous trichloride";"100";"25 – 75";"<20";"219";"";"";"";"";"";"";"";"";"";"";"";"";"";"";"";"";"";"";""
"18";"Gold/ Platinum";"phosphorous trichloride";"100";"125 – 175";">50";"219";"";"";"";"";"";"";"";"";"";"";"";"";"";"";"";"";"";"";""
"19";"Lead";"phosphorous trichloride";"100";"25 – 175";"<2";"219";"";"";"";"";"";"";"";"";"";"";"";"";"";"";"";"";"";"";""
"20";"Lead";"phosphorous trichloride";"100";"175 – 375";"20 – 50";"219";"";"";"";"";"";"";"";"";"";"";"";"";"";"";"";"";"";"";""
"21";"Mo Superalloy (Ni-Cr-Fe-9Mo; 625/ 725)";"phosphorous trichloride";"100";"25 – 175";"<2";"219";"";"";"";"";"";"";"";"";"";"";"";"";"";"";"";"";"";"";""
"22";"Mo Superalloy (Ni-16Cr-16Mo; C276)";"phosphorous trichloride";"100";"25 – 175";"<2";"219";"";"";"";"";"";"";"";"";"";"";"";"";"";"";"";"";"";"";""
"23";"Mo Superalloy (Ni-20Cr-16Mo-4W; 686)";"phosphorous trichloride";"100";"25 – 175";"<2";"219";"";"";"";"";"";"";"";"";"";"";"";"";"";"";"";"";"";"";""
"24";"Mo Superalloy (Ni-22Cr-16Mo; C22/ 59)";"phosphorous trichloride";"100";"25 – 175";"<2";"219";"";"";"";"";"";"";"";"";"";"";"";"";"";"";"";"";"";"";""
"25";"Mo Superalloy (Ni-23Cr-16Mo-1Cu; C20000)";"phosphorous trichloride";"100";"25 – 175";"<2";"219";"";"";"";"";"";"";"";"";"";"";"";"";"";"";"";"";"";"";""
"26";"Nickel (200)";"phosphorous trichloride";"100";"25 – 75";"<2";"219";"";"";"";"";"";"";"";"";"";"";"";"";"";"";"";"";"";"";""
"27";"Nickel (200)";"phosphorous trichloride";"100";"75 – 425";"<20";"219";"";"";"";"";"";"";"";"";"";"";"";"";"";"";"";"";"";"";""
"28";"Nickel Cast Iron (15-35Ni)";"phosphorous trichloride";"100";"25 – 75";"<20";"219";"";"";"";"";"";"";"";"";"";"";"";"";"";"";"";"";"";"";""
"29";"Nickel-Copper (400)";"phosphorous trichloride";"100";"25 – 175";"<2";"219";"";"";"";"";"";"";"";"";"";"";"";"";"";"";"";"";"";"";""
"30";"Ni-Cr-Fe Alloy (600/ 690)";"phosphorous trichloride";"100";"125 – 175";">50";"219";"";"";"";"";"";"";"";"";"";"";"";"";"";"";"";"";"";"";""
"31";"Ni-Mo Alloy (Ni-30Mo; B-2)";"phosphorous trichloride";"100";"25 – 175";"<2";"219";"";"";"";"";"";"";"";"";"";"";"";"";"";"";"";"";"";"";""
"32";"Silicon Cast Iron (14Si)";"phosphorous trichloride";"100";"52 – 192";"<2";"218";"";"";"";"";"";"";"";"";"";"";"";"";"";"";"";"";"";"";""
"33";"Silver";"phosphorous trichloride";"100";"25 – 175";"<2";"219";"";"";"";"";"";"";"";"";"";"";"";"";"";"";"";"";"";"";""
"34";"Steels, Carbon/ Low Alloy";"phosphorous trichloride";"85 – 95";"25 – 75";">50";"219";"";"";"";"";"";"";"";"";"";"";"";"";"";"";"";"";"";"";""
"35";"Steels, Carbon/ Low Alloy";"phosphorous trichloride";"100";"25 – 75";"<2";"219";"";"";"";"";"";"";"";"";"";"";"";"";"";"";"";"";"";"";""
"36";"Tantalum";"phosphorous trichloride";"100";"25 – 175";"<2";"219";"";"";"";"";"";"";"";"";"";"";"";"";"";"";"";"";"";"";""
"37";"Titanium, Unalloyed";"phosphorous trichloride";"100";"25 – 75";"<2";"219";"";"";"";"";"";"";"";"";"";"";"";"";"";"";"";"";"";"";""
"38";"Zirconium";"phosphorous trichloride";"100";"25 – 75";"<2";"219";"";"";"";"";"";"";"";"";"";"";"";"";"";"";"";"";"";"";""
"";"";"";"";"";"";"";"";"";"";"";"";"";"";"";"";"";"";"";"";"";"";"";"";"";""
"";"";"";"";"";"";"";"";"";"";"";"";"";"";"";"";"";"";"";"";"";"";"";"";"";""
"Corrosion Survey Database (COR•SUR) © 2002 NACE International";"";"";"";"";"";"";"";"";"";"";"";"";"";"";"";"";"";"";"";"";"";"";"";"";""
