Repository: Mahyar-rajabi94/TF_SDL

File: data/corrosion_data/TableData - 2024-11-08T190459.875.csv
sep=;
"Title: Corrosion Survey Database (COR•SUR)";"";"";"";"";"";"";"";"";"";"";"";"";"";"";"";"";"";"";"";"";"";"";"";"";""
"Table: Anisole";"";"";"";"";"";"";"";"";"";"";"";"";"";"";"";"";"";"";"";"";"";"";"";"";""
"DOWNLOAD SHOWS ONLY THE DISPLAYED DATA, UP TO 50 ROWS";"";"";"";"";"";"";"";"";"";"";"";"";"";"";"";"";"";"";"";"";"";"";"";"";""
"No.";"material or substance name";"exposure medium";"exposure medium synonym";"exposure medium CAS RN";"exposure medium formula";"exposure medium class";"conc. (%)";"temp. (°F)";"corrosion rate (mil/yr)";"reference";"";"";"";"";"";"";"";"";"";"";"";"";"";"";""
"1";"Alloy 20-25-4Mo (904L)";"anisole";"methoxybenzene";"100-66-3";"C7H8O";"aromatics";"100";"25 – 225";"<2";"219,220";"";"";"";"";"";"";"";"";"";"";"";"";"";"";""
"2";"Alloy 20-38-3-3Cu (20Cb3/ 825)";"anisole";"methoxybenzene";"100-66-3";"C7H8O";"aromatics";"100";"25 – 225";"<2";"219,220";"";"";"";"";"";"";"";"";"";"";"";"";"";"";""
"3";"Alloy 30-44-5-3W (G-30)";"anisole";"methoxybenzene";"100-66-3";"C7H8O";"aromatics";"100";"25 – 225";"<2";"219,220";"";"";"";"";"";"";"";"";"";"";"";"";"";"";""
"4";"Aluminum Alloy (3003/ 5154)";"anisole";"methoxybenzene";"100-66-3";"C7H8O";"aromatics";"100";"25 – 225";"<20";"219";"";"";"";"";"";"";"";"";"";"";"";"";"";"";""
"5";"Austenitic Cr-Ni Stainless Steel (18-8; 304/ 304L/ 347)";"anisole";"methoxybenzene";"100-66-3";"C7H8O";"aromatics";"100";"25 – 225";"<2";"219,220";"";"";"";"";"";"";"";"";"";"";"";"";"";"";""
"6";"Austenitic Cr-Ni-Mo Stainless Steel (17-12-3; 316L/ 317L)";"anisole";"methoxybenzene";"100-66-3";"C7H8O";"aromatics";"100";"25 – 225";"<2";"219,220";"";"";"";"";"";"";"";"";"";"";"";"";"";"";""
"7";"Brass (>15Zn)";"anisole";"methoxybenzene";"100-66-3";"C7H8O";"aromatics";"100";"25 – 225";"<20";"219";"";"";"";"";"";"";"";"";"";"";"";"";"";"";""
"8";"Cast Iron, Gray/ Ductile";"anisole";"methoxybenzene";"100-66-3";"C7H8O";"aromatics";"100";"25 – 225";"<20";"219";"";"";"";"";"";"";"";"";"";"";"";"";"";"";""
"9";"Copper/ Bronze/ Low Brass";"anisole";"methoxybenzene";"100-66-3";"C7H8O";"aromatics";"100";"25 – 225";"<20";"219";"";"";"";"";"";"";"";"";"";"";"";"";"";"";""
"10";"Copper-Nickel";"anisole";"methoxybenzene";"100-66-3";"C7H8O";"aromatics";"100";"25 – 225";"<20";"219";"";"";"";"";"";"";"";"";"";"";"";"";"";"";""
"11";"Cr Stainless Steel (12Cr)";"anisole";"methoxybenzene";"100-66-3";"C7H8O";"aromatics";"100";"25 – 225";"<2";"219,220";"";"";"";"";"";"";"";"";"";"";"";"";"";"";""
"12";"Cr Stainless Steel (17Cr)";"anisole";"methoxybenzene";"100-66-3";"C7H8O";"aromatics";"100";"25 – 225";"<2";"219,220";"";"";"";"";"";"";"";"";"";"";"";"";"";"";""
"13";"Gold/ Platinum";"anisole";"methoxybenzene";"100-66-3";"C7H8O";"aromatics";"100";"25 – 225";"<20";"219";"";"";"";"";"";"";"";"";"";"";"";"";"";"";""
"14";"Lead";"anisole";"methoxybenzene";"100-66-3";"C7H8O";"aromatics";"100";"25 – 225";"<20";"219";"";"";"";"";"";"";"";"";"";"";"";"";"";"";""
"15";"Mo Superalloy (Ni-Cr-Fe-9Mo; 625/ 725)";"anisole";"methoxybenzene";"100-66-3";"C7H8O";"aromatics";"100";"25 – 225";"<2";"219,220";"";"";"";"";"";"";"";"";"";"";"";"";"";"";""
"16";"Mo Superalloy (Ni-16Cr-16Mo; C276)";"anisole";"methoxybenzene";"100-66-3";"C7H8O";"aromatics";"100";"25 – 225";"<2";"219,220";"";"";"";"";"";"";"";"";"";"";"";"";"";"";""
"17";"Mo Superalloy (Ni-20Cr-16Mo-4W; 686)";"anisole";"methoxybenzene";"100-66-3";"C7H8O";"aromatics";"100";"25 – 225";"<2";"219,220";"";"";"";"";"";"";"";"";"";"";"";"";"";"";""
"18";"Mo Superalloy (Ni-22Cr-16Mo; C22/ 59)";"anisole";"methoxybenzene";"100-66-3";"C7H8O";"aromatics";"100";"25 – 225";"<2";"219,220";"";"";"";"";"";"";"";"";"";"";"";"";"";"";""
"19";"Mo Superalloy (Ni-23Cr-16Mo-1Cu; C20000)";"anisole";"methoxybenzene";"100-66-3";"C7H8O";"aromatics";"100";"25 – 225";"<2";"219,220";"";"";"";"";"";"";"";"";"";"";"";"";"";"";""
"20";"Nickel (200)";"anisole";"methoxybenzene";"100-66-3";"C7H8O";"aromatics";"100";"25 – 225";"<20";"219";"";"";"";"";"";"";"";"";"";"";"";"";"";"";""
"21";"Nickel Cast Iron (15-35Ni)";"anisole";"methoxybenzene";"100-66-3";"C7H8O";"aromatics";"100";"25 – 225";"<20";"219";"";"";"";"";"";"";"";"";"";"";"";"";"";"";""
"22";"Nickel-Copper (400)";"anisole";"methoxybenzene";"100-66-3";"C7H8O";"aromatics";"100";"25 – 225";"<20";"219";"";"";"";"";"";"";"";"";"";"";"";"";"";"";""
"23";"Ni-Cr-Fe Alloy (600/ 690)";"anisole";"methoxybenzene";"100-66-3";"C7H8O";"aromatics";"100";"25 – 225";"<2";"219,220";"";"";"";"";"";"";"";"";"";"";"";"";"";"";""
"24";"Ni-Mo Alloy (Ni-30Mo; B-2)";"anisole";"methoxybenzene";"100-66-3";"C7H8O";"aromatics";"100";"25 – 225";"<20";"219";"";"";"";"";"";"";"";"";"";"";"";"";"";"";""
"25";"Silicon Cast Iron (14Si)";"anisole";"methoxybenzene";"100-66-3";"C7H8O";"aromatics";"100";"52 – 237";"<20";"218";"";"";"";"";"";"";"";"";"";"";"";"";"";"";""
"26";"Silver";"anisole";"methoxybenzene";"100-66-3";"C7H8O";"aromatics";"100";"25 – 225";"<20";"219";"";"";"";"";"";"";"";"";"";"";"";"";"";"";""
"27";"Steels, Carbon/ Low Alloy";"anisole";"methoxybenzene";"100-66-3";"C7H8O";"aromatics";"100";"25 – 225";"<20";"219";"";"";"";"";"";"";"";"";"";"";"";"";"";"";""
"28";"Superferritic Stainless Steel (26-1)";"anisole";"methoxybenzene";"100-66-3";"C7H8O";"aromatics";"100";"25 – 225";"<2";"219,220";"";"";"";"";"";"";"";"";"";"";"";"";"";"";""
"29";"Tantalum";"anisole";"methoxybenzene";"100-66-3";"C7H8O";"aromatics";"100";"25 – 225";"<20";"219";"";"";"";"";"";"";"";"";"";"";"";"";"";"";""
"30";"Titanium, Unalloyed";"anisole";"methoxybenzene";"100-66-3";"C7H8O";"aromatics";"100";"25 – 225";"<20";"219";"";"";"";"";"";"";"";"";"";"";"";"";"";"";""
"31";"Zirconium";"anisole";"methoxybenzene";"100-66-3";"C7H8O";"aromatics";"100";"25 – 225";"<20";"219";"";"";"";"";"";"";"";"";"";"";"";"";"";"";""
"";"";"";"";"";"";"";"";"";"";"";"";"";"";"";"";"";"";"";"";"";"";"";"";"";""
"";"";"";"";"";"";"";"";"";"";"";"";"";"";"";"";"";"";"";"";"";"";"";"";"";""
"Corrosion Survey Database (COR•SUR) © 2002 NACE International";"";"";"";"";"";"";"";"";"";"";"";"";"";"";"";"";"";"";"";"";"";"";"";"";""

File: data/corrosion_data/TableData - 2024-11-08T190528.535.csv
sep=;
"Title: Corrosion Survey Database (COR•SUR)";"";"";"";"";"";"";"";"";"";"";"";"";"";"";"";"";"";"";"";"";"";"";"";"";""
"Table: Benzene";"";"";"";"";"";"";"";"";"";"";"";"";"";"";"";"";"";"";"";"";"";"";"";"";""
"DOWNLOAD SHOWS ONLY THE DISPLAYED DATA, UP TO 50 ROWS";"";"";"";"";"";"";"";"";"";"";"";"";"";"";"";"";"";"";"";"";"";"";"";"";""
"No.";"material or substance name";"exposure medium";"exposure medium synonym";"exposure medium CAS RN";"exposure medium formula";"exposure medium class";"conc. (%)";"temp. (°F)";"corrosion rate (mil/yr)";"reference";"";"";"";"";"";"";"";"";"";"";"";"";"";"";""
"1";"Alloy 20-25-4Mo (904L)";"benzene";"[6]annulene";"71-43-2";"C6H6";"aromatics";"100";"25 – 225";"<2";"19,163,219,220";"";"";"";"";"";"";"";"";"";"";"";"";"";"";""
"2";"Alloy 20-25-6Mo (254SMO/ 6XN)";"benzene";"[6]annulene";"71-43-2";"C6H6";"aromatics";"100";"68 – 176";"<2";"19,163";"";"";"";"";"";"";"";"";"";"";"";"";"";"";""
"3";"Alloy 20-38-3-3Cu (20Cb3/ 825)";"benzene";"[6]annulene";"71-43-2";"C6H6";"aromatics";"100";"25 – 225";"<2";"19,163,219,220";"";"";"";"";"";"";"";"";"";"";"";"";"";"";""
"4";"Alloy 30-44-5-3W (G-30)";"benzene";"[6]annulene";"71-43-2";"C6H6";"aromatics";"100";"25 – 225";"<2";"19,163,219,220";"";"";"";"";"";"";"";"";"";"";"";"";"";"";""
"5";"Aluminum Alloy (3003/ 5154)";"benzene";"[6]annulene";"71-43-2";"C6H6";"aromatics";"100";"25 – 104";"<2";"19,219,220";"";"";"";"";"";"";"";"";"";"";"";"";"";"";""
"6";"Aluminum Alloy (3003/ 5154)";"benzene";"[6]annulene";"71-43-2";"C6H6";"aromatics";"100";"104 – 175";"<20";"19,219,220";"";"";"";"";"";"";"";"";"";"";"";"";"";"";""
"7";"Austenitic Cr-Ni Stainless Steel (18-8; 304/ 304L/ 347)";"benzene";"[6]annulene";"71-43-2";"C6H6";"aromatics";"100";"25 – 225";"<2";"19,219,220";"";"";"";"";"";"";"";"";"";"";"";"";"";"";""
"8";"Brass (>15Zn)";"benzene";"[6]annulene";"71-43-2";"C6H6";"aromatics";"100";"25 – 225";"<20";"19,219,220";"";"";"";"";"";"";"";"";"";"";"";"";"";"";""
"9";"Cast Iron, Gray/ Ductile";"benzene";"[6]annulene";"71-43-2";"C6H6";"aromatics";"100";"25 – 225";"<20";"19,219";"";"";"";"";"";"";"";"";"";"";"";"";"";"";""
"10";"Copper/ Bronze/ Low Brass";"benzene";"[6]annulene";"71-43-2";"C6H6";"aromatics";"100";"25 – 225";"<20";"19,219,220";"";"";"";"";"";"";"";"";"";"";"";"";"";"";""
"11";"Cr Stainless Steel (12Cr)";"benzene";"[6]annulene";"71-43-2";"C6H6";"aromatics";"100";"25 – 75";"<20";"19,219,220";"";"";"";"";"";"";"";"";"";"";"";"";"";"";""
"12";"Cr Stainless Steel (17Cr)";"benzene";"[6]annulene";"71-43-2";"C6H6";"aromatics";"100";"25 – 225";"<20";"19,219,220";"";"";"";"";"";"";"";"";"";"";"";"";"";"";""
"13";"Duplex Stainless Steel (25-6-3)";"benzene";"[6]annulene";"71-43-2";"C6H6";"aromatics";"100";"68 – 176";"<2";"19,163";"";"";"";"";"";"";"";"";"";"";"";"";"";"";""
"14";"Gold/ Platinum";"benzene";"[6]annulene";"71-43-2";"C6H6";"aromatics";"100";"25 – 225";"<2";"19,219,220";"";"";"";"";"";"";"";"";"";"";"";"";"";"";""
"15";"Lead";"benzene";"[6]annulene";"71-43-2";"C6H6";"aromatics";"100";"25 – 225";"<20";"19,219,220";"";"";"";"";"";"";"";"";"";"";"";"";"";"";""
"16";"Mo Superalloy (Ni-Cr-Fe-9Mo; 625/ 725)";"benzene";"[6]annulene";"71-43-2";"C6H6";"aromatics";"100";"25 – 225";"<20";"19,219,220";"";"";"";"";"";"";"";"";"";"";"";"";"";"";""
"17";"Mo Superalloy (Ni-16Cr-16Mo; C276)";"benzene";"[6]annulene";"71-43-2";"C6H6";"aromatics";"100";"25 – 225";"<20";"19,219,220";"";"";"";"";"";"";"";"";"";"";"";"";"";"";""
"18";"Mo Superalloy (Ni-20Cr-16Mo-4W; 686)";"benzene";"[6]annulene";"71-43-2";"C6H6";"aromatics";"100";"25 – 225";"<20";"19,219,220";"";"";"";"";"";"";"";"";"";"";"";"";"";"";""
"19";"Mo Superalloy (Ni-22Cr-16Mo; C22/ 59)";"benzene";"[6]annulene";"71-43-2";"C6H6";"aromatics";"100";"25 – 225";"<20";"19,219,220";"";"";"";"";"";"";"";"";"";"";"";"";"";"";""
"20";"Mo Superalloy (Ni-23Cr-16Mo-1Cu; C20000)";"benzene";"[6]annulene";"71-43-2";"C6H6";"aromatics";"100";"25 – 225";"<20";"19,219,220";"";"";"";"";"";"";"";"";"";"";"";"";"";"";""
"21";"Nickel (200)";"benzene";"[6]annulene";"71-43-2";"C6H6";"aromatics";"100";"25 – 225";"<2";"19,219,220";"";"";"";"";"";"";"";"";"";"";"";"";"";"";""
"22";"Nickel Cast Iron (15-35Ni)";"benzene";"[6]annulene";"71-43-2";"C6H6";"aromatics";"100";"25 – 225";"<20";"19,219";"";"";"";"";"";"";"";"";"";"";"";"";"";"";""
"23";"Nickel-Copper (400)";"benzene";"[6]annulene";"71-43-2";"C6H6";"aromatics";"100";"25 – 75";"<2";"19,219,220";"";"";"";"";"";"";"";"";"";"";"";"";"";"";""
"24";"Ni-Cr-Fe Alloy (600/ 690)";"benzene";"[6]annulene";"71-43-2";"C6H6";"aromatics";"100";"25 – 175";"<2";"19,219,220";"";"";"";"";"";"";"";"";"";"";"";"";"";"";""
"25";"Ni-Mo Alloy (Ni-30Mo; B-2)";"benzene";"[6]annulene";"71-43-2";"C6H6";"aromatics";"100";"25 – 225";"<20";"19,219,220";"";"";"";"";"";"";"";"";"";"";"";"";"";"";""
"26";"Silicon Cast Iron (14Si)";"benzene";"[6]annulene";"71-43-2";"C6H6";"aromatics";"100";"52 – 192";"<2";"19,218,220";"";"";"";"";"";"";"";"";"";"";"";"";"";"";""
"27";"Silver";"benzene";"[6]annulene";"71-43-2";"C6H6";"aromatics";"100";"25 – 225";"<2";"19,219";"";"";"";"";"";"";"";"";"";"";"";"";"";"";""
"28";"Steels, Carbon/ Low Alloy";"benzene";"[6]annulene";"71-43-2";"C6H6";"aromatics";"100";"25 – 225";"<20";"19,219";"";"";"";"";"";"";"";"";"";"";"";"";"";"";""
"29";"Tantalum";"benzene";"[6]annulene";"71-43-2";"C6H6";"aromatics";"100";"25 – 225";"<2";"19,219,220";"";"";"";"";"";"";"";"";"";"";"";"";"";"";""
"30";"Titanium, Unalloyed";"benzene";"[6]annulene";"71-43-2";"C6H6";"aromatics";"100";"25 – 225";"<2";"19,219,220";"";"";"";"";"";"";"";"";"";"";"";"";"";"";""
"31";"Zirconium";"benzene";"[6]annulene";"71-43-2";"C6H6";"aromatics";"100";"25 – 225";"<2";"19,219,220";"";"";"";"";"";"";"";"";"";"";"";"";"";"";""
"";"";"";"";"";"";"";"";"";"";"";"";"";"";"";"";"";"";"";"";"";"";"";"";"";""
"";"";"";"";"";"";"";"";"";"";"";"";"";"";"";"";"";"";"";"";"";"";"";"";"";""
"Corrosion Survey Database (COR•SUR) © 2002 NACE International";"";"";"";"";"";"";"";"";"";"";"";"";"";"";"";"";"";"";"";"";"";"";"";"";""

File: data/corrosion_data/TableData - 2024-11-08T190544.265.csv
sep=;
"Title: Corrosion Survey Database (COR•SUR)";"";"";"";"";"";"";"";"";"";"";"";"";"";"";"";"";"";"";"";"";"";"";"";"";""
"Table: Benzotrifluoride";"";"";"";"";"";"";"";"";"";"";"";"";"";"";"";"";"";"";"";"";"";"";"";"";""
"DOWNLOAD SHOWS ONLY THE DISPLAYED DATA, UP TO 50 ROWS";"";"";"";"";"";"";"";"";"";"";"";"";"";"";"";"";"";"";"";"";"";"";"";"";""
"No.";"material or substance name";"exposure medium";"exposure medium synonym";"exposure medium CAS RN";"exposure medium formula";"exposure medium class";"conc. (%)";"temp. (°F)";"corrosion rate (mil/yr)";"reference";"";"";"";"";"";"";"";"";"";"";"";"";"";"";""
"1";"Alloy 20-25-4Mo (904L)";"benzotrifluoride";"(trifluoromethyl)benzene";"1998-08-08";"C7H5F3";"aromatics";"100";"25 – 225";"<20";"219";"";"";"";"";"";"";"";"";"";"";"";"";"";"";""
"2";"Alloy 20-38-3-3Cu (20Cb3/ 825)";"benzotrifluoride";"(trifluoromethyl)benzene";"1998-08-08";"C7H5F3";"aromatics";"100";"25 – 225";"<20";"219";"";"";"";"";"";"";"";"";"";"";"";"";"";"";""
"3";"Alloy 30-44-5-3W (G-30)";"benzotrifluoride";"(trifluoromethyl)benzene";"1998-08-08";"C7H5F3";"aromatics";"100";"25 – 225";"<20";"219";"";"";"";"";"";"";"";"";"";"";"";"";"";"";""
"4";"Austenitic Cr-Ni Stainless Steel (18-8; 304/ 304L/ 347)";"benzotrifluoride";"(trifluoromethyl)benzene";"1998-08-08";"C7H5F3";"aromatics";"100";"25 – 225";"<20";"219";"";"";"";"";"";"";"";"";"";"";"";"";"";"";""
"5";"Austenitic Cr-Ni-Mo Stainless Steel (17-12-3; 316L/ 317L)";"benzotrifluoride";"(trifluoromethyl)benzene";"1998-08-08";"C7H5F3";"aromatics";"100";"25 – 225";"<20";"219";"";"";"";"";"";"";"";"";"";"";"";"";"";"";""
"6";"Brass (>15Zn)";"benzotrifluoride";"(trifluoromethyl)benzene";"1998-08-08";"C7H5F3";"aromatics";"100";"25 – 225";"<20";"219";"";"";"";"";"";"";"";"";"";"";"";"";"";"";""
"7";"Cast Iron, Gray/ Ductile";"benzotrifluoride";"(trifluoromethyl)benzene";"1998-08-08";"C7H5F3";"aromatics";"100";"25 – 225";"<20";"219";"";"";"";"";"";"";"";"";"";"";"";"";"";"";""
"8";"Copper/ Bronze/ Low Brass";"benzotrifluoride";"(trifluoromethyl)benzene";"1998-08-08";"C7H5F3";"aromatics";"100";"25 – 225";"<20";"219";"";"";"";"";"";"";"";"";"";"";"";"";"";"";""
"9";"Copper-Nickel";"benzotrifluoride";"(trifluoromethyl)benzene";"1998-08-08";"C7H5F3";"aromatics";"100";"25 – 225";"<20";"219";"";"";"";"";"";"";"";"";"";"";"";"";"";"";""
"10";"Cr Stainless Steel (12Cr)";"benzotrifluoride";"(trifluoromethyl)benzene";"1998-08-08";"C7H5F3";"aromatics";"100";"25 – 225";"<20";"219";"";"";"";"";"";"";"";"";"";"";"";"";"";"";""
"11";"Cr Stainless Steel (17Cr)";"benzotrifluoride";"(trifluoromethyl)benzene";"1998-08-08";"C7H5F3";"aromatics";"100";"25 – 225";"<20";"219";"";"";"";"";"";"";"";"";"";"";"";"";"";"";""
"12";"Gold/ Platinum";"benzotrifluoride";"(trifluoromethyl)benzene";"1998-08-08";"C7H5F3";"aromatics";"100";"25 – 225";"<2";"219";"";"";"";"";"";"";"";"";"";"";"";"";"";"";""
"13";"Lead";"benzotrifluoride";"(trifluoromethyl)benzene";"1998-08-08";"C7H5F3";"aromatics";"100";"25 – 225";"<20";"219";"";"";"";"";"";"";"";"";"";"";"";"";"";"";""
"14";"Mo Superalloy (Ni-Cr-Fe-9Mo; 625/ 725)";"benzotrifluoride";"(trifluoromethyl)benzene";"1998-08-08";"C7H5F3";"aromatics";"100";"25 – 225";"<20";"219";"";"";"";"";"";"";"";"";"";"";"";"";"";"";""
"15";"Mo Superalloy (Ni-16Cr-16Mo; C276)";"benzotrifluoride";"(trifluoromethyl)benzene";"1998-08-08";"C7H5F3";"aromatics";"100";"25 – 225";"<20";"219";"";"";"";"";"";"";"";"";"";"";"";"";"";"";""
"16";"Mo Superalloy (Ni-20Cr-16Mo-4W; 686)";"benzotrifluoride";"(trifluoromethyl)benzene";"1998-08-08";"C7H5F3";"aromatics";"100";"25 – 225";"<20";"219";"";"";"";"";"";"";"";"";"";"";"";"";"";"";""
"17";"Mo Superalloy (Ni-22Cr-16Mo; C22/ 59)";"benzotrifluoride";"(trifluoromethyl)benzene";"1998-08-08";"C7H5F3";"aromatics";"100";"25 – 225";"<20";"219";"";"";"";"";"";"";"";"";"";"";"";"";"";"";""
"18";"Mo Superalloy (Ni-23Cr-16Mo-1Cu; C20000)";"benzotrifluoride";"(trifluoromethyl)benzene";"1998-08-08";"C7H5F3";"aromatics";"100";"25 – 225";"<20";"219";"";"";"";"";"";"";"";"";"";"";"";"";"";"";""
"19";"Nickel (200)";"benzotrifluoride";"(trifluoromethyl)benzene";"1998-08-08";"C7H5F3";"aromatics";"100";"25 – 225";"<20";"219";"";"";"";"";"";"";"";"";"";"";"";"";"";"";""
"20";"Nickel Cast Iron (15-35Ni)";"benzotrifluoride";"(trifluoromethyl)benzene";"1998-08-08";"C7H5F3";"aromatics";"100";"25 – 225";"<20";"219";"";"";"";"";"";"";"";"";"";"";"";"";"";"";""
"21";"Nickel-Copper (400)";"benzotrifluoride";"(trifluoromethyl)benzene";"1998-08-08";"C7H5F3";"aromatics";"100";"25 – 225";"<20";"219";"";"";"";"";"";"";"";"";"";"";"";"";"";"";""
"22";"Ni-Cr-Fe Alloy (600/ 690)";"benzotrifluoride";"(trifluoromethyl)benzene";"1998-08-08";"C7H5F3";"aromatics";"100";"25 – 225";"<20";"219";"";"";"";"";"";"";"";"";"";"";"";"";"";"";""
"23";"Ni-Mo Alloy (Ni-30Mo; B-2)";"benzotrifluoride";"(trifluoromethyl)benzene";"1998-08-08";"C7H5F3";"aromatics";"100";"25 – 225";"<20";"219";"";"";"";"";"";"";"";"";"";"";"";"";"";"";""
"24";"Silicon Cast Iron (14Si)";"benzotrifluoride";"(trifluoromethyl)benzene";"1998-08-08";"C7H5F3";"aromatics";"100";"52 – 237";"<2";"218";"";"";"";"";"";"";"";"";"";"";"";"";"";"";""
"25";"Silver";"benzotrifluoride";"(trifluoromethyl)benzene";"1998-08-08";"C7H5F3";"aromatics";"100";"25 – 225";"<20";"219";"";"";"";"";"";"";"";"";"";"";"";"";"";"";""
"26";"Steels, Carbon/ Low Alloy";"benzotrifluoride";"(trifluoromethyl)benzene";"1998-08-08";"C7H5F3";"aromatics";"100";"25 – 75";"<2";"219";"";"";"";"";"";"";"";"";"";"";"";"";"";"";""
"27";"Steels, Carbon/ Low Alloy";"benzotrifluoride";"(trifluoromethyl)benzene";"1998-08-08";"C7H5F3";"aromatics";"100";"75 – 225";"<20";"219";"";"";"";"";"";"";"";"";"";"";"";"";"";"";""
"28";"Tantalum";"benzotrifluoride";"(trifluoromethyl)benzene";"1998-08-08";"C7H5F3";"aromatics";"100";"25 – 225";"<2";"219";"";"";"";"";"";"";"";"";"";"";"";"";"";"";""
"";"";"";"";"";"";"";"";"";"";"";"";"";"";"";"";"";"";"";"";"";"";"";"";"";""
"";"";"";"";"";"";"";"";"";"";"";"";"";"";"";"";"";"";"";"";"";"";"";"";"";""
"Corrosion Survey Database (COR•SUR) © 2002 NACE International";"";"";"";"";"";"";"";"";"";"";"";"";"";"";"";"";"";"";"";"";"";"";"";"";""

File: data/corrosion_data/TableData - 2024-11-08T190549.154.csv
sep=;
"Title: Corrosion Survey Database (COR•SUR)";"";"";"";"";"";"";"";"";"";"";"";"";"";"";"";"";"";"";"";"";"";"";"";"";""
"Table: Benzyl dichloride";"";"";"";"";"";"";"";"";"";"";"";"";"";"";"";"";"";"";"";"";"";"";"";"";""
"DOWNLOAD SHOWS ONLY THE DISPLAYED DATA, UP TO 50 ROWS";"";"";"";"";"";"";"";"";"";"";"";"";"";"";"";"";"";"";"";"";"";"";"";"";""
"No.";"material or substance name";"exposure medium";"exposure medium class";"conc. (%)";"temp. (°F)";"corrosion rate (mil/yr)";"reference";"";"";"";"";"";"";"";"";"";"";"";"";"";"";"";"";"";""
"1";"Alloy 20-25-4Mo (904L)";"benzyl dichloride";"aromatics";"100";"25 – 75";"<20";"32,210,219,220";"";"";"";"";"";"";"";"";"";"";"";"";"";"";"";"";"";""
"2";"Alloy 20-38-3-3Cu (20Cb3/ 825)";"benzyl dichloride";"aromatics";"100";"25 – 75";"<20";"32,210,219";"";"";"";"";"";"";"";"";"";"";"";"";"";"";"";"";"";""
"3";"Alloy 30-44-5-3W (G-30)";"benzyl dichloride";"aromatics";"100";"25 – 75";"<20";"32,210,219";"";"";"";"";"";"";"";"";"";"";"";"";"";"";"";"";"";""
"4";"Austenitic Cr-Ni Stainless Steel (18-8; 304/ 304L/ 347)";"benzyl dichloride";"aromatics";"100";"25 – 75";"<20";"32,210,219,220";"";"";"";"";"";"";"";"";"";"";"";"";"";"";"";"";"";""
"5";"Austenitic Cr-Ni-Mo Stainless Steel (17-12-3; 316L/ 317L)";"benzyl dichloride";"aromatics";"100";"25 – 75";"<20";"32,210,219,220";"";"";"";"";"";"";"";"";"";"";"";"";"";"";"";"";"";""
"6";"Brass (>15Zn)";"benzyl dichloride";"aromatics";"100";"25 – 225";"<20";"32,210,219";"";"";"";"";"";"";"";"";"";"";"";"";"";"";"";"";"";""
"7";"Cast Iron, Gray/ Ductile";"benzyl dichloride";"aromatics";"100";"25 – 75";"<20";"32,210,219";"";"";"";"";"";"";"";"";"";"";"";"";"";"";"";"";"";""
"8";"Copper/ Bronze/ Low Brass";"benzyl dichloride";"aromatics";"100";"25 – 225";"<20";"32,210,219";"";"";"";"";"";"";"";"";"";"";"";"";"";"";"";"";"";""
"9";"Copper-Nickel";"benzyl dichloride";"aromatics";"100";"25 – 225";"<20";"32,210,219";"";"";"";"";"";"";"";"";"";"";"";"";"";"";"";"";"";""
"10";"Cr Stainless Steel (12Cr)";"benzyl dichloride";"aromatics";"100";"25 – 75";"<20";"32,210,219,220";"";"";"";"";"";"";"";"";"";"";"";"";"";"";"";"";"";""
"11";"Cr Stainless Steel (17Cr)";"benzyl dichloride";"aromatics";"100";"25 – 75";"<20";"32,210,219,220";"";"";"";"";"";"";"";"";"";"";"";"";"";"";"";"";"";""
"12";"Gold/ Platinum";"benzyl dichloride";"aromatics";"100";"25 – 225";"<2";"32,210,219";"";"";"";"";"";"";"";"";"";"";"";"";"";"";"";"";"";""
"13";"Lead";"benzyl dichloride";"aromatics";"100";"25 – 225";"<20";"32,210,219";"";"";"";"";"";"";"";"";"";"";"";"";"";"";"";"";"";""
"14";"Mo Superalloy (Ni-Cr-Fe-9Mo; 625/ 725)";"benzyl dichloride";"aromatics";"100";"25 – 225";"<20";"32,210,219";"";"";"";"";"";"";"";"";"";"";"";"";"";"";"";"";"";""
"15";"Mo Superalloy (Ni-16Cr-16Mo; C276)";"benzyl dichloride";"aromatics";"100";"25 – 225";"<20";"32,210,219";"";"";"";"";"";"";"";"";"";"";"";"";"";"";"";"";"";""
"16";"Mo Superalloy (Ni-20Cr-16Mo-4W; 686)";"benzyl dichloride";"aromatics";"100";"25 – 225";"<20";"32,210,219";"";"";"";"";"";"";"";"";"";"";"";"";"";"";"";"";"";""
"17";"Mo Superalloy (Ni-22Cr-16Mo; C22/ 59)";"benzyl dichloride";"aromatics";"100";"25 – 225";"<20";"32,210,219";"";"";"";"";"";"";"";"";"";"";"";"";"";"";"";"";"";""
"18";"Mo Superalloy (Ni-23Cr-16Mo-1Cu; C20000)";"benzyl dichloride";"aromatics";"100";"25 – 225";"<20";"32,210,219";"";"";"";"";"";"";"";"";"";"";"";"";"";"";"";"";"";""
"19";"Nickel (200)";"benzyl dichloride";"aromatics";"100";"25 – 225";"<20";"32,210,219";"";"";"";"";"";"";"";"";"";"";"";"";"";"";"";"";"";""
"20";"Nickel Cast Iron (15-35Ni)";"benzyl dichloride";"aromatics";"100";"25 – 75";"<20";"32,210,219";"";"";"";"";"";"";"";"";"";"";"";"";"";"";"";"";"";""
"21";"Nickel-Copper (400)";"benzyl dichloride";"aromatics";"100";"25 – 225";"<20";"32,210,219";"";"";"";"";"";"";"";"";"";"";"";"";"";"";"";"";"";""
"22";"Ni-Cr-Fe Alloy (600/ 690)";"benzyl dichloride";"aromatics";"100";"25 – 75";"<20";"32,210,219";"";"";"";"";"";"";"";"";"";"";"";"";"";"";"";"";"";""
"23";"Ni-Mo Alloy (Ni-30Mo; B-2)";"benzyl dichloride";"aromatics";"100";"25 – 225";"<20";"32,210,219";"";"";"";"";"";"";"";"";"";"";"";"";"";"";"";"";"";""
"24";"Silicon Cast Iron (14Si)";"benzyl dichloride";"aromatics";"100";"52 – 102";"<20";"32,210,218";"";"";"";"";"";"";"";"";"";"";"";"";"";"";"";"";"";""
"25";"Silver";"benzyl dichloride";"aromatics";"100";"25 – 225";"<20";"32,210,219";"";"";"";"";"";"";"";"";"";"";"";"";"";"";"";"";"";""
"26";"Steels, Carbon/ Low Alloy";"benzyl dichloride";"aromatics";"100";"25 – 75";"<20";"32,210,219";"";"";"";"";"";"";"";"";"";"";"";"";"";"";"";"";"";""
"27";"Superferritic Stainless Steel (26-1)";"benzyl dichloride";"aromatics";"100";"25 – 75";"<20";"32,210,219,220";"";"";"";"";"";"";"";"";"";"";"";"";"";"";"";"";"";""
"28";"Tantalum";"benzyl dichloride";"aromatics";"100";"25 – 225";"<2";"32,210,219";"";"";"";"";"";"";"";"";"";"";"";"";"";"";"";"";"";""
"29";"Titanium, Unalloyed";"benzyl dichloride";"aromatics";"100";"25 – 75";"<2";"32,210,219";"";"";"";"";"";"";"";"";"";"";"";"";"";"";"";"";"";""
"30";"Zirconium";"benzyl dichloride";"aromatics";"100";"25 – 75";"<2";"32,210,219";"";"";"";"";"";"";"";"";"";"";"";"";"";"";"";"";"";""
"";"";"";"";"";"";"";"";"";"";"";"";"";"";"";"";"";"";"";"";"";"";"";"";"";""
"";"";"";"";"";"";"";"";"";"";"";"";"";"";"";"";"";"";"";"";"";"";"";"";"";""
"Corrosion Survey Database (COR•SUR) © 2002 NACE International";"";"";"";"";"";"";"";"";"";"";"";"";"";"";"";"";"";"";"";"";"";"";"";"";""

File: data/corrosion_data/TableData - 2024-11-08T190554.628.csv
sep=;
"Title: Corrosion Survey Database (COR•SUR)";"";"";"";"";"";"";"";"";"";"";"";"";"";"";"";"";"";"";"";"";"";"";"";"";""
"Table: Bromotoluene";"";"";"";"";"";"";"";"";"";"";"";"";"";"";"";"";"";"";"";"";"";"";"";"";""
"DOWNLOAD SHOWS ONLY THE DISPLAYED DATA, UP TO 50 ROWS";"";"";"";"";"";"";"";"";"";"";"";"";"";"";"";"";"";"";"";"";"";"";"";"";""
"No.";"material or substance name";"exposure medium";"exposure medium class";"conc. (%)";"temp. (°F)";"corrosion rate (mil/yr)";"reference";"";"";"";"";"";"";"";"";"";"";"";"";"";"";"";"";"";""
"1";"Alloy 20-25-4Mo (904L)";"bromotoluene";"aromatics";"100";"25 – 225";"<2";"219";"";"";"";"";"";"";"";"";"";"";"";"";"";"";"";"";"";""
"2";"Alloy 20-38-3-3Cu (20Cb3/ 825)";"bromotoluene";"aromatics";"100";"25 – 225";"<2";"219";"";"";"";"";"";"";"";"";"";"";"";"";"";"";"";"";"";""
"3";"Alloy 30-44-5-3W (G-30)";"bromotoluene";"aromatics";"100";"25 – 225";"<2";"219";"";"";"";"";"";"";"";"";"";"";"";"";"";"";"";"";"";""
"4";"Aluminum Alloy (3003/ 5154)";"bromotoluene";"aromatics";"100";"25 – 75";"<2";"219";"";"";"";"";"";"";"";"";"";"";"";"";"";"";"";"";"";""
"5";"Austenitic Cr-Ni Stainless Steel (18-8; 304/ 304L/ 347)";"bromotoluene";"aromatics";"100";"25 – 225";"<2";"219,220";"";"";"";"";"";"";"";"";"";"";"";"";"";"";"";"";"";""
"6";"Austenitic Cr-Ni-Mo Stainless Steel (17-12-3; 316L/ 317L)";"bromotoluene";"aromatics";"100";"25 – 225";"<2";"219,220";"";"";"";"";"";"";"";"";"";"";"";"";"";"";"";"";"";""
"7";"Brass (>15Zn)";"bromotoluene";"aromatics";"100";"25 – 225";"<2";"219";"";"";"";"";"";"";"";"";"";"";"";"";"";"";"";"";"";""
"8";"Cast Iron, Gray/ Ductile";"bromotoluene";"aromatics";"100";"25 – 225";"<2";"219";"";"";"";"";"";"";"";"";"";"";"";"";"";"";"";"";"";""
"9";"Copper/ Bronze/ Low Brass";"bromotoluene";"aromatics";"100";"25 – 225";"<2";"219";"";"";"";"";"";"";"";"";"";"";"";"";"";"";"";"";"";""
"10";"Copper-Nickel";"bromotoluene";"aromatics";"100";"25 – 225";"<2";"219";"";"";"";"";"";"";"";"";"";"";"";"";"";"";"";"";"";""
"11";"Gold/ Platinum";"bromotoluene";"aromatics";"100";"25 – 75";"<2";"219";"";"";"";"";"";"";"";"";"";"";"";"";"";"";"";"";"";""
"12";"Lead";"bromotoluene";"aromatics";"100";"25 – 225";"<2";"219";"";"";"";"";"";"";"";"";"";"";"";"";"";"";"";"";"";""
"13";"Mo Superalloy (Ni-Cr-Fe-9Mo; 625/ 725)";"bromotoluene";"aromatics";"100";"25 – 225";"<2";"219";"";"";"";"";"";"";"";"";"";"";"";"";"";"";"";"";"";""
"14";"Mo Superalloy (Ni-16Cr-16Mo; C276)";"bromotoluene";"aromatics";"100";"25 – 225";"<2";"219";"";"";"";"";"";"";"";"";"";"";"";"";"";"";"";"";"";""
"15";"Mo Superalloy (Ni-20Cr-16Mo-4W; 686)";"bromotoluene";"aromatics";"100";"25 – 225";"<2";"219";"";"";"";"";"";"";"";"";"";"";"";"";"";"";"";"";"";""
"16";"Mo Superalloy (Ni-22Cr-16Mo; C22/ 59)";"bromotoluene";"aromatics";"100";"25 – 225";"<2";"219";"";"";"";"";"";"";"";"";"";"";"";"";"";"";"";"";"";""
"17";"Mo Superalloy (Ni-23Cr-16Mo-1Cu; C20000)";"bromotoluene";"aromatics";"100";"25 – 225";"<2";"219";"";"";"";"";"";"";"";"";"";"";"";"";"";"";"";"";"";""
"18";"Nickel (200)";"bromotoluene";"aromatics";"100";"25 – 225";"<2";"219";"";"";"";"";"";"";"";"";"";"";"";"";"";"";"";"";"";""
"19";"Nickel-Copper (400)";"bromotoluene";"aromatics";"100";"25 – 225";"<2";"219";"";"";"";"";"";"";"";"";"";"";"";"";"";"";"";"";"";""
"20";"Ni-Cr-Fe Alloy (600/ 690)";"bromotoluene";"aromatics";"100";"25 – 225";"<2";"219";"";"";"";"";"";"";"";"";"";"";"";"";"";"";"";"";"";""
"21";"Ni-Mo Alloy (Ni-30Mo; B-2)";"bromotoluene";"aromatics";"100";"25 – 225";"<2";"219";"";"";"";"";"";"";"";"";"";"";"";"";"";"";"";"";"";""
"22";"Silicon Cast Iron (14Si)";"bromotoluene";"aromatics";"100";"52 – 237";"<20";"218";"";"";"";"";"";"";"";"";"";"";"";"";"";"";"";"";"";""
"23";"Steels, Carbon/ Low Alloy";"bromotoluene";"aromatics";"100";"25 – 225";"<2";"219";"";"";"";"";"";"";"";"";"";"";"";"";"";"";"";"";"";""
"24";"Tantalum";"bromotoluene";"aromatics";"100";"25 – 75";"<2";"219";"";"";"";"";"";"";"";"";"";"";"";"";"";"";"";"";"";""
"25";"Titanium, Unalloyed";"bromotoluene";"aromatics";"100";"25 – 225";"<2";"219";"";"";"";"";"";"";"";"";"";"";"";"";"";"";"";"";"";""
"26";"Zirconium";"bromotoluene";"aromatics";"100";"25 – 225";"<2";"219";"";"";"";"";"";"";"";"";"";"";"";"";"";"";"";"";"";""
"";"";"";"";"";"";"";"";"";"";"";"";"";"";"";"";"";"";"";"";"";"";"";"";"";""
"";"";"";"";"";"";"";"";"";"";"";"";"";"";"";"";"";"";"";"";"";"";"";"";"";""
"Corrosion Survey Database (COR•SUR) © 2002 NACE International";"";"";"";"";"";"";"";"";"";"";"";"";"";"";"";"";"";"";"";"";"";"";"";"";""

File: data/corrosion_data/TableData - 2024-11-08T190600.289.csv
sep=;
"Title: Corrosion Survey Database (COR•SUR)";"";"";"";"";"";"";"";"";"";"";"";"";"";"";"";"";"";"";"";"";"";"";"";"";""
"Table: Chlorobenzotrifluoride";"";"";"";"";"";"";"";"";"";"";"";"";"";"";"";"";"";"";"";"";"";"";"";"";""
"DOWNLOAD SHOWS ONLY THE DISPLAYED DATA, UP TO 50 ROWS";"";"";"";"";"";"";"";"";"";"";"";"";"";"";"";"";"";"";"";"";"";"";"";"";""
"No.";"material or substance name";"exposure medium";"exposure medium class";"warnings";"conc. (%)";"temp. (°F)";"corrosion rate (mil/yr)";"reference";"";"";"";"";"";"";"";"";"";"";"";"";"";"";"";"";""
"1";"Alloy 20-25-4Mo (904L)";"chlorobenzotrifluoride";"aromatics";"";"100";"25 – 75";"<2";"219";"";"";"";"";"";"";"";"";"";"";"";"";"";"";"";"";""
"2";"Alloy 20-25-4Mo (904L)";"chlorobenzotrifluoride";"aromatics";"";"100";"75 – 225";"<20";"219";"";"";"";"";"";"";"";"";"";"";"";"";"";"";"";"";""
"3";"Alloy 20-38-3-3Cu (20Cb3/ 825)";"chlorobenzotrifluoride";"aromatics";"";"100";"25 – 75";"<2";"219";"";"";"";"";"";"";"";"";"";"";"";"";"";"";"";"";""
"4";"Alloy 20-38-3-3Cu (20Cb3/ 825)";"chlorobenzotrifluoride";"aromatics";"";"100";"75 – 225";"<20";"219";"";"";"";"";"";"";"";"";"";"";"";"";"";"";"";"";""
"5";"Alloy 30-44-5-3W (G-30)";"chlorobenzotrifluoride";"aromatics";"";"100";"25 – 75";"<2";"219";"";"";"";"";"";"";"";"";"";"";"";"";"";"";"";"";""
"6";"Alloy 30-44-5-3W (G-30)";"chlorobenzotrifluoride";"aromatics";"";"100";"75 – 225";"<20";"219";"";"";"";"";"";"";"";"";"";"";"";"";"";"";"";"";""
"7";"Aluminum Alloy (3003/ 5154)";"chlorobenzotrifluoride";"aromatics";"hazardous!";"100";"25 – 75";"<20";"219,220";"";"";"";"";"";"";"";"";"";"";"";"";"";"";"";"";""
"8";"Austenitic Cr-Ni Stainless Steel (18-8; 304/ 304L/ 347)";"chlorobenzotrifluoride";"aromatics";"";"100";"25 – 75";"<2";"219";"";"";"";"";"";"";"";"";"";"";"";"";"";"";"";"";""
"9";"Austenitic Cr-Ni Stainless Steel (18-8; 304/ 304L/ 347)";"chlorobenzotrifluoride";"aromatics";"";"100";"75 – 225";"<20";"219";"";"";"";"";"";"";"";"";"";"";"";"";"";"";"";"";""
"10";"Austenitic Cr-Ni-Mo Stainless Steel (17-12-3; 316L/ 317L)";"chlorobenzotrifluoride";"aromatics";"";"100";"25 – 75";"<2";"219";"";"";"";"";"";"";"";"";"";"";"";"";"";"";"";"";""
"11";"Austenitic Cr-Ni-Mo Stainless Steel (17-12-3; 316L/ 317L)";"chlorobenzotrifluoride";"aromatics";"";"100";"75 – 225";"<20";"219";"";"";"";"";"";"";"";"";"";"";"";"";"";"";"";"";""
"12";"Brass (>15Zn)";"chlorobenzotrifluoride";"aromatics";"";"100";"25 – 225";"<20";"219";"";"";"";"";"";"";"";"";"";"";"";"";"";"";"";"";""
"13";"Cast Iron, Gray/ Ductile";"chlorobenzotrifluoride";"aromatics";"";"100";"25 – 75";"<2";"219";"";"";"";"";"";"";"";"";"";"";"";"";"";"";"";"";""
"14";"Copper/ Bronze/ Low Brass";"chlorobenzotrifluoride";"aromatics";"";"100";"25 – 225";"<20";"219";"";"";"";"";"";"";"";"";"";"";"";"";"";"";"";"";""
"15";"Copper-Nickel";"chlorobenzotrifluoride";"aromatics";"";"100";"25 – 225";"<20";"219";"";"";"";"";"";"";"";"";"";"";"";"";"";"";"";"";""
"16";"Cr Stainless Steel (12Cr)";"chlorobenzotrifluoride";"aromatics";"";"100";"25 – 75";"<2";"219";"";"";"";"";"";"";"";"";"";"";"";"";"";"";"";"";""
"17";"Cr Stainless Steel (17Cr)";"chlorobenzotrifluoride";"aromatics";"";"100";"25 – 75";"<2";"219";"";"";"";"";"";"";"";"";"";"";"";"";"";"";"";"";""
"18";"Gold/ Platinum";"chlorobenzotrifluoride";"aromatics";"";"100";"25 – 225";"<2";"219";"";"";"";"";"";"";"";"";"";"";"";"";"";"";"";"";""
"19";"Lead";"chlorobenzotrifluoride";"aromatics";"";"100";"25 – 225";"<20";"219";"";"";"";"";"";"";"";"";"";"";"";"";"";"";"";"";""
"20";"Mo Superalloy (Ni-Cr-Fe-9Mo; 625/ 725)";"chlorobenzotrifluoride";"aromatics";"";"100";"25 – 225";"<20";"219";"";"";"";"";"";"";"";"";"";"";"";"";"";"";"";"";""
"21";"Mo Superalloy (Ni-16Cr-16Mo; C276)";"chlorobenzotrifluoride";"aromatics";"";"100";"25 – 225";"<20";"219";"";"";"";"";"";"";"";"";"";"";"";"";"";"";"";"";""
"22";"Mo Superalloy (Ni-20Cr-16Mo-4W; 686)";"chlorobenzotrifluoride";"aromatics";"";"100";"25 – 225";"<20";"219";"";"";"";"";"";"";"";"";"";"";"";"";"";"";"";"";""
"23";"Mo Superalloy (Ni-22Cr-16Mo; C22/ 59)";"chlorobenzotrifluoride";"aromatics";"";"100";"25 – 225";"<20";"219";"";"";"";"";"";"";"";"";"";"";"";"";"";"";"";"";""
"24";"Mo Superalloy (Ni-23Cr-16Mo-1Cu; C20000)";"chlorobenzotrifluoride";"aromatics";"";"100";"25 – 225";"<20";"219";"";"";"";"";"";"";"";"";"";"";"";"";"";"";"";"";""
"25";"Nickel (200)";"chlorobenzotrifluoride";"aromatics";"";"100";"25 – 225";"<20";"219";"";"";"";"";"";"";"";"";"";"";"";"";"";"";"";"";""
"26";"Nickel Cast Iron (15-35Ni)";"chlorobenzotrifluoride";"aromatics";"";"100";"25 – 75";"<2";"219";"";"";"";"";"";"";"";"";"";"";"";"";"";"";"";"";""
"27";"Nickel-Copper (400)";"chlorobenzotrifluoride";"aromatics";"";"100";"25 – 225";"<20";"219";"";"";"";"";"";"";"";"";"";"";"";"";"";"";"";"";""
"28";"Ni-Cr-Fe Alloy (600/ 690)";"chlorobenzotrifluoride";"aromatics";"";"100";"25 – 225";"<20";"219";"";"";"";"";"";"";"";"";"";"";"";"";"";"";"";"";""
"29";"Ni-Mo Alloy (Ni-30Mo; B-2)";"chlorobenzotrifluoride";"aromatics";"";"100";"25 – 225";"<20";"219";"";"";"";"";"";"";"";"";"";"";"";"";"";"";"";"";""
"30";"Silicon Cast Iron (14Si)";"chlorobenzotrifluoride";"aromatics";"";"100";"52 – 102";"<2";"218";"";"";"";"";"";"";"";"";"";"";"";"";"";"";"";"";""
"31";"Silver";"chlorobenzotrifluoride";"aromatics";"";"100";"25 – 225";"<20";"219";"";"";"";"";"";"";"";"";"";"";"";"";"";"";"";"";""
"32";"Steels, Carbon/ Low Alloy";"chlorobenzotrifluoride";"aromatics";"";"100";"25 – 75";"<2";"219";"";"";"";"";"";"";"";"";"";"";"";"";"";"";"";"";""
"33";"Steels, Carbon/ Low Alloy";"chlorobenzotrifluoride";"aromatics";"";"100";"75 – 225";"<20";"219";"";"";"";"";"";"";"";"";"";"";"";"";"";"";"";"";""
"34";"Tantalum";"chlorobenzotrifluoride";"aromatics";"";"100";"25 – 225";"<2";"219";"";"";"";"";"";"";"";"";"";"";"";"";"";"";"";"";""
"35";"Titanium, Unalloyed";"chlorobenzotrifluoride";"aromatics";"";"100";"25 – 75";"<2";"219";"";"";"";"";"";"";"";"";"";"";"";"";"";"";"";"";""
"36";"Zirconium";"chlorobenzotrifluoride";"aromatics";"";"100";"25 – 75";"<2";"219";"";"";"";"";"";"";"";"";"";"";"";"";"";"";"";"";""
"";"";"";"";"";"";"";"";"";"";"";"";"";"";"";"";"";"";"";"";"";"";"";"";"";""
"";"";"";"";"";"";"";"";"";"";"";"";"";"";"";"";"";"";"";"";"";"";"";"";"";""
"Corrosion Survey Database (COR•SUR) © 2002 NACE International";"";"";"";"";"";"";"";"";"";"";"";"";"";"";"";"";"";"";"";"";"";"";"";"";""

File: data/corrosion_data/TableData - 2024-11-08T190606.037.csv
sep=;
"Title: Corrosion Survey Database (COR•SUR)";"";"";"";"";"";"";"";"";"";"";"";"";"";"";"";"";"";"";"";"";"";"";"";"";""
"Table: Chloroethylbenzene";"";"";"";"";"";"";"";"";"";"";"";"";"";"";"";"";"";"";"";"";"";"";"";"";""
"DOWNLOAD SHOWS ONLY THE DISPLAYED DATA, UP TO 50 ROWS";"";"";"";"";"";"";"";"";"";"";"";"";"";"";"";"";"";"";"";"";"";"";"";"";""
"No.";"material or substance name";"exposure medium";"exposure medium class";"warnings";"conc. (%)";"temp. (°F)";"corrosion rate (mil/yr)";"reference";"";"";"";"";"";"";"";"";"";"";"";"";"";"";"";"";""
"1";"Alloy 20-25-4Mo (904L)";"chloroethylbenzene";"aromatics";"";"100";"25 – 225";"<2";"219,220";"";"";"";"";"";"";"";"";"";"";"";"";"";"";"";"";""
"2";"Alloy 20-38-3-3Cu (20Cb3/ 825)";"chloroethylbenzene";"aromatics";"";"100";"25 – 225";"<2";"219";"";"";"";"";"";"";"";"";"";"";"";"";"";"";"";"";""
"3";"Alloy 30-44-5-3W (G-30)";"chloroethylbenzene";"aromatics";"";"100";"25 – 225";"<2";"219";"";"";"";"";"";"";"";"";"";"";"";"";"";"";"";"";""
"4";"Aluminum Alloy (3003/ 5154)";"chloroethylbenzene";"aromatics";"hazardous!";"100";"25 – 75";">50";"219,220";"";"";"";"";"";"";"";"";"";"";"";"";"";"";"";"";""
"5";"Austenitic Cr-Ni Stainless Steel (18-8; 304/ 304L/ 347)";"chloroethylbenzene";"aromatics";"";"100";"25 – 225";"<2";"219,220";"";"";"";"";"";"";"";"";"";"";"";"";"";"";"";"";""
"6";"Austenitic Cr-Ni-Mo Stainless Steel (17-12-3; 316L/ 317L)";"chloroethylbenzene";"aromatics";"";"100";"25 – 225";"<2";"219,220";"";"";"";"";"";"";"";"";"";"";"";"";"";"";"";"";""
"7";"Brass (>15Zn)";"chloroethylbenzene";"aromatics";"";"100";"25 – 225";"<20";"219";"";"";"";"";"";"";"";"";"";"";"";"";"";"";"";"";""
"8";"Cast Iron, Gray/ Ductile";"chloroethylbenzene";"aromatics";"";"100";"25 – 225";"<20";"219";"";"";"";"";"";"";"";"";"";"";"";"";"";"";"";"";""
"9";"Copper/ Bronze/ Low Brass";"chloroethylbenzene";"aromatics";"";"100";"25 – 225";"<20";"219";"";"";"";"";"";"";"";"";"";"";"";"";"";"";"";"";""
"10";"Copper-Nickel";"chloroethylbenzene";"aromatics";"";"100";"25 – 225";"<20";"219";"";"";"";"";"";"";"";"";"";"";"";"";"";"";"";"";""
"11";"Cr Stainless Steel (12Cr)";"chloroethylbenzene";"aromatics";"";"100";"25 – 225";"<20";"219,220";"";"";"";"";"";"";"";"";"";"";"";"";"";"";"";"";""
"12";"Gold/ Platinum";"chloroethylbenzene";"aromatics";"";"100";"25 – 225";"<2";"219";"";"";"";"";"";"";"";"";"";"";"";"";"";"";"";"";""
"13";"Lead";"chloroethylbenzene";"aromatics";"";"100";"25 – 225";"<20";"219";"";"";"";"";"";"";"";"";"";"";"";"";"";"";"";"";""
"14";"Mo Superalloy (Ni-Cr-Fe-9Mo; 625/ 725)";"chloroethylbenzene";"aromatics";"";"100";"25 – 275";"<2";"219";"";"";"";"";"";"";"";"";"";"";"";"";"";"";"";"";""
"15";"Mo Superalloy (Ni-16Cr-16Mo; C276)";"chloroethylbenzene";"aromatics";"";"100";"25 – 275";"<2";"219";"";"";"";"";"";"";"";"";"";"";"";"";"";"";"";"";""
"16";"Mo Superalloy (Ni-20Cr-16Mo-4W; 686)";"chloroethylbenzene";"aromatics";"";"100";"25 – 275";"<2";"219";"";"";"";"";"";"";"";"";"";"";"";"";"";"";"";"";""
"17";"Mo Superalloy (Ni-22Cr-16Mo; C22/ 59)";"chloroethylbenzene";"aromatics";"";"100";"25 – 275";"<2";"219";"";"";"";"";"";"";"";"";"";"";"";"";"";"";"";"";""
"18";"Mo Superalloy (Ni-23Cr-16Mo-1Cu; C20000)";"chloroethylbenzene";"aromatics";"";"100";"25 – 275";"<2";"219";"";"";"";"";"";"";"";"";"";"";"";"";"";"";"";"";""
"19";"Nickel (200)";"chloroethylbenzene";"aromatics";"";"100";"25 – 225";"<20";"219";"";"";"";"";"";"";"";"";"";"";"";"";"";"";"";"";""
"20";"Nickel Cast Iron (15-35Ni)";"chloroethylbenzene";"aromatics";"";"100";"25 – 225";"<20";"219";"";"";"";"";"";"";"";"";"";"";"";"";"";"";"";"";""
"21";"Nickel-Copper (400)";"chloroethylbenzene";"aromatics";"";"100";"25 – 225";"<20";"219";"";"";"";"";"";"";"";"";"";"";"";"";"";"";"";"";""
"22";"Ni-Mo Alloy (Ni-30Mo; B-2)";"chloroethylbenzene";"aromatics";"";"100";"25 – 225";"<20";"219";"";"";"";"";"";"";"";"";"";"";"";"";"";"";"";"";""
"23";"Ni-Mo Alloy (Ni-30Mo; B-2)";"chloroethylbenzene";"aromatics";"";"100";"225 – 275";"<2";"219";"";"";"";"";"";"";"";"";"";"";"";"";"";"";"";"";""
"24";"Silicon Cast Iron (14Si)";"chloroethylbenzene";"aromatics";"";"100";"52 – 237";"<2";"218";"";"";"";"";"";"";"";"";"";"";"";"";"";"";"";"";""
"25";"Silver";"chloroethylbenzene";"aromatics";"";"100";"25 – 225";"<2";"219";"";"";"";"";"";"";"";"";"";"";"";"";"";"";"";"";""
"26";"Steels, Carbon/ Low Alloy";"chloroethylbenzene";"aromatics";"";"100";"25 – 225";"<20";"219";"";"";"";"";"";"";"";"";"";"";"";"";"";"";"";"";""
"27";"Superferritic Stainless Steel (26-1)";"chloroethylbenzene";"aromatics";"";"100";"25 – 225";"<20";"219,220";"";"";"";"";"";"";"";"";"";"";"";"";"";"";"";"";""
"28";"Tantalum";"chloroethylbenzene";"aromatics";"";"100";"25 – 225";"<2";"219";"";"";"";"";"";"";"";"";"";"";"";"";"";"";"";"";""
"29";"Titanium, Unalloyed";"chloroethylbenzene";"aromatics";"";"100";"25 – 75";"<2";"219";"";"";"";"";"";"";"";"";"";"";"";"";"";"";"";"";""
"30";"Zirconium";"chloroethylbenzene";"aromatics";"";"100";"25 – 75";"<2";"219";"";"";"";"";"";"";"";"";"";"";"";"";"";"";"";"";""
"";"";"";"";"";"";"";"";"";"";"";"";"";"";"";"";"";"";"";"";"";"";"";"";"";""
"";"";"";"";"";"";"";"";"";"";"";"";"";"";"";"";"";"";"";"";"";"";"";"";"";""
"Corrosion Survey Database (COR•SUR) © 2002 NACE International";"";"";"";"";"";"";"";"";"";"";"";"";"";"";"";"";"";"";"";"";"";"";"";"";""
