Repository: Mahyar-rajabi94/TF_SDL

File: data/corrosion_data/TableData - 2024-11-08T190611.289.csv
sep=;
"Title: Corrosion Survey Database (COR•SUR)";"";"";"";"";"";"";"";"";"";"";"";"";"";"";"";"";"";"";"";"";"";"";"";"";""
"Table: Chloronaphthalene";"";"";"";"";"";"";"";"";"";"";"";"";"";"";"";"";"";"";"";"";"";"";"";"";""
"DOWNLOAD SHOWS ONLY THE DISPLAYED DATA, UP TO 50 ROWS";"";"";"";"";"";"";"";"";"";"";"";"";"";"";"";"";"";"";"";"";"";"";"";"";""
"No.";"material or substance name";"exposure medium";"exposure medium class";"warnings";"conc. (%)";"temp. (°F)";"corrosion rate (mil/yr)";"reference";"";"";"";"";"";"";"";"";"";"";"";"";"";"";"";"";""
"1";"Alloy 20-25-4Mo (904L)";"chloronaphthalene";"aromatics";"";"100";"25 – 225";"<2";"219,220";"";"";"";"";"";"";"";"";"";"";"";"";"";"";"";"";""
"2";"Alloy 20-38-3-3Cu (20Cb3/ 825)";"chloronaphthalene";"aromatics";"";"100";"25 – 225";"<2";"219,220";"";"";"";"";"";"";"";"";"";"";"";"";"";"";"";"";""
"3";"Alloy 30-44-5-3W (G-30)";"chloronaphthalene";"aromatics";"";"100";"25 – 225";"<2";"219,220";"";"";"";"";"";"";"";"";"";"";"";"";"";"";"";"";""
"4";"Aluminum Alloy (3003/ 5154)";"chloronaphthalene";"aromatics";"hazardous!";"100";"25 – 75";"20 – 50";"219,220";"";"";"";"";"";"";"";"";"";"";"";"";"";"";"";"";""
"5";"Aluminum Alloy (3003/ 5154)";"chloronaphthalene";"aromatics";"possible hazard";"100";"175 – 225";">50";"219,220";"";"";"";"";"";"";"";"";"";"";"";"";"";"";"";"";""
"6";"Austenitic Cr-Ni Stainless Steel (18-8; 304/ 304L/ 347)";"chloronaphthalene";"aromatics";"";"100";"25 – 225";"<2";"219,220";"";"";"";"";"";"";"";"";"";"";"";"";"";"";"";"";""
"7";"Austenitic Cr-Ni-Mo Stainless Steel (17-12-3; 316L/ 317L)";"chloronaphthalene";"aromatics";"";"100";"25 – 225";"<2";"219,220";"";"";"";"";"";"";"";"";"";"";"";"";"";"";"";"";""
"8";"Brass (>15Zn)";"chloronaphthalene";"aromatics";"";"100";"25 – 225";"<20";"219";"";"";"";"";"";"";"";"";"";"";"";"";"";"";"";"";""
"9";"Cast Iron, Gray/ Ductile";"chloronaphthalene";"aromatics";"";"100";"25 – 225";"<20";"219";"";"";"";"";"";"";"";"";"";"";"";"";"";"";"";"";""
"10";"Copper/ Bronze/ Low Brass";"chloronaphthalene";"aromatics";"";"100";"25 – 225";"<20";"219";"";"";"";"";"";"";"";"";"";"";"";"";"";"";"";"";""
"11";"Copper-Nickel";"chloronaphthalene";"aromatics";"";"100";"25 – 225";"<20";"219";"";"";"";"";"";"";"";"";"";"";"";"";"";"";"";"";""
"12";"Cr Stainless Steel (12Cr)";"chloronaphthalene";"aromatics";"";"100";"25 – 225";"<2";"219,220";"";"";"";"";"";"";"";"";"";"";"";"";"";"";"";"";""
"13";"Cr Stainless Steel (17Cr)";"chloronaphthalene";"aromatics";"";"100";"25 – 225";"<2";"219,220";"";"";"";"";"";"";"";"";"";"";"";"";"";"";"";"";""
"14";"Gold/ Platinum";"chloronaphthalene";"aromatics";"";"100";"25 – 225";"<2";"219";"";"";"";"";"";"";"";"";"";"";"";"";"";"";"";"";""
"15";"Lead";"chloronaphthalene";"aromatics";"";"100";"25 – 225";"<20";"219";"";"";"";"";"";"";"";"";"";"";"";"";"";"";"";"";""
"16";"Mo Superalloy (Ni-Cr-Fe-9Mo; 625/ 725)";"chloronaphthalene";"aromatics";"";"100";"25 – 225";"<2";"219";"";"";"";"";"";"";"";"";"";"";"";"";"";"";"";"";""
"17";"Mo Superalloy (Ni-16Cr-16Mo; C276)";"chloronaphthalene";"aromatics";"";"100";"25 – 225";"<2";"219";"";"";"";"";"";"";"";"";"";"";"";"";"";"";"";"";""
"18";"Mo Superalloy (Ni-20Cr-16Mo-4W; 686)";"chloronaphthalene";"aromatics";"";"100";"25 – 225";"<2";"219";"";"";"";"";"";"";"";"";"";"";"";"";"";"";"";"";""
"19";"Mo Superalloy (Ni-22Cr-16Mo; C22/ 59)";"chloronaphthalene";"aromatics";"";"100";"25 – 225";"<2";"219";"";"";"";"";"";"";"";"";"";"";"";"";"";"";"";"";""
"20";"Mo Superalloy (Ni-23Cr-16Mo-1Cu; C20000)";"chloronaphthalene";"aromatics";"";"100";"25 – 225";"<2";"219";"";"";"";"";"";"";"";"";"";"";"";"";"";"";"";"";""
"21";"Nickel (200)";"chloronaphthalene";"aromatics";"";"100";"25 – 225";"<20";"219";"";"";"";"";"";"";"";"";"";"";"";"";"";"";"";"";""
"22";"Nickel Cast Iron (15-35Ni)";"chloronaphthalene";"aromatics";"";"100";"25 – 225";"<20";"219";"";"";"";"";"";"";"";"";"";"";"";"";"";"";"";"";""
"23";"Nickel-Copper (400)";"chloronaphthalene";"aromatics";"";"100";"25 – 225";"<20";"219";"";"";"";"";"";"";"";"";"";"";"";"";"";"";"";"";""
"24";"Ni-Cr-Fe Alloy (600/ 690)";"chloronaphthalene";"aromatics";"";"100";"25 – 225";"<20";"219";"";"";"";"";"";"";"";"";"";"";"";"";"";"";"";"";""
"25";"Ni-Mo Alloy (Ni-30Mo; B-2)";"chloronaphthalene";"aromatics";"";"100";"25 – 225";"<2";"219";"";"";"";"";"";"";"";"";"";"";"";"";"";"";"";"";""
"26";"Silicon Cast Iron (14Si)";"chloronaphthalene";"aromatics";"";"100";"52 – 237";"<2";"218";"";"";"";"";"";"";"";"";"";"";"";"";"";"";"";"";""
"27";"Silver";"chloronaphthalene";"aromatics";"";"100";"25 – 225";"<2";"219";"";"";"";"";"";"";"";"";"";"";"";"";"";"";"";"";""
"28";"Silver";"chloronaphthalene";"aromatics";"";"100";"275 – 325";"<2";"219";"";"";"";"";"";"";"";"";"";"";"";"";"";"";"";"";""
"29";"Steels, Carbon/ Low Alloy";"chloronaphthalene";"aromatics";"";"100";"25 – 225";"<20";"219";"";"";"";"";"";"";"";"";"";"";"";"";"";"";"";"";""
"30";"Superferritic Stainless Steel (26-1)";"chloronaphthalene";"aromatics";"";"100";"25 – 225";"<2";"219,220";"";"";"";"";"";"";"";"";"";"";"";"";"";"";"";"";""
"31";"Tantalum";"chloronaphthalene";"aromatics";"";"100";"25 – 225";"<2";"219";"";"";"";"";"";"";"";"";"";"";"";"";"";"";"";"";""
"32";"Titanium, Unalloyed";"chloronaphthalene";"aromatics";"";"100";"25 – 75";"<2";"219";"";"";"";"";"";"";"";"";"";"";"";"";"";"";"";"";""
"";"";"";"";"";"";"";"";"";"";"";"";"";"";"";"";"";"";"";"";"";"";"";"";"";""
"";"";"";"";"";"";"";"";"";"";"";"";"";"";"";"";"";"";"";"";"";"";"";"";"";""
"Corrosion Survey Database (COR•SUR) © 2002 NACE International";"";"";"";"";"";"";"";"";"";"";"";"";"";"";"";"";"";"";"";"";"";"";"";"";""

File: data/corrosion_data/TableData - 2024-11-08T190621.908.csv
sep=;
"Title: Corrosion Survey Database (COR•SUR)";"";"";"";"";"";"";"";"";"";"";"";"";"";"";"";"";"";"";"";"";"";"";"";"";""
"Table: Chlorotoluidine";"";"";"";"";"";"";"";"";"";"";"";"";"";"";"";"";"";"";"";"";"";"";"";"";""
"DOWNLOAD SHOWS ONLY THE DISPLAYED DATA, UP TO 50 ROWS";"";"";"";"";"";"";"";"";"";"";"";"";"";"";"";"";"";"";"";"";"";"";"";"";""
"No.";"material or substance name";"exposure medium";"exposure medium class";"warnings";"resistance note";"conc. (%)";"temp. (°F)";"corrosion rate (mil/yr)";"reference";"";"";"";"";"";"";"";"";"";"";"";"";"";"";"";""
"1";"Alloy 20-25-4Mo (904L)";"chlorotoluidine";"aromatics";"";"";"100";"25 – 225";"<20";"219";"";"";"";"";"";"";"";"";"";"";"";"";"";"";"";""
"2";"Alloy 20-38-3-3Cu (20Cb3/ 825)";"chlorotoluidine";"aromatics";"";"";"100";"25 – 225";"<20";"219";"";"";"";"";"";"";"";"";"";"";"";"";"";"";"";""
"3";"Alloy 30-44-5-3W (G-30)";"chlorotoluidine";"aromatics";"";"";"100";"25 – 225";"<20";"219";"";"";"";"";"";"";"";"";"";"";"";"";"";"";"";""
"4";"Aluminum Alloy (3003/ 5154)";"chlorotoluidine";"aromatics";"hazardous!";"";"100";"25 – 75";"<20";"219,220";"";"";"";"";"";"";"";"";"";"";"";"";"";"";"";""
"5";"Austenitic Cr-Ni Stainless Steel (18-8; 304/ 304L/ 347)";"chlorotoluidine";"aromatics";"";"";"100";"25 – 225";"<20";"219";"";"";"";"";"";"";"";"";"";"";"";"";"";"";"";""
"6";"Austenitic Cr-Ni-Mo Stainless Steel (17-12-3; 316L/ 317L)";"chlorotoluidine";"aromatics";"";"";"100";"25 – 225";"<20";"219";"";"";"";"";"";"";"";"";"";"";"";"";"";"";"";""
"7";"Brass (>15Zn)";"chlorotoluidine";"aromatics";"";"stress corrosion cracking";"100";"25 – 75";"<20";"219";"";"";"";"";"";"";"";"";"";"";"";"";"";"";"";""
"8";"Cast Iron, Gray/ Ductile";"chlorotoluidine";"aromatics";"";"";"100";"25 – 225";"<20";"219";"";"";"";"";"";"";"";"";"";"";"";"";"";"";"";""
"9";"Copper/ Bronze/ Low Brass";"chlorotoluidine";"aromatics";"";"";"100";"25 – 75";"<20";"219";"";"";"";"";"";"";"";"";"";"";"";"";"";"";"";""
"10";"Copper-Nickel";"chlorotoluidine";"aromatics";"";"";"100";"25 – 75";"<20";"219";"";"";"";"";"";"";"";"";"";"";"";"";"";"";"";""
"11";"Cr Stainless Steel (12Cr)";"chlorotoluidine";"aromatics";"";"";"100";"25 – 225";"<20";"219";"";"";"";"";"";"";"";"";"";"";"";"";"";"";"";""
"12";"Cr Stainless Steel (17Cr)";"chlorotoluidine";"aromatics";"";"";"100";"25 – 225";"<20";"219";"";"";"";"";"";"";"";"";"";"";"";"";"";"";"";""
"13";"Gold/ Platinum";"chlorotoluidine";"aromatics";"";"";"100";"25 – 225";"<2";"219";"";"";"";"";"";"";"";"";"";"";"";"";"";"";"";""
"14";"Lead";"chlorotoluidine";"aromatics";"";"";"100";"25 – 225";"<20";"219";"";"";"";"";"";"";"";"";"";"";"";"";"";"";"";""
"15";"Mo Superalloy (Ni-Cr-Fe-9Mo; 625/ 725)";"chlorotoluidine";"aromatics";"";"";"100";"25 – 225";"<20";"219";"";"";"";"";"";"";"";"";"";"";"";"";"";"";"";""
"16";"Mo Superalloy (Ni-16Cr-16Mo; C276)";"chlorotoluidine";"aromatics";"";"";"100";"25 – 225";"<20";"219";"";"";"";"";"";"";"";"";"";"";"";"";"";"";"";""
"17";"Mo Superalloy (Ni-20Cr-16Mo-4W; 686)";"chlorotoluidine";"aromatics";"";"";"100";"25 – 225";"<20";"219";"";"";"";"";"";"";"";"";"";"";"";"";"";"";"";""
"18";"Mo Superalloy (Ni-22Cr-16Mo; C22/ 59)";"chlorotoluidine";"aromatics";"";"";"100";"25 – 225";"<20";"219";"";"";"";"";"";"";"";"";"";"";"";"";"";"";"";""
"19";"Mo Superalloy (Ni-23Cr-16Mo-1Cu; C20000)";"chlorotoluidine";"aromatics";"";"";"100";"25 – 225";"<20";"219";"";"";"";"";"";"";"";"";"";"";"";"";"";"";"";""
"20";"Nickel (200)";"chlorotoluidine";"aromatics";"";"";"100";"25 – 225";"<20";"219";"";"";"";"";"";"";"";"";"";"";"";"";"";"";"";""
"21";"Nickel Cast Iron (15-35Ni)";"chlorotoluidine";"aromatics";"";"";"100";"25 – 225";"<20";"219";"";"";"";"";"";"";"";"";"";"";"";"";"";"";"";""
"22";"Nickel-Copper (400)";"chlorotoluidine";"aromatics";"";"";"100";"25 – 225";"<20";"219";"";"";"";"";"";"";"";"";"";"";"";"";"";"";"";""
"23";"Ni-Cr-Fe Alloy (600/ 690)";"chlorotoluidine";"aromatics";"";"";"100";"25 – 225";"<20";"219";"";"";"";"";"";"";"";"";"";"";"";"";"";"";"";""
"24";"Ni-Mo Alloy (Ni-30Mo; B-2)";"chlorotoluidine";"aromatics";"";"";"100";"25 – 225";"<20";"219";"";"";"";"";"";"";"";"";"";"";"";"";"";"";"";""
"25";"Silicon Cast Iron (14Si)";"chlorotoluidine";"aromatics";"";"";"100";"52 – 237";"<20";"218";"";"";"";"";"";"";"";"";"";"";"";"";"";"";"";""
"26";"Silver";"chlorotoluidine";"aromatics";"";"";"100";"25 – 225";"<20";"219";"";"";"";"";"";"";"";"";"";"";"";"";"";"";"";""
"27";"Steels, Carbon/ Low Alloy";"chlorotoluidine";"aromatics";"";"";"100";"25 – 225";"<20";"219";"";"";"";"";"";"";"";"";"";"";"";"";"";"";"";""
"28";"Superferritic Stainless Steel (26-1)";"chlorotoluidine";"aromatics";"";"";"100";"25 – 225";"<20";"219";"";"";"";"";"";"";"";"";"";"";"";"";"";"";"";""
"29";"Tantalum";"chlorotoluidine";"aromatics";"";"";"100";"25 – 225";"<2";"219";"";"";"";"";"";"";"";"";"";"";"";"";"";"";"";""
"";"";"";"";"";"";"";"";"";"";"";"";"";"";"";"";"";"";"";"";"";"";"";"";"";""
"";"";"";"";"";"";"";"";"";"";"";"";"";"";"";"";"";"";"";"";"";"";"";"";"";""
"Corrosion Survey Database (COR•SUR) © 2002 NACE International";"";"";"";"";"";"";"";"";"";"";"";"";"";"";"";"";"";"";"";"";"";"";"";"";""

File: data/corrosion_data/TableData - 2024-11-08T190627.874.csv
sep=;
"Title: Corrosion Survey Database (COR•SUR)";"";"";"";"";"";"";"";"";"";"";"";"";"";"";"";"";"";"";"";"";"";"";"";"";""
"Table: Creosote";"";"";"";"";"";"";"";"";"";"";"";"";"";"";"";"";"";"";"";"";"";"";"";"";""
"DOWNLOAD SHOWS ONLY THE DISPLAYED DATA, UP TO 50 ROWS";"";"";"";"";"";"";"";"";"";"";"";"";"";"";"";"";"";"";"";"";"";"";"";"";""
"No.";"material or substance name";"exposure medium";"exposure medium class";"conc. (%)";"temp. (°F)";"corrosion rate (mil/yr)";"reference";"";"";"";"";"";"";"";"";"";"";"";"";"";"";"";"";"";""
"1";"Alloy 20-25-4Mo (904L)";"creosote";"aromatics";"100";"212 – 250";"<2";"172,219";"";"";"";"";"";"";"";"";"";"";"";"";"";"";"";"";"";""
"2";"Alloy 20-25-6Mo (254SMO/ 6XN)";"creosote";"aromatics";"100";"212 – 250";"<2";"172";"";"";"";"";"";"";"";"";"";"";"";"";"";"";"";"";"";""
"3";"Alloy 20-38-3-3Cu (20Cb3/ 825)";"creosote";"aromatics";"100";"212 – 250";"<2";"172,219";"";"";"";"";"";"";"";"";"";"";"";"";"";"";"";"";"";""
"4";"Alloy 30-44-5-3W (G-30)";"creosote";"aromatics";"100";"212 – 250";"<2";"172,219";"";"";"";"";"";"";"";"";"";"";"";"";"";"";"";"";"";""
"5";"Aluminum Alloy (3003/ 5154)";"creosote";"aromatics";"100";"25 – 75";"<20";"219";"";"";"";"";"";"";"";"";"";"";"";"";"";"";"";"";"";""
"6";"Austenitic Cr-Ni Stainless Steel (18-8; 304/ 304L/ 347)";"creosote";"aromatics";"100";"0 – 212";"<2";"219";"";"";"";"";"";"";"";"";"";"";"";"";"";"";"";"";"";""
"7";"Austenitic Cr-Ni-Mo Stainless Steel (17-12-3; 316L/ 317L)";"creosote";"aromatics";"100";"0 – 212";"<2";"219";"";"";"";"";"";"";"";"";"";"";"";"";"";"";"";"";"";""
"8";"Brass (>15Zn)";"creosote";"aromatics";"100";"25 – 225";"<20";"219";"";"";"";"";"";"";"";"";"";"";"";"";"";"";"";"";"";""
"9";"Cast Iron, Gray/ Ductile";"creosote";"aromatics";"100";"25 – 225";"<20";"219";"";"";"";"";"";"";"";"";"";"";"";"";"";"";"";"";"";""
"10";"Copper/ Bronze/ Low Brass";"creosote";"aromatics";"100";"25 – 225";"<20";"219";"";"";"";"";"";"";"";"";"";"";"";"";"";"";"";"";"";""
"11";"Copper-Nickel";"creosote";"aromatics";"100";"25 – 225";"<20";"219";"";"";"";"";"";"";"";"";"";"";"";"";"";"";"";"";"";""
"12";"Cr Stainless Steel (12Cr)";"creosote";"aromatics";"100";"25 – 225";"<20";"219";"";"";"";"";"";"";"";"";"";"";"";"";"";"";"";"";"";""
"13";"Cr Stainless Steel (17Cr)";"creosote";"aromatics";"100";"25 – 225";"<20";"219";"";"";"";"";"";"";"";"";"";"";"";"";"";"";"";"";"";""
"14";"Duplex Stainless Steel (25-6-3)";"creosote";"aromatics";"100";"212 – 250";"<2";"172";"";"";"";"";"";"";"";"";"";"";"";"";"";"";"";"";"";""
"15";"Gold/ Platinum";"creosote";"aromatics";"100";"25 – 225";"<2";"219";"";"";"";"";"";"";"";"";"";"";"";"";"";"";"";"";"";""
"16";"Lead";"creosote";"aromatics";"100";"25 – 75";">50";"219,220";"";"";"";"";"";"";"";"";"";"";"";"";"";"";"";"";"";""
"17";"Mo Superalloy (Ni-Cr-Fe-9Mo; 625/ 725)";"creosote";"aromatics";"100";"25 – 75";"<20";"219";"";"";"";"";"";"";"";"";"";"";"";"";"";"";"";"";"";""
"18";"Mo Superalloy (Ni-16Cr-16Mo; C276)";"creosote";"aromatics";"100";"25 – 75";"<20";"219";"";"";"";"";"";"";"";"";"";"";"";"";"";"";"";"";"";""
"19";"Mo Superalloy (Ni-20Cr-16Mo-4W; 686)";"creosote";"aromatics";"100";"25 – 75";"<20";"219";"";"";"";"";"";"";"";"";"";"";"";"";"";"";"";"";"";""
"20";"Mo Superalloy (Ni-22Cr-16Mo; C22/ 59)";"creosote";"aromatics";"100";"25 – 75";"<20";"219";"";"";"";"";"";"";"";"";"";"";"";"";"";"";"";"";"";""
"21";"Mo Superalloy (Ni-23Cr-16Mo-1Cu; C20000)";"creosote";"aromatics";"100";"25 – 75";"<20";"219";"";"";"";"";"";"";"";"";"";"";"";"";"";"";"";"";"";""
"22";"Nickel (200)";"creosote";"aromatics";"100";"25 – 225";"<20";"219";"";"";"";"";"";"";"";"";"";"";"";"";"";"";"";"";"";""
"23";"Nickel Cast Iron (15-35Ni)";"creosote";"aromatics";"100";"25 – 225";"<20";"219";"";"";"";"";"";"";"";"";"";"";"";"";"";"";"";"";"";""
"24";"Nickel-Copper (400)";"creosote";"aromatics";"100";"25 – 225";"<20";"219";"";"";"";"";"";"";"";"";"";"";"";"";"";"";"";"";"";""
"25";"Ni-Cr-Fe Alloy (600/ 690)";"creosote";"aromatics";"100";"25 – 75";"<20";"219";"";"";"";"";"";"";"";"";"";"";"";"";"";"";"";"";"";""
"26";"Ni-Mo Alloy (Ni-30Mo; B-2)";"creosote";"aromatics";"100";"25 – 75";"<20";"219";"";"";"";"";"";"";"";"";"";"";"";"";"";"";"";"";"";""
"27";"Silicon Cast Iron (14Si)";"creosote";"aromatics";"100";"52 – 237";"<20";"218";"";"";"";"";"";"";"";"";"";"";"";"";"";"";"";"";"";""
"28";"Steels, Carbon/ Low Alloy";"creosote";"aromatics";"100";"25 – 225";"<20";"219";"";"";"";"";"";"";"";"";"";"";"";"";"";"";"";"";"";""
"29";"Superferritic Stainless Steel (26-1)";"creosote";"aromatics";"100";"25 – 225";"<20";"219";"";"";"";"";"";"";"";"";"";"";"";"";"";"";"";"";"";""
"30";"Tantalum";"creosote";"aromatics";"100";"25 – 225";"<2";"219";"";"";"";"";"";"";"";"";"";"";"";"";"";"";"";"";"";""
"31";"Titanium, Unalloyed";"creosote";"aromatics";"100";"212 – 250";"<2";"172";"";"";"";"";"";"";"";"";"";"";"";"";"";"";"";"";"";""
"";"";"";"";"";"";"";"";"";"";"";"";"";"";"";"";"";"";"";"";"";"";"";"";"";""
"";"";"";"";"";"";"";"";"";"";"";"";"";"";"";"";"";"";"";"";"";"";"";"";"";""
"Corrosion Survey Database (COR•SUR) © 2002 NACE International";"";"";"";"";"";"";"";"";"";"";"";"";"";"";"";"";"";"";"";"";"";"";"";"";""

File: data/corrosion_data/TableData - 2024-11-08T190637.257.csv
sep=;
"Title: Corrosion Survey Database (COR•SUR)";"";"";"";"";"";"";"";"";"";"";"";"";"";"";"";"";"";"";"";"";"";"";"";"";""
"Table: Dibenzyl";"";"";"";"";"";"";"";"";"";"";"";"";"";"";"";"";"";"";"";"";"";"";"";"";""
"DOWNLOAD SHOWS ONLY THE DISPLAYED DATA, UP TO 50 ROWS";"";"";"";"";"";"";"";"";"";"";"";"";"";"";"";"";"";"";"";"";"";"";"";"";""
"No.";"material or substance name";"exposure medium";"exposure medium synonym";"exposure medium CAS RN";"exposure medium formula";"exposure medium class";"conc. (%)";"temp. (°F)";"corrosion rate (mil/yr)";"reference";"";"";"";"";"";"";"";"";"";"";"";"";"";"";""
"1";"Alloy 20-38-3-3Cu (20Cb3/ 825)";"dibenzyl";"1,2-diphenylethane";"103-29-7";"C14H14";"aromatics";"100";"140 – 225";"<2";"219,220";"";"";"";"";"";"";"";"";"";"";"";"";"";"";""
"2";"Alloy 30-44-5-3W (G-30)";"dibenzyl";"1,2-diphenylethane";"103-29-7";"C14H14";"aromatics";"100";"140 – 225";"<2";"219,220";"";"";"";"";"";"";"";"";"";"";"";"";"";"";""
"3";"Aluminum Alloy (3003/ 5154)";"dibenzyl";"1,2-diphenylethane";"103-29-7";"C14H14";"aromatics";"100";"140 – 225";"<2";"219,220";"";"";"";"";"";"";"";"";"";"";"";"";"";"";""
"4";"Austenitic Cr-Ni Stainless Steel (18-8; 304/ 304L/ 347)";"dibenzyl";"1,2-diphenylethane";"103-29-7";"C14H14";"aromatics";"100";"140 – 225";"<2";"219,220";"";"";"";"";"";"";"";"";"";"";"";"";"";"";""
"5";"Austenitic Cr-Ni-Mo Stainless Steel (17-12-3; 316L/ 317L)";"dibenzyl";"1,2-diphenylethane";"103-29-7";"C14H14";"aromatics";"100";"140 – 225";"<2";"219,220";"";"";"";"";"";"";"";"";"";"";"";"";"";"";""
"6";"Brass (>15Zn)";"dibenzyl";"1,2-diphenylethane";"103-29-7";"C14H14";"aromatics";"100";"140 – 225";"<2";"219,220";"";"";"";"";"";"";"";"";"";"";"";"";"";"";""
"7";"Cast Iron, Gray/ Ductile";"dibenzyl";"1,2-diphenylethane";"103-29-7";"C14H14";"aromatics";"100";"140 – 225";"<2";"219,220";"";"";"";"";"";"";"";"";"";"";"";"";"";"";""
"8";"Copper/ Bronze/ Low Brass";"dibenzyl";"1,2-diphenylethane";"103-29-7";"C14H14";"aromatics";"100";"140 – 225";"<2";"219,220";"";"";"";"";"";"";"";"";"";"";"";"";"";"";""
"9";"Copper-Nickel";"dibenzyl";"1,2-diphenylethane";"103-29-7";"C14H14";"aromatics";"100";"140 – 225";"<2";"219,220";"";"";"";"";"";"";"";"";"";"";"";"";"";"";""
"10";"Cr Stainless Steel (12Cr)";"dibenzyl";"1,2-diphenylethane";"103-29-7";"C14H14";"aromatics";"100";"140 – 225";"<2";"219,220";"";"";"";"";"";"";"";"";"";"";"";"";"";"";""
"11";"Cr Stainless Steel (17Cr)";"dibenzyl";"1,2-diphenylethane";"103-29-7";"C14H14";"aromatics";"100";"140 – 225";"<2";"219,220";"";"";"";"";"";"";"";"";"";"";"";"";"";"";""
"12";"Gold/ Platinum";"dibenzyl";"1,2-diphenylethane";"103-29-7";"C14H14";"aromatics";"100";"140 – 225";"<2";"219,220";"";"";"";"";"";"";"";"";"";"";"";"";"";"";""
"13";"Lead";"dibenzyl";"1,2-diphenylethane";"103-29-7";"C14H14";"aromatics";"100";"140 – 225";"<2";"219,220";"";"";"";"";"";"";"";"";"";"";"";"";"";"";""
"14";"Nickel (200)";"dibenzyl";"1,2-diphenylethane";"103-29-7";"C14H14";"aromatics";"100";"140 – 225";"<2";"219,220";"";"";"";"";"";"";"";"";"";"";"";"";"";"";""
"15";"Nickel Cast Iron (15-35Ni)";"dibenzyl";"1,2-diphenylethane";"103-29-7";"C14H14";"aromatics";"100";"140 – 225";"<2";"219,220";"";"";"";"";"";"";"";"";"";"";"";"";"";"";""
"16";"Nickel Cast Iron (15-35Ni)";"dibenzyl";"1,2-diphenylethane";"103-29-7";"C14H14";"aromatics";"100";"275 – 325";"<2";"219,220";"";"";"";"";"";"";"";"";"";"";"";"";"";"";""
"17";"Nickel-Copper (400)";"dibenzyl";"1,2-diphenylethane";"103-29-7";"C14H14";"aromatics";"100";"140 – 225";"<2";"219,220";"";"";"";"";"";"";"";"";"";"";"";"";"";"";""
"18";"Ni-Cr-Fe Alloy (600/ 690)";"dibenzyl";"1,2-diphenylethane";"103-29-7";"C14H14";"aromatics";"100";"140 – 225";"<2";"219,220";"";"";"";"";"";"";"";"";"";"";"";"";"";"";""
"19";"Ni-Mo Alloy (Ni-30Mo; B-2)";"dibenzyl";"1,2-diphenylethane";"103-29-7";"C14H14";"aromatics";"100";"140 – 225";"<2";"219,220";"";"";"";"";"";"";"";"";"";"";"";"";"";"";""
"20";"Silicon Cast Iron (14Si)";"dibenzyl";"1,2-diphenylethane";"103-29-7";"C14H14";"aromatics";"100";"140 – 237";"<2";"218,220";"";"";"";"";"";"";"";"";"";"";"";"";"";"";""
"21";"Silver";"dibenzyl";"1,2-diphenylethane";"103-29-7";"C14H14";"aromatics";"100";"140 – 225";"<2";"219,220";"";"";"";"";"";"";"";"";"";"";"";"";"";"";""
"22";"Steels, Carbon/ Low Alloy";"dibenzyl";"1,2-diphenylethane";"103-29-7";"C14H14";"aromatics";"100";"140 – 225";"<2";"219,220";"";"";"";"";"";"";"";"";"";"";"";"";"";"";""
"23";"Superferritic Stainless Steel (26-1)";"dibenzyl";"1,2-diphenylethane";"103-29-7";"C14H14";"aromatics";"100";"140 – 225";"<2";"219,220";"";"";"";"";"";"";"";"";"";"";"";"";"";"";""
"24";"Tantalum";"dibenzyl";"1,2-diphenylethane";"103-29-7";"C14H14";"aromatics";"100";"140 – 225";"<2";"219,220";"";"";"";"";"";"";"";"";"";"";"";"";"";"";""
"25";"Titanium, Unalloyed";"dibenzyl";"1,2-diphenylethane";"103-29-7";"C14H14";"aromatics";"100";"140 – 225";"<2";"219,220";"";"";"";"";"";"";"";"";"";"";"";"";"";"";""
"";"";"";"";"";"";"";"";"";"";"";"";"";"";"";"";"";"";"";"";"";"";"";"";"";""
"";"";"";"";"";"";"";"";"";"";"";"";"";"";"";"";"";"";"";"";"";"";"";"";"";""
"Corrosion Survey Database (COR•SUR) © 2002 NACE International";"";"";"";"";"";"";"";"";"";"";"";"";"";"";"";"";"";"";"";"";"";"";"";"";""

File: data/corrosion_data/TableData - 2024-11-08T190641.907.csv
sep=;
"Title: Corrosion Survey Database (COR•SUR)";"";"";"";"";"";"";"";"";"";"";"";"";"";"";"";"";"";"";"";"";"";"";"";"";""
"Table: Dichlorobenzene";"";"";"";"";"";"";"";"";"";"";"";"";"";"";"";"";"";"";"";"";"";"";"";"";""
"DOWNLOAD SHOWS ONLY THE DISPLAYED DATA, UP TO 50 ROWS";"";"";"";"";"";"";"";"";"";"";"";"";"";"";"";"";"";"";"";"";"";"";"";"";""
"No.";"material or substance name";"exposure medium";"exposure medium class";"conc. (%)";"temp. (°F)";"corrosion rate (mil/yr)";"reference";"";"";"";"";"";"";"";"";"";"";"";"";"";"";"";"";"";""
"1";"Aluminum Alloy (3003/ 5154)";"dichlorobenzene";"aromatics";"100";"0 – 122";"<2";"219,220";"";"";"";"";"";"";"";"";"";"";"";"";"";"";"";"";"";""
"2";"Aluminum Alloy (3003/ 5154)";"dichlorobenzene";"aromatics";"100";"122 – 175";"<20";"219,220";"";"";"";"";"";"";"";"";"";"";"";"";"";"";"";"";"";""
"3";"Austenitic Cr-Ni Stainless Steel (18-8; 304/ 304L/ 347)";"dichlorobenzene";"aromatics";"100";"25 – 225";"<20";"219";"";"";"";"";"";"";"";"";"";"";"";"";"";"";"";"";"";""
"4";"Austenitic Cr-Ni-Mo Stainless Steel (17-12-3; 316L/ 317L)";"dichlorobenzene";"aromatics";"100";"25 – 225";"<20";"219";"";"";"";"";"";"";"";"";"";"";"";"";"";"";"";"";"";""
"5";"Brass (>15Zn)";"dichlorobenzene";"aromatics";"100";"25 – 225";"<20";"219";"";"";"";"";"";"";"";"";"";"";"";"";"";"";"";"";"";""
"6";"Cast Iron, Gray/ Ductile";"dichlorobenzene";"aromatics";"100";"25 – 225";"<20";"219";"";"";"";"";"";"";"";"";"";"";"";"";"";"";"";"";"";""
"7";"Copper/ Bronze/ Low Brass";"dichlorobenzene";"aromatics";"100";"25 – 225";"<20";"219";"";"";"";"";"";"";"";"";"";"";"";"";"";"";"";"";"";""
"8";"Copper-Nickel";"dichlorobenzene";"aromatics";"100";"25 – 225";"<20";"219";"";"";"";"";"";"";"";"";"";"";"";"";"";"";"";"";"";""
"9";"Cr Stainless Steel (12Cr)";"dichlorobenzene";"aromatics";"100";"25 – 225";"<20";"219";"";"";"";"";"";"";"";"";"";"";"";"";"";"";"";"";"";""
"10";"Cr Stainless Steel (17Cr)";"dichlorobenzene";"aromatics";"100";"25 – 225";"<20";"219";"";"";"";"";"";"";"";"";"";"";"";"";"";"";"";"";"";""
"11";"Gold/ Platinum";"dichlorobenzene";"aromatics";"100";"25 – 225";"<2";"219";"";"";"";"";"";"";"";"";"";"";"";"";"";"";"";"";"";""
"12";"Lead";"dichlorobenzene";"aromatics";"100";"25 – 225";"<20";"219";"";"";"";"";"";"";"";"";"";"";"";"";"";"";"";"";"";""
"13";"Mo Superalloy (Ni-Cr-Fe-9Mo; 625/ 725)";"dichlorobenzene";"aromatics";"100";"25 – 225";"<2";"219";"";"";"";"";"";"";"";"";"";"";"";"";"";"";"";"";"";""
"14";"Mo Superalloy (Ni-16Cr-16Mo; C276)";"dichlorobenzene";"aromatics";"100";"25 – 225";"<2";"219";"";"";"";"";"";"";"";"";"";"";"";"";"";"";"";"";"";""
"15";"Mo Superalloy (Ni-20Cr-16Mo-4W; 686)";"dichlorobenzene";"aromatics";"100";"25 – 225";"<2";"219";"";"";"";"";"";"";"";"";"";"";"";"";"";"";"";"";"";""
"16";"Mo Superalloy (Ni-22Cr-16Mo; C22/ 59)";"dichlorobenzene";"aromatics";"100";"25 – 225";"<2";"219";"";"";"";"";"";"";"";"";"";"";"";"";"";"";"";"";"";""
"17";"Mo Superalloy (Ni-23Cr-16Mo-1Cu; C20000)";"dichlorobenzene";"aromatics";"100";"25 – 225";"<2";"219";"";"";"";"";"";"";"";"";"";"";"";"";"";"";"";"";"";""
"18";"Nickel (200)";"dichlorobenzene";"aromatics";"100";"25 – 225";"<20";"219";"";"";"";"";"";"";"";"";"";"";"";"";"";"";"";"";"";""
"19";"Nickel Cast Iron (15-35Ni)";"dichlorobenzene";"aromatics";"100";"25 – 225";"<20";"219";"";"";"";"";"";"";"";"";"";"";"";"";"";"";"";"";"";""
"20";"Nickel-Copper (400)";"dichlorobenzene";"aromatics";"100";"25 – 225";"<20";"219";"";"";"";"";"";"";"";"";"";"";"";"";"";"";"";"";"";""
"21";"Ni-Cr-Fe Alloy (600/ 690)";"dichlorobenzene";"aromatics";"100";"25 – 225";"<20";"219";"";"";"";"";"";"";"";"";"";"";"";"";"";"";"";"";"";""
"22";"Ni-Mo Alloy (Ni-30Mo; B-2)";"dichlorobenzene";"aromatics";"100";"25 – 225";"<2";"219";"";"";"";"";"";"";"";"";"";"";"";"";"";"";"";"";"";""
"23";"Silicon Cast Iron (14Si)";"dichlorobenzene";"aromatics";"100";"52 – 237";"<20";"218";"";"";"";"";"";"";"";"";"";"";"";"";"";"";"";"";"";""
"24";"Silver";"dichlorobenzene";"aromatics";"100";"25 – 75";"<2";"219";"";"";"";"";"";"";"";"";"";"";"";"";"";"";"";"";"";""
"25";"Steels, Carbon/ Low Alloy";"dichlorobenzene";"aromatics";"100";"25 – 225";"<20";"219";"";"";"";"";"";"";"";"";"";"";"";"";"";"";"";"";"";""
"26";"Superferritic Stainless Steel (26-1)";"dichlorobenzene";"aromatics";"100";"25 – 225";"<20";"219";"";"";"";"";"";"";"";"";"";"";"";"";"";"";"";"";"";""
"27";"Tantalum";"dichlorobenzene";"aromatics";"100";"25 – 225";"<2";"219";"";"";"";"";"";"";"";"";"";"";"";"";"";"";"";"";"";""
"28";"Titanium, Unalloyed";"dichlorobenzene";"aromatics";"100";"25 – 225";"<2";"219";"";"";"";"";"";"";"";"";"";"";"";"";"";"";"";"";"";""
"29";"Zirconium";"dichlorobenzene";"aromatics";"100";"25 – 225";"<2";"219";"";"";"";"";"";"";"";"";"";"";"";"";"";"";"";"";"";""
"";"";"";"";"";"";"";"";"";"";"";"";"";"";"";"";"";"";"";"";"";"";"";"";"";""
"";"";"";"";"";"";"";"";"";"";"";"";"";"";"";"";"";"";"";"";"";"";"";"";"";""
"Corrosion Survey Database (COR•SUR) © 2002 NACE International";"";"";"";"";"";"";"";"";"";"";"";"";"";"";"";"";"";"";"";"";"";"";"";"";""

File: data/corrosion_data/TableData - 2024-11-08T190712.282.csv
sep=;
"Title: Corrosion Survey Database (COR•SUR)";"";"";"";"";"";"";"";"";"";"";"";"";"";"";"";"";"";"";"";"";"";"";"";"";""
"Table: Naphthalene";"";"";"";"";"";"";"";"";"";"";"";"";"";"";"";"";"";"";"";"";"";"";"";"";""
"DOWNLOAD SHOWS ONLY THE DISPLAYED DATA, UP TO 50 ROWS";"";"";"";"";"";"";"";"";"";"";"";"";"";"";"";"";"";"";"";"";"";"";"";"";""
"No.";"material or substance name";"exposure medium";"exposure medium CAS RN";"exposure medium formula";"exposure medium class";"conc. (%)";"temp. (°F)";"corrosion rate (mil/yr)";"reference";"";"";"";"";"";"";"";"";"";"";"";"";"";"";"";""
"1";"Alloy 20-25-4Mo (904L)";"naphthalene";"91-20-3";"C10H8";"aromatics";"100";"175 – 425";"<2";"219,220";"";"";"";"";"";"";"";"";"";"";"";"";"";"";"";""
"2";"Alloy 20-38-3-3Cu (20Cb3/ 825)";"naphthalene";"91-20-3";"C10H8";"aromatics";"100";"375 – 425";"<2";"219";"";"";"";"";"";"";"";"";"";"";"";"";"";"";"";""
"3";"Alloy 30-44-5-3W (G-30)";"naphthalene";"91-20-3";"C10H8";"aromatics";"100";"375 – 425";"<2";"219";"";"";"";"";"";"";"";"";"";"";"";"";"";"";"";""
"4";"Aluminum Alloy (3003/ 5154)";"naphthalene";"91-20-3";"C10H8";"aromatics";"100";"175 – 425";"<2";"219,220";"";"";"";"";"";"";"";"";"";"";"";"";"";"";"";""
"5";"Austenitic Cr-Ni Stainless Steel (18-8; 304/ 304L/ 347)";"naphthalene";"91-20-3";"C10H8";"aromatics";"100";"175 – 425";"<2";"219,220";"";"";"";"";"";"";"";"";"";"";"";"";"";"";"";""
"6";"Austenitic Cr-Ni-Mo Stainless Steel (17-12-3; 316L/ 317L)";"naphthalene";"91-20-3";"C10H8";"aromatics";"100";"175 – 425";"<2";"219,220";"";"";"";"";"";"";"";"";"";"";"";"";"";"";"";""
"7";"Brass (>15Zn)";"naphthalene";"91-20-3";"C10H8";"aromatics";"100";"175 – 225";"<20";"219,220";"";"";"";"";"";"";"";"";"";"";"";"";"";"";"";""
"8";"Cast Iron, Gray/ Ductile";"naphthalene";"91-20-3";"C10H8";"aromatics";"100";"175 – 225";"<2";"219,220";"";"";"";"";"";"";"";"";"";"";"";"";"";"";"";""
"9";"Copper/ Bronze/ Low Brass";"naphthalene";"91-20-3";"C10H8";"aromatics";"100";"175 – 225";"<20";"219,220";"";"";"";"";"";"";"";"";"";"";"";"";"";"";"";""
"10";"Copper-Nickel";"naphthalene";"91-20-3";"C10H8";"aromatics";"100";"175 – 225";"<20";"219,220";"";"";"";"";"";"";"";"";"";"";"";"";"";"";"";""
"11";"Cr Stainless Steel (12Cr)";"naphthalene";"91-20-3";"C10H8";"aromatics";"100";"175 – 225";"<2";"219,220";"";"";"";"";"";"";"";"";"";"";"";"";"";"";"";""
"12";"Cr Stainless Steel (17Cr)";"naphthalene";"91-20-3";"C10H8";"aromatics";"100";"175 – 225";"<2";"219,220";"";"";"";"";"";"";"";"";"";"";"";"";"";"";"";""
"13";"Gold/ Platinum";"naphthalene";"91-20-3";"C10H8";"aromatics";"100";"175 – 425";"<2";"219,220";"";"";"";"";"";"";"";"";"";"";"";"";"";"";"";""
"14";"Nickel (200)";"naphthalene";"91-20-3";"C10H8";"aromatics";"100";"375 – 425";"<2";"219";"";"";"";"";"";"";"";"";"";"";"";"";"";"";"";""
"15";"Nickel Cast Iron (15-35Ni)";"naphthalene";"91-20-3";"C10H8";"aromatics";"100";"175 – 325";"<2";"219,220";"";"";"";"";"";"";"";"";"";"";"";"";"";"";"";""
"16";"Nickel-Copper (400)";"naphthalene";"91-20-3";"C10H8";"aromatics";"100";"375 – 425";"<2";"219";"";"";"";"";"";"";"";"";"";"";"";"";"";"";"";""
"17";"Ni-Cr-Fe Alloy (600/ 690)";"naphthalene";"91-20-3";"C10H8";"aromatics";"100";"375 – 425";"<2";"219";"";"";"";"";"";"";"";"";"";"";"";"";"";"";"";""
"18";"Niobium (Columbium)";"naphthalene";"91-20-3";"C10H8";"aromatics";"100";"175 – 212";"<2";"220";"";"";"";"";"";"";"";"";"";"";"";"";"";"";"";""
"19";"Silicon Cast Iron (14Si)";"naphthalene";"91-20-3";"C10H8";"aromatics";"100";"175 – 237";"<2";"218,220";"";"";"";"";"";"";"";"";"";"";"";"";"";"";"";""
"20";"Steels, Carbon/ Low Alloy";"naphthalene";"91-20-3";"C10H8";"aromatics";"100";"175 – 325";"<2";"219,220";"";"";"";"";"";"";"";"";"";"";"";"";"";"";"";""
"21";"Superferritic Stainless Steel (26-1)";"naphthalene";"91-20-3";"C10H8";"aromatics";"100";"175 – 425";"<2";"219,220";"";"";"";"";"";"";"";"";"";"";"";"";"";"";"";""
"22";"Tantalum";"naphthalene";"91-20-3";"C10H8";"aromatics";"100";"175 – 225";"<20";"219,220";"";"";"";"";"";"";"";"";"";"";"";"";"";"";"";""
"23";"Tantalum";"naphthalene";"91-20-3";"C10H8";"aromatics";"100";"375 – 425";"<2";"219,220";"";"";"";"";"";"";"";"";"";"";"";"";"";"";"";""
"24";"Titanium, Unalloyed";"naphthalene";"91-20-3";"C10H8";"aromatics";"100";"175 – 225";"<2";"219,220";"";"";"";"";"";"";"";"";"";"";"";"";"";"";"";""
"25";"Zirconium";"naphthalene";"91-20-3";"C10H8";"aromatics";"100";"175 – 425";"<2";"219,220";"";"";"";"";"";"";"";"";"";"";"";"";"";"";"";""
"";"";"";"";"";"";"";"";"";"";"";"";"";"";"";"";"";"";"";"";"";"";"";"";"";""
"";"";"";"";"";"";"";"";"";"";"";"";"";"";"";"";"";"";"";"";"";"";"";"";"";""
"Corrosion Survey Database (COR•SUR) © 2002 NACE International";"";"";"";"";"";"";"";"";"";"";"";"";"";"";"";"";"";"";"";"";"";"";"";"";""

File: data/corrosion_data/TableData - 2024-11-08T190717.102.csv
sep=;
"Title: Corrosion Survey Database (COR•SUR)";"";"";"";"";"";"";"";"";"";"";"";"";"";"";"";"";"";"";"";"";"";"";"";"";""
"Table: Nitrobenzene";"";"";"";"";"";"";"";"";"";"";"";"";"";"";"";"";"";"";"";"";"";"";"";"";""
"DOWNLOAD SHOWS ONLY THE DISPLAYED DATA, UP TO 50 ROWS";"";"";"";"";"";"";"";"";"";"";"";"";"";"";"";"";"";"";"";"";"";"";"";"";""
"No.";"material or substance name";"exposure medium";"exposure medium CAS RN";"exposure medium formula";"exposure medium class";"conc. (%)";"temp. (°F)";"corrosion rate (mil/yr)";"reference";"";"";"";"";"";"";"";"";"";"";"";"";"";"";"";""
"1";"Alloy 20-25-4Mo (904L)";"nitrobenzene";"98-95-3";"C6H5NO2";"aromatics";"100";"42 – 425";"<2";"219,220";"";"";"";"";"";"";"";"";"";"";"";"";"";"";"";""
"2";"Alloy 20-38-3-3Cu (20Cb3/ 825)";"nitrobenzene";"98-95-3";"C6H5NO2";"aromatics";"100";"42 – 425";"<2";"219,220";"";"";"";"";"";"";"";"";"";"";"";"";"";"";"";""
"3";"Alloy 30-44-5-3W (G-30)";"nitrobenzene";"98-95-3";"C6H5NO2";"aromatics";"100";"42 – 425";"<2";"219,220";"";"";"";"";"";"";"";"";"";"";"";"";"";"";"";""
"4";"Aluminum Alloy (3003/ 5154)";"nitrobenzene";"98-95-3";"C6H5NO2";"aromatics";"100";"42 – 225";"<2";"219,220";"";"";"";"";"";"";"";"";"";"";"";"";"";"";"";""
"5";"Austenitic Cr-Ni Stainless Steel (18-8; 304/ 304L/ 347)";"nitrobenzene";"98-95-3";"C6H5NO2";"aromatics";"100";"42 – 425";"<2";"219,220";"";"";"";"";"";"";"";"";"";"";"";"";"";"";"";""
"6";"Austenitic Cr-Ni-Mo Stainless Steel (17-12-3; 316L/ 317L)";"nitrobenzene";"98-95-3";"C6H5NO2";"aromatics";"100";"42 – 425";"<2";"219,220";"";"";"";"";"";"";"";"";"";"";"";"";"";"";"";""
"7";"Brass (>15Zn)";"nitrobenzene";"98-95-3";"C6H5NO2";"aromatics";"100";"375 – 425";"<2";"219";"";"";"";"";"";"";"";"";"";"";"";"";"";"";"";""
"8";"Cast Iron, Gray/ Ductile";"nitrobenzene";"98-95-3";"C6H5NO2";"aromatics";"100";"42 – 425";"<2";"219,220";"";"";"";"";"";"";"";"";"";"";"";"";"";"";"";""
"9";"Copper/ Bronze/ Low Brass";"nitrobenzene";"98-95-3";"C6H5NO2";"aromatics";"100";"375 – 425";"<2";"219";"";"";"";"";"";"";"";"";"";"";"";"";"";"";"";""
"10";"Copper-Nickel";"nitrobenzene";"98-95-3";"C6H5NO2";"aromatics";"100";"375 – 425";"<2";"219";"";"";"";"";"";"";"";"";"";"";"";"";"";"";"";""
"11";"Cr Stainless Steel (12Cr)";"nitrobenzene";"98-95-3";"C6H5NO2";"aromatics";"100";"42 – 225";"<2";"219,220";"";"";"";"";"";"";"";"";"";"";"";"";"";"";"";""
"12";"Cr Stainless Steel (17Cr)";"nitrobenzene";"98-95-3";"C6H5NO2";"aromatics";"100";"42 – 225";"<2";"219,220";"";"";"";"";"";"";"";"";"";"";"";"";"";"";"";""
"13";"Gold/ Platinum";"nitrobenzene";"98-95-3";"C6H5NO2";"aromatics";"100";"42 – 225";"<2";"219,220";"";"";"";"";"";"";"";"";"";"";"";"";"";"";"";""
"14";"Lead";"nitrobenzene";"98-95-3";"C6H5NO2";"aromatics";"100";"42 – 225";"<2";"219,220";"";"";"";"";"";"";"";"";"";"";"";"";"";"";"";""
"15";"Mo Superalloy (Ni-Cr-Fe-9Mo; 625/ 725)";"nitrobenzene";"98-95-3";"C6H5NO2";"aromatics";"100";"42 – 225";"<2";"219,220";"";"";"";"";"";"";"";"";"";"";"";"";"";"";"";""
"16";"Mo Superalloy (Ni-16Cr-16Mo; C276)";"nitrobenzene";"98-95-3";"C6H5NO2";"aromatics";"100";"42 – 225";"<2";"219,220";"";"";"";"";"";"";"";"";"";"";"";"";"";"";"";""
"17";"Mo Superalloy (Ni-20Cr-16Mo-4W; 686)";"nitrobenzene";"98-95-3";"C6H5NO2";"aromatics";"100";"42 – 225";"<2";"219,220";"";"";"";"";"";"";"";"";"";"";"";"";"";"";"";""
"18";"Mo Superalloy (Ni-22Cr-16Mo; C22/ 59)";"nitrobenzene";"98-95-3";"C6H5NO2";"aromatics";"100";"42 – 225";"<2";"219,220";"";"";"";"";"";"";"";"";"";"";"";"";"";"";"";""
"19";"Mo Superalloy (Ni-23Cr-16Mo-1Cu; C20000)";"nitrobenzene";"98-95-3";"C6H5NO2";"aromatics";"100";"42 – 225";"<2";"219,220";"";"";"";"";"";"";"";"";"";"";"";"";"";"";"";""
"20";"Nickel (200)";"nitrobenzene";"98-95-3";"C6H5NO2";"aromatics";"100";"42 – 225";"<2";"219,220";"";"";"";"";"";"";"";"";"";"";"";"";"";"";"";""
"21";"Nickel Cast Iron (15-35Ni)";"nitrobenzene";"98-95-3";"C6H5NO2";"aromatics";"100";"42 – 425";"<2";"219,220";"";"";"";"";"";"";"";"";"";"";"";"";"";"";"";""
"22";"Nickel-Copper (400)";"nitrobenzene";"98-95-3";"C6H5NO2";"aromatics";"100";"42 – 225";"<2";"219,220";"";"";"";"";"";"";"";"";"";"";"";"";"";"";"";""
"23";"Ni-Cr-Fe Alloy (600/ 690)";"nitrobenzene";"98-95-3";"C6H5NO2";"aromatics";"100";"42 – 225";"<2";"219,220";"";"";"";"";"";"";"";"";"";"";"";"";"";"";"";""
"24";"Ni-Mo Alloy (Ni-30Mo; B-2)";"nitrobenzene";"98-95-3";"C6H5NO2";"aromatics";"100";"42 – 225";"<2";"219,220";"";"";"";"";"";"";"";"";"";"";"";"";"";"";"";""
"25";"Silicon Cast Iron (14Si)";"nitrobenzene";"98-95-3";"C6H5NO2";"aromatics";"100";"52 – 439";"<2";"218,220";"";"";"";"";"";"";"";"";"";"";"";"";"";"";"";""
"26";"Silver";"nitrobenzene";"98-95-3";"C6H5NO2";"aromatics";"100";"42 – 225";"<2";"219,220";"";"";"";"";"";"";"";"";"";"";"";"";"";"";"";""
"27";"Steels, Carbon/ Low Alloy";"nitrobenzene";"98-95-3";"C6H5NO2";"aromatics";"100";"42 – 425";"<2";"219,220";"";"";"";"";"";"";"";"";"";"";"";"";"";"";"";""
"28";"Superferritic Stainless Steel (26-1)";"nitrobenzene";"98-95-3";"C6H5NO2";"aromatics";"100";"42 – 425";"<2";"219,220";"";"";"";"";"";"";"";"";"";"";"";"";"";"";"";""
"29";"Tantalum";"nitrobenzene";"98-95-3";"C6H5NO2";"aromatics";"100";"42 – 225";"<2";"219,220";"";"";"";"";"";"";"";"";"";"";"";"";"";"";"";""
"30";"Titanium, Unalloyed";"nitrobenzene";"98-95-3";"C6H5NO2";"aromatics";"100";"42 – 225";"<2";"219,220";"";"";"";"";"";"";"";"";"";"";"";"";"";"";"";""
"31";"Zirconium";"nitrobenzene";"98-95-3";"C6H5NO2";"aromatics";"100";"42 – 225";"<2";"219,220";"";"";"";"";"";"";"";"";"";"";"";"";"";"";"";""
"";"";"";"";"";"";"";"";"";"";"";"";"";"";"";"";"";"";"";"";"";"";"";"";"";""
"";"";"";"";"";"";"";"";"";"";"";"";"";"";"";"";"";"";"";"";"";"";"";"";"";""
"Corrosion Survey Database (COR•SUR) © 2002 NACE International";"";"";"";"";"";"";"";"";"";"";"";"";"";"";"";"";"";"";"";"";"";"";"";"";""
