Repository: Mahyar-rajabi94/TF_SDL

File: data/corrosion_data/TableData - 2024-11-08T190726.323.csv
sep=;
"Title: Corrosion Survey Database (COR•SUR)";"";"";"";"";"";"";"";"";"";"";"";"";"";"";"";"";"";"";"";"";"";"";"";"";""
"Table: Nitroisopropylbenzene";"";"";"";"";"";"";"";"";"";"";"";"";"";"";"";"";"";"";"";"";"";"";"";"";""
"DOWNLOAD SHOWS ONLY THE DISPLAYED DATA, UP TO 50 ROWS";"";"";"";"";"";"";"";"";"";"";"";"";"";"";"";"";"";"";"";"";"";"";"";"";""
"No.";"material or substance name";"exposure medium";"exposure medium class";"conc. (%)";"temp. (°F)";"corrosion rate (mil/yr)";"reference";"";"";"";"";"";"";"";"";"";"";"";"";"";"";"";"";"";""
"1";"Alloy 20-25-4Mo (904L)";"nitroisopropylbenzene";"aromatics";"100";"25 – 75";"<2";"219";"";"";"";"";"";"";"";"";"";"";"";"";"";"";"";"";"";""
"2";"Alloy 20-38-3-3Cu (20Cb3/ 825)";"nitroisopropylbenzene";"aromatics";"100";"25 – 225";"<2";"219,220";"";"";"";"";"";"";"";"";"";"";"";"";"";"";"";"";"";""
"3";"Alloy 30-44-5-3W (G-30)";"nitroisopropylbenzene";"aromatics";"100";"25 – 225";"<2";"219,220";"";"";"";"";"";"";"";"";"";"";"";"";"";"";"";"";"";""
"4";"Austenitic Cr-Ni Stainless Steel (18-8; 304/ 304L/ 347)";"nitroisopropylbenzene";"aromatics";"100";"25 – 75";"<2";"219";"";"";"";"";"";"";"";"";"";"";"";"";"";"";"";"";"";""
"5";"Austenitic Cr-Ni-Mo Stainless Steel (17-12-3; 316L/ 317L)";"nitroisopropylbenzene";"aromatics";"100";"25 – 75";"<2";"219";"";"";"";"";"";"";"";"";"";"";"";"";"";"";"";"";"";""
"6";"Brass (>15Zn)";"nitroisopropylbenzene";"aromatics";"100";"25 – 75";"<2";"219";"";"";"";"";"";"";"";"";"";"";"";"";"";"";"";"";"";""
"7";"Cast Iron, Gray/ Ductile";"nitroisopropylbenzene";"aromatics";"100";"25 – 75";"<2";"219";"";"";"";"";"";"";"";"";"";"";"";"";"";"";"";"";"";""
"8";"Copper/ Bronze/ Low Brass";"nitroisopropylbenzene";"aromatics";"100";"25 – 75";"<2";"219";"";"";"";"";"";"";"";"";"";"";"";"";"";"";"";"";"";""
"9";"Copper-Nickel";"nitroisopropylbenzene";"aromatics";"100";"25 – 75";"<2";"219";"";"";"";"";"";"";"";"";"";"";"";"";"";"";"";"";"";""
"10";"Cr Stainless Steel (12Cr)";"nitroisopropylbenzene";"aromatics";"100";"25 – 75";"<2";"219";"";"";"";"";"";"";"";"";"";"";"";"";"";"";"";"";"";""
"11";"Cr Stainless Steel (17Cr)";"nitroisopropylbenzene";"aromatics";"100";"25 – 75";"<2";"219";"";"";"";"";"";"";"";"";"";"";"";"";"";"";"";"";"";""
"12";"Gold/ Platinum";"nitroisopropylbenzene";"aromatics";"100";"25 – 225";"<2";"219,220";"";"";"";"";"";"";"";"";"";"";"";"";"";"";"";"";"";""
"13";"Nickel Cast Iron (15-35Ni)";"nitroisopropylbenzene";"aromatics";"100";"25 – 75";"<2";"219";"";"";"";"";"";"";"";"";"";"";"";"";"";"";"";"";"";""
"14";"Silicon Cast Iron (14Si)";"nitroisopropylbenzene";"aromatics";"100";"52 – 102";"<2";"218";"";"";"";"";"";"";"";"";"";"";"";"";"";"";"";"";"";""
"15";"Steels, Carbon/ Low Alloy";"nitroisopropylbenzene";"aromatics";"100";"25 – 75";"<2";"219";"";"";"";"";"";"";"";"";"";"";"";"";"";"";"";"";"";""
"16";"Superferritic Stainless Steel (26-1)";"nitroisopropylbenzene";"aromatics";"100";"25 – 75";"<2";"219";"";"";"";"";"";"";"";"";"";"";"";"";"";"";"";"";"";""
"17";"Tantalum";"nitroisopropylbenzene";"aromatics";"100";"25 – 225";"<2";"219,220";"";"";"";"";"";"";"";"";"";"";"";"";"";"";"";"";"";""
"";"";"";"";"";"";"";"";"";"";"";"";"";"";"";"";"";"";"";"";"";"";"";"";"";""
"";"";"";"";"";"";"";"";"";"";"";"";"";"";"";"";"";"";"";"";"";"";"";"";"";""
"Corrosion Survey Database (COR•SUR) © 2002 NACE International";"";"";"";"";"";"";"";"";"";"";"";"";"";"";"";"";"";"";"";"";"";"";"";"";""

File: data/corrosion_data/TableData - 2024-11-08T190742.086.csv
sep=;
"Title: Corrosion Survey Database (COR•SUR)";"";"";"";"";"";"";"";"";"";"";"";"";"";"";"";"";"";"";"";"";"";"";"";"";""
"Table: Dinitrochlorobenzene";"";"";"";"";"";"";"";"";"";"";"";"";"";"";"";"";"";"";"";"";"";"";"";"";""
"DOWNLOAD SHOWS ONLY THE DISPLAYED DATA, UP TO 50 ROWS";"";"";"";"";"";"";"";"";"";"";"";"";"";"";"";"";"";"";"";"";"";"";"";"";""
"No.";"material or substance name";"exposure medium";"exposure medium class";"warnings";"conc. (%)";"temp. (°F)";"corrosion rate (mil/yr)";"reference";"";"";"";"";"";"";"";"";"";"";"";"";"";"";"";"";""
"1";"Alloy 20-38-3-3Cu (20Cb3/ 825)";"dinitrochlorobenzene";"aromatics";"";"100";"25 – 225";"<2";"219";"";"";"";"";"";"";"";"";"";"";"";"";"";"";"";"";""
"2";"Alloy 30-44-5-3W (G-30)";"dinitrochlorobenzene";"aromatics";"";"100";"25 – 225";"<2";"219";"";"";"";"";"";"";"";"";"";"";"";"";"";"";"";"";""
"3";"Aluminum Alloy (3003/ 5154)";"dinitrochlorobenzene";"aromatics";"hazardous!";"100";"25 – 75";"<2";"219,220";"";"";"";"";"";"";"";"";"";"";"";"";"";"";"";"";""
"4";"Austenitic Cr-Ni Stainless Steel (18-8; 304/ 304L/ 347)";"dinitrochlorobenzene";"aromatics";"";"100";"25 – 225";"<2";"219";"";"";"";"";"";"";"";"";"";"";"";"";"";"";"";"";""
"5";"Austenitic Cr-Ni-Mo Stainless Steel (17-12-3; 316L/ 317L)";"dinitrochlorobenzene";"aromatics";"";"100";"25 – 225";"<2";"219";"";"";"";"";"";"";"";"";"";"";"";"";"";"";"";"";""
"6";"Brass (>15Zn)";"dinitrochlorobenzene";"aromatics";"";"100";"25 – 225";"<2";"219";"";"";"";"";"";"";"";"";"";"";"";"";"";"";"";"";""
"7";"Cast Iron, Gray/ Ductile";"dinitrochlorobenzene";"aromatics";"";"100";"25 – 225";"<2";"219";"";"";"";"";"";"";"";"";"";"";"";"";"";"";"";"";""
"8";"Copper/ Bronze/ Low Brass";"dinitrochlorobenzene";"aromatics";"";"100";"25 – 225";"<2";"219";"";"";"";"";"";"";"";"";"";"";"";"";"";"";"";"";""
"9";"Copper-Nickel";"dinitrochlorobenzene";"aromatics";"";"100";"25 – 225";"<2";"219";"";"";"";"";"";"";"";"";"";"";"";"";"";"";"";"";""
"10";"Cr Stainless Steel (12Cr)";"dinitrochlorobenzene";"aromatics";"";"100";"25 – 225";"<2";"219";"";"";"";"";"";"";"";"";"";"";"";"";"";"";"";"";""
"11";"Cr Stainless Steel (17Cr)";"dinitrochlorobenzene";"aromatics";"";"100";"25 – 225";"<2";"219";"";"";"";"";"";"";"";"";"";"";"";"";"";"";"";"";""
"12";"Gold/ Platinum";"dinitrochlorobenzene";"aromatics";"";"100";"25 – 225";"<2";"219";"";"";"";"";"";"";"";"";"";"";"";"";"";"";"";"";""
"13";"Lead";"dinitrochlorobenzene";"aromatics";"";"100";"25 – 75";"<2";"219";"";"";"";"";"";"";"";"";"";"";"";"";"";"";"";"";""
"14";"Nickel (200)";"dinitrochlorobenzene";"aromatics";"";"100";"25 – 225";"<2";"219";"";"";"";"";"";"";"";"";"";"";"";"";"";"";"";"";""
"15";"Nickel Cast Iron (15-35Ni)";"dinitrochlorobenzene";"aromatics";"";"100";"25 – 225";"<2";"219";"";"";"";"";"";"";"";"";"";"";"";"";"";"";"";"";""
"16";"Nickel-Copper (400)";"dinitrochlorobenzene";"aromatics";"";"100";"25 – 225";"<2";"219";"";"";"";"";"";"";"";"";"";"";"";"";"";"";"";"";""
"17";"Ni-Cr-Fe Alloy (600/ 690)";"dinitrochlorobenzene";"aromatics";"";"100";"25 – 225";"<2";"219";"";"";"";"";"";"";"";"";"";"";"";"";"";"";"";"";""
"18";"Ni-Mo Alloy (Ni-30Mo; B-2)";"dinitrochlorobenzene";"aromatics";"";"100";"25 – 225";"<2";"219";"";"";"";"";"";"";"";"";"";"";"";"";"";"";"";"";""
"19";"Silicon Cast Iron (14Si)";"dinitrochlorobenzene";"aromatics";"";"100";"52 – 237";"<20";"218";"";"";"";"";"";"";"";"";"";"";"";"";"";"";"";"";""
"20";"Silver";"dinitrochlorobenzene";"aromatics";"";"100";"25 – 75";"<2";"219";"";"";"";"";"";"";"";"";"";"";"";"";"";"";"";"";""
"21";"Steels, Carbon/ Low Alloy";"dinitrochlorobenzene";"aromatics";"";"100";"25 – 225";"<2";"219";"";"";"";"";"";"";"";"";"";"";"";"";"";"";"";"";""
"22";"Superferritic Stainless Steel (26-1)";"dinitrochlorobenzene";"aromatics";"";"100";"25 – 225";"<2";"219";"";"";"";"";"";"";"";"";"";"";"";"";"";"";"";"";""
"23";"Tantalum";"dinitrochlorobenzene";"aromatics";"";"100";"25 – 225";"<2";"219";"";"";"";"";"";"";"";"";"";"";"";"";"";"";"";"";""
"24";"Titanium, Unalloyed";"dinitrochlorobenzene";"aromatics";"";"100";"25 – 75";"<2";"219";"";"";"";"";"";"";"";"";"";"";"";"";"";"";"";"";""
"25";"Zirconium";"dinitrochlorobenzene";"aromatics";"";"100";"25 – 75";"<2";"219";"";"";"";"";"";"";"";"";"";"";"";"";"";"";"";"";""
"";"";"";"";"";"";"";"";"";"";"";"";"";"";"";"";"";"";"";"";"";"";"";"";"";""
"";"";"";"";"";"";"";"";"";"";"";"";"";"";"";"";"";"";"";"";"";"";"";"";"";""
"Corrosion Survey Database (COR•SUR) © 2002 NACE International";"";"";"";"";"";"";"";"";"";"";"";"";"";"";"";"";"";"";"";"";"";"";"";"";""

File: data/corrosion_data/TableData - 2024-11-08T190746.910.csv
sep=;
"Title: Corrosion Survey Database (COR•SUR)";"";"";"";"";"";"";"";"";"";"";"";"";"";"";"";"";"";"";"";"";"";"";"";"";""
"Table: Diphenyl";"";"";"";"";"";"";"";"";"";"";"";"";"";"";"";"";"";"";"";"";"";"";"";"";""
"DOWNLOAD SHOWS ONLY THE DISPLAYED DATA, UP TO 50 ROWS";"";"";"";"";"";"";"";"";"";"";"";"";"";"";"";"";"";"";"";"";"";"";"";"";""
"No.";"material or substance name";"exposure medium";"exposure medium synonym";"exposure medium CAS RN";"exposure medium formula";"exposure medium class";"conc. (%)";"temp. (°F)";"corrosion rate (mil/yr)";"reference";"";"";"";"";"";"";"";"";"";"";"";"";"";"";""
"1";"Alloy 20-38-3-3Cu (20Cb3/ 825)";"diphenyl";"biphenyl";"92-52-4";"C12H10";"aromatics";"100";"158 – 500";"<2";"128,219,220";"";"";"";"";"";"";"";"";"";"";"";"";"";"";""
"2";"Alloy 30-44-5-3W (G-30)";"diphenyl";"biphenyl";"92-52-4";"C12H10";"aromatics";"100";"158 – 500";"<2";"128,219,220";"";"";"";"";"";"";"";"";"";"";"";"";"";"";""
"3";"Aluminum Alloy (3003/ 5154)";"diphenyl";"biphenyl";"92-52-4";"C12H10";"aromatics";"100";"158 – 500";"<2";"128,219,220";"";"";"";"";"";"";"";"";"";"";"";"";"";"";""
"4";"Austenitic Cr-Ni Stainless Steel (18-8; 304/ 304L/ 347)";"diphenyl";"biphenyl";"92-52-4";"C12H10";"aromatics";"100";"158 – 500";"<2";"128,219,220";"";"";"";"";"";"";"";"";"";"";"";"";"";"";""
"5";"Austenitic Cr-Ni-Mo Stainless Steel (17-12-3; 316L/ 317L)";"diphenyl";"biphenyl";"92-52-4";"C12H10";"aromatics";"100";"158 – 500";"<2";"128,219,220";"";"";"";"";"";"";"";"";"";"";"";"";"";"";""
"6";"Brass (>15Zn)";"diphenyl";"biphenyl";"92-52-4";"C12H10";"aromatics";"100";"158 – 500";"<2";"128,219,220";"";"";"";"";"";"";"";"";"";"";"";"";"";"";""
"7";"Cast Iron, Gray/ Ductile";"diphenyl";"biphenyl";"92-52-4";"C12H10";"aromatics";"100";"158 – 500";"<2";"128,219,220";"";"";"";"";"";"";"";"";"";"";"";"";"";"";""
"8";"Copper/ Bronze/ Low Brass";"diphenyl";"biphenyl";"92-52-4";"C12H10";"aromatics";"100";"158 – 500";"<2";"128,219,220";"";"";"";"";"";"";"";"";"";"";"";"";"";"";""
"9";"Copper-Nickel";"diphenyl";"biphenyl";"92-52-4";"C12H10";"aromatics";"100";"158 – 500";"<2";"128,219,220";"";"";"";"";"";"";"";"";"";"";"";"";"";"";""
"10";"Cr Stainless Steel (12Cr)";"diphenyl";"biphenyl";"92-52-4";"C12H10";"aromatics";"100";"158 – 500";"<2";"128,219,220";"";"";"";"";"";"";"";"";"";"";"";"";"";"";""
"11";"Cr Stainless Steel (17Cr)";"diphenyl";"biphenyl";"92-52-4";"C12H10";"aromatics";"100";"158 – 500";"<2";"128,219,220";"";"";"";"";"";"";"";"";"";"";"";"";"";"";""
"12";"Gold/ Platinum";"diphenyl";"biphenyl";"92-52-4";"C12H10";"aromatics";"100";"158 – 500";"<2";"128,219,220";"";"";"";"";"";"";"";"";"";"";"";"";"";"";""
"13";"Nickel (200)";"diphenyl";"biphenyl";"92-52-4";"C12H10";"aromatics";"100";"158 – 500";"<2";"128,219,220";"";"";"";"";"";"";"";"";"";"";"";"";"";"";""
"14";"Nickel Cast Iron (15-35Ni)";"diphenyl";"biphenyl";"92-52-4";"C12H10";"aromatics";"100";"158 – 500";"<2";"128,219,220";"";"";"";"";"";"";"";"";"";"";"";"";"";"";""
"15";"Nickel-Copper (400)";"diphenyl";"biphenyl";"92-52-4";"C12H10";"aromatics";"100";"158 – 500";"<2";"128,219,220";"";"";"";"";"";"";"";"";"";"";"";"";"";"";""
"16";"Ni-Cr-Fe Alloy (600/ 690)";"diphenyl";"biphenyl";"92-52-4";"C12H10";"aromatics";"100";"158 – 500";"<2";"128,219,220";"";"";"";"";"";"";"";"";"";"";"";"";"";"";""
"17";"Ni-Mo Alloy (Ni-30Mo; B-2)";"diphenyl";"biphenyl";"92-52-4";"C12H10";"aromatics";"100";"158 – 500";"<2";"128,219,220";"";"";"";"";"";"";"";"";"";"";"";"";"";"";""
"18";"Silicon Cast Iron (14Si)";"diphenyl";"biphenyl";"92-52-4";"C12H10";"aromatics";"100";"158 – 752";"<2";"128,218,220";"";"";"";"";"";"";"";"";"";"";"";"";"";"";""
"19";"Steels, Carbon/ Low Alloy";"diphenyl";"biphenyl";"92-52-4";"C12H10";"aromatics";"100";"158 – 500";"<2";"128,219,220";"";"";"";"";"";"";"";"";"";"";"";"";"";"";""
"20";"Superferritic Stainless Steel (26-1)";"diphenyl";"biphenyl";"92-52-4";"C12H10";"aromatics";"100";"158 – 500";"<2";"128,219,220";"";"";"";"";"";"";"";"";"";"";"";"";"";"";""
"21";"Tantalum";"diphenyl";"biphenyl";"92-52-4";"C12H10";"aromatics";"100";"158 – 500";"<2";"128,219,220";"";"";"";"";"";"";"";"";"";"";"";"";"";"";""
"22";"Titanium, Unalloyed";"diphenyl";"biphenyl";"92-52-4";"C12H10";"aromatics";"100";"158 – 500";"<2";"128,219,220";"";"";"";"";"";"";"";"";"";"";"";"";"";"";""
"";"";"";"";"";"";"";"";"";"";"";"";"";"";"";"";"";"";"";"";"";"";"";"";"";""
"";"";"";"";"";"";"";"";"";"";"";"";"";"";"";"";"";"";"";"";"";"";"";"";"";""
"Corrosion Survey Database (COR•SUR) © 2002 NACE International";"";"";"";"";"";"";"";"";"";"";"";"";"";"";"";"";"";"";"";"";"";"";"";"";""

File: data/corrosion_data/TableData - 2024-11-08T190808.521.csv
sep=;
"Title: Corrosion Survey Database (COR•SUR)";"";"";"";"";"";"";"";"";"";"";"";"";"";"";"";"";"";"";"";"";"";"";"";"";""
"Table: Ethylbenzene";"";"";"";"";"";"";"";"";"";"";"";"";"";"";"";"";"";"";"";"";"";"";"";"";""
"DOWNLOAD SHOWS ONLY THE DISPLAYED DATA, UP TO 50 ROWS";"";"";"";"";"";"";"";"";"";"";"";"";"";"";"";"";"";"";"";"";"";"";"";"";""
"No.";"material or substance name";"exposure medium";"exposure medium synonym";"exposure medium CAS RN";"exposure medium formula";"exposure medium class";"conc. (%)";"temp. (°F)";"corrosion rate (mil/yr)";"test note";"reference";"";"";"";"";"";"";"";"";"";"";"";"";"";""
"1";"Aluminum Alloy (3003/ 5154)";"ethylbenzene";"phenylethane";"100-41-4";"C8H10";"aromatics";"100";"0 – 212";"<2";"";"219,220";"";"";"";"";"";"";"";"";"";"";"";"";"";""
"2";"Austenitic Cr-Ni Stainless Steel (18-8; 304/ 304L/ 347)";"ethylbenzene";"phenylethane";"100-41-4";"C8H10";"aromatics";"100";"25 – 225";"<20";"";"219";"";"";"";"";"";"";"";"";"";"";"";"";"";""
"3";"Austenitic Cr-Ni-Mo Stainless Steel (17-12-3; 316L/ 317L)";"ethylbenzene";"phenylethane";"100-41-4";"C8H10";"aromatics";"100";"25 – 225";"<20";"";"219";"";"";"";"";"";"";"";"";"";"";"";"";"";""
"4";"Brass (>15Zn)";"ethylbenzene";"phenylethane";"100-41-4";"C8H10";"aromatics";"100";"25 – 225";"<20";"";"219";"";"";"";"";"";"";"";"";"";"";"";"";"";""
"5";"Cast Iron, Gray/ Ductile";"ethylbenzene";"phenylethane";"100-41-4";"C8H10";"aromatics";"100";"25 – 225";"<20";"";"219";"";"";"";"";"";"";"";"";"";"";"";"";"";""
"6";"Copper/ Bronze/ Low Brass";"ethylbenzene";"phenylethane";"100-41-4";"C8H10";"aromatics";"100";"25 – 225";"<20";"";"219";"";"";"";"";"";"";"";"";"";"";"";"";"";""
"7";"Cr Stainless Steel (12Cr)";"ethylbenzene";"phenylethane";"100-41-4";"C8H10";"aromatics";"100";"25 – 225";"<20";"";"219";"";"";"";"";"";"";"";"";"";"";"";"";"";""
"8";"Cr Stainless Steel (17Cr)";"ethylbenzene";"phenylethane";"100-41-4";"C8H10";"aromatics";"100";"25 – 225";"<20";"";"219";"";"";"";"";"";"";"";"";"";"";"";"";"";""
"9";"Gold/ Platinum";"ethylbenzene";"phenylethane";"100-41-4";"C8H10";"aromatics";"100";"25 – 225";"<2";"";"219";"";"";"";"";"";"";"";"";"";"";"";"";"";""
"10";"Lead";"ethylbenzene";"phenylethane";"100-41-4";"C8H10";"aromatics";"100";"25 – 225";"<20";"";"219";"";"";"";"";"";"";"";"";"";"";"";"";"";""
"11";"Mo Superalloy (Ni-Cr-Fe-9Mo; 625/ 725)";"ethylbenzene";"phenylethane";"100-41-4";"C8H10";"aromatics";"100";"25 – 225";"<2";"";"219";"";"";"";"";"";"";"";"";"";"";"";"";"";""
"12";"Mo Superalloy (Ni-16Cr-16Mo; C276)";"ethylbenzene";"phenylethane";"100-41-4";"C8H10";"aromatics";"100";"25 – 225";"<2";"";"219";"";"";"";"";"";"";"";"";"";"";"";"";"";""
"13";"Mo Superalloy (Ni-20Cr-16Mo-4W; 686)";"ethylbenzene";"phenylethane";"100-41-4";"C8H10";"aromatics";"100";"25 – 225";"<2";"";"219";"";"";"";"";"";"";"";"";"";"";"";"";"";""
"14";"Mo Superalloy (Ni-22Cr-16Mo; C22/ 59)";"ethylbenzene";"phenylethane";"100-41-4";"C8H10";"aromatics";"100";"25 – 225";"<2";"";"219";"";"";"";"";"";"";"";"";"";"";"";"";"";""
"15";"Mo Superalloy (Ni-23Cr-16Mo-1Cu; C20000)";"ethylbenzene";"phenylethane";"100-41-4";"C8H10";"aromatics";"100";"25 – 225";"<2";"";"219";"";"";"";"";"";"";"";"";"";"";"";"";"";""
"16";"Nickel (200)";"ethylbenzene";"phenylethane";"100-41-4";"C8H10";"aromatics";"100";"25 – 225";"<2";"";"219,220";"";"";"";"";"";"";"";"";"";"";"";"";"";""
"17";"Nickel Cast Iron (15-35Ni)";"ethylbenzene";"phenylethane";"100-41-4";"C8H10";"aromatics";"100";"25 – 225";"<20";"";"219";"";"";"";"";"";"";"";"";"";"";"";"";"";""
"18";"Nickel-Copper (400)";"ethylbenzene";"phenylethane";"100-41-4";"C8H10";"aromatics";"100";"25 – 225";"<2";"";"219";"";"";"";"";"";"";"";"";"";"";"";"";"";""
"19";"Ni-Cr-Fe Alloy (600/ 690)";"ethylbenzene";"phenylethane";"100-41-4";"C8H10";"aromatics";"100";"25 – 225";"<20";"";"219";"";"";"";"";"";"";"";"";"";"";"";"";"";""
"20";"Ni-Mo Alloy (Ni-30Mo; B-2)";"ethylbenzene";"phenylethane";"100-41-4";"C8H10";"aromatics";"100";"25 – 225";"<2";"";"219";"";"";"";"";"";"";"";"";"";"";"";"";"";""
"21";"Silicon Cast Iron (14Si)";"ethylbenzene";"phenylethane";"100-41-4";"C8H10";"aromatics";"100";"52 – 237";"<20";"no fluorides";"218";"";"";"";"";"";"";"";"";"";"";"";"";"";""
"22";"Silver";"ethylbenzene";"phenylethane";"100-41-4";"C8H10";"aromatics";"100";"25 – 225";"<2";"";"219";"";"";"";"";"";"";"";"";"";"";"";"";"";""
"23";"Steels, Carbon/ Low Alloy";"ethylbenzene";"phenylethane";"100-41-4";"C8H10";"aromatics";"100";"25 – 225";"<20";"";"219";"";"";"";"";"";"";"";"";"";"";"";"";"";""
"24";"Superferritic Stainless Steel (26-1)";"ethylbenzene";"phenylethane";"100-41-4";"C8H10";"aromatics";"100";"25 – 225";"<20";"";"219";"";"";"";"";"";"";"";"";"";"";"";"";"";""
"25";"Tantalum";"ethylbenzene";"phenylethane";"100-41-4";"C8H10";"aromatics";"100";"25 – 225";"<2";"";"219";"";"";"";"";"";"";"";"";"";"";"";"";"";""
"26";"Titanium, Unalloyed";"ethylbenzene";"phenylethane";"100-41-4";"C8H10";"aromatics";"100";"25 – 225";"<2";"";"219";"";"";"";"";"";"";"";"";"";"";"";"";"";""
"";"";"";"";"";"";"";"";"";"";"";"";"";"";"";"";"";"";"";"";"";"";"";"";"";""
"";"";"";"";"";"";"";"";"";"";"";"";"";"";"";"";"";"";"";"";"";"";"";"";"";""
"Corrosion Survey Database (COR•SUR) © 2002 NACE International";"";"";"";"";"";"";"";"";"";"";"";"";"";"";"";"";"";"";"";"";"";"";"";"";""

File: data/corrosion_data/TableData - 2024-11-08T190830.010.csv
sep=;
"Title: Corrosion Survey Database (COR•SUR)";"";"";"";"";"";"";"";"";"";"";"";"";"";"";"";"";"";"";"";"";"";"";"";"";""
"Table: Polychlorinated polyphenyls";"";"";"";"";"";"";"";"";"";"";"";"";"";"";"";"";"";"";"";"";"";"";"";"";""
"DOWNLOAD SHOWS ONLY THE DISPLAYED DATA, UP TO 50 ROWS";"";"";"";"";"";"";"";"";"";"";"";"";"";"";"";"";"";"";"";"";"";"";"";"";""
"No.";"material or substance name";"exposure medium";"exposure medium class";"conc. (%)";"temp. (°F)";"corrosion rate (mil/yr)";"reference";"";"";"";"";"";"";"";"";"";"";"";"";"";"";"";"";"";""
"1";"Alloy 20-38-3-3Cu (20Cb3/ 825)";"polychlorinated polyphenyls";"aromatics";"100";"25 – 225";"<2";"219";"";"";"";"";"";"";"";"";"";"";"";"";"";"";"";"";"";""
"2";"Alloy 30-44-5-3W (G-30)";"polychlorinated polyphenyls";"aromatics";"100";"25 – 225";"<2";"219";"";"";"";"";"";"";"";"";"";"";"";"";"";"";"";"";"";""
"3";"Aluminum Alloy (3003/ 5154)";"polychlorinated polyphenyls";"aromatics";"100";"25 – 325";"<2";"219";"";"";"";"";"";"";"";"";"";"";"";"";"";"";"";"";"";""
"4";"Austenitic Cr-Ni Stainless Steel (18-8; 304/ 304L/ 347)";"polychlorinated polyphenyls";"aromatics";"100";"25 – 75";"<20";"219";"";"";"";"";"";"";"";"";"";"";"";"";"";"";"";"";"";""
"5";"Austenitic Cr-Ni-Mo Stainless Steel (17-12-3; 316L/ 317L)";"polychlorinated polyphenyls";"aromatics";"100";"25 – 325";"<2";"219";"";"";"";"";"";"";"";"";"";"";"";"";"";"";"";"";"";""
"6";"Brass (>15Zn)";"polychlorinated polyphenyls";"aromatics";"100";"25 – 225";"<2";"219";"";"";"";"";"";"";"";"";"";"";"";"";"";"";"";"";"";""
"7";"Cast Iron, Gray/ Ductile";"polychlorinated polyphenyls";"aromatics";"100";"25 – 75";"<20";"219";"";"";"";"";"";"";"";"";"";"";"";"";"";"";"";"";"";""
"8";"Copper/ Bronze/ Low Brass";"polychlorinated polyphenyls";"aromatics";"100";"25 – 225";"<2";"219";"";"";"";"";"";"";"";"";"";"";"";"";"";"";"";"";"";""
"9";"Lead";"polychlorinated polyphenyls";"aromatics";"100";"25 – 75";"<2";"219";"";"";"";"";"";"";"";"";"";"";"";"";"";"";"";"";"";""
"10";"Mo Superalloy (Ni-Cr-Fe-9Mo; 625/ 725)";"polychlorinated polyphenyls";"aromatics";"100";"25 – 75";"<2";"219";"";"";"";"";"";"";"";"";"";"";"";"";"";"";"";"";"";""
"11";"Mo Superalloy (Ni-16Cr-16Mo; C276)";"polychlorinated polyphenyls";"aromatics";"100";"25 – 75";"<2";"219";"";"";"";"";"";"";"";"";"";"";"";"";"";"";"";"";"";""
"12";"Mo Superalloy (Ni-20Cr-16Mo-4W; 686)";"polychlorinated polyphenyls";"aromatics";"100";"25 – 75";"<2";"219";"";"";"";"";"";"";"";"";"";"";"";"";"";"";"";"";"";""
"13";"Mo Superalloy (Ni-22Cr-16Mo; C22/ 59)";"polychlorinated polyphenyls";"aromatics";"100";"25 – 75";"<2";"219";"";"";"";"";"";"";"";"";"";"";"";"";"";"";"";"";"";""
"14";"Mo Superalloy (Ni-23Cr-16Mo-1Cu; C20000)";"polychlorinated polyphenyls";"aromatics";"100";"25 – 75";"<2";"219";"";"";"";"";"";"";"";"";"";"";"";"";"";"";"";"";"";""
"15";"Nickel (200)";"polychlorinated polyphenyls";"aromatics";"100";"25 – 225";"<2";"219";"";"";"";"";"";"";"";"";"";"";"";"";"";"";"";"";"";""
"16";"Nickel Cast Iron (15-35Ni)";"polychlorinated polyphenyls";"aromatics";"100";"25 – 75";"<20";"219";"";"";"";"";"";"";"";"";"";"";"";"";"";"";"";"";"";""
"17";"Nickel-Copper (400)";"polychlorinated polyphenyls";"aromatics";"100";"25 – 75";"<2";"219";"";"";"";"";"";"";"";"";"";"";"";"";"";"";"";"";"";""
"18";"Ni-Cr-Fe Alloy (600/ 690)";"polychlorinated polyphenyls";"aromatics";"100";"25 – 75";"<2";"219,220";"";"";"";"";"";"";"";"";"";"";"";"";"";"";"";"";"";""
"19";"Ni-Mo Alloy (Ni-30Mo; B-2)";"polychlorinated polyphenyls";"aromatics";"100";"25 – 75";"<2";"219";"";"";"";"";"";"";"";"";"";"";"";"";"";"";"";"";"";""
"20";"Silicon Cast Iron (14Si)";"polychlorinated polyphenyls";"aromatics";"100";"52 – 237";"<2";"218";"";"";"";"";"";"";"";"";"";"";"";"";"";"";"";"";"";""
"21";"Silver";"polychlorinated polyphenyls";"aromatics";"100";"25 – 325";"<2";"219";"";"";"";"";"";"";"";"";"";"";"";"";"";"";"";"";"";""
"22";"Steels, Carbon/ Low Alloy";"polychlorinated polyphenyls";"aromatics";"100";"25 – 75";"<20";"219";"";"";"";"";"";"";"";"";"";"";"";"";"";"";"";"";"";""
"23";"Steels, Carbon/ Low Alloy";"polychlorinated polyphenyls";"aromatics";"100";"175 – 225";"<2";"219";"";"";"";"";"";"";"";"";"";"";"";"";"";"";"";"";"";""
"24";"Titanium, Unalloyed";"polychlorinated polyphenyls";"aromatics";"100";"25 – 225";"<2";"219";"";"";"";"";"";"";"";"";"";"";"";"";"";"";"";"";"";""
"";"";"";"";"";"";"";"";"";"";"";"";"";"";"";"";"";"";"";"";"";"";"";"";"";""
"";"";"";"";"";"";"";"";"";"";"";"";"";"";"";"";"";"";"";"";"";"";"";"";"";""
"Corrosion Survey Database (COR•SUR) © 2002 NACE International";"";"";"";"";"";"";"";"";"";"";"";"";"";"";"";"";"";"";"";"";"";"";"";"";""

File: data/corrosion_data/TableData - 2024-11-08T190845.569.csv
sep=;
"Title: Corrosion Survey Database (COR•SUR)";"";"";"";"";"";"";"";"";"";"";"";"";"";"";"";"";"";"";"";"";"";"";"";"";""
"Table: Toluene";"";"";"";"";"";"";"";"";"";"";"";"";"";"";"";"";"";"";"";"";"";"";"";"";""
"DOWNLOAD SHOWS ONLY THE DISPLAYED DATA, UP TO 50 ROWS";"";"";"";"";"";"";"";"";"";"";"";"";"";"";"";"";"";"";"";"";"";"";"";"";""
"No.";"material or substance name";"exposure medium";"exposure medium synonym";"exposure medium CAS RN";"exposure medium formula";"exposure medium class";"conc. (%)";"temp. (°F)";"corrosion rate (mil/yr)";"test note";"reference";"";"";"";"";"";"";"";"";"";"";"";"";"";""
"1";"Alloy 20-25-4Mo (904L)";"toluene";"methylbenzene";"108-88-3";"C7H8";"aromatics";"100";"25 – 225";"<2";"";"204,219";"";"";"";"";"";"";"";"";"";"";"";"";"";""
"2";"Alloy 20-25-4Mo (904L)";"toluene";"methylbenzene";"108-88-3";"C7H8";"aromatics";"100";"230";"<2";"boiling point";"204,219";"";"";"";"";"";"";"";"";"";"";"";"";"";""
"3";"Alloy 20-25-6Mo (254SMO/ 6XN)";"toluene";"methylbenzene";"108-88-3";"C7H8";"aromatics";"100";"230";"<2";"boiling point";"204";"";"";"";"";"";"";"";"";"";"";"";"";"";""
"4";"Alloy 20-38-3-3Cu (20Cb3/ 825)";"toluene";"methylbenzene";"108-88-3";"C7H8";"aromatics";"100";"25 – 225";"<2";"";"204,219";"";"";"";"";"";"";"";"";"";"";"";"";"";""
"5";"Alloy 20-38-3-3Cu (20Cb3/ 825)";"toluene";"methylbenzene";"108-88-3";"C7H8";"aromatics";"100";"230";"<2";"boiling point";"204,219";"";"";"";"";"";"";"";"";"";"";"";"";"";""
"6";"Alloy 30-44-5-3W (G-30)";"toluene";"methylbenzene";"108-88-3";"C7H8";"aromatics";"100";"25 – 225";"<2";"";"204,219";"";"";"";"";"";"";"";"";"";"";"";"";"";""
"7";"Alloy 30-44-5-3W (G-30)";"toluene";"methylbenzene";"108-88-3";"C7H8";"aromatics";"100";"230";"<2";"boiling point";"204,219";"";"";"";"";"";"";"";"";"";"";"";"";"";""
"8";"Aluminum Alloy (3003/ 5154)";"toluene";"methylbenzene";"108-88-3";"C7H8";"aromatics";"100";"25 – 225";"<2";"";"219";"";"";"";"";"";"";"";"";"";"";"";"";"";""
"9";"Austenitic Cr-Ni Stainless Steel (18-8; 304/ 304L/ 347)";"toluene";"methylbenzene";"108-88-3";"C7H8";"aromatics";"100";"25 – 225";"<2";"";"219";"";"";"";"";"";"";"";"";"";"";"";"";"";""
"10";"Austenitic Cr-Ni-Mo Stainless Steel (17-12-3; 316L/ 317L)";"toluene";"methylbenzene";"108-88-3";"C7H8";"aromatics";"100";"25 – 225";"<2";"";"219";"";"";"";"";"";"";"";"";"";"";"";"";"";""
"11";"Brass (>15Zn)";"toluene";"methylbenzene";"108-88-3";"C7H8";"aromatics";"100";"25 – 225";"<2";"";"219";"";"";"";"";"";"";"";"";"";"";"";"";"";""
"12";"Cast Iron, Gray/ Ductile";"toluene";"methylbenzene";"108-88-3";"C7H8";"aromatics";"100";"25 – 225";"<2";"";"219";"";"";"";"";"";"";"";"";"";"";"";"";"";""
"13";"Copper/ Bronze/ Low Brass";"toluene";"methylbenzene";"108-88-3";"C7H8";"aromatics";"100";"25 – 225";"<2";"";"219";"";"";"";"";"";"";"";"";"";"";"";"";"";""
"14";"Copper-Nickel";"toluene";"methylbenzene";"108-88-3";"C7H8";"aromatics";"100";"25 – 225";"<2";"";"219";"";"";"";"";"";"";"";"";"";"";"";"";"";""
"15";"Cr Stainless Steel (12Cr)";"toluene";"methylbenzene";"108-88-3";"C7H8";"aromatics";"100";"25 – 225";"<2";"";"219";"";"";"";"";"";"";"";"";"";"";"";"";"";""
"16";"Cr Stainless Steel (17Cr)";"toluene";"methylbenzene";"108-88-3";"C7H8";"aromatics";"100";"25 – 225";"<2";"";"219";"";"";"";"";"";"";"";"";"";"";"";"";"";""
"17";"Duplex Stainless Steel (25-6-3)";"toluene";"methylbenzene";"108-88-3";"C7H8";"aromatics";"100";"230";"<2";"boiling point";"204";"";"";"";"";"";"";"";"";"";"";"";"";"";""
"18";"Gold/ Platinum";"toluene";"methylbenzene";"108-88-3";"C7H8";"aromatics";"100";"25 – 225";"<2";"";"219";"";"";"";"";"";"";"";"";"";"";"";"";"";""
"19";"Lead";"toluene";"methylbenzene";"108-88-3";"C7H8";"aromatics";"100";"25 – 225";"<2";"";"219";"";"";"";"";"";"";"";"";"";"";"";"";"";""
"20";"Mo Superalloy (Ni-Cr-Fe-9Mo; 625/ 725)";"toluene";"methylbenzene";"108-88-3";"C7H8";"aromatics";"100";"25 – 225";"<2";"";"219";"";"";"";"";"";"";"";"";"";"";"";"";"";""
"21";"Mo Superalloy (Ni-16Cr-16Mo; C276)";"toluene";"methylbenzene";"108-88-3";"C7H8";"aromatics";"100";"25 – 225";"<2";"";"219";"";"";"";"";"";"";"";"";"";"";"";"";"";""
"22";"Mo Superalloy (Ni-20Cr-16Mo-4W; 686)";"toluene";"methylbenzene";"108-88-3";"C7H8";"aromatics";"100";"25 – 225";"<2";"";"219";"";"";"";"";"";"";"";"";"";"";"";"";"";""
"23";"Mo Superalloy (Ni-22Cr-16Mo; C22/ 59)";"toluene";"methylbenzene";"108-88-3";"C7H8";"aromatics";"100";"25 – 225";"<2";"";"219";"";"";"";"";"";"";"";"";"";"";"";"";"";""
"24";"Mo Superalloy (Ni-23Cr-16Mo-1Cu; C20000)";"toluene";"methylbenzene";"108-88-3";"C7H8";"aromatics";"100";"25 – 225";"<2";"";"219";"";"";"";"";"";"";"";"";"";"";"";"";"";""
"25";"Nickel (200)";"toluene";"methylbenzene";"108-88-3";"C7H8";"aromatics";"100";"25 – 225";"<2";"";"219";"";"";"";"";"";"";"";"";"";"";"";"";"";""
"26";"Nickel Cast Iron (15-35Ni)";"toluene";"methylbenzene";"108-88-3";"C7H8";"aromatics";"100";"25 – 225";"<2";"";"219";"";"";"";"";"";"";"";"";"";"";"";"";"";""
"27";"Nickel-Copper (400)";"toluene";"methylbenzene";"108-88-3";"C7H8";"aromatics";"100";"25 – 225";"<2";"";"219";"";"";"";"";"";"";"";"";"";"";"";"";"";""
"28";"Ni-Cr-Fe Alloy (600/ 690)";"toluene";"methylbenzene";"108-88-3";"C7H8";"aromatics";"100";"25 – 225";"<2";"";"219";"";"";"";"";"";"";"";"";"";"";"";"";"";""
"29";"Ni-Mo Alloy (Ni-30Mo; B-2)";"toluene";"methylbenzene";"108-88-3";"C7H8";"aromatics";"100";"25 – 225";"<2";"";"219";"";"";"";"";"";"";"";"";"";"";"";"";"";""
"30";"Silicon Cast Iron (14Si)";"toluene";"methylbenzene";"108-88-3";"C7H8";"aromatics";"100";"52 – 237";"<2";"";"218";"";"";"";"";"";"";"";"";"";"";"";"";"";""
"31";"Silver";"toluene";"methylbenzene";"108-88-3";"C7H8";"aromatics";"100";"25 – 225";"<2";"";"219";"";"";"";"";"";"";"";"";"";"";"";"";"";""
"32";"Steels, Carbon/ Low Alloy";"toluene";"methylbenzene";"108-88-3";"C7H8";"aromatics";"100";"25 – 225";"<2";"";"219";"";"";"";"";"";"";"";"";"";"";"";"";"";""
"33";"Superferritic Stainless Steel (26-1)";"toluene";"methylbenzene";"108-88-3";"C7H8";"aromatics";"100";"25 – 225";"<2";"";"219";"";"";"";"";"";"";"";"";"";"";"";"";"";""
"34";"Tantalum";"toluene";"methylbenzene";"108-88-3";"C7H8";"aromatics";"100";"25 – 225";"<2";"";"219";"";"";"";"";"";"";"";"";"";"";"";"";"";""
"35";"Titanium, Unalloyed";"toluene";"methylbenzene";"108-88-3";"C7H8";"aromatics";"100";"25 – 225";"<2";"";"204,219";"";"";"";"";"";"";"";"";"";"";"";"";"";""
"36";"Titanium, Unalloyed";"toluene";"methylbenzene";"108-88-3";"C7H8";"aromatics";"100";"230";"<2";"boiling point";"204,219";"";"";"";"";"";"";"";"";"";"";"";"";"";""
"37";"Zirconium";"toluene";"methylbenzene";"108-88-3";"C7H8";"aromatics";"100";"25 – 225";"<2";"";"219";"";"";"";"";"";"";"";"";"";"";"";"";"";""
"";"";"";"";"";"";"";"";"";"";"";"";"";"";"";"";"";"";"";"";"";"";"";"";"";""
"";"";"";"";"";"";"";"";"";"";"";"";"";"";"";"";"";"";"";"";"";"";"";"";"";""
"Corrosion Survey Database (COR•SUR) © 2002 NACE International";"";"";"";"";"";"";"";"";"";"";"";"";"";"";"";"";"";"";"";"";"";"";"";"";""

File: data/corrosion_data/TableData - 2024-11-08T190851.289.csv
sep=;
"Title: Corrosion Survey Database (COR•SUR)";"";"";"";"";"";"";"";"";"";"";"";"";"";"";"";"";"";"";"";"";"";"";"";"";""
"Table: Tribromoethylbenzene";"";"";"";"";"";"";"";"";"";"";"";"";"";"";"";"";"";"";"";"";"";"";"";"";""
"DOWNLOAD SHOWS ONLY THE DISPLAYED DATA, UP TO 50 ROWS";"";"";"";"";"";"";"";"";"";"";"";"";"";"";"";"";"";"";"";"";"";"";"";"";""
"No.";"material or substance name";"exposure medium";"exposure medium class";"conc. (%)";"temp. (°F)";"corrosion rate (mil/yr)";"reference";"";"";"";"";"";"";"";"";"";"";"";"";"";"";"";"";"";""
"1";"Alloy 20-25-4Mo (904L)";"tribromoethylbenzene";"aromatics";"100";"25 – 225";"<2";"219";"";"";"";"";"";"";"";"";"";"";"";"";"";"";"";"";"";""
"2";"Alloy 20-38-3-3Cu (20Cb3/ 825)";"tribromoethylbenzene";"aromatics";"100";"25 – 225";"<2";"219";"";"";"";"";"";"";"";"";"";"";"";"";"";"";"";"";"";""
"3";"Alloy 30-44-5-3W (G-30)";"tribromoethylbenzene";"aromatics";"100";"25 – 225";"<2";"219";"";"";"";"";"";"";"";"";"";"";"";"";"";"";"";"";"";""
"4";"Austenitic Cr-Ni Stainless Steel (18-8; 304/ 304L/ 347)";"tribromoethylbenzene";"aromatics";"100";"25 – 225";"<2";"219";"";"";"";"";"";"";"";"";"";"";"";"";"";"";"";"";"";""
"5";"Austenitic Cr-Ni-Mo Stainless Steel (17-12-3; 316L/ 317L)";"tribromoethylbenzene";"aromatics";"100";"25 – 225";"<2";"219";"";"";"";"";"";"";"";"";"";"";"";"";"";"";"";"";"";""
"6";"Brass (>15Zn)";"tribromoethylbenzene";"aromatics";"100";"25 – 225";"<2";"219";"";"";"";"";"";"";"";"";"";"";"";"";"";"";"";"";"";""
"7";"Cast Iron, Gray/ Ductile";"tribromoethylbenzene";"aromatics";"100";"25 – 225";"<2";"219";"";"";"";"";"";"";"";"";"";"";"";"";"";"";"";"";"";""
"8";"Copper/ Bronze/ Low Brass";"tribromoethylbenzene";"aromatics";"100";"25 – 225";"<2";"219";"";"";"";"";"";"";"";"";"";"";"";"";"";"";"";"";"";""
"9";"Copper-Nickel";"tribromoethylbenzene";"aromatics";"100";"25 – 225";"<2";"219";"";"";"";"";"";"";"";"";"";"";"";"";"";"";"";"";"";""
"10";"Cr Stainless Steel (12Cr)";"tribromoethylbenzene";"aromatics";"100";"25 – 225";"<2";"219";"";"";"";"";"";"";"";"";"";"";"";"";"";"";"";"";"";""
"11";"Cr Stainless Steel (17Cr)";"tribromoethylbenzene";"aromatics";"100";"25 – 225";"<2";"219";"";"";"";"";"";"";"";"";"";"";"";"";"";"";"";"";"";""
"12";"Lead";"tribromoethylbenzene";"aromatics";"100";"25 – 225";"<2";"219";"";"";"";"";"";"";"";"";"";"";"";"";"";"";"";"";"";""
"13";"Mo Superalloy (Ni-Cr-Fe-9Mo; 625/ 725)";"tribromoethylbenzene";"aromatics";"100";"25 – 225";"<2";"219";"";"";"";"";"";"";"";"";"";"";"";"";"";"";"";"";"";""
"14";"Mo Superalloy (Ni-16Cr-16Mo; C276)";"tribromoethylbenzene";"aromatics";"100";"25 – 225";"<2";"219";"";"";"";"";"";"";"";"";"";"";"";"";"";"";"";"";"";""
"15";"Mo Superalloy (Ni-20Cr-16Mo-4W; 686)";"tribromoethylbenzene";"aromatics";"100";"25 – 225";"<2";"219";"";"";"";"";"";"";"";"";"";"";"";"";"";"";"";"";"";""
"16";"Mo Superalloy (Ni-22Cr-16Mo; C22/ 59)";"tribromoethylbenzene";"aromatics";"100";"25 – 225";"<2";"219";"";"";"";"";"";"";"";"";"";"";"";"";"";"";"";"";"";""
"17";"Mo Superalloy (Ni-23Cr-16Mo-1Cu; C20000)";"tribromoethylbenzene";"aromatics";"100";"25 – 225";"<2";"219";"";"";"";"";"";"";"";"";"";"";"";"";"";"";"";"";"";""
"18";"Nickel (200)";"tribromoethylbenzene";"aromatics";"100";"25 – 225";"<2";"219";"";"";"";"";"";"";"";"";"";"";"";"";"";"";"";"";"";""
"19";"Nickel Cast Iron (15-35Ni)";"tribromoethylbenzene";"aromatics";"100";"25 – 225";"<2";"219";"";"";"";"";"";"";"";"";"";"";"";"";"";"";"";"";"";""
"20";"Nickel-Copper (400)";"tribromoethylbenzene";"aromatics";"100";"25 – 225";"<2";"219";"";"";"";"";"";"";"";"";"";"";"";"";"";"";"";"";"";""
"21";"Ni-Cr-Fe Alloy (600/ 690)";"tribromoethylbenzene";"aromatics";"100";"25 – 225";"<2";"219";"";"";"";"";"";"";"";"";"";"";"";"";"";"";"";"";"";""
"22";"Ni-Mo Alloy (Ni-30Mo; B-2)";"tribromoethylbenzene";"aromatics";"100";"25 – 225";"<2";"219";"";"";"";"";"";"";"";"";"";"";"";"";"";"";"";"";"";""
"23";"Silicon Cast Iron (14Si)";"tribromoethylbenzene";"aromatics";"100";"52 – 237";"<20";"218";"";"";"";"";"";"";"";"";"";"";"";"";"";"";"";"";"";""
"24";"Silver";"tribromoethylbenzene";"aromatics";"100";"25 – 225";"<2";"219";"";"";"";"";"";"";"";"";"";"";"";"";"";"";"";"";"";""
"25";"Steels, Carbon/ Low Alloy";"tribromoethylbenzene";"aromatics";"100";"25 – 225";"<2";"219";"";"";"";"";"";"";"";"";"";"";"";"";"";"";"";"";"";""
"26";"Superferritic Stainless Steel (26-1)";"tribromoethylbenzene";"aromatics";"100";"25 – 225";"<2";"219";"";"";"";"";"";"";"";"";"";"";"";"";"";"";"";"";"";""
"27";"Titanium, Unalloyed";"tribromoethylbenzene";"aromatics";"100";"25 – 225";"<2";"219";"";"";"";"";"";"";"";"";"";"";"";"";"";"";"";"";"";""
"28";"Zirconium";"tribromoethylbenzene";"aromatics";"100";"25 – 225";"<2";"219";"";"";"";"";"";"";"";"";"";"";"";"";"";"";"";"";"";""
"";"";"";"";"";"";"";"";"";"";"";"";"";"";"";"";"";"";"";"";"";"";"";"";"";""
"";"";"";"";"";"";"";"";"";"";"";"";"";"";"";"";"";"";"";"";"";"";"";"";"";""
"Corrosion Survey Database (COR•SUR) © 2002 NACE International";"";"";"";"";"";"";"";"";"";"";"";"";"";"";"";"";"";"";"";"";"";"";"";"";""

File: data/corrosion_data/TableData - 2024-11-08T190912.300.csv
sep=;
"Title: Corrosion Survey Database (COR•SUR)";"";"";"";"";"";"";"";"";"";"";"";"";"";"";"";"";"";"";"";"";"";"";"";"";""
"Table: Xylene";"";"";"";"";"";"";"";"";"";"";"";"";"";"";"";"";"";"";"";"";"";"";"";"";""
"DOWNLOAD SHOWS ONLY THE DISPLAYED DATA, UP TO 50 ROWS";"";"";"";"";"";"";"";"";"";"";"";"";"";"";"";"";"";"";"";"";"";"";"";"";""
"No.";"material or substance name";"exposure medium";"exposure medium class";"conc. (%)";"temp. (°F)";"corrosion rate (mil/yr)";"test note";"reference";"";"";"";"";"";"";"";"";"";"";"";"";"";"";"";"";""
"1";"Alloy 20-25-4Mo (904L)";"xylene";"aromatics";"100";"25 – 275";"<2";"";"205,219";"";"";"";"";"";"";"";"";"";"";"";"";"";"";"";"";""
"2";"Alloy 20-25-4Mo (904L)";"xylene";"aromatics";"100";"284";"<2";"boiling point";"205,219";"";"";"";"";"";"";"";"";"";"";"";"";"";"";"";"";""
"3";"Alloy 20-25-6Mo (254SMO/ 6XN)";"xylene";"aromatics";"100";"284";"<2";"boiling point";"205";"";"";"";"";"";"";"";"";"";"";"";"";"";"";"";"";""
"4";"Alloy 20-38-3-3Cu (20Cb3/ 825)";"xylene";"aromatics";"100";"25 – 275";"<2";"";"205,219";"";"";"";"";"";"";"";"";"";"";"";"";"";"";"";"";""
"5";"Alloy 20-38-3-3Cu (20Cb3/ 825)";"xylene";"aromatics";"100";"284";"<2";"boiling point";"205,219";"";"";"";"";"";"";"";"";"";"";"";"";"";"";"";"";""
"6";"Alloy 30-44-5-3W (G-30)";"xylene";"aromatics";"100";"25 – 275";"<2";"";"205,219";"";"";"";"";"";"";"";"";"";"";"";"";"";"";"";"";""
"7";"Alloy 30-44-5-3W (G-30)";"xylene";"aromatics";"100";"284";"<2";"boiling point";"205,219";"";"";"";"";"";"";"";"";"";"";"";"";"";"";"";"";""
"8";"Aluminum Alloy (3003/ 5154)";"xylene";"aromatics";"100";"25 – 225";"<2";"";"219";"";"";"";"";"";"";"";"";"";"";"";"";"";"";"";"";""
"9";"Austenitic Cr-Ni Stainless Steel (18-8; 304/ 304L/ 347)";"xylene";"aromatics";"100";"25 – 275";"<2";"";"219";"";"";"";"";"";"";"";"";"";"";"";"";"";"";"";"";""
"10";"Austenitic Cr-Ni-Mo Stainless Steel (17-12-3; 316L/ 317L)";"xylene";"aromatics";"100";"25 – 275";"<2";"";"219";"";"";"";"";"";"";"";"";"";"";"";"";"";"";"";"";""
"11";"Brass (>15Zn)";"xylene";"aromatics";"100";"25 – 225";"<2";"";"219";"";"";"";"";"";"";"";"";"";"";"";"";"";"";"";"";""
"12";"Cast Iron, Gray/ Ductile";"xylene";"aromatics";"100";"25 – 225";"<20";"";"219";"";"";"";"";"";"";"";"";"";"";"";"";"";"";"";"";""
"13";"Copper/ Bronze/ Low Brass";"xylene";"aromatics";"100";"25 – 225";"<2";"";"219";"";"";"";"";"";"";"";"";"";"";"";"";"";"";"";"";""
"14";"Copper-Nickel";"xylene";"aromatics";"100";"25 – 225";"<2";"";"219";"";"";"";"";"";"";"";"";"";"";"";"";"";"";"";"";""
"15";"Cr Stainless Steel (12Cr)";"xylene";"aromatics";"100";"25 – 275";"<2";"";"219";"";"";"";"";"";"";"";"";"";"";"";"";"";"";"";"";""
"16";"Cr Stainless Steel (17Cr)";"xylene";"aromatics";"100";"25 – 275";"<2";"";"219";"";"";"";"";"";"";"";"";"";"";"";"";"";"";"";"";""
"17";"Duplex Stainless Steel (25-6-3)";"xylene";"aromatics";"100";"284";"<2";"boiling point";"205";"";"";"";"";"";"";"";"";"";"";"";"";"";"";"";"";""
"18";"Lead";"xylene";"aromatics";"100";"25 – 225";"<2";"";"219";"";"";"";"";"";"";"";"";"";"";"";"";"";"";"";"";""
"19";"Mo Superalloy (Ni-Cr-Fe-9Mo; 625/ 725)";"xylene";"aromatics";"100";"25 – 375";"<2";"";"219";"";"";"";"";"";"";"";"";"";"";"";"";"";"";"";"";""
"20";"Mo Superalloy (Ni-16Cr-16Mo; C276)";"xylene";"aromatics";"100";"25 – 375";"<2";"";"219";"";"";"";"";"";"";"";"";"";"";"";"";"";"";"";"";""
"21";"Mo Superalloy (Ni-20Cr-16Mo-4W; 686)";"xylene";"aromatics";"100";"25 – 375";"<2";"";"219";"";"";"";"";"";"";"";"";"";"";"";"";"";"";"";"";""
"22";"Mo Superalloy (Ni-22Cr-16Mo; C22/ 59)";"xylene";"aromatics";"100";"25 – 375";"<2";"";"219";"";"";"";"";"";"";"";"";"";"";"";"";"";"";"";"";""
"23";"Mo Superalloy (Ni-23Cr-16Mo-1Cu; C20000)";"xylene";"aromatics";"100";"25 – 375";"<2";"";"219";"";"";"";"";"";"";"";"";"";"";"";"";"";"";"";"";""
"24";"Nickel (200)";"xylene";"aromatics";"100";"25 – 225";"<2";"";"219";"";"";"";"";"";"";"";"";"";"";"";"";"";"";"";"";""
"25";"Nickel Cast Iron (15-35Ni)";"xylene";"aromatics";"100";"25 – 225";"<2";"";"219";"";"";"";"";"";"";"";"";"";"";"";"";"";"";"";"";""
"26";"Nickel-Copper (400)";"xylene";"aromatics";"100";"25 – 225";"<2";"";"219";"";"";"";"";"";"";"";"";"";"";"";"";"";"";"";"";""
"27";"Ni-Cr-Fe Alloy (600/ 690)";"xylene";"aromatics";"100";"25 – 225";"<2";"";"219";"";"";"";"";"";"";"";"";"";"";"";"";"";"";"";"";""
"28";"Ni-Mo Alloy (Ni-30Mo; B-2)";"xylene";"aromatics";"100";"25 – 375";"<2";"";"219";"";"";"";"";"";"";"";"";"";"";"";"";"";"";"";"";""
"29";"Silicon Cast Iron (14Si)";"xylene";"aromatics";"100";"52 – 237";"<20";"";"218";"";"";"";"";"";"";"";"";"";"";"";"";"";"";"";"";""
"30";"Silver";"xylene";"aromatics";"100";"25 – 225";"<2";"";"219";"";"";"";"";"";"";"";"";"";"";"";"";"";"";"";"";""
"31";"Steels, Carbon/ Low Alloy";"xylene";"aromatics";"100";"25 – 225";"<20";"";"219";"";"";"";"";"";"";"";"";"";"";"";"";"";"";"";"";""
"32";"Superferritic Stainless Steel (26-1)";"xylene";"aromatics";"100";"25 – 275";"<2";"";"219";"";"";"";"";"";"";"";"";"";"";"";"";"";"";"";"";""
"33";"Tantalum";"xylene";"aromatics";"100";"25 – 225";"<2";"";"219";"";"";"";"";"";"";"";"";"";"";"";"";"";"";"";"";""
"34";"Titanium, Unalloyed";"xylene";"aromatics";"100";"25 – 225";"<2";"";"205,219";"";"";"";"";"";"";"";"";"";"";"";"";"";"";"";"";""
"35";"Titanium, Unalloyed";"xylene";"aromatics";"100";"284";"<2";"boiling point";"205,219";"";"";"";"";"";"";"";"";"";"";"";"";"";"";"";"";""
"36";"Zirconium";"xylene";"aromatics";"100";"25 – 225";"<2";"";"219";"";"";"";"";"";"";"";"";"";"";"";"";"";"";"";"";""
"";"";"";"";"";"";"";"";"";"";"";"";"";"";"";"";"";"";"";"";"";"";"";"";"";""
"";"";"";"";"";"";"";"";"";"";"";"";"";"";"";"";"";"";"";"";"";"";"";"";"";""
"Corrosion Survey Database (COR•SUR) © 2002 NACE International";"";"";"";"";"";"";"";"";"";"";"";"";"";"";"";"";"";"";"";"";"";"";"";"";""
