Repository: Mahyar-rajabi94/TF_SDL

File: data/corrosion_data/TableData - 2024-11-08T190917.007.csv
sep=;
"Title: Corrosion Survey Database (COR•SUR)";"";"";"";"";"";"";"";"";"";"";"";"";"";"";"";"";"";"";"";"";"";"";"";"";""
"Table: Ammonia";"";"";"";"";"";"";"";"";"";"";"";"";"";"";"";"";"";"";"";"";"";"";"";"";""
"DOWNLOAD SHOWS ONLY THE DISPLAYED DATA, UP TO 50 ROWS";"";"";"";"";"";"";"";"";"";"";"";"";"";"";"";"";"";"";"";"";"";"";"";"";""
"No.";"material or substance name";"exposure medium";"exposure medium CAS RN";"exposure medium formula";"exposure medium class";"warnings";"resistance note";"conc. (%)";"temp. (°F)";"corrosion rate (mil/yr)";"reference";"";"";"";"";"";"";"";"";"";"";"";"";"";""
"1";"Alloy 20-25-4Mo (904L)";"ammonia";"7664-41-7";"H3N";"bases";"";"";"100";"25 – 500";"<2";"8,148,217,219";"";"";"";"";"";"";"";"";"";"";"";"";"";""
"2";"Alloy 20-38-3-3Cu (20Cb3/ 825)";"ammonia";"7664-41-7";"H3N";"bases";"";"";"100";"25 – 500";"<2";"8,148,217,219";"";"";"";"";"";"";"";"";"";"";"";"";"";""
"3";"Alloy 30-44-5-3W (G-30)";"ammonia";"7664-41-7";"H3N";"bases";"";"";"100";"25 – 500";"<2";"8,148,217,219";"";"";"";"";"";"";"";"";"";"";"";"";"";""
"4";"Aluminum Alloy (3003/ 5154)";"ammonia";"7664-41-7";"H3N";"bases";"";"";"100";"25 – 225";"<2";"8,148,217,219";"";"";"";"";"";"";"";"";"";"";"";"";"";""
"5";"Austenitic Cr-Ni Stainless Steel (18-8; 304/ 304L/ 347)";"ammonia";"7664-41-7";"H3N";"bases";"";"";"100";"25 – 500";"<2";"8,148,217,219";"";"";"";"";"";"";"";"";"";"";"";"";"";""
"6";"Austenitic Cr-Ni-Mo Stainless Steel (17-12-3; 316L/ 317L)";"ammonia";"7664-41-7";"H3N";"bases";"";"";"100";"25 – 500";"<2";"8,148,217,219";"";"";"";"";"";"";"";"";"";"";"";"";"";""
"7";"Brass (>15Zn)";"ammonia";"7664-41-7";"H3N";"bases";"severe corrosion with oxygen ingress";"";"100";"25 – 75";"<2";"8,148,217,219,220";"";"";"";"";"";"";"";"";"";"";"";"";"";""
"8";"Cast Iron, Gray/ Ductile";"ammonia";"7664-41-7";"H3N";"bases";"";"";"100";"25 – 500";"<2";"8,148,217,219";"";"";"";"";"";"";"";"";"";"";"";"";"";""
"9";"Copper/ Bronze/ Low Brass";"ammonia";"7664-41-7";"H3N";"bases";"severe corrosion with oxygen ingress";"";"100";"25 – 500";"<2";"8,148,217,219,220";"";"";"";"";"";"";"";"";"";"";"";"";"";""
"10";"Copper-Nickel";"ammonia";"7664-41-7";"H3N";"bases";"severe corrosion with oxygen ingress";"";"";"0";"<2";"8,148,217,219,220";"";"";"";"";"";"";"";"";"";"";"";"";"";""
"11";"Cr Stainless Steel (12Cr)";"ammonia";"7664-41-7";"H3N";"bases";"";"";"100";"25 – 500";"<2";"8,148,217,219";"";"";"";"";"";"";"";"";"";"";"";"";"";""
"12";"Cr Stainless Steel (17Cr)";"ammonia";"7664-41-7";"H3N";"bases";"";"";"100";"25 – 500";"<2";"8,148,217,219";"";"";"";"";"";"";"";"";"";"";"";"";"";""
"13";"Lead";"ammonia";"7664-41-7";"H3N";"bases";"";"";"100";"25 – 225";"<20";"8,148,217,219";"";"";"";"";"";"";"";"";"";"";"";"";"";""
"14";"Mo Superalloy (Ni-Cr-Fe-9Mo; 625/ 725)";"ammonia";"7664-41-7";"H3N";"bases";"";"";"100";"25 – 500";"<2";"8,148,217,219";"";"";"";"";"";"";"";"";"";"";"";"";"";""
"15";"Mo Superalloy (Ni-16Cr-16Mo; C276)";"ammonia";"7664-41-7";"H3N";"bases";"";"";"100";"25 – 500";"<2";"8,148,217,219";"";"";"";"";"";"";"";"";"";"";"";"";"";""
"16";"Mo Superalloy (Ni-20Cr-16Mo-4W; 686)";"ammonia";"7664-41-7";"H3N";"bases";"";"";"100";"25 – 500";"<2";"8,148,217,219";"";"";"";"";"";"";"";"";"";"";"";"";"";""
"17";"Mo Superalloy (Ni-22Cr-16Mo; C22/ 59)";"ammonia";"7664-41-7";"H3N";"bases";"";"";"100";"25 – 500";"<2";"8,148,217,219";"";"";"";"";"";"";"";"";"";"";"";"";"";""
"18";"Mo Superalloy (Ni-23Cr-16Mo-1Cu; C20000)";"ammonia";"7664-41-7";"H3N";"bases";"";"";"100";"25 – 500";"<2";"8,148,217,219";"";"";"";"";"";"";"";"";"";"";"";"";"";""
"19";"Nickel (200)";"ammonia";"7664-41-7";"H3N";"bases";"severe corrosion with oxygen ingress";"";"100";"25 – 500";"<2";"8,148,217,219,220";"";"";"";"";"";"";"";"";"";"";"";"";"";""
"20";"Nickel Cast Iron (15-35Ni)";"ammonia";"7664-41-7";"H3N";"bases";"";"";"100";"25 – 500";"<2";"8,148,217,219";"";"";"";"";"";"";"";"";"";"";"";"";"";""
"21";"Nickel-Copper (400)";"ammonia";"7664-41-7";"H3N";"bases";"severe corrosion with oxygen ingress";"";"100";"25 – 500";"<2";"8,148,217,219,220";"";"";"";"";"";"";"";"";"";"";"";"";"";""
"22";"Ni-Cr-Fe Alloy (600/ 690)";"ammonia";"7664-41-7";"H3N";"bases";"";"";"100";"25 – 500";"<2";"8,148,217,219";"";"";"";"";"";"";"";"";"";"";"";"";"";""
"23";"Ni-Mo Alloy (Ni-30Mo; B-2)";"ammonia";"7664-41-7";"H3N";"bases";"";"";"100";"25 – 500";"<2";"8,148,217,219";"";"";"";"";"";"";"";"";"";"";"";"";"";""
"24";"Niobium (Columbium)";"ammonia";"7664-41-7";"H3N";"bases";"";"";"100";"0 – 212";"<2";"8,148,217,220";"";"";"";"";"";"";"";"";"";"";"";"";"";""
"25";"Silicon Cast Iron (14Si)";"ammonia";"7664-41-7";"H3N";"bases";"";"";"100";"52 – 102";"<20";"8,148,217,218";"";"";"";"";"";"";"";"";"";"";"";"";"";""
"26";"Silver";"ammonia";"7664-41-7";"H3N";"bases";"";"";"100";"25 – 75";"<2";"8,148,217,219,220";"";"";"";"";"";"";"";"";"";"";"";"";"";""
"27";"Steels, Carbon/ Low Alloy";"ammonia";"7664-41-7";"H3N";"bases";"";"stress corrosion cracking";"100";"25 – 500";"<2";"8,148,217,219,220";"";"";"";"";"";"";"";"";"";"";"";"";"";""
"28";"Superferritic Stainless Steel (26-1)";"ammonia";"7664-41-7";"H3N";"bases";"";"";"100";"25 – 500";"<2";"8,148,217,219";"";"";"";"";"";"";"";"";"";"";"";"";"";""
"29";"Titanium, Unalloyed";"ammonia";"7664-41-7";"H3N";"bases";"";"";"100";"25 – 175";"<2";"8,148,217,219";"";"";"";"";"";"";"";"";"";"";"";"";"";""
"";"";"";"";"";"";"";"";"";"";"";"";"";"";"";"";"";"";"";"";"";"";"";"";"";""
"";"";"";"";"";"";"";"";"";"";"";"";"";"";"";"";"";"";"";"";"";"";"";"";"";""
"Corrosion Survey Database (COR•SUR) © 2002 NACE International";"";"";"";"";"";"";"";"";"";"";"";"";"";"";"";"";"";"";"";"";"";"";"";"";""

File: data/corrosion_data/TableData - 2024-11-08T190923.077.csv
sep=;
"Title: Corrosion Survey Database (COR•SUR)";"";"";"";"";"";"";"";"";"";"";"";"";"";"";"";"";"";"";"";"";"";"";"";"";""
"Table: Ammonium carbamate";"";"";"";"";"";"";"";"";"";"";"";"";"";"";"";"";"";"";"";"";"";"";"";"";""
"DOWNLOAD SHOWS ONLY THE DISPLAYED DATA, UP TO 50 ROWS";"";"";"";"";"";"";"";"";"";"";"";"";"";"";"";"";"";"";"";"";"";"";"";"";""
"No.";"material or substance name";"exposure medium";"exposure medium CAS RN";"exposure medium formula";"exposure medium class";"warnings";"conc. (%)";"temp. (°F)";"corrosion rate (mil/yr)";"reference";"";"";"";"";"";"";"";"";"";"";"";"";"";"";""
"1";"Alloy 20-38-3-3Cu (20Cb3/ 825)";"ammonium carbamate";"1111-78-0";"CH6N2O2";"bases";"";"100";"25 – 325";"<20";"217,219";"";"";"";"";"";"";"";"";"";"";"";"";"";"";""
"2";"Alloy 30-44-5-3W (G-30)";"ammonium carbamate";"1111-78-0";"CH6N2O2";"bases";"";"100";"25 – 325";"<20";"217,219";"";"";"";"";"";"";"";"";"";"";"";"";"";"";""
"3";"Aluminum Alloy (3003/ 5154)";"ammonium carbamate";"1111-78-0";"CH6N2O2";"bases";"";"100";"25 – 75";"<20";"217,219";"";"";"";"";"";"";"";"";"";"";"";"";"";"";""
"4";"Aluminum Alloy (3003/ 5154)";"ammonium carbamate";"1111-78-0";"CH6N2O2";"bases";"";"100";"275 – 325";">50";"217,219";"";"";"";"";"";"";"";"";"";"";"";"";"";"";""
"5";"Brass (>15Zn)";"ammonium carbamate";"1111-78-0";"CH6N2O2";"bases";"severe corrosion with oxygen ingress";"";"0";"<2";"217,219,220";"";"";"";"";"";"";"";"";"";"";"";"";"";"";""
"6";"Copper/ Bronze/ Low Brass";"ammonium carbamate";"1111-78-0";"CH6N2O2";"bases";"severe corrosion with oxygen ingress";"";"0";"<2";"217,219,220";"";"";"";"";"";"";"";"";"";"";"";"";"";"";""
"7";"Copper-Nickel";"ammonium carbamate";"1111-78-0";"CH6N2O2";"bases";"severe corrosion with oxygen ingress";"";"0";"<2";"217,219,220";"";"";"";"";"";"";"";"";"";"";"";"";"";"";""
"8";"Cr Stainless Steel (12Cr)";"ammonium carbamate";"1111-78-0";"CH6N2O2";"bases";"";"100";"225 – 275";">50";"217,219";"";"";"";"";"";"";"";"";"";"";"";"";"";"";""
"9";"Cr Stainless Steel (17Cr)";"ammonium carbamate";"1111-78-0";"CH6N2O2";"bases";"";"100";"225 – 275";">50";"217,219";"";"";"";"";"";"";"";"";"";"";"";"";"";"";""
"10";"Gold/ Platinum";"ammonium carbamate";"1111-78-0";"CH6N2O2";"bases";"";"100";"25 – 225";"<2";"217,219";"";"";"";"";"";"";"";"";"";"";"";"";"";"";""
"11";"Lead";"ammonium carbamate";"1111-78-0";"CH6N2O2";"bases";"";"100";"25 – 325";"<2";"217,219";"";"";"";"";"";"";"";"";"";"";"";"";"";"";""
"12";"Mo Superalloy (Ni-Cr-Fe-9Mo; 625/ 725)";"ammonium carbamate";"1111-78-0";"CH6N2O2";"bases";"";"100";"25 – 325";"<20";"217,219";"";"";"";"";"";"";"";"";"";"";"";"";"";"";""
"13";"Mo Superalloy (Ni-16Cr-16Mo; C276)";"ammonium carbamate";"1111-78-0";"CH6N2O2";"bases";"";"100";"25 – 325";"<20";"217,219";"";"";"";"";"";"";"";"";"";"";"";"";"";"";""
"14";"Mo Superalloy (Ni-20Cr-16Mo-4W; 686)";"ammonium carbamate";"1111-78-0";"CH6N2O2";"bases";"";"100";"25 – 325";"<20";"217,219";"";"";"";"";"";"";"";"";"";"";"";"";"";"";""
"15";"Mo Superalloy (Ni-22Cr-16Mo; C22/ 59)";"ammonium carbamate";"1111-78-0";"CH6N2O2";"bases";"";"100";"25 – 325";"<20";"217,219";"";"";"";"";"";"";"";"";"";"";"";"";"";"";""
"16";"Mo Superalloy (Ni-23Cr-16Mo-1Cu; C20000)";"ammonium carbamate";"1111-78-0";"CH6N2O2";"bases";"";"100";"25 – 325";"<20";"217,219";"";"";"";"";"";"";"";"";"";"";"";"";"";"";""
"17";"Nickel (200)";"ammonium carbamate";"1111-78-0";"CH6N2O2";"bases";"severe corrosion with oxygen ingress";"100";"25 – 325";"<20";"217,219,220";"";"";"";"";"";"";"";"";"";"";"";"";"";"";""
"18";"Nickel-Copper (400)";"ammonium carbamate";"1111-78-0";"CH6N2O2";"bases";"severe corrosion with oxygen ingress";"";"0";"<2";"217,219,220";"";"";"";"";"";"";"";"";"";"";"";"";"";"";""
"19";"Silicon Cast Iron (14Si)";"ammonium carbamate";"1111-78-0";"CH6N2O2";"bases";"";"100";"52 – 327";"<2";"217,218";"";"";"";"";"";"";"";"";"";"";"";"";"";"";""
"20";"Silver";"ammonium carbamate";"1111-78-0";"CH6N2O2";"bases";"";"100";"25 – 325";"<2";"217,219";"";"";"";"";"";"";"";"";"";"";"";"";"";"";""
"21";"Steels, Carbon/ Low Alloy";"ammonium carbamate";"1111-78-0";"CH6N2O2";"bases";"";"100";"225 – 275";">50";"217,219,220";"";"";"";"";"";"";"";"";"";"";"";"";"";"";""
"22";"Tantalum";"ammonium carbamate";"1111-78-0";"CH6N2O2";"bases";"";"100";"25 – 225";"<2";"217,219";"";"";"";"";"";"";"";"";"";"";"";"";"";"";""
"23";"Titanium, Unalloyed";"ammonium carbamate";"1111-78-0";"CH6N2O2";"bases";"";"100";"25 – 225";"<2";"217,219,220";"";"";"";"";"";"";"";"";"";"";"";"";"";"";""
"";"";"";"";"";"";"";"";"";"";"";"";"";"";"";"";"";"";"";"";"";"";"";"";"";""
"";"";"";"";"";"";"";"";"";"";"";"";"";"";"";"";"";"";"";"";"";"";"";"";"";""
"Corrosion Survey Database (COR•SUR) © 2002 NACE International";"";"";"";"";"";"";"";"";"";"";"";"";"";"";"";"";"";"";"";"";"";"";"";"";""

File: data/corrosion_data/TableData - 2024-11-08T190930.335.csv
sep=;
"Title: Corrosion Survey Database (COR•SUR)";"";"";"";"";"";"";"";"";"";"";"";"";"";"";"";"";"";"";"";"";"";"";"";"";""
"Table: Ammonium hydroxide";"";"";"";"";"";"";"";"";"";"";"";"";"";"";"";"";"";"";"";"";"";"";"";"";""
"DOWNLOAD SHOWS ONLY THE DISPLAYED DATA, UP TO 50 ROWS";"";"";"";"";"";"";"";"";"";"";"";"";"";"";"";"";"";"";"";"";"";"";"";"";""
"No.";"material or substance name";"exposure medium";"exposure medium synonym";"exposure medium CAS RN";"exposure medium formula";"exposure medium class";"warnings";"resistance note";"conc. (%)";"temp. (°F)";"corrosion rate (mil/yr)";"reference";"";"";"";"";"";"";"";"";"";"";"";"";""
"1";"Alloy 20-25-4Mo (904L)";"ammonium hydroxide";"ammonia solution";"1336-21-6";"H5NO";"bases";"";"";">28";"0 – 212";"<2";"12,120,161,217,219,220";"";"";"";"";"";"";"";"";"";"";"";"";""
"2";"Alloy 20-25-6Mo (254SMO/ 6XN)";"ammonium hydroxide";"ammonia solution";"1336-21-6";"H5NO";"bases";"";"";">28";"0 – 212";"<2";"12,120,161,217";"";"";"";"";"";"";"";"";"";"";"";"";""
"3";"Alloy 20-38-3-3Cu (20Cb3/ 825)";"ammonium hydroxide";"ammonia solution";"1336-21-6";"H5NO";"bases";"";"";">28";"0 – 212";"<2";"12,120,161,217,219,220";"";"";"";"";"";"";"";"";"";"";"";"";""
"4";"Alloy 30-44-5-3W (G-30)";"ammonium hydroxide";"ammonia solution";"1336-21-6";"H5NO";"bases";"";"";">28";"0 – 212";"<2";"12,120,161,217,219,220";"";"";"";"";"";"";"";"";"";"";"";"";""
"5";"Aluminum Alloy (3003/ 5154)";"ammonium hydroxide";"ammonia solution";"1336-21-6";"H5NO";"bases";"";"";"28 – 35";"25 – 75";"<2";"12,120,217,219,220";"";"";"";"";"";"";"";"";"";"";"";"";""
"6";"Aluminum Alloy (3003/ 5154)";"ammonium hydroxide";"ammonia solution";"1336-21-6";"H5NO";"bases";"";"";"28 – 35";"75 – 125";"<20";"12,120,217,219,220";"";"";"";"";"";"";"";"";"";"";"";"";""
"7";"Austenitic Cr-Ni Stainless Steel (18-8; 304/ 304L/ 347)";"ammonium hydroxide";"ammonia solution";"1336-21-6";"H5NO";"bases";"";"";"28 – 35";"75 – 225";"<20";"12,120,217,219,220";"";"";"";"";"";"";"";"";"";"";"";"";""
"8";"Austenitic Cr-Ni Stainless Steel (18-8; 304/ 304L/ 347)";"ammonium hydroxide";"ammonia solution";"1336-21-6";"H5NO";"bases";"";"";"28 – 45";"25 – 75";"<2";"12,120,217,219,220";"";"";"";"";"";"";"";"";"";"";"";"";""
"9";"Austenitic Cr-Ni-Mo Stainless Steel (17-12-3; 316L/ 317L)";"ammonium hydroxide";"ammonia solution";"1336-21-6";"H5NO";"bases";"";"";"28 – 35";"75 – 225";"<20";"12,120,217,219,220";"";"";"";"";"";"";"";"";"";"";"";"";""
"10";"Austenitic Cr-Ni-Mo Stainless Steel (17-12-3; 316L/ 317L)";"ammonium hydroxide";"ammonia solution";"1336-21-6";"H5NO";"bases";"";"";"28 – 45";"25 – 75";"<2";"12,120,217,219,220";"";"";"";"";"";"";"";"";"";"";"";"";""
"11";"Brass (>15Zn)";"ammonium hydroxide";"ammonia solution";"1336-21-6";"H5NO";"bases";"severe corrosion with oxygen ingress";"stress corrosion cracking";"28 – 45";"25 – 75";">50";"12,120,217,219,220";"";"";"";"";"";"";"";"";"";"";"";"";""
"12";"Cast Iron, Gray/ Ductile";"ammonium hydroxide";"ammonia solution";"1336-21-6";"H5NO";"bases";"";"";"28 – 35";"75 – 225";"<20";"12,120,217,219,220";"";"";"";"";"";"";"";"";"";"";"";"";""
"13";"Cast Iron, Gray/ Ductile";"ammonium hydroxide";"ammonia solution";"1336-21-6";"H5NO";"bases";"";"";"28 – 45";"25 – 75";"<2";"12,120,217,219,220";"";"";"";"";"";"";"";"";"";"";"";"";""
"14";"Copper/ Bronze/ Low Brass";"ammonium hydroxide";"ammonia solution";"1336-21-6";"H5NO";"bases";"severe corrosion with oxygen ingress";"stress corrosion cracking";"28 – 45";"25 – 75";">50";"12,120,217,219,220";"";"";"";"";"";"";"";"";"";"";"";"";""
"15";"Copper-Nickel";"ammonium hydroxide";"ammonia solution";"1336-21-6";"H5NO";"bases";"severe corrosion with oxygen ingress";"stress corrosion cracking";"28 – 45";"25 – 75";">50";"12,120,217,219,220";"";"";"";"";"";"";"";"";"";"";"";"";""
"16";"Cr Stainless Steel (12Cr)";"ammonium hydroxide";"ammonia solution";"1336-21-6";"H5NO";"bases";"";"";"28 – 35";"75 – 225";"<20";"12,120,217,219,220";"";"";"";"";"";"";"";"";"";"";"";"";""
"17";"Cr Stainless Steel (12Cr)";"ammonium hydroxide";"ammonia solution";"1336-21-6";"H5NO";"bases";"";"";"28 – 45";"25 – 75";"<2";"12,120,217,219,220";"";"";"";"";"";"";"";"";"";"";"";"";""
"18";"Cr Stainless Steel (17Cr)";"ammonium hydroxide";"ammonia solution";"1336-21-6";"H5NO";"bases";"";"";"28 – 35";"75 – 225";"<20";"12,120,217,219,220";"";"";"";"";"";"";"";"";"";"";"";"";""
"19";"Cr Stainless Steel (17Cr)";"ammonium hydroxide";"ammonia solution";"1336-21-6";"H5NO";"bases";"";"";"28 – 45";"25 – 75";"<2";"12,120,217,219,220";"";"";"";"";"";"";"";"";"";"";"";"";""
"20";"Duplex Stainless Steel (25-6-3)";"ammonium hydroxide";"ammonia solution";"1336-21-6";"H5NO";"bases";"";"";">28";"0 – 212";"<2";"12,120,161,217";"";"";"";"";"";"";"";"";"";"";"";"";""
"21";"Gold/ Platinum";"ammonium hydroxide";"ammonia solution";"1336-21-6";"H5NO";"bases";"";"";"28 – 35";"25 – 225";"<2";"12,120,217,219,220";"";"";"";"";"";"";"";"";"";"";"";"";""
"22";"Lead";"ammonium hydroxide";"ammonia solution";"1336-21-6";"H5NO";"bases";"";"";"28 – 35";"25 – 225";"<20";"12,120,217,219,220";"";"";"";"";"";"";"";"";"";"";"";"";""
"23";"Mo Superalloy (Ni-Cr-Fe-9Mo; 625/ 725)";"ammonium hydroxide";"ammonia solution";"1336-21-6";"H5NO";"bases";"";"";"28 – 35";"25 – 75";"<2";"12,120,217,219,220";"";"";"";"";"";"";"";"";"";"";"";"";""
"24";"Mo Superalloy (Ni-Cr-Fe-9Mo; 625/ 725)";"ammonium hydroxide";"ammonia solution";"1336-21-6";"H5NO";"bases";"";"";"28 – 35";"75 – 225";"<20";"12,120,217,219,220";"";"";"";"";"";"";"";"";"";"";"";"";""
"25";"Mo Superalloy (Ni-Cr-Fe-9Mo; 625/ 725)";"ammonium hydroxide";"ammonia solution";"1336-21-6";"H5NO";"bases";"";"";"35 – 75";"25 – 225";"<20";"12,120,217,219,220";"";"";"";"";"";"";"";"";"";"";"";"";""
"26";"Mo Superalloy (Ni-16Cr-16Mo; C276)";"ammonium hydroxide";"ammonia solution";"1336-21-6";"H5NO";"bases";"";"";"28 – 35";"25 – 75";"<2";"12,120,217,219,220";"";"";"";"";"";"";"";"";"";"";"";"";""
"27";"Mo Superalloy (Ni-16Cr-16Mo; C276)";"ammonium hydroxide";"ammonia solution";"1336-21-6";"H5NO";"bases";"";"";"28 – 35";"75 – 225";"<20";"12,120,217,219,220";"";"";"";"";"";"";"";"";"";"";"";"";""
"28";"Mo Superalloy (Ni-16Cr-16Mo; C276)";"ammonium hydroxide";"ammonia solution";"1336-21-6";"H5NO";"bases";"";"";"35 – 75";"25 – 225";"<20";"12,120,217,219,220";"";"";"";"";"";"";"";"";"";"";"";"";""
"29";"Mo Superalloy (Ni-20Cr-16Mo-4W; 686)";"ammonium hydroxide";"ammonia solution";"1336-21-6";"H5NO";"bases";"";"";"28 – 35";"25 – 75";"<2";"12,120,217,219,220";"";"";"";"";"";"";"";"";"";"";"";"";""
"30";"Mo Superalloy (Ni-20Cr-16Mo-4W; 686)";"ammonium hydroxide";"ammonia solution";"1336-21-6";"H5NO";"bases";"";"";"28 – 35";"75 – 225";"<20";"12,120,217,219,220";"";"";"";"";"";"";"";"";"";"";"";"";""
"31";"Mo Superalloy (Ni-20Cr-16Mo-4W; 686)";"ammonium hydroxide";"ammonia solution";"1336-21-6";"H5NO";"bases";"";"";"35 – 75";"25 – 225";"<20";"12,120,217,219,220";"";"";"";"";"";"";"";"";"";"";"";"";""
"32";"Mo Superalloy (Ni-22Cr-16Mo; C22/ 59)";"ammonium hydroxide";"ammonia solution";"1336-21-6";"H5NO";"bases";"";"";"28 – 35";"25 – 75";"<2";"12,120,217,219,220";"";"";"";"";"";"";"";"";"";"";"";"";""
"33";"Mo Superalloy (Ni-22Cr-16Mo; C22/ 59)";"ammonium hydroxide";"ammonia solution";"1336-21-6";"H5NO";"bases";"";"";"28 – 35";"75 – 225";"<20";"12,120,217,219,220";"";"";"";"";"";"";"";"";"";"";"";"";""
"34";"Mo Superalloy (Ni-22Cr-16Mo; C22/ 59)";"ammonium hydroxide";"ammonia solution";"1336-21-6";"H5NO";"bases";"";"";"35 – 75";"25 – 225";"<20";"12,120,217,219,220";"";"";"";"";"";"";"";"";"";"";"";"";""
"35";"Mo Superalloy (Ni-23Cr-16Mo-1Cu; C20000)";"ammonium hydroxide";"ammonia solution";"1336-21-6";"H5NO";"bases";"";"";"28 – 35";"25 – 75";"<2";"12,120,217,219,220";"";"";"";"";"";"";"";"";"";"";"";"";""
"36";"Mo Superalloy (Ni-23Cr-16Mo-1Cu; C20000)";"ammonium hydroxide";"ammonia solution";"1336-21-6";"H5NO";"bases";"";"";"28 – 35";"75 – 225";"<20";"12,120,217,219,220";"";"";"";"";"";"";"";"";"";"";"";"";""
"37";"Mo Superalloy (Ni-23Cr-16Mo-1Cu; C20000)";"ammonium hydroxide";"ammonia solution";"1336-21-6";"H5NO";"bases";"";"";"35 – 75";"25 – 225";"<20";"12,120,217,219,220";"";"";"";"";"";"";"";"";"";"";"";"";""
"38";"Nickel (200)";"ammonium hydroxide";"ammonia solution";"1336-21-6";"H5NO";"bases";"severe corrosion with oxygen ingress";"";"28 – 35";"25 – 75";">50";"12,120,217,219,220";"";"";"";"";"";"";"";"";"";"";"";"";""
"39";"Nickel Cast Iron (15-35Ni)";"ammonium hydroxide";"ammonia solution";"1336-21-6";"H5NO";"bases";"";"";"28 – 35";"75 – 225";"<20";"12,120,217,219,220";"";"";"";"";"";"";"";"";"";"";"";"";""
"40";"Nickel Cast Iron (15-35Ni)";"ammonium hydroxide";"ammonia solution";"1336-21-6";"H5NO";"bases";"";"";"28 – 45";"25 – 75";"<2";"12,120,217,219,220";"";"";"";"";"";"";"";"";"";"";"";"";""
"41";"Nickel-Copper (400)";"ammonium hydroxide";"ammonia solution";"1336-21-6";"H5NO";"bases";"severe corrosion with oxygen ingress";"";"28 – 35";"25 – 75";">50";"12,120,217,219,220";"";"";"";"";"";"";"";"";"";"";"";"";""
"42";"Ni-Cr-Fe Alloy (600/ 690)";"ammonium hydroxide";"ammonia solution";"1336-21-6";"H5NO";"bases";"";"";"28 – 35";"25 – 75";"<2";"12,120,217,219,220";"";"";"";"";"";"";"";"";"";"";"";"";""
"43";"Ni-Mo Alloy (Ni-30Mo; B-2)";"ammonium hydroxide";"ammonia solution";"1336-21-6";"H5NO";"bases";"";"";"28 – 75";"25 – 225";"<20";"12,120,217,219,220";"";"";"";"";"";"";"";"";"";"";"";"";""
"44";"Silicon Cast Iron (14Si)";"ammonium hydroxide";"ammonia solution";"1336-21-6";"H5NO";"bases";"";"";"28 – 35";"52 – 237";"<20";"12,120,217,218,220";"";"";"";"";"";"";"";"";"";"";"";"";""
"45";"Silver";"ammonium hydroxide";"ammonia solution";"1336-21-6";"H5NO";"bases";"";"";"28 – 35";"25 – 75";">50";"12,120,217,219,220";"";"";"";"";"";"";"";"";"";"";"";"";""
"46";"Steels, Carbon/ Low Alloy";"ammonium hydroxide";"ammonia solution";"1336-21-6";"H5NO";"bases";"";"";"28 – 35";"75 – 225";"<20";"12,120,217,219,220";"";"";"";"";"";"";"";"";"";"";"";"";""
"47";"Steels, Carbon/ Low Alloy";"ammonium hydroxide";"ammonia solution";"1336-21-6";"H5NO";"bases";"";"";"28 – 45";"25 – 75";"<2";"12,120,217,219,220";"";"";"";"";"";"";"";"";"";"";"";"";""
"48";"Superferritic Stainless Steel (26-1)";"ammonium hydroxide";"ammonia solution";"1336-21-6";"H5NO";"bases";"";"";"28 – 35";"75 – 225";"<20";"12,120,217,219,220";"";"";"";"";"";"";"";"";"";"";"";"";""
"49";"Superferritic Stainless Steel (26-1)";"ammonium hydroxide";"ammonia solution";"1336-21-6";"H5NO";"bases";"";"";"28 – 45";"25 – 75";"<2";"12,120,217,219,220";"";"";"";"";"";"";"";"";"";"";"";"";""
"50";"Tantalum";"ammonium hydroxide";"ammonia solution";"1336-21-6";"H5NO";"bases";"";"";"28 – 35";"25 – 75";">50";"12,120,217,219,220";"";"";"";"";"";"";"";"";"";"";"";"";""
"";"";"";"";"";"";"";"";"";"";"";"";"";"";"";"";"";"";"";"";"";"";"";"";"";""
"";"";"";"";"";"";"";"";"";"";"";"";"";"";"";"";"";"";"";"";"";"";"";"";"";""
"Corrosion Survey Database (COR•SUR) © 2002 NACE International";"";"";"";"";"";"";"";"";"";"";"";"";"";"";"";"";"";"";"";"";"";"";"";"";""

File: data/corrosion_data/TableData - 2024-11-08T190935.307.csv
sep=;
"Title: Corrosion Survey Database (COR•SUR)";"";"";"";"";"";"";"";"";"";"";"";"";"";"";"";"";"";"";"";"";"";"";"";"";""
"Table: Lithium hydroxide";"";"";"";"";"";"";"";"";"";"";"";"";"";"";"";"";"";"";"";"";"";"";"";"";""
"DOWNLOAD SHOWS ONLY THE DISPLAYED DATA, UP TO 50 ROWS";"";"";"";"";"";"";"";"";"";"";"";"";"";"";"";"";"";"";"";"";"";"";"";"";""
"No.";"material or substance name";"exposure medium";"exposure medium CAS RN";"exposure medium formula";"exposure medium class";"resistance note";"conc. (%)";"temp. (°F)";"corrosion rate (mil/yr)";"reference";"";"";"";"";"";"";"";"";"";"";"";"";"";"";""
"1";"Alloy 20-25-4Mo (904L)";"lithium hydroxide";"1310-65-2";"HLiO";"bases";"";"3";"428";"<2";"182,212,219,220";"";"";"";"";"";"";"";"";"";"";"";"";"";"";""
"2";"Alloy 20-25-4Mo (904L)";"lithium hydroxide";"1310-65-2";"HLiO";"bases";"stress corrosion cracking";"5 – 15";"425 – 475";"<2";"182,212,219,220";"";"";"";"";"";"";"";"";"";"";"";"";"";"";""
"3";"Alloy 20-25-6Mo (254SMO/ 6XN)";"lithium hydroxide";"1310-65-2";"HLiO";"bases";"";"3";"428";"<2";"182,212";"";"";"";"";"";"";"";"";"";"";"";"";"";"";""
"4";"Aluminum Alloy (3003/ 5154)";"lithium hydroxide";"1310-65-2";"HLiO";"bases";"";"5 – 15";"25 – 75";">50";"212,219,220";"";"";"";"";"";"";"";"";"";"";"";"";"";"";""
"5";"Austenitic Cr-Ni Stainless Steel (18-8; 304/ 304L/ 347)";"lithium hydroxide";"1310-65-2";"HLiO";"bases";"pitting";"5 – 15";"425 – 475";"<20";"212,219,220";"";"";"";"";"";"";"";"";"";"";"";"";"";"";""
"6";"Austenitic Cr-Ni-Mo Stainless Steel (17-12-3; 316L/ 317L)";"lithium hydroxide";"1310-65-2";"HLiO";"bases";"stress corrosion cracking";"5 – 15";"425 – 475";"<2";"212,219,220";"";"";"";"";"";"";"";"";"";"";"";"";"";"";""
"7";"Cast Iron, Gray/ Ductile";"lithium hydroxide";"1310-65-2";"HLiO";"bases";"";"5 – 15";"25 – 225";"<20";"212,219";"";"";"";"";"";"";"";"";"";"";"";"";"";"";""
"8";"Cr Stainless Steel (12Cr)";"lithium hydroxide";"1310-65-2";"HLiO";"bases";"";"5 – 15";"425 – 475";">50";"212,219";"";"";"";"";"";"";"";"";"";"";"";"";"";"";""
"9";"Cr Stainless Steel (17Cr)";"lithium hydroxide";"1310-65-2";"HLiO";"bases";"";"5 – 15";"375 – 425";"<20";"212,219";"";"";"";"";"";"";"";"";"";"";"";"";"";"";""
"10";"Gold/ Platinum";"lithium hydroxide";"1310-65-2";"HLiO";"bases";"";"5 – 15";"25 – 225";"<2";"212,219";"";"";"";"";"";"";"";"";"";"";"";"";"";"";""
"11";"Lead";"lithium hydroxide";"1310-65-2";"HLiO";"bases";"";"5 – 15";"25 – 75";">50";"212,219";"";"";"";"";"";"";"";"";"";"";"";"";"";"";""
"12";"Mo Superalloy (Ni-Cr-Fe-9Mo; 625/ 725)";"lithium hydroxide";"1310-65-2";"HLiO";"bases";"";"5 – 15";"25 – 225";"<20";"212,219";"";"";"";"";"";"";"";"";"";"";"";"";"";"";""
"13";"Mo Superalloy (Ni-16Cr-16Mo; C276)";"lithium hydroxide";"1310-65-2";"HLiO";"bases";"";"5 – 15";"25 – 225";"<20";"212,219";"";"";"";"";"";"";"";"";"";"";"";"";"";"";""
"14";"Mo Superalloy (Ni-20Cr-16Mo-4W; 686)";"lithium hydroxide";"1310-65-2";"HLiO";"bases";"";"5 – 15";"25 – 225";"<20";"212,219";"";"";"";"";"";"";"";"";"";"";"";"";"";"";""
"15";"Mo Superalloy (Ni-22Cr-16Mo; C22/ 59)";"lithium hydroxide";"1310-65-2";"HLiO";"bases";"";"5 – 15";"25 – 225";"<20";"212,219";"";"";"";"";"";"";"";"";"";"";"";"";"";"";""
"16";"Mo Superalloy (Ni-23Cr-16Mo-1Cu; C20000)";"lithium hydroxide";"1310-65-2";"HLiO";"bases";"";"5 – 15";"25 – 225";"<20";"212,219";"";"";"";"";"";"";"";"";"";"";"";"";"";"";""
"17";"Nickel (200)";"lithium hydroxide";"1310-65-2";"HLiO";"bases";"";"5 – 15";"25 – 225";"<20";"212,219";"";"";"";"";"";"";"";"";"";"";"";"";"";"";""
"18";"Nickel Cast Iron (15-35Ni)";"lithium hydroxide";"1310-65-2";"HLiO";"bases";"";"5 – 15";"25 – 75";"<20";"212,219";"";"";"";"";"";"";"";"";"";"";"";"";"";"";""
"19";"Nickel-Copper (400)";"lithium hydroxide";"1310-65-2";"HLiO";"bases";"";"5 – 15";"25 – 225";"<20";"212,219";"";"";"";"";"";"";"";"";"";"";"";"";"";"";""
"20";"Ni-Cr-Fe Alloy (600/ 690)";"lithium hydroxide";"1310-65-2";"HLiO";"bases";"";"5 – 15";"25 – 225";"<20";"212,219";"";"";"";"";"";"";"";"";"";"";"";"";"";"";""
"21";"Ni-Mo Alloy (Ni-30Mo; B-2)";"lithium hydroxide";"1310-65-2";"HLiO";"bases";"";"5 – 15";"25 – 225";"<20";"212,219";"";"";"";"";"";"";"";"";"";"";"";"";"";"";""
"22";"Silicon Cast Iron (14Si)";"lithium hydroxide";"1310-65-2";"HLiO";"bases";"";"5 – 15";"52 – 102";">50";"212,218";"";"";"";"";"";"";"";"";"";"";"";"";"";"";""
"23";"Silver";"lithium hydroxide";"1310-65-2";"HLiO";"bases";"";"5 – 15";"25 – 225";"<20";"212,219";"";"";"";"";"";"";"";"";"";"";"";"";"";"";""
"24";"Steels, Carbon/ Low Alloy";"lithium hydroxide";"1310-65-2";"HLiO";"bases";"";"5 – 15";"25 – 325";"<20";"212,219,220";"";"";"";"";"";"";"";"";"";"";"";"";"";"";""
"25";"Titanium, Unalloyed";"lithium hydroxide";"1310-65-2";"HLiO";"bases";"";"3";"428";"<2";"182,212";"";"";"";"";"";"";"";"";"";"";"";"";"";"";""
"";"";"";"";"";"";"";"";"";"";"";"";"";"";"";"";"";"";"";"";"";"";"";"";"";""
"";"";"";"";"";"";"";"";"";"";"";"";"";"";"";"";"";"";"";"";"";"";"";"";"";""
"Corrosion Survey Database (COR•SUR) © 2002 NACE International";"";"";"";"";"";"";"";"";"";"";"";"";"";"";"";"";"";"";"";"";"";"";"";"";""

File: data/corrosion_data/TableData - 2024-11-08T190940.696.csv
sep=;
"Title: Corrosion Survey Database (COR•SUR)";"";"";"";"";"";"";"";"";"";"";"";"";"";"";"";"";"";"";"";"";"";"";"";"";""
"Table: Potassium hydroxide";"";"";"";"";"";"";"";"";"";"";"";"";"";"";"";"";"";"";"";"";"";"";"";"";""
"DOWNLOAD SHOWS ONLY THE DISPLAYED DATA, UP TO 50 ROWS";"";"";"";"";"";"";"";"";"";"";"";"";"";"";"";"";"";"";"";"";"";"";"";"";""
"No.";"material or substance name";"exposure medium";"exposure medium CAS RN";"exposure medium formula";"exposure medium class";"resistance note";"conc. (%)";"temp. (°F)";"corrosion rate (mil/yr)";"reference";"";"";"";"";"";"";"";"";"";"";"";"";"";"";""
"1";"Alloy 20-25-4Mo (904L)";"potassium hydroxide";"1310-58-3";"HKO";"bases";"";"10";"221";"<2";"79,191,212,219";"";"";"";"";"";"";"";"";"";"";"";"";"";"";""
"2";"Alloy 20-25-4Mo (904L)";"potassium hydroxide";"1310-58-3";"HKO";"bases";"";"20";"68";"<2";"79,191,212,219";"";"";"";"";"";"";"";"";"";"";"";"";"";"";""
"3";"Alloy 20-25-4Mo (904L)";"potassium hydroxide";"1310-58-3";"HKO";"bases";"";"25";"244";"<2";"79,191,212,219";"";"";"";"";"";"";"";"";"";"";"";"";"";"";""
"4";"Alloy 20-25-4Mo (904L)";"potassium hydroxide";"1310-58-3";"HKO";"bases";"";"45 – 55";"285 – 325";">50";"79,191,212,219";"";"";"";"";"";"";"";"";"";"";"";"";"";"";""
"5";"Alloy 20-25-4Mo (904L)";"potassium hydroxide";"1310-58-3";"HKO";"bases";"";"50";"68";"<2";"79,191,212,219";"";"";"";"";"";"";"";"";"";"";"";"";"";"";""
"6";"Alloy 20-25-4Mo (904L)";"potassium hydroxide";"1310-58-3";"HKO";"bases";"";"50";"284";"20 – 50";"79,191,212,219";"";"";"";"";"";"";"";"";"";"";"";"";"";"";""
"7";"Alloy 20-25-4Mo (904L)";"potassium hydroxide";"1310-58-3";"HKO";"bases";"";"70";"248";"20 – 50";"79,191,212,219";"";"";"";"";"";"";"";"";"";"";"";"";"";"";""
"8";"Alloy 20-25-4Mo (904L)";"potassium hydroxide";"1310-58-3";"HKO";"bases";"";"100";"572";">50";"79,191,212,219";"";"";"";"";"";"";"";"";"";"";"";"";"";"";""
"9";"Alloy 20-25-6Mo (254SMO/ 6XN)";"potassium hydroxide";"1310-58-3";"HKO";"bases";"";"10";"221";"<2";"79,191,212";"";"";"";"";"";"";"";"";"";"";"";"";"";"";""
"10";"Alloy 20-25-6Mo (254SMO/ 6XN)";"potassium hydroxide";"1310-58-3";"HKO";"bases";"";"20";"68";"<2";"79,191,212";"";"";"";"";"";"";"";"";"";"";"";"";"";"";""
"11";"Alloy 20-25-6Mo (254SMO/ 6XN)";"potassium hydroxide";"1310-58-3";"HKO";"bases";"";"25";"244";"<2";"79,191,212";"";"";"";"";"";"";"";"";"";"";"";"";"";"";""
"12";"Alloy 20-25-6Mo (254SMO/ 6XN)";"potassium hydroxide";"1310-58-3";"HKO";"bases";"";"50";"68";"<2";"79,191,212";"";"";"";"";"";"";"";"";"";"";"";"";"";"";""
"13";"Alloy 20-38-3-3Cu (20Cb3/ 825)";"potassium hydroxide";"1310-58-3";"HKO";"bases";"stress corrosion cracking";"5 – 65";"25 – 225";"<2";"79,191,212,219";"";"";"";"";"";"";"";"";"";"";"";"";"";"";""
"14";"Alloy 20-38-3-3Cu (20Cb3/ 825)";"potassium hydroxide";"1310-58-3";"HKO";"bases";"";"25";"244";"<2";"79,191,212,219";"";"";"";"";"";"";"";"";"";"";"";"";"";"";""
"15";"Alloy 20-38-3-3Cu (20Cb3/ 825)";"potassium hydroxide";"1310-58-3";"HKO";"bases";"";"45 – 55";"275 – 325";">50";"79,191,212,219";"";"";"";"";"";"";"";"";"";"";"";"";"";"";""
"16";"Alloy 20-38-3-3Cu (20Cb3/ 825)";"potassium hydroxide";"1310-58-3";"HKO";"bases";"";"75 – 85";"25 – 225";"<20";"79,191,212,219";"";"";"";"";"";"";"";"";"";"";"";"";"";"";""
"17";"Alloy 30-44-5-3W (G-30)";"potassium hydroxide";"1310-58-3";"HKO";"bases";"stress corrosion cracking";"5 – 65";"25 – 225";"<2";"79,191,212,219";"";"";"";"";"";"";"";"";"";"";"";"";"";"";""
"18";"Alloy 30-44-5-3W (G-30)";"potassium hydroxide";"1310-58-3";"HKO";"bases";"";"25";"244";"<2";"79,191,212,219";"";"";"";"";"";"";"";"";"";"";"";"";"";"";""
"19";"Alloy 30-44-5-3W (G-30)";"potassium hydroxide";"1310-58-3";"HKO";"bases";"";"45 – 55";"275 – 325";">50";"79,191,212,219";"";"";"";"";"";"";"";"";"";"";"";"";"";"";""
"20";"Alloy 30-44-5-3W (G-30)";"potassium hydroxide";"1310-58-3";"HKO";"bases";"";"75 – 85";"25 – 225";"<20";"79,191,212,219";"";"";"";"";"";"";"";"";"";"";"";"";"";"";""
"21";"Aluminum Alloy (3003/ 5154)";"potassium hydroxide";"1310-58-3";"HKO";"bases";"";"5 – 95";"25 – 75";">50";"79,212,219";"";"";"";"";"";"";"";"";"";"";"";"";"";"";""
"22";"Austenitic Cr-Ni Stainless Steel (18-8; 304/ 304L/ 347)";"potassium hydroxide";"1310-58-3";"HKO";"bases";"stress corrosion cracking";"5 – 45";"25 – 230";"<2";"79,212,219,220";"";"";"";"";"";"";"";"";"";"";"";"";"";"";""
"23";"Austenitic Cr-Ni Stainless Steel (18-8; 304/ 304L/ 347)";"potassium hydroxide";"1310-58-3";"HKO";"bases";"";"25 – 35";"230 – 275";">50";"79,212,219,220";"";"";"";"";"";"";"";"";"";"";"";"";"";"";""
"24";"Austenitic Cr-Ni Stainless Steel (18-8; 304/ 304L/ 347)";"potassium hydroxide";"1310-58-3";"HKO";"bases";"";"45 – 55";"70 – 175";"<20";"79,212,219,220";"";"";"";"";"";"";"";"";"";"";"";"";"";"";""
"25";"Austenitic Cr-Ni Stainless Steel (18-8; 304/ 304L/ 347)";"potassium hydroxide";"1310-58-3";"HKO";"bases";"";"45 – 55";"175 – 225";">50";"79,212,219,220";"";"";"";"";"";"";"";"";"";"";"";"";"";"";""
"26";"Austenitic Cr-Ni Stainless Steel (18-8; 304/ 304L/ 347)";"potassium hydroxide";"1310-58-3";"HKO";"bases";"";"45 – 55";"285 – 325";">50";"79,212,219,220";"";"";"";"";"";"";"";"";"";"";"";"";"";"";""
"27";"Austenitic Cr-Ni Stainless Steel (18-8; 304/ 304L/ 347)";"potassium hydroxide";"1310-58-3";"HKO";"bases";"";"50";"68";"<2";"79,212,219,220";"";"";"";"";"";"";"";"";"";"";"";"";"";"";""
"28";"Austenitic Cr-Ni Stainless Steel (18-8; 304/ 304L/ 347)";"potassium hydroxide";"1310-58-3";"HKO";"bases";"";"50";"284";"20 – 50";"79,212,219,220";"";"";"";"";"";"";"";"";"";"";"";"";"";"";""
"29";"Austenitic Cr-Ni Stainless Steel (18-8; 304/ 304L/ 347)";"potassium hydroxide";"1310-58-3";"HKO";"bases";"";"65 – 75";"175 – 275";"20 – 50";"79,212,219,220";"";"";"";"";"";"";"";"";"";"";"";"";"";"";""
"30";"Austenitic Cr-Ni Stainless Steel (18-8; 304/ 304L/ 347)";"potassium hydroxide";"1310-58-3";"HKO";"bases";"";"75 – 85";"175 – 225";">50";"79,212,219,220";"";"";"";"";"";"";"";"";"";"";"";"";"";"";""
"31";"Austenitic Cr-Ni Stainless Steel (18-8; 304/ 304L/ 347)";"potassium hydroxide";"1310-58-3";"HKO";"bases";"";"75 – 85";"425 – 475";"20 – 50";"79,212,219,220";"";"";"";"";"";"";"";"";"";"";"";"";"";"";""
"32";"Austenitic Cr-Ni-Mo Stainless Steel (17-12-3; 316L/ 317L)";"potassium hydroxide";"1310-58-3";"HKO";"bases";"stress corrosion cracking";"5 – 45";"25 – 230";"<2";"79,212,219,220";"";"";"";"";"";"";"";"";"";"";"";"";"";"";""
"33";"Austenitic Cr-Ni-Mo Stainless Steel (17-12-3; 316L/ 317L)";"potassium hydroxide";"1310-58-3";"HKO";"bases";"";"25 – 35";"230 – 275";">50";"79,212,219,220";"";"";"";"";"";"";"";"";"";"";"";"";"";"";""
"34";"Austenitic Cr-Ni-Mo Stainless Steel (17-12-3; 316L/ 317L)";"potassium hydroxide";"1310-58-3";"HKO";"bases";"";"45 – 55";"70 – 175";"<20";"79,212,219,220";"";"";"";"";"";"";"";"";"";"";"";"";"";"";""
"35";"Austenitic Cr-Ni-Mo Stainless Steel (17-12-3; 316L/ 317L)";"potassium hydroxide";"1310-58-3";"HKO";"bases";"";"45 – 55";"175 – 225";">50";"79,212,219,220";"";"";"";"";"";"";"";"";"";"";"";"";"";"";""
"36";"Austenitic Cr-Ni-Mo Stainless Steel (17-12-3; 316L/ 317L)";"potassium hydroxide";"1310-58-3";"HKO";"bases";"";"45 – 55";"285 – 325";">50";"79,212,219,220";"";"";"";"";"";"";"";"";"";"";"";"";"";"";""
"37";"Austenitic Cr-Ni-Mo Stainless Steel (17-12-3; 316L/ 317L)";"potassium hydroxide";"1310-58-3";"HKO";"bases";"";"50";"68";"<2";"79,212,219,220";"";"";"";"";"";"";"";"";"";"";"";"";"";"";""
"38";"Austenitic Cr-Ni-Mo Stainless Steel (17-12-3; 316L/ 317L)";"potassium hydroxide";"1310-58-3";"HKO";"bases";"";"50";"284";"20 – 50";"79,212,219,220";"";"";"";"";"";"";"";"";"";"";"";"";"";"";""
"39";"Austenitic Cr-Ni-Mo Stainless Steel (17-12-3; 316L/ 317L)";"potassium hydroxide";"1310-58-3";"HKO";"bases";"";"65 – 75";"175 – 275";"20 – 50";"79,212,219,220";"";"";"";"";"";"";"";"";"";"";"";"";"";"";""
"40";"Austenitic Cr-Ni-Mo Stainless Steel (17-12-3; 316L/ 317L)";"potassium hydroxide";"1310-58-3";"HKO";"bases";"";"75 – 85";"175 – 225";">50";"79,212,219,220";"";"";"";"";"";"";"";"";"";"";"";"";"";"";""
"41";"Brass (>15Zn)";"potassium hydroxide";"1310-58-3";"HKO";"bases";"";"5 – 55";"25 – 225";">50";"79,212,219";"";"";"";"";"";"";"";"";"";"";"";"";"";"";""
"42";"Cast Iron, Gray/ Ductile";"potassium hydroxide";"1310-58-3";"HKO";"bases";"";"5 – 15";"25 – 225";"<20";"79,212,219,220";"";"";"";"";"";"";"";"";"";"";"";"";"";"";""
"43";"Cast Iron, Gray/ Ductile";"potassium hydroxide";"1310-58-3";"HKO";"bases";"";"15 – 35";"25 – 175";"<20";"79,212,219,220";"";"";"";"";"";"";"";"";"";"";"";"";"";"";""
"44";"Cast Iron, Gray/ Ductile";"potassium hydroxide";"1310-58-3";"HKO";"bases";"";"35 – 55";"25 – 75";"<20";"79,212,219,220";"";"";"";"";"";"";"";"";"";"";"";"";"";"";""
"45";"Cast Iron, Gray/ Ductile";"potassium hydroxide";"1310-58-3";"HKO";"bases";"";"35 – 55";"75 – 125";">50";"79,212,219,220";"";"";"";"";"";"";"";"";"";"";"";"";"";"";""
"46";"Cast Iron, Gray/ Ductile";"potassium hydroxide";"1310-58-3";"HKO";"bases";"";"55 – 65";"25 – 75";">50";"79,212,219,220";"";"";"";"";"";"";"";"";"";"";"";"";"";"";""
"47";"Copper/ Bronze/ Low Brass";"potassium hydroxide";"1310-58-3";"HKO";"bases";"";"5 – 35";"25 – 175";"<20";"79,212,219";"";"";"";"";"";"";"";"";"";"";"";"";"";"";""
"48";"Copper/ Bronze/ Low Brass";"potassium hydroxide";"1310-58-3";"HKO";"bases";"";"5 – 35";"175 – 225";"20 – 50";"79,212,219";"";"";"";"";"";"";"";"";"";"";"";"";"";"";""
"49";"Copper/ Bronze/ Low Brass";"potassium hydroxide";"1310-58-3";"HKO";"bases";"";"35 – 45";"25 – 75";">50";"79,212,219";"";"";"";"";"";"";"";"";"";"";"";"";"";"";""
"50";"Copper/ Bronze/ Low Brass";"potassium hydroxide";"1310-58-3";"HKO";"bases";"";"75 – 85";"25 – 425";"20 – 50";"79,212,219";"";"";"";"";"";"";"";"";"";"";"";"";"";"";""
"";"";"";"";"";"";"";"";"";"";"";"";"";"";"";"";"";"";"";"";"";"";"";"";"";""
"";"";"";"";"";"";"";"";"";"";"";"";"";"";"";"";"";"";"";"";"";"";"";"";"";""
"Corrosion Survey Database (COR•SUR) © 2002 NACE International";"";"";"";"";"";"";"";"";"";"";"";"";"";"";"";"";"";"";"";"";"";"";"";"";""

File: data/corrosion_data/TableData - 2024-11-08T190947.835.csv
sep=;
"Title: Corrosion Survey Database (COR•SUR)";"";"";"";"";"";"";"";"";"";"";"";"";"";"";"";"";"";"";"";"";"";"";"";"";""
"Table: Sodium ethylate";"";"";"";"";"";"";"";"";"";"";"";"";"";"";"";"";"";"";"";"";"";"";"";"";""
"DOWNLOAD SHOWS ONLY THE DISPLAYED DATA, UP TO 50 ROWS";"";"";"";"";"";"";"";"";"";"";"";"";"";"";"";"";"";"";"";"";"";"";"";"";""
"No.";"material or substance name";"exposure medium";"exposure medium class";"conc. (%)";"temp. (°F)";"corrosion rate (mil/yr)";"reference";"";"";"";"";"";"";"";"";"";"";"";"";"";"";"";"";"";""
"1";"Alloy 20-25-4Mo (904L)";"sodium ethylate";"bases";"5 – 15";"25 – 75";"<2";"212,219,220";"";"";"";"";"";"";"";"";"";"";"";"";"";"";"";"";"";""
"2";"Alloy 20-25-4Mo (904L)";"sodium ethylate";"bases";"25 – 35";"25 – 75";"<2";"212,219,220";"";"";"";"";"";"";"";"";"";"";"";"";"";"";"";"";"";""
"3";"Alloy 20-25-4Mo (904L)";"sodium ethylate";"bases";"100";"25 – 225";"<2";"212,219,220";"";"";"";"";"";"";"";"";"";"";"";"";"";"";"";"";"";""
"4";"Alloy 20-38-3-3Cu (20Cb3/ 825)";"sodium ethylate";"bases";"5 – 15";"25 – 75";"<2";"212,219,220";"";"";"";"";"";"";"";"";"";"";"";"";"";"";"";"";"";""
"5";"Alloy 20-38-3-3Cu (20Cb3/ 825)";"sodium ethylate";"bases";"25 – 35";"25 – 75";"<2";"212,219,220";"";"";"";"";"";"";"";"";"";"";"";"";"";"";"";"";"";""
"6";"Alloy 20-38-3-3Cu (20Cb3/ 825)";"sodium ethylate";"bases";"100";"25 – 225";"<2";"212,219,220";"";"";"";"";"";"";"";"";"";"";"";"";"";"";"";"";"";""
"7";"Alloy 30-44-5-3W (G-30)";"sodium ethylate";"bases";"5 – 15";"25 – 75";"<2";"212,219,220";"";"";"";"";"";"";"";"";"";"";"";"";"";"";"";"";"";""
"8";"Alloy 30-44-5-3W (G-30)";"sodium ethylate";"bases";"25 – 35";"25 – 75";"<2";"212,219,220";"";"";"";"";"";"";"";"";"";"";"";"";"";"";"";"";"";""
"9";"Alloy 30-44-5-3W (G-30)";"sodium ethylate";"bases";"100";"25 – 225";"<2";"212,219,220";"";"";"";"";"";"";"";"";"";"";"";"";"";"";"";"";"";""
"10";"Aluminum Alloy (3003/ 5154)";"sodium ethylate";"bases";"100";"25 – 75";">50";"212,219";"";"";"";"";"";"";"";"";"";"";"";"";"";"";"";"";"";""
"11";"Austenitic Cr-Ni Stainless Steel (18-8; 304/ 304L/ 347)";"sodium ethylate";"bases";"5 – 15";"25 – 75";"<2";"212,219,220";"";"";"";"";"";"";"";"";"";"";"";"";"";"";"";"";"";""
"12";"Austenitic Cr-Ni Stainless Steel (18-8; 304/ 304L/ 347)";"sodium ethylate";"bases";"25 – 35";"25 – 75";"<2";"212,219,220";"";"";"";"";"";"";"";"";"";"";"";"";"";"";"";"";"";""
"13";"Austenitic Cr-Ni Stainless Steel (18-8; 304/ 304L/ 347)";"sodium ethylate";"bases";"100";"25 – 225";"<2";"212,219,220";"";"";"";"";"";"";"";"";"";"";"";"";"";"";"";"";"";""
"14";"Austenitic Cr-Ni-Mo Stainless Steel (17-12-3; 316L/ 317L)";"sodium ethylate";"bases";"5 – 15";"25 – 75";"<2";"212,219,220";"";"";"";"";"";"";"";"";"";"";"";"";"";"";"";"";"";""
"15";"Austenitic Cr-Ni-Mo Stainless Steel (17-12-3; 316L/ 317L)";"sodium ethylate";"bases";"25 – 35";"25 – 75";"<2";"212,219,220";"";"";"";"";"";"";"";"";"";"";"";"";"";"";"";"";"";""
"16";"Austenitic Cr-Ni-Mo Stainless Steel (17-12-3; 316L/ 317L)";"sodium ethylate";"bases";"100";"25 – 225";"<2";"212,219,220";"";"";"";"";"";"";"";"";"";"";"";"";"";"";"";"";"";""
"17";"Brass (>15Zn)";"sodium ethylate";"bases";"100";"25 – 225";"<2";"212,219";"";"";"";"";"";"";"";"";"";"";"";"";"";"";"";"";"";""
"18";"Cast Iron, Gray/ Ductile";"sodium ethylate";"bases";"100";"25 – 225";"<2";"212,219";"";"";"";"";"";"";"";"";"";"";"";"";"";"";"";"";"";""
"19";"Copper/ Bronze/ Low Brass";"sodium ethylate";"bases";"100";"25 – 225";"<2";"212,219";"";"";"";"";"";"";"";"";"";"";"";"";"";"";"";"";"";""
"20";"Copper-Nickel";"sodium ethylate";"bases";"100";"25 – 225";"<2";"212,219";"";"";"";"";"";"";"";"";"";"";"";"";"";"";"";"";"";""
"21";"Cr Stainless Steel (12Cr)";"sodium ethylate";"bases";"100";"25 – 225";"<2";"212,219";"";"";"";"";"";"";"";"";"";"";"";"";"";"";"";"";"";""
"22";"Cr Stainless Steel (17Cr)";"sodium ethylate";"bases";"100";"25 – 225";"<2";"212,219";"";"";"";"";"";"";"";"";"";"";"";"";"";"";"";"";"";""
"23";"Nickel (200)";"sodium ethylate";"bases";"100";"25 – 225";"<2";"212,219";"";"";"";"";"";"";"";"";"";"";"";"";"";"";"";"";"";""
"24";"Nickel Cast Iron (15-35Ni)";"sodium ethylate";"bases";"100";"25 – 225";"<2";"212,219";"";"";"";"";"";"";"";"";"";"";"";"";"";"";"";"";"";""
"25";"Nickel-Copper (400)";"sodium ethylate";"bases";"100";"25 – 225";"<2";"212,219";"";"";"";"";"";"";"";"";"";"";"";"";"";"";"";"";"";""
"26";"Ni-Cr-Fe Alloy (600/ 690)";"sodium ethylate";"bases";"100";"25 – 225";"<2";"212,219";"";"";"";"";"";"";"";"";"";"";"";"";"";"";"";"";"";""
"27";"Silicon Cast Iron (14Si)";"sodium ethylate";"bases";"100";"52 – 237";"<20";"212,218";"";"";"";"";"";"";"";"";"";"";"";"";"";"";"";"";"";""
"28";"Silver";"sodium ethylate";"bases";"100";"25 – 225";"<2";"212,219";"";"";"";"";"";"";"";"";"";"";"";"";"";"";"";"";"";""
"29";"Steels, Carbon/ Low Alloy";"sodium ethylate";"bases";"5 – 15";"25 – 75";"<20";"212,219";"";"";"";"";"";"";"";"";"";"";"";"";"";"";"";"";"";""
"30";"Steels, Carbon/ Low Alloy";"sodium ethylate";"bases";"25 – 35";"25 – 75";"<20";"212,219";"";"";"";"";"";"";"";"";"";"";"";"";"";"";"";"";"";""
"31";"Steels, Carbon/ Low Alloy";"sodium ethylate";"bases";"100";"25 – 225";"<2";"212,219";"";"";"";"";"";"";"";"";"";"";"";"";"";"";"";"";"";""
"32";"Superferritic Stainless Steel (26-1)";"sodium ethylate";"bases";"5 – 15";"25 – 75";"<2";"212,219,220";"";"";"";"";"";"";"";"";"";"";"";"";"";"";"";"";"";""
"33";"Superferritic Stainless Steel (26-1)";"sodium ethylate";"bases";"25 – 35";"25 – 75";"<2";"212,219,220";"";"";"";"";"";"";"";"";"";"";"";"";"";"";"";"";"";""
"34";"Superferritic Stainless Steel (26-1)";"sodium ethylate";"bases";"100";"25 – 225";"<2";"212,219,220";"";"";"";"";"";"";"";"";"";"";"";"";"";"";"";"";"";""
"35";"Titanium, Unalloyed";"sodium ethylate";"bases";"100";"25 – 75";"<2";"212,219";"";"";"";"";"";"";"";"";"";"";"";"";"";"";"";"";"";""
"";"";"";"";"";"";"";"";"";"";"";"";"";"";"";"";"";"";"";"";"";"";"";"";"";""
"";"";"";"";"";"";"";"";"";"";"";"";"";"";"";"";"";"";"";"";"";"";"";"";"";""
"Corrosion Survey Database (COR•SUR) © 2002 NACE International";"";"";"";"";"";"";"";"";"";"";"";"";"";"";"";"";"";"";"";"";"";"";"";"";""
