Repository: Mahyar-rajabi94/TF_SDL

File: data/corrosion_data/TableData - 2024-11-08T191009.270.csv
sep=;
"Title: Corrosion Survey Database (COR•SUR)";"";"";"";"";"";"";"";"";"";"";"";"";"";"";"";"";"";"";"";"";"";"";"";"";""
"Table: Sodium hydroxide";"";"";"";"";"";"";"";"";"";"";"";"";"";"";"";"";"";"";"";"";"";"";"";"";""
"DOWNLOAD SHOWS ONLY THE DISPLAYED DATA, UP TO 50 ROWS";"";"";"";"";"";"";"";"";"";"";"";"";"";"";"";"";"";"";"";"";"";"";"";"";""
"No.";"material or substance name";"exposure medium";"exposure medium synonym";"exposure medium CAS RN";"exposure medium formula";"exposure medium class";"warnings";"resistance note";"conc. (%)";"temp. (°F)";"corrosion rate (mil/yr)";"test note";"reference";"";"";"";"";"";"";"";"";"";"";"";""
"1";"Alloy 20-25-4Mo (904L)";"sodium hydroxide";"caustic soda";"1310-73-2";"HNaO";"bases";"";"";"1 – 75";"25 – 225";"<2";"";"87,145,196,212,219";"";"";"";"";"";"";"";"";"";"";"";""
"2";"Alloy 20-25-4Mo (904L)";"sodium hydroxide";"caustic soda";"1310-73-2";"HNaO";"bases";"";"";"5 – 75";"225 – 260";"<2";"";"87,145,196,212,219";"";"";"";"";"";"";"";"";"";"";"";""
"3";"Alloy 20-25-4Mo (904L)";"sodium hydroxide";"caustic soda";"1310-73-2";"HNaO";"bases";"";"";"30";"241";"<2";"boiling point is 116°C (241°F)";"87,145,196,212,219";"";"";"";"";"";"";"";"";"";"";"";""
"4";"Alloy 20-25-4Mo (904L)";"sodium hydroxide";"caustic soda";"1310-73-2";"HNaO";"bases";"";"stress corrosion cracking";"40";"262";"20 – 50";"boiling point is 128°C (262°F)";"87,145,196,212,219";"";"";"";"";"";"";"";"";"";"";"";""
"5";"Alloy 20-25-4Mo (904L)";"sodium hydroxide";"caustic soda";"1310-73-2";"HNaO";"bases";"";"";"50";"284";"20 – 50";"boiling point is 140°C (284°F)";"87,145,196,212,219";"";"";"";"";"";"";"";"";"";"";"";""
"6";"Alloy 20-25-4Mo (904L)";"sodium hydroxide";"caustic soda";"1310-73-2";"HNaO";"bases";"";"";"60";"320";">50";"boiling point is 160°C (320°F)";"87,145,196,212,219";"";"";"";"";"";"";"";"";"";"";"";""
"7";"Alloy 20-25-4Mo (904L)";"sodium hydroxide";"caustic soda";"1310-73-2";"HNaO";"bases";"";"";"65 – 75";"325 – 375";">50";"";"87,145,196,212,219";"";"";"";"";"";"";"";"";"";"";"";""
"8";"Alloy 20-25-4Mo (904L)";"sodium hydroxide";"caustic soda";"1310-73-2";"HNaO";"bases";"";"";"70";"266";"<2";"";"87,145,196,212,219";"";"";"";"";"";"";"";"";"";"";"";""
"9";"Alloy 20-25-4Mo (904L)";"sodium hydroxide";"caustic soda";"1310-73-2";"HNaO";"bases";"";"";"70";"356";">50";"boiling point is 180°C (356°F)";"87,145,196,212,219";"";"";"";"";"";"";"";"";"";"";"";""
"10";"Alloy 20-25-4Mo (904L)";"sodium hydroxide";"caustic soda";"1310-73-2";"HNaO";"bases";"";"";"90";"572";">50";"";"87,145,196,212,219";"";"";"";"";"";"";"";"";"";"";"";""
"11";"Alloy 20-25-6Mo (254SMO/ 6XN)";"sodium hydroxide";"caustic soda";"1310-73-2";"HNaO";"bases";"";"";"1 – 30";"68";"<2";"";"87,145,196,212,221";"";"";"";"";"";"";"";"";"";"";"";""
"12";"Alloy 20-25-6Mo (254SMO/ 6XN)";"sodium hydroxide";"caustic soda";"1310-73-2";"HNaO";"bases";"";"";"30";"241";"<2";"boiling point";"87,145,196,212,221";"";"";"";"";"";"";"";"";"";"";"";""
"13";"Alloy 20-25-6Mo (254SMO/ 6XN)";"sodium hydroxide";"caustic soda";"1310-73-2";"HNaO";"bases";"";"";"40";"262";"20 – 50";"boiling point";"87,145,196,212,221";"";"";"";"";"";"";"";"";"";"";"";""
"14";"Alloy 20-25-6Mo (254SMO/ 6XN)";"sodium hydroxide";"caustic soda";"1310-73-2";"HNaO";"bases";"";"";"50";"212";"<2";"";"87,145,196,212,221";"";"";"";"";"";"";"";"";"";"";"";""
"15";"Alloy 20-25-6Mo (254SMO/ 6XN)";"sodium hydroxide";"caustic soda";"1310-73-2";"HNaO";"bases";"";"";"50";"248 – 284";"20 – 50";"";"87,145,196,212,221";"";"";"";"";"";"";"";"";"";"";"";""
"16";"Alloy 20-25-6Mo (254SMO/ 6XN)";"sodium hydroxide";"caustic soda";"1310-73-2";"HNaO";"bases";"";"";"50";"284";"20 – 50";"boiling point";"87,145,196,212,221";"";"";"";"";"";"";"";"";"";"";"";""
"17";"Alloy 20-25-6Mo (254SMO/ 6XN)";"sodium hydroxide";"caustic soda";"1310-73-2";"HNaO";"bases";"";"";"60";"194";"<2";"";"87,145,196,212,221";"";"";"";"";"";"";"";"";"";"";"";""
"18";"Alloy 20-25-6Mo (254SMO/ 6XN)";"sodium hydroxide";"caustic soda";"1310-73-2";"HNaO";"bases";"";"";"60";"320";">50";"boiling point";"87,145,196,212,221";"";"";"";"";"";"";"";"";"";"";"";""
"19";"Alloy 20-25-6Mo (254SMO/ 6XN)";"sodium hydroxide";"caustic soda";"1310-73-2";"HNaO";"bases";"";"";"70";"356";">50";"boiling point";"87,145,196,212,221";"";"";"";"";"";"";"";"";"";"";"";""
"20";"Alloy 20-38-3-3Cu (20Cb3/ 825)";"sodium hydroxide";"caustic soda";"1310-73-2";"HNaO";"bases";"";"";"1 – 5";"68";"<2";"";"87,145,196,212,219,220";"";"";"";"";"";"";"";"";"";"";"";""
"21";"Alloy 20-38-3-3Cu (20Cb3/ 825)";"sodium hydroxide";"caustic soda";"1310-73-2";"HNaO";"bases";"";"";"5 – 55";"275 – 325";"<20";"";"87,145,196,212,219,220";"";"";"";"";"";"";"";"";"";"";"";""
"22";"Alloy 20-38-3-3Cu (20Cb3/ 825)";"sodium hydroxide";"caustic soda";"1310-73-2";"HNaO";"bases";"";"";"5 – 65";"175 – 275";"<2";"";"87,145,196,212,219,220";"";"";"";"";"";"";"";"";"";"";"";""
"23";"Alloy 20-38-3-3Cu (20Cb3/ 825)";"sodium hydroxide";"caustic soda";"1310-73-2";"HNaO";"bases";"";"";"5 – 75";"25 – 175";"<2";"";"87,145,196,212,219,220";"";"";"";"";"";"";"";"";"";"";"";""
"24";"Alloy 20-38-3-3Cu (20Cb3/ 825)";"sodium hydroxide";"caustic soda";"1310-73-2";"HNaO";"bases";"";"";"5 – 95";"425 – 475";">50";"";"87,145,196,212,219,220";"";"";"";"";"";"";"";"";"";"";"";""
"25";"Alloy 20-38-3-3Cu (20Cb3/ 825)";"sodium hydroxide";"caustic soda";"1310-73-2";"HNaO";"bases";"";"";"30";"241";"<2";"boiling point is 116°C (241°F)";"87,145,196,212,219,220";"";"";"";"";"";"";"";"";"";"";"";""
"26";"Alloy 20-38-3-3Cu (20Cb3/ 825)";"sodium hydroxide";"caustic soda";"1310-73-2";"HNaO";"bases";"";"";"40";"262";"<2";"boiling point is 128°C (262°F)";"87,145,196,212,219,220";"";"";"";"";"";"";"";"";"";"";"";""
"27";"Alloy 20-38-3-3Cu (20Cb3/ 825)";"sodium hydroxide";"caustic soda";"1310-73-2";"HNaO";"bases";"";"";"50";"284";"20 – 50";"boiling point is 140°C (284°F)";"87,145,196,212,219,220";"";"";"";"";"";"";"";"";"";"";"";""
"28";"Alloy 20-38-3-3Cu (20Cb3/ 825)";"sodium hydroxide";"caustic soda";"1310-73-2";"HNaO";"bases";"";"";"60";"320";">50";"boiling point is 160°C (320°F)";"87,145,196,212,219,220";"";"";"";"";"";"";"";"";"";"";"";""
"29";"Alloy 20-38-3-3Cu (20Cb3/ 825)";"sodium hydroxide";"caustic soda";"1310-73-2";"HNaO";"bases";"";"";"70";"356";">50";"boiling point is 180°C (356°F)";"87,145,196,212,219,220";"";"";"";"";"";"";"";"";"";"";"";""
"30";"Alloy 30-44-5-3W (G-30)";"sodium hydroxide";"caustic soda";"1310-73-2";"HNaO";"bases";"";"";"1 – 5";"68";"<2";"";"87,145,196,212,219,220";"";"";"";"";"";"";"";"";"";"";"";""
"31";"Alloy 30-44-5-3W (G-30)";"sodium hydroxide";"caustic soda";"1310-73-2";"HNaO";"bases";"";"";"5 – 55";"275 – 325";"<20";"";"87,145,196,212,219,220";"";"";"";"";"";"";"";"";"";"";"";""
"32";"Alloy 30-44-5-3W (G-30)";"sodium hydroxide";"caustic soda";"1310-73-2";"HNaO";"bases";"";"";"5 – 65";"175 – 275";"<2";"";"87,145,196,212,219,220";"";"";"";"";"";"";"";"";"";"";"";""
"33";"Alloy 30-44-5-3W (G-30)";"sodium hydroxide";"caustic soda";"1310-73-2";"HNaO";"bases";"";"";"5 – 75";"25 – 175";"<2";"";"87,145,196,212,219,220";"";"";"";"";"";"";"";"";"";"";"";""
"34";"Alloy 30-44-5-3W (G-30)";"sodium hydroxide";"caustic soda";"1310-73-2";"HNaO";"bases";"";"";"5 – 95";"425 – 475";">50";"";"87,145,196,212,219,220";"";"";"";"";"";"";"";"";"";"";"";""
"35";"Alloy 30-44-5-3W (G-30)";"sodium hydroxide";"caustic soda";"1310-73-2";"HNaO";"bases";"";"";"30";"241";"<2";"boiling point is 116°C (241°F)";"87,145,196,212,219,220";"";"";"";"";"";"";"";"";"";"";"";""
"36";"Alloy 30-44-5-3W (G-30)";"sodium hydroxide";"caustic soda";"1310-73-2";"HNaO";"bases";"";"";"40";"262";"<2";"boiling point is 128°C (262°F)";"87,145,196,212,219,220";"";"";"";"";"";"";"";"";"";"";"";""
"37";"Alloy 30-44-5-3W (G-30)";"sodium hydroxide";"caustic soda";"1310-73-2";"HNaO";"bases";"";"";"50";"284";"20 – 50";"boiling point is 140°C (284°F)";"87,145,196,212,219,220";"";"";"";"";"";"";"";"";"";"";"";""
"38";"Alloy 30-44-5-3W (G-30)";"sodium hydroxide";"caustic soda";"1310-73-2";"HNaO";"bases";"";"";"60";"320";">50";"boiling point is 160°C (320°F)";"87,145,196,212,219,220";"";"";"";"";"";"";"";"";"";"";"";""
"39";"Alloy 30-44-5-3W (G-30)";"sodium hydroxide";"caustic soda";"1310-73-2";"HNaO";"bases";"";"";"70";"356";">50";"boiling point is 180°C (356°F)";"87,145,196,212,219,220";"";"";"";"";"";"";"";"";"";"";"";""
"40";"Aluminum Alloy (3003/ 5154)";"sodium hydroxide";"caustic soda";"1310-73-2";"HNaO";"bases";"hazardous!";"";"5 – 65";"25 – 75";">50";"";"87,145,212,219,220";"";"";"";"";"";"";"";"";"";"";"";""
"41";"Austenitic Cr-Ni Stainless Steel (18-8; 304/ 304L/ 347)";"sodium hydroxide";"caustic soda";"1310-73-2";"HNaO";"bases";"";"stress corrosion cracking";"5 – 35";"25 – 75";"<2";"";"87,145,212,219,220";"";"";"";"";"";"";"";"";"";"";"";""
"42";"Austenitic Cr-Ni Stainless Steel (18-8; 304/ 304L/ 347)";"sodium hydroxide";"caustic soda";"1310-73-2";"HNaO";"bases";"";"";"5 – 55";"75 – 175";"20 – 50";"";"87,145,212,219,220";"";"";"";"";"";"";"";"";"";"";"";""
"43";"Austenitic Cr-Ni Stainless Steel (18-8; 304/ 304L/ 347)";"sodium hydroxide";"caustic soda";"1310-73-2";"HNaO";"bases";"";"";"5 – 55";"175 – 225";">50";"";"87,145,212,219,220";"";"";"";"";"";"";"";"";"";"";"";""
"44";"Austenitic Cr-Ni Stainless Steel (18-8; 304/ 304L/ 347)";"sodium hydroxide";"caustic soda";"1310-73-2";"HNaO";"bases";"";"";"35 – 55";"25 – 75";"<20";"";"87,145,212,219,220";"";"";"";"";"";"";"";"";"";"";"";""
"45";"Austenitic Cr-Ni Stainless Steel (18-8; 304/ 304L/ 347)";"sodium hydroxide";"caustic soda";"1310-73-2";"HNaO";"bases";"";"";"45 – 85";"225 – 275";">50";"";"87,145,212,219,220";"";"";"";"";"";"";"";"";"";"";"";""
"46";"Austenitic Cr-Ni Stainless Steel (18-8; 304/ 304L/ 347)";"sodium hydroxide";"caustic soda";"1310-73-2";"HNaO";"bases";"";"";"65 – 75";"25 – 75";"<20";"";"87,145,212,219,220";"";"";"";"";"";"";"";"";"";"";"";""
"47";"Austenitic Cr-Ni Stainless Steel (18-8; 304/ 304L/ 347)";"sodium hydroxide";"caustic soda";"1310-73-2";"HNaO";"bases";"";"";"65 – 75";"75 – 125";"<2";"";"87,145,212,219,220";"";"";"";"";"";"";"";"";"";"";"";""
"48";"Austenitic Cr-Ni Stainless Steel (18-8; 304/ 304L/ 347)";"sodium hydroxide";"caustic soda";"1310-73-2";"HNaO";"bases";"";"";"65 – 75";"175 – 225";"20 – 50";"";"87,145,212,219,220";"";"";"";"";"";"";"";"";"";"";"";""
"49";"Austenitic Cr-Ni Stainless Steel (18-8; 304/ 304L/ 347)";"sodium hydroxide";"caustic soda";"1310-73-2";"HNaO";"bases";"";"";"65 – 75";"225 – 375";">50";"";"87,145,212,219,220";"";"";"";"";"";"";"";"";"";"";"";""
"50";"Austenitic Cr-Ni Stainless Steel (18-8; 304/ 304L/ 347)";"sodium hydroxide";"caustic soda";"1310-73-2";"HNaO";"bases";"";"";"75 – 85";"175 – 275";">50";"";"87,145,212,219,220";"";"";"";"";"";"";"";"";"";"";"";""
"";"";"";"";"";"";"";"";"";"";"";"";"";"";"";"";"";"";"";"";"";"";"";"";"";""
"";"";"";"";"";"";"";"";"";"";"";"";"";"";"";"";"";"";"";"";"";"";"";"";"";""
"Corrosion Survey Database (COR•SUR) © 2002 NACE International";"";"";"";"";"";"";"";"";"";"";"";"";"";"";"";"";"";"";"";"";"";"";"";"";""

File: data/corrosion_data/TableData - 2024-11-08T191023.109.csv
sep=;
"Title: Corrosion Survey Database (COR•SUR)";"";"";"";"";"";"";"";"";"";"";"";"";"";"";"";"";"";"";"";"";"";"";"";"";""
"Table: Ammonium bromide";"";"";"";"";"";"";"";"";"";"";"";"";"";"";"";"";"";"";"";"";"";"";"";"";""
"DOWNLOAD SHOWS ONLY THE DISPLAYED DATA, UP TO 50 ROWS";"";"";"";"";"";"";"";"";"";"";"";"";"";"";"";"";"";"";"";"";"";"";"";"";""
"No.";"material or substance name";"exposure medium";"exposure medium CAS RN";"exposure medium formula";"exposure medium class";"resistance note";"conc. (%)";"temp. (°F)";"corrosion rate (mil/yr)";"reference";"";"";"";"";"";"";"";"";"";"";"";"";"";"";""
"1";"Alloy 20-25-4Mo (904L)";"ammonium bromide";"12124-97-9";"BrH4N";"salts";"";"5 – 55";"25 – 225";"<2";"219";"";"";"";"";"";"";"";"";"";"";"";"";"";"";""
"2";"Alloy 20-38-3-3Cu (20Cb3/ 825)";"ammonium bromide";"12124-97-9";"BrH4N";"salts";"";"5 – 55";"25 – 225";"<2";"219";"";"";"";"";"";"";"";"";"";"";"";"";"";"";""
"3";"Alloy 30-44-5-3W (G-30)";"ammonium bromide";"12124-97-9";"BrH4N";"salts";"";"5 – 55";"25 – 225";"<2";"219";"";"";"";"";"";"";"";"";"";"";"";"";"";"";""
"4";"Aluminum Alloy (3003/ 5154)";"ammonium bromide";"12124-97-9";"BrH4N";"salts";"";"5 – 15";"25 – 75";">50";"219";"";"";"";"";"";"";"";"";"";"";"";"";"";"";""
"5";"Austenitic Cr-Ni Stainless Steel (18-8; 304/ 304L/ 347)";"ammonium bromide";"12124-97-9";"BrH4N";"salts";"pitting";"5 – 15";"25 – 125";"<2";"219,220";"";"";"";"";"";"";"";"";"";"";"";"";"";"";""
"6";"Austenitic Cr-Ni Stainless Steel (18-8; 304/ 304L/ 347)";"ammonium bromide";"12124-97-9";"BrH4N";"salts";"";"5 – 15";"175 – 225";">50";"219,220";"";"";"";"";"";"";"";"";"";"";"";"";"";"";""
"7";"Austenitic Cr-Ni Stainless Steel (18-8; 304/ 304L/ 347)";"ammonium bromide";"12124-97-9";"BrH4N";"salts";"";"65 – 75";"25 – 75";"20 – 50";"219,220";"";"";"";"";"";"";"";"";"";"";"";"";"";"";""
"8";"Austenitic Cr-Ni-Mo Stainless Steel (17-12-3; 316L/ 317L)";"ammonium bromide";"12124-97-9";"BrH4N";"salts";"pitting";"5 – 15";"25 – 125";"<2";"219";"";"";"";"";"";"";"";"";"";"";"";"";"";"";""
"9";"Austenitic Cr-Ni-Mo Stainless Steel (17-12-3; 316L/ 317L)";"ammonium bromide";"12124-97-9";"BrH4N";"salts";"";"5 – 55";"125 – 225";"<20";"219";"";"";"";"";"";"";"";"";"";"";"";"";"";"";""
"10";"Austenitic Cr-Ni-Mo Stainless Steel (17-12-3; 316L/ 317L)";"ammonium bromide";"12124-97-9";"BrH4N";"salts";"";"15 – 55";"25 – 125";"<20";"219";"";"";"";"";"";"";"";"";"";"";"";"";"";"";""
"11";"Austenitic Cr-Ni-Mo Stainless Steel (17-12-3; 316L/ 317L)";"ammonium bromide";"12124-97-9";"BrH4N";"salts";"";"55 – 75";"25 – 75";"<20";"219";"";"";"";"";"";"";"";"";"";"";"";"";"";"";""
"12";"Cast Iron, Gray/ Ductile";"ammonium bromide";"12124-97-9";"BrH4N";"salts";"";"5 – 85";"25 – 75";">50";"219";"";"";"";"";"";"";"";"";"";"";"";"";"";"";""
"13";"Copper/ Bronze/ Low Brass";"ammonium bromide";"12124-97-9";"BrH4N";"salts";"";"5 – 55";"25 – 75";">50";"219,220";"";"";"";"";"";"";"";"";"";"";"";"";"";"";""
"14";"Cr Stainless Steel (12Cr)";"ammonium bromide";"12124-97-9";"BrH4N";"salts";"pitting";"5 – 15";"25 – 75";"20 – 50";"219,220";"";"";"";"";"";"";"";"";"";"";"";"";"";"";""
"15";"Cr Stainless Steel (17Cr)";"ammonium bromide";"12124-97-9";"BrH4N";"salts";"pitting";"5 – 15";"25 – 75";"20 – 50";"219,220";"";"";"";"";"";"";"";"";"";"";"";"";"";"";""
"16";"Cr Stainless Steel (17Cr)";"ammonium bromide";"12124-97-9";"BrH4N";"salts";"";"5 – 15";"175 – 225";">50";"219,220";"";"";"";"";"";"";"";"";"";"";"";"";"";"";""
"17";"Cr Stainless Steel (17Cr)";"ammonium bromide";"12124-97-9";"BrH4N";"salts";"";"65 – 75";"25 – 75";"20 – 50";"219,220";"";"";"";"";"";"";"";"";"";"";"";"";"";"";""
"18";"Gold/ Platinum";"ammonium bromide";"12124-97-9";"BrH4N";"salts";"";"15 – 25";"25 – 225";"<2";"219,220";"";"";"";"";"";"";"";"";"";"";"";"";"";"";""
"19";"Gold/ Platinum";"ammonium bromide";"12124-97-9";"BrH4N";"salts";"";"45 – 55";"25 – 225";"<2";"219,220";"";"";"";"";"";"";"";"";"";"";"";"";"";"";""
"20";"Lead";"ammonium bromide";"12124-97-9";"BrH4N";"salts";"";"5 – 15";"25 – 75";">50";"219";"";"";"";"";"";"";"";"";"";"";"";"";"";"";""
"21";"Lead";"ammonium bromide";"12124-97-9";"BrH4N";"salts";"";"5 – 15";"175 – 225";"20 – 50";"219";"";"";"";"";"";"";"";"";"";"";"";"";"";"";""
"22";"Mo Superalloy (Ni-Cr-Fe-9Mo; 625/ 725)";"ammonium bromide";"12124-97-9";"BrH4N";"salts";"";"5 – 15";"25 – 225";"<20";"219";"";"";"";"";"";"";"";"";"";"";"";"";"";"";""
"23";"Mo Superalloy (Ni-Cr-Fe-9Mo; 625/ 725)";"ammonium bromide";"12124-97-9";"BrH4N";"salts";"";"15 – 85";"25 – 175";"<20";"219";"";"";"";"";"";"";"";"";"";"";"";"";"";"";""
"24";"Mo Superalloy (Ni-16Cr-16Mo; C276)";"ammonium bromide";"12124-97-9";"BrH4N";"salts";"";"5 – 15";"25 – 225";"<20";"219";"";"";"";"";"";"";"";"";"";"";"";"";"";"";""
"25";"Mo Superalloy (Ni-16Cr-16Mo; C276)";"ammonium bromide";"12124-97-9";"BrH4N";"salts";"";"15 – 85";"25 – 175";"<20";"219";"";"";"";"";"";"";"";"";"";"";"";"";"";"";""
"26";"Mo Superalloy (Ni-20Cr-16Mo-4W; 686)";"ammonium bromide";"12124-97-9";"BrH4N";"salts";"";"5 – 15";"25 – 225";"<20";"219";"";"";"";"";"";"";"";"";"";"";"";"";"";"";""
"27";"Mo Superalloy (Ni-20Cr-16Mo-4W; 686)";"ammonium bromide";"12124-97-9";"BrH4N";"salts";"";"15 – 85";"25 – 175";"<20";"219";"";"";"";"";"";"";"";"";"";"";"";"";"";"";""
"28";"Mo Superalloy (Ni-22Cr-16Mo; C22/ 59)";"ammonium bromide";"12124-97-9";"BrH4N";"salts";"";"5 – 15";"25 – 225";"<20";"219";"";"";"";"";"";"";"";"";"";"";"";"";"";"";""
"29";"Mo Superalloy (Ni-22Cr-16Mo; C22/ 59)";"ammonium bromide";"12124-97-9";"BrH4N";"salts";"";"15 – 85";"25 – 175";"<20";"219";"";"";"";"";"";"";"";"";"";"";"";"";"";"";""
"30";"Mo Superalloy (Ni-23Cr-16Mo-1Cu; C20000)";"ammonium bromide";"12124-97-9";"BrH4N";"salts";"";"5 – 15";"25 – 225";"<20";"219";"";"";"";"";"";"";"";"";"";"";"";"";"";"";""
"31";"Mo Superalloy (Ni-23Cr-16Mo-1Cu; C20000)";"ammonium bromide";"12124-97-9";"BrH4N";"salts";"";"15 – 85";"25 – 175";"<20";"219";"";"";"";"";"";"";"";"";"";"";"";"";"";"";""
"32";"Nickel (200)";"ammonium bromide";"12124-97-9";"BrH4N";"salts";"";"5 – 15";"25 – 225";"<2";"219";"";"";"";"";"";"";"";"";"";"";"";"";"";"";""
"33";"Nickel (200)";"ammonium bromide";"12124-97-9";"BrH4N";"salts";"";"15 – 85";"25 – 225";"<20";"219";"";"";"";"";"";"";"";"";"";"";"";"";"";"";""
"34";"Nickel-Copper (400)";"ammonium bromide";"12124-97-9";"BrH4N";"salts";"";"5 – 85";"25 – 225";"<20";"219";"";"";"";"";"";"";"";"";"";"";"";"";"";"";""
"35";"Ni-Mo Alloy (Ni-30Mo; B-2)";"ammonium bromide";"12124-97-9";"BrH4N";"salts";"";"5 – 15";"25 – 225";"<20";"219";"";"";"";"";"";"";"";"";"";"";"";"";"";"";""
"36";"Ni-Mo Alloy (Ni-30Mo; B-2)";"ammonium bromide";"12124-97-9";"BrH4N";"salts";"";"15 – 85";"25 – 175";"<20";"219";"";"";"";"";"";"";"";"";"";"";"";"";"";"";""
"37";"Silicon Cast Iron (14Si)";"ammonium bromide";"12124-97-9";"BrH4N";"salts";"";"5 – 15";"187 – 237";"20 – 50";"218";"";"";"";"";"";"";"";"";"";"";"";"";"";"";""
"38";"Silver";"ammonium bromide";"12124-97-9";"BrH4N";"salts";"";"5 – 85";"25 – 225";"<20";"219,220";"";"";"";"";"";"";"";"";"";"";"";"";"";"";""
"39";"Silver";"ammonium bromide";"12124-97-9";"BrH4N";"salts";"";"85 – 95";"175 – 225";"<20";"219,220";"";"";"";"";"";"";"";"";"";"";"";"";"";"";""
"40";"Steels, Carbon/ Low Alloy";"ammonium bromide";"12124-97-9";"BrH4N";"salts";"";"15 – 85";"25 – 75";">50";"219";"";"";"";"";"";"";"";"";"";"";"";"";"";"";""
"41";"Superferritic Stainless Steel (26-1)";"ammonium bromide";"12124-97-9";"BrH4N";"salts";"";"65 – 75";"25 – 75";"20 – 50";"219";"";"";"";"";"";"";"";"";"";"";"";"";"";"";""
"42";"Tantalum";"ammonium bromide";"12124-97-9";"BrH4N";"salts";"";"5 – 15";"25 – 75";"<2";"219";"";"";"";"";"";"";"";"";"";"";"";"";"";"";""
"43";"Zirconium";"ammonium bromide";"12124-97-9";"BrH4N";"salts";"";"5 – 15";"25 – 225";"<20";"219,220";"";"";"";"";"";"";"";"";"";"";"";"";"";"";""
"";"";"";"";"";"";"";"";"";"";"";"";"";"";"";"";"";"";"";"";"";"";"";"";"";""
"";"";"";"";"";"";"";"";"";"";"";"";"";"";"";"";"";"";"";"";"";"";"";"";"";""
"Corrosion Survey Database (COR•SUR) © 2002 NACE International";"";"";"";"";"";"";"";"";"";"";"";"";"";"";"";"";"";"";"";"";"";"";"";"";""

File: data/corrosion_data/TableData - 2024-11-08T191038.996.csv
sep=;
"Title: Corrosion Survey Database (COR•SUR)";"";"";"";"";"";"";"";"";"";"";"";"";"";"";"";"";"";"";"";"";"";"";"";"";""
"Table: Potassium bromide";"";"";"";"";"";"";"";"";"";"";"";"";"";"";"";"";"";"";"";"";"";"";"";"";""
"DOWNLOAD SHOWS ONLY THE DISPLAYED DATA, UP TO 50 ROWS";"";"";"";"";"";"";"";"";"";"";"";"";"";"";"";"";"";"";"";"";"";"";"";"";""
"No.";"material or substance name";"exposure medium";"exposure medium CAS RN";"exposure medium formula";"exposure medium class";"resistance note";"conc. (%)";"temp. (°F)";"corrosion rate (mil/yr)";"reference";"";"";"";"";"";"";"";"";"";"";"";"";"";"";""
"1";"Alloy 20-25-4Mo (904L)";"potassium bromide";"7758-02-03";"BrK";"salts";"";"<40";"68";"<2";"77,190,219,220";"";"";"";"";"";"";"";"";"";"";"";"";"";"";""
"2";"Alloy 20-25-4Mo (904L)";"potassium bromide";"7758-02-03";"BrK";"salts";"";"5 – 40";"70 – 225";"<20";"77,190,219,220";"";"";"";"";"";"";"";"";"";"";"";"";"";"";""
"3";"Alloy 20-38-3-3Cu (20Cb3/ 825)";"potassium bromide";"7758-02-03";"BrK";"salts";"";"5 – 40";"25 – 225";"<20";"77,219,220";"";"";"";"";"";"";"";"";"";"";"";"";"";"";""
"4";"Alloy 30-44-5-3W (G-30)";"potassium bromide";"7758-02-03";"BrK";"salts";"";"5 – 40";"25 – 225";"<20";"77,219,220";"";"";"";"";"";"";"";"";"";"";"";"";"";"";""
"5";"Aluminum Alloy (3003/ 5154)";"potassium bromide";"7758-02-03";"BrK";"salts";"";"5 – 15";"75 – 125";">50";"77,219,220";"";"";"";"";"";"";"";"";"";"";"";"";"";"";""
"6";"Aluminum Alloy (3003/ 5154)";"potassium bromide";"7758-02-03";"BrK";"salts";"";"5 – 40";"25 – 75";"20 – 50";"77,219,220";"";"";"";"";"";"";"";"";"";"";"";"";"";"";""
"7";"Austenitic Cr-Ni Stainless Steel (18-8; 304/ 304L/ 347)";"potassium bromide";"7758-02-03";"BrK";"salts";"pitting";"5 – 40";"25 – 225";"<20";"77,219,220";"";"";"";"";"";"";"";"";"";"";"";"";"";"";""
"8";"Austenitic Cr-Ni-Mo Stainless Steel (17-12-3; 316L/ 317L)";"potassium bromide";"7758-02-03";"BrK";"salts";"pitting";"5 – 40";"25 – 225";"<20";"77,219,220";"";"";"";"";"";"";"";"";"";"";"";"";"";"";""
"9";"Brass (>15Zn)";"potassium bromide";"7758-02-03";"BrK";"salts";"";"5 – 40";"25 – 225";"<20";"77,219,220";"";"";"";"";"";"";"";"";"";"";"";"";"";"";""
"10";"Cast Iron, Gray/ Ductile";"potassium bromide";"7758-02-03";"BrK";"salts";"";"5 – 40";"25 – 225";"20 – 50";"77,219,220";"";"";"";"";"";"";"";"";"";"";"";"";"";"";""
"11";"Copper/ Bronze/ Low Brass";"potassium bromide";"7758-02-03";"BrK";"salts";"";"5 – 40";"25 – 225";"<20";"77,219,220";"";"";"";"";"";"";"";"";"";"";"";"";"";"";""
"12";"Copper-Nickel";"potassium bromide";"7758-02-03";"BrK";"salts";"";"5 – 40";"25 – 225";"<20";"77,219,220";"";"";"";"";"";"";"";"";"";"";"";"";"";"";""
"13";"Cr Stainless Steel (12Cr)";"potassium bromide";"7758-02-03";"BrK";"salts";"";"5 – 40";"25 – 225";"<20";"77,219,220";"";"";"";"";"";"";"";"";"";"";"";"";"";"";""
"14";"Cr Stainless Steel (17Cr)";"potassium bromide";"7758-02-03";"BrK";"salts";"";"5 – 40";"25 – 225";"<20";"77,219,220";"";"";"";"";"";"";"";"";"";"";"";"";"";"";""
"15";"Gold/ Platinum";"potassium bromide";"7758-02-03";"BrK";"salts";"";"5 – 40";"25 – 225";"<2";"77,219,220";"";"";"";"";"";"";"";"";"";"";"";"";"";"";""
"16";"Lead";"potassium bromide";"7758-02-03";"BrK";"salts";"";"5 – 40";"25 – 225";"<20";"77,219,220";"";"";"";"";"";"";"";"";"";"";"";"";"";"";""
"17";"Mo Superalloy (Ni-Cr-Fe-9Mo; 625/ 725)";"potassium bromide";"7758-02-03";"BrK";"salts";"";"5 – 40";"25 – 75";"<2";"77,219,220";"";"";"";"";"";"";"";"";"";"";"";"";"";"";""
"18";"Mo Superalloy (Ni-Cr-Fe-9Mo; 625/ 725)";"potassium bromide";"7758-02-03";"BrK";"salts";"";"5 – 40";"75 – 225";"<20";"77,219,220";"";"";"";"";"";"";"";"";"";"";"";"";"";"";""
"19";"Mo Superalloy (Ni-16Cr-16Mo; C276)";"potassium bromide";"7758-02-03";"BrK";"salts";"";"5 – 40";"25 – 75";"<2";"77,219,220";"";"";"";"";"";"";"";"";"";"";"";"";"";"";""
"20";"Mo Superalloy (Ni-16Cr-16Mo; C276)";"potassium bromide";"7758-02-03";"BrK";"salts";"";"5 – 40";"75 – 225";"<20";"77,219,220";"";"";"";"";"";"";"";"";"";"";"";"";"";"";""
"21";"Mo Superalloy (Ni-20Cr-16Mo-4W; 686)";"potassium bromide";"7758-02-03";"BrK";"salts";"";"5 – 40";"25 – 75";"<2";"77,219,220";"";"";"";"";"";"";"";"";"";"";"";"";"";"";""
"22";"Mo Superalloy (Ni-20Cr-16Mo-4W; 686)";"potassium bromide";"7758-02-03";"BrK";"salts";"";"5 – 40";"75 – 225";"<20";"77,219,220";"";"";"";"";"";"";"";"";"";"";"";"";"";"";""
"23";"Mo Superalloy (Ni-22Cr-16Mo; C22/ 59)";"potassium bromide";"7758-02-03";"BrK";"salts";"";"5 – 40";"25 – 75";"<2";"77,219,220";"";"";"";"";"";"";"";"";"";"";"";"";"";"";""
"24";"Mo Superalloy (Ni-22Cr-16Mo; C22/ 59)";"potassium bromide";"7758-02-03";"BrK";"salts";"";"5 – 40";"75 – 225";"<20";"77,219,220";"";"";"";"";"";"";"";"";"";"";"";"";"";"";""
"25";"Mo Superalloy (Ni-23Cr-16Mo-1Cu; C20000)";"potassium bromide";"7758-02-03";"BrK";"salts";"";"5 – 40";"25 – 75";"<2";"77,219,220";"";"";"";"";"";"";"";"";"";"";"";"";"";"";""
"26";"Mo Superalloy (Ni-23Cr-16Mo-1Cu; C20000)";"potassium bromide";"7758-02-03";"BrK";"salts";"";"5 – 40";"75 – 225";"<20";"77,219,220";"";"";"";"";"";"";"";"";"";"";"";"";"";"";""
"27";"Nickel (200)";"potassium bromide";"7758-02-03";"BrK";"salts";"";"5 – 40";"25 – 225";"<20";"77,219,220";"";"";"";"";"";"";"";"";"";"";"";"";"";"";""
"28";"Nickel-Copper (400)";"potassium bromide";"7758-02-03";"BrK";"salts";"";"5 – 40";"25 – 225";"<20";"77,219,220";"";"";"";"";"";"";"";"";"";"";"";"";"";"";""
"29";"Ni-Cr-Fe Alloy (600/ 690)";"potassium bromide";"7758-02-03";"BrK";"salts";"";"5 – 40";"25 – 225";"<20";"77,219,220";"";"";"";"";"";"";"";"";"";"";"";"";"";"";""
"30";"Ni-Mo Alloy (Ni-30Mo; B-2)";"potassium bromide";"7758-02-03";"BrK";"salts";"";"5 – 40";"25 – 75";"<2";"77,219,220";"";"";"";"";"";"";"";"";"";"";"";"";"";"";""
"31";"Ni-Mo Alloy (Ni-30Mo; B-2)";"potassium bromide";"7758-02-03";"BrK";"salts";"";"5 – 40";"75 – 225";"<20";"77,219,220";"";"";"";"";"";"";"";"";"";"";"";"";"";"";""
"32";"Silicon Cast Iron (14Si)";"potassium bromide";"7758-02-03";"BrK";"salts";"";"5 – 40";"52 – 237";"<20";"77,218,220";"";"";"";"";"";"";"";"";"";"";"";"";"";"";""
"33";"Silver";"potassium bromide";"7758-02-03";"BrK";"salts";"";"5 – 40";"25 – 225";"<20";"77,219,220";"";"";"";"";"";"";"";"";"";"";"";"";"";"";""
"34";"Steels, Carbon/ Low Alloy";"potassium bromide";"7758-02-03";"BrK";"salts";"";"5 – 40";"25 – 225";"20 – 50";"77,219,220";"";"";"";"";"";"";"";"";"";"";"";"";"";"";""
"35";"Tantalum";"potassium bromide";"7758-02-03";"BrK";"salts";"";"5 – 40";"25 – 225";"<2";"77,219,220";"";"";"";"";"";"";"";"";"";"";"";"";"";"";""
"36";"Titanium, Unalloyed";"potassium bromide";"7758-02-03";"BrK";"salts";"";"<40";"68";"<2";"77,190,219,220";"";"";"";"";"";"";"";"";"";"";"";"";"";"";""
"37";"Titanium, Unalloyed";"potassium bromide";"7758-02-03";"BrK";"salts";"";"5 – 40";"25 – 225";"<2";"77,190,219,220";"";"";"";"";"";"";"";"";"";"";"";"";"";"";""
"38";"Zirconium";"potassium bromide";"7758-02-03";"BrK";"salts";"";"5 – 40";"25 – 225";"<2";"77,219,220";"";"";"";"";"";"";"";"";"";"";"";"";"";"";""
"";"";"";"";"";"";"";"";"";"";"";"";"";"";"";"";"";"";"";"";"";"";"";"";"";""
"";"";"";"";"";"";"";"";"";"";"";"";"";"";"";"";"";"";"";"";"";"";"";"";"";""
"Corrosion Survey Database (COR•SUR) © 2002 NACE International";"";"";"";"";"";"";"";"";"";"";"";"";"";"";"";"";"";"";"";"";"";"";"";"";""

File: data/corrosion_data/TableData - 2024-11-08T191051.227.csv
sep=;
"Title: Corrosion Survey Database (COR•SUR)";"";"";"";"";"";"";"";"";"";"";"";"";"";"";"";"";"";"";"";"";"";"";"";"";""
"Table: Sodium bromide";"";"";"";"";"";"";"";"";"";"";"";"";"";"";"";"";"";"";"";"";"";"";"";"";""
"DOWNLOAD SHOWS ONLY THE DISPLAYED DATA, UP TO 50 ROWS";"";"";"";"";"";"";"";"";"";"";"";"";"";"";"";"";"";"";"";"";"";"";"";"";""
"No.";"material or substance name";"exposure medium";"exposure medium CAS RN";"exposure medium formula";"exposure medium class";"resistance note";"conc. (%)";"temp. (°F)";"corrosion rate (mil/yr)";"reference";"";"";"";"";"";"";"";"";"";"";"";"";"";"";""
"1";"Alloy 20-25-4Mo (904L)";"sodium bromide";"7647-15-6";"BrNa";"salts";"pitting";"5 – 25";"25 – 75";"<2";"84,194,219";"";"";"";"";"";"";"";"";"";"";"";"";"";"";""
"2";"Alloy 20-25-4Mo (904L)";"sodium bromide";"7647-15-6";"BrNa";"salts";"";"15 – 25";"25 – 175";"<2";"84,194,219";"";"";"";"";"";"";"";"";"";"";"";"";"";"";""
"3";"Alloy 20-25-4Mo (904L)";"sodium bromide";"7647-15-6";"BrNa";"salts";"";"20";"176";"<2";"84,194,219";"";"";"";"";"";"";"";"";"";"";"";"";"";"";""
"4";"Alloy 20-38-3-3Cu (20Cb3/ 825)";"sodium bromide";"7647-15-6";"BrNa";"salts";"";"5 – 55";"25 – 225";"<20";"84,219";"";"";"";"";"";"";"";"";"";"";"";"";"";"";""
"5";"Alloy 30-44-5-3W (G-30)";"sodium bromide";"7647-15-6";"BrNa";"salts";"";"5 – 55";"25 – 225";"<20";"84,219";"";"";"";"";"";"";"";"";"";"";"";"";"";"";""
"6";"Aluminum Alloy (3003/ 5154)";"sodium bromide";"7647-15-6";"BrNa";"salts";"pitting";"5 – 15";"25 – 75";"20 – 50";"84,219";"";"";"";"";"";"";"";"";"";"";"";"";"";"";""
"7";"Aluminum Alloy (3003/ 5154)";"sodium bromide";"7647-15-6";"BrNa";"salts";"";"35 – 45";"25 – 75";">50";"84,219";"";"";"";"";"";"";"";"";"";"";"";"";"";"";""
"8";"Austenitic Cr-Ni Stainless Steel (18-8; 304/ 304L/ 347)";"sodium bromide";"7647-15-6";"BrNa";"salts";"pitting; stress corrosion cracking";"5 – 15";"25 – 75";"<2";"84,219";"";"";"";"";"";"";"";"";"";"";"";"";"";"";""
"9";"Austenitic Cr-Ni Stainless Steel (18-8; 304/ 304L/ 347)";"sodium bromide";"7647-15-6";"BrNa";"salts";"";"15 – 25";"125 – 175";">50";"84,219";"";"";"";"";"";"";"";"";"";"";"";"";"";"";""
"10";"Austenitic Cr-Ni Stainless Steel (18-8; 304/ 304L/ 347)";"sodium bromide";"7647-15-6";"BrNa";"salts";"";"15 – 45";"175 – 225";"<2";"84,219";"";"";"";"";"";"";"";"";"";"";"";"";"";"";""
"11";"Austenitic Cr-Ni Stainless Steel (18-8; 304/ 304L/ 347)";"sodium bromide";"7647-15-6";"BrNa";"salts";"";"45 – 55";"125 – 175";">50";"84,219";"";"";"";"";"";"";"";"";"";"";"";"";"";"";""
"12";"Austenitic Cr-Ni-Mo Stainless Steel (17-12-3; 316L/ 317L)";"sodium bromide";"7647-15-6";"BrNa";"salts";"pitting; stress corrosion cracking";"5 – 55";"25 – 225";"<20";"84,219";"";"";"";"";"";"";"";"";"";"";"";"";"";"";""
"13";"Brass (>15Zn)";"sodium bromide";"7647-15-6";"BrNa";"salts";"";"5 – 15";"25 – 75";"<20";"84,219";"";"";"";"";"";"";"";"";"";"";"";"";"";"";""
"14";"Copper/ Bronze/ Low Brass";"sodium bromide";"7647-15-6";"BrNa";"salts";"";"5 – 55";"25 – 225";"<20";"84,219";"";"";"";"";"";"";"";"";"";"";"";"";"";"";""
"15";"Copper/ Bronze/ Low Brass";"sodium bromide";"7647-15-6";"BrNa";"salts";"";"100";"25 – 75";"20 – 50";"84,219";"";"";"";"";"";"";"";"";"";"";"";"";"";"";""
"16";"Cr Stainless Steel (12Cr)";"sodium bromide";"7647-15-6";"BrNa";"salts";"pitting";"5 – 15";"25 – 75";"20 – 50";"84,219";"";"";"";"";"";"";"";"";"";"";"";"";"";"";""
"17";"Cr Stainless Steel (12Cr)";"sodium bromide";"7647-15-6";"BrNa";"salts";"";"25 – 35";"25 – 75";">50";"84,219";"";"";"";"";"";"";"";"";"";"";"";"";"";"";""
"18";"Cr Stainless Steel (17Cr)";"sodium bromide";"7647-15-6";"BrNa";"salts";"pitting";"5 – 15";"25 – 75";"<2";"84,219";"";"";"";"";"";"";"";"";"";"";"";"";"";"";""
"19";"Cr Stainless Steel (17Cr)";"sodium bromide";"7647-15-6";"BrNa";"salts";"";"15 – 25";"125 – 175";"<2";"84,219";"";"";"";"";"";"";"";"";"";"";"";"";"";"";""
"20";"Cr Stainless Steel (17Cr)";"sodium bromide";"7647-15-6";"BrNa";"salts";"";"25 – 35";"25 – 75";">50";"84,219";"";"";"";"";"";"";"";"";"";"";"";"";"";"";""
"21";"Lead";"sodium bromide";"7647-15-6";"BrNa";"salts";"";"5 – 55";"25 – 225";"<20";"84,219";"";"";"";"";"";"";"";"";"";"";"";"";"";"";""
"22";"Mo Superalloy (Ni-Cr-Fe-9Mo; 625/ 725)";"sodium bromide";"7647-15-6";"BrNa";"salts";"";"5 – 55";"25 – 225";"<20";"84,219";"";"";"";"";"";"";"";"";"";"";"";"";"";"";""
"23";"Mo Superalloy (Ni-Cr-Fe-9Mo; 625/ 725)";"sodium bromide";"7647-15-6";"BrNa";"salts";"";"55 – 65";"175 – 225";"<20";"84,219";"";"";"";"";"";"";"";"";"";"";"";"";"";"";""
"24";"Mo Superalloy (Ni-16Cr-16Mo; C276)";"sodium bromide";"7647-15-6";"BrNa";"salts";"";"5 – 55";"25 – 225";"<20";"84,219";"";"";"";"";"";"";"";"";"";"";"";"";"";"";""
"25";"Mo Superalloy (Ni-16Cr-16Mo; C276)";"sodium bromide";"7647-15-6";"BrNa";"salts";"";"55 – 65";"175 – 225";"<20";"84,219";"";"";"";"";"";"";"";"";"";"";"";"";"";"";""
"26";"Mo Superalloy (Ni-20Cr-16Mo-4W; 686)";"sodium bromide";"7647-15-6";"BrNa";"salts";"";"5 – 55";"25 – 225";"<20";"84,219";"";"";"";"";"";"";"";"";"";"";"";"";"";"";""
"27";"Mo Superalloy (Ni-20Cr-16Mo-4W; 686)";"sodium bromide";"7647-15-6";"BrNa";"salts";"";"55 – 65";"175 – 225";"<20";"84,219";"";"";"";"";"";"";"";"";"";"";"";"";"";"";""
"28";"Mo Superalloy (Ni-22Cr-16Mo; C22/ 59)";"sodium bromide";"7647-15-6";"BrNa";"salts";"";"5 – 55";"25 – 225";"<20";"84,219";"";"";"";"";"";"";"";"";"";"";"";"";"";"";""
"29";"Mo Superalloy (Ni-22Cr-16Mo; C22/ 59)";"sodium bromide";"7647-15-6";"BrNa";"salts";"";"55 – 65";"175 – 225";"<20";"84,219";"";"";"";"";"";"";"";"";"";"";"";"";"";"";""
"30";"Mo Superalloy (Ni-23Cr-16Mo-1Cu; C20000)";"sodium bromide";"7647-15-6";"BrNa";"salts";"";"5 – 55";"25 – 225";"<20";"84,219";"";"";"";"";"";"";"";"";"";"";"";"";"";"";""
"31";"Mo Superalloy (Ni-23Cr-16Mo-1Cu; C20000)";"sodium bromide";"7647-15-6";"BrNa";"salts";"";"55 – 65";"175 – 225";"<20";"84,219";"";"";"";"";"";"";"";"";"";"";"";"";"";"";""
"32";"Nickel (200)";"sodium bromide";"7647-15-6";"BrNa";"salts";"";"5 – 55";"25 – 225";"<20";"84,219";"";"";"";"";"";"";"";"";"";"";"";"";"";"";""
"33";"Nickel (200)";"sodium bromide";"7647-15-6";"BrNa";"salts";"";"55 – 65";"175 – 225";"<20";"84,219";"";"";"";"";"";"";"";"";"";"";"";"";"";"";""
"34";"Nickel Cast Iron (15-35Ni)";"sodium bromide";"7647-15-6";"BrNa";"salts";"";"5 – 55";"25 – 225";"<20";"84,219";"";"";"";"";"";"";"";"";"";"";"";"";"";"";""
"35";"Nickel Cast Iron (15-35Ni)";"sodium bromide";"7647-15-6";"BrNa";"salts";"";"55 – 65";"175 – 225";"<20";"84,219";"";"";"";"";"";"";"";"";"";"";"";"";"";"";""
"36";"Nickel Cast Iron (15-35Ni)";"sodium bromide";"7647-15-6";"BrNa";"salts";"";"100";"25 – 75";"<20";"84,219";"";"";"";"";"";"";"";"";"";"";"";"";"";"";""
"37";"Nickel-Copper (400)";"sodium bromide";"7647-15-6";"BrNa";"salts";"";"5 – 45";"25 – 225";"<20";"84,219";"";"";"";"";"";"";"";"";"";"";"";"";"";"";""
"38";"Nickel-Copper (400)";"sodium bromide";"7647-15-6";"BrNa";"salts";"";"45 – 55";"175 – 225";"<20";"84,219";"";"";"";"";"";"";"";"";"";"";"";"";"";"";""
"39";"Ni-Cr-Fe Alloy (600/ 690)";"sodium bromide";"7647-15-6";"BrNa";"salts";"";"5 – 45";"25 – 225";"<20";"84,219";"";"";"";"";"";"";"";"";"";"";"";"";"";"";""
"40";"Ni-Cr-Fe Alloy (600/ 690)";"sodium bromide";"7647-15-6";"BrNa";"salts";"";"45 – 65";"175 – 225";"<20";"84,219";"";"";"";"";"";"";"";"";"";"";"";"";"";"";""
"41";"Ni-Mo Alloy (Ni-30Mo; B-2)";"sodium bromide";"7647-15-6";"BrNa";"salts";"";"5 – 55";"25 – 225";"<20";"84,219";"";"";"";"";"";"";"";"";"";"";"";"";"";"";""
"42";"Ni-Mo Alloy (Ni-30Mo; B-2)";"sodium bromide";"7647-15-6";"BrNa";"salts";"";"55 – 65";"175 – 225";"<20";"84,219";"";"";"";"";"";"";"";"";"";"";"";"";"";"";""
"43";"Silicon Cast Iron (14Si)";"sodium bromide";"7647-15-6";"BrNa";"salts";"";"5 – 15";"52 – 102";"20 – 50";"84,218";"";"";"";"";"";"";"";"";"";"";"";"";"";"";""
"44";"Silver";"sodium bromide";"7647-15-6";"BrNa";"salts";"";"5 – 55";"25 – 225";"<2";"84,219";"";"";"";"";"";"";"";"";"";"";"";"";"";"";""
"45";"Steels, Carbon/ Low Alloy";"sodium bromide";"7647-15-6";"BrNa";"salts";"";"5 – 35";"25 – 225";"<20";"84,219";"";"";"";"";"";"";"";"";"";"";"";"";"";"";""
"46";"Steels, Carbon/ Low Alloy";"sodium bromide";"7647-15-6";"BrNa";"salts";"";"45 – 55";"25 – 225";"<20";"84,219";"";"";"";"";"";"";"";"";"";"";"";"";"";"";""
"47";"Steels, Carbon/ Low Alloy";"sodium bromide";"7647-15-6";"BrNa";"salts";"";"55 – 65";"175 – 225";"<20";"84,219";"";"";"";"";"";"";"";"";"";"";"";"";"";"";""
"48";"Tantalum";"sodium bromide";"7647-15-6";"BrNa";"salts";"";"5 – 15";"25 – 75";"<2";"84,219";"";"";"";"";"";"";"";"";"";"";"";"";"";"";""
"49";"Titanium, Unalloyed";"sodium bromide";"7647-15-6";"BrNa";"salts";"";"5 – 10";"68";"<2";"84,194";"";"";"";"";"";"";"";"";"";"";"";"";"";"";""
"50";"Titanium, Unalloyed";"sodium bromide";"7647-15-6";"BrNa";"salts";"";"20";"176";"<2";"84,194";"";"";"";"";"";"";"";"";"";"";"";"";"";"";""
"";"";"";"";"";"";"";"";"";"";"";"";"";"";"";"";"";"";"";"";"";"";"";"";"";""
"";"";"";"";"";"";"";"";"";"";"";"";"";"";"";"";"";"";"";"";"";"";"";"";"";""
"Corrosion Survey Database (COR•SUR) © 2002 NACE International";"";"";"";"";"";"";"";"";"";"";"";"";"";"";"";"";"";"";"";"";"";"";"";"";""
