Repository: Mahyar-rajabi94/TF_SDL

File: data/corrosion_data/TableData - 2024-11-08T191057.126.csv
sep=;
"Title: Corrosion Survey Database (COR•SUR)";"";"";"";"";"";"";"";"";"";"";"";"";"";"";"";"";"";"";"";"";"";"";"";"";""
"Table: Dextrose";"";"";"";"";"";"";"";"";"";"";"";"";"";"";"";"";"";"";"";"";"";"";"";"";""
"DOWNLOAD SHOWS ONLY THE DISPLAYED DATA, UP TO 50 ROWS";"";"";"";"";"";"";"";"";"";"";"";"";"";"";"";"";"";"";"";"";"";"";"";"";""
"No.";"material or substance name";"exposure medium";"exposure medium class";"conc. (%)";"temp. (°F)";"corrosion rate (mil/yr)";"reference";"";"";"";"";"";"";"";"";"";"";"";"";"";"";"";"";"";""
"1";"Alloy 20-25-4Mo (904L)";"dextrose";"carbohydrates & sugars";"5 – 55";"25 – 225";"<2";"172,219";"";"";"";"";"";"";"";"";"";"";"";"";"";"";"";"";"";""
"2";"Alloy 20-25-4Mo (904L)";"dextrose";"carbohydrates & sugars";"55 – 65";"0 – 225";"<2";"172,219";"";"";"";"";"";"";"";"";"";"";"";"";"";"";"";"";"";""
"3";"Alloy 20-25-4Mo (904L)";"dextrose";"carbohydrates & sugars";"100";"25 – 225";"<2";"172,219";"";"";"";"";"";"";"";"";"";"";"";"";"";"";"";"";"";""
"4";"Alloy 20-25-6Mo (254SMO/ 6XN)";"dextrose";"carbohydrates & sugars";"60";"0 – 212";"<2";"172";"";"";"";"";"";"";"";"";"";"";"";"";"";"";"";"";"";""
"5";"Alloy 20-38-3-3Cu (20Cb3/ 825)";"dextrose";"carbohydrates & sugars";"5 – 55";"25 – 225";"<2";"172,219";"";"";"";"";"";"";"";"";"";"";"";"";"";"";"";"";"";""
"6";"Alloy 20-38-3-3Cu (20Cb3/ 825)";"dextrose";"carbohydrates & sugars";"55 – 65";"0 – 225";"<2";"172,219";"";"";"";"";"";"";"";"";"";"";"";"";"";"";"";"";"";""
"7";"Alloy 20-38-3-3Cu (20Cb3/ 825)";"dextrose";"carbohydrates & sugars";"100";"25 – 225";"<2";"172,219";"";"";"";"";"";"";"";"";"";"";"";"";"";"";"";"";"";""
"8";"Alloy 30-44-5-3W (G-30)";"dextrose";"carbohydrates & sugars";"5 – 55";"25 – 225";"<2";"172,219";"";"";"";"";"";"";"";"";"";"";"";"";"";"";"";"";"";""
"9";"Alloy 30-44-5-3W (G-30)";"dextrose";"carbohydrates & sugars";"55 – 65";"0 – 225";"<2";"172,219";"";"";"";"";"";"";"";"";"";"";"";"";"";"";"";"";"";""
"10";"Alloy 30-44-5-3W (G-30)";"dextrose";"carbohydrates & sugars";"100";"25 – 225";"<2";"172,219";"";"";"";"";"";"";"";"";"";"";"";"";"";"";"";"";"";""
"11";"Aluminum Alloy (3003/ 5154)";"dextrose";"carbohydrates & sugars";"5 – 55";"25 – 225";"<2";"219";"";"";"";"";"";"";"";"";"";"";"";"";"";"";"";"";"";""
"12";"Aluminum Alloy (3003/ 5154)";"dextrose";"carbohydrates & sugars";"55 – 65";"125 – 225";"<2";"219";"";"";"";"";"";"";"";"";"";"";"";"";"";"";"";"";"";""
"13";"Aluminum Alloy (3003/ 5154)";"dextrose";"carbohydrates & sugars";"100";"25 – 225";"<2";"219";"";"";"";"";"";"";"";"";"";"";"";"";"";"";"";"";"";""
"14";"Austenitic Cr-Ni Stainless Steel (18-8; 304/ 304L/ 347)";"dextrose";"carbohydrates & sugars";"5 – 55";"25 – 225";"<2";"219";"";"";"";"";"";"";"";"";"";"";"";"";"";"";"";"";"";""
"15";"Austenitic Cr-Ni Stainless Steel (18-8; 304/ 304L/ 347)";"dextrose";"carbohydrates & sugars";"55 – 65";"125 – 225";"<2";"219";"";"";"";"";"";"";"";"";"";"";"";"";"";"";"";"";"";""
"16";"Austenitic Cr-Ni Stainless Steel (18-8; 304/ 304L/ 347)";"dextrose";"carbohydrates & sugars";"100";"25 – 225";"<2";"219";"";"";"";"";"";"";"";"";"";"";"";"";"";"";"";"";"";""
"17";"Austenitic Cr-Ni-Mo Stainless Steel (17-12-3; 316L/ 317L)";"dextrose";"carbohydrates & sugars";"5 – 55";"25 – 225";"<2";"219";"";"";"";"";"";"";"";"";"";"";"";"";"";"";"";"";"";""
"18";"Austenitic Cr-Ni-Mo Stainless Steel (17-12-3; 316L/ 317L)";"dextrose";"carbohydrates & sugars";"55 – 65";"125 – 225";"<2";"219";"";"";"";"";"";"";"";"";"";"";"";"";"";"";"";"";"";""
"19";"Austenitic Cr-Ni-Mo Stainless Steel (17-12-3; 316L/ 317L)";"dextrose";"carbohydrates & sugars";"100";"25 – 225";"<2";"219";"";"";"";"";"";"";"";"";"";"";"";"";"";"";"";"";"";""
"20";"Brass (>15Zn)";"dextrose";"carbohydrates & sugars";"5 – 55";"25 – 225";"<2";"219";"";"";"";"";"";"";"";"";"";"";"";"";"";"";"";"";"";""
"21";"Brass (>15Zn)";"dextrose";"carbohydrates & sugars";"55 – 65";"125 – 225";"<2";"219";"";"";"";"";"";"";"";"";"";"";"";"";"";"";"";"";"";""
"22";"Brass (>15Zn)";"dextrose";"carbohydrates & sugars";"100";"25 – 225";"<2";"219";"";"";"";"";"";"";"";"";"";"";"";"";"";"";"";"";"";""
"23";"Cast Iron, Gray/ Ductile";"dextrose";"carbohydrates & sugars";"5 – 65";"25 – 225";"<2";"219";"";"";"";"";"";"";"";"";"";"";"";"";"";"";"";"";"";""
"24";"Cast Iron, Gray/ Ductile";"dextrose";"carbohydrates & sugars";"65 – 75";"125 – 225";"<2";"219";"";"";"";"";"";"";"";"";"";"";"";"";"";"";"";"";"";""
"25";"Cast Iron, Gray/ Ductile";"dextrose";"carbohydrates & sugars";"100";"25 – 225";"<2";"219";"";"";"";"";"";"";"";"";"";"";"";"";"";"";"";"";"";""
"26";"Copper/ Bronze/ Low Brass";"dextrose";"carbohydrates & sugars";"5 – 55";"25 – 225";"<2";"219";"";"";"";"";"";"";"";"";"";"";"";"";"";"";"";"";"";""
"27";"Copper/ Bronze/ Low Brass";"dextrose";"carbohydrates & sugars";"55 – 65";"125 – 225";"<2";"219";"";"";"";"";"";"";"";"";"";"";"";"";"";"";"";"";"";""
"28";"Copper/ Bronze/ Low Brass";"dextrose";"carbohydrates & sugars";"100";"25 – 225";"<2";"219";"";"";"";"";"";"";"";"";"";"";"";"";"";"";"";"";"";""
"29";"Copper-Nickel";"dextrose";"carbohydrates & sugars";"5 – 55";"25 – 225";"<2";"219";"";"";"";"";"";"";"";"";"";"";"";"";"";"";"";"";"";""
"30";"Copper-Nickel";"dextrose";"carbohydrates & sugars";"55 – 65";"125 – 225";"<2";"219";"";"";"";"";"";"";"";"";"";"";"";"";"";"";"";"";"";""
"31";"Copper-Nickel";"dextrose";"carbohydrates & sugars";"100";"25 – 225";"<2";"219";"";"";"";"";"";"";"";"";"";"";"";"";"";"";"";"";"";""
"32";"Cr Stainless Steel (12Cr)";"dextrose";"carbohydrates & sugars";"5 – 55";"25 – 225";"<2";"219";"";"";"";"";"";"";"";"";"";"";"";"";"";"";"";"";"";""
"33";"Cr Stainless Steel (12Cr)";"dextrose";"carbohydrates & sugars";"55 – 65";"125 – 225";"<2";"219";"";"";"";"";"";"";"";"";"";"";"";"";"";"";"";"";"";""
"34";"Cr Stainless Steel (12Cr)";"dextrose";"carbohydrates & sugars";"100";"25 – 225";"<2";"219";"";"";"";"";"";"";"";"";"";"";"";"";"";"";"";"";"";""
"35";"Cr Stainless Steel (17Cr)";"dextrose";"carbohydrates & sugars";"5 – 55";"25 – 225";"<2";"219";"";"";"";"";"";"";"";"";"";"";"";"";"";"";"";"";"";""
"36";"Cr Stainless Steel (17Cr)";"dextrose";"carbohydrates & sugars";"55 – 65";"125 – 225";"<2";"219";"";"";"";"";"";"";"";"";"";"";"";"";"";"";"";"";"";""
"37";"Cr Stainless Steel (17Cr)";"dextrose";"carbohydrates & sugars";"100";"25 – 225";"<2";"219";"";"";"";"";"";"";"";"";"";"";"";"";"";"";"";"";"";""
"38";"Duplex Stainless Steel (25-6-3)";"dextrose";"carbohydrates & sugars";"60";"0 – 212";"<2";"172";"";"";"";"";"";"";"";"";"";"";"";"";"";"";"";"";"";""
"39";"Gold/ Platinum";"dextrose";"carbohydrates & sugars";"5 – 55";"25 – 225";"<2";"219";"";"";"";"";"";"";"";"";"";"";"";"";"";"";"";"";"";""
"40";"Gold/ Platinum";"dextrose";"carbohydrates & sugars";"55 – 65";"125 – 225";"<2";"219";"";"";"";"";"";"";"";"";"";"";"";"";"";"";"";"";"";""
"41";"Gold/ Platinum";"dextrose";"carbohydrates & sugars";"100";"25 – 225";"<2";"219";"";"";"";"";"";"";"";"";"";"";"";"";"";"";"";"";"";""
"42";"Lead";"dextrose";"carbohydrates & sugars";"5 – 55";"25 – 225";"<2";"219";"";"";"";"";"";"";"";"";"";"";"";"";"";"";"";"";"";""
"43";"Lead";"dextrose";"carbohydrates & sugars";"55 – 65";"125 – 225";"<2";"219";"";"";"";"";"";"";"";"";"";"";"";"";"";"";"";"";"";""
"44";"Lead";"dextrose";"carbohydrates & sugars";"100";"25 – 225";"<2";"219";"";"";"";"";"";"";"";"";"";"";"";"";"";"";"";"";"";""
"45";"Mo Superalloy (Ni-Cr-Fe-9Mo; 625/ 725)";"dextrose";"carbohydrates & sugars";"5 – 55";"25 – 225";"<2";"219";"";"";"";"";"";"";"";"";"";"";"";"";"";"";"";"";"";""
"46";"Mo Superalloy (Ni-Cr-Fe-9Mo; 625/ 725)";"dextrose";"carbohydrates & sugars";"55 – 65";"125 – 225";"<2";"219";"";"";"";"";"";"";"";"";"";"";"";"";"";"";"";"";"";""
"47";"Mo Superalloy (Ni-Cr-Fe-9Mo; 625/ 725)";"dextrose";"carbohydrates & sugars";"100";"25 – 225";"<2";"219";"";"";"";"";"";"";"";"";"";"";"";"";"";"";"";"";"";""
"48";"Mo Superalloy (Ni-16Cr-16Mo; C276)";"dextrose";"carbohydrates & sugars";"5 – 55";"25 – 225";"<2";"219";"";"";"";"";"";"";"";"";"";"";"";"";"";"";"";"";"";""
"49";"Mo Superalloy (Ni-16Cr-16Mo; C276)";"dextrose";"carbohydrates & sugars";"55 – 65";"125 – 225";"<2";"219";"";"";"";"";"";"";"";"";"";"";"";"";"";"";"";"";"";""
"50";"Mo Superalloy (Ni-16Cr-16Mo; C276)";"dextrose";"carbohydrates & sugars";"100";"25 – 225";"<2";"219";"";"";"";"";"";"";"";"";"";"";"";"";"";"";"";"";"";""
"";"";"";"";"";"";"";"";"";"";"";"";"";"";"";"";"";"";"";"";"";"";"";"";"";""
"";"";"";"";"";"";"";"";"";"";"";"";"";"";"";"";"";"";"";"";"";"";"";"";"";""
"Corrosion Survey Database (COR•SUR) © 2002 NACE International";"";"";"";"";"";"";"";"";"";"";"";"";"";"";"";"";"";"";"";"";"";"";"";"";""

File: data/corrosion_data/TableData - 2024-11-08T191204.151.csv
sep=;
"Title: Corrosion Survey Database (COR•SUR)";"";"";"";"";"";"";"";"";"";"";"";"";"";"";"";"";"";"";"";"";"";"";"";"";""
"Table: Molasses";"";"";"";"";"";"";"";"";"";"";"";"";"";"";"";"";"";"";"";"";"";"";"";"";""
"DOWNLOAD SHOWS ONLY THE DISPLAYED DATA, UP TO 50 ROWS";"";"";"";"";"";"";"";"";"";"";"";"";"";"";"";"";"";"";"";"";"";"";"";"";""
"No.";"material or substance name";"exposure medium";"exposure medium class";"conc. (%)";"temp. (°F)";"corrosion rate (mil/yr)";"reference";"";"";"";"";"";"";"";"";"";"";"";"";"";"";"";"";"";""
"1";"Alloy 20-25-4Mo (904L)";"molasses";"carbohydrates & sugars";"75 – 85";"25 – 375";"<2";"219";"";"";"";"";"";"";"";"";"";"";"";"";"";"";"";"";"";""
"2";"Alloy 20-38-3-3Cu (20Cb3/ 825)";"molasses";"carbohydrates & sugars";"75 – 85";"25 – 375";"<2";"219";"";"";"";"";"";"";"";"";"";"";"";"";"";"";"";"";"";""
"3";"Alloy 30-44-5-3W (G-30)";"molasses";"carbohydrates & sugars";"75 – 85";"25 – 375";"<2";"219";"";"";"";"";"";"";"";"";"";"";"";"";"";"";"";"";"";""
"4";"Aluminum Alloy (3003/ 5154)";"molasses";"carbohydrates & sugars";"75 – 85";"25 – 125";"<2";"219";"";"";"";"";"";"";"";"";"";"";"";"";"";"";"";"";"";""
"5";"Austenitic Cr-Ni Stainless Steel (18-8; 304/ 304L/ 347)";"molasses";"carbohydrates & sugars";"75 – 85";"25 – 375";"<2";"219";"";"";"";"";"";"";"";"";"";"";"";"";"";"";"";"";"";""
"6";"Austenitic Cr-Ni Stainless Steel (18-8; 304/ 304L/ 347)";"molasses";"carbohydrates & sugars";"100";"175 – 225";"<2";"219";"";"";"";"";"";"";"";"";"";"";"";"";"";"";"";"";"";""
"7";"Austenitic Cr-Ni-Mo Stainless Steel (17-12-3; 316L/ 317L)";"molasses";"carbohydrates & sugars";"75 – 85";"25 – 375";"<2";"219";"";"";"";"";"";"";"";"";"";"";"";"";"";"";"";"";"";""
"8";"Austenitic Cr-Ni-Mo Stainless Steel (17-12-3; 316L/ 317L)";"molasses";"carbohydrates & sugars";"100";"175 – 225";"<2";"219";"";"";"";"";"";"";"";"";"";"";"";"";"";"";"";"";"";""
"9";"Brass (>15Zn)";"molasses";"carbohydrates & sugars";"75 – 85";"25 – 275";"<2";"219";"";"";"";"";"";"";"";"";"";"";"";"";"";"";"";"";"";""
"10";"Brass (>15Zn)";"molasses";"carbohydrates & sugars";"75 – 85";"275 – 375";"<20";"219";"";"";"";"";"";"";"";"";"";"";"";"";"";"";"";"";"";""
"11";"Cast Iron, Gray/ Ductile";"molasses";"carbohydrates & sugars";"100";"25 – 75";"<2";"219";"";"";"";"";"";"";"";"";"";"";"";"";"";"";"";"";"";""
"12";"Cast Iron, Gray/ Ductile";"molasses";"carbohydrates & sugars";"100";"225 – 375";">50";"219";"";"";"";"";"";"";"";"";"";"";"";"";"";"";"";"";"";""
"13";"Copper/ Bronze/ Low Brass";"molasses";"carbohydrates & sugars";"75 – 85";"25 – 375";"<2";"219";"";"";"";"";"";"";"";"";"";"";"";"";"";"";"";"";"";""
"14";"Lead";"molasses";"carbohydrates & sugars";"75 – 85";"25 – 325";">50";"219";"";"";"";"";"";"";"";"";"";"";"";"";"";"";"";"";"";""
"15";"Nickel (200)";"molasses";"carbohydrates & sugars";"75 – 85";"25 – 375";"<2";"219";"";"";"";"";"";"";"";"";"";"";"";"";"";"";"";"";"";""
"16";"Nickel Cast Iron (15-35Ni)";"molasses";"carbohydrates & sugars";"100";"25 – 375";"<2";"219";"";"";"";"";"";"";"";"";"";"";"";"";"";"";"";"";"";""
"17";"Nickel-Copper (400)";"molasses";"carbohydrates & sugars";"75 – 85";"25 – 375";"<2";"219";"";"";"";"";"";"";"";"";"";"";"";"";"";"";"";"";"";""
"18";"Ni-Cr-Fe Alloy (600/ 690)";"molasses";"carbohydrates & sugars";"75 – 85";"25 – 375";"<2";"219";"";"";"";"";"";"";"";"";"";"";"";"";"";"";"";"";"";""
"19";"Silicon Cast Iron (14Si)";"molasses";"carbohydrates & sugars";"75 – 85";"52 – 372";"<2";"218";"";"";"";"";"";"";"";"";"";"";"";"";"";"";"";"";"";""
"20";"Silver";"molasses";"carbohydrates & sugars";"75 – 85";"25 – 375";"<2";"219";"";"";"";"";"";"";"";"";"";"";"";"";"";"";"";"";"";""
"21";"Steels, Carbon/ Low Alloy";"molasses";"carbohydrates & sugars";"100";"25 – 225";"<2";"219";"";"";"";"";"";"";"";"";"";"";"";"";"";"";"";"";"";""
"22";"Steels, Carbon/ Low Alloy";"molasses";"carbohydrates & sugars";"100";"225 – 375";">50";"219";"";"";"";"";"";"";"";"";"";"";"";"";"";"";"";"";"";""
"23";"Superferritic Stainless Steel (26-1)";"molasses";"carbohydrates & sugars";"75 – 85";"25 – 375";"<2";"219";"";"";"";"";"";"";"";"";"";"";"";"";"";"";"";"";"";""
"";"";"";"";"";"";"";"";"";"";"";"";"";"";"";"";"";"";"";"";"";"";"";"";"";""
"";"";"";"";"";"";"";"";"";"";"";"";"";"";"";"";"";"";"";"";"";"";"";"";"";""
"Corrosion Survey Database (COR•SUR) © 2002 NACE International";"";"";"";"";"";"";"";"";"";"";"";"";"";"";"";"";"";"";"";"";"";"";"";"";""

File: data/corrosion_data/TableData - 2024-11-08T191209.209.csv
sep=;
"Title: Corrosion Survey Database (COR•SUR)";"";"";"";"";"";"";"";"";"";"";"";"";"";"";"";"";"";"";"";"";"";"";"";"";""
"Table: Sorbose";"";"";"";"";"";"";"";"";"";"";"";"";"";"";"";"";"";"";"";"";"";"";"";"";""
"DOWNLOAD SHOWS ONLY THE DISPLAYED DATA, UP TO 50 ROWS";"";"";"";"";"";"";"";"";"";"";"";"";"";"";"";"";"";"";"";"";"";"";"";"";""
"No.";"material or substance name";"exposure medium";"exposure medium class";"conc. (%)";"temp. (°F)";"corrosion rate (mil/yr)";"reference";"";"";"";"";"";"";"";"";"";"";"";"";"";"";"";"";"";""
"1";"Alloy 20-25-4Mo (904L)";"sorbose";"carbohydrates & sugars";"5 – 50";"25 – 225";"<2";"219,220";"";"";"";"";"";"";"";"";"";"";"";"";"";"";"";"";"";""
"2";"Alloy 20-38-3-3Cu (20Cb3/ 825)";"sorbose";"carbohydrates & sugars";"5 – 50";"25 – 225";"<2";"219,220";"";"";"";"";"";"";"";"";"";"";"";"";"";"";"";"";"";""
"3";"Alloy 30-44-5-3W (G-30)";"sorbose";"carbohydrates & sugars";"5 – 50";"25 – 225";"<2";"219,220";"";"";"";"";"";"";"";"";"";"";"";"";"";"";"";"";"";""
"4";"Aluminum Alloy (3003/ 5154)";"sorbose";"carbohydrates & sugars";"5 – 50";"25 – 225";"<2";"219,220";"";"";"";"";"";"";"";"";"";"";"";"";"";"";"";"";"";""
"5";"Austenitic Cr-Ni Stainless Steel (18-8; 304/ 304L/ 347)";"sorbose";"carbohydrates & sugars";"5 – 50";"25 – 225";"<2";"219,220";"";"";"";"";"";"";"";"";"";"";"";"";"";"";"";"";"";""
"6";"Austenitic Cr-Ni-Mo Stainless Steel (17-12-3; 316L/ 317L)";"sorbose";"carbohydrates & sugars";"5 – 50";"25 – 225";"<2";"219,220";"";"";"";"";"";"";"";"";"";"";"";"";"";"";"";"";"";""
"7";"Cast Iron, Gray/ Ductile";"sorbose";"carbohydrates & sugars";"5 – 25";"25 – 75";">50";"219";"";"";"";"";"";"";"";"";"";"";"";"";"";"";"";"";"";""
"8";"Copper/ Bronze/ Low Brass";"sorbose";"carbohydrates & sugars";"5 – 50";"25 – 225";"<2";"219,220";"";"";"";"";"";"";"";"";"";"";"";"";"";"";"";"";"";""
"9";"Copper-Nickel";"sorbose";"carbohydrates & sugars";"5 – 50";"25 – 225";"<2";"219,220";"";"";"";"";"";"";"";"";"";"";"";"";"";"";"";"";"";""
"10";"Gold/ Platinum";"sorbose";"carbohydrates & sugars";"5 – 50";"25 – 225";"<2";"219,220";"";"";"";"";"";"";"";"";"";"";"";"";"";"";"";"";"";""
"11";"Gold/ Platinum";"sorbose";"carbohydrates & sugars";"100";"338 – 375";"<2";"219,220";"";"";"";"";"";"";"";"";"";"";"";"";"";"";"";"";"";""
"12";"Nickel (200)";"sorbose";"carbohydrates & sugars";"5 – 50";"25 – 225";"<2";"219,220";"";"";"";"";"";"";"";"";"";"";"";"";"";"";"";"";"";""
"13";"Nickel-Copper (400)";"sorbose";"carbohydrates & sugars";"5 – 50";"25 – 225";"<2";"219,220";"";"";"";"";"";"";"";"";"";"";"";"";"";"";"";"";"";""
"14";"Ni-Cr-Fe Alloy (600/ 690)";"sorbose";"carbohydrates & sugars";"5 – 50";"25 – 225";"<2";"219,220";"";"";"";"";"";"";"";"";"";"";"";"";"";"";"";"";"";""
"15";"Silver";"sorbose";"carbohydrates & sugars";"5 – 50";"25 – 225";"<2";"219,220";"";"";"";"";"";"";"";"";"";"";"";"";"";"";"";"";"";""
"16";"Steels, Carbon/ Low Alloy";"sorbose";"carbohydrates & sugars";"5 – 35";"25 – 75";">50";"219";"";"";"";"";"";"";"";"";"";"";"";"";"";"";"";"";"";""
"17";"Superferritic Stainless Steel (26-1)";"sorbose";"carbohydrates & sugars";"5 – 50";"25 – 225";"<2";"219,220";"";"";"";"";"";"";"";"";"";"";"";"";"";"";"";"";"";""
"18";"Tantalum";"sorbose";"carbohydrates & sugars";"5 – 50";"25 – 225";"<2";"219,220";"";"";"";"";"";"";"";"";"";"";"";"";"";"";"";"";"";""
"19";"Zirconium";"sorbose";"carbohydrates & sugars";"5 – 50";"25 – 225";"<2";"219,220";"";"";"";"";"";"";"";"";"";"";"";"";"";"";"";"";"";""
"";"";"";"";"";"";"";"";"";"";"";"";"";"";"";"";"";"";"";"";"";"";"";"";"";""
"";"";"";"";"";"";"";"";"";"";"";"";"";"";"";"";"";"";"";"";"";"";"";"";"";""
"Corrosion Survey Database (COR•SUR) © 2002 NACE International";"";"";"";"";"";"";"";"";"";"";"";"";"";"";"";"";"";"";"";"";"";"";"";"";""

File: data/corrosion_data/TableData - 2024-11-08T191214.864.csv
sep=;
"Title: Corrosion Survey Database (COR•SUR)";"";"";"";"";"";"";"";"";"";"";"";"";"";"";"";"";"";"";"";"";"";"";"";"";""
"Table: Sugar";"";"";"";"";"";"";"";"";"";"";"";"";"";"";"";"";"";"";"";"";"";"";"";"";""
"DOWNLOAD SHOWS ONLY THE DISPLAYED DATA, UP TO 50 ROWS";"";"";"";"";"";"";"";"";"";"";"";"";"";"";"";"";"";"";"";"";"";"";"";"";""
"No.";"material or substance name";"exposure medium";"exposure medium class";"resistance note";"conc. (%)";"temp. (°F)";"corrosion rate (mil/yr)";"reference";"";"";"";"";"";"";"";"";"";"";"";"";"";"";"";"";""
"1";"Alloy 20-25-4Mo (904L)";"sugar";"carbohydrates & sugars";"";"5 – 15";"25 – 275";"<2";"122,219";"";"";"";"";"";"";"";"";"";"";"";"";"";"";"";"";""
"2";"Alloy 20-38-3-3Cu (20Cb3/ 825)";"sugar";"carbohydrates & sugars";"";"5 – 15";"25 – 225";"<2";"122,219";"";"";"";"";"";"";"";"";"";"";"";"";"";"";"";"";""
"3";"Alloy 20-38-3-3Cu (20Cb3/ 825)";"sugar";"carbohydrates & sugars";"";"100";"25 – 75";"<2";"122,219";"";"";"";"";"";"";"";"";"";"";"";"";"";"";"";"";""
"4";"Alloy 30-44-5-3W (G-30)";"sugar";"carbohydrates & sugars";"";"5 – 15";"25 – 225";"<2";"122,219";"";"";"";"";"";"";"";"";"";"";"";"";"";"";"";"";""
"5";"Alloy 30-44-5-3W (G-30)";"sugar";"carbohydrates & sugars";"";"100";"25 – 75";"<2";"122,219";"";"";"";"";"";"";"";"";"";"";"";"";"";"";"";"";""
"6";"Aluminum Alloy (3003/ 5154)";"sugar";"carbohydrates & sugars";"";"5 – 15";"25 – 225";"<2";"122,219";"";"";"";"";"";"";"";"";"";"";"";"";"";"";"";"";""
"7";"Aluminum Alloy (3003/ 5154)";"sugar";"carbohydrates & sugars";"";"100";"25 – 75";"<2";"122,219";"";"";"";"";"";"";"";"";"";"";"";"";"";"";"";"";""
"8";"Austenitic Cr-Ni Stainless Steel (18-8; 304/ 304L/ 347)";"sugar";"carbohydrates & sugars";"pitting";"5 – 15";"25 – 225";"<2";"122,219";"";"";"";"";"";"";"";"";"";"";"";"";"";"";"";"";""
"9";"Austenitic Cr-Ni Stainless Steel (18-8; 304/ 304L/ 347)";"sugar";"carbohydrates & sugars";"";"35 – 45";"125 – 175";"20 – 50";"122,219";"";"";"";"";"";"";"";"";"";"";"";"";"";"";"";"";""
"10";"Austenitic Cr-Ni Stainless Steel (18-8; 304/ 304L/ 347)";"sugar";"carbohydrates & sugars";"";"100";"25 – 225";"<2";"122,219";"";"";"";"";"";"";"";"";"";"";"";"";"";"";"";"";""
"11";"Austenitic Cr-Ni-Mo Stainless Steel (17-12-3; 316L/ 317L)";"sugar";"carbohydrates & sugars";"";"5 – 15";"25 – 225";"<2";"122,219";"";"";"";"";"";"";"";"";"";"";"";"";"";"";"";"";""
"12";"Austenitic Cr-Ni-Mo Stainless Steel (17-12-3; 316L/ 317L)";"sugar";"carbohydrates & sugars";"";"35 – 45";"125 – 175";"20 – 50";"122,219";"";"";"";"";"";"";"";"";"";"";"";"";"";"";"";"";""
"13";"Austenitic Cr-Ni-Mo Stainless Steel (17-12-3; 316L/ 317L)";"sugar";"carbohydrates & sugars";"";"100";"25 – 225";"<2";"122,219";"";"";"";"";"";"";"";"";"";"";"";"";"";"";"";"";""
"14";"Brass (>15Zn)";"sugar";"carbohydrates & sugars";"";"5 – 15";"25 – 225";"<2";"122,219";"";"";"";"";"";"";"";"";"";"";"";"";"";"";"";"";""
"15";"Brass (>15Zn)";"sugar";"carbohydrates & sugars";"";"100";"25 – 75";"<2";"122,219";"";"";"";"";"";"";"";"";"";"";"";"";"";"";"";"";""
"16";"Cast Iron, Gray/ Ductile";"sugar";"carbohydrates & sugars";"";"5 – 15";"25 – 225";"<2";"122,219";"";"";"";"";"";"";"";"";"";"";"";"";"";"";"";"";""
"17";"Cast Iron, Gray/ Ductile";"sugar";"carbohydrates & sugars";"";"100";"25 – 75";"<2";"122,219";"";"";"";"";"";"";"";"";"";"";"";"";"";"";"";"";""
"18";"Copper/ Bronze/ Low Brass";"sugar";"carbohydrates & sugars";"";"5 – 15";"25 – 225";"<2";"122,219";"";"";"";"";"";"";"";"";"";"";"";"";"";"";"";"";""
"19";"Copper/ Bronze/ Low Brass";"sugar";"carbohydrates & sugars";"";"100";"25 – 75";"<2";"122,219";"";"";"";"";"";"";"";"";"";"";"";"";"";"";"";"";""
"20";"Copper-Nickel";"sugar";"carbohydrates & sugars";"";"5 – 15";"25 – 225";"<2";"122,219";"";"";"";"";"";"";"";"";"";"";"";"";"";"";"";"";""
"21";"Copper-Nickel";"sugar";"carbohydrates & sugars";"";"100";"25 – 75";"<2";"122,219";"";"";"";"";"";"";"";"";"";"";"";"";"";"";"";"";""
"22";"Cr Stainless Steel (12Cr)";"sugar";"carbohydrates & sugars";"";"5 – 15";"25 – 225";"<2";"122,219";"";"";"";"";"";"";"";"";"";"";"";"";"";"";"";"";""
"23";"Cr Stainless Steel (17Cr)";"sugar";"carbohydrates & sugars";"";"5 – 15";"25 – 225";"<2";"122,219";"";"";"";"";"";"";"";"";"";"";"";"";"";"";"";"";""
"24";"Lead";"sugar";"carbohydrates & sugars";"";"5 – 15";"25 – 75";">50";"122,219";"";"";"";"";"";"";"";"";"";"";"";"";"";"";"";"";""
"25";"Mo Superalloy (Ni-Cr-Fe-9Mo; 625/ 725)";"sugar";"carbohydrates & sugars";"";"5 – 15";"25 – 225";"<2";"122,219";"";"";"";"";"";"";"";"";"";"";"";"";"";"";"";"";""
"26";"Mo Superalloy (Ni-Cr-Fe-9Mo; 625/ 725)";"sugar";"carbohydrates & sugars";"";"100";"25 – 75";"<2";"122,219";"";"";"";"";"";"";"";"";"";"";"";"";"";"";"";"";""
"27";"Mo Superalloy (Ni-Cr-Fe-9Mo; 625/ 725)";"sugar";"carbohydrates & sugars";"";"100";"275 – 325";"<2";"122,219";"";"";"";"";"";"";"";"";"";"";"";"";"";"";"";"";""
"28";"Mo Superalloy (Ni-16Cr-16Mo; C276)";"sugar";"carbohydrates & sugars";"";"5 – 15";"25 – 225";"<2";"122,219";"";"";"";"";"";"";"";"";"";"";"";"";"";"";"";"";""
"29";"Mo Superalloy (Ni-16Cr-16Mo; C276)";"sugar";"carbohydrates & sugars";"";"100";"25 – 75";"<2";"122,219";"";"";"";"";"";"";"";"";"";"";"";"";"";"";"";"";""
"30";"Mo Superalloy (Ni-16Cr-16Mo; C276)";"sugar";"carbohydrates & sugars";"";"100";"275 – 325";"<2";"122,219";"";"";"";"";"";"";"";"";"";"";"";"";"";"";"";"";""
"31";"Mo Superalloy (Ni-20Cr-16Mo-4W; 686)";"sugar";"carbohydrates & sugars";"";"5 – 15";"25 – 225";"<2";"122,219";"";"";"";"";"";"";"";"";"";"";"";"";"";"";"";"";""
"32";"Mo Superalloy (Ni-20Cr-16Mo-4W; 686)";"sugar";"carbohydrates & sugars";"";"100";"25 – 75";"<2";"122,219";"";"";"";"";"";"";"";"";"";"";"";"";"";"";"";"";""
"33";"Mo Superalloy (Ni-20Cr-16Mo-4W; 686)";"sugar";"carbohydrates & sugars";"";"100";"275 – 325";"<2";"122,219";"";"";"";"";"";"";"";"";"";"";"";"";"";"";"";"";""
"34";"Mo Superalloy (Ni-22Cr-16Mo; C22/ 59)";"sugar";"carbohydrates & sugars";"";"5 – 15";"25 – 225";"<2";"122,219";"";"";"";"";"";"";"";"";"";"";"";"";"";"";"";"";""
"35";"Mo Superalloy (Ni-22Cr-16Mo; C22/ 59)";"sugar";"carbohydrates & sugars";"";"100";"25 – 75";"<2";"122,219";"";"";"";"";"";"";"";"";"";"";"";"";"";"";"";"";""
"36";"Mo Superalloy (Ni-22Cr-16Mo; C22/ 59)";"sugar";"carbohydrates & sugars";"";"100";"275 – 325";"<2";"122,219";"";"";"";"";"";"";"";"";"";"";"";"";"";"";"";"";""
"37";"Mo Superalloy (Ni-23Cr-16Mo-1Cu; C20000)";"sugar";"carbohydrates & sugars";"";"5 – 15";"25 – 225";"<2";"122,219";"";"";"";"";"";"";"";"";"";"";"";"";"";"";"";"";""
"38";"Mo Superalloy (Ni-23Cr-16Mo-1Cu; C20000)";"sugar";"carbohydrates & sugars";"";"100";"25 – 75";"<2";"122,219";"";"";"";"";"";"";"";"";"";"";"";"";"";"";"";"";""
"39";"Mo Superalloy (Ni-23Cr-16Mo-1Cu; C20000)";"sugar";"carbohydrates & sugars";"";"100";"275 – 325";"<2";"122,219";"";"";"";"";"";"";"";"";"";"";"";"";"";"";"";"";""
"40";"Nickel (200)";"sugar";"carbohydrates & sugars";"";"5 – 15";"25 – 225";"<2";"122,219";"";"";"";"";"";"";"";"";"";"";"";"";"";"";"";"";""
"41";"Nickel (200)";"sugar";"carbohydrates & sugars";"";"100";"25 – 75";"<2";"122,219";"";"";"";"";"";"";"";"";"";"";"";"";"";"";"";"";""
"42";"Nickel Cast Iron (15-35Ni)";"sugar";"carbohydrates & sugars";"";"5 – 15";"25 – 225";"<2";"122,219";"";"";"";"";"";"";"";"";"";"";"";"";"";"";"";"";""
"43";"Nickel Cast Iron (15-35Ni)";"sugar";"carbohydrates & sugars";"";"100";"25 – 75";"<2";"122,219";"";"";"";"";"";"";"";"";"";"";"";"";"";"";"";"";""
"44";"Nickel-Copper (400)";"sugar";"carbohydrates & sugars";"";"5 – 15";"25 – 225";"<2";"122,219";"";"";"";"";"";"";"";"";"";"";"";"";"";"";"";"";""
"45";"Nickel-Copper (400)";"sugar";"carbohydrates & sugars";"";"100";"25 – 75";"<2";"122,219";"";"";"";"";"";"";"";"";"";"";"";"";"";"";"";"";""
"46";"Ni-Cr-Fe Alloy (600/ 690)";"sugar";"carbohydrates & sugars";"";"5 – 15";"25 – 225";"<2";"122,219";"";"";"";"";"";"";"";"";"";"";"";"";"";"";"";"";""
"47";"Ni-Cr-Fe Alloy (600/ 690)";"sugar";"carbohydrates & sugars";"";"100";"25 – 75";"<2";"122,219";"";"";"";"";"";"";"";"";"";"";"";"";"";"";"";"";""
"48";"Ni-Mo Alloy (Ni-30Mo; B-2)";"sugar";"carbohydrates & sugars";"";"5 – 15";"25 – 225";"<2";"122,219";"";"";"";"";"";"";"";"";"";"";"";"";"";"";"";"";""
"49";"Ni-Mo Alloy (Ni-30Mo; B-2)";"sugar";"carbohydrates & sugars";"";"100";"25 – 75";"<2";"122,219";"";"";"";"";"";"";"";"";"";"";"";"";"";"";"";"";""
"50";"Ni-Mo Alloy (Ni-30Mo; B-2)";"sugar";"carbohydrates & sugars";"";"100";"275 – 325";"<20";"122,219";"";"";"";"";"";"";"";"";"";"";"";"";"";"";"";"";""
"";"";"";"";"";"";"";"";"";"";"";"";"";"";"";"";"";"";"";"";"";"";"";"";"";""
"";"";"";"";"";"";"";"";"";"";"";"";"";"";"";"";"";"";"";"";"";"";"";"";"";""
"Corrosion Survey Database (COR•SUR) © 2002 NACE International";"";"";"";"";"";"";"";"";"";"";"";"";"";"";"";"";"";"";"";"";"";"";"";"";""

File: data/corrosion_data/TableData - 2024-11-08T191219.937.csv
sep=;
"Title: Corrosion Survey Database (COR•SUR)";"";"";"";"";"";"";"";"";"";"";"";"";"";"";"";"";"";"";"";"";"";"";"";"";""
"Table: Ammonium bicarbonate";"";"";"";"";"";"";"";"";"";"";"";"";"";"";"";"";"";"";"";"";"";"";"";"";""
"DOWNLOAD SHOWS ONLY THE DISPLAYED DATA, UP TO 50 ROWS";"";"";"";"";"";"";"";"";"";"";"";"";"";"";"";"";"";"";"";"";"";"";"";"";""
"No.";"material or substance name";"exposure medium";"exposure medium synonym";"exposure medium CAS RN";"exposure medium formula";"exposure medium class";"warnings";"resistance note";"conc. (%)";"temp. (°F)";"corrosion rate (mil/yr)";"reference";"";"";"";"";"";"";"";"";"";"";"";"";""
"1";"Alloy 20-25-4Mo (904L)";"ammonium bicarbonate";"ammonium hydrogen carbonate";"1066-33-7";"CH5NO3";"salts";"";"";"<95";"0 – 175";"<2";"159,217,219,220";"";"";"";"";"";"";"";"";"";"";"";"";""
"2";"Alloy 20-25-4Mo (904L)";"ammonium bicarbonate";"ammonium hydrogen carbonate";"1066-33-7";"CH5NO3";"salts";"";"";"5 – 95";"175 – 225";"<20";"159,217,219,220";"";"";"";"";"";"";"";"";"";"";"";"";""
"3";"Alloy 20-25-6Mo (254SMO/ 6XN)";"ammonium bicarbonate";"ammonium hydrogen carbonate";"1066-33-7";"CH5NO3";"salts";"";"";"<95";"0 – 68";"<2";"159,217,220";"";"";"";"";"";"";"";"";"";"";"";"";""
"4";"Alloy 20-38-3-3Cu (20Cb3/ 825)";"ammonium bicarbonate";"ammonium hydrogen carbonate";"1066-33-7";"CH5NO3";"salts";"";"";"<95";"0 – 175";"<2";"159,217,219,220";"";"";"";"";"";"";"";"";"";"";"";"";""
"5";"Alloy 20-38-3-3Cu (20Cb3/ 825)";"ammonium bicarbonate";"ammonium hydrogen carbonate";"1066-33-7";"CH5NO3";"salts";"";"";"15 – 95";"175 – 225";"<20";"159,217,219,220";"";"";"";"";"";"";"";"";"";"";"";"";""
"6";"Alloy 30-44-5-3W (G-30)";"ammonium bicarbonate";"ammonium hydrogen carbonate";"1066-33-7";"CH5NO3";"salts";"";"";"<95";"0 – 175";"<2";"159,217,219,220";"";"";"";"";"";"";"";"";"";"";"";"";""
"7";"Alloy 30-44-5-3W (G-30)";"ammonium bicarbonate";"ammonium hydrogen carbonate";"1066-33-7";"CH5NO3";"salts";"";"";"15 – 95";"175 – 225";"<20";"159,217,219,220";"";"";"";"";"";"";"";"";"";"";"";"";""
"8";"Aluminum Alloy (3003/ 5154)";"ammonium bicarbonate";"ammonium hydrogen carbonate";"1066-33-7";"CH5NO3";"salts";"";"";"5 – 15";"25 – 225";"<20";"217,219,220";"";"";"";"";"";"";"";"";"";"";"";"";""
"9";"Austenitic Cr-Ni Stainless Steel (18-8; 304/ 304L/ 347)";"ammonium bicarbonate";"ammonium hydrogen carbonate";"1066-33-7";"CH5NO3";"salts";"";"pitting";"5 – 95";"25 – 175";"<2";"217,219,220";"";"";"";"";"";"";"";"";"";"";"";"";""
"10";"Austenitic Cr-Ni Stainless Steel (18-8; 304/ 304L/ 347)";"ammonium bicarbonate";"ammonium hydrogen carbonate";"1066-33-7";"CH5NO3";"salts";"";"";"5 – 95";"175 – 225";"<20";"217,219,220";"";"";"";"";"";"";"";"";"";"";"";"";""
"11";"Austenitic Cr-Ni-Mo Stainless Steel (17-12-3; 316L/ 317L)";"ammonium bicarbonate";"ammonium hydrogen carbonate";"1066-33-7";"CH5NO3";"salts";"";"pitting";"5 – 95";"25 – 175";"<2";"217,219,220";"";"";"";"";"";"";"";"";"";"";"";"";""
"12";"Austenitic Cr-Ni-Mo Stainless Steel (17-12-3; 316L/ 317L)";"ammonium bicarbonate";"ammonium hydrogen carbonate";"1066-33-7";"CH5NO3";"salts";"";"";"5 – 95";"175 – 225";"<20";"217,219,220";"";"";"";"";"";"";"";"";"";"";"";"";""
"13";"Brass (>15Zn)";"ammonium bicarbonate";"ammonium hydrogen carbonate";"1066-33-7";"CH5NO3";"salts";"severe corrosion with oxygen ingress";"";"5 – 15";"25 – 75";">50";"217,219,220";"";"";"";"";"";"";"";"";"";"";"";"";""
"14";"Cast Iron, Gray/ Ductile";"ammonium bicarbonate";"ammonium hydrogen carbonate";"1066-33-7";"CH5NO3";"salts";"";"";"5 – 15";"25 – 225";"<20";"217,219,220";"";"";"";"";"";"";"";"";"";"";"";"";""
"15";"Copper/ Bronze/ Low Brass";"ammonium bicarbonate";"ammonium hydrogen carbonate";"1066-33-7";"CH5NO3";"salts";"severe corrosion with oxygen ingress";"";"5 – 15";"25 – 75";">50";"217,219,220";"";"";"";"";"";"";"";"";"";"";"";"";""
"16";"Copper-Nickel";"ammonium bicarbonate";"ammonium hydrogen carbonate";"1066-33-7";"CH5NO3";"salts";"severe corrosion with oxygen ingress";"";"5 – 15";"25 – 75";">50";"217,219,220";"";"";"";"";"";"";"";"";"";"";"";"";""
"17";"Cr Stainless Steel (12Cr)";"ammonium bicarbonate";"ammonium hydrogen carbonate";"1066-33-7";"CH5NO3";"salts";"";"";"5 – 55";"25 – 225";"<20";"217,219";"";"";"";"";"";"";"";"";"";"";"";"";""
"18";"Cr Stainless Steel (17Cr)";"ammonium bicarbonate";"ammonium hydrogen carbonate";"1066-33-7";"CH5NO3";"salts";"";"";"5 – 55";"25 – 225";"<20";"217,219";"";"";"";"";"";"";"";"";"";"";"";"";""
"19";"Duplex Stainless Steel (25-6-3)";"ammonium bicarbonate";"ammonium hydrogen carbonate";"1066-33-7";"CH5NO3";"salts";"";"";"<95";"0 – 68";"<2";"159,217,220";"";"";"";"";"";"";"";"";"";"";"";"";""
"20";"Gold/ Platinum";"ammonium bicarbonate";"ammonium hydrogen carbonate";"1066-33-7";"CH5NO3";"salts";"";"";"5 – 95";"25 – 225";"<2";"217,219,220";"";"";"";"";"";"";"";"";"";"";"";"";""
"21";"Lead";"ammonium bicarbonate";"ammonium hydrogen carbonate";"1066-33-7";"CH5NO3";"salts";"";"";"5 – 15";"25 – 225";"<20";"217,219";"";"";"";"";"";"";"";"";"";"";"";"";""
"22";"Nickel (200)";"ammonium bicarbonate";"ammonium hydrogen carbonate";"1066-33-7";"CH5NO3";"salts";"severe corrosion with oxygen ingress";"";"5 – 15";"175 – 225";">50";"217,219,220";"";"";"";"";"";"";"";"";"";"";"";"";""
"23";"Nickel Cast Iron (15-35Ni)";"ammonium bicarbonate";"ammonium hydrogen carbonate";"1066-33-7";"CH5NO3";"salts";"";"";"5 – 15";"25 – 225";"<20";"217,219,220";"";"";"";"";"";"";"";"";"";"";"";"";""
"24";"Nickel-Copper (400)";"ammonium bicarbonate";"ammonium hydrogen carbonate";"1066-33-7";"CH5NO3";"salts";"severe corrosion with oxygen ingress";"";"5 – 15";"175 – 225";">50";"217,219,220";"";"";"";"";"";"";"";"";"";"";"";"";""
"25";"Ni-Cr-Fe Alloy (600/ 690)";"ammonium bicarbonate";"ammonium hydrogen carbonate";"1066-33-7";"CH5NO3";"salts";"";"";"5 – 15";"175 – 225";"<20";"217,219";"";"";"";"";"";"";"";"";"";"";"";"";""
"26";"Silicon Cast Iron (14Si)";"ammonium bicarbonate";"ammonium hydrogen carbonate";"1066-33-7";"CH5NO3";"salts";"";"";"5 – 55";"52 – 237";"<2";"217,218,220";"";"";"";"";"";"";"";"";"";"";"";"";""
"27";"Silicon Cast Iron (14Si)";"ammonium bicarbonate";"ammonium hydrogen carbonate";"1066-33-7";"CH5NO3";"salts";"";"";"55 – 95";"52 – 145";"<2";"217,218,220";"";"";"";"";"";"";"";"";"";"";"";"";""
"28";"Silicon Cast Iron (14Si)";"ammonium bicarbonate";"ammonium hydrogen carbonate";"1066-33-7";"CH5NO3";"salts";"";"";"55 – 95";"145 – 237";"<20";"217,218,220";"";"";"";"";"";"";"";"";"";"";"";"";""
"29";"Silver";"ammonium bicarbonate";"ammonium hydrogen carbonate";"1066-33-7";"CH5NO3";"salts";"";"";"5 – 15";"25 – 225";"<20";"217,219,220";"";"";"";"";"";"";"";"";"";"";"";"";""
"30";"Steels, Carbon/ Low Alloy";"ammonium bicarbonate";"ammonium hydrogen carbonate";"1066-33-7";"CH5NO3";"salts";"";"";"5 – 15";"25 – 225";"<20";"217,219,220";"";"";"";"";"";"";"";"";"";"";"";"";""
"31";"Tantalum";"ammonium bicarbonate";"ammonium hydrogen carbonate";"1066-33-7";"CH5NO3";"salts";"";"";"5 – 95";"75 – 275";"<2";"217,219,220";"";"";"";"";"";"";"";"";"";"";"";"";""
"";"";"";"";"";"";"";"";"";"";"";"";"";"";"";"";"";"";"";"";"";"";"";"";"";""
"";"";"";"";"";"";"";"";"";"";"";"";"";"";"";"";"";"";"";"";"";"";"";"";"";""
"Corrosion Survey Database (COR•SUR) © 2002 NACE International";"";"";"";"";"";"";"";"";"";"";"";"";"";"";"";"";"";"";"";"";"";"";"";"";""

File: data/corrosion_data/TableData - 2024-11-08T191226.270.csv
sep=;
"Title: Corrosion Survey Database (COR•SUR)";"";"";"";"";"";"";"";"";"";"";"";"";"";"";"";"";"";"";"";"";"";"";"";"";""
"Table: Ammonium carbonate";"";"";"";"";"";"";"";"";"";"";"";"";"";"";"";"";"";"";"";"";"";"";"";"";""
"DOWNLOAD SHOWS ONLY THE DISPLAYED DATA, UP TO 50 ROWS";"";"";"";"";"";"";"";"";"";"";"";"";"";"";"";"";"";"";"";"";"";"";"";"";""
"No.";"material or substance name";"exposure medium";"exposure medium CAS RN";"exposure medium formula";"exposure medium class";"warnings";"conc. (%)";"temp. (°F)";"corrosion rate (mil/yr)";"reference";"";"";"";"";"";"";"";"";"";"";"";"";"";"";""
"1";"Alloy 20-25-4Mo (904L)";"ammonium carbonate";"506-87-6";"CH8N2O3";"salts";"";"<95";"0 – 212";"<2";"9,160,217,219";"";"";"";"";"";"";"";"";"";"";"";"";"";"";""
"2";"Alloy 20-25-6Mo (254SMO/ 6XN)";"ammonium carbonate";"506-87-6";"CH8N2O3";"salts";"";"<95";"0 – 212";"<2";"9,160,217";"";"";"";"";"";"";"";"";"";"";"";"";"";"";""
"3";"Alloy 20-38-3-3Cu (20Cb3/ 825)";"ammonium carbonate";"506-87-6";"CH8N2O3";"salts";"";"<95";"0 – 212";"<2";"9,160,217,219";"";"";"";"";"";"";"";"";"";"";"";"";"";"";""
"4";"Alloy 30-44-5-3W (G-30)";"ammonium carbonate";"506-87-6";"CH8N2O3";"salts";"";"<95";"0 – 212";"<2";"9,160,217,219";"";"";"";"";"";"";"";"";"";"";"";"";"";"";""
"5";"Aluminum Alloy (3003/ 5154)";"ammonium carbonate";"506-87-6";"CH8N2O3";"salts";"";"5 – 55";"25 – 225";"<20";"9,217,219,220";"";"";"";"";"";"";"";"";"";"";"";"";"";"";""
"6";"Aluminum Alloy (3003/ 5154)";"ammonium carbonate";"506-87-6";"CH8N2O3";"salts";"";"55 – 75";"175 – 225";"<20";"9,217,219,220";"";"";"";"";"";"";"";"";"";"";"";"";"";"";""
"7";"Austenitic Cr-Ni Stainless Steel (18-8; 304/ 304L/ 347)";"ammonium carbonate";"506-87-6";"CH8N2O3";"salts";"";"<95";"0 – 212";"<2";"9,217,219";"";"";"";"";"";"";"";"";"";"";"";"";"";"";""
"8";"Austenitic Cr-Ni-Mo Stainless Steel (17-12-3; 316L/ 317L)";"ammonium carbonate";"506-87-6";"CH8N2O3";"salts";"";"<95";"0 – 212";"<2";"9,217,219";"";"";"";"";"";"";"";"";"";"";"";"";"";"";""
"9";"Brass (>15Zn)";"ammonium carbonate";"506-87-6";"CH8N2O3";"salts";"severe corrosion with oxygen ingress";"5 – 45";"25 – 75";">50";"9,217,219,220";"";"";"";"";"";"";"";"";"";"";"";"";"";"";""
"10";"Cast Iron, Gray/ Ductile";"ammonium carbonate";"506-87-6";"CH8N2O3";"salts";"";"5 – 15";"25 – 75";"<20";"9,217,219,220";"";"";"";"";"";"";"";"";"";"";"";"";"";"";""
"11";"Copper/ Bronze/ Low Brass";"ammonium carbonate";"506-87-6";"CH8N2O3";"salts";"severe corrosion with oxygen ingress";"5 – 45";"25 – 75";">50";"9,217,219,220";"";"";"";"";"";"";"";"";"";"";"";"";"";"";""
"12";"Copper-Nickel";"ammonium carbonate";"506-87-6";"CH8N2O3";"salts";"severe corrosion with oxygen ingress";"";"0";"<2";"9,217,219,220";"";"";"";"";"";"";"";"";"";"";"";"";"";"";""
"13";"Cr Stainless Steel (12Cr)";"ammonium carbonate";"506-87-6";"CH8N2O3";"salts";"";"<95";"0 – 212";"<2";"9,217,219,220";"";"";"";"";"";"";"";"";"";"";"";"";"";"";""
"14";"Cr Stainless Steel (17Cr)";"ammonium carbonate";"506-87-6";"CH8N2O3";"salts";"";"<95";"0 – 212";"<2";"9,217,219,220";"";"";"";"";"";"";"";"";"";"";"";"";"";"";""
"15";"Duplex Stainless Steel (25-6-3)";"ammonium carbonate";"506-87-6";"CH8N2O3";"salts";"";"<95";"0 – 212";"<2";"9,160,217";"";"";"";"";"";"";"";"";"";"";"";"";"";"";""
"16";"Gold/ Platinum";"ammonium carbonate";"506-87-6";"CH8N2O3";"salts";"";"5 – 55";"25 – 225";"<2";"9,217,219,220";"";"";"";"";"";"";"";"";"";"";"";"";"";"";""
"17";"Gold/ Platinum";"ammonium carbonate";"506-87-6";"CH8N2O3";"salts";"";"55 – 75";"175 – 225";"<2";"9,217,219,220";"";"";"";"";"";"";"";"";"";"";"";"";"";"";""
"18";"Lead";"ammonium carbonate";"506-87-6";"CH8N2O3";"salts";"";"5 – 55";"25 – 225";"<20";"9,217,219";"";"";"";"";"";"";"";"";"";"";"";"";"";"";""
"19";"Mo Superalloy (Ni-Cr-Fe-9Mo; 625/ 725)";"ammonium carbonate";"506-87-6";"CH8N2O3";"salts";"";"5 – 25";"25 – 225";"<20";"9,217,219";"";"";"";"";"";"";"";"";"";"";"";"";"";"";""
"20";"Mo Superalloy (Ni-Cr-Fe-9Mo; 625/ 725)";"ammonium carbonate";"506-87-6";"CH8N2O3";"salts";"";"25 – 35";"25 – 175";"<2";"9,217,219";"";"";"";"";"";"";"";"";"";"";"";"";"";"";""
"21";"Mo Superalloy (Ni-Cr-Fe-9Mo; 625/ 725)";"ammonium carbonate";"506-87-6";"CH8N2O3";"salts";"";"25 – 35";"175 – 225";"<20";"9,217,219";"";"";"";"";"";"";"";"";"";"";"";"";"";"";""
"22";"Mo Superalloy (Ni-Cr-Fe-9Mo; 625/ 725)";"ammonium carbonate";"506-87-6";"CH8N2O3";"salts";"";"35 – 45";"175 – 225";"<2";"9,217,219";"";"";"";"";"";"";"";"";"";"";"";"";"";"";""
"23";"Mo Superalloy (Ni-Cr-Fe-9Mo; 625/ 725)";"ammonium carbonate";"506-87-6";"CH8N2O3";"salts";"";"35 – 55";"25 – 175";"<20";"9,217,219";"";"";"";"";"";"";"";"";"";"";"";"";"";"";""
"24";"Mo Superalloy (Ni-Cr-Fe-9Mo; 625/ 725)";"ammonium carbonate";"506-87-6";"CH8N2O3";"salts";"";"45 – 55";"175 – 225";"<20";"9,217,219";"";"";"";"";"";"";"";"";"";"";"";"";"";"";""
"25";"Mo Superalloy (Ni-16Cr-16Mo; C276)";"ammonium carbonate";"506-87-6";"CH8N2O3";"salts";"";"5 – 25";"25 – 225";"<20";"9,217,219";"";"";"";"";"";"";"";"";"";"";"";"";"";"";""
"26";"Mo Superalloy (Ni-16Cr-16Mo; C276)";"ammonium carbonate";"506-87-6";"CH8N2O3";"salts";"";"25 – 35";"25 – 175";"<2";"9,217,219";"";"";"";"";"";"";"";"";"";"";"";"";"";"";""
"27";"Mo Superalloy (Ni-16Cr-16Mo; C276)";"ammonium carbonate";"506-87-6";"CH8N2O3";"salts";"";"25 – 35";"175 – 225";"<20";"9,217,219";"";"";"";"";"";"";"";"";"";"";"";"";"";"";""
"28";"Mo Superalloy (Ni-16Cr-16Mo; C276)";"ammonium carbonate";"506-87-6";"CH8N2O3";"salts";"";"35 – 45";"175 – 225";"<2";"9,217,219";"";"";"";"";"";"";"";"";"";"";"";"";"";"";""
"29";"Mo Superalloy (Ni-16Cr-16Mo; C276)";"ammonium carbonate";"506-87-6";"CH8N2O3";"salts";"";"35 – 55";"25 – 175";"<20";"9,217,219";"";"";"";"";"";"";"";"";"";"";"";"";"";"";""
"30";"Mo Superalloy (Ni-16Cr-16Mo; C276)";"ammonium carbonate";"506-87-6";"CH8N2O3";"salts";"";"45 – 55";"175 – 225";"<20";"9,217,219";"";"";"";"";"";"";"";"";"";"";"";"";"";"";""
"31";"Mo Superalloy (Ni-20Cr-16Mo-4W; 686)";"ammonium carbonate";"506-87-6";"CH8N2O3";"salts";"";"5 – 25";"25 – 225";"<20";"9,217,219";"";"";"";"";"";"";"";"";"";"";"";"";"";"";""
"32";"Mo Superalloy (Ni-20Cr-16Mo-4W; 686)";"ammonium carbonate";"506-87-6";"CH8N2O3";"salts";"";"25 – 35";"25 – 175";"<2";"9,217,219";"";"";"";"";"";"";"";"";"";"";"";"";"";"";""
"33";"Mo Superalloy (Ni-20Cr-16Mo-4W; 686)";"ammonium carbonate";"506-87-6";"CH8N2O3";"salts";"";"25 – 35";"175 – 225";"<20";"9,217,219";"";"";"";"";"";"";"";"";"";"";"";"";"";"";""
"34";"Mo Superalloy (Ni-20Cr-16Mo-4W; 686)";"ammonium carbonate";"506-87-6";"CH8N2O3";"salts";"";"35 – 45";"175 – 225";"<2";"9,217,219";"";"";"";"";"";"";"";"";"";"";"";"";"";"";""
"35";"Mo Superalloy (Ni-20Cr-16Mo-4W; 686)";"ammonium carbonate";"506-87-6";"CH8N2O3";"salts";"";"35 – 55";"25 – 175";"<20";"9,217,219";"";"";"";"";"";"";"";"";"";"";"";"";"";"";""
"36";"Mo Superalloy (Ni-20Cr-16Mo-4W; 686)";"ammonium carbonate";"506-87-6";"CH8N2O3";"salts";"";"45 – 55";"175 – 225";"<20";"9,217,219";"";"";"";"";"";"";"";"";"";"";"";"";"";"";""
"37";"Mo Superalloy (Ni-22Cr-16Mo; C22/ 59)";"ammonium carbonate";"506-87-6";"CH8N2O3";"salts";"";"5 – 25";"25 – 225";"<20";"9,217,219";"";"";"";"";"";"";"";"";"";"";"";"";"";"";""
"38";"Mo Superalloy (Ni-22Cr-16Mo; C22/ 59)";"ammonium carbonate";"506-87-6";"CH8N2O3";"salts";"";"25 – 35";"25 – 175";"<2";"9,217,219";"";"";"";"";"";"";"";"";"";"";"";"";"";"";""
"39";"Mo Superalloy (Ni-22Cr-16Mo; C22/ 59)";"ammonium carbonate";"506-87-6";"CH8N2O3";"salts";"";"25 – 35";"175 – 225";"<20";"9,217,219";"";"";"";"";"";"";"";"";"";"";"";"";"";"";""
"40";"Mo Superalloy (Ni-22Cr-16Mo; C22/ 59)";"ammonium carbonate";"506-87-6";"CH8N2O3";"salts";"";"35 – 45";"175 – 225";"<2";"9,217,219";"";"";"";"";"";"";"";"";"";"";"";"";"";"";""
"41";"Mo Superalloy (Ni-22Cr-16Mo; C22/ 59)";"ammonium carbonate";"506-87-6";"CH8N2O3";"salts";"";"35 – 55";"25 – 175";"<20";"9,217,219";"";"";"";"";"";"";"";"";"";"";"";"";"";"";""
"42";"Mo Superalloy (Ni-22Cr-16Mo; C22/ 59)";"ammonium carbonate";"506-87-6";"CH8N2O3";"salts";"";"45 – 55";"175 – 225";"<20";"9,217,219";"";"";"";"";"";"";"";"";"";"";"";"";"";"";""
"43";"Mo Superalloy (Ni-23Cr-16Mo-1Cu; C20000)";"ammonium carbonate";"506-87-6";"CH8N2O3";"salts";"";"5 – 25";"25 – 225";"<20";"9,217,219";"";"";"";"";"";"";"";"";"";"";"";"";"";"";""
"44";"Mo Superalloy (Ni-23Cr-16Mo-1Cu; C20000)";"ammonium carbonate";"506-87-6";"CH8N2O3";"salts";"";"25 – 35";"25 – 175";"<2";"9,217,219";"";"";"";"";"";"";"";"";"";"";"";"";"";"";""
"45";"Mo Superalloy (Ni-23Cr-16Mo-1Cu; C20000)";"ammonium carbonate";"506-87-6";"CH8N2O3";"salts";"";"25 – 35";"175 – 225";"<20";"9,217,219";"";"";"";"";"";"";"";"";"";"";"";"";"";"";""
"46";"Mo Superalloy (Ni-23Cr-16Mo-1Cu; C20000)";"ammonium carbonate";"506-87-6";"CH8N2O3";"salts";"";"35 – 45";"175 – 225";"<2";"9,217,219";"";"";"";"";"";"";"";"";"";"";"";"";"";"";""
"47";"Mo Superalloy (Ni-23Cr-16Mo-1Cu; C20000)";"ammonium carbonate";"506-87-6";"CH8N2O3";"salts";"";"35 – 55";"25 – 175";"<20";"9,217,219";"";"";"";"";"";"";"";"";"";"";"";"";"";"";""
"48";"Mo Superalloy (Ni-23Cr-16Mo-1Cu; C20000)";"ammonium carbonate";"506-87-6";"CH8N2O3";"salts";"";"45 – 55";"175 – 225";"<20";"9,217,219";"";"";"";"";"";"";"";"";"";"";"";"";"";"";""
"49";"Nickel (200)";"ammonium carbonate";"506-87-6";"CH8N2O3";"salts";"severe corrosion with oxygen ingress";"5 – 15";"25 – 75";">50";"9,217,219,220";"";"";"";"";"";"";"";"";"";"";"";"";"";"";""
"50";"Nickel Cast Iron (15-35Ni)";"ammonium carbonate";"506-87-6";"CH8N2O3";"salts";"";"5 – 45";"25 – 225";"<20";"9,217,219,220";"";"";"";"";"";"";"";"";"";"";"";"";"";"";""
"";"";"";"";"";"";"";"";"";"";"";"";"";"";"";"";"";"";"";"";"";"";"";"";"";""
"";"";"";"";"";"";"";"";"";"";"";"";"";"";"";"";"";"";"";"";"";"";"";"";"";""
"Corrosion Survey Database (COR•SUR) © 2002 NACE International";"";"";"";"";"";"";"";"";"";"";"";"";"";"";"";"";"";"";"";"";"";"";"";"";""
