Repository: Mahyar-rajabi94/TF_SDL

File: data/corrosion_data/TableData - 2024-11-08T191235.666.csv
sep=;
"Title: Corrosion Survey Database (COR•SUR)";"";"";"";"";"";"";"";"";"";"";"";"";"";"";"";"";"";"";"";"";"";"";"";"";""
"Table: Magnesium carbonate";"";"";"";"";"";"";"";"";"";"";"";"";"";"";"";"";"";"";"";"";"";"";"";"";""
"DOWNLOAD SHOWS ONLY THE DISPLAYED DATA, UP TO 50 ROWS";"";"";"";"";"";"";"";"";"";"";"";"";"";"";"";"";"";"";"";"";"";"";"";"";""
"No.";"material or substance name";"exposure medium";"exposure medium CAS RN";"exposure medium formula";"exposure medium class";"conc. (%)";"temp. (°F)";"corrosion rate (mil/yr)";"test note";"reference";"";"";"";"";"";"";"";"";"";"";"";"";"";"";""
"1";"Alloy 20-25-4Mo (904L)";"magnesium carbonate";"546-93-0";"CMgO3";"salts";"1";"212";"<2";"";"183";"";"";"";"";"";"";"";"";"";"";"";"";"";"";""
"2";"Alloy 20-25-6Mo (254SMO/ 6XN)";"magnesium carbonate";"546-93-0";"CMgO3";"salts";"1";"212";"<2";"";"183";"";"";"";"";"";"";"";"";"";"";"";"";"";"";""
"3";"Alloy 20-38-3-3Cu (20Cb3/ 825)";"magnesium carbonate";"546-93-0";"CMgO3";"salts";"1";"52 – 237";"<2";"";"183,218,220";"";"";"";"";"";"";"";"";"";"";"";"";"";"";""
"4";"Alloy 30-44-5-3W (G-30)";"magnesium carbonate";"546-93-0";"CMgO3";"salts";"1";"52 – 237";"<2";"";"183,218,220";"";"";"";"";"";"";"";"";"";"";"";"";"";"";""
"5";"Aluminum Alloy (3003/ 5154)";"magnesium carbonate";"546-93-0";"CMgO3";"salts";"1";"52 – 102";"<2";"no Cu, Cl ions";"218,220";"";"";"";"";"";"";"";"";"";"";"";"";"";"";""
"6";"Austenitic Cr-Ni Stainless Steel (18-8; 304/ 304L/ 347)";"magnesium carbonate";"546-93-0";"CMgO3";"salts";"1";"52 – 237";"<2";"";"218,220";"";"";"";"";"";"";"";"";"";"";"";"";"";"";""
"7";"Austenitic Cr-Ni-Mo Stainless Steel (17-12-3; 316L/ 317L)";"magnesium carbonate";"546-93-0";"CMgO3";"salts";"1";"52 – 237";"<2";"";"218,220";"";"";"";"";"";"";"";"";"";"";"";"";"";"";""
"8";"Brass (>15Zn)";"magnesium carbonate";"546-93-0";"CMgO3";"salts";"1";"52 – 237";"<20";"";"218,220";"";"";"";"";"";"";"";"";"";"";"";"";"";"";""
"9";"Cast Iron, Gray/ Ductile";"magnesium carbonate";"546-93-0";"CMgO3";"salts";"1";"52 – 102";"<20";"";"218,220";"";"";"";"";"";"";"";"";"";"";"";"";"";"";""
"10";"Copper/ Bronze/ Low Brass";"magnesium carbonate";"546-93-0";"CMgO3";"salts";"1";"52 – 237";"<20";"";"218,220";"";"";"";"";"";"";"";"";"";"";"";"";"";"";""
"11";"Duplex Stainless Steel (25-6-3)";"magnesium carbonate";"546-93-0";"CMgO3";"salts";"1";"212";"<2";"";"183";"";"";"";"";"";"";"";"";"";"";"";"";"";"";""
"12";"Lead";"magnesium carbonate";"546-93-0";"CMgO3";"salts";"1";"52 – 237";"<20";"";"218,220";"";"";"";"";"";"";"";"";"";"";"";"";"";"";""
"13";"Mo Superalloy (Ni-Cr-Fe-9Mo; 625/ 725)";"magnesium carbonate";"546-93-0";"CMgO3";"salts";"1";"52 – 237";"<2";"";"218,220";"";"";"";"";"";"";"";"";"";"";"";"";"";"";""
"14";"Mo Superalloy (Ni-16Cr-16Mo; C276)";"magnesium carbonate";"546-93-0";"CMgO3";"salts";"1";"52 – 237";"<2";"";"218,220";"";"";"";"";"";"";"";"";"";"";"";"";"";"";""
"15";"Mo Superalloy (Ni-20Cr-16Mo-4W; 686)";"magnesium carbonate";"546-93-0";"CMgO3";"salts";"1";"52 – 237";"<2";"";"218,220";"";"";"";"";"";"";"";"";"";"";"";"";"";"";""
"16";"Mo Superalloy (Ni-22Cr-16Mo; C22/ 59)";"magnesium carbonate";"546-93-0";"CMgO3";"salts";"1";"52 – 237";"<2";"";"218,220";"";"";"";"";"";"";"";"";"";"";"";"";"";"";""
"17";"Mo Superalloy (Ni-23Cr-16Mo-1Cu; C20000)";"magnesium carbonate";"546-93-0";"CMgO3";"salts";"1";"52 – 237";"<2";"";"218,220";"";"";"";"";"";"";"";"";"";"";"";"";"";"";""
"18";"Nickel (200)";"magnesium carbonate";"546-93-0";"CMgO3";"salts";"1";"52 – 237";"<2";"";"218,220";"";"";"";"";"";"";"";"";"";"";"";"";"";"";""
"19";"Nickel Cast Iron (15-35Ni)";"magnesium carbonate";"546-93-0";"CMgO3";"salts";"1";"52 – 102";"<20";"";"218,220";"";"";"";"";"";"";"";"";"";"";"";"";"";"";""
"20";"Nickel-Copper (400)";"magnesium carbonate";"546-93-0";"CMgO3";"salts";"1";"52 – 237";"<2";"";"218,220";"";"";"";"";"";"";"";"";"";"";"";"";"";"";""
"21";"Ni-Cr-Fe Alloy (600/ 690)";"magnesium carbonate";"546-93-0";"CMgO3";"salts";"1";"52 – 237";"<2";"";"218,220";"";"";"";"";"";"";"";"";"";"";"";"";"";"";""
"22";"Ni-Mo Alloy (Ni-30Mo; B-2)";"magnesium carbonate";"546-93-0";"CMgO3";"salts";"1";"52 – 237";"<2";"";"218,220";"";"";"";"";"";"";"";"";"";"";"";"";"";"";""
"23";"Silicon Cast Iron (14Si)";"magnesium carbonate";"546-93-0";"CMgO3";"salts";"1";"52 – 237";"<20";"";"218,220";"";"";"";"";"";"";"";"";"";"";"";"";"";"";""
"24";"Silver";"magnesium carbonate";"546-93-0";"CMgO3";"salts";"1";"52 – 237";"<2";"";"218,220";"";"";"";"";"";"";"";"";"";"";"";"";"";"";""
"25";"Steels, Carbon/ Low Alloy";"magnesium carbonate";"546-93-0";"CMgO3";"salts";"1";"52 – 102";"<20";"";"218,220";"";"";"";"";"";"";"";"";"";"";"";"";"";"";""
"26";"Titanium, Unalloyed";"magnesium carbonate";"546-93-0";"CMgO3";"salts";"1";"52 – 237";"<20";"";"183,218,220";"";"";"";"";"";"";"";"";"";"";"";"";"";"";""
"27";"Zirconium";"magnesium carbonate";"546-93-0";"CMgO3";"salts";"1";"52 – 237";"<2";"";"218,220";"";"";"";"";"";"";"";"";"";"";"";"";"";"";""
"";"";"";"";"";"";"";"";"";"";"";"";"";"";"";"";"";"";"";"";"";"";"";"";"";""
"";"";"";"";"";"";"";"";"";"";"";"";"";"";"";"";"";"";"";"";"";"";"";"";"";""
"Corrosion Survey Database (COR•SUR) © 2002 NACE International";"";"";"";"";"";"";"";"";"";"";"";"";"";"";"";"";"";"";"";"";"";"";"";"";""

File: data/corrosion_data/TableData - 2024-11-08T191241.120.csv
sep=;
"Title: Corrosion Survey Database (COR•SUR)";"";"";"";"";"";"";"";"";"";"";"";"";"";"";"";"";"";"";"";"";"";"";"";"";""
"Table: Potassium bicarbonate";"";"";"";"";"";"";"";"";"";"";"";"";"";"";"";"";"";"";"";"";"";"";"";"";""
"DOWNLOAD SHOWS ONLY THE DISPLAYED DATA, UP TO 50 ROWS";"";"";"";"";"";"";"";"";"";"";"";"";"";"";"";"";"";"";"";"";"";"";"";"";""
"No.";"material or substance name";"exposure medium";"exposure medium class";"conc. (%)";"temp. (°F)";"corrosion rate (mil/yr)";"reference";"";"";"";"";"";"";"";"";"";"";"";"";"";"";"";"";"";""
"1";"Alloy 20-25-4Mo (904L)";"potassium bicarbonate";"salts";"any";"212";"<2";"189,219";"";"";"";"";"";"";"";"";"";"";"";"";"";"";"";"";"";""
"2";"Alloy 20-25-4Mo (904L)";"potassium bicarbonate";"salts";"5 – 45";"25 – 225";"<2";"189,219";"";"";"";"";"";"";"";"";"";"";"";"";"";"";"";"";"";""
"3";"Alloy 20-25-4Mo (904L)";"potassium bicarbonate";"salts";"100";"25 – 75";"<2";"189,219";"";"";"";"";"";"";"";"";"";"";"";"";"";"";"";"";"";""
"4";"Alloy 20-25-6Mo (254SMO/ 6XN)";"potassium bicarbonate";"salts";"any";"212";"<2";"189";"";"";"";"";"";"";"";"";"";"";"";"";"";"";"";"";"";""
"5";"Alloy 20-38-3-3Cu (20Cb3/ 825)";"potassium bicarbonate";"salts";"any";"212";"<2";"189,219";"";"";"";"";"";"";"";"";"";"";"";"";"";"";"";"";"";""
"6";"Alloy 20-38-3-3Cu (20Cb3/ 825)";"potassium bicarbonate";"salts";"5 – 45";"25 – 225";"<2";"189,219";"";"";"";"";"";"";"";"";"";"";"";"";"";"";"";"";"";""
"7";"Alloy 20-38-3-3Cu (20Cb3/ 825)";"potassium bicarbonate";"salts";"100";"25 – 75";"<2";"189,219";"";"";"";"";"";"";"";"";"";"";"";"";"";"";"";"";"";""
"8";"Alloy 30-44-5-3W (G-30)";"potassium bicarbonate";"salts";"any";"212";"<2";"189,219";"";"";"";"";"";"";"";"";"";"";"";"";"";"";"";"";"";""
"9";"Alloy 30-44-5-3W (G-30)";"potassium bicarbonate";"salts";"5 – 45";"25 – 225";"<2";"189,219";"";"";"";"";"";"";"";"";"";"";"";"";"";"";"";"";"";""
"10";"Alloy 30-44-5-3W (G-30)";"potassium bicarbonate";"salts";"100";"25 – 75";"<2";"189,219";"";"";"";"";"";"";"";"";"";"";"";"";"";"";"";"";"";""
"11";"Aluminum Alloy (3003/ 5154)";"potassium bicarbonate";"salts";"5 – 35";"25 – 75";">50";"219";"";"";"";"";"";"";"";"";"";"";"";"";"";"";"";"";"";""
"12";"Aluminum Alloy (3003/ 5154)";"potassium bicarbonate";"salts";"100";"25 – 75";"<20";"219";"";"";"";"";"";"";"";"";"";"";"";"";"";"";"";"";"";""
"13";"Austenitic Cr-Ni Stainless Steel (18-8; 304/ 304L/ 347)";"potassium bicarbonate";"salts";"5 – 35";"25 – 225";"<2";"219";"";"";"";"";"";"";"";"";"";"";"";"";"";"";"";"";"";""
"14";"Austenitic Cr-Ni Stainless Steel (18-8; 304/ 304L/ 347)";"potassium bicarbonate";"salts";"35 – 45";"175 – 225";"<20";"219";"";"";"";"";"";"";"";"";"";"";"";"";"";"";"";"";"";""
"15";"Austenitic Cr-Ni Stainless Steel (18-8; 304/ 304L/ 347)";"potassium bicarbonate";"salts";"100";"25 – 75";"<2";"219";"";"";"";"";"";"";"";"";"";"";"";"";"";"";"";"";"";""
"16";"Austenitic Cr-Ni-Mo Stainless Steel (17-12-3; 316L/ 317L)";"potassium bicarbonate";"salts";"5 – 35";"25 – 225";"<2";"219";"";"";"";"";"";"";"";"";"";"";"";"";"";"";"";"";"";""
"17";"Austenitic Cr-Ni-Mo Stainless Steel (17-12-3; 316L/ 317L)";"potassium bicarbonate";"salts";"35 – 45";"175 – 225";"<20";"219";"";"";"";"";"";"";"";"";"";"";"";"";"";"";"";"";"";""
"18";"Brass (>15Zn)";"potassium bicarbonate";"salts";"5 – 45";"25 – 225";"<20";"219";"";"";"";"";"";"";"";"";"";"";"";"";"";"";"";"";"";""
"19";"Brass (>15Zn)";"potassium bicarbonate";"salts";"100";"25 – 75";"<2";"219";"";"";"";"";"";"";"";"";"";"";"";"";"";"";"";"";"";""
"20";"Cast Iron, Gray/ Ductile";"potassium bicarbonate";"salts";"5 – 35";"25 – 225";"<20";"219";"";"";"";"";"";"";"";"";"";"";"";"";"";"";"";"";"";""
"21";"Cast Iron, Gray/ Ductile";"potassium bicarbonate";"salts";"5 – 45";"175 – 225";"<20";"219";"";"";"";"";"";"";"";"";"";"";"";"";"";"";"";"";"";""
"22";"Cast Iron, Gray/ Ductile";"potassium bicarbonate";"salts";"100";"25 – 75";"<2";"219";"";"";"";"";"";"";"";"";"";"";"";"";"";"";"";"";"";""
"23";"Copper/ Bronze/ Low Brass";"potassium bicarbonate";"salts";"5 – 45";"25 – 225";"<20";"219";"";"";"";"";"";"";"";"";"";"";"";"";"";"";"";"";"";""
"24";"Copper/ Bronze/ Low Brass";"potassium bicarbonate";"salts";"100";"25 – 75";"<2";"219";"";"";"";"";"";"";"";"";"";"";"";"";"";"";"";"";"";""
"25";"Copper-Nickel";"potassium bicarbonate";"salts";"5 – 45";"25 – 225";"<20";"219";"";"";"";"";"";"";"";"";"";"";"";"";"";"";"";"";"";""
"26";"Copper-Nickel";"potassium bicarbonate";"salts";"100";"25 – 75";"<2";"219";"";"";"";"";"";"";"";"";"";"";"";"";"";"";"";"";"";""
"27";"Cr Stainless Steel (12Cr)";"potassium bicarbonate";"salts";"100";"25 – 75";"<2";"219";"";"";"";"";"";"";"";"";"";"";"";"";"";"";"";"";"";""
"28";"Cr Stainless Steel (17Cr)";"potassium bicarbonate";"salts";"100";"25 – 75";"<2";"219";"";"";"";"";"";"";"";"";"";"";"";"";"";"";"";"";"";""
"29";"Duplex Stainless Steel (25-6-3)";"potassium bicarbonate";"salts";"any";"212";"<2";"189";"";"";"";"";"";"";"";"";"";"";"";"";"";"";"";"";"";""
"30";"Lead";"potassium bicarbonate";"salts";"5 – 35";"25 – 75";">50";"219";"";"";"";"";"";"";"";"";"";"";"";"";"";"";"";"";"";""
"31";"Mo Superalloy (Ni-Cr-Fe-9Mo; 625/ 725)";"potassium bicarbonate";"salts";"5 – 45";"25 – 225";"<2";"219";"";"";"";"";"";"";"";"";"";"";"";"";"";"";"";"";"";""
"32";"Mo Superalloy (Ni-Cr-Fe-9Mo; 625/ 725)";"potassium bicarbonate";"salts";"100";"25 – 75";"<2";"219";"";"";"";"";"";"";"";"";"";"";"";"";"";"";"";"";"";""
"33";"Mo Superalloy (Ni-16Cr-16Mo; C276)";"potassium bicarbonate";"salts";"5 – 45";"25 – 225";"<2";"219";"";"";"";"";"";"";"";"";"";"";"";"";"";"";"";"";"";""
"34";"Mo Superalloy (Ni-16Cr-16Mo; C276)";"potassium bicarbonate";"salts";"100";"25 – 75";"<2";"219";"";"";"";"";"";"";"";"";"";"";"";"";"";"";"";"";"";""
"35";"Mo Superalloy (Ni-20Cr-16Mo-4W; 686)";"potassium bicarbonate";"salts";"5 – 45";"25 – 225";"<2";"219";"";"";"";"";"";"";"";"";"";"";"";"";"";"";"";"";"";""
"36";"Mo Superalloy (Ni-20Cr-16Mo-4W; 686)";"potassium bicarbonate";"salts";"100";"25 – 75";"<2";"219";"";"";"";"";"";"";"";"";"";"";"";"";"";"";"";"";"";""
"37";"Mo Superalloy (Ni-22Cr-16Mo; C22/ 59)";"potassium bicarbonate";"salts";"5 – 45";"25 – 225";"<2";"219";"";"";"";"";"";"";"";"";"";"";"";"";"";"";"";"";"";""
"38";"Mo Superalloy (Ni-22Cr-16Mo; C22/ 59)";"potassium bicarbonate";"salts";"100";"25 – 75";"<2";"219";"";"";"";"";"";"";"";"";"";"";"";"";"";"";"";"";"";""
"39";"Mo Superalloy (Ni-23Cr-16Mo-1Cu; C20000)";"potassium bicarbonate";"salts";"5 – 45";"25 – 225";"<2";"219";"";"";"";"";"";"";"";"";"";"";"";"";"";"";"";"";"";""
"40";"Mo Superalloy (Ni-23Cr-16Mo-1Cu; C20000)";"potassium bicarbonate";"salts";"100";"25 – 75";"<2";"219";"";"";"";"";"";"";"";"";"";"";"";"";"";"";"";"";"";""
"41";"Nickel (200)";"potassium bicarbonate";"salts";"5 – 45";"25 – 225";"<20";"219";"";"";"";"";"";"";"";"";"";"";"";"";"";"";"";"";"";""
"42";"Nickel (200)";"potassium bicarbonate";"salts";"100";"25 – 75";"<2";"219";"";"";"";"";"";"";"";"";"";"";"";"";"";"";"";"";"";""
"43";"Nickel Cast Iron (15-35Ni)";"potassium bicarbonate";"salts";"5 – 35";"25 – 225";"<20";"219";"";"";"";"";"";"";"";"";"";"";"";"";"";"";"";"";"";""
"44";"Nickel Cast Iron (15-35Ni)";"potassium bicarbonate";"salts";"5 – 45";"175 – 225";"<20";"219";"";"";"";"";"";"";"";"";"";"";"";"";"";"";"";"";"";""
"45";"Nickel Cast Iron (15-35Ni)";"potassium bicarbonate";"salts";"100";"25 – 75";"<2";"219";"";"";"";"";"";"";"";"";"";"";"";"";"";"";"";"";"";""
"46";"Nickel-Copper (400)";"potassium bicarbonate";"salts";"5 – 45";"25 – 225";"<20";"219";"";"";"";"";"";"";"";"";"";"";"";"";"";"";"";"";"";""
"47";"Nickel-Copper (400)";"potassium bicarbonate";"salts";"100";"25 – 75";"<2";"219";"";"";"";"";"";"";"";"";"";"";"";"";"";"";"";"";"";""
"48";"Ni-Cr-Fe Alloy (600/ 690)";"potassium bicarbonate";"salts";"5 – 45";"25 – 225";"<20";"219";"";"";"";"";"";"";"";"";"";"";"";"";"";"";"";"";"";""
"49";"Ni-Cr-Fe Alloy (600/ 690)";"potassium bicarbonate";"salts";"100";"25 – 75";"<2";"219";"";"";"";"";"";"";"";"";"";"";"";"";"";"";"";"";"";""
"50";"Ni-Mo Alloy (Ni-30Mo; B-2)";"potassium bicarbonate";"salts";"5 – 45";"25 – 225";"<20";"219";"";"";"";"";"";"";"";"";"";"";"";"";"";"";"";"";"";""
"";"";"";"";"";"";"";"";"";"";"";"";"";"";"";"";"";"";"";"";"";"";"";"";"";""
"";"";"";"";"";"";"";"";"";"";"";"";"";"";"";"";"";"";"";"";"";"";"";"";"";""
"Corrosion Survey Database (COR•SUR) © 2002 NACE International";"";"";"";"";"";"";"";"";"";"";"";"";"";"";"";"";"";"";"";"";"";"";"";"";""

File: data/corrosion_data/TableData - 2024-11-08T191250.733.csv
sep=;
"Title: Corrosion Survey Database (COR•SUR)";"";"";"";"";"";"";"";"";"";"";"";"";"";"";"";"";"";"";"";"";"";"";"";"";""
"Table: Potassium carbonate";"";"";"";"";"";"";"";"";"";"";"";"";"";"";"";"";"";"";"";"";"";"";"";"";""
"DOWNLOAD SHOWS ONLY THE DISPLAYED DATA, UP TO 50 ROWS";"";"";"";"";"";"";"";"";"";"";"";"";"";"";"";"";"";"";"";"";"";"";"";"";""
"No.";"material or substance name";"exposure medium";"exposure medium synonym";"exposure medium CAS RN";"exposure medium formula";"exposure medium class";"conc. (%)";"temp. (°F)";"corrosion rate (mil/yr)";"reference";"";"";"";"";"";"";"";"";"";"";"";"";"";"";""
"1";"Alloy 20-25-4Mo (904L)";"potassium carbonate";"pearl ash";"584-08-7";"CK2O3";"salts";"<60";"230";"<2";"190,219,220";"";"";"";"";"";"";"";"";"";"";"";"";"";"";""
"2";"Alloy 20-25-4Mo (904L)";"potassium carbonate";"pearl ash";"584-08-7";"CK2O3";"salts";"5 – 60";"25 – 225";"<2";"190,219,220";"";"";"";"";"";"";"";"";"";"";"";"";"";"";""
"3";"Alloy 20-25-6Mo (254SMO/ 6XN)";"potassium carbonate";"pearl ash";"584-08-7";"CK2O3";"salts";"<60";"230";"<2";"190";"";"";"";"";"";"";"";"";"";"";"";"";"";"";""
"4";"Alloy 20-38-3-3Cu (20Cb3/ 825)";"potassium carbonate";"pearl ash";"584-08-7";"CK2O3";"salts";"<60";"230";"<2";"190,219,220";"";"";"";"";"";"";"";"";"";"";"";"";"";"";""
"5";"Alloy 20-38-3-3Cu (20Cb3/ 825)";"potassium carbonate";"pearl ash";"584-08-7";"CK2O3";"salts";"5 – 60";"25 – 225";"<2";"190,219,220";"";"";"";"";"";"";"";"";"";"";"";"";"";"";""
"6";"Alloy 30-44-5-3W (G-30)";"potassium carbonate";"pearl ash";"584-08-7";"CK2O3";"salts";"<60";"230";"<2";"190,219,220";"";"";"";"";"";"";"";"";"";"";"";"";"";"";""
"7";"Alloy 30-44-5-3W (G-30)";"potassium carbonate";"pearl ash";"584-08-7";"CK2O3";"salts";"5 – 60";"25 – 225";"<2";"190,219,220";"";"";"";"";"";"";"";"";"";"";"";"";"";"";""
"8";"Aluminum Alloy (3003/ 5154)";"potassium carbonate";"pearl ash";"584-08-7";"CK2O3";"salts";"5 – 60";"25 – 225";">50";"219,220";"";"";"";"";"";"";"";"";"";"";"";"";"";"";""
"9";"Austenitic Cr-Ni Stainless Steel (18-8; 304/ 304L/ 347)";"potassium carbonate";"pearl ash";"584-08-7";"CK2O3";"salts";"1 – 60";"25 – 230";"<2";"219,220";"";"";"";"";"";"";"";"";"";"";"";"";"";"";""
"10";"Austenitic Cr-Ni-Mo Stainless Steel (17-12-3; 316L/ 317L)";"potassium carbonate";"pearl ash";"584-08-7";"CK2O3";"salts";"1 – 60";"25 – 230";"<2";"219,220";"";"";"";"";"";"";"";"";"";"";"";"";"";"";""
"11";"Brass (>15Zn)";"potassium carbonate";"pearl ash";"584-08-7";"CK2O3";"salts";"5 – 60";"25 – 225";"20 – 50";"219,220";"";"";"";"";"";"";"";"";"";"";"";"";"";"";""
"12";"Cast Iron, Gray/ Ductile";"potassium carbonate";"pearl ash";"584-08-7";"CK2O3";"salts";"5 – 60";"25 – 175";"<20";"219,220";"";"";"";"";"";"";"";"";"";"";"";"";"";"";""
"13";"Cast Iron, Gray/ Ductile";"potassium carbonate";"pearl ash";"584-08-7";"CK2O3";"salts";"5 – 60";"175 – 225";">50";"219,220";"";"";"";"";"";"";"";"";"";"";"";"";"";"";""
"14";"Copper/ Bronze/ Low Brass";"potassium carbonate";"pearl ash";"584-08-7";"CK2O3";"salts";"5 – 60";"25 – 225";"20 – 50";"219,220";"";"";"";"";"";"";"";"";"";"";"";"";"";"";""
"15";"Copper-Nickel";"potassium carbonate";"pearl ash";"584-08-7";"CK2O3";"salts";"5 – 60";"25 – 225";"<2";"219,220";"";"";"";"";"";"";"";"";"";"";"";"";"";"";""
"16";"Cr Stainless Steel (12Cr)";"potassium carbonate";"pearl ash";"584-08-7";"CK2O3";"salts";"5 – 60";"25 – 225";"<20";"219,220";"";"";"";"";"";"";"";"";"";"";"";"";"";"";""
"17";"Cr Stainless Steel (17Cr)";"potassium carbonate";"pearl ash";"584-08-7";"CK2O3";"salts";"5 – 60";"25 – 225";"<20";"219,220";"";"";"";"";"";"";"";"";"";"";"";"";"";"";""
"18";"Duplex Stainless Steel (25-6-3)";"potassium carbonate";"pearl ash";"584-08-7";"CK2O3";"salts";"<60";"230";"<2";"190";"";"";"";"";"";"";"";"";"";"";"";"";"";"";""
"19";"Gold/ Platinum";"potassium carbonate";"pearl ash";"584-08-7";"CK2O3";"salts";"5 – 60";"25 – 225";"<2";"219,220";"";"";"";"";"";"";"";"";"";"";"";"";"";"";""
"20";"Lead";"potassium carbonate";"pearl ash";"584-08-7";"CK2O3";"salts";"5 – 55";"75 – 225";"<2";"219,220";"";"";"";"";"";"";"";"";"";"";"";"";"";"";""
"21";"Lead";"potassium carbonate";"pearl ash";"584-08-7";"CK2O3";"salts";"5 – 60";"25 – 75";"<2";"219,220";"";"";"";"";"";"";"";"";"";"";"";"";"";"";""
"22";"Lead";"potassium carbonate";"pearl ash";"584-08-7";"CK2O3";"salts";"55 – 60";"75 – 225";">50";"219,220";"";"";"";"";"";"";"";"";"";"";"";"";"";"";""
"23";"Mo Superalloy (Ni-Cr-Fe-9Mo; 625/ 725)";"potassium carbonate";"pearl ash";"584-08-7";"CK2O3";"salts";"5 – 60";"25 – 225";"<20";"219,220";"";"";"";"";"";"";"";"";"";"";"";"";"";"";""
"24";"Mo Superalloy (Ni-16Cr-16Mo; C276)";"potassium carbonate";"pearl ash";"584-08-7";"CK2O3";"salts";"5 – 60";"25 – 225";"<20";"219,220";"";"";"";"";"";"";"";"";"";"";"";"";"";"";""
"25";"Mo Superalloy (Ni-20Cr-16Mo-4W; 686)";"potassium carbonate";"pearl ash";"584-08-7";"CK2O3";"salts";"5 – 60";"25 – 225";"<20";"219,220";"";"";"";"";"";"";"";"";"";"";"";"";"";"";""
"26";"Mo Superalloy (Ni-22Cr-16Mo; C22/ 59)";"potassium carbonate";"pearl ash";"584-08-7";"CK2O3";"salts";"5 – 60";"25 – 225";"<20";"219,220";"";"";"";"";"";"";"";"";"";"";"";"";"";"";""
"27";"Mo Superalloy (Ni-23Cr-16Mo-1Cu; C20000)";"potassium carbonate";"pearl ash";"584-08-7";"CK2O3";"salts";"5 – 60";"25 – 225";"<20";"219,220";"";"";"";"";"";"";"";"";"";"";"";"";"";"";""
"28";"Nickel (200)";"potassium carbonate";"pearl ash";"584-08-7";"CK2O3";"salts";"5 – 60";"25 – 225";"<20";"219,220";"";"";"";"";"";"";"";"";"";"";"";"";"";"";""
"29";"Nickel Cast Iron (15-35Ni)";"potassium carbonate";"pearl ash";"584-08-7";"CK2O3";"salts";"5 – 60";"25 – 225";"<20";"219,220";"";"";"";"";"";"";"";"";"";"";"";"";"";"";""
"30";"Nickel-Copper (400)";"potassium carbonate";"pearl ash";"584-08-7";"CK2O3";"salts";"5 – 60";"25 – 225";"<20";"219,220";"";"";"";"";"";"";"";"";"";"";"";"";"";"";""
"31";"Ni-Cr-Fe Alloy (600/ 690)";"potassium carbonate";"pearl ash";"584-08-7";"CK2O3";"salts";"5 – 60";"25 – 225";"<20";"219,220";"";"";"";"";"";"";"";"";"";"";"";"";"";"";""
"32";"Ni-Mo Alloy (Ni-30Mo; B-2)";"potassium carbonate";"pearl ash";"584-08-7";"CK2O3";"salts";"5 – 60";"25 – 225";"<20";"219,220";"";"";"";"";"";"";"";"";"";"";"";"";"";"";""
"33";"Silicon Cast Iron (14Si)";"potassium carbonate";"pearl ash";"584-08-7";"CK2O3";"salts";"5 – 60";"52 – 237";"<2";"218,220";"";"";"";"";"";"";"";"";"";"";"";"";"";"";""
"34";"Silver";"potassium carbonate";"pearl ash";"584-08-7";"CK2O3";"salts";"5 – 60";"25 – 225";"<2";"219,220";"";"";"";"";"";"";"";"";"";"";"";"";"";"";""
"35";"Steels, Carbon/ Low Alloy";"potassium carbonate";"pearl ash";"584-08-7";"CK2O3";"salts";"5 – 60";"25 – 175";"<20";"219,220";"";"";"";"";"";"";"";"";"";"";"";"";"";"";""
"36";"Steels, Carbon/ Low Alloy";"potassium carbonate";"pearl ash";"584-08-7";"CK2O3";"salts";"5 – 60";"175 – 225";">50";"219,220";"";"";"";"";"";"";"";"";"";"";"";"";"";"";""
"37";"Superferritic Stainless Steel (26-1)";"potassium carbonate";"pearl ash";"584-08-7";"CK2O3";"salts";"5 – 15";"25 – 225";"<2";"219,220";"";"";"";"";"";"";"";"";"";"";"";"";"";"";""
"38";"Superferritic Stainless Steel (26-1)";"potassium carbonate";"pearl ash";"584-08-7";"CK2O3";"salts";"15 – 60";"25 – 225";"<20";"219,220";"";"";"";"";"";"";"";"";"";"";"";"";"";"";""
"39";"Tantalum";"potassium carbonate";"pearl ash";"584-08-7";"CK2O3";"salts";"5 – 15";"175 – 225";">50";"219";"";"";"";"";"";"";"";"";"";"";"";"";"";"";""
"40";"Titanium, Unalloyed";"potassium carbonate";"pearl ash";"584-08-7";"CK2O3";"salts";"<60";"230";"<2";"190,219,220";"";"";"";"";"";"";"";"";"";"";"";"";"";"";""
"41";"Titanium, Unalloyed";"potassium carbonate";"pearl ash";"584-08-7";"CK2O3";"salts";"5 – 60";"25 – 225";"<2";"190,219,220";"";"";"";"";"";"";"";"";"";"";"";"";"";"";""
"42";"Zirconium";"potassium carbonate";"pearl ash";"584-08-7";"CK2O3";"salts";"5 – 60";"25 – 225";"<2";"219,220";"";"";"";"";"";"";"";"";"";"";"";"";"";"";""
"";"";"";"";"";"";"";"";"";"";"";"";"";"";"";"";"";"";"";"";"";"";"";"";"";""
"";"";"";"";"";"";"";"";"";"";"";"";"";"";"";"";"";"";"";"";"";"";"";"";"";""
"Corrosion Survey Database (COR•SUR) © 2002 NACE International";"";"";"";"";"";"";"";"";"";"";"";"";"";"";"";"";"";"";"";"";"";"";"";"";""

File: data/corrosion_data/TableData - 2024-11-08T191308.446.csv
sep=;
"Title: Corrosion Survey Database (COR•SUR)";"";"";"";"";"";"";"";"";"";"";"";"";"";"";"";"";"";"";"";"";"";"";"";"";""
"Table: Sodium carbonate";"";"";"";"";"";"";"";"";"";"";"";"";"";"";"";"";"";"";"";"";"";"";"";"";""
"DOWNLOAD SHOWS ONLY THE DISPLAYED DATA, UP TO 50 ROWS";"";"";"";"";"";"";"";"";"";"";"";"";"";"";"";"";"";"";"";"";"";"";"";"";""
"No.";"material or substance name";"exposure medium";"exposure medium synonym";"exposure medium CAS RN";"exposure medium formula";"exposure medium class";"conc. (%)";"temp. (°F)";"corrosion rate (mil/yr)";"reference";"";"";"";"";"";"";"";"";"";"";"";"";"";"";""
"1";"Alloy 20-25-4Mo (904L)";"sodium carbonate";"soda ash";"497-19-8";"CNa2O3";"salts";"1 – 5";"212 – 221";"<2";"84,146,195,212,219";"";"";"";"";"";"";"";"";"";"";"";"";"";"";""
"2";"Alloy 20-25-4Mo (904L)";"sodium carbonate";"soda ash";"497-19-8";"CNa2O3";"salts";"5 – 15";"25 – 225";"<2";"84,146,195,212,219";"";"";"";"";"";"";"";"";"";"";"";"";"";"";""
"3";"Alloy 20-25-4Mo (904L)";"sodium carbonate";"soda ash";"497-19-8";"CNa2O3";"salts";"5 – 45";"125 – 225";"<2";"84,146,195,212,219";"";"";"";"";"";"";"";"";"";"";"";"";"";"";""
"4";"Alloy 20-25-4Mo (904L)";"sodium carbonate";"soda ash";"497-19-8";"CNa2O3";"salts";"100";"25 – 325";"<2";"84,146,195,212,219";"";"";"";"";"";"";"";"";"";"";"";"";"";"";""
"5";"Alloy 20-25-4Mo (904L)";"sodium carbonate";"soda ash";"497-19-8";"CNa2O3";"salts";"100";"325 – 475";"<20";"84,146,195,212,219";"";"";"";"";"";"";"";"";"";"";"";"";"";"";""
"6";"Alloy 20-25-6Mo (254SMO/ 6XN)";"sodium carbonate";"soda ash";"497-19-8";"CNa2O3";"salts";"1 – 25";"212 – 221";"<2";"84,146,195,212";"";"";"";"";"";"";"";"";"";"";"";"";"";"";""
"7";"Alloy 20-38-3-3Cu (20Cb3/ 825)";"sodium carbonate";"soda ash";"497-19-8";"CNa2O3";"salts";"1 – 5";"212 – 221";"<2";"84,146,195,212,219";"";"";"";"";"";"";"";"";"";"";"";"";"";"";""
"8";"Alloy 20-38-3-3Cu (20Cb3/ 825)";"sodium carbonate";"soda ash";"497-19-8";"CNa2O3";"salts";"5 – 15";"25 – 225";"<2";"84,146,195,212,219";"";"";"";"";"";"";"";"";"";"";"";"";"";"";""
"9";"Alloy 20-38-3-3Cu (20Cb3/ 825)";"sodium carbonate";"soda ash";"497-19-8";"CNa2O3";"salts";"5 – 45";"125 – 225";"<2";"84,146,195,212,219";"";"";"";"";"";"";"";"";"";"";"";"";"";"";""
"10";"Alloy 20-38-3-3Cu (20Cb3/ 825)";"sodium carbonate";"soda ash";"497-19-8";"CNa2O3";"salts";"100";"25 – 275";"<2";"84,146,195,212,219";"";"";"";"";"";"";"";"";"";"";"";"";"";"";""
"11";"Alloy 20-38-3-3Cu (20Cb3/ 825)";"sodium carbonate";"soda ash";"497-19-8";"CNa2O3";"salts";"100";"275 – 425";"<20";"84,146,195,212,219";"";"";"";"";"";"";"";"";"";"";"";"";"";"";""
"12";"Alloy 30-44-5-3W (G-30)";"sodium carbonate";"soda ash";"497-19-8";"CNa2O3";"salts";"1 – 5";"212 – 221";"<2";"84,146,195,212,219";"";"";"";"";"";"";"";"";"";"";"";"";"";"";""
"13";"Alloy 30-44-5-3W (G-30)";"sodium carbonate";"soda ash";"497-19-8";"CNa2O3";"salts";"5 – 15";"25 – 225";"<2";"84,146,195,212,219";"";"";"";"";"";"";"";"";"";"";"";"";"";"";""
"14";"Alloy 30-44-5-3W (G-30)";"sodium carbonate";"soda ash";"497-19-8";"CNa2O3";"salts";"5 – 45";"125 – 225";"<2";"84,146,195,212,219";"";"";"";"";"";"";"";"";"";"";"";"";"";"";""
"15";"Alloy 30-44-5-3W (G-30)";"sodium carbonate";"soda ash";"497-19-8";"CNa2O3";"salts";"100";"25 – 275";"<2";"84,146,195,212,219";"";"";"";"";"";"";"";"";"";"";"";"";"";"";""
"16";"Alloy 30-44-5-3W (G-30)";"sodium carbonate";"soda ash";"497-19-8";"CNa2O3";"salts";"100";"275 – 425";"<20";"84,146,195,212,219";"";"";"";"";"";"";"";"";"";"";"";"";"";"";""
"17";"Aluminum Alloy (3003/ 5154)";"sodium carbonate";"soda ash";"497-19-8";"CNa2O3";"salts";"5 – 15";"25 – 225";">50";"84,146,212,219";"";"";"";"";"";"";"";"";"";"";"";"";"";"";""
"18";"Aluminum Alloy (3003/ 5154)";"sodium carbonate";"soda ash";"497-19-8";"CNa2O3";"salts";"5 – 25";"25 – 75";">50";"84,146,212,219";"";"";"";"";"";"";"";"";"";"";"";"";"";"";""
"19";"Aluminum Alloy (3003/ 5154)";"sodium carbonate";"soda ash";"497-19-8";"CNa2O3";"salts";"25 – 35";"175 – 225";">50";"84,146,212,219";"";"";"";"";"";"";"";"";"";"";"";"";"";"";""
"20";"Aluminum Alloy (3003/ 5154)";"sodium carbonate";"soda ash";"497-19-8";"CNa2O3";"salts";"85 – 95";"25 – 75";">50";"84,146,212,219";"";"";"";"";"";"";"";"";"";"";"";"";"";"";""
"21";"Austenitic Cr-Ni Stainless Steel (18-8; 304/ 304L/ 347)";"sodium carbonate";"soda ash";"497-19-8";"CNa2O3";"salts";"5 – 15";"25 – 225";"<2";"84,146,212,219";"";"";"";"";"";"";"";"";"";"";"";"";"";"";""
"22";"Austenitic Cr-Ni Stainless Steel (18-8; 304/ 304L/ 347)";"sodium carbonate";"soda ash";"497-19-8";"CNa2O3";"salts";"5 – 45";"125 – 225";"<2";"84,146,212,219";"";"";"";"";"";"";"";"";"";"";"";"";"";"";""
"23";"Austenitic Cr-Ni Stainless Steel (18-8; 304/ 304L/ 347)";"sodium carbonate";"soda ash";"497-19-8";"CNa2O3";"salts";"100";"25 – 325";"<2";"84,146,212,219";"";"";"";"";"";"";"";"";"";"";"";"";"";"";""
"24";"Austenitic Cr-Ni Stainless Steel (18-8; 304/ 304L/ 347)";"sodium carbonate";"soda ash";"497-19-8";"CNa2O3";"salts";"100";"325 – 475";"<20";"84,146,212,219";"";"";"";"";"";"";"";"";"";"";"";"";"";"";""
"25";"Austenitic Cr-Ni-Mo Stainless Steel (17-12-3; 316L/ 317L)";"sodium carbonate";"soda ash";"497-19-8";"CNa2O3";"salts";"5 – 15";"25 – 225";"<2";"84,146,212,219";"";"";"";"";"";"";"";"";"";"";"";"";"";"";""
"26";"Austenitic Cr-Ni-Mo Stainless Steel (17-12-3; 316L/ 317L)";"sodium carbonate";"soda ash";"497-19-8";"CNa2O3";"salts";"5 – 45";"125 – 225";"<2";"84,146,212,219";"";"";"";"";"";"";"";"";"";"";"";"";"";"";""
"27";"Austenitic Cr-Ni-Mo Stainless Steel (17-12-3; 316L/ 317L)";"sodium carbonate";"soda ash";"497-19-8";"CNa2O3";"salts";"100";"25 – 325";"<2";"84,146,212,219";"";"";"";"";"";"";"";"";"";"";"";"";"";"";""
"28";"Austenitic Cr-Ni-Mo Stainless Steel (17-12-3; 316L/ 317L)";"sodium carbonate";"soda ash";"497-19-8";"CNa2O3";"salts";"100";"325 – 475";"<20";"84,146,212,219";"";"";"";"";"";"";"";"";"";"";"";"";"";"";""
"29";"Brass (>15Zn)";"sodium carbonate";"soda ash";"497-19-8";"CNa2O3";"salts";"5 – 15";"25 – 75";"20 – 50";"84,146,212,219";"";"";"";"";"";"";"";"";"";"";"";"";"";"";""
"30";"Cast Iron, Gray/ Ductile";"sodium carbonate";"soda ash";"497-19-8";"CNa2O3";"salts";"5 – 15";"25 – 225";"<2";"84,146,212,219";"";"";"";"";"";"";"";"";"";"";"";"";"";"";""
"31";"Cast Iron, Gray/ Ductile";"sodium carbonate";"soda ash";"497-19-8";"CNa2O3";"salts";"5 – 45";"125 – 225";"<2";"84,146,212,219";"";"";"";"";"";"";"";"";"";"";"";"";"";"";""
"32";"Cast Iron, Gray/ Ductile";"sodium carbonate";"soda ash";"497-19-8";"CNa2O3";"salts";"15 – 25";"225 – 325";"<20";"84,146,212,219";"";"";"";"";"";"";"";"";"";"";"";"";"";"";""
"33";"Cast Iron, Gray/ Ductile";"sodium carbonate";"soda ash";"497-19-8";"CNa2O3";"salts";"100";"25 – 275";"<2";"84,146,212,219";"";"";"";"";"";"";"";"";"";"";"";"";"";"";""
"34";"Cast Iron, Gray/ Ductile";"sodium carbonate";"soda ash";"497-19-8";"CNa2O3";"salts";"100";"275 – 325";">50";"84,146,212,219";"";"";"";"";"";"";"";"";"";"";"";"";"";"";""
"35";"Copper/ Bronze/ Low Brass";"sodium carbonate";"soda ash";"497-19-8";"CNa2O3";"salts";"5 – 15";"25 – 225";"<2";"84,146,212,219";"";"";"";"";"";"";"";"";"";"";"";"";"";"";""
"36";"Copper/ Bronze/ Low Brass";"sodium carbonate";"soda ash";"497-19-8";"CNa2O3";"salts";"5 – 45";"125 – 225";"<2";"84,146,212,219";"";"";"";"";"";"";"";"";"";"";"";"";"";"";""
"37";"Copper/ Bronze/ Low Brass";"sodium carbonate";"soda ash";"497-19-8";"CNa2O3";"salts";"35 – 45";"125 – 275";"<2";"84,146,212,219";"";"";"";"";"";"";"";"";"";"";"";"";"";"";""
"38";"Copper-Nickel";"sodium carbonate";"soda ash";"497-19-8";"CNa2O3";"salts";"5 – 15";"25 – 225";"<2";"84,146,212,219";"";"";"";"";"";"";"";"";"";"";"";"";"";"";""
"39";"Copper-Nickel";"sodium carbonate";"soda ash";"497-19-8";"CNa2O3";"salts";"5 – 45";"125 – 225";"<2";"84,146,212,219";"";"";"";"";"";"";"";"";"";"";"";"";"";"";""
"40";"Cr Stainless Steel (12Cr)";"sodium carbonate";"soda ash";"497-19-8";"CNa2O3";"salts";"5 – 35";"25 – 225";"<2";"84,146,212,219";"";"";"";"";"";"";"";"";"";"";"";"";"";"";""
"41";"Cr Stainless Steel (17Cr)";"sodium carbonate";"soda ash";"497-19-8";"CNa2O3";"salts";"5 – 35";"25 – 225";"<2";"84,146,212,219";"";"";"";"";"";"";"";"";"";"";"";"";"";"";""
"42";"Duplex Stainless Steel (25-6-3)";"sodium carbonate";"soda ash";"497-19-8";"CNa2O3";"salts";"1 – 25";"212 – 221";"<2";"84,146,195,212";"";"";"";"";"";"";"";"";"";"";"";"";"";"";""
"43";"Gold/ Platinum";"sodium carbonate";"soda ash";"497-19-8";"CNa2O3";"salts";"5 – 15";"25 – 225";"<2";"84,146,212,219";"";"";"";"";"";"";"";"";"";"";"";"";"";"";""
"44";"Gold/ Platinum";"sodium carbonate";"soda ash";"497-19-8";"CNa2O3";"salts";"5 – 45";"125 – 225";"<2";"84,146,212,219";"";"";"";"";"";"";"";"";"";"";"";"";"";"";""
"45";"Gold/ Platinum";"sodium carbonate";"soda ash";"497-19-8";"CNa2O3";"salts";"100";"25 – 225";"<2";"84,146,212,219";"";"";"";"";"";"";"";"";"";"";"";"";"";"";""
"46";"Lead";"sodium carbonate";"soda ash";"497-19-8";"CNa2O3";"salts";"5 – 25";"75 – 125";">50";"84,146,212,219";"";"";"";"";"";"";"";"";"";"";"";"";"";"";""
"47";"Lead";"sodium carbonate";"soda ash";"497-19-8";"CNa2O3";"salts";"5 – 45";"175 – 225";">50";"84,146,212,219";"";"";"";"";"";"";"";"";"";"";"";"";"";"";""
"48";"Mo Superalloy (Ni-Cr-Fe-9Mo; 625/ 725)";"sodium carbonate";"soda ash";"497-19-8";"CNa2O3";"salts";"5 – 15";"25 – 225";"<2";"84,146,212,219";"";"";"";"";"";"";"";"";"";"";"";"";"";"";""
"49";"Mo Superalloy (Ni-Cr-Fe-9Mo; 625/ 725)";"sodium carbonate";"soda ash";"497-19-8";"CNa2O3";"salts";"5 – 45";"125 – 225";"<2";"84,146,212,219";"";"";"";"";"";"";"";"";"";"";"";"";"";"";""
"50";"Mo Superalloy (Ni-Cr-Fe-9Mo; 625/ 725)";"sodium carbonate";"soda ash";"497-19-8";"CNa2O3";"salts";"100";"25 – 225";"<2";"84,146,212,219";"";"";"";"";"";"";"";"";"";"";"";"";"";"";""
"";"";"";"";"";"";"";"";"";"";"";"";"";"";"";"";"";"";"";"";"";"";"";"";"";""
"";"";"";"";"";"";"";"";"";"";"";"";"";"";"";"";"";"";"";"";"";"";"";"";"";""
"Corrosion Survey Database (COR•SUR) © 2002 NACE International";"";"";"";"";"";"";"";"";"";"";"";"";"";"";"";"";"";"";"";"";"";"";"";"";""

File: data/corrosion_data/TableData - 2024-11-08T191330.154.csv
sep=;
"Title: Corrosion Survey Database (COR•SUR)";"";"";"";"";"";"";"";"";"";"";"";"";"";"";"";"";"";"";"";"";"";"";"";"";""
"Table: Uranyl carbonate";"";"";"";"";"";"";"";"";"";"";"";"";"";"";"";"";"";"";"";"";"";"";"";"";""
"DOWNLOAD SHOWS ONLY THE DISPLAYED DATA, UP TO 50 ROWS";"";"";"";"";"";"";"";"";"";"";"";"";"";"";"";"";"";"";"";"";"";"";"";"";""
"No.";"material or substance name";"exposure medium";"exposure medium class";"warnings";"conc. (%)";"temp. (°F)";"corrosion rate (mil/yr)";"reference";"";"";"";"";"";"";"";"";"";"";"";"";"";"";"";"";""
"1";"Alloy 20-25-4Mo (904L)";"uranyl carbonate";"salts";"radioactive!";"100";"425 – 475";"<20";"219,220";"";"";"";"";"";"";"";"";"";"";"";"";"";"";"";"";""
"2";"Alloy 20-38-3-3Cu (20Cb3/ 825)";"uranyl carbonate";"salts";"radioactive!";"100";"425 – 475";"<20";"219,220";"";"";"";"";"";"";"";"";"";"";"";"";"";"";"";"";""
"3";"Alloy 30-44-5-3W (G-30)";"uranyl carbonate";"salts";"radioactive!";"100";"425 – 475";"<20";"219,220";"";"";"";"";"";"";"";"";"";"";"";"";"";"";"";"";""
"4";"Austenitic Cr-Ni Stainless Steel (18-8; 304/ 304L/ 347)";"uranyl carbonate";"salts";"radioactive!";"100";"425 – 475";"<20";"219,220";"";"";"";"";"";"";"";"";"";"";"";"";"";"";"";"";""
"5";"Austenitic Cr-Ni-Mo Stainless Steel (17-12-3; 316L/ 317L)";"uranyl carbonate";"salts";"radioactive!";"100";"425 – 475";"<20";"219,220";"";"";"";"";"";"";"";"";"";"";"";"";"";"";"";"";""
"6";"Cr Stainless Steel (12Cr)";"uranyl carbonate";"salts";"radioactive!";"100";"425 – 475";"<20";"219,220";"";"";"";"";"";"";"";"";"";"";"";"";"";"";"";"";""
"7";"Cr Stainless Steel (17Cr)";"uranyl carbonate";"salts";"radioactive!";"100";"425 – 475";"<20";"219,220";"";"";"";"";"";"";"";"";"";"";"";"";"";"";"";"";""
"8";"Gold/ Platinum";"uranyl carbonate";"salts";"radioactive!";"100";"425 – 475";"<2";"219,220";"";"";"";"";"";"";"";"";"";"";"";"";"";"";"";"";""
"9";"Nickel (200)";"uranyl carbonate";"salts";"radioactive!";"100";"425 – 475";"<20";"219,220";"";"";"";"";"";"";"";"";"";"";"";"";"";"";"";"";""
"10";"Ni-Cr-Fe Alloy (600/ 690)";"uranyl carbonate";"salts";"radioactive!";"100";"425 – 475";"20 – 50";"219,220";"";"";"";"";"";"";"";"";"";"";"";"";"";"";"";"";""
"11";"Superferritic Stainless Steel (26-1)";"uranyl carbonate";"salts";"radioactive!";"100";"425 – 475";"<20";"219,220";"";"";"";"";"";"";"";"";"";"";"";"";"";"";"";"";""
"12";"Titanium, Unalloyed";"uranyl carbonate";"salts";"radioactive!";"100";"425 – 475";"<2";"219,220";"";"";"";"";"";"";"";"";"";"";"";"";"";"";"";"";""
"13";"Zirconium";"uranyl carbonate";"salts";"radioactive!";"100";"425 – 475";"<2";"219,220";"";"";"";"";"";"";"";"";"";"";"";"";"";"";"";"";""
"";"";"";"";"";"";"";"";"";"";"";"";"";"";"";"";"";"";"";"";"";"";"";"";"";""
"";"";"";"";"";"";"";"";"";"";"";"";"";"";"";"";"";"";"";"";"";"";"";"";"";""
"Corrosion Survey Database (COR•SUR) © 2002 NACE International";"";"";"";"";"";"";"";"";"";"";"";"";"";"";"";"";"";"";"";"";"";"";"";"";""

File: data/corrosion_data/TableData - 2024-11-08T191334.593.csv
sep=;
"Title: Corrosion Survey Database (COR•SUR)";"";"";"";"";"";"";"";"";"";"";"";"";"";"";"";"";"";"";"";"";"";"";"";"";""
"Table: Zinc carbonate";"";"";"";"";"";"";"";"";"";"";"";"";"";"";"";"";"";"";"";"";"";"";"";"";""
"DOWNLOAD SHOWS ONLY THE DISPLAYED DATA, UP TO 50 ROWS";"";"";"";"";"";"";"";"";"";"";"";"";"";"";"";"";"";"";"";"";"";"";"";"";""
"No.";"material or substance name";"exposure medium";"exposure medium CAS RN";"exposure medium formula";"exposure medium class";"conc. (%)";"temp. (°F)";"corrosion rate (mil/yr)";"reference";"";"";"";"";"";"";"";"";"";"";"";"";"";"";"";""
"1";"Alloy 20-25-4Mo (904L)";"zinc carbonate";"3486-35-9";"CO3Zn";"salts";"100";"25 – 75";"<2";"219,220";"";"";"";"";"";"";"";"";"";"";"";"";"";"";"";""
"2";"Alloy 20-38-3-3Cu (20Cb3/ 825)";"zinc carbonate";"3486-35-9";"CO3Zn";"salts";"100";"25 – 75";"<2";"219,220";"";"";"";"";"";"";"";"";"";"";"";"";"";"";"";""
"3";"Alloy 30-44-5-3W (G-30)";"zinc carbonate";"3486-35-9";"CO3Zn";"salts";"100";"25 – 75";"<2";"219,220";"";"";"";"";"";"";"";"";"";"";"";"";"";"";"";""
"4";"Aluminum Alloy (3003/ 5154)";"zinc carbonate";"3486-35-9";"CO3Zn";"salts";"100";"25 – 75";"<20";"219";"";"";"";"";"";"";"";"";"";"";"";"";"";"";"";""
"5";"Austenitic Cr-Ni Stainless Steel (18-8; 304/ 304L/ 347)";"zinc carbonate";"3486-35-9";"CO3Zn";"salts";"100";"25 – 75";"<2";"219,220";"";"";"";"";"";"";"";"";"";"";"";"";"";"";"";""
"6";"Austenitic Cr-Ni-Mo Stainless Steel (17-12-3; 316L/ 317L)";"zinc carbonate";"3486-35-9";"CO3Zn";"salts";"100";"25 – 75";"<2";"219,220";"";"";"";"";"";"";"";"";"";"";"";"";"";"";"";""
"7";"Brass (>15Zn)";"zinc carbonate";"3486-35-9";"CO3Zn";"salts";"100";"25 – 75";"<20";"219";"";"";"";"";"";"";"";"";"";"";"";"";"";"";"";""
"8";"Cast Iron, Gray/ Ductile";"zinc carbonate";"3486-35-9";"CO3Zn";"salts";"100";"25 – 75";"<2";"219";"";"";"";"";"";"";"";"";"";"";"";"";"";"";"";""
"9";"Copper/ Bronze/ Low Brass";"zinc carbonate";"3486-35-9";"CO3Zn";"salts";"100";"25 – 75";"<20";"219";"";"";"";"";"";"";"";"";"";"";"";"";"";"";"";""
"10";"Copper-Nickel";"zinc carbonate";"3486-35-9";"CO3Zn";"salts";"100";"25 – 75";"<20";"219";"";"";"";"";"";"";"";"";"";"";"";"";"";"";"";""
"11";"Cr Stainless Steel (12Cr)";"zinc carbonate";"3486-35-9";"CO3Zn";"salts";"100";"25 – 75";"<2";"219,220";"";"";"";"";"";"";"";"";"";"";"";"";"";"";"";""
"12";"Cr Stainless Steel (17Cr)";"zinc carbonate";"3486-35-9";"CO3Zn";"salts";"100";"25 – 75";"<2";"219,220";"";"";"";"";"";"";"";"";"";"";"";"";"";"";"";""
"13";"Lead";"zinc carbonate";"3486-35-9";"CO3Zn";"salts";"100";"25 – 75";"<20";"219";"";"";"";"";"";"";"";"";"";"";"";"";"";"";"";""
"14";"Mo Superalloy (Ni-Cr-Fe-9Mo; 625/ 725)";"zinc carbonate";"3486-35-9";"CO3Zn";"salts";"100";"25 – 75";"<2";"219,220";"";"";"";"";"";"";"";"";"";"";"";"";"";"";"";""
"15";"Mo Superalloy (Ni-Cr-Fe-9Mo; 625/ 725)";"zinc carbonate";"3486-35-9";"CO3Zn";"salts";"100";"325 – 375";"<2";"219,220";"";"";"";"";"";"";"";"";"";"";"";"";"";"";"";""
"16";"Mo Superalloy (Ni-16Cr-16Mo; C276)";"zinc carbonate";"3486-35-9";"CO3Zn";"salts";"100";"25 – 75";"<2";"219,220";"";"";"";"";"";"";"";"";"";"";"";"";"";"";"";""
"17";"Mo Superalloy (Ni-16Cr-16Mo; C276)";"zinc carbonate";"3486-35-9";"CO3Zn";"salts";"100";"325 – 375";"<2";"219,220";"";"";"";"";"";"";"";"";"";"";"";"";"";"";"";""
"18";"Mo Superalloy (Ni-20Cr-16Mo-4W; 686)";"zinc carbonate";"3486-35-9";"CO3Zn";"salts";"100";"25 – 75";"<2";"219,220";"";"";"";"";"";"";"";"";"";"";"";"";"";"";"";""
"19";"Mo Superalloy (Ni-20Cr-16Mo-4W; 686)";"zinc carbonate";"3486-35-9";"CO3Zn";"salts";"100";"325 – 375";"<2";"219,220";"";"";"";"";"";"";"";"";"";"";"";"";"";"";"";""
"20";"Mo Superalloy (Ni-22Cr-16Mo; C22/ 59)";"zinc carbonate";"3486-35-9";"CO3Zn";"salts";"100";"25 – 75";"<2";"219,220";"";"";"";"";"";"";"";"";"";"";"";"";"";"";"";""
"21";"Mo Superalloy (Ni-22Cr-16Mo; C22/ 59)";"zinc carbonate";"3486-35-9";"CO3Zn";"salts";"100";"325 – 375";"<2";"219,220";"";"";"";"";"";"";"";"";"";"";"";"";"";"";"";""
"22";"Mo Superalloy (Ni-23Cr-16Mo-1Cu; C20000)";"zinc carbonate";"3486-35-9";"CO3Zn";"salts";"100";"25 – 75";"<2";"219,220";"";"";"";"";"";"";"";"";"";"";"";"";"";"";"";""
"23";"Mo Superalloy (Ni-23Cr-16Mo-1Cu; C20000)";"zinc carbonate";"3486-35-9";"CO3Zn";"salts";"100";"325 – 375";"<2";"219,220";"";"";"";"";"";"";"";"";"";"";"";"";"";"";"";""
"24";"Nickel (200)";"zinc carbonate";"3486-35-9";"CO3Zn";"salts";"100";"25 – 475";"<20";"219";"";"";"";"";"";"";"";"";"";"";"";"";"";"";"";""
"25";"Nickel Cast Iron (15-35Ni)";"zinc carbonate";"3486-35-9";"CO3Zn";"salts";"100";"25 – 75";"<2";"219";"";"";"";"";"";"";"";"";"";"";"";"";"";"";"";""
"26";"Nickel-Copper (400)";"zinc carbonate";"3486-35-9";"CO3Zn";"salts";"100";"25 – 475";"<20";"219";"";"";"";"";"";"";"";"";"";"";"";"";"";"";"";""
"27";"Ni-Cr-Fe Alloy (600/ 690)";"zinc carbonate";"3486-35-9";"CO3Zn";"salts";"100";"25 – 75";"<20";"219";"";"";"";"";"";"";"";"";"";"";"";"";"";"";"";""
"28";"Silicon Cast Iron (14Si)";"zinc carbonate";"3486-35-9";"CO3Zn";"salts";"100";"52 – 102";"<20";"218";"";"";"";"";"";"";"";"";"";"";"";"";"";"";"";""
"29";"Silver";"zinc carbonate";"3486-35-9";"CO3Zn";"salts";"100";"25 – 75";"<20";"219";"";"";"";"";"";"";"";"";"";"";"";"";"";"";"";""
"30";"Steels, Carbon/ Low Alloy";"zinc carbonate";"3486-35-9";"CO3Zn";"salts";"100";"25 – 75";"<2";"219";"";"";"";"";"";"";"";"";"";"";"";"";"";"";"";""
"31";"Superferritic Stainless Steel (26-1)";"zinc carbonate";"3486-35-9";"CO3Zn";"salts";"100";"25 – 75";"<2";"219,220";"";"";"";"";"";"";"";"";"";"";"";"";"";"";"";""
"";"";"";"";"";"";"";"";"";"";"";"";"";"";"";"";"";"";"";"";"";"";"";"";"";""
"";"";"";"";"";"";"";"";"";"";"";"";"";"";"";"";"";"";"";"";"";"";"";"";"";""
"Corrosion Survey Database (COR•SUR) © 2002 NACE International";"";"";"";"";"";"";"";"";"";"";"";"";"";"";"";"";"";"";"";"";"";"";"";"";""
