Repository: Mahyar-rajabi94/TF_SDL

File: data/corrosion_data/TableData - 2024-11-08T191344.805.csv
sep=;
"Title: Corrosion Survey Database (COR•SUR)";"";"";"";"";"";"";"";"";"";"";"";"";"";"";"";"";"";"";"";"";"";"";"";"";""
"Table: Aluminum chloride";"";"";"";"";"";"";"";"";"";"";"";"";"";"";"";"";"";"";"";"";"";"";"";"";""
"DOWNLOAD SHOWS ONLY THE DISPLAYED DATA, UP TO 50 ROWS";"";"";"";"";"";"";"";"";"";"";"";"";"";"";"";"";"";"";"";"";"";"";"";"";""
"No.";"material or substance name";"exposure medium";"exposure medium synonym";"exposure medium CAS RN";"exposure medium formula";"exposure medium class";"resistance note";"conc. (%)";"temp. (°F)";"corrosion rate (mil/yr)";"reference";"";"";"";"";"";"";"";"";"";"";"";"";"";""
"1";"Alloy 20-25-4Mo (904L)";"aluminum chloride";"aluminum trichloride";"7446-70-0";"AlCl3";"salts";"";"5";"0 – 212";"<2";"5,152,158,210,219,220";"";"";"";"";"";"";"";"";"";"";"";"";"";""
"2";"Alloy 20-25-4Mo (904L)";"aluminum chloride";"aluminum trichloride";"7446-70-0";"AlCl3";"salts";"";"10";"0 – 212";">50";"5,152,158,210,219,220";"";"";"";"";"";"";"";"";"";"";"";"";"";""
"3";"Alloy 20-25-4Mo (904L)";"aluminum chloride";"aluminum trichloride";"7446-70-0";"AlCl3";"salts";"pitting; stress corrosion cracking";"10 – 35";"75 – 125";">50";"5,152,158,210,219,220";"";"";"";"";"";"";"";"";"";"";"";"";"";""
"4";"Alloy 20-25-4Mo (904L)";"aluminum chloride";"aluminum trichloride";"7446-70-0";"AlCl3";"salts";"";"10 – 35";"175 – 225";">50";"5,152,158,210,219,220";"";"";"";"";"";"";"";"";"";"";"";"";"";""
"5";"Alloy 20-25-4Mo (904L)";"aluminum chloride";"aluminum trichloride";"7446-70-0";"AlCl3";"salts";"";"15 – 25";"25 – 75";">50";"5,152,158,210,219,220";"";"";"";"";"";"";"";"";"";"";"";"";"";""
"6";"Alloy 20-25-4Mo (904L)";"aluminum chloride";"aluminum trichloride";"7446-70-0";"AlCl3";"salts";"";"20 – 30";"212 – 230";">50";"5,152,158,210,219,220";"";"";"";"";"";"";"";"";"";"";"";"";"";""
"7";"Alloy 20-25-6Mo (254SMO/ 6XN)";"aluminum chloride";"aluminum trichloride";"7446-70-0";"AlCl3";"salts";"";"5";"0 – 212";"<2";"5,152,158,210";"";"";"";"";"";"";"";"";"";"";"";"";"";""
"8";"Alloy 20-25-6Mo (254SMO/ 6XN)";"aluminum chloride";"aluminum trichloride";"7446-70-0";"AlCl3";"salts";"";"10";"0 – 212";"20 – 50";"5,152,158,210";"";"";"";"";"";"";"";"";"";"";"";"";"";""
"9";"Alloy 20-25-6Mo (254SMO/ 6XN)";"aluminum chloride";"aluminum trichloride";"7446-70-0";"AlCl3";"salts";"";"20 – 30";"212 – 230";">50";"5,152,158,210";"";"";"";"";"";"";"";"";"";"";"";"";"";""
"10";"Alloy 20-38-3-3Cu (20Cb3/ 825)";"aluminum chloride";"aluminum trichloride";"7446-70-0";"AlCl3";"salts";"";"5";"0 – 212";"<2";"5,152,158,210,219,220";"";"";"";"";"";"";"";"";"";"";"";"";"";""
"11";"Alloy 20-38-3-3Cu (20Cb3/ 825)";"aluminum chloride";"aluminum trichloride";"7446-70-0";"AlCl3";"salts";"pitting; stress corrosion cracking";"10";"0 – 212";"<2";"5,152,158,210,219,220";"";"";"";"";"";"";"";"";"";"";"";"";"";""
"12";"Alloy 20-38-3-3Cu (20Cb3/ 825)";"aluminum chloride";"aluminum trichloride";"7446-70-0";"AlCl3";"salts";"";"20 – 30";"212 – 230";">50";"5,152,158,210,219,220";"";"";"";"";"";"";"";"";"";"";"";"";"";""
"13";"Alloy 20-38-3-3Cu (20Cb3/ 825)";"aluminum chloride";"aluminum trichloride";"7446-70-0";"AlCl3";"salts";"";"100";"125 – 175";"<20";"5,152,158,210,219,220";"";"";"";"";"";"";"";"";"";"";"";"";"";""
"14";"Alloy 30-44-5-3W (G-30)";"aluminum chloride";"aluminum trichloride";"7446-70-0";"AlCl3";"salts";"";"5";"0 – 212";"<2";"5,152,158,210,219,220";"";"";"";"";"";"";"";"";"";"";"";"";"";""
"15";"Alloy 30-44-5-3W (G-30)";"aluminum chloride";"aluminum trichloride";"7446-70-0";"AlCl3";"salts";"pitting; stress corrosion cracking";"10";"0 – 212";"<2";"5,152,158,210,219,220";"";"";"";"";"";"";"";"";"";"";"";"";"";""
"16";"Alloy 30-44-5-3W (G-30)";"aluminum chloride";"aluminum trichloride";"7446-70-0";"AlCl3";"salts";"";"20 – 30";"212 – 230";">50";"5,152,158,210,219,220";"";"";"";"";"";"";"";"";"";"";"";"";"";""
"17";"Alloy 30-44-5-3W (G-30)";"aluminum chloride";"aluminum trichloride";"7446-70-0";"AlCl3";"salts";"";"100";"125 – 175";"<20";"5,152,158,210,219,220";"";"";"";"";"";"";"";"";"";"";"";"";"";""
"18";"Aluminum Alloy (3003/ 5154)";"aluminum chloride";"aluminum trichloride";"7446-70-0";"AlCl3";"salts";"";"5 – 40";"25 – 75";">50";"5,152,210,219";"";"";"";"";"";"";"";"";"";"";"";"";"";""
"19";"Aluminum Alloy (3003/ 5154)";"aluminum chloride";"aluminum trichloride";"7446-70-0";"AlCl3";"salts";"";"100";"25 – 75";"<2";"5,152,210,219";"";"";"";"";"";"";"";"";"";"";"";"";"";""
"20";"Austenitic Cr-Ni Stainless Steel (18-8; 304/ 304L/ 347)";"aluminum chloride";"aluminum trichloride";"7446-70-0";"AlCl3";"salts";"pitting; stress corrosion cracking";"5 – 40";"25 – 75";">50";"5,152,210,219";"";"";"";"";"";"";"";"";"";"";"";"";"";""
"21";"Austenitic Cr-Ni Stainless Steel (18-8; 304/ 304L/ 347)";"aluminum chloride";"aluminum trichloride";"7446-70-0";"AlCl3";"salts";"";"15 – 25";"275 – 325";">50";"5,152,210,219";"";"";"";"";"";"";"";"";"";"";"";"";"";""
"22";"Austenitic Cr-Ni Stainless Steel (18-8; 304/ 304L/ 347)";"aluminum chloride";"aluminum trichloride";"7446-70-0";"AlCl3";"salts";"";"100";"25 – 75";">50";"5,152,210,219";"";"";"";"";"";"";"";"";"";"";"";"";"";""
"23";"Austenitic Cr-Ni-Mo Stainless Steel (17-12-3; 316L/ 317L)";"aluminum chloride";"aluminum trichloride";"7446-70-0";"AlCl3";"salts";"pitting; stress corrosion cracking";"5 – 25";"25 – 75";"20 – 50";"5,152,210,219";"";"";"";"";"";"";"";"";"";"";"";"";"";""
"24";"Austenitic Cr-Ni-Mo Stainless Steel (17-12-3; 316L/ 317L)";"aluminum chloride";"aluminum trichloride";"7446-70-0";"AlCl3";"salts";"";"100";"125 – 175";">50";"5,152,210,219";"";"";"";"";"";"";"";"";"";"";"";"";"";""
"25";"Brass (>15Zn)";"aluminum chloride";"aluminum trichloride";"7446-70-0";"AlCl3";"salts";"";"5 – 40";"25 – 75";">50";"5,152,210,219";"";"";"";"";"";"";"";"";"";"";"";"";"";""
"26";"Brass (>15Zn)";"aluminum chloride";"aluminum trichloride";"7446-70-0";"AlCl3";"salts";"";"100";"25 – 75";">50";"5,152,210,219";"";"";"";"";"";"";"";"";"";"";"";"";"";""
"27";"Brass (>15Zn)";"aluminum chloride";"aluminum trichloride";"7446-70-0";"AlCl3";"salts";"";"100";"175 – 225";">50";"5,152,210,219";"";"";"";"";"";"";"";"";"";"";"";"";"";""
"28";"Cast Iron, Gray/ Ductile";"aluminum chloride";"aluminum trichloride";"7446-70-0";"AlCl3";"salts";"";"5 – 40";"25 – 75";">50";"5,152,210,219";"";"";"";"";"";"";"";"";"";"";"";"";"";""
"29";"Cast Iron, Gray/ Ductile";"aluminum chloride";"aluminum trichloride";"7446-70-0";"AlCl3";"salts";"";"100";"25 – 75";"<2";"5,152,210,219";"";"";"";"";"";"";"";"";"";"";"";"";"";""
"30";"Cast Iron, Gray/ Ductile";"aluminum chloride";"aluminum trichloride";"7446-70-0";"AlCl3";"salts";"";"100";"125 – 175";">50";"5,152,210,219";"";"";"";"";"";"";"";"";"";"";"";"";"";""
"31";"Copper/ Bronze/ Low Brass";"aluminum chloride";"aluminum trichloride";"7446-70-0";"AlCl3";"salts";"";"5 – 15";"25 – 75";"<2";"5,152,210,219";"";"";"";"";"";"";"";"";"";"";"";"";"";""
"32";"Copper/ Bronze/ Low Brass";"aluminum chloride";"aluminum trichloride";"7446-70-0";"AlCl3";"salts";"";"15 – 35";"25 – 75";"<20";"5,152,210,219";"";"";"";"";"";"";"";"";"";"";"";"";"";""
"33";"Copper/ Bronze/ Low Brass";"aluminum chloride";"aluminum trichloride";"7446-70-0";"AlCl3";"salts";"";"25 – 35";"75 – 225";">50";"5,152,210,219";"";"";"";"";"";"";"";"";"";"";"";"";"";""
"34";"Copper/ Bronze/ Low Brass";"aluminum chloride";"aluminum trichloride";"7446-70-0";"AlCl3";"salts";"";"100";"25 – 75";"<2";"5,152,210,219";"";"";"";"";"";"";"";"";"";"";"";"";"";""
"35";"Copper/ Bronze/ Low Brass";"aluminum chloride";"aluminum trichloride";"7446-70-0";"AlCl3";"salts";"";"100";"175 – 225";">50";"5,152,210,219";"";"";"";"";"";"";"";"";"";"";"";"";"";""
"36";"Cr Stainless Steel (12Cr)";"aluminum chloride";"aluminum trichloride";"7446-70-0";"AlCl3";"salts";"pitting";"5 – 40";"25 – 75";">50";"5,152,210,219";"";"";"";"";"";"";"";"";"";"";"";"";"";""
"37";"Cr Stainless Steel (12Cr)";"aluminum chloride";"aluminum trichloride";"7446-70-0";"AlCl3";"salts";"";"100";"25 – 75";"<2";"5,152,210,219";"";"";"";"";"";"";"";"";"";"";"";"";"";""
"38";"Cr Stainless Steel (12Cr)";"aluminum chloride";"aluminum trichloride";"7446-70-0";"AlCl3";"salts";"";"100";"125 – 175";">50";"5,152,210,219";"";"";"";"";"";"";"";"";"";"";"";"";"";""
"39";"Cr Stainless Steel (17Cr)";"aluminum chloride";"aluminum trichloride";"7446-70-0";"AlCl3";"salts";"pitting";"5 – 40";"25 – 75";">50";"5,152,210,219";"";"";"";"";"";"";"";"";"";"";"";"";"";""
"40";"Cr Stainless Steel (17Cr)";"aluminum chloride";"aluminum trichloride";"7446-70-0";"AlCl3";"salts";"";"100";"25 – 75";"<2";"5,152,210,219";"";"";"";"";"";"";"";"";"";"";"";"";"";""
"41";"Cr Stainless Steel (17Cr)";"aluminum chloride";"aluminum trichloride";"7446-70-0";"AlCl3";"salts";"";"100";"125 – 175";">50";"5,152,210,219";"";"";"";"";"";"";"";"";"";"";"";"";"";""
"42";"Duplex Stainless Steel (25-6-3)";"aluminum chloride";"aluminum trichloride";"7446-70-0";"AlCl3";"salts";"";"5";"0 – 212";"<2";"5,152,158,210";"";"";"";"";"";"";"";"";"";"";"";"";"";""
"43";"Duplex Stainless Steel (25-6-3)";"aluminum chloride";"aluminum trichloride";"7446-70-0";"AlCl3";"salts";"";"10";"0 – 212";">50";"5,152,158,210";"";"";"";"";"";"";"";"";"";"";"";"";"";""
"44";"Duplex Stainless Steel (25-6-3)";"aluminum chloride";"aluminum trichloride";"7446-70-0";"AlCl3";"salts";"";"20 – 30";"212 – 230";">50";"5,152,158,210";"";"";"";"";"";"";"";"";"";"";"";"";"";""
"45";"Gold/ Platinum";"aluminum chloride";"aluminum trichloride";"7446-70-0";"AlCl3";"salts";"";"5 – 40";"25 – 75";"<2";"5,152,210,219";"";"";"";"";"";"";"";"";"";"";"";"";"";""
"46";"Gold/ Platinum";"aluminum chloride";"aluminum trichloride";"7446-70-0";"AlCl3";"salts";"";"100";"25 – 75";"<2";"5,152,210,219";"";"";"";"";"";"";"";"";"";"";"";"";"";""
"47";"Lead";"aluminum chloride";"aluminum trichloride";"7446-70-0";"AlCl3";"salts";"";"5 – 40";"25 – 75";">50";"5,152,210,219";"";"";"";"";"";"";"";"";"";"";"";"";"";""
"48";"Lead";"aluminum chloride";"aluminum trichloride";"7446-70-0";"AlCl3";"salts";"";"100";"25 – 75";">50";"5,152,210,219";"";"";"";"";"";"";"";"";"";"";"";"";"";""
"49";"Mo Superalloy (Ni-Cr-Fe-9Mo; 625/ 725)";"aluminum chloride";"aluminum trichloride";"7446-70-0";"AlCl3";"salts";"";"5 – 40";"25 – 225";"<2";"5,152,210,219,220";"";"";"";"";"";"";"";"";"";"";"";"";"";""
"50";"Mo Superalloy (Ni-Cr-Fe-9Mo; 625/ 725)";"aluminum chloride";"aluminum trichloride";"7446-70-0";"AlCl3";"salts";"";"100";"25 – 175";"<2";"5,152,210,219,220";"";"";"";"";"";"";"";"";"";"";"";"";"";""
"";"";"";"";"";"";"";"";"";"";"";"";"";"";"";"";"";"";"";"";"";"";"";"";"";""
"";"";"";"";"";"";"";"";"";"";"";"";"";"";"";"";"";"";"";"";"";"";"";"";"";""
"Corrosion Survey Database (COR•SUR) © 2002 NACE International";"";"";"";"";"";"";"";"";"";"";"";"";"";"";"";"";"";"";"";"";"";"";"";"";""

File: data/corrosion_data/TableData - 2024-11-08T191350.843.csv
sep=;
"Title: Corrosion Survey Database (COR•SUR)";"";"";"";"";"";"";"";"";"";"";"";"";"";"";"";"";"";"";"";"";"";"";"";"";""
"Table: Ammonium chloride";"";"";"";"";"";"";"";"";"";"";"";"";"";"";"";"";"";"";"";"";"";"";"";"";""
"DOWNLOAD SHOWS ONLY THE DISPLAYED DATA, UP TO 50 ROWS";"";"";"";"";"";"";"";"";"";"";"";"";"";"";"";"";"";"";"";"";"";"";"";"";""
"No.";"material or substance name";"exposure medium";"exposure medium synonym";"exposure medium CAS RN";"exposure medium formula";"exposure medium class";"resistance note";"conc. (%)";"temp. (°F)";"corrosion rate (mil/yr)";"reference";"";"";"";"";"";"";"";"";"";"";"";"";"";""
"1";"Alloy 20-25-4Mo (904L)";"ammonium chloride";"sal ammoniac";"12125-02-9";"ClH4N";"salts";"";"1 – 5";"0 – 212";"<2";"10,160,210,219";"";"";"";"";"";"";"";"";"";"";"";"";"";""
"2";"Alloy 20-25-4Mo (904L)";"ammonium chloride";"sal ammoniac";"12125-02-9";"ClH4N";"salts";"pitting; stress corrosion cracking";"10 – 20";"0 – 230";"<2";"10,160,210,219";"";"";"";"";"";"";"";"";"";"";"";"";"";""
"3";"Alloy 20-25-4Mo (904L)";"ammonium chloride";"sal ammoniac";"12125-02-9";"ClH4N";"salts";"";"25 – 35";"175 – 225";"<20";"10,160,210,219";"";"";"";"";"";"";"";"";"";"";"";"";"";""
"4";"Alloy 20-25-4Mo (904L)";"ammonium chloride";"sal ammoniac";"12125-02-9";"ClH4N";"salts";"";"50";"0 – 239";"<20";"10,160,210,219";"";"";"";"";"";"";"";"";"";"";"";"";"";""
"5";"Alloy 20-25-6Mo (254SMO/ 6XN)";"ammonium chloride";"sal ammoniac";"12125-02-9";"ClH4N";"salts";"";"1 – 5";"0 – 212";"<2";"10,160,210";"";"";"";"";"";"";"";"";"";"";"";"";"";""
"6";"Alloy 20-25-6Mo (254SMO/ 6XN)";"ammonium chloride";"sal ammoniac";"12125-02-9";"ClH4N";"salts";"";"10 – 20";"0 – 230";"<2";"10,160,210";"";"";"";"";"";"";"";"";"";"";"";"";"";""
"7";"Alloy 20-25-6Mo (254SMO/ 6XN)";"ammonium chloride";"sal ammoniac";"12125-02-9";"ClH4N";"salts";"";"50";"0 – 239";"<2";"10,160,210";"";"";"";"";"";"";"";"";"";"";"";"";"";""
"8";"Alloy 20-38-3-3Cu (20Cb3/ 825)";"ammonium chloride";"sal ammoniac";"12125-02-9";"ClH4N";"salts";"";"1 – 5";"0 – 212";"<2";"10,160,210,219";"";"";"";"";"";"";"";"";"";"";"";"";"";""
"9";"Alloy 20-38-3-3Cu (20Cb3/ 825)";"ammonium chloride";"sal ammoniac";"12125-02-9";"ClH4N";"salts";"pitting; stress corrosion cracking";"10 – 20";"0 – 230";"<2";"10,160,210,219";"";"";"";"";"";"";"";"";"";"";"";"";"";""
"10";"Alloy 20-38-3-3Cu (20Cb3/ 825)";"ammonium chloride";"sal ammoniac";"12125-02-9";"ClH4N";"salts";"";"50";"0 – 239";"<2";"10,160,210,219";"";"";"";"";"";"";"";"";"";"";"";"";"";""
"11";"Alloy 30-44-5-3W (G-30)";"ammonium chloride";"sal ammoniac";"12125-02-9";"ClH4N";"salts";"";"1 – 5";"0 – 212";"<2";"10,160,210,219";"";"";"";"";"";"";"";"";"";"";"";"";"";""
"12";"Alloy 30-44-5-3W (G-30)";"ammonium chloride";"sal ammoniac";"12125-02-9";"ClH4N";"salts";"pitting; stress corrosion cracking";"10 – 20";"0 – 230";"<2";"10,160,210,219";"";"";"";"";"";"";"";"";"";"";"";"";"";""
"13";"Alloy 30-44-5-3W (G-30)";"ammonium chloride";"sal ammoniac";"12125-02-9";"ClH4N";"salts";"";"50";"0 – 239";"<2";"10,160,210,219";"";"";"";"";"";"";"";"";"";"";"";"";"";""
"14";"Aluminum Alloy (3003/ 5154)";"ammonium chloride";"sal ammoniac";"12125-02-9";"ClH4N";"salts";"pitting";"5 – 15";"25 – 225";">50";"10,210,219,220";"";"";"";"";"";"";"";"";"";"";"";"";"";""
"15";"Aluminum Alloy (3003/ 5154)";"ammonium chloride";"sal ammoniac";"12125-02-9";"ClH4N";"salts";"";"15 – 25";"25 – 125";">50";"10,210,219,220";"";"";"";"";"";"";"";"";"";"";"";"";"";""
"16";"Aluminum Alloy (3003/ 5154)";"ammonium chloride";"sal ammoniac";"12125-02-9";"ClH4N";"salts";"";"45 – 50";"75 – 125";">50";"10,210,219,220";"";"";"";"";"";"";"";"";"";"";"";"";"";""
"17";"Austenitic Cr-Ni Stainless Steel (18-8; 304/ 304L/ 347)";"ammonium chloride";"sal ammoniac";"12125-02-9";"ClH4N";"salts";"pitting; stress corrosion cracking";"5 – 15";"25 – 75";"20 – 50";"10,210,219,220";"";"";"";"";"";"";"";"";"";"";"";"";"";""
"18";"Austenitic Cr-Ni Stainless Steel (18-8; 304/ 304L/ 347)";"ammonium chloride";"sal ammoniac";"12125-02-9";"ClH4N";"salts";"";"15 – 25";"25 – 75";">50";"10,210,219,220";"";"";"";"";"";"";"";"";"";"";"";"";"";""
"19";"Austenitic Cr-Ni Stainless Steel (18-8; 304/ 304L/ 347)";"ammonium chloride";"sal ammoniac";"12125-02-9";"ClH4N";"salts";"";"15 – 25";"175 – 225";">50";"10,210,219,220";"";"";"";"";"";"";"";"";"";"";"";"";"";""
"20";"Austenitic Cr-Ni Stainless Steel (18-8; 304/ 304L/ 347)";"ammonium chloride";"sal ammoniac";"12125-02-9";"ClH4N";"salts";"";"45 – 50";"75 – 125";">50";"10,210,219,220";"";"";"";"";"";"";"";"";"";"";"";"";"";""
"21";"Austenitic Cr-Ni-Mo Stainless Steel (17-12-3; 316L/ 317L)";"ammonium chloride";"sal ammoniac";"12125-02-9";"ClH4N";"salts";"pitting; stress corrosion cracking";"5 – 15";"25 – 225";"<2";"10,210,219";"";"";"";"";"";"";"";"";"";"";"";"";"";""
"22";"Austenitic Cr-Ni-Mo Stainless Steel (17-12-3; 316L/ 317L)";"ammonium chloride";"sal ammoniac";"12125-02-9";"ClH4N";"salts";"";"15 – 25";"25 – 225";"<20";"10,210,219";"";"";"";"";"";"";"";"";"";"";"";"";"";""
"23";"Austenitic Cr-Ni-Mo Stainless Steel (17-12-3; 316L/ 317L)";"ammonium chloride";"sal ammoniac";"12125-02-9";"ClH4N";"salts";"";"25 – 35";"175 – 225";"<20";"10,210,219";"";"";"";"";"";"";"";"";"";"";"";"";"";""
"24";"Brass (>15Zn)";"ammonium chloride";"sal ammoniac";"12125-02-9";"ClH4N";"salts";"pitting";"5 – 15";"25 – 75";">50";"10,210,219,220";"";"";"";"";"";"";"";"";"";"";"";"";"";""
"25";"Brass (>15Zn)";"ammonium chloride";"sal ammoniac";"12125-02-9";"ClH4N";"salts";"";"15 – 25";"75 – 125";">50";"10,210,219,220";"";"";"";"";"";"";"";"";"";"";"";"";"";""
"26";"Brass (>15Zn)";"ammonium chloride";"sal ammoniac";"12125-02-9";"ClH4N";"salts";"";"45 – 50";"75 – 125";">50";"10,210,219,220";"";"";"";"";"";"";"";"";"";"";"";"";"";""
"27";"Cast Iron, Gray/ Ductile";"ammonium chloride";"sal ammoniac";"12125-02-9";"ClH4N";"salts";"";"5 – 45";"75 – 125";">50";"10,210,219,220";"";"";"";"";"";"";"";"";"";"";"";"";"";""
"28";"Cast Iron, Gray/ Ductile";"ammonium chloride";"sal ammoniac";"12125-02-9";"ClH4N";"salts";"";"15 – 25";"25 – 75";">50";"10,210,219,220";"";"";"";"";"";"";"";"";"";"";"";"";"";""
"29";"Copper/ Bronze/ Low Brass";"ammonium chloride";"sal ammoniac";"12125-02-9";"ClH4N";"salts";"pitting";"5 – 15";"25 – 125";"20 – 50";"10,210,219,220";"";"";"";"";"";"";"";"";"";"";"";"";"";""
"30";"Copper/ Bronze/ Low Brass";"ammonium chloride";"sal ammoniac";"12125-02-9";"ClH4N";"salts";"";"5 – 15";"125 – 225";">50";"10,210,219,220";"";"";"";"";"";"";"";"";"";"";"";"";"";""
"31";"Copper/ Bronze/ Low Brass";"ammonium chloride";"sal ammoniac";"12125-02-9";"ClH4N";"salts";"";"15 – 25";"25 – 175";">50";"10,210,219,220";"";"";"";"";"";"";"";"";"";"";"";"";"";""
"32";"Copper/ Bronze/ Low Brass";"ammonium chloride";"sal ammoniac";"12125-02-9";"ClH4N";"salts";"";"45 – 50";"75 – 125";">50";"10,210,219,220";"";"";"";"";"";"";"";"";"";"";"";"";"";""
"33";"Cr Stainless Steel (12Cr)";"ammonium chloride";"sal ammoniac";"12125-02-9";"ClH4N";"salts";"pitting; stress corrosion cracking";"5 – 15";"25 – 75";"20 – 50";"10,210,219";"";"";"";"";"";"";"";"";"";"";"";"";"";""
"34";"Cr Stainless Steel (12Cr)";"ammonium chloride";"sal ammoniac";"12125-02-9";"ClH4N";"salts";"";"5 – 25";"75 – 125";">50";"10,210,219";"";"";"";"";"";"";"";"";"";"";"";"";"";""
"35";"Cr Stainless Steel (12Cr)";"ammonium chloride";"sal ammoniac";"12125-02-9";"ClH4N";"salts";"";"45 – 50";"75 – 125";">50";"10,210,219";"";"";"";"";"";"";"";"";"";"";"";"";"";""
"36";"Cr Stainless Steel (17Cr)";"ammonium chloride";"sal ammoniac";"12125-02-9";"ClH4N";"salts";"pitting";"5 – 15";"25 – 75";"20 – 50";"10,210,219";"";"";"";"";"";"";"";"";"";"";"";"";"";""
"37";"Cr Stainless Steel (17Cr)";"ammonium chloride";"sal ammoniac";"12125-02-9";"ClH4N";"salts";"";"5 – 25";"75 – 125";">50";"10,210,219";"";"";"";"";"";"";"";"";"";"";"";"";"";""
"38";"Cr Stainless Steel (17Cr)";"ammonium chloride";"sal ammoniac";"12125-02-9";"ClH4N";"salts";"";"45 – 50";"75 – 125";">50";"10,210,219";"";"";"";"";"";"";"";"";"";"";"";"";"";""
"39";"Duplex Stainless Steel (25-6-3)";"ammonium chloride";"sal ammoniac";"12125-02-9";"ClH4N";"salts";"";"1 – 5";"0 – 212";"<2";"10,160,210";"";"";"";"";"";"";"";"";"";"";"";"";"";""
"40";"Duplex Stainless Steel (25-6-3)";"ammonium chloride";"sal ammoniac";"12125-02-9";"ClH4N";"salts";"";"10 – 20";"0 – 230";"<2";"10,160,210";"";"";"";"";"";"";"";"";"";"";"";"";"";""
"41";"Duplex Stainless Steel (25-6-3)";"ammonium chloride";"sal ammoniac";"12125-02-9";"ClH4N";"salts";"";"50";"0 – 239";"20 – 50";"10,160,210";"";"";"";"";"";"";"";"";"";"";"";"";"";""
"42";"Gold/ Platinum";"ammonium chloride";"sal ammoniac";"12125-02-9";"ClH4N";"salts";"";"5 – 35";"25 – 225";"<2";"10,210,219";"";"";"";"";"";"";"";"";"";"";"";"";"";""
"43";"Gold/ Platinum";"ammonium chloride";"sal ammoniac";"12125-02-9";"ClH4N";"salts";"";"45 – 50";"25 – 225";"<2";"10,210,219";"";"";"";"";"";"";"";"";"";"";"";"";"";""
"44";"Lead";"ammonium chloride";"sal ammoniac";"12125-02-9";"ClH4N";"salts";"";"5 – 15";"25 – 75";"<20";"10,210,219";"";"";"";"";"";"";"";"";"";"";"";"";"";""
"45";"Mo Superalloy (Ni-Cr-Fe-9Mo; 625/ 725)";"ammonium chloride";"sal ammoniac";"12125-02-9";"ClH4N";"salts";"";"5 – 45";"25 – 225";"<2";"10,210,219,220";"";"";"";"";"";"";"";"";"";"";"";"";"";""
"46";"Mo Superalloy (Ni-Cr-Fe-9Mo; 625/ 725)";"ammonium chloride";"sal ammoniac";"12125-02-9";"ClH4N";"salts";"";"45 – 50";"25 – 75";"<2";"10,210,219,220";"";"";"";"";"";"";"";"";"";"";"";"";"";""
"47";"Mo Superalloy (Ni-Cr-Fe-9Mo; 625/ 725)";"ammonium chloride";"sal ammoniac";"12125-02-9";"ClH4N";"salts";"";"45 – 50";"75 – 225";">50";"10,210,219,220";"";"";"";"";"";"";"";"";"";"";"";"";"";""
"48";"Mo Superalloy (Ni-16Cr-16Mo; C276)";"ammonium chloride";"sal ammoniac";"12125-02-9";"ClH4N";"salts";"";"5 – 45";"25 – 225";"<2";"10,210,219,220";"";"";"";"";"";"";"";"";"";"";"";"";"";""
"49";"Mo Superalloy (Ni-16Cr-16Mo; C276)";"ammonium chloride";"sal ammoniac";"12125-02-9";"ClH4N";"salts";"";"45 – 50";"25 – 75";"<2";"10,210,219,220";"";"";"";"";"";"";"";"";"";"";"";"";"";""
"50";"Mo Superalloy (Ni-16Cr-16Mo; C276)";"ammonium chloride";"sal ammoniac";"12125-02-9";"ClH4N";"salts";"";"45 – 50";"75 – 225";">50";"10,210,219,220";"";"";"";"";"";"";"";"";"";"";"";"";"";""
"";"";"";"";"";"";"";"";"";"";"";"";"";"";"";"";"";"";"";"";"";"";"";"";"";""
"";"";"";"";"";"";"";"";"";"";"";"";"";"";"";"";"";"";"";"";"";"";"";"";"";""
"Corrosion Survey Database (COR•SUR) © 2002 NACE International";"";"";"";"";"";"";"";"";"";"";"";"";"";"";"";"";"";"";"";"";"";"";"";"";""

File: data/corrosion_data/TableData - 2024-11-08T191356.626.csv
sep=;
"Title: Corrosion Survey Database (COR•SUR)";"";"";"";"";"";"";"";"";"";"";"";"";"";"";"";"";"";"";"";"";"";"";"";"";""
"Table: Ammonium perchlorate";"";"";"";"";"";"";"";"";"";"";"";"";"";"";"";"";"";"";"";"";"";"";"";"";""
"DOWNLOAD SHOWS ONLY THE DISPLAYED DATA, UP TO 50 ROWS";"";"";"";"";"";"";"";"";"";"";"";"";"";"";"";"";"";"";"";"";"";"";"";"";""
"No.";"material or substance name";"exposure medium";"exposure medium CAS RN";"exposure medium formula";"exposure medium class";"conc. (%)";"temp. (°F)";"corrosion rate (mil/yr)";"reference";"";"";"";"";"";"";"";"";"";"";"";"";"";"";"";""
"1";"Alloy 20-25-4Mo (904L)";"ammonium perchlorate";"7790-98-9";"ClH4NO4";"salts";"10";"25 – 212";"<2";"32,161,219";"";"";"";"";"";"";"";"";"";"";"";"";"";"";"";""
"2";"Alloy 20-25-4Mo (904L)";"ammonium perchlorate";"7790-98-9";"ClH4NO4";"salts";"20";"0 – 175";"<2";"32,161,219";"";"";"";"";"";"";"";"";"";"";"";"";"";"";"";""
"3";"Alloy 20-25-4Mo (904L)";"ammonium perchlorate";"7790-98-9";"ClH4NO4";"salts";"20";"175 – 225";"<20";"32,161,219";"";"";"";"";"";"";"";"";"";"";"";"";"";"";"";""
"4";"Alloy 20-25-6Mo (254SMO/ 6XN)";"ammonium perchlorate";"7790-98-9";"ClH4NO4";"salts";"10";"68 – 212";"<2";"32,161";"";"";"";"";"";"";"";"";"";"";"";"";"";"";"";""
"5";"Alloy 20-25-6Mo (254SMO/ 6XN)";"ammonium perchlorate";"7790-98-9";"ClH4NO4";"salts";"20";"0 – 86";"<2";"32,161";"";"";"";"";"";"";"";"";"";"";"";"";"";"";"";""
"6";"Alloy 20-38-3-3Cu (20Cb3/ 825)";"ammonium perchlorate";"7790-98-9";"ClH4NO4";"salts";"10";"25 – 212";"<2";"32,161,219";"";"";"";"";"";"";"";"";"";"";"";"";"";"";"";""
"7";"Alloy 20-38-3-3Cu (20Cb3/ 825)";"ammonium perchlorate";"7790-98-9";"ClH4NO4";"salts";"20";"0 – 175";"<2";"32,161,219";"";"";"";"";"";"";"";"";"";"";"";"";"";"";"";""
"8";"Alloy 20-38-3-3Cu (20Cb3/ 825)";"ammonium perchlorate";"7790-98-9";"ClH4NO4";"salts";"20";"175 – 225";"<20";"32,161,219";"";"";"";"";"";"";"";"";"";"";"";"";"";"";"";""
"9";"Alloy 30-44-5-3W (G-30)";"ammonium perchlorate";"7790-98-9";"ClH4NO4";"salts";"10";"25 – 212";"<2";"32,161,219";"";"";"";"";"";"";"";"";"";"";"";"";"";"";"";""
"10";"Alloy 30-44-5-3W (G-30)";"ammonium perchlorate";"7790-98-9";"ClH4NO4";"salts";"20";"0 – 175";"<2";"32,161,219";"";"";"";"";"";"";"";"";"";"";"";"";"";"";"";""
"11";"Alloy 30-44-5-3W (G-30)";"ammonium perchlorate";"7790-98-9";"ClH4NO4";"salts";"20";"175 – 225";"<20";"32,161,219";"";"";"";"";"";"";"";"";"";"";"";"";"";"";"";""
"12";"Aluminum Alloy (3003/ 5154)";"ammonium perchlorate";"7790-98-9";"ClH4NO4";"salts";"5 – 15";"25 – 75";"<20";"32,219";"";"";"";"";"";"";"";"";"";"";"";"";"";"";"";""
"13";"Aluminum Alloy (3003/ 5154)";"ammonium perchlorate";"7790-98-9";"ClH4NO4";"salts";"5 – 15";"175 – 225";"<2";"32,219";"";"";"";"";"";"";"";"";"";"";"";"";"";"";"";""
"14";"Austenitic Cr-Ni Stainless Steel (18-8; 304/ 304L/ 347)";"ammonium perchlorate";"7790-98-9";"ClH4NO4";"salts";"5 – 15";"25 – 75";"<2";"32,219";"";"";"";"";"";"";"";"";"";"";"";"";"";"";"";""
"15";"Austenitic Cr-Ni Stainless Steel (18-8; 304/ 304L/ 347)";"ammonium perchlorate";"7790-98-9";"ClH4NO4";"salts";"5 – 15";"75 – 225";"<20";"32,219";"";"";"";"";"";"";"";"";"";"";"";"";"";"";"";""
"16";"Austenitic Cr-Ni-Mo Stainless Steel (17-12-3; 316L/ 317L)";"ammonium perchlorate";"7790-98-9";"ClH4NO4";"salts";"5 – 20";"25 – 175";"<2";"32,219";"";"";"";"";"";"";"";"";"";"";"";"";"";"";"";""
"17";"Austenitic Cr-Ni-Mo Stainless Steel (17-12-3; 316L/ 317L)";"ammonium perchlorate";"7790-98-9";"ClH4NO4";"salts";"5 – 20";"175 – 225";"<20";"32,219";"";"";"";"";"";"";"";"";"";"";"";"";"";"";"";""
"18";"Brass (>15Zn)";"ammonium perchlorate";"7790-98-9";"ClH4NO4";"salts";"5 – 20";"25 – 75";">50";"32,219,220";"";"";"";"";"";"";"";"";"";"";"";"";"";"";"";""
"19";"Copper/ Bronze/ Low Brass";"ammonium perchlorate";"7790-98-9";"ClH4NO4";"salts";"5 – 20";"25 – 75";">50";"32,219,220";"";"";"";"";"";"";"";"";"";"";"";"";"";"";"";""
"20";"Copper-Nickel";"ammonium perchlorate";"7790-98-9";"ClH4NO4";"salts";"5 – 20";"25 – 75";">50";"32,219,220";"";"";"";"";"";"";"";"";"";"";"";"";"";"";"";""
"21";"Cr Stainless Steel (12Cr)";"ammonium perchlorate";"7790-98-9";"ClH4NO4";"salts";"5 – 15";"25 – 75";"<20";"32,219";"";"";"";"";"";"";"";"";"";"";"";"";"";"";"";""
"22";"Cr Stainless Steel (12Cr)";"ammonium perchlorate";"7790-98-9";"ClH4NO4";"salts";"5 – 15";"175 – 225";">50";"32,219";"";"";"";"";"";"";"";"";"";"";"";"";"";"";"";""
"23";"Cr Stainless Steel (17Cr)";"ammonium perchlorate";"7790-98-9";"ClH4NO4";"salts";"5 – 15";"25 – 75";"<20";"32,219";"";"";"";"";"";"";"";"";"";"";"";"";"";"";"";""
"24";"Cr Stainless Steel (17Cr)";"ammonium perchlorate";"7790-98-9";"ClH4NO4";"salts";"5 – 15";"175 – 225";">50";"32,219";"";"";"";"";"";"";"";"";"";"";"";"";"";"";"";""
"25";"Duplex Stainless Steel (25-6-3)";"ammonium perchlorate";"7790-98-9";"ClH4NO4";"salts";"10";"68 – 212";"<2";"32,161";"";"";"";"";"";"";"";"";"";"";"";"";"";"";"";""
"26";"Duplex Stainless Steel (25-6-3)";"ammonium perchlorate";"7790-98-9";"ClH4NO4";"salts";"20";"0 – 86";"<2";"32,161";"";"";"";"";"";"";"";"";"";"";"";"";"";"";"";""
"27";"Gold/ Platinum";"ammonium perchlorate";"7790-98-9";"ClH4NO4";"salts";"5 – 20";"75 – 275";"<2";"32,219,220";"";"";"";"";"";"";"";"";"";"";"";"";"";"";"";""
"28";"Mo Superalloy (Ni-Cr-Fe-9Mo; 625/ 725)";"ammonium perchlorate";"7790-98-9";"ClH4NO4";"salts";"5 – 20";"25 – 175";"<20";"32,219,220";"";"";"";"";"";"";"";"";"";"";"";"";"";"";"";""
"29";"Mo Superalloy (Ni-16Cr-16Mo; C276)";"ammonium perchlorate";"7790-98-9";"ClH4NO4";"salts";"5 – 20";"25 – 175";"<20";"32,219,220";"";"";"";"";"";"";"";"";"";"";"";"";"";"";"";""
"30";"Mo Superalloy (Ni-20Cr-16Mo-4W; 686)";"ammonium perchlorate";"7790-98-9";"ClH4NO4";"salts";"5 – 20";"25 – 175";"<20";"32,219,220";"";"";"";"";"";"";"";"";"";"";"";"";"";"";"";""
"31";"Mo Superalloy (Ni-22Cr-16Mo; C22/ 59)";"ammonium perchlorate";"7790-98-9";"ClH4NO4";"salts";"5 – 20";"25 – 175";"<20";"32,219,220";"";"";"";"";"";"";"";"";"";"";"";"";"";"";"";""
"32";"Mo Superalloy (Ni-23Cr-16Mo-1Cu; C20000)";"ammonium perchlorate";"7790-98-9";"ClH4NO4";"salts";"5 – 20";"25 – 175";"<20";"32,219,220";"";"";"";"";"";"";"";"";"";"";"";"";"";"";"";""
"33";"Nickel Cast Iron (15-35Ni)";"ammonium perchlorate";"7790-98-9";"ClH4NO4";"salts";"5 – 15";"25 – 225";"<20";"32,219";"";"";"";"";"";"";"";"";"";"";"";"";"";"";"";""
"34";"Ni-Cr-Fe Alloy (600/ 690)";"ammonium perchlorate";"7790-98-9";"ClH4NO4";"salts";"5 – 15";"25 – 75";"<2";"32,219";"";"";"";"";"";"";"";"";"";"";"";"";"";"";"";""
"35";"Ni-Cr-Fe Alloy (600/ 690)";"ammonium perchlorate";"7790-98-9";"ClH4NO4";"salts";"5 – 15";"75 – 225";"<20";"32,219";"";"";"";"";"";"";"";"";"";"";"";"";"";"";"";""
"36";"Silicon Cast Iron (14Si)";"ammonium perchlorate";"7790-98-9";"ClH4NO4";"salts";"5 – 15";"52 – 237";"<20";"32,218,220";"";"";"";"";"";"";"";"";"";"";"";"";"";"";"";""
"37";"Steels, Carbon/ Low Alloy";"ammonium perchlorate";"7790-98-9";"ClH4NO4";"salts";"5 – 15";"25 – 225";">50";"32,219,220";"";"";"";"";"";"";"";"";"";"";"";"";"";"";"";""
"38";"Tantalum";"ammonium perchlorate";"7790-98-9";"ClH4NO4";"salts";"5 – 20";"75 – 275";"<2";"32,219,220";"";"";"";"";"";"";"";"";"";"";"";"";"";"";"";""
"39";"Titanium, Unalloyed";"ammonium perchlorate";"7790-98-9";"ClH4NO4";"salts";"5 – 15";"75 – 275";"<2";"32,219";"";"";"";"";"";"";"";"";"";"";"";"";"";"";"";""
"";"";"";"";"";"";"";"";"";"";"";"";"";"";"";"";"";"";"";"";"";"";"";"";"";""
"";"";"";"";"";"";"";"";"";"";"";"";"";"";"";"";"";"";"";"";"";"";"";"";"";""
"Corrosion Survey Database (COR•SUR) © 2002 NACE International";"";"";"";"";"";"";"";"";"";"";"";"";"";"";"";"";"";"";"";"";"";"";"";"";""

File: data/corrosion_data/TableData - 2024-11-08T191401.514.csv
sep=;
"Title: Corrosion Survey Database (COR•SUR)";"";"";"";"";"";"";"";"";"";"";"";"";"";"";"";"";"";"";"";"";"";"";"";"";""
"Table: Barium chlorate";"";"";"";"";"";"";"";"";"";"";"";"";"";"";"";"";"";"";"";"";"";"";"";"";""
"DOWNLOAD SHOWS ONLY THE DISPLAYED DATA, UP TO 50 ROWS";"";"";"";"";"";"";"";"";"";"";"";"";"";"";"";"";"";"";"";"";"";"";"";"";""
"No.";"material or substance name";"exposure medium";"exposure medium class";"conc. (%)";"temp. (°F)";"corrosion rate (mil/yr)";"reference";"";"";"";"";"";"";"";"";"";"";"";"";"";"";"";"";"";""
"1";"Alloy 20-25-4Mo (904L)";"barium chlorate";"salts";"5 – 25";"25 – 225";"<20";"219,220";"";"";"";"";"";"";"";"";"";"";"";"";"";"";"";"";"";""
"2";"Alloy 20-38-3-3Cu (20Cb3/ 825)";"barium chlorate";"salts";"5 – 25";"25 – 225";"<20";"219,220";"";"";"";"";"";"";"";"";"";"";"";"";"";"";"";"";"";""
"3";"Alloy 30-44-5-3W (G-30)";"barium chlorate";"salts";"5 – 25";"25 – 225";"<20";"219,220";"";"";"";"";"";"";"";"";"";"";"";"";"";"";"";"";"";""
"4";"Aluminum Alloy (3003/ 5154)";"barium chlorate";"salts";"5 – 25";"25 – 225";"<20";"219,220";"";"";"";"";"";"";"";"";"";"";"";"";"";"";"";"";"";""
"5";"Austenitic Cr-Ni Stainless Steel (18-8; 304/ 304L/ 347)";"barium chlorate";"salts";"5 – 25";"25 – 225";"<20";"219,220";"";"";"";"";"";"";"";"";"";"";"";"";"";"";"";"";"";""
"6";"Austenitic Cr-Ni-Mo Stainless Steel (17-12-3; 316L/ 317L)";"barium chlorate";"salts";"5 – 25";"25 – 225";"<20";"219,220";"";"";"";"";"";"";"";"";"";"";"";"";"";"";"";"";"";""
"7";"Brass (>15Zn)";"barium chlorate";"salts";"5 – 25";"25 – 225";"<20";"219,220";"";"";"";"";"";"";"";"";"";"";"";"";"";"";"";"";"";""
"8";"Cast Iron, Gray/ Ductile";"barium chlorate";"salts";"15 – 25";"25 – 75";"20 – 50";"219";"";"";"";"";"";"";"";"";"";"";"";"";"";"";"";"";"";""
"9";"Copper/ Bronze/ Low Brass";"barium chlorate";"salts";"5 – 25";"25 – 225";"<20";"219,220";"";"";"";"";"";"";"";"";"";"";"";"";"";"";"";"";"";""
"10";"Copper/ Bronze/ Low Brass";"barium chlorate";"salts";"100";"212 – 325";"<20";"219,220";"";"";"";"";"";"";"";"";"";"";"";"";"";"";"";"";"";""
"11";"Copper-Nickel";"barium chlorate";"salts";"5 – 25";"25 – 225";"<20";"219,220";"";"";"";"";"";"";"";"";"";"";"";"";"";"";"";"";"";""
"12";"Cr Stainless Steel (12Cr)";"barium chlorate";"salts";"5 – 25";"25 – 225";"<20";"219";"";"";"";"";"";"";"";"";"";"";"";"";"";"";"";"";"";""
"13";"Cr Stainless Steel (17Cr)";"barium chlorate";"salts";"5 – 25";"25 – 225";"<20";"219";"";"";"";"";"";"";"";"";"";"";"";"";"";"";"";"";"";""
"14";"Gold/ Platinum";"barium chlorate";"salts";"5 – 25";"25 – 225";"<2";"219,220";"";"";"";"";"";"";"";"";"";"";"";"";"";"";"";"";"";""
"15";"Lead";"barium chlorate";"salts";"5 – 25";"25 – 225";"<20";"219";"";"";"";"";"";"";"";"";"";"";"";"";"";"";"";"";"";""
"16";"Mo Superalloy (Ni-Cr-Fe-9Mo; 625/ 725)";"barium chlorate";"salts";"5 – 25";"25 – 225";"<20";"219,220";"";"";"";"";"";"";"";"";"";"";"";"";"";"";"";"";"";""
"17";"Mo Superalloy (Ni-16Cr-16Mo; C276)";"barium chlorate";"salts";"5 – 25";"25 – 225";"<20";"219,220";"";"";"";"";"";"";"";"";"";"";"";"";"";"";"";"";"";""
"18";"Mo Superalloy (Ni-20Cr-16Mo-4W; 686)";"barium chlorate";"salts";"5 – 25";"25 – 225";"<20";"219,220";"";"";"";"";"";"";"";"";"";"";"";"";"";"";"";"";"";""
"19";"Mo Superalloy (Ni-22Cr-16Mo; C22/ 59)";"barium chlorate";"salts";"5 – 25";"25 – 225";"<20";"219,220";"";"";"";"";"";"";"";"";"";"";"";"";"";"";"";"";"";""
"20";"Mo Superalloy (Ni-23Cr-16Mo-1Cu; C20000)";"barium chlorate";"salts";"5 – 25";"25 – 225";"<20";"219,220";"";"";"";"";"";"";"";"";"";"";"";"";"";"";"";"";"";""
"21";"Nickel (200)";"barium chlorate";"salts";"5 – 25";"25 – 225";"<20";"219,220";"";"";"";"";"";"";"";"";"";"";"";"";"";"";"";"";"";""
"22";"Nickel-Copper (400)";"barium chlorate";"salts";"5 – 25";"25 – 225";"<20";"219,220";"";"";"";"";"";"";"";"";"";"";"";"";"";"";"";"";"";""
"23";"Ni-Cr-Fe Alloy (600/ 690)";"barium chlorate";"salts";"5 – 25";"25 – 225";"<20";"219,220";"";"";"";"";"";"";"";"";"";"";"";"";"";"";"";"";"";""
"24";"Ni-Mo Alloy (Ni-30Mo; B-2)";"barium chlorate";"salts";"5 – 25";"25 – 225";"<20";"219,220";"";"";"";"";"";"";"";"";"";"";"";"";"";"";"";"";"";""
"25";"Silicon Cast Iron (14Si)";"barium chlorate";"salts";"5 – 25";"52 – 237";"<20";"218,220";"";"";"";"";"";"";"";"";"";"";"";"";"";"";"";"";"";""
"26";"Silver";"barium chlorate";"salts";"5 – 15";"25 – 225";"<2";"219,220";"";"";"";"";"";"";"";"";"";"";"";"";"";"";"";"";"";""
"27";"Silver";"barium chlorate";"salts";"5 – 25";"25 – 75";"<2";"219,220";"";"";"";"";"";"";"";"";"";"";"";"";"";"";"";"";"";""
"28";"Steels, Carbon/ Low Alloy";"barium chlorate";"salts";"15 – 25";"25 – 75";"20 – 50";"219,220";"";"";"";"";"";"";"";"";"";"";"";"";"";"";"";"";"";""
"29";"Tantalum";"barium chlorate";"salts";"5 – 25";"25 – 225";"<2";"219,220";"";"";"";"";"";"";"";"";"";"";"";"";"";"";"";"";"";""
"30";"Titanium, Unalloyed";"barium chlorate";"salts";"5 – 25";"25 – 225";"<2";"219,220";"";"";"";"";"";"";"";"";"";"";"";"";"";"";"";"";"";""
"31";"Zirconium";"barium chlorate";"salts";"5 – 25";"25 – 225";"<2";"219,220";"";"";"";"";"";"";"";"";"";"";"";"";"";"";"";"";"";""
"";"";"";"";"";"";"";"";"";"";"";"";"";"";"";"";"";"";"";"";"";"";"";"";"";""
"";"";"";"";"";"";"";"";"";"";"";"";"";"";"";"";"";"";"";"";"";"";"";"";"";""
"Corrosion Survey Database (COR•SUR) © 2002 NACE International";"";"";"";"";"";"";"";"";"";"";"";"";"";"";"";"";"";"";"";"";"";"";"";"";""

File: data/corrosion_data/TableData - 2024-11-08T191406.710.csv
sep=;
"Title: Corrosion Survey Database (COR•SUR)";"";"";"";"";"";"";"";"";"";"";"";"";"";"";"";"";"";"";"";"";"";"";"";"";""
"Table: Barium chloride";"";"";"";"";"";"";"";"";"";"";"";"";"";"";"";"";"";"";"";"";"";"";"";"";""
"DOWNLOAD SHOWS ONLY THE DISPLAYED DATA, UP TO 50 ROWS";"";"";"";"";"";"";"";"";"";"";"";"";"";"";"";"";"";"";"";"";"";"";"";"";""
"No.";"material or substance name";"exposure medium";"exposure medium CAS RN";"exposure medium formula";"exposure medium class";"resistance note";"conc. (%)";"temp. (°F)";"corrosion rate (mil/yr)";"reference";"";"";"";"";"";"";"";"";"";"";"";"";"";"";""
"1";"Alloy 20-25-4Mo (904L)";"barium chloride";"10361-37-2";"BaCl2";"salts";"pitting; stress corrosion cracking";"5 – 15";"25 – 225";"<2";"17,163,210,219,220";"";"";"";"";"";"";"";"";"";"";"";"";"";"";""
"2";"Alloy 20-25-4Mo (904L)";"barium chloride";"10361-37-2";"BaCl2";"salts";"";"23 – 25";"25 – 225";"<2";"17,163,210,219,220";"";"";"";"";"";"";"";"";"";"";"";"";"";"";""
"3";"Alloy 20-38-3-3Cu (20Cb3/ 825)";"barium chloride";"10361-37-2";"BaCl2";"salts";"pitting";"5 – 15";"25 – 225";"<2";"17,210,219,220";"";"";"";"";"";"";"";"";"";"";"";"";"";"";""
"4";"Alloy 20-38-3-3Cu (20Cb3/ 825)";"barium chloride";"10361-37-2";"BaCl2";"salts";"";"25";"25 – 225";"<2";"17,210,219,220";"";"";"";"";"";"";"";"";"";"";"";"";"";"";""
"5";"Alloy 30-44-5-3W (G-30)";"barium chloride";"10361-37-2";"BaCl2";"salts";"pitting";"5 – 15";"25 – 225";"<2";"17,210,219,220";"";"";"";"";"";"";"";"";"";"";"";"";"";"";""
"6";"Alloy 30-44-5-3W (G-30)";"barium chloride";"10361-37-2";"BaCl2";"salts";"";"25";"25 – 225";"<2";"17,210,219,220";"";"";"";"";"";"";"";"";"";"";"";"";"";"";""
"7";"Aluminum Alloy (3003/ 5154)";"barium chloride";"10361-37-2";"BaCl2";"salts";"";"5 – 25";"25 – 225";"<20";"17,210,219,220";"";"";"";"";"";"";"";"";"";"";"";"";"";"";""
"8";"Austenitic Cr-Ni Stainless Steel (18-8; 304/ 304L/ 347)";"barium chloride";"10361-37-2";"BaCl2";"salts";"pitting; stress corrosion cracking";"5 – 15";"25 – 225";"<2";"17,210,219,220";"";"";"";"";"";"";"";"";"";"";"";"";"";"";""
"9";"Austenitic Cr-Ni Stainless Steel (18-8; 304/ 304L/ 347)";"barium chloride";"10361-37-2";"BaCl2";"salts";"";"25";"25 – 225";"<2";"17,210,219,220";"";"";"";"";"";"";"";"";"";"";"";"";"";"";""
"10";"Austenitic Cr-Ni-Mo Stainless Steel (17-12-3; 316L/ 317L)";"barium chloride";"10361-37-2";"BaCl2";"salts";"pitting; stress corrosion cracking";"5 – 15";"25 – 225";"<2";"17,210,219,220";"";"";"";"";"";"";"";"";"";"";"";"";"";"";""
"11";"Austenitic Cr-Ni-Mo Stainless Steel (17-12-3; 316L/ 317L)";"barium chloride";"10361-37-2";"BaCl2";"salts";"";"25";"25 – 225";"<2";"17,210,219,220";"";"";"";"";"";"";"";"";"";"";"";"";"";"";""
"12";"Brass (>15Zn)";"barium chloride";"10361-37-2";"BaCl2";"salts";"";"5 – 15";"25 – 225";"<20";"17,210,219,220";"";"";"";"";"";"";"";"";"";"";"";"";"";"";""
"13";"Cast Iron, Gray/ Ductile";"barium chloride";"10361-37-2";"BaCl2";"salts";"";"5 – 15";"175 – 225";">50";"17,210,219,220";"";"";"";"";"";"";"";"";"";"";"";"";"";"";""
"14";"Cast Iron, Gray/ Ductile";"barium chloride";"10361-37-2";"BaCl2";"salts";"";"25";"25 – 75";">50";"17,210,219,220";"";"";"";"";"";"";"";"";"";"";"";"";"";"";""
"15";"Copper/ Bronze/ Low Brass";"barium chloride";"10361-37-2";"BaCl2";"salts";"";"5 – 15";"25 – 225";"<20";"17,210,219,220";"";"";"";"";"";"";"";"";"";"";"";"";"";"";""
"16";"Copper-Nickel";"barium chloride";"10361-37-2";"BaCl2";"salts";"";"5 – 15";"25 – 225";"<20";"17,210,219,220";"";"";"";"";"";"";"";"";"";"";"";"";"";"";""
"17";"Cr Stainless Steel (12Cr)";"barium chloride";"10361-37-2";"BaCl2";"salts";"pitting";"5 – 15";"25 – 75";"20 – 50";"17,210,219";"";"";"";"";"";"";"";"";"";"";"";"";"";"";""
"18";"Cr Stainless Steel (12Cr)";"barium chloride";"10361-37-2";"BaCl2";"salts";"";"5 – 15";"175 – 225";">50";"17,210,219";"";"";"";"";"";"";"";"";"";"";"";"";"";"";""
"19";"Cr Stainless Steel (17Cr)";"barium chloride";"10361-37-2";"BaCl2";"salts";"pitting";"5 – 15";"25 – 75";"<20";"17,210,219";"";"";"";"";"";"";"";"";"";"";"";"";"";"";""
"20";"Cr Stainless Steel (17Cr)";"barium chloride";"10361-37-2";"BaCl2";"salts";"";"5 – 15";"175 – 225";">50";"17,210,219";"";"";"";"";"";"";"";"";"";"";"";"";"";"";""
"21";"Gold/ Platinum";"barium chloride";"10361-37-2";"BaCl2";"salts";"";"5 – 25";"25 – 225";"<2";"17,210,219,220";"";"";"";"";"";"";"";"";"";"";"";"";"";"";""
"22";"Lead";"barium chloride";"10361-37-2";"BaCl2";"salts";"";"5 – 15";"25 – 225";"<20";"17,210,219,220";"";"";"";"";"";"";"";"";"";"";"";"";"";"";""
"23";"Lead";"barium chloride";"10361-37-2";"BaCl2";"salts";"";"5 – 25";"25 – 75";"<20";"17,210,219,220";"";"";"";"";"";"";"";"";"";"";"";"";"";"";""
"24";"Mo Superalloy (Ni-Cr-Fe-9Mo; 625/ 725)";"barium chloride";"10361-37-2";"BaCl2";"salts";"";"5 – 15";"225 – 500";"<20";"17,210,219,220";"";"";"";"";"";"";"";"";"";"";"";"";"";"";""
"25";"Mo Superalloy (Ni-Cr-Fe-9Mo; 625/ 725)";"barium chloride";"10361-37-2";"BaCl2";"salts";"";"5 – 25";"25 – 225";"<2";"17,210,219,220";"";"";"";"";"";"";"";"";"";"";"";"";"";"";""
"26";"Mo Superalloy (Ni-16Cr-16Mo; C276)";"barium chloride";"10361-37-2";"BaCl2";"salts";"";"5 – 15";"225 – 500";"<20";"17,210,219,220";"";"";"";"";"";"";"";"";"";"";"";"";"";"";""
"27";"Mo Superalloy (Ni-16Cr-16Mo; C276)";"barium chloride";"10361-37-2";"BaCl2";"salts";"";"5 – 25";"25 – 225";"<2";"17,210,219,220";"";"";"";"";"";"";"";"";"";"";"";"";"";"";""
"28";"Mo Superalloy (Ni-20Cr-16Mo-4W; 686)";"barium chloride";"10361-37-2";"BaCl2";"salts";"";"5 – 15";"225 – 500";"<20";"17,210,219,220";"";"";"";"";"";"";"";"";"";"";"";"";"";"";""
"29";"Mo Superalloy (Ni-20Cr-16Mo-4W; 686)";"barium chloride";"10361-37-2";"BaCl2";"salts";"";"5 – 25";"25 – 225";"<2";"17,210,219,220";"";"";"";"";"";"";"";"";"";"";"";"";"";"";""
"30";"Mo Superalloy (Ni-22Cr-16Mo; C22/ 59)";"barium chloride";"10361-37-2";"BaCl2";"salts";"";"5 – 15";"225 – 500";"<20";"17,210,219,220";"";"";"";"";"";"";"";"";"";"";"";"";"";"";""
"31";"Mo Superalloy (Ni-22Cr-16Mo; C22/ 59)";"barium chloride";"10361-37-2";"BaCl2";"salts";"";"5 – 25";"25 – 225";"<2";"17,210,219,220";"";"";"";"";"";"";"";"";"";"";"";"";"";"";""
"32";"Mo Superalloy (Ni-23Cr-16Mo-1Cu; C20000)";"barium chloride";"10361-37-2";"BaCl2";"salts";"";"5 – 15";"225 – 500";"<20";"17,210,219,220";"";"";"";"";"";"";"";"";"";"";"";"";"";"";""
"33";"Mo Superalloy (Ni-23Cr-16Mo-1Cu; C20000)";"barium chloride";"10361-37-2";"BaCl2";"salts";"";"5 – 25";"25 – 225";"<2";"17,210,219,220";"";"";"";"";"";"";"";"";"";"";"";"";"";"";""
"34";"Nickel (200)";"barium chloride";"10361-37-2";"BaCl2";"salts";"";"5 – 15";"25 – 225";"<20";"17,210,219,220";"";"";"";"";"";"";"";"";"";"";"";"";"";"";""
"35";"Nickel Cast Iron (15-35Ni)";"barium chloride";"10361-37-2";"BaCl2";"salts";"";"5 – 15";"25 – 75";"<20";"17,210,219,220";"";"";"";"";"";"";"";"";"";"";"";"";"";"";""
"36";"Nickel-Copper (400)";"barium chloride";"10361-37-2";"BaCl2";"salts";"";"5 – 25";"25 – 225";"<20";"17,210,219,220";"";"";"";"";"";"";"";"";"";"";"";"";"";"";""
"37";"Ni-Cr-Fe Alloy (600/ 690)";"barium chloride";"10361-37-2";"BaCl2";"salts";"";"5 – 25";"25 – 225";"<2";"17,210,219,220";"";"";"";"";"";"";"";"";"";"";"";"";"";"";""
"38";"Ni-Mo Alloy (Ni-30Mo; B-2)";"barium chloride";"10361-37-2";"BaCl2";"salts";"";"5 – 15";"225 – 500";"<20";"17,210,219,220";"";"";"";"";"";"";"";"";"";"";"";"";"";"";""
"39";"Ni-Mo Alloy (Ni-30Mo; B-2)";"barium chloride";"10361-37-2";"BaCl2";"salts";"";"5 – 25";"25 – 225";"<2";"17,210,219,220";"";"";"";"";"";"";"";"";"";"";"";"";"";"";""
"40";"Silicon Cast Iron (14Si)";"barium chloride";"10361-37-2";"BaCl2";"salts";"";"5 – 25";"52 – 237";"<20";"17,210,218,220";"";"";"";"";"";"";"";"";"";"";"";"";"";"";""
"41";"Silver";"barium chloride";"10361-37-2";"BaCl2";"salts";"";"5 – 15";"25 – 225";"<2";"17,210,219,220";"";"";"";"";"";"";"";"";"";"";"";"";"";"";""
"42";"Silver";"barium chloride";"10361-37-2";"BaCl2";"salts";"";"5 – 25";"25 – 175";"<2";"17,210,219,220";"";"";"";"";"";"";"";"";"";"";"";"";"";"";""
"43";"Silver";"barium chloride";"10361-37-2";"BaCl2";"salts";"";"15 – 25";"175 – 225";">50";"17,210,219,220";"";"";"";"";"";"";"";"";"";"";"";"";"";"";""
"44";"Steels, Carbon/ Low Alloy";"barium chloride";"10361-37-2";"BaCl2";"salts";"";"5 – 15";"175 – 225";">50";"17,210,219,220";"";"";"";"";"";"";"";"";"";"";"";"";"";"";""
"45";"Steels, Carbon/ Low Alloy";"barium chloride";"10361-37-2";"BaCl2";"salts";"";"5 – 25";"25 – 75";"<20";"17,210,219,220";"";"";"";"";"";"";"";"";"";"";"";"";"";"";""
"46";"Superferritic Stainless Steel (26-1)";"barium chloride";"10361-37-2";"BaCl2";"salts";"pitting";"5 – 15";"25 – 75";"<2";"17,210,219";"";"";"";"";"";"";"";"";"";"";"";"";"";"";""
"47";"Tantalum";"barium chloride";"10361-37-2";"BaCl2";"salts";"";"5 – 25";"25 – 225";"<2";"17,210,219,220";"";"";"";"";"";"";"";"";"";"";"";"";"";"";""
"48";"Titanium, Unalloyed";"barium chloride";"10361-37-2";"BaCl2";"salts";"";"5 – 25";"25 – 125";"<2";"17,210,219";"";"";"";"";"";"";"";"";"";"";"";"";"";"";""
"49";"Titanium, Unalloyed";"barium chloride";"10361-37-2";"BaCl2";"salts";"";"5 – 25";"175 – 225";"<20";"17,210,219";"";"";"";"";"";"";"";"";"";"";"";"";"";"";""
"50";"Zirconium";"barium chloride";"10361-37-2";"BaCl2";"salts";"";"5 – 25";"25 – 225";"<2";"17,210,219";"";"";"";"";"";"";"";"";"";"";"";"";"";"";""
"";"";"";"";"";"";"";"";"";"";"";"";"";"";"";"";"";"";"";"";"";"";"";"";"";""
"";"";"";"";"";"";"";"";"";"";"";"";"";"";"";"";"";"";"";"";"";"";"";"";"";""
"Corrosion Survey Database (COR•SUR) © 2002 NACE International";"";"";"";"";"";"";"";"";"";"";"";"";"";"";"";"";"";"";"";"";"";"";"";"";""
