Repository: Mahyar-rajabi94/TF_SDL

File: data/corrosion_data/TableData - 2024-11-08T191411.816.csv
sep=;
"Title: Corrosion Survey Database (COR•SUR)";"";"";"";"";"";"";"";"";"";"";"";"";"";"";"";"";"";"";"";"";"";"";"";"";""
"Table: Beryllium chloride";"";"";"";"";"";"";"";"";"";"";"";"";"";"";"";"";"";"";"";"";"";"";"";"";""
"DOWNLOAD SHOWS ONLY THE DISPLAYED DATA, UP TO 50 ROWS";"";"";"";"";"";"";"";"";"";"";"";"";"";"";"";"";"";"";"";"";"";"";"";"";""
"No.";"material or substance name";"exposure medium";"exposure medium CAS RN";"exposure medium formula";"exposure medium class";"resistance note";"conc. (%)";"temp. (°F)";"corrosion rate (mil/yr)";"reference";"";"";"";"";"";"";"";"";"";"";"";"";"";"";""
"1";"Alloy 20-25-4Mo (904L)";"beryllium chloride";"7787-47-5";"BeCl2";"salts";"pitting; stress corrosion cracking";"1 – 40";"0 – 212";"<2";"32,164,210,219,220";"";"";"";"";"";"";"";"";"";"";"";"";"";"";""
"2";"Alloy 20-38-3-3Cu (20Cb3/ 825)";"beryllium chloride";"7787-47-5";"BeCl2";"salts";"";"<40";"0 – 212";"<2";"32,164,210,219,220";"";"";"";"";"";"";"";"";"";"";"";"";"";"";""
"3";"Alloy 30-44-5-3W (G-30)";"beryllium chloride";"7787-47-5";"BeCl2";"salts";"";"<40";"0 – 212";"<2";"32,164,210,219,220";"";"";"";"";"";"";"";"";"";"";"";"";"";"";""
"4";"Austenitic Cr-Ni Stainless Steel (18-8; 304/ 304L/ 347)";"beryllium chloride";"7787-47-5";"BeCl2";"salts";"";"1 – 40";"0 – 212";"<2";"32,210,219,220";"";"";"";"";"";"";"";"";"";"";"";"";"";"";""
"5";"Austenitic Cr-Ni Stainless Steel (18-8; 304/ 304L/ 347)";"beryllium chloride";"7787-47-5";"BeCl2";"salts";"pitting; stress corrosion cracking";"5 – 40";"215 – 225";"<20";"32,210,219,220";"";"";"";"";"";"";"";"";"";"";"";"";"";"";""
"6";"Austenitic Cr-Ni-Mo Stainless Steel (17-12-3; 316L/ 317L)";"beryllium chloride";"7787-47-5";"BeCl2";"salts";"";"1 – 40";"0 – 212";"<2";"32,210,219,220";"";"";"";"";"";"";"";"";"";"";"";"";"";"";""
"7";"Austenitic Cr-Ni-Mo Stainless Steel (17-12-3; 316L/ 317L)";"beryllium chloride";"7787-47-5";"BeCl2";"salts";"pitting; stress corrosion cracking";"5 – 40";"215 – 225";"<20";"32,210,219,220";"";"";"";"";"";"";"";"";"";"";"";"";"";"";""
"8";"Cast Iron, Gray/ Ductile";"beryllium chloride";"7787-47-5";"BeCl2";"salts";"";"5 – 40";"25 – 75";">50";"32,210,219,220";"";"";"";"";"";"";"";"";"";"";"";"";"";"";""
"9";"Copper/ Bronze/ Low Brass";"beryllium chloride";"7787-47-5";"BeCl2";"salts";"";"5 – 40";"25 – 75";"20 – 50";"32,210,219,220";"";"";"";"";"";"";"";"";"";"";"";"";"";"";""
"10";"Cr Stainless Steel (12Cr)";"beryllium chloride";"7787-47-5";"BeCl2";"salts";"";"15 – 25";"25 – 75";">50";"32,210,219,220";"";"";"";"";"";"";"";"";"";"";"";"";"";"";""
"11";"Cr Stainless Steel (17Cr)";"beryllium chloride";"7787-47-5";"BeCl2";"salts";"pitting";"15 – 25";"25 – 75";">50";"32,210,219,220";"";"";"";"";"";"";"";"";"";"";"";"";"";"";""
"12";"Gold/ Platinum";"beryllium chloride";"7787-47-5";"BeCl2";"salts";"";"5 – 35";"25 – 75";"<2";"32,210,219,220";"";"";"";"";"";"";"";"";"";"";"";"";"";"";""
"13";"Nickel (200)";"beryllium chloride";"7787-47-5";"BeCl2";"salts";"";"5 – 40";"25 – 75";">50";"32,210,219,220";"";"";"";"";"";"";"";"";"";"";"";"";"";"";""
"14";"Nickel-Copper (400)";"beryllium chloride";"7787-47-5";"BeCl2";"salts";"";"5 – 40";"25 – 75";">50";"32,210,219,220";"";"";"";"";"";"";"";"";"";"";"";"";"";"";""
"15";"Ni-Mo Alloy (Ni-30Mo; B-2)";"beryllium chloride";"7787-47-5";"BeCl2";"salts";"";"5 – 15";"25 – 175";"<20";"32,210,219,220";"";"";"";"";"";"";"";"";"";"";"";"";"";"";""
"16";"Silver";"beryllium chloride";"7787-47-5";"BeCl2";"salts";"";"5 – 15";"75 – 225";"<20";"32,210,219,220";"";"";"";"";"";"";"";"";"";"";"";"";"";"";""
"17";"Silver";"beryllium chloride";"7787-47-5";"BeCl2";"salts";"";"5 – 40";"25 – 75";"<2";"32,210,219,220";"";"";"";"";"";"";"";"";"";"";"";"";"";"";""
"18";"Silver";"beryllium chloride";"7787-47-5";"BeCl2";"salts";"";"5 – 40";"175 – 225";"<20";"32,210,219,220";"";"";"";"";"";"";"";"";"";"";"";"";"";"";""
"19";"Steels, Carbon/ Low Alloy";"beryllium chloride";"7787-47-5";"BeCl2";"salts";"";"5 – 40";"25 – 75";">50";"32,210,219,220";"";"";"";"";"";"";"";"";"";"";"";"";"";"";""
"20";"Tantalum";"beryllium chloride";"7787-47-5";"BeCl2";"salts";"";"5 – 35";"25 – 75";"<2";"32,210,219,220";"";"";"";"";"";"";"";"";"";"";"";"";"";"";""
"21";"Titanium, Unalloyed";"beryllium chloride";"7787-47-5";"BeCl2";"salts";"";"1 – 40";"0 – 212";"<2";"32,164,210";"";"";"";"";"";"";"";"";"";"";"";"";"";"";""
"";"";"";"";"";"";"";"";"";"";"";"";"";"";"";"";"";"";"";"";"";"";"";"";"";""
"";"";"";"";"";"";"";"";"";"";"";"";"";"";"";"";"";"";"";"";"";"";"";"";"";""
"Corrosion Survey Database (COR•SUR) © 2002 NACE International";"";"";"";"";"";"";"";"";"";"";"";"";"";"";"";"";"";"";"";"";"";"";"";"";""

File: data/corrosion_data/TableData - 2024-11-08T191416.401.csv
sep=;
"Title: Corrosion Survey Database (COR•SUR)";"";"";"";"";"";"";"";"";"";"";"";"";"";"";"";"";"";"";"";"";"";"";"";"";""
"Table: Cadmium chloride";"";"";"";"";"";"";"";"";"";"";"";"";"";"";"";"";"";"";"";"";"";"";"";"";""
"DOWNLOAD SHOWS ONLY THE DISPLAYED DATA, UP TO 50 ROWS";"";"";"";"";"";"";"";"";"";"";"";"";"";"";"";"";"";"";"";"";"";"";"";"";""
"No.";"material or substance name";"exposure medium";"exposure medium synonym";"exposure medium CAS RN";"exposure medium formula";"exposure medium class";"resistance note";"conc. (%)";"temp. (°F)";"corrosion rate (mil/yr)";"reference";"";"";"";"";"";"";"";"";"";"";"";"";"";""
"1";"Alloy 20-38-3-3Cu (20Cb3/ 825)";"cadmium chloride";"cadmium dichloride";"10108-64-2";"CdCl2";"salts";"";"5 – 35";"25 – 225";"<20";"219,220";"";"";"";"";"";"";"";"";"";"";"";"";"";""
"2";"Alloy 30-44-5-3W (G-30)";"cadmium chloride";"cadmium dichloride";"10108-64-2";"CdCl2";"salts";"";"5 – 35";"25 – 225";"<20";"219,220";"";"";"";"";"";"";"";"";"";"";"";"";"";""
"3";"Aluminum Alloy (3003/ 5154)";"cadmium chloride";"cadmium dichloride";"10108-64-2";"CdCl2";"salts";"";"5 – 35";"25 – 75";">50";"219";"";"";"";"";"";"";"";"";"";"";"";"";"";""
"4";"Austenitic Cr-Ni Stainless Steel (18-8; 304/ 304L/ 347)";"cadmium chloride";"cadmium dichloride";"10108-64-2";"CdCl2";"salts";"pitting; stress corrosion cracking";"5 – 15";"25 – 75";">50";"219,220";"";"";"";"";"";"";"";"";"";"";"";"";"";""
"5";"Austenitic Cr-Ni Stainless Steel (18-8; 304/ 304L/ 347)";"cadmium chloride";"cadmium dichloride";"10108-64-2";"CdCl2";"salts";"";"25 – 35";"25 – 75";">50";"219,220";"";"";"";"";"";"";"";"";"";"";"";"";"";""
"6";"Austenitic Cr-Ni-Mo Stainless Steel (17-12-3; 316L/ 317L)";"cadmium chloride";"cadmium dichloride";"10108-64-2";"CdCl2";"salts";"pitting; stress corrosion cracking";"5 – 35";"25 – 225";"<20";"219,220";"";"";"";"";"";"";"";"";"";"";"";"";"";""
"7";"Brass (>15Zn)";"cadmium chloride";"cadmium dichloride";"10108-64-2";"CdCl2";"salts";"";"5 – 35";"25 – 75";">50";"219";"";"";"";"";"";"";"";"";"";"";"";"";"";""
"8";"Cast Iron, Gray/ Ductile";"cadmium chloride";"cadmium dichloride";"10108-64-2";"CdCl2";"salts";"";"5 – 15";"25 – 75";">50";"219";"";"";"";"";"";"";"";"";"";"";"";"";"";""
"9";"Cast Iron, Gray/ Ductile";"cadmium chloride";"cadmium dichloride";"10108-64-2";"CdCl2";"salts";"";"25 – 35";"25 – 75";">50";"219";"";"";"";"";"";"";"";"";"";"";"";"";"";""
"10";"Copper/ Bronze/ Low Brass";"cadmium chloride";"cadmium dichloride";"10108-64-2";"CdCl2";"salts";"";"5 – 35";"25 – 75";"<20";"219,220";"";"";"";"";"";"";"";"";"";"";"";"";"";""
"11";"Copper-Nickel";"cadmium chloride";"cadmium dichloride";"10108-64-2";"CdCl2";"salts";"";"5 – 15";"25 – 75";"<20";"219";"";"";"";"";"";"";"";"";"";"";"";"";"";""
"12";"Cr Stainless Steel (12Cr)";"cadmium chloride";"cadmium dichloride";"10108-64-2";"CdCl2";"salts";"";"5 – 15";"25 – 75";">50";"219,220";"";"";"";"";"";"";"";"";"";"";"";"";"";""
"13";"Cr Stainless Steel (12Cr)";"cadmium chloride";"cadmium dichloride";"10108-64-2";"CdCl2";"salts";"";"25 – 35";"25 – 75";">50";"219,220";"";"";"";"";"";"";"";"";"";"";"";"";"";""
"14";"Cr Stainless Steel (17Cr)";"cadmium chloride";"cadmium dichloride";"10108-64-2";"CdCl2";"salts";"";"5 – 15";"25 – 75";">50";"219,220";"";"";"";"";"";"";"";"";"";"";"";"";"";""
"15";"Cr Stainless Steel (17Cr)";"cadmium chloride";"cadmium dichloride";"10108-64-2";"CdCl2";"salts";"";"25 – 35";"25 – 75";">50";"219,220";"";"";"";"";"";"";"";"";"";"";"";"";"";""
"16";"Gold/ Platinum";"cadmium chloride";"cadmium dichloride";"10108-64-2";"CdCl2";"salts";"";"5 – 25";"25 – 225";"<2";"219,220";"";"";"";"";"";"";"";"";"";"";"";"";"";""
"17";"Mo Superalloy (Ni-Cr-Fe-9Mo; 625/ 725)";"cadmium chloride";"cadmium dichloride";"10108-64-2";"CdCl2";"salts";"";"5 – 15";"25 – 175";"<20";"219";"";"";"";"";"";"";"";"";"";"";"";"";"";""
"18";"Mo Superalloy (Ni-Cr-Fe-9Mo; 625/ 725)";"cadmium chloride";"cadmium dichloride";"10108-64-2";"CdCl2";"salts";"";"5 – 35";"25 – 75";"<20";"219";"";"";"";"";"";"";"";"";"";"";"";"";"";""
"19";"Mo Superalloy (Ni-16Cr-16Mo; C276)";"cadmium chloride";"cadmium dichloride";"10108-64-2";"CdCl2";"salts";"";"5 – 15";"25 – 175";"<20";"219";"";"";"";"";"";"";"";"";"";"";"";"";"";""
"20";"Mo Superalloy (Ni-16Cr-16Mo; C276)";"cadmium chloride";"cadmium dichloride";"10108-64-2";"CdCl2";"salts";"";"5 – 35";"25 – 75";"<20";"219";"";"";"";"";"";"";"";"";"";"";"";"";"";""
"21";"Mo Superalloy (Ni-20Cr-16Mo-4W; 686)";"cadmium chloride";"cadmium dichloride";"10108-64-2";"CdCl2";"salts";"";"5 – 15";"25 – 175";"<20";"219";"";"";"";"";"";"";"";"";"";"";"";"";"";""
"22";"Mo Superalloy (Ni-20Cr-16Mo-4W; 686)";"cadmium chloride";"cadmium dichloride";"10108-64-2";"CdCl2";"salts";"";"5 – 35";"25 – 75";"<20";"219";"";"";"";"";"";"";"";"";"";"";"";"";"";""
"23";"Mo Superalloy (Ni-22Cr-16Mo; C22/ 59)";"cadmium chloride";"cadmium dichloride";"10108-64-2";"CdCl2";"salts";"";"5 – 15";"25 – 175";"<20";"219";"";"";"";"";"";"";"";"";"";"";"";"";"";""
"24";"Mo Superalloy (Ni-22Cr-16Mo; C22/ 59)";"cadmium chloride";"cadmium dichloride";"10108-64-2";"CdCl2";"salts";"";"5 – 35";"25 – 75";"<20";"219";"";"";"";"";"";"";"";"";"";"";"";"";"";""
"25";"Mo Superalloy (Ni-23Cr-16Mo-1Cu; C20000)";"cadmium chloride";"cadmium dichloride";"10108-64-2";"CdCl2";"salts";"";"5 – 15";"25 – 175";"<20";"219";"";"";"";"";"";"";"";"";"";"";"";"";"";""
"26";"Mo Superalloy (Ni-23Cr-16Mo-1Cu; C20000)";"cadmium chloride";"cadmium dichloride";"10108-64-2";"CdCl2";"salts";"";"5 – 35";"25 – 75";"<20";"219";"";"";"";"";"";"";"";"";"";"";"";"";"";""
"27";"Nickel (200)";"cadmium chloride";"cadmium dichloride";"10108-64-2";"CdCl2";"salts";"";"5 – 15";"25 – 225";"<20";"219";"";"";"";"";"";"";"";"";"";"";"";"";"";""
"28";"Nickel Cast Iron (15-35Ni)";"cadmium chloride";"cadmium dichloride";"10108-64-2";"CdCl2";"salts";"";"5 – 15";"25 – 75";">50";"219";"";"";"";"";"";"";"";"";"";"";"";"";"";""
"29";"Nickel Cast Iron (15-35Ni)";"cadmium chloride";"cadmium dichloride";"10108-64-2";"CdCl2";"salts";"";"25 – 35";"25 – 75";">50";"219";"";"";"";"";"";"";"";"";"";"";"";"";"";""
"30";"Nickel-Copper (400)";"cadmium chloride";"cadmium dichloride";"10108-64-2";"CdCl2";"salts";"";"5 – 15";"25 – 75";"<20";"219";"";"";"";"";"";"";"";"";"";"";"";"";"";""
"31";"Ni-Mo Alloy (Ni-30Mo; B-2)";"cadmium chloride";"cadmium dichloride";"10108-64-2";"CdCl2";"salts";"";"5 – 15";"25 – 175";"<20";"219";"";"";"";"";"";"";"";"";"";"";"";"";"";""
"32";"Ni-Mo Alloy (Ni-30Mo; B-2)";"cadmium chloride";"cadmium dichloride";"10108-64-2";"CdCl2";"salts";"";"5 – 35";"25 – 75";"<20";"219";"";"";"";"";"";"";"";"";"";"";"";"";"";""
"33";"Silicon Cast Iron (14Si)";"cadmium chloride";"cadmium dichloride";"10108-64-2";"CdCl2";"salts";"";"5 – 35";"52 – 237";"<20";"218";"";"";"";"";"";"";"";"";"";"";"";"";"";""
"34";"Steels, Carbon/ Low Alloy";"cadmium chloride";"cadmium dichloride";"10108-64-2";"CdCl2";"salts";"";"5 – 15";"25 – 75";">50";"219";"";"";"";"";"";"";"";"";"";"";"";"";"";""
"35";"Steels, Carbon/ Low Alloy";"cadmium chloride";"cadmium dichloride";"10108-64-2";"CdCl2";"salts";"";"25 – 35";"25 – 75";">50";"219";"";"";"";"";"";"";"";"";"";"";"";"";"";""
"36";"Tantalum";"cadmium chloride";"cadmium dichloride";"10108-64-2";"CdCl2";"salts";"";"5 – 25";"25 – 225";"<2";"219,220";"";"";"";"";"";"";"";"";"";"";"";"";"";""
"";"";"";"";"";"";"";"";"";"";"";"";"";"";"";"";"";"";"";"";"";"";"";"";"";""
"";"";"";"";"";"";"";"";"";"";"";"";"";"";"";"";"";"";"";"";"";"";"";"";"";""
"Corrosion Survey Database (COR•SUR) © 2002 NACE International";"";"";"";"";"";"";"";"";"";"";"";"";"";"";"";"";"";"";"";"";"";"";"";"";""

File: data/corrosion_data/TableData - 2024-11-08T191421.041.csv
sep=;
"Title: Corrosion Survey Database (COR•SUR)";"";"";"";"";"";"";"";"";"";"";"";"";"";"";"";"";"";"";"";"";"";"";"";"";""
"Table: Calcium chlorate";"";"";"";"";"";"";"";"";"";"";"";"";"";"";"";"";"";"";"";"";"";"";"";"";""
"DOWNLOAD SHOWS ONLY THE DISPLAYED DATA, UP TO 50 ROWS";"";"";"";"";"";"";"";"";"";"";"";"";"";"";"";"";"";"";"";"";"";"";"";"";""
"No.";"material or substance name";"exposure medium";"exposure medium CAS RN";"exposure medium formula";"exposure medium class";"conc. (%)";"temp. (°F)";"corrosion rate (mil/yr)";"reference";"";"";"";"";"";"";"";"";"";"";"";"";"";"";"";""
"1";"Alloy 20-25-4Mo (904L)";"calcium chlorate";"10137-74-3";"CaCl2O6";"salts";"5 – 35";"25 – 225";"<20";"219";"";"";"";"";"";"";"";"";"";"";"";"";"";"";"";""
"2";"Alloy 20-38-3-3Cu (20Cb3/ 825)";"calcium chlorate";"10137-74-3";"CaCl2O6";"salts";"5 – 35";"25 – 225";"<20";"219";"";"";"";"";"";"";"";"";"";"";"";"";"";"";"";""
"3";"Alloy 30-44-5-3W (G-30)";"calcium chlorate";"10137-74-3";"CaCl2O6";"salts";"5 – 35";"25 – 225";"<20";"219";"";"";"";"";"";"";"";"";"";"";"";"";"";"";"";""
"4";"Aluminum Alloy (3003/ 5154)";"calcium chlorate";"10137-74-3";"CaCl2O6";"salts";"5 – 35";"25 – 225";"<20";"219";"";"";"";"";"";"";"";"";"";"";"";"";"";"";"";""
"5";"Austenitic Cr-Ni Stainless Steel (18-8; 304/ 304L/ 347)";"calcium chlorate";"10137-74-3";"CaCl2O6";"salts";"5 – 35";"25 – 225";"<20";"219";"";"";"";"";"";"";"";"";"";"";"";"";"";"";"";""
"6";"Austenitic Cr-Ni-Mo Stainless Steel (17-12-3; 316L/ 317L)";"calcium chlorate";"10137-74-3";"CaCl2O6";"salts";"5 – 35";"25 – 225";"<20";"219";"";"";"";"";"";"";"";"";"";"";"";"";"";"";"";""
"7";"Brass (>15Zn)";"calcium chlorate";"10137-74-3";"CaCl2O6";"salts";"5 – 15";"25 – 75";">50";"219,220";"";"";"";"";"";"";"";"";"";"";"";"";"";"";"";""
"8";"Brass (>15Zn)";"calcium chlorate";"10137-74-3";"CaCl2O6";"salts";"25 – 35";"25 – 75";">50";"219,220";"";"";"";"";"";"";"";"";"";"";"";"";"";"";"";""
"9";"Brass (>15Zn)";"calcium chlorate";"10137-74-3";"CaCl2O6";"salts";"45 – 55";"25 – 75";">50";"219,220";"";"";"";"";"";"";"";"";"";"";"";"";"";"";"";""
"10";"Brass (>15Zn)";"calcium chlorate";"10137-74-3";"CaCl2O6";"salts";"65";"25 – 75";">50";"219,220";"";"";"";"";"";"";"";"";"";"";"";"";"";"";"";""
"11";"Cast Iron, Gray/ Ductile";"calcium chlorate";"10137-74-3";"CaCl2O6";"salts";"65";"25 – 75";"<20";"219,220";"";"";"";"";"";"";"";"";"";"";"";"";"";"";"";""
"12";"Copper/ Bronze/ Low Brass";"calcium chlorate";"10137-74-3";"CaCl2O6";"salts";"5 – 15";"25 – 75";"<20";"219,220";"";"";"";"";"";"";"";"";"";"";"";"";"";"";"";""
"13";"Copper/ Bronze/ Low Brass";"calcium chlorate";"10137-74-3";"CaCl2O6";"salts";"5 – 45";"175 – 225";"<20";"219,220";"";"";"";"";"";"";"";"";"";"";"";"";"";"";"";""
"14";"Copper/ Bronze/ Low Brass";"calcium chlorate";"10137-74-3";"CaCl2O6";"salts";"35 – 45";"25 – 75";"<20";"219,220";"";"";"";"";"";"";"";"";"";"";"";"";"";"";"";""
"15";"Copper/ Bronze/ Low Brass";"calcium chlorate";"10137-74-3";"CaCl2O6";"salts";"65";"25 – 75";">50";"219,220";"";"";"";"";"";"";"";"";"";"";"";"";"";"";"";""
"16";"Copper-Nickel";"calcium chlorate";"10137-74-3";"CaCl2O6";"salts";"5 – 15";"25 – 75";"<20";"219";"";"";"";"";"";"";"";"";"";"";"";"";"";"";"";""
"17";"Copper-Nickel";"calcium chlorate";"10137-74-3";"CaCl2O6";"salts";"5 – 45";"175 – 225";"<20";"219";"";"";"";"";"";"";"";"";"";"";"";"";"";"";"";""
"18";"Copper-Nickel";"calcium chlorate";"10137-74-3";"CaCl2O6";"salts";"35 – 45";"25 – 75";"<20";"219";"";"";"";"";"";"";"";"";"";"";"";"";"";"";"";""
"19";"Cr Stainless Steel (12Cr)";"calcium chlorate";"10137-74-3";"CaCl2O6";"salts";"5 – 35";"25 – 225";"<20";"219";"";"";"";"";"";"";"";"";"";"";"";"";"";"";"";""
"20";"Cr Stainless Steel (17Cr)";"calcium chlorate";"10137-74-3";"CaCl2O6";"salts";"5 – 35";"25 – 225";"<20";"219";"";"";"";"";"";"";"";"";"";"";"";"";"";"";"";""
"21";"Gold/ Platinum";"calcium chlorate";"10137-74-3";"CaCl2O6";"salts";"5 – 15";"25 – 225";"<2";"219,220";"";"";"";"";"";"";"";"";"";"";"";"";"";"";"";""
"22";"Lead";"calcium chlorate";"10137-74-3";"CaCl2O6";"salts";"5 – 35";"25 – 75";"<20";"219";"";"";"";"";"";"";"";"";"";"";"";"";"";"";"";""
"23";"Mo Superalloy (Ni-Cr-Fe-9Mo; 625/ 725)";"calcium chlorate";"10137-74-3";"CaCl2O6";"salts";"5 – 65";"25 – 225";"<20";"219,220";"";"";"";"";"";"";"";"";"";"";"";"";"";"";"";""
"24";"Mo Superalloy (Ni-16Cr-16Mo; C276)";"calcium chlorate";"10137-74-3";"CaCl2O6";"salts";"5 – 65";"25 – 225";"<20";"219,220";"";"";"";"";"";"";"";"";"";"";"";"";"";"";"";""
"25";"Mo Superalloy (Ni-20Cr-16Mo-4W; 686)";"calcium chlorate";"10137-74-3";"CaCl2O6";"salts";"5 – 65";"25 – 225";"<20";"219,220";"";"";"";"";"";"";"";"";"";"";"";"";"";"";"";""
"26";"Mo Superalloy (Ni-22Cr-16Mo; C22/ 59)";"calcium chlorate";"10137-74-3";"CaCl2O6";"salts";"5 – 65";"25 – 225";"<20";"219,220";"";"";"";"";"";"";"";"";"";"";"";"";"";"";"";""
"27";"Mo Superalloy (Ni-23Cr-16Mo-1Cu; C20000)";"calcium chlorate";"10137-74-3";"CaCl2O6";"salts";"5 – 65";"25 – 225";"<20";"219,220";"";"";"";"";"";"";"";"";"";"";"";"";"";"";"";""
"28";"Nickel (200)";"calcium chlorate";"10137-74-3";"CaCl2O6";"salts";"5 – 35";"25 – 225";"<20";"219,220";"";"";"";"";"";"";"";"";"";"";"";"";"";"";"";""
"29";"Nickel (200)";"calcium chlorate";"10137-74-3";"CaCl2O6";"salts";"65";"25 – 75";"<20";"219,220";"";"";"";"";"";"";"";"";"";"";"";"";"";"";"";""
"30";"Nickel Cast Iron (15-35Ni)";"calcium chlorate";"10137-74-3";"CaCl2O6";"salts";"45 – 55";"25 – 75";"20 – 50";"219,220";"";"";"";"";"";"";"";"";"";"";"";"";"";"";"";""
"31";"Nickel Cast Iron (15-35Ni)";"calcium chlorate";"10137-74-3";"CaCl2O6";"salts";"65";"25 – 75";"20 – 50";"219,220";"";"";"";"";"";"";"";"";"";"";"";"";"";"";"";""
"32";"Nickel-Copper (400)";"calcium chlorate";"10137-74-3";"CaCl2O6";"salts";"5 – 35";"25 – 225";"<20";"219,220";"";"";"";"";"";"";"";"";"";"";"";"";"";"";"";""
"33";"Ni-Cr-Fe Alloy (600/ 690)";"calcium chlorate";"10137-74-3";"CaCl2O6";"salts";"5 – 35";"25 – 225";"<20";"219";"";"";"";"";"";"";"";"";"";"";"";"";"";"";"";""
"34";"Silicon Cast Iron (14Si)";"calcium chlorate";"10137-74-3";"CaCl2O6";"salts";"5 – 15";"52 – 102";">50";"218";"";"";"";"";"";"";"";"";"";"";"";"";"";"";"";""
"35";"Silicon Cast Iron (14Si)";"calcium chlorate";"10137-74-3";"CaCl2O6";"salts";"25 – 35";"52 – 102";">50";"218";"";"";"";"";"";"";"";"";"";"";"";"";"";"";"";""
"36";"Silver";"calcium chlorate";"10137-74-3";"CaCl2O6";"salts";"5 – 35";"25 – 225";"<20";"219";"";"";"";"";"";"";"";"";"";"";"";"";"";"";"";""
"37";"Steels, Carbon/ Low Alloy";"calcium chlorate";"10137-74-3";"CaCl2O6";"salts";"5 – 35";"25 – 225";"<20";"219,220";"";"";"";"";"";"";"";"";"";"";"";"";"";"";"";""
"38";"Steels, Carbon/ Low Alloy";"calcium chlorate";"10137-74-3";"CaCl2O6";"salts";"65";"25 – 75";"<20";"219,220";"";"";"";"";"";"";"";"";"";"";"";"";"";"";"";""
"39";"Superferritic Stainless Steel (26-1)";"calcium chlorate";"10137-74-3";"CaCl2O6";"salts";"5 – 35";"25 – 225";"<20";"219";"";"";"";"";"";"";"";"";"";"";"";"";"";"";"";""
"40";"Tantalum";"calcium chlorate";"10137-74-3";"CaCl2O6";"salts";"5 – 15";"25 – 225";"<2";"219,220";"";"";"";"";"";"";"";"";"";"";"";"";"";"";"";""
"";"";"";"";"";"";"";"";"";"";"";"";"";"";"";"";"";"";"";"";"";"";"";"";"";""
"";"";"";"";"";"";"";"";"";"";"";"";"";"";"";"";"";"";"";"";"";"";"";"";"";""
"Corrosion Survey Database (COR•SUR) © 2002 NACE International";"";"";"";"";"";"";"";"";"";"";"";"";"";"";"";"";"";"";"";"";"";"";"";"";""

File: data/corrosion_data/TableData - 2024-11-08T191427.401.csv
sep=;
"Title: Corrosion Survey Database (COR•SUR)";"";"";"";"";"";"";"";"";"";"";"";"";"";"";"";"";"";"";"";"";"";"";"";"";""
"Table: Calcium chloride";"";"";"";"";"";"";"";"";"";"";"";"";"";"";"";"";"";"";"";"";"";"";"";"";""
"DOWNLOAD SHOWS ONLY THE DISPLAYED DATA, UP TO 50 ROWS";"";"";"";"";"";"";"";"";"";"";"";"";"";"";"";"";"";"";"";"";"";"";"";"";""
"No.";"material or substance name";"exposure medium";"exposure medium synonym";"exposure medium CAS RN";"exposure medium formula";"exposure medium class";"resistance note";"conc. (%)";"temp. (°F)";"corrosion rate (mil/yr)";"test note";"reference";"";"";"";"";"";"";"";"";"";"";"";"";""
"1";"Alloy 20-25-4Mo (904L)";"calcium chloride";"hydrophilite";"10043-52-4";"CaCl2";"salts";"";"<40";"0 – 212";"<2";"";"25,111,166,210";"";"";"";"";"";"";"";"";"";"";"";"";""
"2";"Aluminum Alloy (3003/ 5154)";"calcium chloride";"hydrophilite";"10043-52-4";"CaCl2";"salts";"";"5 – 55";"75 – 225";"<20";"";"25,111,210,219,220";"";"";"";"";"";"";"";"";"";"";"";"";""
"3";"Aluminum Alloy (3003/ 5154)";"calcium chloride";"hydrophilite";"10043-52-4";"CaCl2";"salts";"";"5 – 65";"25 – 75";"<20";"";"25,111,210,219,220";"";"";"";"";"";"";"";"";"";"";"";"";""
"4";"Aluminum Alloy (3003/ 5154)";"calcium chloride";"hydrophilite";"10043-52-4";"CaCl2";"salts";"";"25 – 35";"225 – 275";"20 – 50";"";"25,111,210,219,220";"";"";"";"";"";"";"";"";"";"";"";"";""
"5";"Aluminum Alloy (3003/ 5154)";"calcium chloride";"hydrophilite";"10043-52-4";"CaCl2";"salts";"";"45 – 55";"225 – 275";"20 – 50";"";"25,111,210,219,220";"";"";"";"";"";"";"";"";"";"";"";"";""
"6";"Aluminum Alloy (3003/ 5154)";"calcium chloride";"hydrophilite";"10043-52-4";"CaCl2";"salts";"";"55 – 65";"75 – 225";"20 – 50";"";"25,111,210,219,220";"";"";"";"";"";"";"";"";"";"";"";"";""
"7";"Aluminum Alloy (3003/ 5154)";"calcium chloride";"hydrophilite";"10043-52-4";"CaCl2";"salts";"";"65 – 75";"225 – 275";"20 – 50";"";"25,111,210,219,220";"";"";"";"";"";"";"";"";"";"";"";"";""
"8";"Austenitic Cr-Ni Stainless Steel (18-8; 304/ 304L/ 347)";"calcium chloride";"hydrophilite";"10043-52-4";"CaCl2";"salts";"pitting; stress corrosion cracking";"5 – 75";"215 – 225";"<20";"";"25,111,210,219,220";"";"";"";"";"";"";"";"";"";"";"";"";""
"9";"Austenitic Cr-Ni Stainless Steel (18-8; 304/ 304L/ 347)";"calcium chloride";"hydrophilite";"10043-52-4";"CaCl2";"salts";"";"10 – 40";"0 – 212";"<2";"";"25,111,210,219,220";"";"";"";"";"";"";"";"";"";"";"";"";""
"10";"Austenitic Cr-Ni Stainless Steel (18-8; 304/ 304L/ 347)";"calcium chloride";"hydrophilite";"10043-52-4";"CaCl2";"salts";"";"15 – 25";"275 – 325";">50";"";"25,111,210,219,220";"";"";"";"";"";"";"";"";"";"";"";"";""
"11";"Austenitic Cr-Ni Stainless Steel (18-8; 304/ 304L/ 347)";"calcium chloride";"hydrophilite";"10043-52-4";"CaCl2";"salts";"";"35 – 45";"275 – 325";">50";"";"25,111,210,219,220";"";"";"";"";"";"";"";"";"";"";"";"";""
"12";"Austenitic Cr-Ni Stainless Steel (18-8; 304/ 304L/ 347)";"calcium chloride";"hydrophilite";"10043-52-4";"CaCl2";"salts";"";"40 – 75";"25 – 225";"<20";"";"25,111,210,219,220";"";"";"";"";"";"";"";"";"";"";"";"";""
"13";"Austenitic Cr-Ni Stainless Steel (18-8; 304/ 304L/ 347)";"calcium chloride";"hydrophilite";"10043-52-4";"CaCl2";"salts";"";"55 – 65";"275 – 325";">50";"";"25,111,210,219,220";"";"";"";"";"";"";"";"";"";"";"";"";""
"14";"Austenitic Cr-Ni-Mo Stainless Steel (17-12-3; 316L/ 317L)";"calcium chloride";"hydrophilite";"10043-52-4";"CaCl2";"salts";"pitting; stress corrosion cracking";"5 – 75";"25 – 125";"<20";"";"25,111,210,219,220";"";"";"";"";"";"";"";"";"";"";"";"";""
"15";"Brass (>15Zn)";"calcium chloride";"hydrophilite";"10043-52-4";"CaCl2";"salts";"";"5 – 15";"325 – 375";"<2";"";"25,111,210,219";"";"";"";"";"";"";"";"";"";"";"";"";""
"16";"Brass (>15Zn)";"calcium chloride";"hydrophilite";"10043-52-4";"CaCl2";"salts";"";"5 – 65";"25 – 175";"<20";"";"25,111,210,219";"";"";"";"";"";"";"";"";"";"";"";"";""
"17";"Cast Iron, Gray/ Ductile";"calcium chloride";"hydrophilite";"10043-52-4";"CaCl2";"salts";"";"5 – 75";"25 – 175";"<20";"";"25,111,210,219";"";"";"";"";"";"";"";"";"";"";"";"";""
"18";"Cast Iron, Gray/ Ductile";"calcium chloride";"hydrophilite";"10043-52-4";"CaCl2";"salts";"";"25 – 35";"225 – 275";">50";"";"25,111,210,219";"";"";"";"";"";"";"";"";"";"";"";"";""
"19";"Cast Iron, Gray/ Ductile";"calcium chloride";"hydrophilite";"10043-52-4";"CaCl2";"salts";"";"45 – 55";"225 – 275";">50";"";"25,111,210,219";"";"";"";"";"";"";"";"";"";"";"";"";""
"20";"Cast Iron, Gray/ Ductile";"calcium chloride";"hydrophilite";"10043-52-4";"CaCl2";"salts";"";"65 – 75";"225 – 275";">50";"";"25,111,210,219";"";"";"";"";"";"";"";"";"";"";"";"";""
"21";"Copper/ Bronze/ Low Brass";"calcium chloride";"hydrophilite";"10043-52-4";"CaCl2";"salts";"";"5 – 75";"25 – 75";"<2";"";"25,111,210,219,220";"";"";"";"";"";"";"";"";"";"";"";"";""
"22";"Copper/ Bronze/ Low Brass";"calcium chloride";"hydrophilite";"10043-52-4";"CaCl2";"salts";"";"5 – 75";"75 – 175";"<20";"";"25,111,210,219,220";"";"";"";"";"";"";"";"";"";"";"";"";""
"23";"Copper/ Bronze/ Low Brass";"calcium chloride";"hydrophilite";"10043-52-4";"CaCl2";"salts";"";"15 – 25";"225 – 275";"20 – 50";"";"25,111,210,219,220";"";"";"";"";"";"";"";"";"";"";"";"";""
"24";"Copper/ Bronze/ Low Brass";"calcium chloride";"hydrophilite";"10043-52-4";"CaCl2";"salts";"";"35 – 45";"225 – 275";"20 – 50";"";"25,111,210,219,220";"";"";"";"";"";"";"";"";"";"";"";"";""
"25";"Copper/ Bronze/ Low Brass";"calcium chloride";"hydrophilite";"10043-52-4";"CaCl2";"salts";"";"55 – 65";"225 – 275";"20 – 50";"";"25,111,210,219,220";"";"";"";"";"";"";"";"";"";"";"";"";""
"26";"Cr Stainless Steel (12Cr)";"calcium chloride";"hydrophilite";"10043-52-4";"CaCl2";"salts";"";"5 – 75";"25 – 75";"<20";"";"25,111,210,219,220";"";"";"";"";"";"";"";"";"";"";"";"";""
"27";"Cr Stainless Steel (12Cr)";"calcium chloride";"hydrophilite";"10043-52-4";"CaCl2";"salts";"";"15 – 25";"125 – 175";">50";"";"25,111,210,219,220";"";"";"";"";"";"";"";"";"";"";"";"";""
"28";"Cr Stainless Steel (12Cr)";"calcium chloride";"hydrophilite";"10043-52-4";"CaCl2";"salts";"";"45 – 55";"125 – 175";">50";"";"25,111,210,219,220";"";"";"";"";"";"";"";"";"";"";"";"";""
"29";"Cr Stainless Steel (12Cr)";"calcium chloride";"hydrophilite";"10043-52-4";"CaCl2";"salts";"";"65 – 75";"125 – 175";">50";"";"25,111,210,219,220";"";"";"";"";"";"";"";"";"";"";"";"";""
"30";"Cr Stainless Steel (17Cr)";"calcium chloride";"hydrophilite";"10043-52-4";"CaCl2";"salts";"";"5 – 75";"25 – 175";"<20";"";"25,111,210,219,220";"";"";"";"";"";"";"";"";"";"";"";"";""
"31";"Cr Stainless Steel (17Cr)";"calcium chloride";"hydrophilite";"10043-52-4";"CaCl2";"salts";"";"15 – 25";"175 – 225";">50";"";"25,111,210,219,220";"";"";"";"";"";"";"";"";"";"";"";"";""
"32";"Cr Stainless Steel (17Cr)";"calcium chloride";"hydrophilite";"10043-52-4";"CaCl2";"salts";"";"45 – 55";"175 – 225";">50";"";"25,111,210,219,220";"";"";"";"";"";"";"";"";"";"";"";"";""
"33";"Cr Stainless Steel (17Cr)";"calcium chloride";"hydrophilite";"10043-52-4";"CaCl2";"salts";"";"65 – 75";"175 – 225";">50";"";"25,111,210,219,220";"";"";"";"";"";"";"";"";"";"";"";"";""
"34";"Gold/ Platinum";"calcium chloride";"hydrophilite";"10043-52-4";"CaCl2";"salts";"";"5 – 75";"25 – 225";"<2";"";"25,111,210,219,220";"";"";"";"";"";"";"";"";"";"";"";"";""
"35";"Lead";"calcium chloride";"hydrophilite";"10043-52-4";"CaCl2";"salts";"";"5 – 75";"175 – 225";">50";"";"25,111,210,219,220";"";"";"";"";"";"";"";"";"";"";"";"";""
"36";"Lead";"calcium chloride";"hydrophilite";"10043-52-4";"CaCl2";"salts";"";"55 – 75";"125 – 175";"20 – 50";"";"25,111,210,219,220";"";"";"";"";"";"";"";"";"";"";"";"";""
"37";"Mo Superalloy (Ni-Cr-Fe-9Mo; 625/ 725)";"calcium chloride";"hydrophilite";"10043-52-4";"CaCl2";"salts";"";"5 – 75";"25 – 225";"<2";"";"25,111,210,219,220";"";"";"";"";"";"";"";"";"";"";"";"";""
"38";"Mo Superalloy (Ni-16Cr-16Mo; C276)";"calcium chloride";"hydrophilite";"10043-52-4";"CaCl2";"salts";"";"5 – 75";"25 – 225";"<2";"";"25,111,210,219,220";"";"";"";"";"";"";"";"";"";"";"";"";""
"39";"Mo Superalloy (Ni-20Cr-16Mo-4W; 686)";"calcium chloride";"hydrophilite";"10043-52-4";"CaCl2";"salts";"";"5 – 75";"25 – 225";"<2";"";"25,111,210,219,220";"";"";"";"";"";"";"";"";"";"";"";"";""
"40";"Mo Superalloy (Ni-22Cr-16Mo; C22/ 59)";"calcium chloride";"hydrophilite";"10043-52-4";"CaCl2";"salts";"";"5 – 75";"25 – 225";"<2";"";"25,111,210,219,220";"";"";"";"";"";"";"";"";"";"";"";"";""
"41";"Mo Superalloy (Ni-23Cr-16Mo-1Cu; C20000)";"calcium chloride";"hydrophilite";"10043-52-4";"CaCl2";"salts";"";"5 – 75";"25 – 225";"<2";"";"25,111,210,219,220";"";"";"";"";"";"";"";"";"";"";"";"";""
"42";"Nickel (200)";"calcium chloride";"hydrophilite";"10043-52-4";"CaCl2";"salts";"";"5 – 45";"75 – 325";"<2";"";"25,111,210,219,220";"";"";"";"";"";"";"";"";"";"";"";"";""
"43";"Nickel (200)";"calcium chloride";"hydrophilite";"10043-52-4";"CaCl2";"salts";"";"45 – 55";"75 – 325";"<20";"";"25,111,210,219,220";"";"";"";"";"";"";"";"";"";"";"";"";""
"44";"Nickel (200)";"calcium chloride";"hydrophilite";"10043-52-4";"CaCl2";"salts";"";"55 – 65";"275 – 325";"<20";"";"25,111,210,219,220";"";"";"";"";"";"";"";"";"";"";"";"";""
"45";"Nickel (200)";"calcium chloride";"hydrophilite";"10043-52-4";"CaCl2";"salts";"";"65 – 75";"175 – 225";"20 – 50";"";"25,111,210,219,220";"";"";"";"";"";"";"";"";"";"";"";"";""
"46";"Nickel Cast Iron (15-35Ni)";"calcium chloride";"hydrophilite";"10043-52-4";"CaCl2";"salts";"";"5 – 45";"25 – 75";"<20";"";"25,111,210,219";"";"";"";"";"";"";"";"";"";"";"";"";""
"47";"Nickel-Copper (400)";"calcium chloride";"hydrophilite";"10043-52-4";"CaCl2";"salts";"";"5 – 25";"25 – 225";"<2";"";"25,111,210,219,220";"";"";"";"";"";"";"";"";"";"";"";"";""
"48";"Nickel-Copper (400)";"calcium chloride";"hydrophilite";"10043-52-4";"CaCl2";"salts";"";"25 – 35";"25 – 275";"<20";"";"25,111,210,219,220";"";"";"";"";"";"";"";"";"";"";"";"";""
"49";"Nickel-Copper (400)";"calcium chloride";"hydrophilite";"10043-52-4";"CaCl2";"salts";"";"25 – 55";"225 – 275";"<20";"";"25,111,210,219,220";"";"";"";"";"";"";"";"";"";"";"";"";""
"50";"Nickel-Copper (400)";"calcium chloride";"hydrophilite";"10043-52-4";"CaCl2";"salts";"";"55 – 75";"275 – 325";"<20";"";"25,111,210,219,220";"";"";"";"";"";"";"";"";"";"";"";"";""
"";"";"";"";"";"";"";"";"";"";"";"";"";"";"";"";"";"";"";"";"";"";"";"";"";""
"";"";"";"";"";"";"";"";"";"";"";"";"";"";"";"";"";"";"";"";"";"";"";"";"";""
"Corrosion Survey Database (COR•SUR) © 2002 NACE International";"";"";"";"";"";"";"";"";"";"";"";"";"";"";"";"";"";"";"";"";"";"";"";"";""

File: data/corrosion_data/TableData - 2024-11-08T191432.207.csv
sep=;
"Title: Corrosion Survey Database (COR•SUR)";"";"";"";"";"";"";"";"";"";"";"";"";"";"";"";"";"";"";"";"";"";"";"";"";""
"Table: Cesium chloride";"";"";"";"";"";"";"";"";"";"";"";"";"";"";"";"";"";"";"";"";"";"";"";"";""
"DOWNLOAD SHOWS ONLY THE DISPLAYED DATA, UP TO 50 ROWS";"";"";"";"";"";"";"";"";"";"";"";"";"";"";"";"";"";"";"";"";"";"";"";"";""
"No.";"material or substance name";"exposure medium";"exposure medium CAS RN";"exposure medium formula";"exposure medium class";"resistance note";"conc. (%)";"temp. (°F)";"corrosion rate (mil/yr)";"reference";"";"";"";"";"";"";"";"";"";"";"";"";"";"";""
"1";"Alloy 20-25-4Mo (904L)";"cesium chloride";"7647-17-8";"ClCs";"salts";"";"5 – 15";"25 – 225";"<20";"210,219,220";"";"";"";"";"";"";"";"";"";"";"";"";"";"";""
"2";"Alloy 20-38-3-3Cu (20Cb3/ 825)";"cesium chloride";"7647-17-8";"ClCs";"salts";"";"5 – 15";"25 – 225";"<20";"210,219,220";"";"";"";"";"";"";"";"";"";"";"";"";"";"";""
"3";"Alloy 20-38-3-3Cu (20Cb3/ 825)";"cesium chloride";"7647-17-8";"ClCs";"salts";"";"5 – 25";"25 – 75";"<20";"210,219,220";"";"";"";"";"";"";"";"";"";"";"";"";"";"";""
"4";"Alloy 30-44-5-3W (G-30)";"cesium chloride";"7647-17-8";"ClCs";"salts";"";"5 – 15";"25 – 225";"<20";"210,219,220";"";"";"";"";"";"";"";"";"";"";"";"";"";"";""
"5";"Alloy 30-44-5-3W (G-30)";"cesium chloride";"7647-17-8";"ClCs";"salts";"";"5 – 25";"25 – 75";"<20";"210,219,220";"";"";"";"";"";"";"";"";"";"";"";"";"";"";""
"6";"Austenitic Cr-Ni Stainless Steel (18-8; 304/ 304L/ 347)";"cesium chloride";"7647-17-8";"ClCs";"salts";"pitting; stress corrosion cracking";"5 – 15";"25 – 225";"<20";"210,219,220";"";"";"";"";"";"";"";"";"";"";"";"";"";"";""
"7";"Austenitic Cr-Ni-Mo Stainless Steel (17-12-3; 316L/ 317L)";"cesium chloride";"7647-17-8";"ClCs";"salts";"pitting; stress corrosion cracking";"5 – 15";"25 – 225";"<20";"210,219,220";"";"";"";"";"";"";"";"";"";"";"";"";"";"";""
"8";"Cast Iron, Gray/ Ductile";"cesium chloride";"7647-17-8";"ClCs";"salts";"";"5 – 15";"25 – 225";"<20";"210,219,220";"";"";"";"";"";"";"";"";"";"";"";"";"";"";""
"9";"Nickel (200)";"cesium chloride";"7647-17-8";"ClCs";"salts";"";"15 – 25";"25 – 225";"<20";"210,219,220";"";"";"";"";"";"";"";"";"";"";"";"";"";"";""
"10";"Nickel-Copper (400)";"cesium chloride";"7647-17-8";"ClCs";"salts";"";"5 – 15";"25 – 225";"<20";"210,219,220";"";"";"";"";"";"";"";"";"";"";"";"";"";"";""
"11";"Ni-Cr-Fe Alloy (600/ 690)";"cesium chloride";"7647-17-8";"ClCs";"salts";"";"15 – 25";"25 – 225";"<20";"210,219,220";"";"";"";"";"";"";"";"";"";"";"";"";"";"";""
"12";"Silicon Cast Iron (14Si)";"cesium chloride";"7647-17-8";"ClCs";"salts";"";"5 – 15";"52 – 237";"<20";"210,218,220";"";"";"";"";"";"";"";"";"";"";"";"";"";"";""
"13";"Silver";"cesium chloride";"7647-17-8";"ClCs";"salts";"";"5 – 15";"25 – 225";"<20";"210,219";"";"";"";"";"";"";"";"";"";"";"";"";"";"";""
"14";"Steels, Carbon/ Low Alloy";"cesium chloride";"7647-17-8";"ClCs";"salts";"";"5 – 15";"25 – 225";"<20";"210,219,220";"";"";"";"";"";"";"";"";"";"";"";"";"";"";""
"";"";"";"";"";"";"";"";"";"";"";"";"";"";"";"";"";"";"";"";"";"";"";"";"";""
"";"";"";"";"";"";"";"";"";"";"";"";"";"";"";"";"";"";"";"";"";"";"";"";"";""
"Corrosion Survey Database (COR•SUR) © 2002 NACE International";"";"";"";"";"";"";"";"";"";"";"";"";"";"";"";"";"";"";"";"";"";"";"";"";""
