Repository: Mahyar-rajabi94/TF_SDL

File: data/corrosion_data/TableData - 2024-11-08T191451.275.csv
sep=;
"Title: Corrosion Survey Database (COR•SUR)";"";"";"";"";"";"";"";"";"";"";"";"";"";"";"";"";"";"";"";"";"";"";"";"";""
"Table: Chromic chloride";"";"";"";"";"";"";"";"";"";"";"";"";"";"";"";"";"";"";"";"";"";"";"";"";""
"DOWNLOAD SHOWS ONLY THE DISPLAYED DATA, UP TO 50 ROWS";"";"";"";"";"";"";"";"";"";"";"";"";"";"";"";"";"";"";"";"";"";"";"";"";""
"No.";"material or substance name";"exposure medium";"exposure medium synonym";"exposure medium CAS RN";"exposure medium formula";"exposure medium class";"resistance note";"conc. (%)";"temp. (°F)";"corrosion rate (mil/yr)";"reference";"";"";"";"";"";"";"";"";"";"";"";"";"";""
"1";"Aluminum Alloy (3003/ 5154)";"chromic chloride";"chromium chloride";"10025-73-7";"Cl3Cr";"salts";"";"100";"25 – 75";">50";"219";"";"";"";"";"";"";"";"";"";"";"";"";"";""
"2";"Austenitic Cr-Ni Stainless Steel (18-8; 304/ 304L/ 347)";"chromic chloride";"chromium chloride";"10025-73-7";"Cl3Cr";"salts";"intergranular attack";"100";"25 – 75";"20 – 50";"219";"";"";"";"";"";"";"";"";"";"";"";"";"";""
"3";"Copper/ Bronze/ Low Brass";"chromic chloride";"chromium chloride";"10025-73-7";"Cl3Cr";"salts";"";"100";"25 – 225";"<20";"219";"";"";"";"";"";"";"";"";"";"";"";"";"";""
"4";"Lead";"chromic chloride";"chromium chloride";"10025-73-7";"Cl3Cr";"salts";"";"100";"25 – 225";"<20";"219";"";"";"";"";"";"";"";"";"";"";"";"";"";""
"5";"Mo Superalloy (Ni-Cr-Fe-9Mo; 625/ 725)";"chromic chloride";"chromium chloride";"10025-73-7";"Cl3Cr";"salts";"";"100";"25 – 225";"<20";"219";"";"";"";"";"";"";"";"";"";"";"";"";"";""
"6";"Mo Superalloy (Ni-16Cr-16Mo; C276)";"chromic chloride";"chromium chloride";"10025-73-7";"Cl3Cr";"salts";"";"100";"25 – 225";"<20";"219";"";"";"";"";"";"";"";"";"";"";"";"";"";""
"7";"Mo Superalloy (Ni-20Cr-16Mo-4W; 686)";"chromic chloride";"chromium chloride";"10025-73-7";"Cl3Cr";"salts";"";"100";"25 – 225";"<20";"219";"";"";"";"";"";"";"";"";"";"";"";"";"";""
"8";"Mo Superalloy (Ni-22Cr-16Mo; C22/ 59)";"chromic chloride";"chromium chloride";"10025-73-7";"Cl3Cr";"salts";"";"100";"25 – 225";"<20";"219";"";"";"";"";"";"";"";"";"";"";"";"";"";""
"9";"Mo Superalloy (Ni-23Cr-16Mo-1Cu; C20000)";"chromic chloride";"chromium chloride";"10025-73-7";"Cl3Cr";"salts";"";"100";"25 – 225";"<20";"219";"";"";"";"";"";"";"";"";"";"";"";"";"";""
"10";"Nickel (200)";"chromic chloride";"chromium chloride";"10025-73-7";"Cl3Cr";"salts";"";"100";"25 – 75";"<20";"219";"";"";"";"";"";"";"";"";"";"";"";"";"";""
"11";"Ni-Cr-Fe Alloy (600/ 690)";"chromic chloride";"chromium chloride";"10025-73-7";"Cl3Cr";"salts";"";"100";"25 – 75";"<20";"219";"";"";"";"";"";"";"";"";"";"";"";"";"";""
"12";"Silver";"chromic chloride";"chromium chloride";"10025-73-7";"Cl3Cr";"salts";"";"100";"25 – 225";"<20";"219";"";"";"";"";"";"";"";"";"";"";"";"";"";""
"";"";"";"";"";"";"";"";"";"";"";"";"";"";"";"";"";"";"";"";"";"";"";"";"";""
"";"";"";"";"";"";"";"";"";"";"";"";"";"";"";"";"";"";"";"";"";"";"";"";"";""
"Corrosion Survey Database (COR•SUR) © 2002 NACE International";"";"";"";"";"";"";"";"";"";"";"";"";"";"";"";"";"";"";"";"";"";"";"";"";""

File: data/corrosion_data/TableData - 2024-11-08T191456.995.csv
sep=;
"Title: Corrosion Survey Database (COR•SUR)";"";"";"";"";"";"";"";"";"";"";"";"";"";"";"";"";"";"";"";"";"";"";"";"";""
"Table: Cupric chloride";"";"";"";"";"";"";"";"";"";"";"";"";"";"";"";"";"";"";"";"";"";"";"";"";""
"DOWNLOAD SHOWS ONLY THE DISPLAYED DATA, UP TO 50 ROWS";"";"";"";"";"";"";"";"";"";"";"";"";"";"";"";"";"";"";"";"";"";"";"";"";""
"No.";"material or substance name";"exposure medium";"exposure medium synonym";"exposure medium CAS RN";"exposure medium formula";"exposure medium class";"resistance note";"conc. (%)";"temp. (°F)";"corrosion rate (mil/yr)";"reference";"";"";"";"";"";"";"";"";"";"";"";"";"";""
"1";"Alloy 20-25-4Mo (904L)";"cupric chloride";"copper chloride";"7447-39-4";"Cl2Cu";"salts";"";"1";"0 – 140";"20 – 50";"41,171,210,219";"";"";"";"";"";"";"";"";"";"";"";"";"";""
"2";"Alloy 20-25-4Mo (904L)";"cupric chloride";"copper chloride";"7447-39-4";"Cl2Cu";"salts";"";"5";"0 – 140";"20 – 50";"41,171,210,219";"";"";"";"";"";"";"";"";"";"";"";"";"";""
"3";"Alloy 20-25-4Mo (904L)";"cupric chloride";"copper chloride";"7447-39-4";"Cl2Cu";"salts";"";"8";"0 – 68";"<2";"41,171,210,219";"";"";"";"";"";"";"";"";"";"";"";"";"";""
"4";"Alloy 20-25-4Mo (904L)";"cupric chloride";"copper chloride";"7447-39-4";"Cl2Cu";"salts";"";"8";"68 – 275";">50";"41,171,210,219";"";"";"";"";"";"";"";"";"";"";"";"";"";""
"5";"Alloy 20-25-4Mo (904L)";"cupric chloride";"copper chloride";"7447-39-4";"Cl2Cu";"salts";"pitting; stress corrosion cracking";"10 – 15";"25 – 75";">50";"41,171,210,219";"";"";"";"";"";"";"";"";"";"";"";"";"";""
"6";"Alloy 20-25-4Mo (904L)";"cupric chloride";"copper chloride";"7447-39-4";"Cl2Cu";"salts";"";"10 – 15";"125 – 175";">50";"41,171,210,219";"";"";"";"";"";"";"";"";"";"";"";"";"";""
"7";"Alloy 20-38-3-3Cu (20Cb3/ 825)";"cupric chloride";"copper chloride";"7447-39-4";"Cl2Cu";"salts";"";"1";"0 – 140";"<2";"41,171,210";"";"";"";"";"";"";"";"";"";"";"";"";"";""
"8";"Alloy 30-44-5-3W (G-30)";"cupric chloride";"copper chloride";"7447-39-4";"Cl2Cu";"salts";"";"1";"0 – 140";"<2";"41,171,210";"";"";"";"";"";"";"";"";"";"";"";"";"";""
"9";"Aluminum Alloy (3003/ 5154)";"cupric chloride";"copper chloride";"7447-39-4";"Cl2Cu";"salts";"";"5 – 35";"25 – 75";">50";"41,210,219";"";"";"";"";"";"";"";"";"";"";"";"";"";""
"10";"Austenitic Cr-Ni Stainless Steel (18-8; 304/ 304L/ 347)";"cupric chloride";"copper chloride";"7447-39-4";"Cl2Cu";"salts";"pitting; stress corrosion cracking";"5 – 15";"25 – 75";">50";"41,210,219";"";"";"";"";"";"";"";"";"";"";"";"";"";""
"11";"Austenitic Cr-Ni Stainless Steel (18-8; 304/ 304L/ 347)";"cupric chloride";"copper chloride";"7447-39-4";"Cl2Cu";"salts";"";"25 – 35";"25 – 75";">50";"41,210,219";"";"";"";"";"";"";"";"";"";"";"";"";"";""
"12";"Austenitic Cr-Ni-Mo Stainless Steel (17-12-3; 316L/ 317L)";"cupric chloride";"copper chloride";"7447-39-4";"Cl2Cu";"salts";"";"5 – 15";"175 – 225";">50";"41,210,219";"";"";"";"";"";"";"";"";"";"";"";"";"";""
"13";"Austenitic Cr-Ni-Mo Stainless Steel (17-12-3; 316L/ 317L)";"cupric chloride";"copper chloride";"7447-39-4";"Cl2Cu";"salts";"pitting; stress corrosion cracking";"5 – 35";"25 – 75";">50";"41,210,219";"";"";"";"";"";"";"";"";"";"";"";"";"";""
"14";"Brass (>15Zn)";"cupric chloride";"copper chloride";"7447-39-4";"Cl2Cu";"salts";"";"5 – 45";"25 – 75";">50";"41,210,219";"";"";"";"";"";"";"";"";"";"";"";"";"";""
"15";"Cast Iron, Gray/ Ductile";"cupric chloride";"copper chloride";"7447-39-4";"Cl2Cu";"salts";"";"5 – 15";"25 – 75";">50";"41,210,219";"";"";"";"";"";"";"";"";"";"";"";"";"";""
"16";"Cast Iron, Gray/ Ductile";"cupric chloride";"copper chloride";"7447-39-4";"Cl2Cu";"salts";"";"25 – 35";"25 – 75";">50";"41,210,219";"";"";"";"";"";"";"";"";"";"";"";"";"";""
"17";"Cast Iron, Gray/ Ductile";"cupric chloride";"copper chloride";"7447-39-4";"Cl2Cu";"salts";"";"45 – 50";"25 – 75";">50";"41,210,219";"";"";"";"";"";"";"";"";"";"";"";"";"";""
"18";"Copper/ Bronze/ Low Brass";"cupric chloride";"copper chloride";"7447-39-4";"Cl2Cu";"salts";"";"5 – 15";"25 – 225";"<20";"41,210,219";"";"";"";"";"";"";"";"";"";"";"";"";"";""
"19";"Cr Stainless Steel (12Cr)";"cupric chloride";"copper chloride";"7447-39-4";"Cl2Cu";"salts";"";"5 – 15";"25 – 75";">50";"41,210,219";"";"";"";"";"";"";"";"";"";"";"";"";"";""
"20";"Cr Stainless Steel (12Cr)";"cupric chloride";"copper chloride";"7447-39-4";"Cl2Cu";"salts";"";"25 – 35";"25 – 75";">50";"41,210,219";"";"";"";"";"";"";"";"";"";"";"";"";"";""
"21";"Cr Stainless Steel (17Cr)";"cupric chloride";"copper chloride";"7447-39-4";"Cl2Cu";"salts";"pitting";"5 – 15";"25 – 75";">50";"41,210,219";"";"";"";"";"";"";"";"";"";"";"";"";"";""
"22";"Cr Stainless Steel (17Cr)";"cupric chloride";"copper chloride";"7447-39-4";"Cl2Cu";"salts";"";"25 – 35";"25 – 75";">50";"41,210,219";"";"";"";"";"";"";"";"";"";"";"";"";"";""
"23";"Lead";"cupric chloride";"copper chloride";"7447-39-4";"Cl2Cu";"salts";"";"5 – 45";"25 – 225";"<20";"41,210,219";"";"";"";"";"";"";"";"";"";"";"";"";"";""
"24";"Mo Superalloy (Ni-Cr-Fe-9Mo; 625/ 725)";"cupric chloride";"copper chloride";"7447-39-4";"Cl2Cu";"salts";"";"5 – 45";"25 – 75";"<20";"41,210,219";"";"";"";"";"";"";"";"";"";"";"";"";"";""
"25";"Mo Superalloy (Ni-16Cr-16Mo; C276)";"cupric chloride";"copper chloride";"7447-39-4";"Cl2Cu";"salts";"";"5 – 45";"25 – 75";"<20";"41,210,219";"";"";"";"";"";"";"";"";"";"";"";"";"";""
"26";"Mo Superalloy (Ni-20Cr-16Mo-4W; 686)";"cupric chloride";"copper chloride";"7447-39-4";"Cl2Cu";"salts";"";"5 – 45";"25 – 75";"<20";"41,210,219";"";"";"";"";"";"";"";"";"";"";"";"";"";""
"27";"Mo Superalloy (Ni-22Cr-16Mo; C22/ 59)";"cupric chloride";"copper chloride";"7447-39-4";"Cl2Cu";"salts";"";"5 – 45";"25 – 75";"<20";"41,210,219";"";"";"";"";"";"";"";"";"";"";"";"";"";""
"28";"Mo Superalloy (Ni-23Cr-16Mo-1Cu; C20000)";"cupric chloride";"copper chloride";"7447-39-4";"Cl2Cu";"salts";"";"5 – 45";"25 – 75";"<20";"41,210,219";"";"";"";"";"";"";"";"";"";"";"";"";"";""
"29";"Nickel (200)";"cupric chloride";"copper chloride";"7447-39-4";"Cl2Cu";"salts";"";"5 – 15";"25 – 75";">50";"41,210,219";"";"";"";"";"";"";"";"";"";"";"";"";"";""
"30";"Nickel (200)";"cupric chloride";"copper chloride";"7447-39-4";"Cl2Cu";"salts";"";"25 – 35";"25 – 75";">50";"41,210,219";"";"";"";"";"";"";"";"";"";"";"";"";"";""
"31";"Nickel Cast Iron (15-35Ni)";"cupric chloride";"copper chloride";"7447-39-4";"Cl2Cu";"salts";"";"5 – 15";"25 – 75";">50";"41,210,219";"";"";"";"";"";"";"";"";"";"";"";"";"";""
"32";"Nickel Cast Iron (15-35Ni)";"cupric chloride";"copper chloride";"7447-39-4";"Cl2Cu";"salts";"";"25 – 35";"25 – 75";">50";"41,210,219";"";"";"";"";"";"";"";"";"";"";"";"";"";""
"33";"Nickel-Copper (400)";"cupric chloride";"copper chloride";"7447-39-4";"Cl2Cu";"salts";"";"5 – 25";"25 – 75";"<20";"41,210,219";"";"";"";"";"";"";"";"";"";"";"";"";"";""
"34";"Ni-Mo Alloy (Ni-30Mo; B-2)";"cupric chloride";"copper chloride";"7447-39-4";"Cl2Cu";"salts";"";"5 – 45";"25 – 75";"<20";"41,210,219";"";"";"";"";"";"";"";"";"";"";"";"";"";""
"35";"Silicon Cast Iron (14Si)";"cupric chloride";"copper chloride";"7447-39-4";"Cl2Cu";"salts";"";"5 – 15";"52 – 102";">50";"41,210,218";"";"";"";"";"";"";"";"";"";"";"";"";"";""
"36";"Silicon Cast Iron (14Si)";"cupric chloride";"copper chloride";"7447-39-4";"Cl2Cu";"salts";"";"25 – 45";"52 – 102";">50";"41,210,218";"";"";"";"";"";"";"";"";"";"";"";"";"";""
"37";"Steels, Carbon/ Low Alloy";"cupric chloride";"copper chloride";"7447-39-4";"Cl2Cu";"salts";"";"5 – 35";"25 – 75";">50";"41,210,219";"";"";"";"";"";"";"";"";"";"";"";"";"";""
"38";"Tantalum";"cupric chloride";"copper chloride";"7447-39-4";"Cl2Cu";"salts";"";"5 – 50";"25 – 75";"<2";"41,210,219";"";"";"";"";"";"";"";"";"";"";"";"";"";""
"39";"Tantalum";"cupric chloride";"copper chloride";"7447-39-4";"Cl2Cu";"salts";"";"15 – 50";"25 – 225";"<2";"41,210,219";"";"";"";"";"";"";"";"";"";"";"";"";"";""
"40";"Titanium, Unalloyed";"cupric chloride";"copper chloride";"7447-39-4";"Cl2Cu";"salts";"";"1";"0 – 140";"<2";"41,171,210,219";"";"";"";"";"";"";"";"";"";"";"";"";"";""
"41";"Titanium, Unalloyed";"cupric chloride";"copper chloride";"7447-39-4";"Cl2Cu";"salts";"";"5";"0 – 140";"<2";"41,171,210,219";"";"";"";"";"";"";"";"";"";"";"";"";"";""
"42";"Titanium, Unalloyed";"cupric chloride";"copper chloride";"7447-39-4";"Cl2Cu";"salts";"";"8";"0 – 68";"<2";"41,171,210,219";"";"";"";"";"";"";"";"";"";"";"";"";"";""
"43";"Titanium, Unalloyed";"cupric chloride";"copper chloride";"7447-39-4";"Cl2Cu";"salts";"";"8";"68 – 275";">50";"41,171,210,219";"";"";"";"";"";"";"";"";"";"";"";"";"";""
"44";"Titanium, Unalloyed";"cupric chloride";"copper chloride";"7447-39-4";"Cl2Cu";"salts";"";"10 – 45";"25 – 225";"<20";"41,171,210,219";"";"";"";"";"";"";"";"";"";"";"";"";"";""
"45";"Zirconium";"cupric chloride";"copper chloride";"7447-39-4";"Cl2Cu";"salts";"";"5 – 15";"25 – 75";">50";"41,210,219";"";"";"";"";"";"";"";"";"";"";"";"";"";""
"46";"Zirconium";"cupric chloride";"copper chloride";"7447-39-4";"Cl2Cu";"salts";"";"25 – 35";"25 – 75";">50";"41,210,219";"";"";"";"";"";"";"";"";"";"";"";"";"";""
"";"";"";"";"";"";"";"";"";"";"";"";"";"";"";"";"";"";"";"";"";"";"";"";"";""
"";"";"";"";"";"";"";"";"";"";"";"";"";"";"";"";"";"";"";"";"";"";"";"";"";""
"Corrosion Survey Database (COR•SUR) © 2002 NACE International";"";"";"";"";"";"";"";"";"";"";"";"";"";"";"";"";"";"";"";"";"";"";"";"";""

File: data/corrosion_data/TableData - 2024-11-08T191502.854.csv
sep=;
"Title: Corrosion Survey Database (COR•SUR)";"";"";"";"";"";"";"";"";"";"";"";"";"";"";"";"";"";"";"";"";"";"";"";"";""
"Table: Ferric chloride";"";"";"";"";"";"";"";"";"";"";"";"";"";"";"";"";"";"";"";"";"";"";"";"";""
"DOWNLOAD SHOWS ONLY THE DISPLAYED DATA, UP TO 50 ROWS";"";"";"";"";"";"";"";"";"";"";"";"";"";"";"";"";"";"";"";"";"";"";"";"";""
"No.";"material or substance name";"exposure medium";"exposure medium synonym";"exposure medium CAS RN";"exposure medium formula";"exposure medium class";"resistance note";"conc. (%)";"temp. (°F)";"corrosion rate (mil/yr)";"reference";"";"";"";"";"";"";"";"";"";"";"";"";"";""
"1";"Alloy 20-25-4Mo (904L)";"ferric chloride";"iron chloride";"7705-08-0";"Cl3Fe";"salts";"pitting";"<55";"25 – 225";"20 – 50";"47,116,181,210,219";"";"";"";"";"";"";"";"";"";"";"";"";"";""
"2";"Alloy 20-38-3-3Cu (20Cb3/ 825)";"ferric chloride";"iron chloride";"7705-08-0";"Cl3Fe";"salts";"";"15 – 25";"25 – 125";"<20";"47,116,210,219";"";"";"";"";"";"";"";"";"";"";"";"";"";""
"3";"Alloy 20-38-3-3Cu (20Cb3/ 825)";"ferric chloride";"iron chloride";"7705-08-0";"Cl3Fe";"salts";"";"15 – 25";"125 – 175";"20 – 50";"47,116,210,219";"";"";"";"";"";"";"";"";"";"";"";"";"";""
"4";"Alloy 20-38-3-3Cu (20Cb3/ 825)";"ferric chloride";"iron chloride";"7705-08-0";"Cl3Fe";"salts";"pitting";"15 – 35";"25 – 75";"<20";"47,116,210,219";"";"";"";"";"";"";"";"";"";"";"";"";"";""
"5";"Alloy 20-38-3-3Cu (20Cb3/ 825)";"ferric chloride";"iron chloride";"7705-08-0";"Cl3Fe";"salts";"";"35 – 45";"25 – 75";"20 – 50";"47,116,210,219";"";"";"";"";"";"";"";"";"";"";"";"";"";""
"6";"Alloy 30-44-5-3W (G-30)";"ferric chloride";"iron chloride";"7705-08-0";"Cl3Fe";"salts";"";"15 – 25";"25 – 125";"<20";"47,116,210,219";"";"";"";"";"";"";"";"";"";"";"";"";"";""
"7";"Alloy 30-44-5-3W (G-30)";"ferric chloride";"iron chloride";"7705-08-0";"Cl3Fe";"salts";"";"15 – 25";"125 – 175";"20 – 50";"47,116,210,219";"";"";"";"";"";"";"";"";"";"";"";"";"";""
"8";"Alloy 30-44-5-3W (G-30)";"ferric chloride";"iron chloride";"7705-08-0";"Cl3Fe";"salts";"pitting";"15 – 35";"25 – 75";"<20";"47,116,210,219";"";"";"";"";"";"";"";"";"";"";"";"";"";""
"9";"Alloy 30-44-5-3W (G-30)";"ferric chloride";"iron chloride";"7705-08-0";"Cl3Fe";"salts";"";"35 – 45";"25 – 75";"20 – 50";"47,116,210,219";"";"";"";"";"";"";"";"";"";"";"";"";"";""
"10";"Aluminum Alloy (3003/ 5154)";"ferric chloride";"iron chloride";"7705-08-0";"Cl3Fe";"salts";"";"5 – 75";"25 – 75";">50";"47,116,210,219,220";"";"";"";"";"";"";"";"";"";"";"";"";"";""
"11";"Austenitic Cr-Ni Stainless Steel (18-8; 304/ 304L/ 347)";"ferric chloride";"iron chloride";"7705-08-0";"Cl3Fe";"salts";"pitting; stress corrosion cracking";"5 – 75";"25 – 75";">50";"47,116,210,219";"";"";"";"";"";"";"";"";"";"";"";"";"";""
"12";"Austenitic Cr-Ni-Mo Stainless Steel (17-12-3; 316L/ 317L)";"ferric chloride";"iron chloride";"7705-08-0";"Cl3Fe";"salts";"";"5 – 15";"25 – 225";">50";"47,116,210,219";"";"";"";"";"";"";"";"";"";"";"";"";"";""
"13";"Austenitic Cr-Ni-Mo Stainless Steel (17-12-3; 316L/ 317L)";"ferric chloride";"iron chloride";"7705-08-0";"Cl3Fe";"salts";"pitting; stress corrosion cracking";"5 – 75";"25 – 75";">50";"47,116,210,219";"";"";"";"";"";"";"";"";"";"";"";"";"";""
"14";"Brass (>15Zn)";"ferric chloride";"iron chloride";"7705-08-0";"Cl3Fe";"salts";"";"5 – 75";"25 – 75";">50";"47,116,210,219";"";"";"";"";"";"";"";"";"";"";"";"";"";""
"15";"Cast Iron, Gray/ Ductile";"ferric chloride";"iron chloride";"7705-08-0";"Cl3Fe";"salts";"";"5 – 75";"25 – 75";">50";"47,116,210,219";"";"";"";"";"";"";"";"";"";"";"";"";"";""
"16";"Copper/ Bronze/ Low Brass";"ferric chloride";"iron chloride";"7705-08-0";"Cl3Fe";"salts";"";"5 – 75";"25 – 75";">50";"47,116,210,219";"";"";"";"";"";"";"";"";"";"";"";"";"";""
"17";"Copper-Nickel";"ferric chloride";"iron chloride";"7705-08-0";"Cl3Fe";"salts";"";"5 – 75";"25 – 75";">50";"47,116,210,219";"";"";"";"";"";"";"";"";"";"";"";"";"";""
"18";"Cr Stainless Steel (12Cr)";"ferric chloride";"iron chloride";"7705-08-0";"Cl3Fe";"salts";"pitting";"5 – 45";"25 – 75";">50";"47,116,210,219";"";"";"";"";"";"";"";"";"";"";"";"";"";""
"19";"Cr Stainless Steel (17Cr)";"ferric chloride";"iron chloride";"7705-08-0";"Cl3Fe";"salts";"";"5 – 45";"25 – 75";">50";"47,116,210,219";"";"";"";"";"";"";"";"";"";"";"";"";"";""
"20";"Lead";"ferric chloride";"iron chloride";"7705-08-0";"Cl3Fe";"salts";"";"5 – 15";"25 – 75";"20 – 50";"47,116,210,219";"";"";"";"";"";"";"";"";"";"";"";"";"";""
"21";"Lead";"ferric chloride";"iron chloride";"7705-08-0";"Cl3Fe";"salts";"";"15 – 35";"25 – 75";">50";"47,116,210,219";"";"";"";"";"";"";"";"";"";"";"";"";"";""
"22";"Lead";"ferric chloride";"iron chloride";"7705-08-0";"Cl3Fe";"salts";"";"85 – 95";"25 – 75";"<2";"47,116,210,219";"";"";"";"";"";"";"";"";"";"";"";"";"";""
"23";"Mo Superalloy (Ni-Cr-Fe-9Mo; 625/ 725)";"ferric chloride";"iron chloride";"7705-08-0";"Cl3Fe";"salts";"";"5 – 15";"175 – 225";"20 – 50";"47,116,210,219";"";"";"";"";"";"";"";"";"";"";"";"";"";""
"24";"Mo Superalloy (Ni-Cr-Fe-9Mo; 625/ 725)";"ferric chloride";"iron chloride";"7705-08-0";"Cl3Fe";"salts";"";"5 – 25";"25 – 75";"<2";"47,116,210,219";"";"";"";"";"";"";"";"";"";"";"";"";"";""
"25";"Mo Superalloy (Ni-Cr-Fe-9Mo; 625/ 725)";"ferric chloride";"iron chloride";"7705-08-0";"Cl3Fe";"salts";"";"35 – 45";"25 – 75";"<20";"47,116,210,219";"";"";"";"";"";"";"";"";"";"";"";"";"";""
"26";"Mo Superalloy (Ni-16Cr-16Mo; C276)";"ferric chloride";"iron chloride";"7705-08-0";"Cl3Fe";"salts";"";"5 – 15";"175 – 225";"20 – 50";"47,116,210,219";"";"";"";"";"";"";"";"";"";"";"";"";"";""
"27";"Mo Superalloy (Ni-16Cr-16Mo; C276)";"ferric chloride";"iron chloride";"7705-08-0";"Cl3Fe";"salts";"";"5 – 25";"25 – 75";"<2";"47,116,210,219";"";"";"";"";"";"";"";"";"";"";"";"";"";""
"28";"Mo Superalloy (Ni-16Cr-16Mo; C276)";"ferric chloride";"iron chloride";"7705-08-0";"Cl3Fe";"salts";"";"35 – 45";"25 – 75";"<20";"47,116,210,219";"";"";"";"";"";"";"";"";"";"";"";"";"";""
"29";"Mo Superalloy (Ni-20Cr-16Mo-4W; 686)";"ferric chloride";"iron chloride";"7705-08-0";"Cl3Fe";"salts";"";"5 – 15";"175 – 225";"20 – 50";"47,116,210,219";"";"";"";"";"";"";"";"";"";"";"";"";"";""
"30";"Mo Superalloy (Ni-20Cr-16Mo-4W; 686)";"ferric chloride";"iron chloride";"7705-08-0";"Cl3Fe";"salts";"";"5 – 25";"25 – 75";"<2";"47,116,210,219";"";"";"";"";"";"";"";"";"";"";"";"";"";""
"31";"Mo Superalloy (Ni-20Cr-16Mo-4W; 686)";"ferric chloride";"iron chloride";"7705-08-0";"Cl3Fe";"salts";"";"35 – 45";"25 – 75";"<20";"47,116,210,219";"";"";"";"";"";"";"";"";"";"";"";"";"";""
"32";"Mo Superalloy (Ni-22Cr-16Mo; C22/ 59)";"ferric chloride";"iron chloride";"7705-08-0";"Cl3Fe";"salts";"";"5 – 15";"175 – 225";"20 – 50";"47,116,210,219";"";"";"";"";"";"";"";"";"";"";"";"";"";""
"33";"Mo Superalloy (Ni-22Cr-16Mo; C22/ 59)";"ferric chloride";"iron chloride";"7705-08-0";"Cl3Fe";"salts";"";"5 – 25";"25 – 75";"<2";"47,116,210,219";"";"";"";"";"";"";"";"";"";"";"";"";"";""
"34";"Mo Superalloy (Ni-22Cr-16Mo; C22/ 59)";"ferric chloride";"iron chloride";"7705-08-0";"Cl3Fe";"salts";"";"35 – 45";"25 – 75";"<20";"47,116,210,219";"";"";"";"";"";"";"";"";"";"";"";"";"";""
"35";"Mo Superalloy (Ni-23Cr-16Mo-1Cu; C20000)";"ferric chloride";"iron chloride";"7705-08-0";"Cl3Fe";"salts";"";"5 – 15";"175 – 225";"20 – 50";"47,116,210,219";"";"";"";"";"";"";"";"";"";"";"";"";"";""
"36";"Mo Superalloy (Ni-23Cr-16Mo-1Cu; C20000)";"ferric chloride";"iron chloride";"7705-08-0";"Cl3Fe";"salts";"";"5 – 25";"25 – 75";"<2";"47,116,210,219";"";"";"";"";"";"";"";"";"";"";"";"";"";""
"37";"Mo Superalloy (Ni-23Cr-16Mo-1Cu; C20000)";"ferric chloride";"iron chloride";"7705-08-0";"Cl3Fe";"salts";"";"35 – 45";"25 – 75";"<20";"47,116,210,219";"";"";"";"";"";"";"";"";"";"";"";"";"";""
"38";"Nickel (200)";"ferric chloride";"iron chloride";"7705-08-0";"Cl3Fe";"salts";"";"15 – 85";"25 – 75";">50";"47,116,210,219";"";"";"";"";"";"";"";"";"";"";"";"";"";""
"39";"Nickel Cast Iron (15-35Ni)";"ferric chloride";"iron chloride";"7705-08-0";"Cl3Fe";"salts";"";"5 – 75";"25 – 75";">50";"47,116,210,219";"";"";"";"";"";"";"";"";"";"";"";"";"";""
"40";"Nickel-Copper (400)";"ferric chloride";"iron chloride";"7705-08-0";"Cl3Fe";"salts";"";"5 – 75";"25 – 75";">50";"47,116,210,219";"";"";"";"";"";"";"";"";"";"";"";"";"";""
"41";"Ni-Cr-Fe Alloy (600/ 690)";"ferric chloride";"iron chloride";"7705-08-0";"Cl3Fe";"salts";"";"5 – 75";"25 – 75";">50";"47,116,210,219";"";"";"";"";"";"";"";"";"";"";"";"";"";""
"42";"Ni-Mo Alloy (Ni-30Mo; B-2)";"ferric chloride";"iron chloride";"7705-08-0";"Cl3Fe";"salts";"";"5 – 15";"125 – 175";">50";"47,116,210,219";"";"";"";"";"";"";"";"";"";"";"";"";"";""
"43";"Ni-Mo Alloy (Ni-30Mo; B-2)";"ferric chloride";"iron chloride";"7705-08-0";"Cl3Fe";"salts";"";"5 – 25";"25 – 75";">50";"47,116,210,219";"";"";"";"";"";"";"";"";"";"";"";"";"";""
"44";"Ni-Mo Alloy (Ni-30Mo; B-2)";"ferric chloride";"iron chloride";"7705-08-0";"Cl3Fe";"salts";"";"35 – 55";"25 – 75";">50";"47,116,210,219";"";"";"";"";"";"";"";"";"";"";"";"";"";""
"45";"Ni-Mo Alloy (Ni-30Mo; B-2)";"ferric chloride";"iron chloride";"7705-08-0";"Cl3Fe";"salts";"";"45 – 55";"25 – 225";">50";"47,116,210,219";"";"";"";"";"";"";"";"";"";"";"";"";"";""
"46";"Niobium (Columbium)";"ferric chloride";"iron chloride";"7705-08-0";"Cl3Fe";"salts";"";"<50";"0 – 212";"<2";"47,116,210,220";"";"";"";"";"";"";"";"";"";"";"";"";"";""
"47";"Silicon Cast Iron (14Si)";"ferric chloride";"iron chloride";"7705-08-0";"Cl3Fe";"salts";"";"5 – 15";"52 – 102";"20 – 50";"47,116,210,218,220";"";"";"";"";"";"";"";"";"";"";"";"";"";""
"48";"Silicon Cast Iron (14Si)";"ferric chloride";"iron chloride";"7705-08-0";"Cl3Fe";"salts";"";"5 – 15";"102 – 147";">50";"47,116,210,218,220";"";"";"";"";"";"";"";"";"";"";"";"";"";""
"49";"Silicon Cast Iron (14Si)";"ferric chloride";"iron chloride";"7705-08-0";"Cl3Fe";"salts";"";"15 – 35";"52 – 102";">50";"47,116,210,218,220";"";"";"";"";"";"";"";"";"";"";"";"";"";""
"50";"Silicon Cast Iron (14Si)";"ferric chloride";"iron chloride";"7705-08-0";"Cl3Fe";"salts";"";"35 – 65";"52 – 102";"<2";"47,116,210,218,220";"";"";"";"";"";"";"";"";"";"";"";"";"";""
"";"";"";"";"";"";"";"";"";"";"";"";"";"";"";"";"";"";"";"";"";"";"";"";"";""
"";"";"";"";"";"";"";"";"";"";"";"";"";"";"";"";"";"";"";"";"";"";"";"";"";""
"Corrosion Survey Database (COR•SUR) © 2002 NACE International";"";"";"";"";"";"";"";"";"";"";"";"";"";"";"";"";"";"";"";"";"";"";"";"";""

File: data/corrosion_data/TableData - 2024-11-08T191508.755.csv
sep=;
"Title: Corrosion Survey Database (COR•SUR)";"";"";"";"";"";"";"";"";"";"";"";"";"";"";"";"";"";"";"";"";"";"";"";"";""
"Table: Ferrous chloride";"";"";"";"";"";"";"";"";"";"";"";"";"";"";"";"";"";"";"";"";"";"";"";"";""
"DOWNLOAD SHOWS ONLY THE DISPLAYED DATA, UP TO 50 ROWS";"";"";"";"";"";"";"";"";"";"";"";"";"";"";"";"";"";"";"";"";"";"";"";"";""
"No.";"material or substance name";"exposure medium";"exposure medium synonym";"exposure medium CAS RN";"exposure medium formula";"exposure medium class";"resistance note";"conc. (%)";"temp. (°F)";"corrosion rate (mil/yr)";"reference";"";"";"";"";"";"";"";"";"";"";"";"";"";""
"1";"Alloy 20-25-4Mo (904L)";"ferrous chloride";"iron chloride";"7758-94-3";"Cl2Fe";"salts";"";"10";"68";"<2";"49,181,210,219,220";"";"";"";"";"";"";"";"";"";"";"";"";"";""
"2";"Alloy 20-25-4Mo (904L)";"ferrous chloride";"iron chloride";"7758-94-3";"Cl2Fe";"salts";"";"15 – 40";"25 – 75";"<20";"49,181,210,219,220";"";"";"";"";"";"";"";"";"";"";"";"";"";""
"3";"Alloy 20-38-3-3Cu (20Cb3/ 825)";"ferrous chloride";"iron chloride";"7758-94-3";"Cl2Fe";"salts";"";"5 – 40";"25 – 75";"<20";"49,210,219,220";"";"";"";"";"";"";"";"";"";"";"";"";"";""
"4";"Alloy 30-44-5-3W (G-30)";"ferrous chloride";"iron chloride";"7758-94-3";"Cl2Fe";"salts";"";"5 – 40";"25 – 75";"<20";"49,210,219,220";"";"";"";"";"";"";"";"";"";"";"";"";"";""
"5";"Aluminum Alloy (3003/ 5154)";"ferrous chloride";"iron chloride";"7758-94-3";"Cl2Fe";"salts";"";"5 – 15";"25 – 75";">50";"49,210,219";"";"";"";"";"";"";"";"";"";"";"";"";"";""
"6";"Aluminum Alloy (3003/ 5154)";"ferrous chloride";"iron chloride";"7758-94-3";"Cl2Fe";"salts";"";"25 – 35";"25 – 75";">50";"49,210,219";"";"";"";"";"";"";"";"";"";"";"";"";"";""
"7";"Austenitic Cr-Ni Stainless Steel (18-8; 304/ 304L/ 347)";"ferrous chloride";"iron chloride";"7758-94-3";"Cl2Fe";"salts";"pitting; stress corrosion cracking";"5 – 25";"25 – 75";">50";"49,210,219,220";"";"";"";"";"";"";"";"";"";"";"";"";"";""
"8";"Austenitic Cr-Ni Stainless Steel (18-8; 304/ 304L/ 347)";"ferrous chloride";"iron chloride";"7758-94-3";"Cl2Fe";"salts";"";"25 – 35";"175 – 225";"<20";"49,210,219,220";"";"";"";"";"";"";"";"";"";"";"";"";"";""
"9";"Austenitic Cr-Ni-Mo Stainless Steel (17-12-3; 316L/ 317L)";"ferrous chloride";"iron chloride";"7758-94-3";"Cl2Fe";"salts";"pitting; stress corrosion cracking";"5 – 25";"25 – 75";">50";"49,210,219";"";"";"";"";"";"";"";"";"";"";"";"";"";""
"10";"Austenitic Cr-Ni-Mo Stainless Steel (17-12-3; 316L/ 317L)";"ferrous chloride";"iron chloride";"7758-94-3";"Cl2Fe";"salts";"";"25 – 35";"25 – 75";"<20";"49,210,219";"";"";"";"";"";"";"";"";"";"";"";"";"";""
"11";"Austenitic Cr-Ni-Mo Stainless Steel (17-12-3; 316L/ 317L)";"ferrous chloride";"iron chloride";"7758-94-3";"Cl2Fe";"salts";"";"25 – 35";"125 – 225";"<20";"49,210,219";"";"";"";"";"";"";"";"";"";"";"";"";"";""
"12";"Brass (>15Zn)";"ferrous chloride";"iron chloride";"7758-94-3";"Cl2Fe";"salts";"";"5 – 35";"25 – 75";"<20";"49,210,219";"";"";"";"";"";"";"";"";"";"";"";"";"";""
"13";"Cast Iron, Gray/ Ductile";"ferrous chloride";"iron chloride";"7758-94-3";"Cl2Fe";"salts";"";"5 – 15";"25 – 75";">50";"49,210,219";"";"";"";"";"";"";"";"";"";"";"";"";"";""
"14";"Cast Iron, Gray/ Ductile";"ferrous chloride";"iron chloride";"7758-94-3";"Cl2Fe";"salts";"";"25 – 35";"25 – 75";">50";"49,210,219";"";"";"";"";"";"";"";"";"";"";"";"";"";""
"15";"Copper/ Bronze/ Low Brass";"ferrous chloride";"iron chloride";"7758-94-3";"Cl2Fe";"salts";"pitting";"5 – 35";"25 – 75";"<20";"49,210,219";"";"";"";"";"";"";"";"";"";"";"";"";"";""
"16";"Cr Stainless Steel (12Cr)";"ferrous chloride";"iron chloride";"7758-94-3";"Cl2Fe";"salts";"pitting";"5 – 15";"25 – 75";">50";"49,210,219";"";"";"";"";"";"";"";"";"";"";"";"";"";""
"17";"Cr Stainless Steel (12Cr)";"ferrous chloride";"iron chloride";"7758-94-3";"Cl2Fe";"salts";"";"25 – 35";"25 – 75";">50";"49,210,219";"";"";"";"";"";"";"";"";"";"";"";"";"";""
"18";"Cr Stainless Steel (12Cr)";"ferrous chloride";"iron chloride";"7758-94-3";"Cl2Fe";"salts";"";"100";"25 – 75";">50";"49,210,219";"";"";"";"";"";"";"";"";"";"";"";"";"";""
"19";"Cr Stainless Steel (17Cr)";"ferrous chloride";"iron chloride";"7758-94-3";"Cl2Fe";"salts";"pitting";"15 – 35";"25 – 75";">50";"49,210,219";"";"";"";"";"";"";"";"";"";"";"";"";"";""
"20";"Cr Stainless Steel (17Cr)";"ferrous chloride";"iron chloride";"7758-94-3";"Cl2Fe";"salts";"";"100";"25 – 75";">50";"49,210,219";"";"";"";"";"";"";"";"";"";"";"";"";"";""
"21";"Gold/ Platinum";"ferrous chloride";"iron chloride";"7758-94-3";"Cl2Fe";"salts";"";"5 – 40";"25 – 225";"<2";"49,210,219,220";"";"";"";"";"";"";"";"";"";"";"";"";"";""
"22";"Lead";"ferrous chloride";"iron chloride";"7758-94-3";"Cl2Fe";"salts";"";"5 – 15";"25 – 75";"20 – 50";"49,210,219";"";"";"";"";"";"";"";"";"";"";"";"";"";""
"23";"Lead";"ferrous chloride";"iron chloride";"7758-94-3";"Cl2Fe";"salts";"";"25 – 35";"25 – 75";">50";"49,210,219";"";"";"";"";"";"";"";"";"";"";"";"";"";""
"24";"Mo Superalloy (Ni-Cr-Fe-9Mo; 625/ 725)";"ferrous chloride";"iron chloride";"7758-94-3";"Cl2Fe";"salts";"";"5 – 40";"25 – 225";"<20";"49,210,219,220";"";"";"";"";"";"";"";"";"";"";"";"";"";""
"25";"Mo Superalloy (Ni-16Cr-16Mo; C276)";"ferrous chloride";"iron chloride";"7758-94-3";"Cl2Fe";"salts";"";"5 – 40";"25 – 225";"<20";"49,210,219,220";"";"";"";"";"";"";"";"";"";"";"";"";"";""
"26";"Mo Superalloy (Ni-20Cr-16Mo-4W; 686)";"ferrous chloride";"iron chloride";"7758-94-3";"Cl2Fe";"salts";"";"5 – 40";"25 – 225";"<20";"49,210,219,220";"";"";"";"";"";"";"";"";"";"";"";"";"";""
"27";"Mo Superalloy (Ni-22Cr-16Mo; C22/ 59)";"ferrous chloride";"iron chloride";"7758-94-3";"Cl2Fe";"salts";"";"5 – 40";"25 – 225";"<20";"49,210,219,220";"";"";"";"";"";"";"";"";"";"";"";"";"";""
"28";"Mo Superalloy (Ni-23Cr-16Mo-1Cu; C20000)";"ferrous chloride";"iron chloride";"7758-94-3";"Cl2Fe";"salts";"";"5 – 40";"25 – 225";"<20";"49,210,219,220";"";"";"";"";"";"";"";"";"";"";"";"";"";""
"29";"Nickel (200)";"ferrous chloride";"iron chloride";"7758-94-3";"Cl2Fe";"salts";"";"5 – 15";"25 – 75";"20 – 50";"49,210,219";"";"";"";"";"";"";"";"";"";"";"";"";"";""
"30";"Nickel Cast Iron (15-35Ni)";"ferrous chloride";"iron chloride";"7758-94-3";"Cl2Fe";"salts";"";"5 – 15";"25 – 75";">50";"49,210,219";"";"";"";"";"";"";"";"";"";"";"";"";"";""
"31";"Nickel Cast Iron (15-35Ni)";"ferrous chloride";"iron chloride";"7758-94-3";"Cl2Fe";"salts";"";"25 – 35";"25 – 75";">50";"49,210,219";"";"";"";"";"";"";"";"";"";"";"";"";"";""
"32";"Nickel-Copper (400)";"ferrous chloride";"iron chloride";"7758-94-3";"Cl2Fe";"salts";"";"5 – 15";"25 – 75";"20 – 50";"49,210,219";"";"";"";"";"";"";"";"";"";"";"";"";"";""
"33";"Nickel-Copper (400)";"ferrous chloride";"iron chloride";"7758-94-3";"Cl2Fe";"salts";"";"15 – 25";"25 – 75";">50";"49,210,219";"";"";"";"";"";"";"";"";"";"";"";"";"";""
"34";"Ni-Cr-Fe Alloy (600/ 690)";"ferrous chloride";"iron chloride";"7758-94-3";"Cl2Fe";"salts";"";"5 – 15";"25 – 75";">50";"49,210,219";"";"";"";"";"";"";"";"";"";"";"";"";"";""
"35";"Ni-Mo Alloy (Ni-30Mo; B-2)";"ferrous chloride";"iron chloride";"7758-94-3";"Cl2Fe";"salts";"";"5 – 40";"25 – 225";"<20";"49,210,219,220";"";"";"";"";"";"";"";"";"";"";"";"";"";""
"36";"Ni-Mo Alloy (Ni-30Mo; B-2)";"ferrous chloride";"iron chloride";"7758-94-3";"Cl2Fe";"salts";"";"100";"25 – 75";"<20";"49,210,219,220";"";"";"";"";"";"";"";"";"";"";"";"";"";""
"37";"Silicon Cast Iron (14Si)";"ferrous chloride";"iron chloride";"7758-94-3";"Cl2Fe";"salts";"";"5 – 35";"52 – 237";"<20";"49,210,218,220";"";"";"";"";"";"";"";"";"";"";"";"";"";""
"38";"Silicon Cast Iron (14Si)";"ferrous chloride";"iron chloride";"7758-94-3";"Cl2Fe";"salts";"";"35 – 40";"187 – 237";"<20";"49,210,218,220";"";"";"";"";"";"";"";"";"";"";"";"";"";""
"39";"Silicon Cast Iron (14Si)";"ferrous chloride";"iron chloride";"7758-94-3";"Cl2Fe";"salts";"";"100";"52 – 237";"<20";"49,210,218,220";"";"";"";"";"";"";"";"";"";"";"";"";"";""
"40";"Silver";"ferrous chloride";"iron chloride";"7758-94-3";"Cl2Fe";"salts";"";"5 – 35";"25 – 225";"<20";"49,210,219";"";"";"";"";"";"";"";"";"";"";"";"";"";""
"41";"Steels, Carbon/ Low Alloy";"ferrous chloride";"iron chloride";"7758-94-3";"Cl2Fe";"salts";"";"5 – 15";"25 – 75";">50";"49,210,219,220";"";"";"";"";"";"";"";"";"";"";"";"";"";""
"42";"Steels, Carbon/ Low Alloy";"ferrous chloride";"iron chloride";"7758-94-3";"Cl2Fe";"salts";"";"25 – 40";"25 – 75";">50";"49,210,219,220";"";"";"";"";"";"";"";"";"";"";"";"";"";""
"43";"Tantalum";"ferrous chloride";"iron chloride";"7758-94-3";"Cl2Fe";"salts";"";"5 – 35";"25 – 225";"<2";"49,210,219,220";"";"";"";"";"";"";"";"";"";"";"";"";"";""
"44";"Tantalum";"ferrous chloride";"iron chloride";"7758-94-3";"Cl2Fe";"salts";"";"35 – 40";"175 – 225";"<2";"49,210,219,220";"";"";"";"";"";"";"";"";"";"";"";"";"";""
"45";"Titanium, Unalloyed";"ferrous chloride";"iron chloride";"7758-94-3";"Cl2Fe";"salts";"";"5 – 35";"25 – 225";"<2";"49,181,210,219,220";"";"";"";"";"";"";"";"";"";"";"";"";"";""
"46";"Titanium, Unalloyed";"ferrous chloride";"iron chloride";"7758-94-3";"Cl2Fe";"salts";"";"35 – 40";"175 – 225";"<2";"49,181,210,219,220";"";"";"";"";"";"";"";"";"";"";"";"";"";""
"47";"Zirconium";"ferrous chloride";"iron chloride";"7758-94-3";"Cl2Fe";"salts";"";"5 – 35";"25 – 225";"<2";"49,210,219,220";"";"";"";"";"";"";"";"";"";"";"";"";"";""
"48";"Zirconium";"ferrous chloride";"iron chloride";"7758-94-3";"Cl2Fe";"salts";"";"35 – 40";"175 – 225";"<2";"49,210,219,220";"";"";"";"";"";"";"";"";"";"";"";"";"";""
"";"";"";"";"";"";"";"";"";"";"";"";"";"";"";"";"";"";"";"";"";"";"";"";"";""
"";"";"";"";"";"";"";"";"";"";"";"";"";"";"";"";"";"";"";"";"";"";"";"";"";""
"Corrosion Survey Database (COR•SUR) © 2002 NACE International";"";"";"";"";"";"";"";"";"";"";"";"";"";"";"";"";"";"";"";"";"";"";"";"";""

File: data/corrosion_data/TableData - 2024-11-08T191514.558.csv
sep=;
"Title: Corrosion Survey Database (COR•SUR)";"";"";"";"";"";"";"";"";"";"";"";"";"";"";"";"";"";"";"";"";"";"";"";"";""
"Table: Lithium chloride";"";"";"";"";"";"";"";"";"";"";"";"";"";"";"";"";"";"";"";"";"";"";"";"";""
"DOWNLOAD SHOWS ONLY THE DISPLAYED DATA, UP TO 50 ROWS";"";"";"";"";"";"";"";"";"";"";"";"";"";"";"";"";"";"";"";"";"";"";"";"";""
"No.";"material or substance name";"exposure medium";"exposure medium CAS RN";"exposure medium formula";"exposure medium class";"resistance note";"conc. (%)";"temp. (°F)";"corrosion rate (mil/yr)";"test note";"reference";"";"";"";"";"";"";"";"";"";"";"";"";"";""
"1";"Alloy 20-25-4Mo (904L)";"lithium chloride";"7447-41-8";"ClLi";"salts";"";"<60";"239";"<2";"";"67,182,210,219";"";"";"";"";"";"";"";"";"";"";"";"";"";""
"2";"Alloy 20-25-4Mo (904L)";"lithium chloride";"7447-41-8";"ClLi";"salts";"";"5 – 15";"225 – 275";"<2";"";"67,182,210,219";"";"";"";"";"";"";"";"";"";"";"";"";"";""
"3";"Alloy 20-25-4Mo (904L)";"lithium chloride";"7447-41-8";"ClLi";"salts";"";"35 – 45";"225 – 275";"<2";"";"67,182,210,219";"";"";"";"";"";"";"";"";"";"";"";"";"";""
"4";"Alloy 20-25-6Mo (254SMO/ 6XN)";"lithium chloride";"7447-41-8";"ClLi";"salts";"";"<60";"239";"<2";"";"67,182,210";"";"";"";"";"";"";"";"";"";"";"";"";"";""
"5";"Alloy 20-38-3-3Cu (20Cb3/ 825)";"lithium chloride";"7447-41-8";"ClLi";"salts";"";"<60";"239";"<2";"";"67,182,210,219";"";"";"";"";"";"";"";"";"";"";"";"";"";""
"6";"Alloy 20-38-3-3Cu (20Cb3/ 825)";"lithium chloride";"7447-41-8";"ClLi";"salts";"pitting";"5 – 45";"225 – 250";">50";"";"67,182,210,219";"";"";"";"";"";"";"";"";"";"";"";"";"";""
"7";"Alloy 20-38-3-3Cu (20Cb3/ 825)";"lithium chloride";"7447-41-8";"ClLi";"salts";"";"5 – 45";"250 – 275";">50";"older alloy";"67,182,210,219";"";"";"";"";"";"";"";"";"";"";"";"";"";""
"8";"Alloy 30-44-5-3W (G-30)";"lithium chloride";"7447-41-8";"ClLi";"salts";"";"<60";"239";"<2";"";"67,182,210,219";"";"";"";"";"";"";"";"";"";"";"";"";"";""
"9";"Alloy 30-44-5-3W (G-30)";"lithium chloride";"7447-41-8";"ClLi";"salts";"pitting";"5 – 45";"225 – 250";">50";"";"67,182,210,219";"";"";"";"";"";"";"";"";"";"";"";"";"";""
"10";"Alloy 30-44-5-3W (G-30)";"lithium chloride";"7447-41-8";"ClLi";"salts";"";"5 – 45";"250 – 275";">50";"older alloy";"67,182,210,219";"";"";"";"";"";"";"";"";"";"";"";"";"";""
"11";"Aluminum Alloy (3003/ 5154)";"lithium chloride";"7447-41-8";"ClLi";"salts";"pitting; stress corrosion cracking";"5 – 25";"25 – 275";"<20";"";"67,210,219,220";"";"";"";"";"";"";"";"";"";"";"";"";"";""
"12";"Aluminum Alloy (3003/ 5154)";"lithium chloride";"7447-41-8";"ClLi";"salts";"";"25 – 35";"25 – 275";"<2";"";"67,210,219,220";"";"";"";"";"";"";"";"";"";"";"";"";"";""
"13";"Aluminum Alloy (3003/ 5154)";"lithium chloride";"7447-41-8";"ClLi";"salts";"";"35 – 45";"25 – 275";"<20";"";"67,210,219,220";"";"";"";"";"";"";"";"";"";"";"";"";"";""
"14";"Aluminum Alloy (3003/ 5154)";"lithium chloride";"7447-41-8";"ClLi";"salts";"";"45 – 95";"25 – 275";">50";"";"67,210,219,220";"";"";"";"";"";"";"";"";"";"";"";"";"";""
"15";"Austenitic Cr-Ni Stainless Steel (18-8; 304/ 304L/ 347)";"lithium chloride";"7447-41-8";"ClLi";"salts";"";"5 – 15";"25 – 275";"<2";"";"67,210,219,220";"";"";"";"";"";"";"";"";"";"";"";"";"";""
"16";"Austenitic Cr-Ni Stainless Steel (18-8; 304/ 304L/ 347)";"lithium chloride";"7447-41-8";"ClLi";"salts";"";"15 – 25";"25 – 275";"<20";"";"67,210,219,220";"";"";"";"";"";"";"";"";"";"";"";"";"";""
"17";"Austenitic Cr-Ni Stainless Steel (18-8; 304/ 304L/ 347)";"lithium chloride";"7447-41-8";"ClLi";"salts";"";"25 – 95";"25 – 275";">50";"";"67,210,219,220";"";"";"";"";"";"";"";"";"";"";"";"";"";""
"18";"Austenitic Cr-Ni-Mo Stainless Steel (17-12-3; 316L/ 317L)";"lithium chloride";"7447-41-8";"ClLi";"salts";"";"5 – 35";"25 – 275";"<2";"";"67,210,219,220";"";"";"";"";"";"";"";"";"";"";"";"";"";""
"19";"Austenitic Cr-Ni-Mo Stainless Steel (17-12-3; 316L/ 317L)";"lithium chloride";"7447-41-8";"ClLi";"salts";"";"35 – 45";"225 – 275";"<20";"";"67,210,219,220";"";"";"";"";"";"";"";"";"";"";"";"";"";""
"20";"Austenitic Cr-Ni-Mo Stainless Steel (17-12-3; 316L/ 317L)";"lithium chloride";"7447-41-8";"ClLi";"salts";"";"45 – 95";"225 – 275";">50";"";"67,210,219,220";"";"";"";"";"";"";"";"";"";"";"";"";"";""
"21";"Brass (>15Zn)";"lithium chloride";"7447-41-8";"ClLi";"salts";"";"5 – 25";"25 – 225";"20 – 50";"";"67,210,219,220";"";"";"";"";"";"";"";"";"";"";"";"";"";""
"22";"Brass (>15Zn)";"lithium chloride";"7447-41-8";"ClLi";"salts";"";"15 – 25";"225 – 275";"20 – 50";"";"67,210,219,220";"";"";"";"";"";"";"";"";"";"";"";"";"";""
"23";"Brass (>15Zn)";"lithium chloride";"7447-41-8";"ClLi";"salts";"";"35 – 45";"25 – 225";"20 – 50";"";"67,210,219,220";"";"";"";"";"";"";"";"";"";"";"";"";"";""
"24";"Brass (>15Zn)";"lithium chloride";"7447-41-8";"ClLi";"salts";"";"55 – 65";"25 – 225";"20 – 50";"";"67,210,219,220";"";"";"";"";"";"";"";"";"";"";"";"";"";""
"25";"Brass (>15Zn)";"lithium chloride";"7447-41-8";"ClLi";"salts";"";"75 – 85";"25 – 225";"20 – 50";"";"67,210,219,220";"";"";"";"";"";"";"";"";"";"";"";"";"";""
"26";"Cast Iron, Gray/ Ductile";"lithium chloride";"7447-41-8";"ClLi";"salts";"";"5 – 15";"25 – 225";">50";"";"67,210,219,220";"";"";"";"";"";"";"";"";"";"";"";"";"";""
"27";"Cast Iron, Gray/ Ductile";"lithium chloride";"7447-41-8";"ClLi";"salts";"";"5 – 95";"25 – 75";">50";"";"67,210,219,220";"";"";"";"";"";"";"";"";"";"";"";"";"";""
"28";"Copper/ Bronze/ Low Brass";"lithium chloride";"7447-41-8";"ClLi";"salts";"";"5 – 25";"25 – 225";"20 – 50";"";"67,210,219,220";"";"";"";"";"";"";"";"";"";"";"";"";"";""
"29";"Copper/ Bronze/ Low Brass";"lithium chloride";"7447-41-8";"ClLi";"salts";"";"35 – 45";"25 – 225";"20 – 50";"";"67,210,219,220";"";"";"";"";"";"";"";"";"";"";"";"";"";""
"30";"Copper/ Bronze/ Low Brass";"lithium chloride";"7447-41-8";"ClLi";"salts";"";"55 – 65";"25 – 225";"20 – 50";"";"67,210,219,220";"";"";"";"";"";"";"";"";"";"";"";"";"";""
"31";"Copper/ Bronze/ Low Brass";"lithium chloride";"7447-41-8";"ClLi";"salts";"";"75 – 85";"25 – 225";"20 – 50";"";"67,210,219,220";"";"";"";"";"";"";"";"";"";"";"";"";"";""
"32";"Copper-Nickel";"lithium chloride";"7447-41-8";"ClLi";"salts";"";"15 – 25";"25 – 225";"20 – 50";"";"67,210,219,220";"";"";"";"";"";"";"";"";"";"";"";"";"";""
"33";"Copper-Nickel";"lithium chloride";"7447-41-8";"ClLi";"salts";"";"35 – 45";"25 – 225";"20 – 50";"";"67,210,219,220";"";"";"";"";"";"";"";"";"";"";"";"";"";""
"34";"Copper-Nickel";"lithium chloride";"7447-41-8";"ClLi";"salts";"";"55 – 65";"25 – 225";"20 – 50";"";"67,210,219,220";"";"";"";"";"";"";"";"";"";"";"";"";"";""
"35";"Copper-Nickel";"lithium chloride";"7447-41-8";"ClLi";"salts";"";"75 – 85";"25 – 225";"20 – 50";"";"67,210,219,220";"";"";"";"";"";"";"";"";"";"";"";"";"";""
"36";"Cr Stainless Steel (12Cr)";"lithium chloride";"7447-41-8";"ClLi";"salts";"";"5 – 45";"225 – 275";">50";"";"67,210,219";"";"";"";"";"";"";"";"";"";"";"";"";"";""
"37";"Cr Stainless Steel (17Cr)";"lithium chloride";"7447-41-8";"ClLi";"salts";"";"5 – 15";"225 – 275";"<20";"";"67,210,219";"";"";"";"";"";"";"";"";"";"";"";"";"";""
"38";"Cr Stainless Steel (17Cr)";"lithium chloride";"7447-41-8";"ClLi";"salts";"";"15 – 45";"225 – 275";">50";"";"67,210,219";"";"";"";"";"";"";"";"";"";"";"";"";"";""
"39";"Duplex Stainless Steel (25-6-3)";"lithium chloride";"7447-41-8";"ClLi";"salts";"";"<60";"239";"<2";"";"67,182,210";"";"";"";"";"";"";"";"";"";"";"";"";"";""
"40";"Gold/ Platinum";"lithium chloride";"7447-41-8";"ClLi";"salts";"";"5 – 35";"25 – 275";"<2";"";"67,210,219,220";"";"";"";"";"";"";"";"";"";"";"";"";"";""
"41";"Gold/ Platinum";"lithium chloride";"7447-41-8";"ClLi";"salts";"";"35 – 45";"25 – 275";"<20";"";"67,210,219,220";"";"";"";"";"";"";"";"";"";"";"";"";"";""
"42";"Gold/ Platinum";"lithium chloride";"7447-41-8";"ClLi";"salts";"";"45 – 95";"225 – 275";">50";"";"67,210,219,220";"";"";"";"";"";"";"";"";"";"";"";"";"";""
"43";"Lead";"lithium chloride";"7447-41-8";"ClLi";"salts";"pitting; stress corrosion cracking";"5 – 15";"225 – 275";"<2";"";"67,210,219";"";"";"";"";"";"";"";"";"";"";"";"";"";""
"44";"Lead";"lithium chloride";"7447-41-8";"ClLi";"salts";"";"35 – 45";"225 – 275";"<2";"";"67,210,219";"";"";"";"";"";"";"";"";"";"";"";"";"";""
"45";"Nickel (200)";"lithium chloride";"7447-41-8";"ClLi";"salts";"";"5 – 95";"25 – 75";">50";"";"67,210,219,220";"";"";"";"";"";"";"";"";"";"";"";"";"";""
"46";"Nickel (200)";"lithium chloride";"7447-41-8";"ClLi";"salts";"";"25 – 35";"25 – 225";">50";"";"67,210,219,220";"";"";"";"";"";"";"";"";"";"";"";"";"";""
"47";"Nickel Cast Iron (15-35Ni)";"lithium chloride";"7447-41-8";"ClLi";"salts";"";"25 – 35";"25 – 125";"<2";"";"67,210,219";"";"";"";"";"";"";"";"";"";"";"";"";"";""
"48";"Nickel Cast Iron (15-35Ni)";"lithium chloride";"7447-41-8";"ClLi";"salts";"";"25 – 35";"125 – 175";"<20";"";"67,210,219";"";"";"";"";"";"";"";"";"";"";"";"";"";""
"49";"Nickel Cast Iron (15-35Ni)";"lithium chloride";"7447-41-8";"ClLi";"salts";"";"25 – 35";"175 – 225";"20 – 50";"";"67,210,219";"";"";"";"";"";"";"";"";"";"";"";"";"";""
"50";"Nickel-Copper (400)";"lithium chloride";"7447-41-8";"ClLi";"salts";"";"5 – 15";"25 – 225";">50";"";"67,210,219,220";"";"";"";"";"";"";"";"";"";"";"";"";"";""
"";"";"";"";"";"";"";"";"";"";"";"";"";"";"";"";"";"";"";"";"";"";"";"";"";""
"";"";"";"";"";"";"";"";"";"";"";"";"";"";"";"";"";"";"";"";"";"";"";"";"";""
"Corrosion Survey Database (COR•SUR) © 2002 NACE International";"";"";"";"";"";"";"";"";"";"";"";"";"";"";"";"";"";"";"";"";"";"";"";"";""
