Repository: Mahyar-rajabi94/TF_SDL

File: data/corrosion_data/TableData - 2024-11-08T191518.473.csv
sep=;
"Title: Corrosion Survey Database (COR•SUR)";"";"";"";"";"";"";"";"";"";"";"";"";"";"";"";"";"";"";"";"";"";"";"";"";""
"Table: Magnesium chlorate";"";"";"";"";"";"";"";"";"";"";"";"";"";"";"";"";"";"";"";"";"";"";"";"";""
"DOWNLOAD SHOWS ONLY THE DISPLAYED DATA, UP TO 50 ROWS";"";"";"";"";"";"";"";"";"";"";"";"";"";"";"";"";"";"";"";"";"";"";"";"";""
"No.";"material or substance name";"exposure medium";"exposure medium class";"conc. (%)";"temp. (°F)";"corrosion rate (mil/yr)";"reference";"";"";"";"";"";"";"";"";"";"";"";"";"";"";"";"";"";""
"1";"Alloy 20-38-3-3Cu (20Cb3/ 825)";"magnesium chlorate";"salts";"5 – 15";"52 – 102";"<2";"218,220";"";"";"";"";"";"";"";"";"";"";"";"";"";"";"";"";"";""
"2";"Alloy 30-44-5-3W (G-30)";"magnesium chlorate";"salts";"5 – 15";"52 – 102";"<2";"218,220";"";"";"";"";"";"";"";"";"";"";"";"";"";"";"";"";"";""
"3";"Aluminum Alloy (3003/ 5154)";"magnesium chlorate";"salts";"5 – 15";"52 – 102";">50";"218,220";"";"";"";"";"";"";"";"";"";"";"";"";"";"";"";"";"";""
"4";"Austenitic Cr-Ni Stainless Steel (18-8; 304/ 304L/ 347)";"magnesium chlorate";"salts";"5 – 15";"52 – 102";"<2";"218,220";"";"";"";"";"";"";"";"";"";"";"";"";"";"";"";"";"";""
"5";"Austenitic Cr-Ni-Mo Stainless Steel (17-12-3; 316L/ 317L)";"magnesium chlorate";"salts";"5 – 15";"52 – 102";"<2";"218,220";"";"";"";"";"";"";"";"";"";"";"";"";"";"";"";"";"";""
"6";"Brass (>15Zn)";"magnesium chlorate";"salts";"5 – 15";"52 – 102";">50";"218,220";"";"";"";"";"";"";"";"";"";"";"";"";"";"";"";"";"";""
"7";"Nickel-Copper (400)";"magnesium chlorate";"salts";"5 – 15";"52 – 102";"<2";"218,220";"";"";"";"";"";"";"";"";"";"";"";"";"";"";"";"";"";""
"8";"Steels, Carbon/ Low Alloy";"magnesium chlorate";"salts";"5 – 15";"52 – 102";">50";"218,220";"";"";"";"";"";"";"";"";"";"";"";"";"";"";"";"";"";""
"";"";"";"";"";"";"";"";"";"";"";"";"";"";"";"";"";"";"";"";"";"";"";"";"";""
"";"";"";"";"";"";"";"";"";"";"";"";"";"";"";"";"";"";"";"";"";"";"";"";"";""
"Corrosion Survey Database (COR•SUR) © 2002 NACE International";"";"";"";"";"";"";"";"";"";"";"";"";"";"";"";"";"";"";"";"";"";"";"";"";""

File: data/corrosion_data/TableData - 2024-11-08T191524.358.csv
sep=;
"Title: Corrosion Survey Database (COR•SUR)";"";"";"";"";"";"";"";"";"";"";"";"";"";"";"";"";"";"";"";"";"";"";"";"";""
"Table: Magnesium chloride";"";"";"";"";"";"";"";"";"";"";"";"";"";"";"";"";"";"";"";"";"";"";"";"";""
"DOWNLOAD SHOWS ONLY THE DISPLAYED DATA, UP TO 50 ROWS";"";"";"";"";"";"";"";"";"";"";"";"";"";"";"";"";"";"";"";"";"";"";"";"";""
"No.";"material or substance name";"exposure medium";"exposure medium synonym";"exposure medium CAS RN";"exposure medium formula";"exposure medium class";"resistance note";"conc. (%)";"temp. (°F)";"corrosion rate (mil/yr)";"test note";"reference";"";"";"";"";"";"";"";"";"";"";"";"";""
"1";"Alloy 20-38-3-3Cu (20Cb3/ 825)";"magnesium chloride";"magnogene";"7786-30-3";"Cl2Mg";"salts";"stress cracks";"5 – 45";"52 – 237";"<2";"";"68,115,218,220";"";"";"";"";"";"";"";"";"";"";"";"";""
"2";"Alloy 20-38-3-3Cu (20Cb3/ 825)";"magnesium chloride";"magnogene";"7786-30-3";"Cl2Mg";"salts";"";"45 – 50";"97 – 237";"<20";"";"68,115,218,220";"";"";"";"";"";"";"";"";"";"";"";"";""
"3";"Alloy 30-44-5-3W (G-30)";"magnesium chloride";"magnogene";"7786-30-3";"Cl2Mg";"salts";"stress cracks";"5 – 45";"52 – 237";"<2";"";"68,115,218,220";"";"";"";"";"";"";"";"";"";"";"";"";""
"4";"Alloy 30-44-5-3W (G-30)";"magnesium chloride";"magnogene";"7786-30-3";"Cl2Mg";"salts";"";"45 – 50";"97 – 237";"<20";"";"68,115,218,220";"";"";"";"";"";"";"";"";"";"";"";"";""
"5";"Aluminum Alloy (3003/ 5154)";"magnesium chloride";"magnogene";"7786-30-3";"Cl2Mg";"salts";"";"5 – 15";"52 – 102";"<20";"";"68,115,218,220";"";"";"";"";"";"";"";"";"";"";"";"";""
"6";"Aluminum Alloy (3003/ 5154)";"magnesium chloride";"magnogene";"7786-30-3";"Cl2Mg";"salts";"";"15 – 25";"52 – 102";"<2";"";"68,115,218,220";"";"";"";"";"";"";"";"";"";"";"";"";""
"7";"Aluminum Alloy (3003/ 5154)";"magnesium chloride";"magnogene";"7786-30-3";"Cl2Mg";"salts";"";"25 – 45";"52 – 102";"<20";"";"68,115,218,220";"";"";"";"";"";"";"";"";"";"";"";"";""
"8";"Austenitic Cr-Ni Stainless Steel (18-8; 304/ 304L/ 347)";"magnesium chloride";"magnogene";"7786-30-3";"Cl2Mg";"salts";"pitting; stress cracks";"5 – 15";"52 – 237";"20 – 50";"";"68,115,218,220";"";"";"";"";"";"";"";"";"";"";"";"";""
"9";"Austenitic Cr-Ni Stainless Steel (18-8; 304/ 304L/ 347)";"magnesium chloride";"magnogene";"7786-30-3";"Cl2Mg";"salts";"";"15 – 35";"52 – 237";"<20";"";"68,115,218,220";"";"";"";"";"";"";"";"";"";"";"";"";""
"10";"Austenitic Cr-Ni Stainless Steel (18-8; 304/ 304L/ 347)";"magnesium chloride";"magnogene";"7786-30-3";"Cl2Mg";"salts";"";"45 – 50";"142 – 192";"20 – 50";"";"68,115,218,220";"";"";"";"";"";"";"";"";"";"";"";"";""
"11";"Austenitic Cr-Ni Stainless Steel (18-8; 304/ 304L/ 347)";"magnesium chloride";"magnogene";"7786-30-3";"Cl2Mg";"salts";"";"45 – 50";"277 – 327";"20 – 50";"";"68,115,218,220";"";"";"";"";"";"";"";"";"";"";"";"";""
"12";"Austenitic Cr-Ni-Mo Stainless Steel (17-12-3; 316L/ 317L)";"magnesium chloride";"magnogene";"7786-30-3";"Cl2Mg";"salts";"stress cracks";"5 – 45";"52 – 237";"<20";"";"68,115,218,220";"";"";"";"";"";"";"";"";"";"";"";"";""
"13";"Austenitic Cr-Ni-Mo Stainless Steel (17-12-3; 316L/ 317L)";"magnesium chloride";"magnogene";"7786-30-3";"Cl2Mg";"salts";"";"45 – 50";"322 – 372";"<20";"";"68,115,218,220";"";"";"";"";"";"";"";"";"";"";"";"";""
"14";"Brass (>15Zn)";"magnesium chloride";"magnogene";"7786-30-3";"Cl2Mg";"salts";"stress cracks";"5 – 15";"52 – 147";"<20";"no air, oxygen";"68,115,218,220";"";"";"";"";"";"";"";"";"";"";"";"";""
"15";"Brass (>15Zn)";"magnesium chloride";"magnogene";"7786-30-3";"Cl2Mg";"salts";"";"5 – 25";"97 – 147";"<20";"";"68,115,218,220";"";"";"";"";"";"";"";"";"";"";"";"";""
"16";"Brass (>15Zn)";"magnesium chloride";"magnogene";"7786-30-3";"Cl2Mg";"salts";"";"25 – 35";"52 – 100";"<20";"";"68,115,218,220";"";"";"";"";"";"";"";"";"";"";"";"";""
"17";"Brass (>15Zn)";"magnesium chloride";"magnogene";"7786-30-3";"Cl2Mg";"salts";"";"25 – 35";"100 – 147";"20 – 50";"";"68,115,218,220";"";"";"";"";"";"";"";"";"";"";"";"";""
"18";"Cast Iron, Gray/ Ductile";"magnesium chloride";"magnogene";"7786-30-3";"Cl2Mg";"salts";"";"15 – 25";"97 – 147";"20 – 50";"";"68,115,218,220";"";"";"";"";"";"";"";"";"";"";"";"";""
"19";"Cast Iron, Gray/ Ductile";"magnesium chloride";"magnogene";"7786-30-3";"Cl2Mg";"salts";"";"25 – 35";"52 – 102";"<20";"";"68,115,218,220";"";"";"";"";"";"";"";"";"";"";"";"";""
"20";"Cast Iron, Gray/ Ductile";"magnesium chloride";"magnogene";"7786-30-3";"Cl2Mg";"salts";"";"35 – 45";"277 – 327";">50";"";"68,115,218,220";"";"";"";"";"";"";"";"";"";"";"";"";""
"21";"Copper/ Bronze/ Low Brass";"magnesium chloride";"magnogene";"7786-30-3";"Cl2Mg";"salts";"";"5 – 45";"52 – 237";"<20";"no air, oxygen";"68,115,218,220";"";"";"";"";"";"";"";"";"";"";"";"";""
"22";"Lead";"magnesium chloride";"magnogene";"7786-30-3";"Cl2Mg";"salts";"";"5 – 15";"52 – 102";">50";"";"68,115,218,220";"";"";"";"";"";"";"";"";"";"";"";"";""
"23";"Lead";"magnesium chloride";"magnogene";"7786-30-3";"Cl2Mg";"salts";"";"25 – 35";"52 – 102";">50";"";"68,115,218,220";"";"";"";"";"";"";"";"";"";"";"";"";""
"24";"Mo Superalloy (Ni-Cr-Fe-9Mo; 625/ 725)";"magnesium chloride";"magnogene";"7786-30-3";"Cl2Mg";"salts";"";"5 – 45";"52 – 237";"<2";"";"68,115,218,220";"";"";"";"";"";"";"";"";"";"";"";"";""
"25";"Mo Superalloy (Ni-Cr-Fe-9Mo; 625/ 725)";"magnesium chloride";"magnogene";"7786-30-3";"Cl2Mg";"salts";"";"25 – 35";"237 – 282";"<2";"";"68,115,218,220";"";"";"";"";"";"";"";"";"";"";"";"";""
"26";"Mo Superalloy (Ni-16Cr-16Mo; C276)";"magnesium chloride";"magnogene";"7786-30-3";"Cl2Mg";"salts";"";"5 – 45";"52 – 237";"<2";"";"68,115,218,220";"";"";"";"";"";"";"";"";"";"";"";"";""
"27";"Mo Superalloy (Ni-16Cr-16Mo; C276)";"magnesium chloride";"magnogene";"7786-30-3";"Cl2Mg";"salts";"";"25 – 35";"237 – 282";"<2";"";"68,115,218,220";"";"";"";"";"";"";"";"";"";"";"";"";""
"28";"Mo Superalloy (Ni-20Cr-16Mo-4W; 686)";"magnesium chloride";"magnogene";"7786-30-3";"Cl2Mg";"salts";"";"5 – 45";"52 – 237";"<2";"";"68,115,218,220";"";"";"";"";"";"";"";"";"";"";"";"";""
"29";"Mo Superalloy (Ni-20Cr-16Mo-4W; 686)";"magnesium chloride";"magnogene";"7786-30-3";"Cl2Mg";"salts";"";"25 – 35";"237 – 282";"<2";"";"68,115,218,220";"";"";"";"";"";"";"";"";"";"";"";"";""
"30";"Mo Superalloy (Ni-22Cr-16Mo; C22/ 59)";"magnesium chloride";"magnogene";"7786-30-3";"Cl2Mg";"salts";"";"5 – 45";"52 – 237";"<2";"";"68,115,218,220";"";"";"";"";"";"";"";"";"";"";"";"";""
"31";"Mo Superalloy (Ni-22Cr-16Mo; C22/ 59)";"magnesium chloride";"magnogene";"7786-30-3";"Cl2Mg";"salts";"";"25 – 35";"237 – 282";"<2";"";"68,115,218,220";"";"";"";"";"";"";"";"";"";"";"";"";""
"32";"Mo Superalloy (Ni-23Cr-16Mo-1Cu; C20000)";"magnesium chloride";"magnogene";"7786-30-3";"Cl2Mg";"salts";"";"5 – 45";"52 – 237";"<2";"";"68,115,218,220";"";"";"";"";"";"";"";"";"";"";"";"";""
"33";"Mo Superalloy (Ni-23Cr-16Mo-1Cu; C20000)";"magnesium chloride";"magnogene";"7786-30-3";"Cl2Mg";"salts";"";"25 – 35";"237 – 282";"<2";"";"68,115,218,220";"";"";"";"";"";"";"";"";"";"";"";"";""
"34";"Nickel (200)";"magnesium chloride";"magnogene";"7786-30-3";"Cl2Mg";"salts";"";"5 – 45";"52 – 237";"<2";"no air, oxygen";"68,115,218,220";"";"";"";"";"";"";"";"";"";"";"";"";""
"35";"Nickel (200)";"magnesium chloride";"magnogene";"7786-30-3";"Cl2Mg";"salts";"";"35 – 45";"237 – 282";"<2";"";"68,115,218,220";"";"";"";"";"";"";"";"";"";"";"";"";""
"36";"Nickel Cast Iron (15-35Ni)";"magnesium chloride";"magnogene";"7786-30-3";"Cl2Mg";"salts";"";"5 – 45";"52 – 237";"<20";"";"68,115,218,220";"";"";"";"";"";"";"";"";"";"";"";"";""
"37";"Nickel Cast Iron (15-35Ni)";"magnesium chloride";"magnogene";"7786-30-3";"Cl2Mg";"salts";"";"35 – 45";"237 – 282";"<20";"";"68,115,218,220";"";"";"";"";"";"";"";"";"";"";"";"";""
"38";"Nickel-Copper (400)";"magnesium chloride";"magnogene";"7786-30-3";"Cl2Mg";"salts";"stress cracks";"5 – 35";"52 – 237";"<20";"no air, oxygen";"68,115,218,220";"";"";"";"";"";"";"";"";"";"";"";"";""
"39";"Nickel-Copper (400)";"magnesium chloride";"magnogene";"7786-30-3";"Cl2Mg";"salts";"";"35 – 45";"232 – 327";"20 – 50";"";"68,115,218,220";"";"";"";"";"";"";"";"";"";"";"";"";""
"40";"Nickel-Copper (400)";"magnesium chloride";"magnogene";"7786-30-3";"Cl2Mg";"salts";"";"45 – 50";"97 – 147";"<20";"";"68,115,218,220";"";"";"";"";"";"";"";"";"";"";"";"";""
"41";"Ni-Cr-Fe Alloy (600/ 690)";"magnesium chloride";"magnogene";"7786-30-3";"Cl2Mg";"salts";"";"5 – 35";"52 – 237";"<2";"no air, oxygen";"68,115,218,220";"";"";"";"";"";"";"";"";"";"";"";"";""
"42";"Ni-Cr-Fe Alloy (600/ 690)";"magnesium chloride";"magnogene";"7786-30-3";"Cl2Mg";"salts";"";"25 – 45";"237 – 282";"<2";"";"68,115,218,220";"";"";"";"";"";"";"";"";"";"";"";"";""
"43";"Ni-Cr-Fe Alloy (600/ 690)";"magnesium chloride";"magnogene";"7786-30-3";"Cl2Mg";"salts";"";"35 – 45";"97 – 282";"<2";"";"68,115,218,220";"";"";"";"";"";"";"";"";"";"";"";"";""
"44";"Ni-Cr-Fe Alloy (600/ 690)";"magnesium chloride";"magnogene";"7786-30-3";"Cl2Mg";"salts";"";"45 – 50";"142 – 192";"<2";"";"68,115,218,220";"";"";"";"";"";"";"";"";"";"";"";"";""
"45";"Ni-Mo Alloy (Ni-30Mo; B-2)";"magnesium chloride";"magnogene";"7786-30-3";"Cl2Mg";"salts";"";"5 – 45";"52 – 237";"<2";"";"68,115,218,220";"";"";"";"";"";"";"";"";"";"";"";"";""
"46";"Ni-Mo Alloy (Ni-30Mo; B-2)";"magnesium chloride";"magnogene";"7786-30-3";"Cl2Mg";"salts";"";"25 – 35";"237 – 282";"<2";"";"68,115,218,220";"";"";"";"";"";"";"";"";"";"";"";"";""
"47";"Silicon Cast Iron (14Si)";"magnesium chloride";"magnogene";"7786-30-3";"Cl2Mg";"salts";"";"5 – 45";"52 – 237";"<2";"";"68,115,218,220";"";"";"";"";"";"";"";"";"";"";"";"";""
"48";"Silicon Cast Iron (14Si)";"magnesium chloride";"magnogene";"7786-30-3";"Cl2Mg";"salts";"";"35 – 45";"237 – 282";"<20";"";"68,115,218,220";"";"";"";"";"";"";"";"";"";"";"";"";""
"49";"Silver";"magnesium chloride";"magnogene";"7786-30-3";"Cl2Mg";"salts";"";"5 – 45";"52 – 237";"<2";"";"68,115,218,220";"";"";"";"";"";"";"";"";"";"";"";"";""
"50";"Steels, Carbon/ Low Alloy";"magnesium chloride";"magnogene";"7786-30-3";"Cl2Mg";"salts";"stress cracks";"5 – 35";"52 – 102";"<20";">7 pH";"68,115,218,220";"";"";"";"";"";"";"";"";"";"";"";"";""
"";"";"";"";"";"";"";"";"";"";"";"";"";"";"";"";"";"";"";"";"";"";"";"";"";""
"";"";"";"";"";"";"";"";"";"";"";"";"";"";"";"";"";"";"";"";"";"";"";"";"";""
"Corrosion Survey Database (COR•SUR) © 2002 NACE International";"";"";"";"";"";"";"";"";"";"";"";"";"";"";"";"";"";"";"";"";"";"";"";"";""

File: data/corrosion_data/TableData - 2024-11-08T191530.201.csv
sep=;
"Title: Corrosion Survey Database (COR•SUR)";"";"";"";"";"";"";"";"";"";"";"";"";"";"";"";"";"";"";"";"";"";"";"";"";""
"Table: Manganese chloride";"";"";"";"";"";"";"";"";"";"";"";"";"";"";"";"";"";"";"";"";"";"";"";"";""
"DOWNLOAD SHOWS ONLY THE DISPLAYED DATA, UP TO 50 ROWS";"";"";"";"";"";"";"";"";"";"";"";"";"";"";"";"";"";"";"";"";"";"";"";"";""
"No.";"material or substance name";"exposure medium";"exposure medium synonym";"exposure medium CAS RN";"exposure medium formula";"exposure medium class";"resistance note";"conc. (%)";"temp. (°F)";"corrosion rate (mil/yr)";"reference";"";"";"";"";"";"";"";"";"";"";"";"";"";""
"1";"Alloy 20-25-4Mo (904L)";"manganese chloride";"sacchite";"7773-01-05";"Cl2Mn";"salts";"pitting; stress corrosion cracking";"5 – 50";"25 – 225";"<2";"210,219,220";"";"";"";"";"";"";"";"";"";"";"";"";"";""
"2";"Alloy 20-38-3-3Cu (20Cb3/ 825)";"manganese chloride";"sacchite";"7773-01-05";"Cl2Mn";"salts";"";"5 – 50";"25 – 225";"<2";"210,219,220";"";"";"";"";"";"";"";"";"";"";"";"";"";""
"3";"Alloy 30-44-5-3W (G-30)";"manganese chloride";"sacchite";"7773-01-05";"Cl2Mn";"salts";"";"5 – 50";"25 – 225";"<2";"210,219,220";"";"";"";"";"";"";"";"";"";"";"";"";"";""
"4";"Austenitic Cr-Ni Stainless Steel (18-8; 304/ 304L/ 347)";"manganese chloride";"sacchite";"7773-01-05";"Cl2Mn";"salts";"pitting; stress corrosion cracking";"15 – 25";"175 – 225";"<20";"210,219,220";"";"";"";"";"";"";"";"";"";"";"";"";"";""
"5";"Austenitic Cr-Ni Stainless Steel (18-8; 304/ 304L/ 347)";"manganese chloride";"sacchite";"7773-01-05";"Cl2Mn";"salts";"";"35 – 45";"175 – 225";"20 – 50";"210,219,220";"";"";"";"";"";"";"";"";"";"";"";"";"";""
"6";"Austenitic Cr-Ni Stainless Steel (18-8; 304/ 304L/ 347)";"manganese chloride";"sacchite";"7773-01-05";"Cl2Mn";"salts";"";"45 – 50";"175 – 225";"<2";"210,219,220";"";"";"";"";"";"";"";"";"";"";"";"";"";""
"7";"Austenitic Cr-Ni-Mo Stainless Steel (17-12-3; 316L/ 317L)";"manganese chloride";"sacchite";"7773-01-05";"Cl2Mn";"salts";"pitting; stress corrosion cracking";"5 – 15";"125 – 225";"<2";"210,219,220";"";"";"";"";"";"";"";"";"";"";"";"";"";""
"8";"Austenitic Cr-Ni-Mo Stainless Steel (17-12-3; 316L/ 317L)";"manganese chloride";"sacchite";"7773-01-05";"Cl2Mn";"salts";"";"5 – 25";"175 – 225";"<2";"210,219,220";"";"";"";"";"";"";"";"";"";"";"";"";"";""
"9";"Austenitic Cr-Ni-Mo Stainless Steel (17-12-3; 316L/ 317L)";"manganese chloride";"sacchite";"7773-01-05";"Cl2Mn";"salts";"";"35 – 45";"175 – 225";"20 – 50";"210,219,220";"";"";"";"";"";"";"";"";"";"";"";"";"";""
"10";"Austenitic Cr-Ni-Mo Stainless Steel (17-12-3; 316L/ 317L)";"manganese chloride";"sacchite";"7773-01-05";"Cl2Mn";"salts";"";"45 – 50";"175 – 225";"<2";"210,219,220";"";"";"";"";"";"";"";"";"";"";"";"";"";""
"11";"Cast Iron, Gray/ Ductile";"manganese chloride";"sacchite";"7773-01-05";"Cl2Mn";"salts";"";"15 – 25";"25 – 75";">50";"210,219";"";"";"";"";"";"";"";"";"";"";"";"";"";""
"12";"Cast Iron, Gray/ Ductile";"manganese chloride";"sacchite";"7773-01-05";"Cl2Mn";"salts";"";"15 – 25";"175 – 225";">50";"210,219";"";"";"";"";"";"";"";"";"";"";"";"";"";""
"13";"Copper/ Bronze/ Low Brass";"manganese chloride";"sacchite";"7773-01-05";"Cl2Mn";"salts";"";"5 – 45";"175 – 225";"20 – 50";"210,219,220";"";"";"";"";"";"";"";"";"";"";"";"";"";""
"14";"Copper/ Bronze/ Low Brass";"manganese chloride";"sacchite";"7773-01-05";"Cl2Mn";"salts";"";"45 – 50";"25 – 225";"<20";"210,219,220";"";"";"";"";"";"";"";"";"";"";"";"";"";""
"15";"Cr Stainless Steel (12Cr)";"manganese chloride";"sacchite";"7773-01-05";"Cl2Mn";"salts";"pitting";"15 – 25";"175 – 225";">50";"210,219,220";"";"";"";"";"";"";"";"";"";"";"";"";"";""
"16";"Cr Stainless Steel (12Cr)";"manganese chloride";"sacchite";"7773-01-05";"Cl2Mn";"salts";"";"45 – 50";"175 – 225";">50";"210,219,220";"";"";"";"";"";"";"";"";"";"";"";"";"";""
"17";"Cr Stainless Steel (17Cr)";"manganese chloride";"sacchite";"7773-01-05";"Cl2Mn";"salts";"pitting";"5 – 15";"175 – 225";"<20";"210,219,220";"";"";"";"";"";"";"";"";"";"";"";"";"";""
"18";"Cr Stainless Steel (17Cr)";"manganese chloride";"sacchite";"7773-01-05";"Cl2Mn";"salts";"";"45 – 50";"175 – 225";">50";"210,219,220";"";"";"";"";"";"";"";"";"";"";"";"";"";""
"19";"Gold/ Platinum";"manganese chloride";"sacchite";"7773-01-05";"Cl2Mn";"salts";"";"5 – 25";"25 – 225";"<20";"210,219,220";"";"";"";"";"";"";"";"";"";"";"";"";"";""
"20";"Gold/ Platinum";"manganese chloride";"sacchite";"7773-01-05";"Cl2Mn";"salts";"";"5 – 50";"175 – 225";"<20";"210,219,220";"";"";"";"";"";"";"";"";"";"";"";"";"";""
"21";"Gold/ Platinum";"manganese chloride";"sacchite";"7773-01-05";"Cl2Mn";"salts";"";"35 – 45";"25 – 225";"<20";"210,219,220";"";"";"";"";"";"";"";"";"";"";"";"";"";""
"22";"Mo Superalloy (Ni-Cr-Fe-9Mo; 625/ 725)";"manganese chloride";"sacchite";"7773-01-05";"Cl2Mn";"salts";"";"5 – 45";"25 – 225";"<2";"210,219";"";"";"";"";"";"";"";"";"";"";"";"";"";""
"23";"Mo Superalloy (Ni-16Cr-16Mo; C276)";"manganese chloride";"sacchite";"7773-01-05";"Cl2Mn";"salts";"";"5 – 45";"25 – 225";"<2";"210,219";"";"";"";"";"";"";"";"";"";"";"";"";"";""
"24";"Mo Superalloy (Ni-20Cr-16Mo-4W; 686)";"manganese chloride";"sacchite";"7773-01-05";"Cl2Mn";"salts";"";"5 – 45";"25 – 225";"<2";"210,219";"";"";"";"";"";"";"";"";"";"";"";"";"";""
"25";"Mo Superalloy (Ni-22Cr-16Mo; C22/ 59)";"manganese chloride";"sacchite";"7773-01-05";"Cl2Mn";"salts";"";"5 – 45";"25 – 225";"<2";"210,219";"";"";"";"";"";"";"";"";"";"";"";"";"";""
"26";"Mo Superalloy (Ni-23Cr-16Mo-1Cu; C20000)";"manganese chloride";"sacchite";"7773-01-05";"Cl2Mn";"salts";"";"5 – 45";"25 – 225";"<2";"210,219";"";"";"";"";"";"";"";"";"";"";"";"";"";""
"27";"Nickel (200)";"manganese chloride";"sacchite";"7773-01-05";"Cl2Mn";"salts";"";"5 – 15";"125 – 175";"<20";"210,219,220";"";"";"";"";"";"";"";"";"";"";"";"";"";""
"28";"Nickel (200)";"manganese chloride";"sacchite";"7773-01-05";"Cl2Mn";"salts";"";"5 – 45";"25 – 75";"<20";"210,219,220";"";"";"";"";"";"";"";"";"";"";"";"";"";""
"29";"Nickel (200)";"manganese chloride";"sacchite";"7773-01-05";"Cl2Mn";"salts";"";"45 – 50";"175 – 225";"20 – 50";"210,219,220";"";"";"";"";"";"";"";"";"";"";"";"";"";""
"30";"Nickel Cast Iron (15-35Ni)";"manganese chloride";"sacchite";"7773-01-05";"Cl2Mn";"salts";"";"35 – 45";"25 – 75";"20 – 50";"210,219";"";"";"";"";"";"";"";"";"";"";"";"";"";""
"31";"Nickel Cast Iron (15-35Ni)";"manganese chloride";"sacchite";"7773-01-05";"Cl2Mn";"salts";"";"35 – 45";"175 – 225";"20 – 50";"210,219";"";"";"";"";"";"";"";"";"";"";"";"";"";""
"32";"Nickel-Copper (400)";"manganese chloride";"sacchite";"7773-01-05";"Cl2Mn";"salts";"";"5 – 15";"125 – 175";"<20";"210,219,220";"";"";"";"";"";"";"";"";"";"";"";"";"";""
"33";"Nickel-Copper (400)";"manganese chloride";"sacchite";"7773-01-05";"Cl2Mn";"salts";"";"5 – 45";"25 – 75";"<20";"210,219,220";"";"";"";"";"";"";"";"";"";"";"";"";"";""
"34";"Nickel-Copper (400)";"manganese chloride";"sacchite";"7773-01-05";"Cl2Mn";"salts";"";"45 – 50";"175 – 225";"20 – 50";"210,219,220";"";"";"";"";"";"";"";"";"";"";"";"";"";""
"35";"Ni-Cr-Fe Alloy (600/ 690)";"manganese chloride";"sacchite";"7773-01-05";"Cl2Mn";"salts";"";"5 – 15";"125 – 175";"<2";"210,219";"";"";"";"";"";"";"";"";"";"";"";"";"";""
"36";"Ni-Mo Alloy (Ni-30Mo; B-2)";"manganese chloride";"sacchite";"7773-01-05";"Cl2Mn";"salts";"";"5 – 45";"25 – 225";"<20";"210,219";"";"";"";"";"";"";"";"";"";"";"";"";"";""
"37";"Silicon Cast Iron (14Si)";"manganese chloride";"sacchite";"7773-01-05";"Cl2Mn";"salts";"";"5 – 50";"187 – 237";"<20";"210,218,220";"";"";"";"";"";"";"";"";"";"";"";"";"";""
"38";"Silicon Cast Iron (14Si)";"manganese chloride";"sacchite";"7773-01-05";"Cl2Mn";"salts";"";"45 – 50";"52 – 237";"<20";"210,218,220";"";"";"";"";"";"";"";"";"";"";"";"";"";""
"39";"Silver";"manganese chloride";"sacchite";"7773-01-05";"Cl2Mn";"salts";"";"5 – 25";"25 – 225";"<20";"210,219,220";"";"";"";"";"";"";"";"";"";"";"";"";"";""
"40";"Silver";"manganese chloride";"sacchite";"7773-01-05";"Cl2Mn";"salts";"";"5 – 50";"175 – 225";"<20";"210,219,220";"";"";"";"";"";"";"";"";"";"";"";"";"";""
"41";"Silver";"manganese chloride";"sacchite";"7773-01-05";"Cl2Mn";"salts";"";"35 – 45";"25 – 225";"<20";"210,219,220";"";"";"";"";"";"";"";"";"";"";"";"";"";""
"42";"Steels, Carbon/ Low Alloy";"manganese chloride";"sacchite";"7773-01-05";"Cl2Mn";"salts";"";"5 – 25";"175 – 225";">50";"210,219,220";"";"";"";"";"";"";"";"";"";"";"";"";"";""
"43";"Steels, Carbon/ Low Alloy";"manganese chloride";"sacchite";"7773-01-05";"Cl2Mn";"salts";"";"15 – 25";"25 – 75";">50";"210,219,220";"";"";"";"";"";"";"";"";"";"";"";"";"";""
"44";"Tantalum";"manganese chloride";"sacchite";"7773-01-05";"Cl2Mn";"salts";"";"5 – 25";"25 – 225";"<2";"210,219,220";"";"";"";"";"";"";"";"";"";"";"";"";"";""
"45";"Tantalum";"manganese chloride";"sacchite";"7773-01-05";"Cl2Mn";"salts";"";"5 – 50";"175 – 225";"<2";"210,219,220";"";"";"";"";"";"";"";"";"";"";"";"";"";""
"46";"Tantalum";"manganese chloride";"sacchite";"7773-01-05";"Cl2Mn";"salts";"";"35 – 45";"25 – 225";"<2";"210,219,220";"";"";"";"";"";"";"";"";"";"";"";"";"";""
"47";"Titanium, Unalloyed";"manganese chloride";"sacchite";"7773-01-05";"Cl2Mn";"salts";"";"5 – 25";"25 – 225";"<2";"210,219,220";"";"";"";"";"";"";"";"";"";"";"";"";"";""
"48";"Titanium, Unalloyed";"manganese chloride";"sacchite";"7773-01-05";"Cl2Mn";"salts";"";"5 – 50";"175 – 225";"<2";"210,219,220";"";"";"";"";"";"";"";"";"";"";"";"";"";""
"49";"Titanium, Unalloyed";"manganese chloride";"sacchite";"7773-01-05";"Cl2Mn";"salts";"";"35 – 45";"25 – 225";"<2";"210,219,220";"";"";"";"";"";"";"";"";"";"";"";"";"";""
"50";"Zirconium";"manganese chloride";"sacchite";"7773-01-05";"Cl2Mn";"salts";"";"5 – 25";"25 – 225";"<20";"210,219,220";"";"";"";"";"";"";"";"";"";"";"";"";"";""
"";"";"";"";"";"";"";"";"";"";"";"";"";"";"";"";"";"";"";"";"";"";"";"";"";""
"";"";"";"";"";"";"";"";"";"";"";"";"";"";"";"";"";"";"";"";"";"";"";"";"";""
"Corrosion Survey Database (COR•SUR) © 2002 NACE International";"";"";"";"";"";"";"";"";"";"";"";"";"";"";"";"";"";"";"";"";"";"";"";"";""

File: data/corrosion_data/TableData - 2024-11-08T191535.394.csv
sep=;
"Title: Corrosion Survey Database (COR•SUR)";"";"";"";"";"";"";"";"";"";"";"";"";"";"";"";"";"";"";"";"";"";"";"";"";""
"Table: Mercuric chloride";"";"";"";"";"";"";"";"";"";"";"";"";"";"";"";"";"";"";"";"";"";"";"";"";""
"DOWNLOAD SHOWS ONLY THE DISPLAYED DATA, UP TO 50 ROWS";"";"";"";"";"";"";"";"";"";"";"";"";"";"";"";"";"";"";"";"";"";"";"";"";""
"No.";"material or substance name";"exposure medium";"exposure medium synonym";"exposure medium CAS RN";"exposure medium formula";"exposure medium class";"resistance note";"conc. (%)";"temp. (°F)";"corrosion rate (mil/yr)";"reference";"";"";"";"";"";"";"";"";"";"";"";"";"";""
"1";"Alloy 20-25-4Mo (904L)";"mercuric chloride";"mercury chloride";"7487-94-7";"Cl2Hg";"salts";"";"1";"68";"<2";"124,184,210";"";"";"";"";"";"";"";"";"";"";"";"";"";""
"2";"Alloy 20-25-4Mo (904L)";"mercuric chloride";"mercury chloride";"7487-94-7";"Cl2Hg";"salts";"";"1";"212";"20 – 50";"124,184,210";"";"";"";"";"";"";"";"";"";"";"";"";"";""
"3";"Alloy 20-25-6Mo (254SMO/ 6XN)";"mercuric chloride";"mercury chloride";"7487-94-7";"Cl2Hg";"salts";"";"1";"68";"<2";"124,184,210";"";"";"";"";"";"";"";"";"";"";"";"";"";""
"4";"Alloy 20-25-6Mo (254SMO/ 6XN)";"mercuric chloride";"mercury chloride";"7487-94-7";"Cl2Hg";"salts";"";"1";"212";"<20";"124,184,210";"";"";"";"";"";"";"";"";"";"";"";"";"";""
"5";"Aluminum Alloy (3003/ 5154)";"mercuric chloride";"mercury chloride";"7487-94-7";"Cl2Hg";"salts";"";"5 – 10";"25 – 75";">50";"124,210,219,220";"";"";"";"";"";"";"";"";"";"";"";"";"";""
"6";"Austenitic Cr-Ni Stainless Steel (18-8; 304/ 304L/ 347)";"mercuric chloride";"mercury chloride";"7487-94-7";"Cl2Hg";"salts";"pitting; stress corrosion cracking";"5 – 10";"25 – 75";"<2";"124,210,219,220";"";"";"";"";"";"";"";"";"";"";"";"";"";""
"7";"Austenitic Cr-Ni Stainless Steel (18-8; 304/ 304L/ 347)";"mercuric chloride";"mercury chloride";"7487-94-7";"Cl2Hg";"salts";"";"5 – 10";"75 – 125";">50";"124,210,219,220";"";"";"";"";"";"";"";"";"";"";"";"";"";""
"8";"Austenitic Cr-Ni Stainless Steel (18-8; 304/ 304L/ 347)";"mercuric chloride";"mercury chloride";"7487-94-7";"Cl2Hg";"salts";"";"5 – 10";"175 – 225";">50";"124,210,219,220";"";"";"";"";"";"";"";"";"";"";"";"";"";""
"9";"Austenitic Cr-Ni-Mo Stainless Steel (17-12-3; 316L/ 317L)";"mercuric chloride";"mercury chloride";"7487-94-7";"Cl2Hg";"salts";"pitting; stress corrosion cracking";"5 – 10";"75 – 225";">50";"124,210,219,220";"";"";"";"";"";"";"";"";"";"";"";"";"";""
"10";"Brass (>15Zn)";"mercuric chloride";"mercury chloride";"7487-94-7";"Cl2Hg";"salts";"";"5 – 10";"25 – 75";">50";"124,210,219,220";"";"";"";"";"";"";"";"";"";"";"";"";"";""
"11";"Cast Iron, Gray/ Ductile";"mercuric chloride";"mercury chloride";"7487-94-7";"Cl2Hg";"salts";"";"5 – 10";"25 – 75";">50";"124,210,219,220";"";"";"";"";"";"";"";"";"";"";"";"";"";""
"12";"Copper/ Bronze/ Low Brass";"mercuric chloride";"mercury chloride";"7487-94-7";"Cl2Hg";"salts";"";"5 – 10";"25 – 75";">50";"124,210,219,220";"";"";"";"";"";"";"";"";"";"";"";"";"";""
"13";"Copper-Nickel";"mercuric chloride";"mercury chloride";"7487-94-7";"Cl2Hg";"salts";"";"5 – 10";"25 – 75";">50";"124,210,219,220";"";"";"";"";"";"";"";"";"";"";"";"";"";""
"14";"Cr Stainless Steel (12Cr)";"mercuric chloride";"mercury chloride";"7487-94-7";"Cl2Hg";"salts";"";"5 – 10";"25 – 75";">50";"124,210,219,220";"";"";"";"";"";"";"";"";"";"";"";"";"";""
"15";"Cr Stainless Steel (17Cr)";"mercuric chloride";"mercury chloride";"7487-94-7";"Cl2Hg";"salts";"pitting; stress corrosion cracking";"5 – 10";"25 – 75";">50";"124,210,219,220";"";"";"";"";"";"";"";"";"";"";"";"";"";""
"16";"Gold/ Platinum";"mercuric chloride";"mercury chloride";"7487-94-7";"Cl2Hg";"salts";"";"5 – 10";"25 – 225";"<2";"124,210,219,220";"";"";"";"";"";"";"";"";"";"";"";"";"";""
"17";"Lead";"mercuric chloride";"mercury chloride";"7487-94-7";"Cl2Hg";"salts";"";"5 – 10";"25 – 75";">50";"124,210,219,220";"";"";"";"";"";"";"";"";"";"";"";"";"";""
"18";"Mo Superalloy (Ni-Cr-Fe-9Mo; 625/ 725)";"mercuric chloride";"mercury chloride";"7487-94-7";"Cl2Hg";"salts";"";"5 – 10";"25 – 175";"<20";"124,210,219,220";"";"";"";"";"";"";"";"";"";"";"";"";"";""
"19";"Mo Superalloy (Ni-16Cr-16Mo; C276)";"mercuric chloride";"mercury chloride";"7487-94-7";"Cl2Hg";"salts";"";"5 – 10";"25 – 175";"<20";"124,210,219,220";"";"";"";"";"";"";"";"";"";"";"";"";"";""
"20";"Mo Superalloy (Ni-20Cr-16Mo-4W; 686)";"mercuric chloride";"mercury chloride";"7487-94-7";"Cl2Hg";"salts";"";"5 – 10";"25 – 175";"<20";"124,210,219,220";"";"";"";"";"";"";"";"";"";"";"";"";"";""
"21";"Mo Superalloy (Ni-22Cr-16Mo; C22/ 59)";"mercuric chloride";"mercury chloride";"7487-94-7";"Cl2Hg";"salts";"";"5 – 10";"25 – 175";"<20";"124,210,219,220";"";"";"";"";"";"";"";"";"";"";"";"";"";""
"22";"Mo Superalloy (Ni-23Cr-16Mo-1Cu; C20000)";"mercuric chloride";"mercury chloride";"7487-94-7";"Cl2Hg";"salts";"";"5 – 10";"25 – 175";"<20";"124,210,219,220";"";"";"";"";"";"";"";"";"";"";"";"";"";""
"23";"Nickel (200)";"mercuric chloride";"mercury chloride";"7487-94-7";"Cl2Hg";"salts";"";"5 – 10";"25 – 125";"20 – 50";"124,210,219,220";"";"";"";"";"";"";"";"";"";"";"";"";"";""
"24";"Nickel Cast Iron (15-35Ni)";"mercuric chloride";"mercury chloride";"7487-94-7";"Cl2Hg";"salts";"";"5 – 10";"25 – 75";">50";"124,210,219,220";"";"";"";"";"";"";"";"";"";"";"";"";"";""
"25";"Nickel-Copper (400)";"mercuric chloride";"mercury chloride";"7487-94-7";"Cl2Hg";"salts";"";"5 – 10";"25 – 75";">50";"124,210,219,220";"";"";"";"";"";"";"";"";"";"";"";"";"";""
"26";"Ni-Cr-Fe Alloy (600/ 690)";"mercuric chloride";"mercury chloride";"7487-94-7";"Cl2Hg";"salts";"";"5 – 10";"25 – 75";">50";"124,210,219,220";"";"";"";"";"";"";"";"";"";"";"";"";"";""
"27";"Ni-Mo Alloy (Ni-30Mo; B-2)";"mercuric chloride";"mercury chloride";"7487-94-7";"Cl2Hg";"salts";"";"5 – 10";"25 – 75";"<20";"124,210,219,220";"";"";"";"";"";"";"";"";"";"";"";"";"";""
"28";"Niobium (Columbium)";"mercuric chloride";"mercury chloride";"7487-94-7";"Cl2Hg";"salts";"";"<10";"0 – 212";"<2";"124,210,220";"";"";"";"";"";"";"";"";"";"";"";"";"";""
"29";"Silicon Cast Iron (14Si)";"mercuric chloride";"mercury chloride";"7487-94-7";"Cl2Hg";"salts";"";"5 – 10";"52 – 237";"<2";"124,210,218,220";"";"";"";"";"";"";"";"";"";"";"";"";"";""
"30";"Silver";"mercuric chloride";"mercury chloride";"7487-94-7";"Cl2Hg";"salts";"";"5 – 10";"25 – 75";">50";"124,210,219,220";"";"";"";"";"";"";"";"";"";"";"";"";"";""
"31";"Steels, Carbon/ Low Alloy";"mercuric chloride";"mercury chloride";"7487-94-7";"Cl2Hg";"salts";"";"5 – 10";"25 – 75";">50";"124,210,219,220";"";"";"";"";"";"";"";"";"";"";"";"";"";""
"32";"Tantalum";"mercuric chloride";"mercury chloride";"7487-94-7";"Cl2Hg";"salts";"";"5 – 10";"25 – 225";"<2";"124,210,219,220";"";"";"";"";"";"";"";"";"";"";"";"";"";""
"33";"Titanium, Unalloyed";"mercuric chloride";"mercury chloride";"7487-94-7";"Cl2Hg";"salts";"";"1";"68";"<2";"124,184,210,219,220";"";"";"";"";"";"";"";"";"";"";"";"";"";""
"34";"Titanium, Unalloyed";"mercuric chloride";"mercury chloride";"7487-94-7";"Cl2Hg";"salts";"";"1";"212";"<2";"124,184,210,219,220";"";"";"";"";"";"";"";"";"";"";"";"";"";""
"35";"Titanium, Unalloyed";"mercuric chloride";"mercury chloride";"7487-94-7";"Cl2Hg";"salts";"";"5 – 10";"25 – 225";"<2";"124,184,210,219,220";"";"";"";"";"";"";"";"";"";"";"";"";"";""
"36";"Titanium, Unalloyed";"mercuric chloride";"mercury chloride";"7487-94-7";"Cl2Hg";"salts";"";"10";"275";"<2";"124,184,210,219,220";"";"";"";"";"";"";"";"";"";"";"";"";"";""
"37";"Zirconium";"mercuric chloride";"mercury chloride";"7487-94-7";"Cl2Hg";"salts";"";"5 – 10";"25 – 225";"<2";"124,210,219,220";"";"";"";"";"";"";"";"";"";"";"";"";"";""
"";"";"";"";"";"";"";"";"";"";"";"";"";"";"";"";"";"";"";"";"";"";"";"";"";""
"";"";"";"";"";"";"";"";"";"";"";"";"";"";"";"";"";"";"";"";"";"";"";"";"";""
"Corrosion Survey Database (COR•SUR) © 2002 NACE International";"";"";"";"";"";"";"";"";"";"";"";"";"";"";"";"";"";"";"";"";"";"";"";"";""

File: data/corrosion_data/TableData - 2024-11-08T191601.017.csv
sep=;
"Title: Corrosion Survey Database (COR•SUR)";"";"";"";"";"";"";"";"";"";"";"";"";"";"";"";"";"";"";"";"";"";"";"";"";""
"Table: Potassium chlorate";"";"";"";"";"";"";"";"";"";"";"";"";"";"";"";"";"";"";"";"";"";"";"";"";""
"DOWNLOAD SHOWS ONLY THE DISPLAYED DATA, UP TO 50 ROWS";"";"";"";"";"";"";"";"";"";"";"";"";"";"";"";"";"";"";"";"";"";"";"";"";""
"No.";"material or substance name";"exposure medium";"exposure medium synonym";"exposure medium CAS RN";"exposure medium formula";"exposure medium class";"resistance note";"conc. (%)";"temp. (°F)";"corrosion rate (mil/yr)";"reference";"";"";"";"";"";"";"";"";"";"";"";"";"";""
"1";"Alloy 20-25-4Mo (904L)";"potassium chlorate";"potcrate";"3811-04-09";"ClKO3";"salts";"";"5 – 10";"25 – 225";"<2";"190,219,220";"";"";"";"";"";"";"";"";"";"";"";"";"";""
"2";"Alloy 20-25-6Mo (254SMO/ 6XN)";"potassium chlorate";"potcrate";"3811-04-09";"ClKO3";"salts";"";"10";"221";"<2";"190";"";"";"";"";"";"";"";"";"";"";"";"";"";""
"3";"Alloy 20-38-3-3Cu (20Cb3/ 825)";"potassium chlorate";"potcrate";"3811-04-09";"ClKO3";"salts";"";"5 – 10";"25 – 225";"<2";"190,219,220";"";"";"";"";"";"";"";"";"";"";"";"";"";""
"4";"Alloy 30-44-5-3W (G-30)";"potassium chlorate";"potcrate";"3811-04-09";"ClKO3";"salts";"";"5 – 10";"25 – 225";"<2";"190,219,220";"";"";"";"";"";"";"";"";"";"";"";"";"";""
"5";"Aluminum Alloy (3003/ 5154)";"potassium chlorate";"potcrate";"3811-04-09";"ClKO3";"salts";"";"5 – 10";"25 – 75";">50";"219,220";"";"";"";"";"";"";"";"";"";"";"";"";"";""
"6";"Austenitic Cr-Ni Stainless Steel (18-8; 304/ 304L/ 347)";"potassium chlorate";"potcrate";"3811-04-09";"ClKO3";"salts";"";"5 – 10";"25 – 125";"<2";"219,220";"";"";"";"";"";"";"";"";"";"";"";"";"";""
"7";"Austenitic Cr-Ni Stainless Steel (18-8; 304/ 304L/ 347)";"potassium chlorate";"potcrate";"3811-04-09";"ClKO3";"salts";"";"5 – 10";"125 – 225";"<20";"219,220";"";"";"";"";"";"";"";"";"";"";"";"";"";""
"8";"Austenitic Cr-Ni-Mo Stainless Steel (17-12-3; 316L/ 317L)";"potassium chlorate";"potcrate";"3811-04-09";"ClKO3";"salts";"pitting";"5 – 10";"25 – 225";"<2";"219,220";"";"";"";"";"";"";"";"";"";"";"";"";"";""
"9";"Brass (>15Zn)";"potassium chlorate";"potcrate";"3811-04-09";"ClKO3";"salts";"";"5 – 10";"25 – 225";">50";"219,220";"";"";"";"";"";"";"";"";"";"";"";"";"";""
"10";"Cast Iron, Gray/ Ductile";"potassium chlorate";"potcrate";"3811-04-09";"ClKO3";"salts";"";"5 – 10";"25 – 125";"20 – 50";"219,220";"";"";"";"";"";"";"";"";"";"";"";"";"";""
"11";"Cast Iron, Gray/ Ductile";"potassium chlorate";"potcrate";"3811-04-09";"ClKO3";"salts";"";"5 – 10";"125 – 225";">50";"219,220";"";"";"";"";"";"";"";"";"";"";"";"";"";""
"12";"Copper/ Bronze/ Low Brass";"potassium chlorate";"potcrate";"3811-04-09";"ClKO3";"salts";"";"5 – 10";"25 – 225";">50";"219,220";"";"";"";"";"";"";"";"";"";"";"";"";"";""
"13";"Copper-Nickel";"potassium chlorate";"potcrate";"3811-04-09";"ClKO3";"salts";"";"5 – 10";"25 – 225";">50";"219,220";"";"";"";"";"";"";"";"";"";"";"";"";"";""
"14";"Cr Stainless Steel (12Cr)";"potassium chlorate";"potcrate";"3811-04-09";"ClKO3";"salts";"";"5 – 10";"25 – 225";"<20";"219,220";"";"";"";"";"";"";"";"";"";"";"";"";"";""
"15";"Cr Stainless Steel (17Cr)";"potassium chlorate";"potcrate";"3811-04-09";"ClKO3";"salts";"";"5 – 10";"25 – 225";"<20";"219,220";"";"";"";"";"";"";"";"";"";"";"";"";"";""
"16";"Duplex Stainless Steel (25-6-3)";"potassium chlorate";"potcrate";"3811-04-09";"ClKO3";"salts";"";"10";"221";"<2";"190";"";"";"";"";"";"";"";"";"";"";"";"";"";""
"17";"Gold/ Platinum";"potassium chlorate";"potcrate";"3811-04-09";"ClKO3";"salts";"";"5 – 10";"25 – 225";"<2";"219,220";"";"";"";"";"";"";"";"";"";"";"";"";"";""
"18";"Lead";"potassium chlorate";"potcrate";"3811-04-09";"ClKO3";"salts";"";"5 – 10";"25 – 75";">50";"219,220";"";"";"";"";"";"";"";"";"";"";"";"";"";""
"19";"Mo Superalloy (Ni-Cr-Fe-9Mo; 625/ 725)";"potassium chlorate";"potcrate";"3811-04-09";"ClKO3";"salts";"";"5 – 10";"25 – 75";"<2";"219,220";"";"";"";"";"";"";"";"";"";"";"";"";"";""
"20";"Mo Superalloy (Ni-Cr-Fe-9Mo; 625/ 725)";"potassium chlorate";"potcrate";"3811-04-09";"ClKO3";"salts";"";"5 – 10";"75 – 225";"<20";"219,220";"";"";"";"";"";"";"";"";"";"";"";"";"";""
"21";"Mo Superalloy (Ni-16Cr-16Mo; C276)";"potassium chlorate";"potcrate";"3811-04-09";"ClKO3";"salts";"";"5 – 10";"25 – 75";"<2";"219,220";"";"";"";"";"";"";"";"";"";"";"";"";"";""
"22";"Mo Superalloy (Ni-16Cr-16Mo; C276)";"potassium chlorate";"potcrate";"3811-04-09";"ClKO3";"salts";"";"5 – 10";"75 – 225";"<20";"219,220";"";"";"";"";"";"";"";"";"";"";"";"";"";""
"23";"Mo Superalloy (Ni-20Cr-16Mo-4W; 686)";"potassium chlorate";"potcrate";"3811-04-09";"ClKO3";"salts";"";"5 – 10";"25 – 75";"<2";"219,220";"";"";"";"";"";"";"";"";"";"";"";"";"";""
"24";"Mo Superalloy (Ni-20Cr-16Mo-4W; 686)";"potassium chlorate";"potcrate";"3811-04-09";"ClKO3";"salts";"";"5 – 10";"75 – 225";"<20";"219,220";"";"";"";"";"";"";"";"";"";"";"";"";"";""
"25";"Mo Superalloy (Ni-22Cr-16Mo; C22/ 59)";"potassium chlorate";"potcrate";"3811-04-09";"ClKO3";"salts";"";"5 – 10";"25 – 75";"<2";"219,220";"";"";"";"";"";"";"";"";"";"";"";"";"";""
"26";"Mo Superalloy (Ni-22Cr-16Mo; C22/ 59)";"potassium chlorate";"potcrate";"3811-04-09";"ClKO3";"salts";"";"5 – 10";"75 – 225";"<20";"219,220";"";"";"";"";"";"";"";"";"";"";"";"";"";""
"27";"Mo Superalloy (Ni-23Cr-16Mo-1Cu; C20000)";"potassium chlorate";"potcrate";"3811-04-09";"ClKO3";"salts";"";"5 – 10";"25 – 75";"<2";"219,220";"";"";"";"";"";"";"";"";"";"";"";"";"";""
"28";"Mo Superalloy (Ni-23Cr-16Mo-1Cu; C20000)";"potassium chlorate";"potcrate";"3811-04-09";"ClKO3";"salts";"";"5 – 10";"75 – 225";"<20";"219,220";"";"";"";"";"";"";"";"";"";"";"";"";"";""
"29";"Nickel (200)";"potassium chlorate";"potcrate";"3811-04-09";"ClKO3";"salts";"";"5 – 10";"25 – 225";">50";"219,220";"";"";"";"";"";"";"";"";"";"";"";"";"";""
"30";"Nickel Cast Iron (15-35Ni)";"potassium chlorate";"potcrate";"3811-04-09";"ClKO3";"salts";"";"5 – 10";"25 – 225";"<2";"219,220";"";"";"";"";"";"";"";"";"";"";"";"";"";""
"31";"Nickel-Copper (400)";"potassium chlorate";"potcrate";"3811-04-09";"ClKO3";"salts";"";"5 – 10";"25 – 225";">50";"219,220";"";"";"";"";"";"";"";"";"";"";"";"";"";""
"32";"Ni-Cr-Fe Alloy (600/ 690)";"potassium chlorate";"potcrate";"3811-04-09";"ClKO3";"salts";"";"5 – 10";"25 – 225";"20 – 50";"219,220";"";"";"";"";"";"";"";"";"";"";"";"";"";""
"33";"Silicon Cast Iron (14Si)";"potassium chlorate";"potcrate";"3811-04-09";"ClKO3";"salts";"";"5 – 10";"52 – 237";"<20";"218,220";"";"";"";"";"";"";"";"";"";"";"";"";"";""
"34";"Silver";"potassium chlorate";"potcrate";"3811-04-09";"ClKO3";"salts";"";"5 – 10";"25 – 225";"<2";"219,220";"";"";"";"";"";"";"";"";"";"";"";"";"";""
"35";"Steels, Carbon/ Low Alloy";"potassium chlorate";"potcrate";"3811-04-09";"ClKO3";"salts";"";"5 – 10";"25 – 125";"20 – 50";"219,220";"";"";"";"";"";"";"";"";"";"";"";"";"";""
"36";"Steels, Carbon/ Low Alloy";"potassium chlorate";"potcrate";"3811-04-09";"ClKO3";"salts";"";"5 – 10";"125 – 225";">50";"219,220";"";"";"";"";"";"";"";"";"";"";"";"";"";""
"37";"Superferritic Stainless Steel (26-1)";"potassium chlorate";"potcrate";"3811-04-09";"ClKO3";"salts";"";"5 – 10";"25 – 225";"<2";"219,220";"";"";"";"";"";"";"";"";"";"";"";"";"";""
"38";"Tantalum";"potassium chlorate";"potcrate";"3811-04-09";"ClKO3";"salts";"";"5 – 10";"25 – 225";"<2";"219,220";"";"";"";"";"";"";"";"";"";"";"";"";"";""
"39";"Titanium, Unalloyed";"potassium chlorate";"potcrate";"3811-04-09";"ClKO3";"salts";"";"5 – 10";"25 – 225";"<2";"190,219,220";"";"";"";"";"";"";"";"";"";"";"";"";"";""
"40";"Zirconium";"potassium chlorate";"potcrate";"3811-04-09";"ClKO3";"salts";"";"5 – 10";"25 – 225";"<2";"219,220";"";"";"";"";"";"";"";"";"";"";"";"";"";""
"";"";"";"";"";"";"";"";"";"";"";"";"";"";"";"";"";"";"";"";"";"";"";"";"";""
"";"";"";"";"";"";"";"";"";"";"";"";"";"";"";"";"";"";"";"";"";"";"";"";"";""
"Corrosion Survey Database (COR•SUR) © 2002 NACE International";"";"";"";"";"";"";"";"";"";"";"";"";"";"";"";"";"";"";"";"";"";"";"";"";""
