Repository: Mahyar-rajabi94/TF_SDL

File: data/corrosion_data/TableData - 2024-11-08T191607.377.csv
sep=;
"Title: Corrosion Survey Database (COR•SUR)";"";"";"";"";"";"";"";"";"";"";"";"";"";"";"";"";"";"";"";"";"";"";"";"";""
"Table: Potassium chloride";"";"";"";"";"";"";"";"";"";"";"";"";"";"";"";"";"";"";"";"";"";"";"";"";""
"DOWNLOAD SHOWS ONLY THE DISPLAYED DATA, UP TO 50 ROWS";"";"";"";"";"";"";"";"";"";"";"";"";"";"";"";"";"";"";"";"";"";"";"";"";""
"No.";"material or substance name";"exposure medium";"exposure medium CAS RN";"exposure medium formula";"exposure medium class";"resistance note";"conc. (%)";"temp. (°F)";"corrosion rate (mil/yr)";"reference";"";"";"";"";"";"";"";"";"";"";"";"";"";"";""
"1";"Alloy 20-25-4Mo (904L)";"potassium chloride";"7447-40-7";"ClK";"salts";"";"5 – 35";"25 – 225";"<2";"78,219";"";"";"";"";"";"";"";"";"";"";"";"";"";"";""
"2";"Alloy 20-38-3-3Cu (20Cb3/ 825)";"potassium chloride";"7447-40-7";"ClK";"salts";"";"5 – 25";"175 – 225";"<2";"78,219";"";"";"";"";"";"";"";"";"";"";"";"";"";"";""
"3";"Alloy 20-38-3-3Cu (20Cb3/ 825)";"potassium chloride";"7447-40-7";"ClK";"salts";"";"5 – 35";"25 – 175";"<2";"78,219";"";"";"";"";"";"";"";"";"";"";"";"";"";"";""
"4";"Alloy 30-44-5-3W (G-30)";"potassium chloride";"7447-40-7";"ClK";"salts";"";"5 – 25";"175 – 225";"<2";"78,219";"";"";"";"";"";"";"";"";"";"";"";"";"";"";""
"5";"Alloy 30-44-5-3W (G-30)";"potassium chloride";"7447-40-7";"ClK";"salts";"";"5 – 35";"25 – 175";"<2";"78,219";"";"";"";"";"";"";"";"";"";"";"";"";"";"";""
"6";"Aluminum Alloy (3003/ 5154)";"potassium chloride";"7447-40-7";"ClK";"salts";"pitting";"5 – 15";"25 – 75";">50";"78,219";"";"";"";"";"";"";"";"";"";"";"";"";"";"";""
"7";"Austenitic Cr-Ni Stainless Steel (18-8; 304/ 304L/ 347)";"potassium chloride";"7447-40-7";"ClK";"salts";"pitting; stress corrosion cracking";"5 – 15";"25 – 75";"<20";"78,219";"";"";"";"";"";"";"";"";"";"";"";"";"";"";""
"8";"Austenitic Cr-Ni Stainless Steel (18-8; 304/ 304L/ 347)";"potassium chloride";"7447-40-7";"ClK";"salts";"";"5 – 15";"175 – 225";">50";"78,219";"";"";"";"";"";"";"";"";"";"";"";"";"";"";""
"9";"Austenitic Cr-Ni Stainless Steel (18-8; 304/ 304L/ 347)";"potassium chloride";"7447-40-7";"ClK";"salts";"";"15 – 25";"25 – 75";">50";"78,219";"";"";"";"";"";"";"";"";"";"";"";"";"";"";""
"10";"Austenitic Cr-Ni Stainless Steel (18-8; 304/ 304L/ 347)";"potassium chloride";"7447-40-7";"ClK";"salts";"";"25 – 35";"125 – 175";"<2";"78,219";"";"";"";"";"";"";"";"";"";"";"";"";"";"";""
"11";"Austenitic Cr-Ni-Mo Stainless Steel (17-12-3; 316L/ 317L)";"potassium chloride";"7447-40-7";"ClK";"salts";"pitting; stress corrosion cracking";"5 – 35";"25 – 225";"<2";"78,219";"";"";"";"";"";"";"";"";"";"";"";"";"";"";""
"12";"Brass (>15Zn)";"potassium chloride";"7447-40-7";"ClK";"salts";"";"5 – 15";"25 – 125";"<20";"78,219";"";"";"";"";"";"";"";"";"";"";"";"";"";"";""
"13";"Cast Iron, Gray/ Ductile";"potassium chloride";"7447-40-7";"ClK";"salts";"";"5 – 15";"25 – 75";"<20";"78,219";"";"";"";"";"";"";"";"";"";"";"";"";"";"";""
"14";"Cast Iron, Gray/ Ductile";"potassium chloride";"7447-40-7";"ClK";"salts";"";"25 – 35";"25 – 125";"20 – 50";"78,219";"";"";"";"";"";"";"";"";"";"";"";"";"";"";""
"15";"Copper/ Bronze/ Low Brass";"potassium chloride";"7447-40-7";"ClK";"salts";"";"5 – 15";"225 – 275";">50";"78,219";"";"";"";"";"";"";"";"";"";"";"";"";"";"";""
"16";"Copper/ Bronze/ Low Brass";"potassium chloride";"7447-40-7";"ClK";"salts";"";"5 – 25";"25 – 225";"<2";"78,219";"";"";"";"";"";"";"";"";"";"";"";"";"";"";""
"17";"Copper/ Bronze/ Low Brass";"potassium chloride";"7447-40-7";"ClK";"salts";"";"5 – 35";"175 – 225";"<2";"78,219";"";"";"";"";"";"";"";"";"";"";"";"";"";"";""
"18";"Copper-Nickel";"potassium chloride";"7447-40-7";"ClK";"salts";"";"5 – 35";"25 – 225";"<20";"78,219";"";"";"";"";"";"";"";"";"";"";"";"";"";"";""
"19";"Cr Stainless Steel (12Cr)";"potassium chloride";"7447-40-7";"ClK";"salts";"pitting";"5 – 15";"25 – 75";"<20";"78,219";"";"";"";"";"";"";"";"";"";"";"";"";"";"";""
"20";"Cr Stainless Steel (12Cr)";"potassium chloride";"7447-40-7";"ClK";"salts";"";"5 – 15";"175 – 225";">50";"78,219";"";"";"";"";"";"";"";"";"";"";"";"";"";"";""
"21";"Cr Stainless Steel (12Cr)";"potassium chloride";"7447-40-7";"ClK";"salts";"";"15 – 25";"25 – 75";">50";"78,219";"";"";"";"";"";"";"";"";"";"";"";"";"";"";""
"22";"Cr Stainless Steel (17Cr)";"potassium chloride";"7447-40-7";"ClK";"salts";"pitting";"5 – 15";"25 – 75";"<20";"78,219";"";"";"";"";"";"";"";"";"";"";"";"";"";"";""
"23";"Cr Stainless Steel (17Cr)";"potassium chloride";"7447-40-7";"ClK";"salts";"";"5 – 15";"175 – 225";">50";"78,219";"";"";"";"";"";"";"";"";"";"";"";"";"";"";""
"24";"Cr Stainless Steel (17Cr)";"potassium chloride";"7447-40-7";"ClK";"salts";"";"15 – 25";"25 – 75";">50";"78,219";"";"";"";"";"";"";"";"";"";"";"";"";"";"";""
"25";"Lead";"potassium chloride";"7447-40-7";"ClK";"salts";"";"5 – 15";"25 – 175";"<20";"78,219";"";"";"";"";"";"";"";"";"";"";"";"";"";"";""
"26";"Lead";"potassium chloride";"7447-40-7";"ClK";"salts";"";"15 – 25";"125 – 175";">50";"78,219";"";"";"";"";"";"";"";"";"";"";"";"";"";"";""
"27";"Mo Superalloy (Ni-Cr-Fe-9Mo; 625/ 725)";"potassium chloride";"7447-40-7";"ClK";"salts";"";"5 – 15";"25 – 225";"<2";"78,219,220";"";"";"";"";"";"";"";"";"";"";"";"";"";"";""
"28";"Mo Superalloy (Ni-Cr-Fe-9Mo; 625/ 725)";"potassium chloride";"7447-40-7";"ClK";"salts";"";"25 – 35";"25 – 175";"<2";"78,219,220";"";"";"";"";"";"";"";"";"";"";"";"";"";"";""
"29";"Mo Superalloy (Ni-16Cr-16Mo; C276)";"potassium chloride";"7447-40-7";"ClK";"salts";"";"5 – 15";"25 – 225";"<2";"78,219,220";"";"";"";"";"";"";"";"";"";"";"";"";"";"";""
"30";"Mo Superalloy (Ni-16Cr-16Mo; C276)";"potassium chloride";"7447-40-7";"ClK";"salts";"";"25 – 35";"25 – 175";"<2";"78,219,220";"";"";"";"";"";"";"";"";"";"";"";"";"";"";""
"31";"Mo Superalloy (Ni-20Cr-16Mo-4W; 686)";"potassium chloride";"7447-40-7";"ClK";"salts";"";"5 – 15";"25 – 225";"<2";"78,219,220";"";"";"";"";"";"";"";"";"";"";"";"";"";"";""
"32";"Mo Superalloy (Ni-20Cr-16Mo-4W; 686)";"potassium chloride";"7447-40-7";"ClK";"salts";"";"25 – 35";"25 – 175";"<2";"78,219,220";"";"";"";"";"";"";"";"";"";"";"";"";"";"";""
"33";"Mo Superalloy (Ni-22Cr-16Mo; C22/ 59)";"potassium chloride";"7447-40-7";"ClK";"salts";"";"5 – 15";"25 – 225";"<2";"78,219,220";"";"";"";"";"";"";"";"";"";"";"";"";"";"";""
"34";"Mo Superalloy (Ni-22Cr-16Mo; C22/ 59)";"potassium chloride";"7447-40-7";"ClK";"salts";"";"25 – 35";"25 – 175";"<2";"78,219,220";"";"";"";"";"";"";"";"";"";"";"";"";"";"";""
"35";"Mo Superalloy (Ni-23Cr-16Mo-1Cu; C20000)";"potassium chloride";"7447-40-7";"ClK";"salts";"";"5 – 15";"25 – 225";"<2";"78,219,220";"";"";"";"";"";"";"";"";"";"";"";"";"";"";""
"36";"Mo Superalloy (Ni-23Cr-16Mo-1Cu; C20000)";"potassium chloride";"7447-40-7";"ClK";"salts";"";"25 – 35";"25 – 175";"<2";"78,219,220";"";"";"";"";"";"";"";"";"";"";"";"";"";"";""
"37";"Nickel (200)";"potassium chloride";"7447-40-7";"ClK";"salts";"";"5 – 25";"25 – 225";"<20";"78,219,220";"";"";"";"";"";"";"";"";"";"";"";"";"";"";""
"38";"Nickel (200)";"potassium chloride";"7447-40-7";"ClK";"salts";"";"5 – 35";"175 – 225";"<20";"78,219,220";"";"";"";"";"";"";"";"";"";"";"";"";"";"";""
"39";"Nickel (200)";"potassium chloride";"7447-40-7";"ClK";"salts";"";"25 – 35";"25 – 175";"<2";"78,219,220";"";"";"";"";"";"";"";"";"";"";"";"";"";"";""
"40";"Nickel Cast Iron (15-35Ni)";"potassium chloride";"7447-40-7";"ClK";"salts";"";"5 – 25";"25 – 175";"<20";"78,219";"";"";"";"";"";"";"";"";"";"";"";"";"";"";""
"41";"Nickel Cast Iron (15-35Ni)";"potassium chloride";"7447-40-7";"ClK";"salts";"";"25 – 35";"25 – 175";"<2";"78,219";"";"";"";"";"";"";"";"";"";"";"";"";"";"";""
"42";"Nickel-Copper (400)";"potassium chloride";"7447-40-7";"ClK";"salts";"";"5 – 25";"25 – 225";"<20";"78,219,220";"";"";"";"";"";"";"";"";"";"";"";"";"";"";""
"43";"Nickel-Copper (400)";"potassium chloride";"7447-40-7";"ClK";"salts";"";"5 – 35";"175 – 225";"<20";"78,219,220";"";"";"";"";"";"";"";"";"";"";"";"";"";"";""
"44";"Nickel-Copper (400)";"potassium chloride";"7447-40-7";"ClK";"salts";"";"25 – 35";"25 – 175";"<2";"78,219,220";"";"";"";"";"";"";"";"";"";"";"";"";"";"";""
"45";"Ni-Cr-Fe Alloy (600/ 690)";"potassium chloride";"7447-40-7";"ClK";"salts";"";"5 – 25";"25 – 225";"<20";"78,219,220";"";"";"";"";"";"";"";"";"";"";"";"";"";"";""
"46";"Ni-Cr-Fe Alloy (600/ 690)";"potassium chloride";"7447-40-7";"ClK";"salts";"";"5 – 35";"175 – 225";"<20";"78,219,220";"";"";"";"";"";"";"";"";"";"";"";"";"";"";""
"47";"Ni-Cr-Fe Alloy (600/ 690)";"potassium chloride";"7447-40-7";"ClK";"salts";"";"25 – 35";"25 – 175";"<2";"78,219,220";"";"";"";"";"";"";"";"";"";"";"";"";"";"";""
"48";"Ni-Mo Alloy (Ni-30Mo; B-2)";"potassium chloride";"7447-40-7";"ClK";"salts";"";"5 – 15";"25 – 75";"<2";"78,219,220";"";"";"";"";"";"";"";"";"";"";"";"";"";"";""
"49";"Ni-Mo Alloy (Ni-30Mo; B-2)";"potassium chloride";"7447-40-7";"ClK";"salts";"";"5 – 15";"75 – 225";"<20";"78,219,220";"";"";"";"";"";"";"";"";"";"";"";"";"";"";""
"50";"Ni-Mo Alloy (Ni-30Mo; B-2)";"potassium chloride";"7447-40-7";"ClK";"salts";"";"15 – 25";"125 – 225";"<20";"78,219,220";"";"";"";"";"";"";"";"";"";"";"";"";"";"";""
"";"";"";"";"";"";"";"";"";"";"";"";"";"";"";"";"";"";"";"";"";"";"";"";"";""
"";"";"";"";"";"";"";"";"";"";"";"";"";"";"";"";"";"";"";"";"";"";"";"";"";""
"Corrosion Survey Database (COR•SUR) © 2002 NACE International";"";"";"";"";"";"";"";"";"";"";"";"";"";"";"";"";"";"";"";"";"";"";"";"";""

File: data/corrosion_data/TableData - 2024-11-08T191625.771.csv
sep=;
"Title: Corrosion Survey Database (COR•SUR)";"";"";"";"";"";"";"";"";"";"";"";"";"";"";"";"";"";"";"";"";"";"";"";"";""
"Table: Sodium chloride";"";"";"";"";"";"";"";"";"";"";"";"";"";"";"";"";"";"";"";"";"";"";"";"";""
"DOWNLOAD SHOWS ONLY THE DISPLAYED DATA, UP TO 50 ROWS";"";"";"";"";"";"";"";"";"";"";"";"";"";"";"";"";"";"";"";"";"";"";"";"";""
"No.";"material or substance name";"exposure medium";"exposure medium CAS RN";"exposure medium formula";"exposure medium class";"resistance note";"conc. (%)";"temp. (°F)";"corrosion rate (mil/yr)";"reference";"";"";"";"";"";"";"";"";"";"";"";"";"";"";""
"1";"Alloy 20-38-3-3Cu (20Cb3/ 825)";"sodium chloride";"7647-14-5";"ClNa";"salts";"";"5 – 35";"25 – 125";"<20";"85,114,219";"";"";"";"";"";"";"";"";"";"";"";"";"";"";""
"2";"Alloy 20-38-3-3Cu (20Cb3/ 825)";"sodium chloride";"7647-14-5";"ClNa";"salts";"";"15 – 35";"125 – 225";"<20";"85,114,219";"";"";"";"";"";"";"";"";"";"";"";"";"";"";""
"3";"Alloy 20-38-3-3Cu (20Cb3/ 825)";"sodium chloride";"7647-14-5";"ClNa";"salts";"";"25 – 35";"25 – 325";"<20";"85,114,219";"";"";"";"";"";"";"";"";"";"";"";"";"";"";""
"4";"Alloy 20-38-3-3Cu (20Cb3/ 825)";"sodium chloride";"7647-14-5";"ClNa";"salts";"";"35 – 45";"125 – 175";"<2";"85,114,219";"";"";"";"";"";"";"";"";"";"";"";"";"";"";""
"5";"Alloy 20-38-3-3Cu (20Cb3/ 825)";"sodium chloride";"7647-14-5";"ClNa";"salts";"";"100";"25 – 75";"<2";"85,114,219";"";"";"";"";"";"";"";"";"";"";"";"";"";"";""
"6";"Alloy 30-44-5-3W (G-30)";"sodium chloride";"7647-14-5";"ClNa";"salts";"";"5 – 35";"25 – 125";"<20";"85,114,219";"";"";"";"";"";"";"";"";"";"";"";"";"";"";""
"7";"Alloy 30-44-5-3W (G-30)";"sodium chloride";"7647-14-5";"ClNa";"salts";"";"15 – 35";"125 – 225";"<20";"85,114,219";"";"";"";"";"";"";"";"";"";"";"";"";"";"";""
"8";"Alloy 30-44-5-3W (G-30)";"sodium chloride";"7647-14-5";"ClNa";"salts";"";"25 – 35";"25 – 325";"<20";"85,114,219";"";"";"";"";"";"";"";"";"";"";"";"";"";"";""
"9";"Alloy 30-44-5-3W (G-30)";"sodium chloride";"7647-14-5";"ClNa";"salts";"";"35 – 45";"125 – 175";"<2";"85,114,219";"";"";"";"";"";"";"";"";"";"";"";"";"";"";""
"10";"Alloy 30-44-5-3W (G-30)";"sodium chloride";"7647-14-5";"ClNa";"salts";"";"100";"25 – 75";"<2";"85,114,219";"";"";"";"";"";"";"";"";"";"";"";"";"";"";""
"11";"Aluminum Alloy (3003/ 5154)";"sodium chloride";"7647-14-5";"ClNa";"salts";"";"5 – 45";"25 – 75";"<2";"85,114,219";"";"";"";"";"";"";"";"";"";"";"";"";"";"";""
"12";"Aluminum Alloy (3003/ 5154)";"sodium chloride";"7647-14-5";"ClNa";"salts";"";"5 – 45";"75 – 125";"<20";"85,114,219";"";"";"";"";"";"";"";"";"";"";"";"";"";"";""
"13";"Aluminum Alloy (3003/ 5154)";"sodium chloride";"7647-14-5";"ClNa";"salts";"";"5 – 45";"125 – 175";"20 – 50";"85,114,219";"";"";"";"";"";"";"";"";"";"";"";"";"";"";""
"14";"Aluminum Alloy (3003/ 5154)";"sodium chloride";"7647-14-5";"ClNa";"salts";"";"5 – 45";"175 – 225";">50";"85,114,219";"";"";"";"";"";"";"";"";"";"";"";"";"";"";""
"15";"Aluminum Alloy (3003/ 5154)";"sodium chloride";"7647-14-5";"ClNa";"salts";"";"100";"25 – 75";"<2";"85,114,219";"";"";"";"";"";"";"";"";"";"";"";"";"";"";""
"16";"Austenitic Cr-Ni Stainless Steel (18-8; 304/ 304L/ 347)";"sodium chloride";"7647-14-5";"ClNa";"salts";"pitting; stress corrosion cracking";"5 – 35";"25 – 225";"<20";"85,114,219";"";"";"";"";"";"";"";"";"";"";"";"";"";"";""
"17";"Austenitic Cr-Ni Stainless Steel (18-8; 304/ 304L/ 347)";"sodium chloride";"7647-14-5";"ClNa";"salts";"";"35 – 45";"125 – 175";"<2";"85,114,219";"";"";"";"";"";"";"";"";"";"";"";"";"";"";""
"18";"Austenitic Cr-Ni Stainless Steel (18-8; 304/ 304L/ 347)";"sodium chloride";"7647-14-5";"ClNa";"salts";"";"85 – 95";"25 – 75";">50";"85,114,219";"";"";"";"";"";"";"";"";"";"";"";"";"";"";""
"19";"Austenitic Cr-Ni Stainless Steel (18-8; 304/ 304L/ 347)";"sodium chloride";"7647-14-5";"ClNa";"salts";"";"100";"25 – 125";"<20";"85,114,219";"";"";"";"";"";"";"";"";"";"";"";"";"";"";""
"20";"Austenitic Cr-Ni-Mo Stainless Steel (17-12-3; 316L/ 317L)";"sodium chloride";"7647-14-5";"ClNa";"salts";"pitting; stress corrosion cracking";"5 – 35";"25 – 75";"<20";"85,114,219";"";"";"";"";"";"";"";"";"";"";"";"";"";"";""
"21";"Austenitic Cr-Ni-Mo Stainless Steel (17-12-3; 316L/ 317L)";"sodium chloride";"7647-14-5";"ClNa";"salts";"";"15 – 35";"75 – 225";"<20";"85,114,219";"";"";"";"";"";"";"";"";"";"";"";"";"";"";""
"22";"Austenitic Cr-Ni-Mo Stainless Steel (17-12-3; 316L/ 317L)";"sodium chloride";"7647-14-5";"ClNa";"salts";"";"15 – 35";"225 – 275";">50";"85,114,219";"";"";"";"";"";"";"";"";"";"";"";"";"";"";""
"23";"Austenitic Cr-Ni-Mo Stainless Steel (17-12-3; 316L/ 317L)";"sodium chloride";"7647-14-5";"ClNa";"salts";"";"35 – 45";"125 – 175";"<2";"85,114,219";"";"";"";"";"";"";"";"";"";"";"";"";"";"";""
"24";"Austenitic Cr-Ni-Mo Stainless Steel (17-12-3; 316L/ 317L)";"sodium chloride";"7647-14-5";"ClNa";"salts";"";"85 – 95";"25 – 75";">50";"85,114,219";"";"";"";"";"";"";"";"";"";"";"";"";"";"";""
"25";"Austenitic Cr-Ni-Mo Stainless Steel (17-12-3; 316L/ 317L)";"sodium chloride";"7647-14-5";"ClNa";"salts";"";"100";"25 – 75";"<2";"85,114,219";"";"";"";"";"";"";"";"";"";"";"";"";"";"";""
"26";"Brass (>15Zn)";"sodium chloride";"7647-14-5";"ClNa";"salts";"";"5 – 35";"25 – 175";"<20";"85,114,219";"";"";"";"";"";"";"";"";"";"";"";"";"";"";""
"27";"Brass (>15Zn)";"sodium chloride";"7647-14-5";"ClNa";"salts";"";"5 – 45";"175 – 225";"20 – 50";"85,114,219";"";"";"";"";"";"";"";"";"";"";"";"";"";"";""
"28";"Cast Iron, Gray/ Ductile";"sodium chloride";"7647-14-5";"ClNa";"salts";"";"5 – 15";"75 – 125";">50";"85,114,219";"";"";"";"";"";"";"";"";"";"";"";"";"";"";""
"29";"Cast Iron, Gray/ Ductile";"sodium chloride";"7647-14-5";"ClNa";"salts";"";"5 – 15";"175 – 225";">50";"85,114,219";"";"";"";"";"";"";"";"";"";"";"";"";"";"";""
"30";"Cast Iron, Gray/ Ductile";"sodium chloride";"7647-14-5";"ClNa";"salts";"";"5 – 35";"25 – 75";"<20";"85,114,219";"";"";"";"";"";"";"";"";"";"";"";"";"";"";""
"31";"Cast Iron, Gray/ Ductile";"sodium chloride";"7647-14-5";"ClNa";"salts";"";"15 – 25";"75 – 125";"20 – 50";"85,114,219";"";"";"";"";"";"";"";"";"";"";"";"";"";"";""
"32";"Cast Iron, Gray/ Ductile";"sodium chloride";"7647-14-5";"ClNa";"salts";"";"35 – 45";"175 – 225";">50";"85,114,219";"";"";"";"";"";"";"";"";"";"";"";"";"";"";""
"33";"Copper/ Bronze/ Low Brass";"sodium chloride";"7647-14-5";"ClNa";"salts";"";"5 – 35";"25 – 175";"<20";"85,114,219";"";"";"";"";"";"";"";"";"";"";"";"";"";"";""
"34";"Copper/ Bronze/ Low Brass";"sodium chloride";"7647-14-5";"ClNa";"salts";"";"5 – 45";"175 – 225";"20 – 50";"85,114,219";"";"";"";"";"";"";"";"";"";"";"";"";"";"";""
"35";"Copper-Nickel";"sodium chloride";"7647-14-5";"ClNa";"salts";"";"5 – 35";"25 – 225";"<2";"85,114,219";"";"";"";"";"";"";"";"";"";"";"";"";"";"";""
"36";"Cr Stainless Steel (12Cr)";"sodium chloride";"7647-14-5";"ClNa";"salts";"pitting";"5 – 15";"25 – 225";"<20";"85,114,219";"";"";"";"";"";"";"";"";"";"";"";"";"";"";""
"37";"Cr Stainless Steel (17Cr)";"sodium chloride";"7647-14-5";"ClNa";"salts";"pitting";"5 – 15";"25 – 225";"<20";"85,114,219";"";"";"";"";"";"";"";"";"";"";"";"";"";"";""
"38";"Gold/ Platinum";"sodium chloride";"7647-14-5";"ClNa";"salts";"";"5 – 35";"25 – 225";"<2";"85,114,219";"";"";"";"";"";"";"";"";"";"";"";"";"";"";""
"39";"Gold/ Platinum";"sodium chloride";"7647-14-5";"ClNa";"salts";"";"100";"25 – 225";"<2";"85,114,219";"";"";"";"";"";"";"";"";"";"";"";"";"";"";""
"40";"Lead";"sodium chloride";"7647-14-5";"ClNa";"salts";"";"5 – 35";"25 – 225";"<20";"85,114,219";"";"";"";"";"";"";"";"";"";"";"";"";"";"";""
"41";"Mo Superalloy (Ni-Cr-Fe-9Mo; 625/ 725)";"sodium chloride";"7647-14-5";"ClNa";"salts";"";"15 – 25";"125 – 175";"<2";"85,114,219";"";"";"";"";"";"";"";"";"";"";"";"";"";"";""
"42";"Mo Superalloy (Ni-Cr-Fe-9Mo; 625/ 725)";"sodium chloride";"7647-14-5";"ClNa";"salts";"";"15 – 25";"325 – 375";"<2";"85,114,219";"";"";"";"";"";"";"";"";"";"";"";"";"";"";""
"43";"Mo Superalloy (Ni-Cr-Fe-9Mo; 625/ 725)";"sodium chloride";"7647-14-5";"ClNa";"salts";"";"35 – 45";"25 – 225";"<2";"85,114,219";"";"";"";"";"";"";"";"";"";"";"";"";"";"";""
"44";"Mo Superalloy (Ni-16Cr-16Mo; C276)";"sodium chloride";"7647-14-5";"ClNa";"salts";"";"15 – 25";"125 – 175";"<2";"85,114,219";"";"";"";"";"";"";"";"";"";"";"";"";"";"";""
"45";"Mo Superalloy (Ni-16Cr-16Mo; C276)";"sodium chloride";"7647-14-5";"ClNa";"salts";"";"15 – 25";"325 – 375";"<2";"85,114,219";"";"";"";"";"";"";"";"";"";"";"";"";"";"";""
"46";"Mo Superalloy (Ni-16Cr-16Mo; C276)";"sodium chloride";"7647-14-5";"ClNa";"salts";"";"35 – 45";"25 – 225";"<2";"85,114,219";"";"";"";"";"";"";"";"";"";"";"";"";"";"";""
"47";"Mo Superalloy (Ni-20Cr-16Mo-4W; 686)";"sodium chloride";"7647-14-5";"ClNa";"salts";"";"15 – 25";"125 – 175";"<2";"85,114,219";"";"";"";"";"";"";"";"";"";"";"";"";"";"";""
"48";"Mo Superalloy (Ni-20Cr-16Mo-4W; 686)";"sodium chloride";"7647-14-5";"ClNa";"salts";"";"15 – 25";"325 – 375";"<2";"85,114,219";"";"";"";"";"";"";"";"";"";"";"";"";"";"";""
"49";"Mo Superalloy (Ni-20Cr-16Mo-4W; 686)";"sodium chloride";"7647-14-5";"ClNa";"salts";"";"35 – 45";"25 – 225";"<2";"85,114,219";"";"";"";"";"";"";"";"";"";"";"";"";"";"";""
"50";"Mo Superalloy (Ni-22Cr-16Mo; C22/ 59)";"sodium chloride";"7647-14-5";"ClNa";"salts";"";"15 – 25";"125 – 175";"<2";"85,114,219";"";"";"";"";"";"";"";"";"";"";"";"";"";"";""
"";"";"";"";"";"";"";"";"";"";"";"";"";"";"";"";"";"";"";"";"";"";"";"";"";""
"";"";"";"";"";"";"";"";"";"";"";"";"";"";"";"";"";"";"";"";"";"";"";"";"";""
"Corrosion Survey Database (COR•SUR) © 2002 NACE International";"";"";"";"";"";"";"";"";"";"";"";"";"";"";"";"";"";"";"";"";"";"";"";"";""

File: data/corrosion_data/TableData - 2024-11-08T191635.605.csv
sep=;
"Title: Corrosion Survey Database (COR•SUR)";"";"";"";"";"";"";"";"";"";"";"";"";"";"";"";"";"";"";"";"";"";"";"";"";""
"Table: Sodium perchlorate";"";"";"";"";"";"";"";"";"";"";"";"";"";"";"";"";"";"";"";"";"";"";"";"";""
"DOWNLOAD SHOWS ONLY THE DISPLAYED DATA, UP TO 50 ROWS";"";"";"";"";"";"";"";"";"";"";"";"";"";"";"";"";"";"";"";"";"";"";"";"";""
"No.";"material or substance name";"exposure medium";"exposure medium CAS RN";"exposure medium formula";"exposure medium class";"conc. (%)";"temp. (°F)";"corrosion rate (mil/yr)";"test note";"reference";"";"";"";"";"";"";"";"";"";"";"";"";"";"";""
"1";"Alloy 20-25-4Mo (904L)";"sodium perchlorate";"7601-89-0";"ClNaO4";"salts";"5 – 15";"25 – 225";"<2";"";"91,198,219";"";"";"";"";"";"";"";"";"";"";"";"";"";"";""
"2";"Alloy 20-25-6Mo (254SMO/ 6XN)";"sodium perchlorate";"7601-89-0";"ClNaO4";"salts";"10";"221";"<2";"";"91,198";"";"";"";"";"";"";"";"";"";"";"";"";"";"";""
"3";"Alloy 20-38-3-3Cu (20Cb3/ 825)";"sodium perchlorate";"7601-89-0";"ClNaO4";"salts";"5 – 15";"25 – 225";"<2";"";"91,198,219,220";"";"";"";"";"";"";"";"";"";"";"";"";"";"";""
"4";"Alloy 20-38-3-3Cu (20Cb3/ 825)";"sodium perchlorate";"7601-89-0";"ClNaO4";"salts";"15 – 70";"175 – 225";"<2";"";"91,198,219,220";"";"";"";"";"";"";"";"";"";"";"";"";"";"";""
"5";"Alloy 30-44-5-3W (G-30)";"sodium perchlorate";"7601-89-0";"ClNaO4";"salts";"5 – 15";"25 – 225";"<2";"";"91,198,219,220";"";"";"";"";"";"";"";"";"";"";"";"";"";"";""
"6";"Alloy 30-44-5-3W (G-30)";"sodium perchlorate";"7601-89-0";"ClNaO4";"salts";"15 – 70";"175 – 225";"<2";"";"91,198,219,220";"";"";"";"";"";"";"";"";"";"";"";"";"";"";""
"7";"Aluminum Alloy (3003/ 5154)";"sodium perchlorate";"7601-89-0";"ClNaO4";"salts";"5 – 45";"25 – 75";"20 – 50";"";"91,219,220";"";"";"";"";"";"";"";"";"";"";"";"";"";"";""
"8";"Aluminum Alloy (3003/ 5154)";"sodium perchlorate";"7601-89-0";"ClNaO4";"salts";"65 – 70";"25 – 225";"<2";"";"91,219,220";"";"";"";"";"";"";"";"";"";"";"";"";"";"";""
"9";"Austenitic Cr-Ni Stainless Steel (18-8; 304/ 304L/ 347)";"sodium perchlorate";"7601-89-0";"ClNaO4";"salts";"5 – 15";"25 – 225";"<2";"";"91,219,220";"";"";"";"";"";"";"";"";"";"";"";"";"";"";""
"10";"Austenitic Cr-Ni Stainless Steel (18-8; 304/ 304L/ 347)";"sodium perchlorate";"7601-89-0";"ClNaO4";"salts";"15 – 70";"175 – 225";"<20";"";"91,219,220";"";"";"";"";"";"";"";"";"";"";"";"";"";"";""
"11";"Austenitic Cr-Ni-Mo Stainless Steel (17-12-3; 316L/ 317L)";"sodium perchlorate";"7601-89-0";"ClNaO4";"salts";"5 – 15";"25 – 225";"<2";"";"91,219,220";"";"";"";"";"";"";"";"";"";"";"";"";"";"";""
"12";"Austenitic Cr-Ni-Mo Stainless Steel (17-12-3; 316L/ 317L)";"sodium perchlorate";"7601-89-0";"ClNaO4";"salts";"15 – 70";"175 – 225";"<20";"";"91,219,220";"";"";"";"";"";"";"";"";"";"";"";"";"";"";""
"13";"Cast Iron, Gray/ Ductile";"sodium perchlorate";"7601-89-0";"ClNaO4";"salts";"5 – 70";"25 – 75";">50";"";"91,219,220";"";"";"";"";"";"";"";"";"";"";"";"";"";"";""
"14";"Copper/ Bronze/ Low Brass";"sodium perchlorate";"7601-89-0";"ClNaO4";"salts";"5 – 70";"175 – 225";"<2";"";"91,219,220";"";"";"";"";"";"";"";"";"";"";"";"";"";"";""
"15";"Copper-Nickel";"sodium perchlorate";"7601-89-0";"ClNaO4";"salts";"5 – 70";"175 – 225";"<2";"";"91,219,220";"";"";"";"";"";"";"";"";"";"";"";"";"";"";""
"16";"Cr Stainless Steel (12Cr)";"sodium perchlorate";"7601-89-0";"ClNaO4";"salts";"5 – 15";"175 – 225";">50";"";"91,219";"";"";"";"";"";"";"";"";"";"";"";"";"";"";""
"17";"Cr Stainless Steel (17Cr)";"sodium perchlorate";"7601-89-0";"ClNaO4";"salts";"5 – 15";"175 – 225";">50";"";"91,219";"";"";"";"";"";"";"";"";"";"";"";"";"";"";""
"18";"Duplex Stainless Steel (25-6-3)";"sodium perchlorate";"7601-89-0";"ClNaO4";"salts";"10";"221";"<2";"";"91,198";"";"";"";"";"";"";"";"";"";"";"";"";"";"";""
"19";"Gold/ Platinum";"sodium perchlorate";"7601-89-0";"ClNaO4";"salts";"5 – 70";"175 – 225";"<2";"";"91,219,220";"";"";"";"";"";"";"";"";"";"";"";"";"";"";""
"20";"Lead";"sodium perchlorate";"7601-89-0";"ClNaO4";"salts";"5 – 70";"175 – 225";"<2";"";"91,219,220";"";"";"";"";"";"";"";"";"";"";"";"";"";"";""
"21";"Nickel (200)";"sodium perchlorate";"7601-89-0";"ClNaO4";"salts";"5 – 70";"175 – 225";"<2";"";"91,219,220";"";"";"";"";"";"";"";"";"";"";"";"";"";"";""
"22";"Nickel Cast Iron (15-35Ni)";"sodium perchlorate";"7601-89-0";"ClNaO4";"salts";"5 – 70";"175 – 225";"<2";"";"91,219,220";"";"";"";"";"";"";"";"";"";"";"";"";"";"";""
"23";"Nickel-Copper (400)";"sodium perchlorate";"7601-89-0";"ClNaO4";"salts";"5 – 70";"175 – 225";"<2";"";"91,219,220";"";"";"";"";"";"";"";"";"";"";"";"";"";"";""
"24";"Ni-Cr-Fe Alloy (600/ 690)";"sodium perchlorate";"7601-89-0";"ClNaO4";"salts";"5 – 70";"175 – 225";"<2";"";"91,219,220";"";"";"";"";"";"";"";"";"";"";"";"";"";"";""
"25";"Ni-Mo Alloy (Ni-30Mo; B-2)";"sodium perchlorate";"7601-89-0";"ClNaO4";"salts";"5 – 70";"175 – 225";"<2";"";"91,219,220";"";"";"";"";"";"";"";"";"";"";"";"";"";"";""
"26";"Silicon Cast Iron (14Si)";"sodium perchlorate";"7601-89-0";"ClNaO4";"salts";"5 – 70";"187 – 237";"<2";"low NaCl";"91,218,220";"";"";"";"";"";"";"";"";"";"";"";"";"";"";""
"27";"Silver";"sodium perchlorate";"7601-89-0";"ClNaO4";"salts";"5 – 70";"175 – 225";"<2";"";"91,219,220";"";"";"";"";"";"";"";"";"";"";"";"";"";"";""
"28";"Steels, Carbon/ Low Alloy";"sodium perchlorate";"7601-89-0";"ClNaO4";"salts";"5 – 70";"25 – 75";">50";"";"91,219,220";"";"";"";"";"";"";"";"";"";"";"";"";"";"";""
"29";"Superferritic Stainless Steel (26-1)";"sodium perchlorate";"7601-89-0";"ClNaO4";"salts";"5 – 15";"25 – 225";"<2";"";"91,219,220";"";"";"";"";"";"";"";"";"";"";"";"";"";"";""
"30";"Superferritic Stainless Steel (26-1)";"sodium perchlorate";"7601-89-0";"ClNaO4";"salts";"15 – 70";"175 – 225";"<20";"";"91,219,220";"";"";"";"";"";"";"";"";"";"";"";"";"";"";""
"31";"Tantalum";"sodium perchlorate";"7601-89-0";"ClNaO4";"salts";"5 – 70";"175 – 225";"<2";"";"91,219,220";"";"";"";"";"";"";"";"";"";"";"";"";"";"";""
"32";"Titanium, Unalloyed";"sodium perchlorate";"7601-89-0";"ClNaO4";"salts";"5 – 70";"175 – 225";"<2";"";"91,198,219,220";"";"";"";"";"";"";"";"";"";"";"";"";"";"";""
"";"";"";"";"";"";"";"";"";"";"";"";"";"";"";"";"";"";"";"";"";"";"";"";"";""
"";"";"";"";"";"";"";"";"";"";"";"";"";"";"";"";"";"";"";"";"";"";"";"";"";""
"Corrosion Survey Database (COR•SUR) © 2002 NACE International";"";"";"";"";"";"";"";"";"";"";"";"";"";"";"";"";"";"";"";"";"";"";"";"";""

File: data/corrosion_data/TableData - 2024-11-08T191641.266.csv
sep=;
"Title: Corrosion Survey Database (COR•SUR)";"";"";"";"";"";"";"";"";"";"";"";"";"";"";"";"";"";"";"";"";"";"";"";"";""
"Table: Stannic ammonium chloride";"";"";"";"";"";"";"";"";"";"";"";"";"";"";"";"";"";"";"";"";"";"";"";"";""
"DOWNLOAD SHOWS ONLY THE DISPLAYED DATA, UP TO 50 ROWS";"";"";"";"";"";"";"";"";"";"";"";"";"";"";"";"";"";"";"";"";"";"";"";"";""
"No.";"material or substance name";"exposure medium";"exposure medium class";"warnings";"resistance note";"conc. (%)";"temp. (°F)";"corrosion rate (mil/yr)";"reference";"";"";"";"";"";"";"";"";"";"";"";"";"";"";"";""
"1";"Alloy 20-25-4Mo (904L)";"stannic ammonium chloride";"salts";"";"pitting";"5 – 15";"25 – 75";"<2";"219";"";"";"";"";"";"";"";"";"";"";"";"";"";"";"";""
"2";"Alloy 20-25-4Mo (904L)";"stannic ammonium chloride";"salts";"";"";"5 – 15";"75 – 125";"<20";"219";"";"";"";"";"";"";"";"";"";"";"";"";"";"";"";""
"3";"Alloy 20-38-3-3Cu (20Cb3/ 825)";"stannic ammonium chloride";"salts";"";"";"5 – 35";"25 – 75";"<2";"219";"";"";"";"";"";"";"";"";"";"";"";"";"";"";"";""
"4";"Alloy 30-44-5-3W (G-30)";"stannic ammonium chloride";"salts";"";"";"5 – 35";"25 – 75";"<2";"219";"";"";"";"";"";"";"";"";"";"";"";"";"";"";"";""
"5";"Aluminum Alloy (3003/ 5154)";"stannic ammonium chloride";"salts";"";"";"5 – 35";"25 – 75";">50";"219";"";"";"";"";"";"";"";"";"";"";"";"";"";"";"";""
"6";"Austenitic Cr-Ni Stainless Steel (18-8; 304/ 304L/ 347)";"stannic ammonium chloride";"salts";"";"";"5 – 15";"75 – 125";">50";"219";"";"";"";"";"";"";"";"";"";"";"";"";"";"";"";""
"7";"Austenitic Cr-Ni Stainless Steel (18-8; 304/ 304L/ 347)";"stannic ammonium chloride";"salts";"";"";"5 – 35";"25 – 75";"20 – 50";"219";"";"";"";"";"";"";"";"";"";"";"";"";"";"";"";""
"8";"Austenitic Cr-Ni-Mo Stainless Steel (17-12-3; 316L/ 317L)";"stannic ammonium chloride";"salts";"";"";"5 – 15";"25 – 125";">50";"219";"";"";"";"";"";"";"";"";"";"";"";"";"";"";"";""
"9";"Austenitic Cr-Ni-Mo Stainless Steel (17-12-3; 316L/ 317L)";"stannic ammonium chloride";"salts";"";"pitting";"5 – 35";"25 – 75";">50";"219";"";"";"";"";"";"";"";"";"";"";"";"";"";"";"";""
"10";"Austenitic Cr-Ni-Mo Stainless Steel (17-12-3; 316L/ 317L)";"stannic ammonium chloride";"salts";"";"";"25 – 35";"25 – 125";">50";"219";"";"";"";"";"";"";"";"";"";"";"";"";"";"";"";""
"11";"Brass (>15Zn)";"stannic ammonium chloride";"salts";"severe corrosion with oxygen ingress";"";"5 – 35";"25 – 75";">50";"219,220";"";"";"";"";"";"";"";"";"";"";"";"";"";"";"";""
"12";"Brass (>15Zn)";"stannic ammonium chloride";"salts";"severe corrosion with oxygen ingress";"";">5";"175 – 225";">50";"219,220";"";"";"";"";"";"";"";"";"";"";"";"";"";"";"";""
"13";"Cast Iron, Gray/ Ductile";"stannic ammonium chloride";"salts";"";"";"5 – 35";"25 – 75";">50";"219";"";"";"";"";"";"";"";"";"";"";"";"";"";"";"";""
"14";"Copper/ Bronze/ Low Brass";"stannic ammonium chloride";"salts";"severe corrosion with oxygen ingress";"";"5 – 35";"25 – 75";"<2";"219,220";"";"";"";"";"";"";"";"";"";"";"";"";"";"";"";""
"15";"Copper-Nickel";"stannic ammonium chloride";"salts";"severe corrosion with oxygen ingress";"";"";"0";"<2";"219";"";"";"";"";"";"";"";"";"";"";"";"";"";"";"";""
"16";"Cr Stainless Steel (12Cr)";"stannic ammonium chloride";"salts";"";"";"5 – 15";"25 – 75";">50";"219";"";"";"";"";"";"";"";"";"";"";"";"";"";"";"";""
"17";"Cr Stainless Steel (17Cr)";"stannic ammonium chloride";"salts";"";"";"5 – 15";"25 – 75";">50";"219";"";"";"";"";"";"";"";"";"";"";"";"";"";"";"";""
"18";"Gold/ Platinum";"stannic ammonium chloride";"salts";"";"";"5 – 35";"25 – 225";"<2";"219";"";"";"";"";"";"";"";"";"";"";"";"";"";"";"";""
"19";"Gold/ Platinum";"stannic ammonium chloride";"salts";"";"";"35 – 45";"75 – 225";"<2";"219";"";"";"";"";"";"";"";"";"";"";"";"";"";"";"";""
"20";"Gold/ Platinum";"stannic ammonium chloride";"salts";"";"";"45 – 55";"125 – 225";"<2";"219";"";"";"";"";"";"";"";"";"";"";"";"";"";"";"";""
"21";"Gold/ Platinum";"stannic ammonium chloride";"salts";"";"";">55";"175 – 225";"<2";"219";"";"";"";"";"";"";"";"";"";"";"";"";"";"";"";""
"22";"Mo Superalloy (Ni-Cr-Fe-9Mo; 625/ 725)";"stannic ammonium chloride";"salts";"";"";"5 – 15";"25 – 75";">50";"219";"";"";"";"";"";"";"";"";"";"";"";"";"";"";"";""
"23";"Mo Superalloy (Ni-16Cr-16Mo; C276)";"stannic ammonium chloride";"salts";"";"";"5 – 15";"25 – 75";">50";"219";"";"";"";"";"";"";"";"";"";"";"";"";"";"";"";""
"24";"Mo Superalloy (Ni-20Cr-16Mo-4W; 686)";"stannic ammonium chloride";"salts";"";"";"5 – 15";"25 – 75";">50";"219";"";"";"";"";"";"";"";"";"";"";"";"";"";"";"";""
"25";"Mo Superalloy (Ni-22Cr-16Mo; C22/ 59)";"stannic ammonium chloride";"salts";"";"";"5 – 15";"25 – 75";">50";"219";"";"";"";"";"";"";"";"";"";"";"";"";"";"";"";""
"26";"Mo Superalloy (Ni-23Cr-16Mo-1Cu; C20000)";"stannic ammonium chloride";"salts";"";"";"5 – 15";"25 – 75";">50";"219";"";"";"";"";"";"";"";"";"";"";"";"";"";"";"";""
"27";"Nickel (200)";"stannic ammonium chloride";"salts";"severe corrosion with oxygen ingress";"";"5 – 35";"25 – 75";"<2";"219,220";"";"";"";"";"";"";"";"";"";"";"";"";"";"";"";""
"28";"Nickel-Copper (400)";"stannic ammonium chloride";"salts";"severe corrosion with oxygen ingress";"";"5 – 15";"25 – 75";"<20";"219,220";"";"";"";"";"";"";"";"";"";"";"";"";"";"";"";""
"29";"Ni-Cr-Fe Alloy (600/ 690)";"stannic ammonium chloride";"salts";"";"";"5 – 15";"75 – 125";"<20";"219";"";"";"";"";"";"";"";"";"";"";"";"";"";"";"";""
"30";"Ni-Cr-Fe Alloy (600/ 690)";"stannic ammonium chloride";"salts";"";"";"5 – 35";"25 – 75";"<2";"219";"";"";"";"";"";"";"";"";"";"";"";"";"";"";"";""
"31";"Ni-Mo Alloy (Ni-30Mo; B-2)";"stannic ammonium chloride";"salts";"";"";"5 – 35";"25 – 125";"<2";"219";"";"";"";"";"";"";"";"";"";"";"";"";"";"";"";""
"32";"Silicon Cast Iron (14Si)";"stannic ammonium chloride";"salts";"";"";"5 – 35";"52 – 147";"20 – 50";"218";"";"";"";"";"";"";"";"";"";"";"";"";"";"";"";""
"33";"Silicon Cast Iron (14Si)";"stannic ammonium chloride";"salts";"";"";"100";"52 – 237";"<20";"218";"";"";"";"";"";"";"";"";"";"";"";"";"";"";"";""
"34";"Silver";"stannic ammonium chloride";"salts";"";"";"5 – 35";"25 – 75";"<2";"219";"";"";"";"";"";"";"";"";"";"";"";"";"";"";"";""
"35";"Steels, Carbon/ Low Alloy";"stannic ammonium chloride";"salts";"";"";"5 – 35";"25 – 75";">50";"219";"";"";"";"";"";"";"";"";"";"";"";"";"";"";"";""
"36";"Tantalum";"stannic ammonium chloride";"salts";"";"";"5 – 35";"25 – 225";"<2";"219";"";"";"";"";"";"";"";"";"";"";"";"";"";"";"";""
"37";"Tantalum";"stannic ammonium chloride";"salts";"";"";"35 – 45";"75 – 225";"<2";"219";"";"";"";"";"";"";"";"";"";"";"";"";"";"";"";""
"38";"Tantalum";"stannic ammonium chloride";"salts";"";"";"45 – 55";"125 – 225";"<2";"219";"";"";"";"";"";"";"";"";"";"";"";"";"";"";"";""
"39";"Tantalum";"stannic ammonium chloride";"salts";"";"";">55";"175 – 225";"<2";"219";"";"";"";"";"";"";"";"";"";"";"";"";"";"";"";""
"";"";"";"";"";"";"";"";"";"";"";"";"";"";"";"";"";"";"";"";"";"";"";"";"";""
"";"";"";"";"";"";"";"";"";"";"";"";"";"";"";"";"";"";"";"";"";"";"";"";"";""
"Corrosion Survey Database (COR•SUR) © 2002 NACE International";"";"";"";"";"";"";"";"";"";"";"";"";"";"";"";"";"";"";"";"";"";"";"";"";""

File: data/corrosion_data/TableData - 2024-11-08T191646.858.csv
sep=;
"Title: Corrosion Survey Database (COR•SUR)";"";"";"";"";"";"";"";"";"";"";"";"";"";"";"";"";"";"";"";"";"";"";"";"";""
"Table: Stannic chloride";"";"";"";"";"";"";"";"";"";"";"";"";"";"";"";"";"";"";"";"";"";"";"";"";""
"DOWNLOAD SHOWS ONLY THE DISPLAYED DATA, UP TO 50 ROWS";"";"";"";"";"";"";"";"";"";"";"";"";"";"";"";"";"";"";"";"";"";"";"";"";""
"No.";"material or substance name";"exposure medium";"exposure medium synonym";"exposure medium CAS RN";"exposure medium formula";"exposure medium class";"conc. (%)";"temp. (°F)";"corrosion rate (mil/yr)";"reference";"";"";"";"";"";"";"";"";"";"";"";"";"";"";""
"1";"Alloy 20-25-4Mo (904L)";"stannic chloride";"tin chloride";"7646-78-8";"Cl4Sn";"salts";"5 – 15";"25 – 68";"<20";"199,210,219,220";"";"";"";"";"";"";"";"";"";"";"";"";"";"";""
"2";"Alloy 20-25-4Mo (904L)";"stannic chloride";"tin chloride";"7646-78-8";"Cl4Sn";"salts";"5 – 24";"68";"20 – 50";"199,210,219,220";"";"";"";"";"";"";"";"";"";"";"";"";"";"";""
"3";"Alloy 20-25-4Mo (904L)";"stannic chloride";"tin chloride";"7646-78-8";"Cl4Sn";"salts";"18 – 24";"212";">50";"199,210,219,220";"";"";"";"";"";"";"";"";"";"";"";"";"";"";""
"4";"Alloy 20-25-4Mo (904L)";"stannic chloride";"tin chloride";"7646-78-8";"Cl4Sn";"salts";">85";"25 – 75";">50";"199,210,219,220";"";"";"";"";"";"";"";"";"";"";"";"";"";"";""
"5";"Alloy 20-38-3-3Cu (20Cb3/ 825)";"stannic chloride";"tin chloride";"7646-78-8";"Cl4Sn";"salts";"5 – 15";"25 – 175";"<20";"210,219,220";"";"";"";"";"";"";"";"";"";"";"";"";"";"";""
"6";"Alloy 20-38-3-3Cu (20Cb3/ 825)";"stannic chloride";"tin chloride";"7646-78-8";"Cl4Sn";"salts";"15 – 25";"25 – 75";">50";"210,219,220";"";"";"";"";"";"";"";"";"";"";"";"";"";"";""
"7";"Alloy 20-38-3-3Cu (20Cb3/ 825)";"stannic chloride";"tin chloride";"7646-78-8";"Cl4Sn";"salts";">85";"25 – 75";">50";"210,219,220";"";"";"";"";"";"";"";"";"";"";"";"";"";"";""
"8";"Alloy 30-44-5-3W (G-30)";"stannic chloride";"tin chloride";"7646-78-8";"Cl4Sn";"salts";"5 – 15";"25 – 175";"<20";"210,219,220";"";"";"";"";"";"";"";"";"";"";"";"";"";"";""
"9";"Alloy 30-44-5-3W (G-30)";"stannic chloride";"tin chloride";"7646-78-8";"Cl4Sn";"salts";"15 – 25";"25 – 75";">50";"210,219,220";"";"";"";"";"";"";"";"";"";"";"";"";"";"";""
"10";"Alloy 30-44-5-3W (G-30)";"stannic chloride";"tin chloride";"7646-78-8";"Cl4Sn";"salts";">85";"25 – 75";">50";"210,219,220";"";"";"";"";"";"";"";"";"";"";"";"";"";"";""
"11";"Aluminum Alloy (3003/ 5154)";"stannic chloride";"tin chloride";"7646-78-8";"Cl4Sn";"salts";"5 – 25";"25 – 75";">50";"210,219";"";"";"";"";"";"";"";"";"";"";"";"";"";"";""
"12";"Aluminum Alloy (3003/ 5154)";"stannic chloride";"tin chloride";"7646-78-8";"Cl4Sn";"salts";"85 – 95";"25 – 75";">50";"210,219";"";"";"";"";"";"";"";"";"";"";"";"";"";"";""
"13";"Aluminum Alloy (3003/ 5154)";"stannic chloride";"tin chloride";"7646-78-8";"Cl4Sn";"salts";"100";"25 – 75";"<20";"210,219";"";"";"";"";"";"";"";"";"";"";"";"";"";"";""
"14";"Austenitic Cr-Ni Stainless Steel (18-8; 304/ 304L/ 347)";"stannic chloride";"tin chloride";"7646-78-8";"Cl4Sn";"salts";"5 – 15";"25 – 175";"<20";"210,219";"";"";"";"";"";"";"";"";"";"";"";"";"";"";""
"15";"Austenitic Cr-Ni Stainless Steel (18-8; 304/ 304L/ 347)";"stannic chloride";"tin chloride";"7646-78-8";"Cl4Sn";"salts";"15 – 25";"25 – 225";">50";"210,219";"";"";"";"";"";"";"";"";"";"";"";"";"";"";""
"16";"Austenitic Cr-Ni Stainless Steel (18-8; 304/ 304L/ 347)";"stannic chloride";"tin chloride";"7646-78-8";"Cl4Sn";"salts";"15 – 55";"25 – 75";">50";"210,219";"";"";"";"";"";"";"";"";"";"";"";"";"";"";""
"17";"Austenitic Cr-Ni Stainless Steel (18-8; 304/ 304L/ 347)";"stannic chloride";"tin chloride";"7646-78-8";"Cl4Sn";"salts";">85";"25 – 225";">50";"210,219";"";"";"";"";"";"";"";"";"";"";"";"";"";"";""
"18";"Austenitic Cr-Ni-Mo Stainless Steel (17-12-3; 316L/ 317L)";"stannic chloride";"tin chloride";"7646-78-8";"Cl4Sn";"salts";"5 – 15";"25 – 175";"<20";"210,219";"";"";"";"";"";"";"";"";"";"";"";"";"";"";""
"19";"Austenitic Cr-Ni-Mo Stainless Steel (17-12-3; 316L/ 317L)";"stannic chloride";"tin chloride";"7646-78-8";"Cl4Sn";"salts";"15 – 25";"25 – 125";">50";"210,219";"";"";"";"";"";"";"";"";"";"";"";"";"";"";""
"20";"Austenitic Cr-Ni-Mo Stainless Steel (17-12-3; 316L/ 317L)";"stannic chloride";"tin chloride";"7646-78-8";"Cl4Sn";"salts";"15 – 25";"175 – 225";">50";"210,219";"";"";"";"";"";"";"";"";"";"";"";"";"";"";""
"21";"Austenitic Cr-Ni-Mo Stainless Steel (17-12-3; 316L/ 317L)";"stannic chloride";"tin chloride";"7646-78-8";"Cl4Sn";"salts";"15 – 35";"25 – 75";">50";"210,219";"";"";"";"";"";"";"";"";"";"";"";"";"";"";""
"22";"Austenitic Cr-Ni-Mo Stainless Steel (17-12-3; 316L/ 317L)";"stannic chloride";"tin chloride";"7646-78-8";"Cl4Sn";"salts";">85";"25 – 225";">50";"210,219";"";"";"";"";"";"";"";"";"";"";"";"";"";"";""
"23";"Brass (>15Zn)";"stannic chloride";"tin chloride";"7646-78-8";"Cl4Sn";"salts";">5";"25 – 75";">50";"210,219";"";"";"";"";"";"";"";"";"";"";"";"";"";"";""
"24";"Cast Iron, Gray/ Ductile";"stannic chloride";"tin chloride";"7646-78-8";"Cl4Sn";"salts";"5 – 55";"25 – 75";">50";"210,219";"";"";"";"";"";"";"";"";"";"";"";"";"";"";""
"25";"Cast Iron, Gray/ Ductile";"stannic chloride";"tin chloride";"7646-78-8";"Cl4Sn";"salts";"85 – 95";"25 – 125";">50";"210,219";"";"";"";"";"";"";"";"";"";"";"";"";"";"";""
"26";"Cast Iron, Gray/ Ductile";"stannic chloride";"tin chloride";"7646-78-8";"Cl4Sn";"salts";"100";"25 – 175";"20 – 50";"210,219";"";"";"";"";"";"";"";"";"";"";"";"";"";"";""
"27";"Cast Iron, Gray/ Ductile";"stannic chloride";"tin chloride";"7646-78-8";"Cl4Sn";"salts";"100";"175 – 275";">50";"210,219";"";"";"";"";"";"";"";"";"";"";"";"";"";"";""
"28";"Copper/ Bronze/ Low Brass";"stannic chloride";"tin chloride";"7646-78-8";"Cl4Sn";"salts";"5 – 35";"25 – 75";"20 – 50";"210,219";"";"";"";"";"";"";"";"";"";"";"";"";"";"";""
"29";"Copper/ Bronze/ Low Brass";"stannic chloride";"tin chloride";"7646-78-8";"Cl4Sn";"salts";">35";"25 – 75";">50";"210,219";"";"";"";"";"";"";"";"";"";"";"";"";"";"";""
"30";"Copper-Nickel";"stannic chloride";"tin chloride";"7646-78-8";"Cl4Sn";"salts";">5";"25 – 75";"<2";"210,219";"";"";"";"";"";"";"";"";"";"";"";"";"";"";""
"31";"Cr Stainless Steel (12Cr)";"stannic chloride";"tin chloride";"7646-78-8";"Cl4Sn";"salts";"5 – 45";"25 – 75";">50";"210,219";"";"";"";"";"";"";"";"";"";"";"";"";"";"";""
"32";"Cr Stainless Steel (17Cr)";"stannic chloride";"tin chloride";"7646-78-8";"Cl4Sn";"salts";"5 – 45";"25 – 75";">50";"210,219";"";"";"";"";"";"";"";"";"";"";"";"";"";"";""
"33";"Gold/ Platinum";"stannic chloride";"tin chloride";"7646-78-8";"Cl4Sn";"salts";">5";"25 – 225";"<2";"210,219";"";"";"";"";"";"";"";"";"";"";"";"";"";"";""
"34";"Lead";"stannic chloride";"tin chloride";"7646-78-8";"Cl4Sn";"salts";"5 – 15";"25 – 75";">50";"210,219";"";"";"";"";"";"";"";"";"";"";"";"";"";"";""
"35";"Lead";"stannic chloride";"tin chloride";"7646-78-8";"Cl4Sn";"salts";"100";"25 – 75";"<2";"210,219";"";"";"";"";"";"";"";"";"";"";"";"";"";"";""
"36";"Mo Superalloy (Ni-Cr-Fe-9Mo; 625/ 725)";"stannic chloride";"tin chloride";"7646-78-8";"Cl4Sn";"salts";"5 – 55";"25 – 175";"20 – 50";"210,219";"";"";"";"";"";"";"";"";"";"";"";"";"";"";""
"37";"Mo Superalloy (Ni-16Cr-16Mo; C276)";"stannic chloride";"tin chloride";"7646-78-8";"Cl4Sn";"salts";"5 – 55";"25 – 175";"20 – 50";"210,219";"";"";"";"";"";"";"";"";"";"";"";"";"";"";""
"38";"Mo Superalloy (Ni-20Cr-16Mo-4W; 686)";"stannic chloride";"tin chloride";"7646-78-8";"Cl4Sn";"salts";"5 – 55";"25 – 175";"20 – 50";"210,219";"";"";"";"";"";"";"";"";"";"";"";"";"";"";""
"39";"Mo Superalloy (Ni-22Cr-16Mo; C22/ 59)";"stannic chloride";"tin chloride";"7646-78-8";"Cl4Sn";"salts";"5 – 55";"25 – 175";"20 – 50";"210,219";"";"";"";"";"";"";"";"";"";"";"";"";"";"";""
"40";"Mo Superalloy (Ni-23Cr-16Mo-1Cu; C20000)";"stannic chloride";"tin chloride";"7646-78-8";"Cl4Sn";"salts";"5 – 55";"25 – 175";"20 – 50";"210,219";"";"";"";"";"";"";"";"";"";"";"";"";"";"";""
"41";"Nickel (200)";"stannic chloride";"tin chloride";"7646-78-8";"Cl4Sn";"salts";"5 – 95";"25 – 75";">50";"210,219";"";"";"";"";"";"";"";"";"";"";"";"";"";"";""
"42";"Nickel (200)";"stannic chloride";"tin chloride";"7646-78-8";"Cl4Sn";"salts";"100";"25 – 275";"<2";"210,219";"";"";"";"";"";"";"";"";"";"";"";"";"";"";""
"43";"Nickel Cast Iron (15-35Ni)";"stannic chloride";"tin chloride";"7646-78-8";"Cl4Sn";"salts";"5 – 45";"25 – 75";">50";"210,219";"";"";"";"";"";"";"";"";"";"";"";"";"";"";""
"44";"Nickel Cast Iron (15-35Ni)";"stannic chloride";"tin chloride";"7646-78-8";"Cl4Sn";"salts";"85 – 95";"25 – 75";">50";"210,219";"";"";"";"";"";"";"";"";"";"";"";"";"";"";""
"45";"Nickel Cast Iron (15-35Ni)";"stannic chloride";"tin chloride";"7646-78-8";"Cl4Sn";"salts";"100";"25 – 175";"<2";"210,219";"";"";"";"";"";"";"";"";"";"";"";"";"";"";""
"46";"Nickel Cast Iron (15-35Ni)";"stannic chloride";"tin chloride";"7646-78-8";"Cl4Sn";"salts";"100";"175 – 225";"20 – 50";"210,219";"";"";"";"";"";"";"";"";"";"";"";"";"";"";""
"47";"Nickel Cast Iron (15-35Ni)";"stannic chloride";"tin chloride";"7646-78-8";"Cl4Sn";"salts";"100";"225 – 275";">50";"210,219";"";"";"";"";"";"";"";"";"";"";"";"";"";"";""
"48";"Nickel-Copper (400)";"stannic chloride";"tin chloride";"7646-78-8";"Cl4Sn";"salts";"5 – 15";"25 – 75";"20 – 50";"210,219";"";"";"";"";"";"";"";"";"";"";"";"";"";"";""
"49";"Nickel-Copper (400)";"stannic chloride";"tin chloride";"7646-78-8";"Cl4Sn";"salts";"15 – 25";"25 – 75";">50";"210,219";"";"";"";"";"";"";"";"";"";"";"";"";"";"";""
"50";"Nickel-Copper (400)";"stannic chloride";"tin chloride";"7646-78-8";"Cl4Sn";"salts";"35 – 45";"25 – 75";"20 – 50";"210,219";"";"";"";"";"";"";"";"";"";"";"";"";"";"";""
"";"";"";"";"";"";"";"";"";"";"";"";"";"";"";"";"";"";"";"";"";"";"";"";"";""
"";"";"";"";"";"";"";"";"";"";"";"";"";"";"";"";"";"";"";"";"";"";"";"";"";""
"Corrosion Survey Database (COR•SUR) © 2002 NACE International";"";"";"";"";"";"";"";"";"";"";"";"";"";"";"";"";"";"";"";"";"";"";"";"";""
