Repository: Mahyar-rajabi94/TF_SDL

File: data/corrosion_data/TableData - 2024-11-08T191655.785.csv
sep=;
"Title: Corrosion Survey Database (COR•SUR)";"";"";"";"";"";"";"";"";"";"";"";"";"";"";"";"";"";"";"";"";"";"";"";"";""
"Table: Stannous chloride";"";"";"";"";"";"";"";"";"";"";"";"";"";"";"";"";"";"";"";"";"";"";"";"";""
"DOWNLOAD SHOWS ONLY THE DISPLAYED DATA, UP TO 50 ROWS";"";"";"";"";"";"";"";"";"";"";"";"";"";"";"";"";"";"";"";"";"";"";"";"";""
"No.";"material or substance name";"exposure medium";"exposure medium synonym";"exposure medium CAS RN";"exposure medium formula";"exposure medium class";"resistance note";"conc. (%)";"temp. (°F)";"corrosion rate (mil/yr)";"reference";"";"";"";"";"";"";"";"";"";"";"";"";"";""
"1";"Alloy 20-25-4Mo (904L)";"stannous chloride";"tin chloride";"7772-99-8";"Cl2Sn";"salts";"pitting; stress corrosion cracking";"5 – 15";"25 – 225";"<2";"199,210,219";"";"";"";"";"";"";"";"";"";"";"";"";"";""
"2";"Alloy 20-38-3-3Cu (20Cb3/ 825)";"stannous chloride";"tin chloride";"7772-99-8";"Cl2Sn";"salts";"pitting";"5 – 15";"25 – 225";"<2";"210,219";"";"";"";"";"";"";"";"";"";"";"";"";"";""
"3";"Alloy 30-44-5-3W (G-30)";"stannous chloride";"tin chloride";"7772-99-8";"Cl2Sn";"salts";"pitting";"5 – 15";"25 – 225";"<2";"210,219";"";"";"";"";"";"";"";"";"";"";"";"";"";""
"4";"Aluminum Alloy (3003/ 5154)";"stannous chloride";"tin chloride";"7772-99-8";"Cl2Sn";"salts";"";"5 – 45";"25 – 75";">50";"210,219";"";"";"";"";"";"";"";"";"";"";"";"";"";""
"5";"Austenitic Cr-Ni Stainless Steel (18-8; 304/ 304L/ 347)";"stannous chloride";"tin chloride";"7772-99-8";"Cl2Sn";"salts";"pitting; stress corrosion cracking";"5 – 15";"25 – 125";"<20";"210,219";"";"";"";"";"";"";"";"";"";"";"";"";"";""
"6";"Austenitic Cr-Ni Stainless Steel (18-8; 304/ 304L/ 347)";"stannous chloride";"tin chloride";"7772-99-8";"Cl2Sn";"salts";"";"5 – 15";"175 – 225";">50";"210,219";"";"";"";"";"";"";"";"";"";"";"";"";"";""
"7";"Austenitic Cr-Ni Stainless Steel (18-8; 304/ 304L/ 347)";"stannous chloride";"tin chloride";"7772-99-8";"Cl2Sn";"salts";"";"15 – 45";"25 – 75";">50";"210,219";"";"";"";"";"";"";"";"";"";"";"";"";"";""
"8";"Austenitic Cr-Ni Stainless Steel (18-8; 304/ 304L/ 347)";"stannous chloride";"tin chloride";"7772-99-8";"Cl2Sn";"salts";"";"100";"25 – 75";"20 – 50";"210,219";"";"";"";"";"";"";"";"";"";"";"";"";"";""
"9";"Austenitic Cr-Ni-Mo Stainless Steel (17-12-3; 316L/ 317L)";"stannous chloride";"tin chloride";"7772-99-8";"Cl2Sn";"salts";"pitting; stress corrosion cracking";"5 – 15";"25 – 225";"<2";"210,219";"";"";"";"";"";"";"";"";"";"";"";"";"";""
"10";"Brass (>15Zn)";"stannous chloride";"tin chloride";"7772-99-8";"Cl2Sn";"salts";"";"5 – 45";"25 – 75";">50";"210,219";"";"";"";"";"";"";"";"";"";"";"";"";"";""
"11";"Cast Iron, Gray/ Ductile";"stannous chloride";"tin chloride";"7772-99-8";"Cl2Sn";"salts";"";"5 – 45";"25 – 75";">50";"210,219";"";"";"";"";"";"";"";"";"";"";"";"";"";""
"12";"Cast Iron, Gray/ Ductile";"stannous chloride";"tin chloride";"7772-99-8";"Cl2Sn";"salts";"";"100";"25 – 425";"<20";"210,219";"";"";"";"";"";"";"";"";"";"";"";"";"";""
"13";"Copper/ Bronze/ Low Brass";"stannous chloride";"tin chloride";"7772-99-8";"Cl2Sn";"salts";"";"5 – 15";"25 – 75";"20 – 50";"210,219";"";"";"";"";"";"";"";"";"";"";"";"";"";""
"14";"Copper/ Bronze/ Low Brass";"stannous chloride";"tin chloride";"7772-99-8";"Cl2Sn";"salts";"";"15 – 45";"25 – 75";">50";"210,219";"";"";"";"";"";"";"";"";"";"";"";"";"";""
"15";"Cr Stainless Steel (12Cr)";"stannous chloride";"tin chloride";"7772-99-8";"Cl2Sn";"salts";"";"5 – 45";"25 – 75";">50";"210,219";"";"";"";"";"";"";"";"";"";"";"";"";"";""
"16";"Cr Stainless Steel (17Cr)";"stannous chloride";"tin chloride";"7772-99-8";"Cl2Sn";"salts";"";"5 – 45";"25 – 75";">50";"210,219";"";"";"";"";"";"";"";"";"";"";"";"";"";""
"17";"Gold/ Platinum";"stannous chloride";"tin chloride";"7772-99-8";"Cl2Sn";"salts";"";"5 – 45";"25 – 225";"<2";"210,219";"";"";"";"";"";"";"";"";"";"";"";"";"";""
"18";"Gold/ Platinum";"stannous chloride";"tin chloride";"7772-99-8";"Cl2Sn";"salts";"";"100";"25 – 225";"<2";"210,219";"";"";"";"";"";"";"";"";"";"";"";"";"";""
"19";"Lead";"stannous chloride";"tin chloride";"7772-99-8";"Cl2Sn";"salts";"";"5 – 50";"25 – 75";">50";"210,219,220";"";"";"";"";"";"";"";"";"";"";"";"";"";""
"20";"Nickel (200)";"stannous chloride";"tin chloride";"7772-99-8";"Cl2Sn";"salts";"";"5 – 15";"25 – 75";"20 – 50";"210,219";"";"";"";"";"";"";"";"";"";"";"";"";"";""
"21";"Nickel (200)";"stannous chloride";"tin chloride";"7772-99-8";"Cl2Sn";"salts";"";"100";"25 – 475";"<20";"210,219";"";"";"";"";"";"";"";"";"";"";"";"";"";""
"22";"Nickel Cast Iron (15-35Ni)";"stannous chloride";"tin chloride";"7772-99-8";"Cl2Sn";"salts";"";"5 – 45";"25 – 75";">50";"210,219";"";"";"";"";"";"";"";"";"";"";"";"";"";""
"23";"Nickel Cast Iron (15-35Ni)";"stannous chloride";"tin chloride";"7772-99-8";"Cl2Sn";"salts";"";"100";"25 – 425";"<20";"210,219";"";"";"";"";"";"";"";"";"";"";"";"";"";""
"24";"Nickel-Copper (400)";"stannous chloride";"tin chloride";"7772-99-8";"Cl2Sn";"salts";"";"5 – 15";"25 – 75";">50";"210,219";"";"";"";"";"";"";"";"";"";"";"";"";"";""
"25";"Nickel-Copper (400)";"stannous chloride";"tin chloride";"7772-99-8";"Cl2Sn";"salts";"";"100";"25 – 475";"<20";"210,219";"";"";"";"";"";"";"";"";"";"";"";"";"";""
"26";"Ni-Cr-Fe Alloy (600/ 690)";"stannous chloride";"tin chloride";"7772-99-8";"Cl2Sn";"salts";"";"5 – 15";"25 – 75";">50";"210,219";"";"";"";"";"";"";"";"";"";"";"";"";"";""
"27";"Ni-Cr-Fe Alloy (600/ 690)";"stannous chloride";"tin chloride";"7772-99-8";"Cl2Sn";"salts";"";"100";"25 – 475";"<20";"210,219";"";"";"";"";"";"";"";"";"";"";"";"";"";""
"28";"Ni-Mo Alloy (Ni-30Mo; B-2)";"stannous chloride";"tin chloride";"7772-99-8";"Cl2Sn";"salts";"";"5 – 50";"25 – 225";"20 – 50";"210,219,220";"";"";"";"";"";"";"";"";"";"";"";"";"";""
"29";"Ni-Mo Alloy (Ni-30Mo; B-2)";"stannous chloride";"tin chloride";"7772-99-8";"Cl2Sn";"salts";"";"100";"25 – 475";"20 – 50";"210,219,220";"";"";"";"";"";"";"";"";"";"";"";"";"";""
"30";"Silicon Cast Iron (14Si)";"stannous chloride";"tin chloride";"7772-99-8";"Cl2Sn";"salts";"";"5 – 45";"52 – 100";"<2";"210,218,220";"";"";"";"";"";"";"";"";"";"";"";"";"";""
"31";"Silicon Cast Iron (14Si)";"stannous chloride";"tin chloride";"7772-99-8";"Cl2Sn";"salts";"";"5 – 45";"100 – 237";"<20";"210,218,220";"";"";"";"";"";"";"";"";"";"";"";"";"";""
"32";"Silicon Cast Iron (14Si)";"stannous chloride";"tin chloride";"7772-99-8";"Cl2Sn";"salts";"";"45 – 50";"187 – 237";"<20";"210,218,220";"";"";"";"";"";"";"";"";"";"";"";"";"";""
"33";"Silicon Cast Iron (14Si)";"stannous chloride";"tin chloride";"7772-99-8";"Cl2Sn";"salts";"";"100";"52 – 237";"<20";"210,218,220";"";"";"";"";"";"";"";"";"";"";"";"";"";""
"34";"Steels, Carbon/ Low Alloy";"stannous chloride";"tin chloride";"7772-99-8";"Cl2Sn";"salts";"";"5 – 45";"25 – 75";">50";"210,219";"";"";"";"";"";"";"";"";"";"";"";"";"";""
"35";"Steels, Carbon/ Low Alloy";"stannous chloride";"tin chloride";"7772-99-8";"Cl2Sn";"salts";"";"100";"25 – 475";"<20";"210,219";"";"";"";"";"";"";"";"";"";"";"";"";"";""
"36";"Tantalum";"stannous chloride";"tin chloride";"7772-99-8";"Cl2Sn";"salts";"";"5 – 50";"25 – 225";"<2";"210,219,220";"";"";"";"";"";"";"";"";"";"";"";"";"";""
"37";"Titanium, Unalloyed";"stannous chloride";"tin chloride";"7772-99-8";"Cl2Sn";"salts";"";"5";"221";"<2";"199,210";"";"";"";"";"";"";"";"";"";"";"";"";"";""
"38";"Zirconium";"stannous chloride";"tin chloride";"7772-99-8";"Cl2Sn";"salts";"";"5 – 45";"25 – 225";"<2";"210,219,220";"";"";"";"";"";"";"";"";"";"";"";"";"";""
"39";"Zirconium";"stannous chloride";"tin chloride";"7772-99-8";"Cl2Sn";"salts";"";"45 – 50";"25 – 225";"<20";"210,219,220";"";"";"";"";"";"";"";"";"";"";"";"";"";""
"";"";"";"";"";"";"";"";"";"";"";"";"";"";"";"";"";"";"";"";"";"";"";"";"";""
"";"";"";"";"";"";"";"";"";"";"";"";"";"";"";"";"";"";"";"";"";"";"";"";"";""
"Corrosion Survey Database (COR•SUR) © 2002 NACE International";"";"";"";"";"";"";"";"";"";"";"";"";"";"";"";"";"";"";"";"";"";"";"";"";""

File: data/corrosion_data/TableData - 2024-11-08T191702.153.csv
sep=;
"Title: Corrosion Survey Database (COR•SUR)";"";"";"";"";"";"";"";"";"";"";"";"";"";"";"";"";"";"";"";"";"";"";"";"";""
"Table: Strontium chloride";"";"";"";"";"";"";"";"";"";"";"";"";"";"";"";"";"";"";"";"";"";"";"";"";""
"DOWNLOAD SHOWS ONLY THE DISPLAYED DATA, UP TO 50 ROWS";"";"";"";"";"";"";"";"";"";"";"";"";"";"";"";"";"";"";"";"";"";"";"";"";""
"No.";"material or substance name";"exposure medium";"exposure medium CAS RN";"exposure medium formula";"exposure medium class";"resistance note";"conc. (%)";"temp. (°F)";"corrosion rate (mil/yr)";"reference";"";"";"";"";"";"";"";"";"";"";"";"";"";"";""
"1";"Austenitic Cr-Ni Stainless Steel (18-8; 304/ 304L/ 347)";"strontium chloride";"10476-85-4";"Cl2Sr";"salts";"";"5 – 15";"25 – 75";">50";"210,219";"";"";"";"";"";"";"";"";"";"";"";"";"";"";""
"2";"Austenitic Cr-Ni Stainless Steel (18-8; 304/ 304L/ 347)";"strontium chloride";"10476-85-4";"Cl2Sr";"salts";"pitting";"25 – 35";"175 – 225";">50";"210,219";"";"";"";"";"";"";"";"";"";"";"";"";"";"";""
"3";"Austenitic Cr-Ni-Mo Stainless Steel (17-12-3; 316L/ 317L)";"strontium chloride";"10476-85-4";"Cl2Sr";"salts";"";"5 – 15";"25 – 75";">50";"210,219";"";"";"";"";"";"";"";"";"";"";"";"";"";"";""
"4";"Austenitic Cr-Ni-Mo Stainless Steel (17-12-3; 316L/ 317L)";"strontium chloride";"10476-85-4";"Cl2Sr";"salts";"pitting";"25 – 35";"175 – 225";">50";"210,219";"";"";"";"";"";"";"";"";"";"";"";"";"";"";""
"5";"Nickel (200)";"strontium chloride";"10476-85-4";"Cl2Sr";"salts";"";"5 – 15";"25 – 75";">50";"210,219";"";"";"";"";"";"";"";"";"";"";"";"";"";"";""
"6";"Nickel-Copper (400)";"strontium chloride";"10476-85-4";"Cl2Sr";"salts";"";"5 – 15";"25 – 75";">50";"210,219";"";"";"";"";"";"";"";"";"";"";"";"";"";"";""
"7";"Ni-Cr-Fe Alloy (600/ 690)";"strontium chloride";"10476-85-4";"Cl2Sr";"salts";"";"5 – 15";"25 – 75";">50";"210,219";"";"";"";"";"";"";"";"";"";"";"";"";"";"";""
"8";"Ni-Mo Alloy (Ni-30Mo; B-2)";"strontium chloride";"10476-85-4";"Cl2Sr";"salts";"";"15 – 25";"25 – 75";"20 – 50";"210,219";"";"";"";"";"";"";"";"";"";"";"";"";"";"";""
"9";"Ni-Mo Alloy (Ni-30Mo; B-2)";"strontium chloride";"10476-85-4";"Cl2Sr";"salts";"";"25 – 35";"175 – 225";"<20";"210,219";"";"";"";"";"";"";"";"";"";"";"";"";"";"";""
"10";"Steels, Carbon/ Low Alloy";"strontium chloride";"10476-85-4";"Cl2Sr";"salts";"";"25 – 35";"25 – 75";">50";"210,219";"";"";"";"";"";"";"";"";"";"";"";"";"";"";""
"";"";"";"";"";"";"";"";"";"";"";"";"";"";"";"";"";"";"";"";"";"";"";"";"";""
"";"";"";"";"";"";"";"";"";"";"";"";"";"";"";"";"";"";"";"";"";"";"";"";"";""
"Corrosion Survey Database (COR•SUR) © 2002 NACE International";"";"";"";"";"";"";"";"";"";"";"";"";"";"";"";"";"";"";"";"";"";"";"";"";""

File: data/corrosion_data/TableData - 2024-11-08T191747.940.csv
sep=;
"Title: Corrosion Survey Database (COR•SUR)";"";"";"";"";"";"";"";"";"";"";"";"";"";"";"";"";"";"";"";"";"";"";"";"";""
"Table: Zinc chloride";"";"";"";"";"";"";"";"";"";"";"";"";"";"";"";"";"";"";"";"";"";"";"";"";""
"DOWNLOAD SHOWS ONLY THE DISPLAYED DATA, UP TO 50 ROWS";"";"";"";"";"";"";"";"";"";"";"";"";"";"";"";"";"";"";"";"";"";"";"";"";""
"No.";"material or substance name";"exposure medium";"exposure medium CAS RN";"exposure medium formula";"exposure medium class";"resistance note";"conc. (%)";"temp. (°F)";"corrosion rate (mil/yr)";"reference";"";"";"";"";"";"";"";"";"";"";"";"";"";"";""
"1";"Alloy 20-25-4Mo (904L)";"zinc chloride";"7646-85-7";"Cl2Zn";"salts";"pitting; stress corrosion cracking";"5 – 25";"25 – 75";"<2";"210,219,220";"";"";"";"";"";"";"";"";"";"";"";"";"";"";""
"2";"Alloy 20-25-4Mo (904L)";"zinc chloride";"7646-85-7";"Cl2Zn";"salts";"";"15 – 25";"175 – 225";"<2";"210,219,220";"";"";"";"";"";"";"";"";"";"";"";"";"";"";""
"3";"Alloy 20-25-4Mo (904L)";"zinc chloride";"7646-85-7";"Cl2Zn";"salts";"";"25 – 80";"125 – 175";"<2";"210,219,220";"";"";"";"";"";"";"";"";"";"";"";"";"";"";""
"4";"Alloy 20-38-3-3Cu (20Cb3/ 825)";"zinc chloride";"7646-85-7";"Cl2Zn";"salts";"";"5 – 80";"25 – 125";"<2";"210,219,220";"";"";"";"";"";"";"";"";"";"";"";"";"";"";""
"5";"Alloy 20-38-3-3Cu (20Cb3/ 825)";"zinc chloride";"7646-85-7";"Cl2Zn";"salts";"";"15 – 25";"175 – 225";"<2";"210,219,220";"";"";"";"";"";"";"";"";"";"";"";"";"";"";""
"6";"Alloy 20-38-3-3Cu (20Cb3/ 825)";"zinc chloride";"7646-85-7";"Cl2Zn";"salts";"";"15 – 80";"125 – 175";"<2";"210,219,220";"";"";"";"";"";"";"";"";"";"";"";"";"";"";""
"7";"Alloy 20-38-3-3Cu (20Cb3/ 825)";"zinc chloride";"7646-85-7";"Cl2Zn";"salts";"";"25 – 80";"175 – 225";"<20";"210,219,220";"";"";"";"";"";"";"";"";"";"";"";"";"";"";""
"8";"Alloy 30-44-5-3W (G-30)";"zinc chloride";"7646-85-7";"Cl2Zn";"salts";"";"5 – 80";"25 – 125";"<2";"210,219,220";"";"";"";"";"";"";"";"";"";"";"";"";"";"";""
"9";"Alloy 30-44-5-3W (G-30)";"zinc chloride";"7646-85-7";"Cl2Zn";"salts";"";"15 – 25";"175 – 225";"<2";"210,219,220";"";"";"";"";"";"";"";"";"";"";"";"";"";"";""
"10";"Alloy 30-44-5-3W (G-30)";"zinc chloride";"7646-85-7";"Cl2Zn";"salts";"";"15 – 80";"125 – 175";"<2";"210,219,220";"";"";"";"";"";"";"";"";"";"";"";"";"";"";""
"11";"Alloy 30-44-5-3W (G-30)";"zinc chloride";"7646-85-7";"Cl2Zn";"salts";"";"25 – 80";"175 – 225";"<20";"210,219,220";"";"";"";"";"";"";"";"";"";"";"";"";"";"";""
"12";"Aluminum Alloy (3003/ 5154)";"zinc chloride";"7646-85-7";"Cl2Zn";"salts";"";"5 – 15";"25 – 125";"<2";"210,219,220";"";"";"";"";"";"";"";"";"";"";"";"";"";"";""
"13";"Aluminum Alloy (3003/ 5154)";"zinc chloride";"7646-85-7";"Cl2Zn";"salts";"";"5 – 15";"175 – 225";"<20";"210,219,220";"";"";"";"";"";"";"";"";"";"";"";"";"";"";""
"14";"Aluminum Alloy (3003/ 5154)";"zinc chloride";"7646-85-7";"Cl2Zn";"salts";"";"5 – 15";"225 – 275";">50";"210,219,220";"";"";"";"";"";"";"";"";"";"";"";"";"";"";""
"15";"Aluminum Alloy (3003/ 5154)";"zinc chloride";"7646-85-7";"Cl2Zn";"salts";"";"55 – 80";"175 – 225";">50";"210,219,220";"";"";"";"";"";"";"";"";"";"";"";"";"";"";""
"16";"Austenitic Cr-Ni Stainless Steel (18-8; 304/ 304L/ 347)";"zinc chloride";"7646-85-7";"Cl2Zn";"salts";"pitting; stress corrosion cracking";"5 – 35";"25 – 75";"<2";"210,219,220";"";"";"";"";"";"";"";"";"";"";"";"";"";"";""
"17";"Austenitic Cr-Ni Stainless Steel (18-8; 304/ 304L/ 347)";"zinc chloride";"7646-85-7";"Cl2Zn";"salts";"";"15 – 25";"175 – 225";"<20";"210,219,220";"";"";"";"";"";"";"";"";"";"";"";"";"";"";""
"18";"Austenitic Cr-Ni Stainless Steel (18-8; 304/ 304L/ 347)";"zinc chloride";"7646-85-7";"Cl2Zn";"salts";"";"25 – 35";"25 – 125";"<2";"210,219,220";"";"";"";"";"";"";"";"";"";"";"";"";"";"";""
"19";"Austenitic Cr-Ni Stainless Steel (18-8; 304/ 304L/ 347)";"zinc chloride";"7646-85-7";"Cl2Zn";"salts";"";"25 – 80";"125 – 175";"<20";"210,219,220";"";"";"";"";"";"";"";"";"";"";"";"";"";"";""
"20";"Austenitic Cr-Ni-Mo Stainless Steel (17-12-3; 316L/ 317L)";"zinc chloride";"7646-85-7";"Cl2Zn";"salts";"pitting; stress corrosion cracking";"5 – 35";"25 – 75";"<2";"210,219,220";"";"";"";"";"";"";"";"";"";"";"";"";"";"";""
"21";"Austenitic Cr-Ni-Mo Stainless Steel (17-12-3; 316L/ 317L)";"zinc chloride";"7646-85-7";"Cl2Zn";"salts";"";"15 – 25";"175 – 225";"<2";"210,219,220";"";"";"";"";"";"";"";"";"";"";"";"";"";"";""
"22";"Austenitic Cr-Ni-Mo Stainless Steel (17-12-3; 316L/ 317L)";"zinc chloride";"7646-85-7";"Cl2Zn";"salts";"";"25 – 35";"25 – 175";"<2";"210,219,220";"";"";"";"";"";"";"";"";"";"";"";"";"";"";""
"23";"Austenitic Cr-Ni-Mo Stainless Steel (17-12-3; 316L/ 317L)";"zinc chloride";"7646-85-7";"Cl2Zn";"salts";"";"25 – 80";"125 – 175";"<2";"210,219,220";"";"";"";"";"";"";"";"";"";"";"";"";"";"";""
"24";"Brass (>15Zn)";"zinc chloride";"7646-85-7";"Cl2Zn";"salts";"";"5 – 80";"25 – 75";">50";"210,219,220";"";"";"";"";"";"";"";"";"";"";"";"";"";"";""
"25";"Cast Iron, Gray/ Ductile";"zinc chloride";"7646-85-7";"Cl2Zn";"salts";"";"25 – 35";"75 – 125";">50";"210,219";"";"";"";"";"";"";"";"";"";"";"";"";"";"";""
"26";"Cast Iron, Gray/ Ductile";"zinc chloride";"7646-85-7";"Cl2Zn";"salts";"";"45 – 55";"75 – 125";">50";"210,219";"";"";"";"";"";"";"";"";"";"";"";"";"";"";""
"27";"Cast Iron, Gray/ Ductile";"zinc chloride";"7646-85-7";"Cl2Zn";"salts";"";"65 – 75";"25 – 125";">50";"210,219";"";"";"";"";"";"";"";"";"";"";"";"";"";"";""
"28";"Cast Iron, Gray/ Ductile";"zinc chloride";"7646-85-7";"Cl2Zn";"salts";"";"100";"25 – 425";"<20";"210,219";"";"";"";"";"";"";"";"";"";"";"";"";"";"";""
"29";"Copper/ Bronze/ Low Brass";"zinc chloride";"7646-85-7";"Cl2Zn";"salts";"";"5 – 35";"25 – 125";"<2";"210,219,220";"";"";"";"";"";"";"";"";"";"";"";"";"";"";""
"30";"Copper/ Bronze/ Low Brass";"zinc chloride";"7646-85-7";"Cl2Zn";"salts";"";"5 – 45";"125 – 225";"<20";"210,219,220";"";"";"";"";"";"";"";"";"";"";"";"";"";"";""
"31";"Copper/ Bronze/ Low Brass";"zinc chloride";"7646-85-7";"Cl2Zn";"salts";"";"35 – 80";"25 – 175";"<20";"210,219,220";"";"";"";"";"";"";"";"";"";"";"";"";"";"";""
"32";"Copper/ Bronze/ Low Brass";"zinc chloride";"7646-85-7";"Cl2Zn";"salts";"";"45 – 80";"175 – 225";"20 – 50";"210,219,220";"";"";"";"";"";"";"";"";"";"";"";"";"";"";""
"33";"Copper/ Bronze/ Low Brass";"zinc chloride";"7646-85-7";"Cl2Zn";"salts";"";"100";"25 – 125";"20 – 50";"210,219,220";"";"";"";"";"";"";"";"";"";"";"";"";"";"";""
"34";"Copper-Nickel";"zinc chloride";"7646-85-7";"Cl2Zn";"salts";"";"5 – 55";"25 – 125";"<2";"210,219,220";"";"";"";"";"";"";"";"";"";"";"";"";"";"";""
"35";"Copper-Nickel";"zinc chloride";"7646-85-7";"Cl2Zn";"salts";"";"5 – 80";"125 – 175";"<20";"210,219,220";"";"";"";"";"";"";"";"";"";"";"";"";"";"";""
"36";"Copper-Nickel";"zinc chloride";"7646-85-7";"Cl2Zn";"salts";"";"5 – 80";"175 – 325";"20 – 50";"210,219,220";"";"";"";"";"";"";"";"";"";"";"";"";"";"";""
"37";"Copper-Nickel";"zinc chloride";"7646-85-7";"Cl2Zn";"salts";"";"55 – 80";"25 – 125";"<20";"210,219,220";"";"";"";"";"";"";"";"";"";"";"";"";"";"";""
"38";"Cr Stainless Steel (12Cr)";"zinc chloride";"7646-85-7";"Cl2Zn";"salts";"pitting";"5 – 25";"25 – 75";"<2";"210,219,220";"";"";"";"";"";"";"";"";"";"";"";"";"";"";""
"39";"Cr Stainless Steel (12Cr)";"zinc chloride";"7646-85-7";"Cl2Zn";"salts";"";"15 – 25";"175 – 225";"<20";"210,219,220";"";"";"";"";"";"";"";"";"";"";"";"";"";"";""
"40";"Cr Stainless Steel (12Cr)";"zinc chloride";"7646-85-7";"Cl2Zn";"salts";"";"25 – 80";"125 – 175";">50";"210,219,220";"";"";"";"";"";"";"";"";"";"";"";"";"";"";""
"41";"Cr Stainless Steel (17Cr)";"zinc chloride";"7646-85-7";"Cl2Zn";"salts";"pitting";"5 – 25";"25 – 75";"<2";"210,219,220";"";"";"";"";"";"";"";"";"";"";"";"";"";"";""
"42";"Cr Stainless Steel (17Cr)";"zinc chloride";"7646-85-7";"Cl2Zn";"salts";"";"15 – 25";"175 – 225";"<20";"210,219,220";"";"";"";"";"";"";"";"";"";"";"";"";"";"";""
"43";"Cr Stainless Steel (17Cr)";"zinc chloride";"7646-85-7";"Cl2Zn";"salts";"";"25 – 80";"125 – 175";">50";"210,219,220";"";"";"";"";"";"";"";"";"";"";"";"";"";"";""
"44";"Gold/ Platinum";"zinc chloride";"7646-85-7";"Cl2Zn";"salts";"";"5 – 80";"25 – 225";"<2";"210,219,220";"";"";"";"";"";"";"";"";"";"";"";"";"";"";""
"45";"Lead";"zinc chloride";"7646-85-7";"Cl2Zn";"salts";"";"5 – 15";"75 – 225";"<20";"210,219,220";"";"";"";"";"";"";"";"";"";"";"";"";"";"";""
"46";"Lead";"zinc chloride";"7646-85-7";"Cl2Zn";"salts";"";"5 – 35";"25 – 75";"<2";"210,219,220";"";"";"";"";"";"";"";"";"";"";"";"";"";"";""
"47";"Lead";"zinc chloride";"7646-85-7";"Cl2Zn";"salts";"";"15 – 80";"175 – 225";"20 – 50";"210,219,220";"";"";"";"";"";"";"";"";"";"";"";"";"";"";""
"48";"Lead";"zinc chloride";"7646-85-7";"Cl2Zn";"salts";"";"45 – 55";"25 – 75";"20 – 50";"210,219,220";"";"";"";"";"";"";"";"";"";"";"";"";"";"";""
"49";"Lead";"zinc chloride";"7646-85-7";"Cl2Zn";"salts";"";"65 – 75";"25 – 75";"20 – 50";"210,219,220";"";"";"";"";"";"";"";"";"";"";"";"";"";"";""
"50";"Lead";"zinc chloride";"7646-85-7";"Cl2Zn";"salts";"";"100";"25 – 75";"<20";"210,219,220";"";"";"";"";"";"";"";"";"";"";"";"";"";"";""
"";"";"";"";"";"";"";"";"";"";"";"";"";"";"";"";"";"";"";"";"";"";"";"";"";""
"";"";"";"";"";"";"";"";"";"";"";"";"";"";"";"";"";"";"";"";"";"";"";"";"";""
"Corrosion Survey Database (COR•SUR) © 2002 NACE International";"";"";"";"";"";"";"";"";"";"";"";"";"";"";"";"";"";"";"";"";"";"";"";"";""

File: data/corrosion_data/TableData - 2024-11-08T191807.015.csv
sep=;
"Title: Corrosion Survey Database (COR•SUR)";"";"";"";"";"";"";"";"";"";"";"";"";"";"";"";"";"";"";"";"";"";"";"";"";""
"Table: Potassium hypochlorite";"";"";"";"";"";"";"";"";"";"";"";"";"";"";"";"";"";"";"";"";"";"";"";"";""
"DOWNLOAD SHOWS ONLY THE DISPLAYED DATA, UP TO 50 ROWS";"";"";"";"";"";"";"";"";"";"";"";"";"";"";"";"";"";"";"";"";"";"";"";"";""
"No.";"material or substance name";"exposure medium";"exposure medium class";"resistance note";"conc. (%)";"temp. (°F)";"corrosion rate (mil/yr)";"reference";"";"";"";"";"";"";"";"";"";"";"";"";"";"";"";"";""
"1";"Alloy 20-25-4Mo (904L)";"potassium hypochlorite";"salts";"";"<2";"68";"<2";"191,211,219";"";"";"";"";"";"";"";"";"";"";"";"";"";"";"";"";""
"2";"Alloy 20-25-4Mo (904L)";"potassium hypochlorite";"salts";"";"100";"25 – 75";"<20";"191,211,219";"";"";"";"";"";"";"";"";"";"";"";"";"";"";"";"";""
"3";"Alloy 20-38-3-3Cu (20Cb3/ 825)";"potassium hypochlorite";"salts";"";"100";"25 – 75";"<20";"211,219";"";"";"";"";"";"";"";"";"";"";"";"";"";"";"";"";""
"4";"Alloy 30-44-5-3W (G-30)";"potassium hypochlorite";"salts";"";"100";"25 – 75";"<20";"211,219";"";"";"";"";"";"";"";"";"";"";"";"";"";"";"";"";""
"5";"Aluminum Alloy (3003/ 5154)";"potassium hypochlorite";"salts";"";"5 – 35";"25 – 75";">50";"211,219";"";"";"";"";"";"";"";"";"";"";"";"";"";"";"";"";""
"6";"Austenitic Cr-Ni Stainless Steel (18-8; 304/ 304L/ 347)";"potassium hypochlorite";"salts";"pitting";"5 – 15";"25 – 75";">50";"211,219";"";"";"";"";"";"";"";"";"";"";"";"";"";"";"";"";""
"7";"Austenitic Cr-Ni Stainless Steel (18-8; 304/ 304L/ 347)";"potassium hypochlorite";"salts";"";"100";"75 – 125";">50";"211,219";"";"";"";"";"";"";"";"";"";"";"";"";"";"";"";"";""
"8";"Austenitic Cr-Ni-Mo Stainless Steel (17-12-3; 316L/ 317L)";"potassium hypochlorite";"salts";"pitting";"5 – 15";"25 – 75";"20 – 50";"211,219";"";"";"";"";"";"";"";"";"";"";"";"";"";"";"";"";""
"9";"Austenitic Cr-Ni-Mo Stainless Steel (17-12-3; 316L/ 317L)";"potassium hypochlorite";"salts";"";"5 – 15";"175 – 225";"20 – 50";"211,219";"";"";"";"";"";"";"";"";"";"";"";"";"";"";"";"";""
"10";"Austenitic Cr-Ni-Mo Stainless Steel (17-12-3; 316L/ 317L)";"potassium hypochlorite";"salts";"";"35 – 45";"25 – 75";">50";"211,219";"";"";"";"";"";"";"";"";"";"";"";"";"";"";"";"";""
"11";"Austenitic Cr-Ni-Mo Stainless Steel (17-12-3; 316L/ 317L)";"potassium hypochlorite";"salts";"";"100";"25 – 75";"<20";"211,219";"";"";"";"";"";"";"";"";"";"";"";"";"";"";"";"";""
"12";"Cast Iron, Gray/ Ductile";"potassium hypochlorite";"salts";"";"5 – 15";"25 – 75";">50";"211,219";"";"";"";"";"";"";"";"";"";"";"";"";"";"";"";"";""
"13";"Copper/ Bronze/ Low Brass";"potassium hypochlorite";"salts";"";"5 – 25";"25 – 75";"<20";"211,219";"";"";"";"";"";"";"";"";"";"";"";"";"";"";"";"";""
"14";"Copper-Nickel";"potassium hypochlorite";"salts";"";"5 – 15";"25 – 75";"<20";"211,219";"";"";"";"";"";"";"";"";"";"";"";"";"";"";"";"";""
"15";"Cr Stainless Steel (12Cr)";"potassium hypochlorite";"salts";"";"5 – 15";"25 – 75";">50";"211,219";"";"";"";"";"";"";"";"";"";"";"";"";"";"";"";"";""
"16";"Cr Stainless Steel (17Cr)";"potassium hypochlorite";"salts";"";"5 – 15";"25 – 75";">50";"211,219";"";"";"";"";"";"";"";"";"";"";"";"";"";"";"";"";""
"17";"Lead";"potassium hypochlorite";"salts";"";"5 – 15";"25 – 75";"<20";"211,219";"";"";"";"";"";"";"";"";"";"";"";"";"";"";"";"";""
"18";"Mo Superalloy (Ni-Cr-Fe-9Mo; 625/ 725)";"potassium hypochlorite";"salts";"";"5 – 55";"25 – 225";"<2";"211,219";"";"";"";"";"";"";"";"";"";"";"";"";"";"";"";"";""
"19";"Mo Superalloy (Ni-Cr-Fe-9Mo; 625/ 725)";"potassium hypochlorite";"salts";"";">55";"25 – 225";"<20";"211,219";"";"";"";"";"";"";"";"";"";"";"";"";"";"";"";"";""
"20";"Mo Superalloy (Ni-16Cr-16Mo; C276)";"potassium hypochlorite";"salts";"";"5 – 55";"25 – 225";"<2";"211,219";"";"";"";"";"";"";"";"";"";"";"";"";"";"";"";"";""
"21";"Mo Superalloy (Ni-16Cr-16Mo; C276)";"potassium hypochlorite";"salts";"";">55";"25 – 225";"<20";"211,219";"";"";"";"";"";"";"";"";"";"";"";"";"";"";"";"";""
"22";"Mo Superalloy (Ni-20Cr-16Mo-4W; 686)";"potassium hypochlorite";"salts";"";"5 – 55";"25 – 225";"<2";"211,219";"";"";"";"";"";"";"";"";"";"";"";"";"";"";"";"";""
"23";"Mo Superalloy (Ni-20Cr-16Mo-4W; 686)";"potassium hypochlorite";"salts";"";">55";"25 – 225";"<20";"211,219";"";"";"";"";"";"";"";"";"";"";"";"";"";"";"";"";""
"24";"Mo Superalloy (Ni-22Cr-16Mo; C22/ 59)";"potassium hypochlorite";"salts";"";"5 – 55";"25 – 225";"<2";"211,219";"";"";"";"";"";"";"";"";"";"";"";"";"";"";"";"";""
"25";"Mo Superalloy (Ni-22Cr-16Mo; C22/ 59)";"potassium hypochlorite";"salts";"";">55";"25 – 225";"<20";"211,219";"";"";"";"";"";"";"";"";"";"";"";"";"";"";"";"";""
"26";"Mo Superalloy (Ni-23Cr-16Mo-1Cu; C20000)";"potassium hypochlorite";"salts";"";"5 – 55";"25 – 225";"<2";"211,219";"";"";"";"";"";"";"";"";"";"";"";"";"";"";"";"";""
"27";"Mo Superalloy (Ni-23Cr-16Mo-1Cu; C20000)";"potassium hypochlorite";"salts";"";">55";"25 – 225";"<20";"211,219";"";"";"";"";"";"";"";"";"";"";"";"";"";"";"";"";""
"28";"Nickel (200)";"potassium hypochlorite";"salts";"";"5 – 15";"25 – 75";"<20";"211,219";"";"";"";"";"";"";"";"";"";"";"";"";"";"";"";"";""
"29";"Nickel Cast Iron (15-35Ni)";"potassium hypochlorite";"salts";"";"5 – 15";"25 – 75";">50";"211,219";"";"";"";"";"";"";"";"";"";"";"";"";"";"";"";"";""
"30";"Nickel-Copper (400)";"potassium hypochlorite";"salts";"";"5 – 15";"25 – 75";"<20";"211,219";"";"";"";"";"";"";"";"";"";"";"";"";"";"";"";"";""
"31";"Ni-Cr-Fe Alloy (600/ 690)";"potassium hypochlorite";"salts";"";"5 – 15";"25 – 75";"<20";"211,219";"";"";"";"";"";"";"";"";"";"";"";"";"";"";"";"";""
"32";"Silicon Cast Iron (14Si)";"potassium hypochlorite";"salts";"";"5 – 25";"52 – 237";"<2";"211,218";"";"";"";"";"";"";"";"";"";"";"";"";"";"";"";"";""
"33";"Silicon Cast Iron (14Si)";"potassium hypochlorite";"salts";"";"100";"52 – 102";"<2";"211,218";"";"";"";"";"";"";"";"";"";"";"";"";"";"";"";"";""
"34";"Silver";"potassium hypochlorite";"salts";"";"5 – 15";"25 – 75";">50";"211,219";"";"";"";"";"";"";"";"";"";"";"";"";"";"";"";"";""
"35";"Silver";"potassium hypochlorite";"salts";"";"25 – 35";"25 – 75";">50";"211,219";"";"";"";"";"";"";"";"";"";"";"";"";"";"";"";"";""
"36";"Steels, Carbon/ Low Alloy";"potassium hypochlorite";"salts";"";"5 – 15";"25 – 75";">50";"211,219";"";"";"";"";"";"";"";"";"";"";"";"";"";"";"";"";""
"37";"Steels, Carbon/ Low Alloy";"potassium hypochlorite";"salts";"";"100";"25 – 75";"<2";"211,219";"";"";"";"";"";"";"";"";"";"";"";"";"";"";"";"";""
"38";"Superferritic Stainless Steel (26-1)";"potassium hypochlorite";"salts";"";"100";"25 – 75";"<20";"211,219";"";"";"";"";"";"";"";"";"";"";"";"";"";"";"";"";""
"39";"Titanium, Unalloyed";"potassium hypochlorite";"salts";"";"<2";"68";"<2";"191,211,219";"";"";"";"";"";"";"";"";"";"";"";"";"";"";"";"";""
"40";"Titanium, Unalloyed";"potassium hypochlorite";"salts";"";"5 – 45";"25 – 225";"<2";"191,211,219";"";"";"";"";"";"";"";"";"";"";"";"";"";"";"";"";""
"";"";"";"";"";"";"";"";"";"";"";"";"";"";"";"";"";"";"";"";"";"";"";"";"";""
"";"";"";"";"";"";"";"";"";"";"";"";"";"";"";"";"";"";"";"";"";"";"";"";"";""
"Corrosion Survey Database (COR•SUR) © 2002 NACE International";"";"";"";"";"";"";"";"";"";"";"";"";"";"";"";"";"";"";"";"";"";"";"";"";""

File: data/corrosion_data/TableData - 2024-11-08T191812.249.csv
sep=;
"Title: Corrosion Survey Database (COR•SUR)";"";"";"";"";"";"";"";"";"";"";"";"";"";"";"";"";"";"";"";"";"";"";"";"";""
"Table: Sodium chlorite";"";"";"";"";"";"";"";"";"";"";"";"";"";"";"";"";"";"";"";"";"";"";"";"";""
"DOWNLOAD SHOWS ONLY THE DISPLAYED DATA, UP TO 50 ROWS";"";"";"";"";"";"";"";"";"";"";"";"";"";"";"";"";"";"";"";"";"";"";"";"";""
"No.";"material or substance name";"exposure medium";"exposure medium CAS RN";"exposure medium formula";"exposure medium class";"resistance note";"conc. (%)";"temp. (°F)";"corrosion rate (mil/yr)";"reference";"";"";"";"";"";"";"";"";"";"";"";"";"";"";""
"1";"Alloy 20-25-4Mo (904L)";"sodium chlorite";"7758-19-2";"ClNaO2";"salts";"";"5";"212";"20 – 50";"195,219";"";"";"";"";"";"";"";"";"";"";"";"";"";"";""
"2";"Alloy 20-25-4Mo (904L)";"sodium chlorite";"7758-19-2";"ClNaO2";"salts";"";"5 – 15";"25 – 75";"<2";"195,219";"";"";"";"";"";"";"";"";"";"";"";"";"";"";""
"3";"Alloy 20-25-4Mo (904L)";"sodium chlorite";"7758-19-2";"ClNaO2";"salts";"";"5 – 15";"175 – 210";"<20";"195,219";"";"";"";"";"";"";"";"";"";"";"";"";"";"";""
"4";"Alloy 20-38-3-3Cu (20Cb3/ 825)";"sodium chlorite";"7758-19-2";"ClNaO2";"salts";"";"5 – 15";"25 – 75";"<2";"219";"";"";"";"";"";"";"";"";"";"";"";"";"";"";""
"5";"Alloy 20-38-3-3Cu (20Cb3/ 825)";"sodium chlorite";"7758-19-2";"ClNaO2";"salts";"";"5 – 15";"175 – 225";"<20";"219";"";"";"";"";"";"";"";"";"";"";"";"";"";"";""
"6";"Alloy 30-44-5-3W (G-30)";"sodium chlorite";"7758-19-2";"ClNaO2";"salts";"";"5 – 15";"25 – 75";"<2";"219";"";"";"";"";"";"";"";"";"";"";"";"";"";"";""
"7";"Alloy 30-44-5-3W (G-30)";"sodium chlorite";"7758-19-2";"ClNaO2";"salts";"";"5 – 15";"175 – 225";"<20";"219";"";"";"";"";"";"";"";"";"";"";"";"";"";"";""
"8";"Aluminum Alloy (3003/ 5154)";"sodium chlorite";"7758-19-2";"ClNaO2";"salts";"";"5 – 15";"25 – 75";">50";"219";"";"";"";"";"";"";"";"";"";"";"";"";"";"";""
"9";"Austenitic Cr-Ni Stainless Steel (18-8; 304/ 304L/ 347)";"sodium chlorite";"7758-19-2";"ClNaO2";"salts";"pitting";"5 – 30";"25 – 75";">50";"219,220";"";"";"";"";"";"";"";"";"";"";"";"";"";"";""
"10";"Austenitic Cr-Ni-Mo Stainless Steel (17-12-3; 316L/ 317L)";"sodium chlorite";"7758-19-2";"ClNaO2";"salts";"";"5 – 15";"25 – 75";">50";"219,220";"";"";"";"";"";"";"";"";"";"";"";"";"";"";""
"11";"Austenitic Cr-Ni-Mo Stainless Steel (17-12-3; 316L/ 317L)";"sodium chlorite";"7758-19-2";"ClNaO2";"salts";"";"5 – 15";"175 – 225";">50";"219,220";"";"";"";"";"";"";"";"";"";"";"";"";"";"";""
"12";"Austenitic Cr-Ni-Mo Stainless Steel (17-12-3; 316L/ 317L)";"sodium chlorite";"7758-19-2";"ClNaO2";"salts";"";"15 – 30";"25 – 75";"<20";"219,220";"";"";"";"";"";"";"";"";"";"";"";"";"";"";""
"13";"Austenitic Cr-Ni-Mo Stainless Steel (17-12-3; 316L/ 317L)";"sodium chlorite";"7758-19-2";"ClNaO2";"salts";"";"100";"25 – 75";"<20";"219,220";"";"";"";"";"";"";"";"";"";"";"";"";"";"";""
"14";"Brass (>15Zn)";"sodium chlorite";"7758-19-2";"ClNaO2";"salts";"";"5 – 15";"25 – 75";">50";"219";"";"";"";"";"";"";"";"";"";"";"";"";"";"";""
"15";"Cast Iron, Gray/ Ductile";"sodium chlorite";"7758-19-2";"ClNaO2";"salts";"";"5 – 30";"25 – 75";">50";"219,220";"";"";"";"";"";"";"";"";"";"";"";"";"";"";""
"16";"Copper/ Bronze/ Low Brass";"sodium chlorite";"7758-19-2";"ClNaO2";"salts";"";"5 – 15";"25 – 75";">50";"219";"";"";"";"";"";"";"";"";"";"";"";"";"";"";""
"17";"Cr Stainless Steel (12Cr)";"sodium chlorite";"7758-19-2";"ClNaO2";"salts";"pitting";"5 – 30";"25 – 75";">50";"219,220";"";"";"";"";"";"";"";"";"";"";"";"";"";"";""
"18";"Cr Stainless Steel (17Cr)";"sodium chlorite";"7758-19-2";"ClNaO2";"salts";"pitting";"5 – 30";"25 – 75";">50";"219,220";"";"";"";"";"";"";"";"";"";"";"";"";"";"";""
"19";"Lead";"sodium chlorite";"7758-19-2";"ClNaO2";"salts";"";"5 – 15";"25 – 75";"<20";"219";"";"";"";"";"";"";"";"";"";"";"";"";"";"";""
"20";"Lead";"sodium chlorite";"7758-19-2";"ClNaO2";"salts";"";"5 – 15";"125 – 175";"20 – 50";"219";"";"";"";"";"";"";"";"";"";"";"";"";"";"";""
"21";"Mo Superalloy (Ni-Cr-Fe-9Mo; 625/ 725)";"sodium chlorite";"7758-19-2";"ClNaO2";"salts";"";"5 – 15";"25 – 75";"<20";"219";"";"";"";"";"";"";"";"";"";"";"";"";"";"";""
"22";"Mo Superalloy (Ni-16Cr-16Mo; C276)";"sodium chlorite";"7758-19-2";"ClNaO2";"salts";"";"5 – 15";"25 – 75";"<20";"219";"";"";"";"";"";"";"";"";"";"";"";"";"";"";""
"23";"Mo Superalloy (Ni-20Cr-16Mo-4W; 686)";"sodium chlorite";"7758-19-2";"ClNaO2";"salts";"";"5 – 15";"25 – 75";"<20";"219";"";"";"";"";"";"";"";"";"";"";"";"";"";"";""
"24";"Mo Superalloy (Ni-22Cr-16Mo; C22/ 59)";"sodium chlorite";"7758-19-2";"ClNaO2";"salts";"";"5 – 15";"25 – 75";"<20";"219";"";"";"";"";"";"";"";"";"";"";"";"";"";"";""
"25";"Mo Superalloy (Ni-23Cr-16Mo-1Cu; C20000)";"sodium chlorite";"7758-19-2";"ClNaO2";"salts";"";"5 – 15";"25 – 75";"<20";"219";"";"";"";"";"";"";"";"";"";"";"";"";"";"";""
"26";"Nickel (200)";"sodium chlorite";"7758-19-2";"ClNaO2";"salts";"";"5 – 30";"25 – 75";">50";"219,220";"";"";"";"";"";"";"";"";"";"";"";"";"";"";""
"27";"Nickel Cast Iron (15-35Ni)";"sodium chlorite";"7758-19-2";"ClNaO2";"salts";"";"5 – 30";"25 – 75";">50";"219,220";"";"";"";"";"";"";"";"";"";"";"";"";"";"";""
"28";"Nickel Cast Iron (15-35Ni)";"sodium chlorite";"7758-19-2";"ClNaO2";"salts";"";"100";"25 – 75";"<2";"219,220";"";"";"";"";"";"";"";"";"";"";"";"";"";"";""
"29";"Nickel-Copper (400)";"sodium chlorite";"7758-19-2";"ClNaO2";"salts";"";"5 – 30";"25 – 75";">50";"219,220";"";"";"";"";"";"";"";"";"";"";"";"";"";"";""
"30";"Ni-Cr-Fe Alloy (600/ 690)";"sodium chlorite";"7758-19-2";"ClNaO2";"salts";"";"5 – 30";"25 – 75";">50";"219,220";"";"";"";"";"";"";"";"";"";"";"";"";"";"";""
"31";"Ni-Mo Alloy (Ni-30Mo; B-2)";"sodium chlorite";"7758-19-2";"ClNaO2";"salts";"";"5 – 15";"25 – 125";"<20";"219";"";"";"";"";"";"";"";"";"";"";"";"";"";"";""
"32";"Silicon Cast Iron (14Si)";"sodium chlorite";"7758-19-2";"ClNaO2";"salts";"";"5 – 15";"52 – 102";"<2";"218,220";"";"";"";"";"";"";"";"";"";"";"";"";"";"";""
"33";"Silicon Cast Iron (14Si)";"sodium chlorite";"7758-19-2";"ClNaO2";"salts";"";"15 – 30";"52 – 102";"<20";"218,220";"";"";"";"";"";"";"";"";"";"";"";"";"";"";""
"34";"Steels, Carbon/ Low Alloy";"sodium chlorite";"7758-19-2";"ClNaO2";"salts";"";"5 – 30";"25 – 75";">50";"219,220";"";"";"";"";"";"";"";"";"";"";"";"";"";"";""
"35";"Titanium, Unalloyed";"sodium chlorite";"7758-19-2";"ClNaO2";"salts";"";"5 – 30";"25 – 225";"<2";"195,219,220";"";"";"";"";"";"";"";"";"";"";"";"";"";"";""
"";"";"";"";"";"";"";"";"";"";"";"";"";"";"";"";"";"";"";"";"";"";"";"";"";""
"";"";"";"";"";"";"";"";"";"";"";"";"";"";"";"";"";"";"";"";"";"";"";"";"";""
"Corrosion Survey Database (COR•SUR) © 2002 NACE International";"";"";"";"";"";"";"";"";"";"";"";"";"";"";"";"";"";"";"";"";"";"";"";"";""
