Repository: Mahyar-rajabi94/TF_SDL

File: data/corrosion_data/TableData - 2024-11-08T191819.540.csv
sep=;
"Title: Corrosion Survey Database (COR•SUR)";"";"";"";"";"";"";"";"";"";"";"";"";"";"";"";"";"";"";"";"";"";"";"";"";""
"Table: Sodium hypochlorite";"";"";"";"";"";"";"";"";"";"";"";"";"";"";"";"";"";"";"";"";"";"";"";"";""
"DOWNLOAD SHOWS ONLY THE DISPLAYED DATA, UP TO 50 ROWS";"";"";"";"";"";"";"";"";"";"";"";"";"";"";"";"";"";"";"";"";"";"";"";"";""
"No.";"material or substance name";"exposure medium";"exposure medium CAS RN";"exposure medium formula";"exposure medium class";"resistance note";"conc. (%)";"temp. (°F)";"corrosion rate (mil/yr)";"reference";"";"";"";"";"";"";"";"";"";"";"";"";"";"";""
"1";"Alloy 20-25-4Mo (904L)";"sodium hypochlorite";"7681-52-9";"ClNaO";"salts";"";"5";"212";"20 – 50";"88,147,197,211,219";"";"";"";"";"";"";"";"";"";"";"";"";"";"";""
"2";"Alloy 20-25-4Mo (904L)";"sodium hypochlorite";"7681-52-9";"ClNaO";"salts";"pitting; stress corrosion cracking";"5 – 15";"25 – 75";"<2";"88,147,197,211,219";"";"";"";"";"";"";"";"";"";"";"";"";"";"";""
"3";"Alloy 20-25-4Mo (904L)";"sodium hypochlorite";"7681-52-9";"ClNaO";"salts";"";"5 – 15";"175 – 212";"<20";"88,147,197,211,219";"";"";"";"";"";"";"";"";"";"";"";"";"";"";""
"4";"Alloy 20-38-3-3Cu (20Cb3/ 825)";"sodium hypochlorite";"7681-52-9";"ClNaO";"salts";"";"5 – 15";"25 – 75";"<2";"88,147,211,219";"";"";"";"";"";"";"";"";"";"";"";"";"";"";""
"5";"Alloy 20-38-3-3Cu (20Cb3/ 825)";"sodium hypochlorite";"7681-52-9";"ClNaO";"salts";"";"5 – 15";"75 – 225";"20 – 50";"88,147,211,219";"";"";"";"";"";"";"";"";"";"";"";"";"";"";""
"6";"Alloy 30-44-5-3W (G-30)";"sodium hypochlorite";"7681-52-9";"ClNaO";"salts";"";"5 – 15";"25 – 75";"<2";"88,147,211,219";"";"";"";"";"";"";"";"";"";"";"";"";"";"";""
"7";"Alloy 30-44-5-3W (G-30)";"sodium hypochlorite";"7681-52-9";"ClNaO";"salts";"";"5 – 15";"75 – 225";"20 – 50";"88,147,211,219";"";"";"";"";"";"";"";"";"";"";"";"";"";"";""
"8";"Aluminum Alloy (3003/ 5154)";"sodium hypochlorite";"7681-52-9";"ClNaO";"salts";"";"5 – 95";"25 – 75";">50";"88,147,211,219";"";"";"";"";"";"";"";"";"";"";"";"";"";"";""
"9";"Austenitic Cr-Ni Stainless Steel (18-8; 304/ 304L/ 347)";"sodium hypochlorite";"7681-52-9";"ClNaO";"salts";"pitting; stress corrosion cracking";"5 – 15";"25 – 75";">50";"88,147,211,219";"";"";"";"";"";"";"";"";"";"";"";"";"";"";""
"10";"Austenitic Cr-Ni Stainless Steel (18-8; 304/ 304L/ 347)";"sodium hypochlorite";"7681-52-9";"ClNaO";"salts";"";"85 – 95";"25 – 75";">50";"88,147,211,219";"";"";"";"";"";"";"";"";"";"";"";"";"";"";""
"11";"Austenitic Cr-Ni-Mo Stainless Steel (17-12-3; 316L/ 317L)";"sodium hypochlorite";"7681-52-9";"ClNaO";"salts";"pitting; stress corrosion cracking";"5 – 15";"25 – 75";">50";"88,147,211,219";"";"";"";"";"";"";"";"";"";"";"";"";"";"";""
"12";"Austenitic Cr-Ni-Mo Stainless Steel (17-12-3; 316L/ 317L)";"sodium hypochlorite";"7681-52-9";"ClNaO";"salts";"";"5 – 15";"175 – 225";">50";"88,147,211,219";"";"";"";"";"";"";"";"";"";"";"";"";"";"";""
"13";"Austenitic Cr-Ni-Mo Stainless Steel (17-12-3; 316L/ 317L)";"sodium hypochlorite";"7681-52-9";"ClNaO";"salts";"";"15 – 25";"25 – 75";"<20";"88,147,211,219";"";"";"";"";"";"";"";"";"";"";"";"";"";"";""
"14";"Brass (>15Zn)";"sodium hypochlorite";"7681-52-9";"ClNaO";"salts";"";"5 – 95";"25 – 75";">50";"88,147,211,219";"";"";"";"";"";"";"";"";"";"";"";"";"";"";""
"15";"Cast Iron, Gray/ Ductile";"sodium hypochlorite";"7681-52-9";"ClNaO";"salts";"";"5 – 95";"25 – 75";">50";"88,147,211,219";"";"";"";"";"";"";"";"";"";"";"";"";"";"";""
"16";"Cast Iron, Gray/ Ductile";"sodium hypochlorite";"7681-52-9";"ClNaO";"salts";"";"100";"25 – 75";"<2";"88,147,211,219";"";"";"";"";"";"";"";"";"";"";"";"";"";"";""
"17";"Copper/ Bronze/ Low Brass";"sodium hypochlorite";"7681-52-9";"ClNaO";"salts";"";"5 – 95";"25 – 75";">50";"88,147,211,219";"";"";"";"";"";"";"";"";"";"";"";"";"";"";""
"18";"Cr Stainless Steel (12Cr)";"sodium hypochlorite";"7681-52-9";"ClNaO";"salts";"";"5 – 15";"25 – 75";">50";"88,147,211,219";"";"";"";"";"";"";"";"";"";"";"";"";"";"";""
"19";"Cr Stainless Steel (12Cr)";"sodium hypochlorite";"7681-52-9";"ClNaO";"salts";"";"100";"25 – 75";">50";"88,147,211,219";"";"";"";"";"";"";"";"";"";"";"";"";"";"";""
"20";"Cr Stainless Steel (17Cr)";"sodium hypochlorite";"7681-52-9";"ClNaO";"salts";"";"5 – 15";"25 – 75";">50";"88,147,211,219";"";"";"";"";"";"";"";"";"";"";"";"";"";"";""
"21";"Cr Stainless Steel (17Cr)";"sodium hypochlorite";"7681-52-9";"ClNaO";"salts";"";"100";"25 – 75";">50";"88,147,211,219";"";"";"";"";"";"";"";"";"";"";"";"";"";"";""
"22";"Gold/ Platinum";"sodium hypochlorite";"7681-52-9";"ClNaO";"salts";"";"5 – 95";"25 – 225";"<2";"88,147,211,219";"";"";"";"";"";"";"";"";"";"";"";"";"";"";""
"23";"Mo Superalloy (Ni-Cr-Fe-9Mo; 625/ 725)";"sodium hypochlorite";"7681-52-9";"ClNaO";"salts";"";"5 – 15";"25 – 75";"<2";"88,147,211,219";"";"";"";"";"";"";"";"";"";"";"";"";"";"";""
"24";"Mo Superalloy (Ni-Cr-Fe-9Mo; 625/ 725)";"sodium hypochlorite";"7681-52-9";"ClNaO";"salts";"";"5 – 15";"75 – 125";"<20";"88,147,211,219";"";"";"";"";"";"";"";"";"";"";"";"";"";"";""
"25";"Mo Superalloy (Ni-16Cr-16Mo; C276)";"sodium hypochlorite";"7681-52-9";"ClNaO";"salts";"";"5 – 15";"25 – 75";"<2";"88,147,211,219";"";"";"";"";"";"";"";"";"";"";"";"";"";"";""
"26";"Mo Superalloy (Ni-16Cr-16Mo; C276)";"sodium hypochlorite";"7681-52-9";"ClNaO";"salts";"";"5 – 15";"75 – 125";"<20";"88,147,211,219";"";"";"";"";"";"";"";"";"";"";"";"";"";"";""
"27";"Mo Superalloy (Ni-20Cr-16Mo-4W; 686)";"sodium hypochlorite";"7681-52-9";"ClNaO";"salts";"";"5 – 15";"25 – 75";"<2";"88,147,211,219";"";"";"";"";"";"";"";"";"";"";"";"";"";"";""
"28";"Mo Superalloy (Ni-20Cr-16Mo-4W; 686)";"sodium hypochlorite";"7681-52-9";"ClNaO";"salts";"";"5 – 15";"75 – 125";"<20";"88,147,211,219";"";"";"";"";"";"";"";"";"";"";"";"";"";"";""
"29";"Mo Superalloy (Ni-22Cr-16Mo; C22/ 59)";"sodium hypochlorite";"7681-52-9";"ClNaO";"salts";"";"5 – 15";"25 – 75";"<2";"88,147,211,219";"";"";"";"";"";"";"";"";"";"";"";"";"";"";""
"30";"Mo Superalloy (Ni-22Cr-16Mo; C22/ 59)";"sodium hypochlorite";"7681-52-9";"ClNaO";"salts";"";"5 – 15";"75 – 125";"<20";"88,147,211,219";"";"";"";"";"";"";"";"";"";"";"";"";"";"";""
"31";"Mo Superalloy (Ni-23Cr-16Mo-1Cu; C20000)";"sodium hypochlorite";"7681-52-9";"ClNaO";"salts";"";"5 – 15";"25 – 75";"<2";"88,147,211,219";"";"";"";"";"";"";"";"";"";"";"";"";"";"";""
"32";"Mo Superalloy (Ni-23Cr-16Mo-1Cu; C20000)";"sodium hypochlorite";"7681-52-9";"ClNaO";"salts";"";"5 – 15";"75 – 125";"<20";"88,147,211,219";"";"";"";"";"";"";"";"";"";"";"";"";"";"";""
"33";"Nickel (200)";"sodium hypochlorite";"7681-52-9";"ClNaO";"salts";"";"5 – 15";"25 – 125";"20 – 50";"88,147,211,219";"";"";"";"";"";"";"";"";"";"";"";"";"";"";""
"34";"Nickel Cast Iron (15-35Ni)";"sodium hypochlorite";"7681-52-9";"ClNaO";"salts";"";"5 – 95";"25 – 75";">50";"88,147,211,219";"";"";"";"";"";"";"";"";"";"";"";"";"";"";""
"35";"Nickel Cast Iron (15-35Ni)";"sodium hypochlorite";"7681-52-9";"ClNaO";"salts";"";"100";"25 – 75";"<2";"88,147,211,219";"";"";"";"";"";"";"";"";"";"";"";"";"";"";""
"36";"Nickel-Copper (400)";"sodium hypochlorite";"7681-52-9";"ClNaO";"salts";"";"5 – 15";"25 – 125";"20 – 50";"88,147,211,219";"";"";"";"";"";"";"";"";"";"";"";"";"";"";""
"37";"Ni-Cr-Fe Alloy (600/ 690)";"sodium hypochlorite";"7681-52-9";"ClNaO";"salts";"";"5 – 15";"25 – 125";"20 – 50";"88,147,211,219";"";"";"";"";"";"";"";"";"";"";"";"";"";"";""
"38";"Ni-Mo Alloy (Ni-30Mo; B-2)";"sodium hypochlorite";"7681-52-9";"ClNaO";"salts";"";"5 – 25";"25 – 75";">50";"88,147,211,219";"";"";"";"";"";"";"";"";"";"";"";"";"";"";""
"39";"Niobium (Columbium)";"sodium hypochlorite";"7681-52-9";"ClNaO";"salts";"";"40";"77";">50";"88,147,211,220";"";"";"";"";"";"";"";"";"";"";"";"";"";"";""
"40";"Silicon Cast Iron (14Si)";"sodium hypochlorite";"7681-52-9";"ClNaO";"salts";"";">5";"52 – 237";"20 – 50";"88,147,211,218";"";"";"";"";"";"";"";"";"";"";"";"";"";"";""
"41";"Silver";"sodium hypochlorite";"7681-52-9";"ClNaO";"salts";"";"5 – 15";"175 – 225";"<20";"88,147,211,219";"";"";"";"";"";"";"";"";"";"";"";"";"";"";""
"42";"Silver";"sodium hypochlorite";"7681-52-9";"ClNaO";"salts";"";">5";"25 – 75";"<2";"88,147,211,219";"";"";"";"";"";"";"";"";"";"";"";"";"";"";""
"43";"Silver";"sodium hypochlorite";"7681-52-9";"ClNaO";"salts";"";"100";"75 – 125";"<20";"88,147,211,219";"";"";"";"";"";"";"";"";"";"";"";"";"";"";""
"44";"Steels, Carbon/ Low Alloy";"sodium hypochlorite";"7681-52-9";"ClNaO";"salts";"";"5 – 95";"25 – 75";">50";"88,147,211,219";"";"";"";"";"";"";"";"";"";"";"";"";"";"";""
"45";"Steels, Carbon/ Low Alloy";"sodium hypochlorite";"7681-52-9";"ClNaO";"salts";"";"100";"25 – 75";"<2";"88,147,211,219";"";"";"";"";"";"";"";"";"";"";"";"";"";"";""
"46";"Tantalum";"sodium hypochlorite";"7681-52-9";"ClNaO";"salts";"";">5";"25 – 225";"<2";"88,147,211,219";"";"";"";"";"";"";"";"";"";"";"";"";"";"";""
"47";"Titanium, Unalloyed";"sodium hypochlorite";"7681-52-9";"ClNaO";"salts";"";"5 – 15";"25 – 225";"<2";"88,147,197,211,219";"";"";"";"";"";"";"";"";"";"";"";"";"";"";""
"48";"Titanium, Unalloyed";"sodium hypochlorite";"7681-52-9";"ClNaO";"salts";"";"100";"25 – 75";"<2";"88,147,197,211,219";"";"";"";"";"";"";"";"";"";"";"";"";"";"";""
"49";"Zirconium";"sodium hypochlorite";"7681-52-9";"ClNaO";"salts";"";"5 – 15";"25 – 225";"<2";"88,147,211,219";"";"";"";"";"";"";"";"";"";"";"";"";"";"";""
"50";"Zirconium";"sodium hypochlorite";"7681-52-9";"ClNaO";"salts";"";"5 – 25";"25 – 75";"<2";"88,147,211,219";"";"";"";"";"";"";"";"";"";"";"";"";"";"";""
"";"";"";"";"";"";"";"";"";"";"";"";"";"";"";"";"";"";"";"";"";"";"";"";"";""
"";"";"";"";"";"";"";"";"";"";"";"";"";"";"";"";"";"";"";"";"";"";"";"";"";""
"Corrosion Survey Database (COR•SUR) © 2002 NACE International";"";"";"";"";"";"";"";"";"";"";"";"";"";"";"";"";"";"";"";"";"";"";"";"";""

File: data/corrosion_data/TableData - 2024-11-08T191826.189.csv
sep=;
"Title: Corrosion Survey Database (COR•SUR)";"";"";"";"";"";"";"";"";"";"";"";"";"";"";"";"";"";"";"";"";"";"";"";"";""
"Table: Chlorodifluoroethane";"";"";"";"";"";"";"";"";"";"";"";"";"";"";"";"";"";"";"";"";"";"";"";"";""
"DOWNLOAD SHOWS ONLY THE DISPLAYED DATA, UP TO 50 ROWS";"";"";"";"";"";"";"";"";"";"";"";"";"";"";"";"";"";"";"";"";"";"";"";"";""
"No.";"material or substance name";"exposure medium";"exposure medium class";"conc. (%)";"temp. (°F)";"corrosion rate (mil/yr)";"reference";"";"";"";"";"";"";"";"";"";"";"";"";"";"";"";"";"";""
"1";"Alloy 20-25-4Mo (904L)";"chlorodifluoroethane";"chlorofluorocarbons";"100";"25 – 75";"<20";"32,219";"";"";"";"";"";"";"";"";"";"";"";"";"";"";"";"";"";""
"2";"Alloy 20-38-3-3Cu (20Cb3/ 825)";"chlorodifluoroethane";"chlorofluorocarbons";"100";"25 – 75";"<20";"32,219";"";"";"";"";"";"";"";"";"";"";"";"";"";"";"";"";"";""
"3";"Alloy 30-44-5-3W (G-30)";"chlorodifluoroethane";"chlorofluorocarbons";"100";"25 – 75";"<20";"32,219";"";"";"";"";"";"";"";"";"";"";"";"";"";"";"";"";"";""
"4";"Aluminum Alloy (3003/ 5154)";"chlorodifluoroethane";"chlorofluorocarbons";"100";"25 – 75";"<20";"32,219";"";"";"";"";"";"";"";"";"";"";"";"";"";"";"";"";"";""
"5";"Austenitic Cr-Ni Stainless Steel (18-8; 304/ 304L/ 347)";"chlorodifluoroethane";"chlorofluorocarbons";"100";"25 – 75";"<20";"32,219";"";"";"";"";"";"";"";"";"";"";"";"";"";"";"";"";"";""
"6";"Austenitic Cr-Ni-Mo Stainless Steel (17-12-3; 316L/ 317L)";"chlorodifluoroethane";"chlorofluorocarbons";"100";"25 – 75";"<20";"32,219";"";"";"";"";"";"";"";"";"";"";"";"";"";"";"";"";"";""
"7";"Brass (>15Zn)";"chlorodifluoroethane";"chlorofluorocarbons";"100";"25 – 75";"<20";"32,219";"";"";"";"";"";"";"";"";"";"";"";"";"";"";"";"";"";""
"8";"Cast Iron, Gray/ Ductile";"chlorodifluoroethane";"chlorofluorocarbons";"100";"25 – 75";"<20";"32,219";"";"";"";"";"";"";"";"";"";"";"";"";"";"";"";"";"";""
"9";"Copper/ Bronze/ Low Brass";"chlorodifluoroethane";"chlorofluorocarbons";"100";"25 – 75";"<20";"32,219";"";"";"";"";"";"";"";"";"";"";"";"";"";"";"";"";"";""
"10";"Copper-Nickel";"chlorodifluoroethane";"chlorofluorocarbons";"100";"25 – 75";"<20";"32,219";"";"";"";"";"";"";"";"";"";"";"";"";"";"";"";"";"";""
"11";"Lead";"chlorodifluoroethane";"chlorofluorocarbons";"100";"25 – 75";"<20";"32,219";"";"";"";"";"";"";"";"";"";"";"";"";"";"";"";"";"";""
"12";"Mo Superalloy (Ni-Cr-Fe-9Mo; 625/ 725)";"chlorodifluoroethane";"chlorofluorocarbons";"100";"25 – 75";"<20";"32,219";"";"";"";"";"";"";"";"";"";"";"";"";"";"";"";"";"";""
"13";"Mo Superalloy (Ni-16Cr-16Mo; C276)";"chlorodifluoroethane";"chlorofluorocarbons";"100";"25 – 75";"<20";"32,219";"";"";"";"";"";"";"";"";"";"";"";"";"";"";"";"";"";""
"14";"Mo Superalloy (Ni-20Cr-16Mo-4W; 686)";"chlorodifluoroethane";"chlorofluorocarbons";"100";"25 – 75";"<20";"32,219";"";"";"";"";"";"";"";"";"";"";"";"";"";"";"";"";"";""
"15";"Mo Superalloy (Ni-22Cr-16Mo; C22/ 59)";"chlorodifluoroethane";"chlorofluorocarbons";"100";"25 – 75";"<20";"32,219";"";"";"";"";"";"";"";"";"";"";"";"";"";"";"";"";"";""
"16";"Mo Superalloy (Ni-23Cr-16Mo-1Cu; C20000)";"chlorodifluoroethane";"chlorofluorocarbons";"100";"25 – 75";"<20";"32,219";"";"";"";"";"";"";"";"";"";"";"";"";"";"";"";"";"";""
"17";"Nickel (200)";"chlorodifluoroethane";"chlorofluorocarbons";"100";"25 – 75";"<20";"32,219";"";"";"";"";"";"";"";"";"";"";"";"";"";"";"";"";"";""
"18";"Nickel Cast Iron (15-35Ni)";"chlorodifluoroethane";"chlorofluorocarbons";"100";"25 – 75";"<20";"32,219";"";"";"";"";"";"";"";"";"";"";"";"";"";"";"";"";"";""
"19";"Nickel-Copper (400)";"chlorodifluoroethane";"chlorofluorocarbons";"100";"25 – 75";"<20";"32,219";"";"";"";"";"";"";"";"";"";"";"";"";"";"";"";"";"";""
"20";"Ni-Cr-Fe Alloy (600/ 690)";"chlorodifluoroethane";"chlorofluorocarbons";"100";"25 – 75";"<20";"32,219";"";"";"";"";"";"";"";"";"";"";"";"";"";"";"";"";"";""
"21";"Ni-Mo Alloy (Ni-30Mo; B-2)";"chlorodifluoroethane";"chlorofluorocarbons";"100";"25 – 75";"<20";"32,219";"";"";"";"";"";"";"";"";"";"";"";"";"";"";"";"";"";""
"22";"Silicon Cast Iron (14Si)";"chlorodifluoroethane";"chlorofluorocarbons";"100";"52 – 102";"<20";"32,218";"";"";"";"";"";"";"";"";"";"";"";"";"";"";"";"";"";""
"23";"Silver";"chlorodifluoroethane";"chlorofluorocarbons";"100";"25 – 75";"<20";"32,219";"";"";"";"";"";"";"";"";"";"";"";"";"";"";"";"";"";""
"24";"Steels, Carbon/ Low Alloy";"chlorodifluoroethane";"chlorofluorocarbons";"100";"25 – 75";"<20";"32,219";"";"";"";"";"";"";"";"";"";"";"";"";"";"";"";"";"";""
"25";"Titanium, Unalloyed";"chlorodifluoroethane";"chlorofluorocarbons";"100";"25 – 75";"<20";"32,219";"";"";"";"";"";"";"";"";"";"";"";"";"";"";"";"";"";""
"26";"Zirconium";"chlorodifluoroethane";"chlorofluorocarbons";"100";"25 – 75";"<20";"32,219";"";"";"";"";"";"";"";"";"";"";"";"";"";"";"";"";"";""
"";"";"";"";"";"";"";"";"";"";"";"";"";"";"";"";"";"";"";"";"";"";"";"";"";""
"";"";"";"";"";"";"";"";"";"";"";"";"";"";"";"";"";"";"";"";"";"";"";"";"";""
"Corrosion Survey Database (COR•SUR) © 2002 NACE International";"";"";"";"";"";"";"";"";"";"";"";"";"";"";"";"";"";"";"";"";"";"";"";"";""

File: data/corrosion_data/TableData - 2024-11-08T191837.055.csv
sep=;
"Title: Corrosion Survey Database (COR•SUR)";"";"";"";"";"";"";"";"";"";"";"";"";"";"";"";"";"";"";"";"";"";"";"";"";""
"Table: Chlorotrifluoroethylene";"";"";"";"";"";"";"";"";"";"";"";"";"";"";"";"";"";"";"";"";"";"";"";"";""
"DOWNLOAD SHOWS ONLY THE DISPLAYED DATA, UP TO 50 ROWS";"";"";"";"";"";"";"";"";"";"";"";"";"";"";"";"";"";"";"";"";"";"";"";"";""
"No.";"material or substance name";"exposure medium";"exposure medium synonym";"exposure medium CAS RN";"exposure medium formula";"exposure medium class";"conc. (%)";"temp. (°F)";"corrosion rate (mil/yr)";"reference";"";"";"";"";"";"";"";"";"";"";"";"";"";"";""
"1";"Alloy 20-25-4Mo (904L)";"chlorotrifluoroethylene";"chlorotrifluoroethene";"79-38-9";"C2ClF3";"chlorofluorocarbons";"100";"25 – 225";"<20";"219";"";"";"";"";"";"";"";"";"";"";"";"";"";"";""
"2";"Alloy 20-38-3-3Cu (20Cb3/ 825)";"chlorotrifluoroethylene";"chlorotrifluoroethene";"79-38-9";"C2ClF3";"chlorofluorocarbons";"100";"25 – 225";"<20";"219";"";"";"";"";"";"";"";"";"";"";"";"";"";"";""
"3";"Alloy 30-44-5-3W (G-30)";"chlorotrifluoroethylene";"chlorotrifluoroethene";"79-38-9";"C2ClF3";"chlorofluorocarbons";"100";"25 – 225";"<20";"219";"";"";"";"";"";"";"";"";"";"";"";"";"";"";""
"4";"Aluminum Alloy (3003/ 5154)";"chlorotrifluoroethylene";"chlorotrifluoroethene";"79-38-9";"C2ClF3";"chlorofluorocarbons";"100";"25 – 225";"<20";"219";"";"";"";"";"";"";"";"";"";"";"";"";"";"";""
"5";"Austenitic Cr-Ni Stainless Steel (18-8; 304/ 304L/ 347)";"chlorotrifluoroethylene";"chlorotrifluoroethene";"79-38-9";"C2ClF3";"chlorofluorocarbons";"100";"25 – 225";"<20";"219";"";"";"";"";"";"";"";"";"";"";"";"";"";"";""
"6";"Austenitic Cr-Ni-Mo Stainless Steel (17-12-3; 316L/ 317L)";"chlorotrifluoroethylene";"chlorotrifluoroethene";"79-38-9";"C2ClF3";"chlorofluorocarbons";"100";"25 – 225";"<20";"219";"";"";"";"";"";"";"";"";"";"";"";"";"";"";""
"7";"Brass (>15Zn)";"chlorotrifluoroethylene";"chlorotrifluoroethene";"79-38-9";"C2ClF3";"chlorofluorocarbons";"100";"25 – 75";"<20";"219";"";"";"";"";"";"";"";"";"";"";"";"";"";"";""
"8";"Cast Iron, Gray/ Ductile";"chlorotrifluoroethylene";"chlorotrifluoroethene";"79-38-9";"C2ClF3";"chlorofluorocarbons";"100";"25 – 225";"<20";"219";"";"";"";"";"";"";"";"";"";"";"";"";"";"";""
"9";"Copper/ Bronze/ Low Brass";"chlorotrifluoroethylene";"chlorotrifluoroethene";"79-38-9";"C2ClF3";"chlorofluorocarbons";"100";"25 – 225";"<20";"219";"";"";"";"";"";"";"";"";"";"";"";"";"";"";""
"10";"Copper-Nickel";"chlorotrifluoroethylene";"chlorotrifluoroethene";"79-38-9";"C2ClF3";"chlorofluorocarbons";"100";"25 – 225";"<20";"219";"";"";"";"";"";"";"";"";"";"";"";"";"";"";""
"11";"Cr Stainless Steel (12Cr)";"chlorotrifluoroethylene";"chlorotrifluoroethene";"79-38-9";"C2ClF3";"chlorofluorocarbons";"100";"25 – 225";"<20";"219";"";"";"";"";"";"";"";"";"";"";"";"";"";"";""
"12";"Cr Stainless Steel (17Cr)";"chlorotrifluoroethylene";"chlorotrifluoroethene";"79-38-9";"C2ClF3";"chlorofluorocarbons";"100";"25 – 225";"<20";"219";"";"";"";"";"";"";"";"";"";"";"";"";"";"";""
"13";"Gold/ Platinum";"chlorotrifluoroethylene";"chlorotrifluoroethene";"79-38-9";"C2ClF3";"chlorofluorocarbons";"100";"25 – 225";"<2";"219";"";"";"";"";"";"";"";"";"";"";"";"";"";"";""
"14";"Lead";"chlorotrifluoroethylene";"chlorotrifluoroethene";"79-38-9";"C2ClF3";"chlorofluorocarbons";"100";"25 – 225";"<20";"219";"";"";"";"";"";"";"";"";"";"";"";"";"";"";""
"15";"Mo Superalloy (Ni-Cr-Fe-9Mo; 625/ 725)";"chlorotrifluoroethylene";"chlorotrifluoroethene";"79-38-9";"C2ClF3";"chlorofluorocarbons";"100";"25 – 225";"<20";"219";"";"";"";"";"";"";"";"";"";"";"";"";"";"";""
"16";"Mo Superalloy (Ni-16Cr-16Mo; C276)";"chlorotrifluoroethylene";"chlorotrifluoroethene";"79-38-9";"C2ClF3";"chlorofluorocarbons";"100";"25 – 225";"<20";"219";"";"";"";"";"";"";"";"";"";"";"";"";"";"";""
"17";"Mo Superalloy (Ni-20Cr-16Mo-4W; 686)";"chlorotrifluoroethylene";"chlorotrifluoroethene";"79-38-9";"C2ClF3";"chlorofluorocarbons";"100";"25 – 225";"<20";"219";"";"";"";"";"";"";"";"";"";"";"";"";"";"";""
"18";"Mo Superalloy (Ni-22Cr-16Mo; C22/ 59)";"chlorotrifluoroethylene";"chlorotrifluoroethene";"79-38-9";"C2ClF3";"chlorofluorocarbons";"100";"25 – 225";"<20";"219";"";"";"";"";"";"";"";"";"";"";"";"";"";"";""
"19";"Mo Superalloy (Ni-23Cr-16Mo-1Cu; C20000)";"chlorotrifluoroethylene";"chlorotrifluoroethene";"79-38-9";"C2ClF3";"chlorofluorocarbons";"100";"25 – 225";"<20";"219";"";"";"";"";"";"";"";"";"";"";"";"";"";"";""
"20";"Nickel (200)";"chlorotrifluoroethylene";"chlorotrifluoroethene";"79-38-9";"C2ClF3";"chlorofluorocarbons";"100";"25 – 225";"<20";"219";"";"";"";"";"";"";"";"";"";"";"";"";"";"";""
"21";"Nickel Cast Iron (15-35Ni)";"chlorotrifluoroethylene";"chlorotrifluoroethene";"79-38-9";"C2ClF3";"chlorofluorocarbons";"100";"25 – 225";"<20";"219";"";"";"";"";"";"";"";"";"";"";"";"";"";"";""
"22";"Nickel-Copper (400)";"chlorotrifluoroethylene";"chlorotrifluoroethene";"79-38-9";"C2ClF3";"chlorofluorocarbons";"100";"25 – 225";"<20";"219";"";"";"";"";"";"";"";"";"";"";"";"";"";"";""
"23";"Ni-Cr-Fe Alloy (600/ 690)";"chlorotrifluoroethylene";"chlorotrifluoroethene";"79-38-9";"C2ClF3";"chlorofluorocarbons";"100";"25 – 225";"<20";"219";"";"";"";"";"";"";"";"";"";"";"";"";"";"";""
"24";"Ni-Mo Alloy (Ni-30Mo; B-2)";"chlorotrifluoroethylene";"chlorotrifluoroethene";"79-38-9";"C2ClF3";"chlorofluorocarbons";"100";"25 – 225";"<20";"219";"";"";"";"";"";"";"";"";"";"";"";"";"";"";""
"25";"Silver";"chlorotrifluoroethylene";"chlorotrifluoroethene";"79-38-9";"C2ClF3";"chlorofluorocarbons";"100";"25 – 225";"<20";"219";"";"";"";"";"";"";"";"";"";"";"";"";"";"";""
"26";"Steels, Carbon/ Low Alloy";"chlorotrifluoroethylene";"chlorotrifluoroethene";"79-38-9";"C2ClF3";"chlorofluorocarbons";"100";"25 – 225";"<20";"219";"";"";"";"";"";"";"";"";"";"";"";"";"";"";""
"27";"Superferritic Stainless Steel (26-1)";"chlorotrifluoroethylene";"chlorotrifluoroethene";"79-38-9";"C2ClF3";"chlorofluorocarbons";"100";"25 – 225";"<20";"219";"";"";"";"";"";"";"";"";"";"";"";"";"";"";""
"28";"Tantalum";"chlorotrifluoroethylene";"chlorotrifluoroethene";"79-38-9";"C2ClF3";"chlorofluorocarbons";"100";"25 – 225";"<2";"219";"";"";"";"";"";"";"";"";"";"";"";"";"";"";""
"29";"Titanium, Unalloyed";"chlorotrifluoroethylene";"chlorotrifluoroethene";"79-38-9";"C2ClF3";"chlorofluorocarbons";"100";"25 – 125";"<20";"219";"";"";"";"";"";"";"";"";"";"";"";"";"";"";""
"30";"Zirconium";"chlorotrifluoroethylene";"chlorotrifluoroethene";"79-38-9";"C2ClF3";"chlorofluorocarbons";"100";"25 – 75";"<2";"219";"";"";"";"";"";"";"";"";"";"";"";"";"";"";""
"";"";"";"";"";"";"";"";"";"";"";"";"";"";"";"";"";"";"";"";"";"";"";"";"";""
"";"";"";"";"";"";"";"";"";"";"";"";"";"";"";"";"";"";"";"";"";"";"";"";"";""
"Corrosion Survey Database (COR•SUR) © 2002 NACE International";"";"";"";"";"";"";"";"";"";"";"";"";"";"";"";"";"";"";"";"";"";"";"";"";""

File: data/corrosion_data/TableData - 2024-11-08T191842.783.csv
sep=;
"Title: Corrosion Survey Database (COR•SUR)";"";"";"";"";"";"";"";"";"";"";"";"";"";"";"";"";"";"";"";"";"";"";"";"";""
"Table: Chlorotrifluoromethane";"";"";"";"";"";"";"";"";"";"";"";"";"";"";"";"";"";"";"";"";"";"";"";"";""
"DOWNLOAD SHOWS ONLY THE DISPLAYED DATA, UP TO 50 ROWS";"";"";"";"";"";"";"";"";"";"";"";"";"";"";"";"";"";"";"";"";"";"";"";"";""
"No.";"material or substance name";"exposure medium";"exposure medium synonym";"exposure medium CAS RN";"exposure medium formula";"exposure medium class";"conc. (%)";"temp. (°F)";"corrosion rate (mil/yr)";"reference";"";"";"";"";"";"";"";"";"";"";"";"";"";"";""
"1";"Alloy 20-25-4Mo (904L)";"chlorotrifluoromethane";"refrigerant 13";"75-72-9";"CClF3";"chlorofluorocarbons";"100";"25 – 75";"<2";"219";"";"";"";"";"";"";"";"";"";"";"";"";"";"";""
"2";"Alloy 20-38-3-3Cu (20Cb3/ 825)";"chlorotrifluoromethane";"refrigerant 13";"75-72-9";"CClF3";"chlorofluorocarbons";"100";"25 – 75";"<2";"219";"";"";"";"";"";"";"";"";"";"";"";"";"";"";""
"3";"Alloy 30-44-5-3W (G-30)";"chlorotrifluoromethane";"refrigerant 13";"75-72-9";"CClF3";"chlorofluorocarbons";"100";"25 – 75";"<2";"219";"";"";"";"";"";"";"";"";"";"";"";"";"";"";""
"4";"Aluminum Alloy (3003/ 5154)";"chlorotrifluoromethane";"refrigerant 13";"75-72-9";"CClF3";"chlorofluorocarbons";"100";"25 – 75";"<2";"219";"";"";"";"";"";"";"";"";"";"";"";"";"";"";""
"5";"Austenitic Cr-Ni Stainless Steel (18-8; 304/ 304L/ 347)";"chlorotrifluoromethane";"refrigerant 13";"75-72-9";"CClF3";"chlorofluorocarbons";"100";"25 – 75";"<2";"219";"";"";"";"";"";"";"";"";"";"";"";"";"";"";""
"6";"Austenitic Cr-Ni-Mo Stainless Steel (17-12-3; 316L/ 317L)";"chlorotrifluoromethane";"refrigerant 13";"75-72-9";"CClF3";"chlorofluorocarbons";"100";"25 – 75";"<2";"219";"";"";"";"";"";"";"";"";"";"";"";"";"";"";""
"7";"Brass (>15Zn)";"chlorotrifluoromethane";"refrigerant 13";"75-72-9";"CClF3";"chlorofluorocarbons";"100";"25 – 75";"<2";"219";"";"";"";"";"";"";"";"";"";"";"";"";"";"";""
"8";"Cast Iron, Gray/ Ductile";"chlorotrifluoromethane";"refrigerant 13";"75-72-9";"CClF3";"chlorofluorocarbons";"100";"25 – 75";"<2";"219";"";"";"";"";"";"";"";"";"";"";"";"";"";"";""
"9";"Copper/ Bronze/ Low Brass";"chlorotrifluoromethane";"refrigerant 13";"75-72-9";"CClF3";"chlorofluorocarbons";"100";"25 – 75";"<2";"219";"";"";"";"";"";"";"";"";"";"";"";"";"";"";""
"10";"Copper-Nickel";"chlorotrifluoromethane";"refrigerant 13";"75-72-9";"CClF3";"chlorofluorocarbons";"100";"25 – 75";"<2";"219";"";"";"";"";"";"";"";"";"";"";"";"";"";"";""
"11";"Cr Stainless Steel (12Cr)";"chlorotrifluoromethane";"refrigerant 13";"75-72-9";"CClF3";"chlorofluorocarbons";"100";"25 – 75";"<2";"219";"";"";"";"";"";"";"";"";"";"";"";"";"";"";""
"12";"Cr Stainless Steel (17Cr)";"chlorotrifluoromethane";"refrigerant 13";"75-72-9";"CClF3";"chlorofluorocarbons";"100";"25 – 75";"<2";"219";"";"";"";"";"";"";"";"";"";"";"";"";"";"";""
"13";"Gold/ Platinum";"chlorotrifluoromethane";"refrigerant 13";"75-72-9";"CClF3";"chlorofluorocarbons";"100";"25 – 75";"<2";"219";"";"";"";"";"";"";"";"";"";"";"";"";"";"";""
"14";"Lead";"chlorotrifluoromethane";"refrigerant 13";"75-72-9";"CClF3";"chlorofluorocarbons";"100";"25 – 75";"<2";"219";"";"";"";"";"";"";"";"";"";"";"";"";"";"";""
"15";"Mo Superalloy (Ni-Cr-Fe-9Mo; 625/ 725)";"chlorotrifluoromethane";"refrigerant 13";"75-72-9";"CClF3";"chlorofluorocarbons";"100";"25 – 75";"<2";"219";"";"";"";"";"";"";"";"";"";"";"";"";"";"";""
"16";"Mo Superalloy (Ni-16Cr-16Mo; C276)";"chlorotrifluoromethane";"refrigerant 13";"75-72-9";"CClF3";"chlorofluorocarbons";"100";"25 – 75";"<2";"219";"";"";"";"";"";"";"";"";"";"";"";"";"";"";""
"17";"Mo Superalloy (Ni-20Cr-16Mo-4W; 686)";"chlorotrifluoromethane";"refrigerant 13";"75-72-9";"CClF3";"chlorofluorocarbons";"100";"25 – 75";"<2";"219";"";"";"";"";"";"";"";"";"";"";"";"";"";"";""
"18";"Mo Superalloy (Ni-22Cr-16Mo; C22/ 59)";"chlorotrifluoromethane";"refrigerant 13";"75-72-9";"CClF3";"chlorofluorocarbons";"100";"25 – 75";"<2";"219";"";"";"";"";"";"";"";"";"";"";"";"";"";"";""
"19";"Mo Superalloy (Ni-23Cr-16Mo-1Cu; C20000)";"chlorotrifluoromethane";"refrigerant 13";"75-72-9";"CClF3";"chlorofluorocarbons";"100";"25 – 75";"<2";"219";"";"";"";"";"";"";"";"";"";"";"";"";"";"";""
"20";"Nickel (200)";"chlorotrifluoromethane";"refrigerant 13";"75-72-9";"CClF3";"chlorofluorocarbons";"100";"25 – 75";"<2";"219";"";"";"";"";"";"";"";"";"";"";"";"";"";"";""
"21";"Nickel Cast Iron (15-35Ni)";"chlorotrifluoromethane";"refrigerant 13";"75-72-9";"CClF3";"chlorofluorocarbons";"100";"25 – 75";"<2";"219";"";"";"";"";"";"";"";"";"";"";"";"";"";"";""
"22";"Nickel-Copper (400)";"chlorotrifluoromethane";"refrigerant 13";"75-72-9";"CClF3";"chlorofluorocarbons";"100";"25 – 75";"<2";"219";"";"";"";"";"";"";"";"";"";"";"";"";"";"";""
"23";"Ni-Cr-Fe Alloy (600/ 690)";"chlorotrifluoromethane";"refrigerant 13";"75-72-9";"CClF3";"chlorofluorocarbons";"100";"25 – 75";"<2";"219";"";"";"";"";"";"";"";"";"";"";"";"";"";"";""
"24";"Ni-Mo Alloy (Ni-30Mo; B-2)";"chlorotrifluoromethane";"refrigerant 13";"75-72-9";"CClF3";"chlorofluorocarbons";"100";"25 – 75";"<2";"219,220";"";"";"";"";"";"";"";"";"";"";"";"";"";"";""
"25";"Silver";"chlorotrifluoromethane";"refrigerant 13";"75-72-9";"CClF3";"chlorofluorocarbons";"100";"25 – 75";"<2";"219";"";"";"";"";"";"";"";"";"";"";"";"";"";"";""
"26";"Steels, Carbon/ Low Alloy";"chlorotrifluoromethane";"refrigerant 13";"75-72-9";"CClF3";"chlorofluorocarbons";"100";"25 – 75";"<2";"219";"";"";"";"";"";"";"";"";"";"";"";"";"";"";""
"27";"Superferritic Stainless Steel (26-1)";"chlorotrifluoromethane";"refrigerant 13";"75-72-9";"CClF3";"chlorofluorocarbons";"100";"25 – 75";"<2";"219";"";"";"";"";"";"";"";"";"";"";"";"";"";"";""
"28";"Tantalum";"chlorotrifluoromethane";"refrigerant 13";"75-72-9";"CClF3";"chlorofluorocarbons";"100";"25 – 75";"<2";"219";"";"";"";"";"";"";"";"";"";"";"";"";"";"";""
"29";"Titanium, Unalloyed";"chlorotrifluoromethane";"refrigerant 13";"75-72-9";"CClF3";"chlorofluorocarbons";"100";"25 – 75";"<2";"219";"";"";"";"";"";"";"";"";"";"";"";"";"";"";""
"30";"Zirconium";"chlorotrifluoromethane";"refrigerant 13";"75-72-9";"CClF3";"chlorofluorocarbons";"100";"25 – 75";"<2";"219";"";"";"";"";"";"";"";"";"";"";"";"";"";"";""
"";"";"";"";"";"";"";"";"";"";"";"";"";"";"";"";"";"";"";"";"";"";"";"";"";""
"";"";"";"";"";"";"";"";"";"";"";"";"";"";"";"";"";"";"";"";"";"";"";"";"";""
"Corrosion Survey Database (COR•SUR) © 2002 NACE International";"";"";"";"";"";"";"";"";"";"";"";"";"";"";"";"";"";"";"";"";"";"";"";"";""

File: data/corrosion_data/TableData - 2024-11-08T191847.480.csv
sep=;
"Title: Corrosion Survey Database (COR•SUR)";"";"";"";"";"";"";"";"";"";"";"";"";"";"";"";"";"";"";"";"";"";"";"";"";""
"Table: Dichlorodifluoromethane";"";"";"";"";"";"";"";"";"";"";"";"";"";"";"";"";"";"";"";"";"";"";"";"";""
"DOWNLOAD SHOWS ONLY THE DISPLAYED DATA, UP TO 50 ROWS";"";"";"";"";"";"";"";"";"";"";"";"";"";"";"";"";"";"";"";"";"";"";"";"";""
"No.";"material or substance name";"exposure medium";"exposure medium synonym";"exposure medium CAS RN";"exposure medium formula";"exposure medium class";"conc. (%)";"temp. (°F)";"corrosion rate (mil/yr)";"reference";"";"";"";"";"";"";"";"";"";"";"";"";"";"";""
"1";"Alloy 20-25-4Mo (904L)";"dichlorodifluoromethane";"refrigerant 12";"75-71-8";"CCl2F2";"chlorofluorocarbons";"100";"25 – 375";"<2";"219";"";"";"";"";"";"";"";"";"";"";"";"";"";"";""
"2";"Alloy 20-38-3-3Cu (20Cb3/ 825)";"dichlorodifluoromethane";"refrigerant 12";"75-71-8";"CCl2F2";"chlorofluorocarbons";"100";"25 – 375";"<2";"219";"";"";"";"";"";"";"";"";"";"";"";"";"";"";""
"3";"Alloy 30-44-5-3W (G-30)";"dichlorodifluoromethane";"refrigerant 12";"75-71-8";"CCl2F2";"chlorofluorocarbons";"100";"25 – 375";"<2";"219";"";"";"";"";"";"";"";"";"";"";"";"";"";"";""
"4";"Aluminum Alloy (3003/ 5154)";"dichlorodifluoromethane";"refrigerant 12";"75-71-8";"CCl2F2";"chlorofluorocarbons";"100";"25 – 375";"<2";"219";"";"";"";"";"";"";"";"";"";"";"";"";"";"";""
"5";"Austenitic Cr-Ni Stainless Steel (18-8; 304/ 304L/ 347)";"dichlorodifluoromethane";"refrigerant 12";"75-71-8";"CCl2F2";"chlorofluorocarbons";"100";"25 – 225";"<2";"219";"";"";"";"";"";"";"";"";"";"";"";"";"";"";""
"6";"Austenitic Cr-Ni-Mo Stainless Steel (17-12-3; 316L/ 317L)";"dichlorodifluoromethane";"refrigerant 12";"75-71-8";"CCl2F2";"chlorofluorocarbons";"100";"25 – 375";"<2";"219";"";"";"";"";"";"";"";"";"";"";"";"";"";"";""
"7";"Brass (>15Zn)";"dichlorodifluoromethane";"refrigerant 12";"75-71-8";"CCl2F2";"chlorofluorocarbons";"100";"25 – 375";"<2";"219";"";"";"";"";"";"";"";"";"";"";"";"";"";"";""
"8";"Cast Iron, Gray/ Ductile";"dichlorodifluoromethane";"refrigerant 12";"75-71-8";"CCl2F2";"chlorofluorocarbons";"100";"25 – 225";"<2";"219";"";"";"";"";"";"";"";"";"";"";"";"";"";"";""
"9";"Copper/ Bronze/ Low Brass";"dichlorodifluoromethane";"refrigerant 12";"75-71-8";"CCl2F2";"chlorofluorocarbons";"100";"25 – 375";"<2";"219";"";"";"";"";"";"";"";"";"";"";"";"";"";"";""
"10";"Cr Stainless Steel (12Cr)";"dichlorodifluoromethane";"refrigerant 12";"75-71-8";"CCl2F2";"chlorofluorocarbons";"100";"25 – 75";"<2";"219";"";"";"";"";"";"";"";"";"";"";"";"";"";"";""
"11";"Cr Stainless Steel (17Cr)";"dichlorodifluoromethane";"refrigerant 12";"75-71-8";"CCl2F2";"chlorofluorocarbons";"100";"25 – 75";"<2";"219";"";"";"";"";"";"";"";"";"";"";"";"";"";"";""
"12";"Gold/ Platinum";"dichlorodifluoromethane";"refrigerant 12";"75-71-8";"CCl2F2";"chlorofluorocarbons";"100";"25 – 500";"<2";"219";"";"";"";"";"";"";"";"";"";"";"";"";"";"";""
"13";"Lead";"dichlorodifluoromethane";"refrigerant 12";"75-71-8";"CCl2F2";"chlorofluorocarbons";"100";"25 – 225";"<2";"219";"";"";"";"";"";"";"";"";"";"";"";"";"";"";""
"14";"Nickel (200)";"dichlorodifluoromethane";"refrigerant 12";"75-71-8";"CCl2F2";"chlorofluorocarbons";"100";"25 – 500";"<2";"219";"";"";"";"";"";"";"";"";"";"";"";"";"";"";""
"15";"Nickel-Copper (400)";"dichlorodifluoromethane";"refrigerant 12";"75-71-8";"CCl2F2";"chlorofluorocarbons";"100";"25 – 500";"<2";"219";"";"";"";"";"";"";"";"";"";"";"";"";"";"";""
"16";"Ni-Mo Alloy (Ni-30Mo; B-2)";"dichlorodifluoromethane";"refrigerant 12";"75-71-8";"CCl2F2";"chlorofluorocarbons";"100";"25 – 375";"<2";"219";"";"";"";"";"";"";"";"";"";"";"";"";"";"";""
"17";"Ni-Mo Alloy (Ni-30Mo; B-2)";"dichlorodifluoromethane";"refrigerant 12";"75-71-8";"CCl2F2";"chlorofluorocarbons";"100";"372 – 425";"<20";"219";"";"";"";"";"";"";"";"";"";"";"";"";"";"";""
"18";"Silicon Cast Iron (14Si)";"dichlorodifluoromethane";"refrigerant 12";"75-71-8";"CCl2F2";"chlorofluorocarbons";"100";"52 – 102";"<2";"218";"";"";"";"";"";"";"";"";"";"";"";"";"";"";""
"19";"Silver";"dichlorodifluoromethane";"refrigerant 12";"75-71-8";"CCl2F2";"chlorofluorocarbons";"100";"25 – 75";"<2";"219";"";"";"";"";"";"";"";"";"";"";"";"";"";"";""
"20";"Steels, Carbon/ Low Alloy";"dichlorodifluoromethane";"refrigerant 12";"75-71-8";"CCl2F2";"chlorofluorocarbons";"100";"25 – 225";"<2";"219";"";"";"";"";"";"";"";"";"";"";"";"";"";"";""
"21";"Tantalum";"dichlorodifluoromethane";"refrigerant 12";"75-71-8";"CCl2F2";"chlorofluorocarbons";"100";"25 – 225";"<2";"219";"";"";"";"";"";"";"";"";"";"";"";"";"";"";""
"22";"Titanium, Unalloyed";"dichlorodifluoromethane";"refrigerant 12";"75-71-8";"CCl2F2";"chlorofluorocarbons";"100";"25 – 75";"<2";"219";"";"";"";"";"";"";"";"";"";"";"";"";"";"";""
"23";"Zirconium";"dichlorodifluoromethane";"refrigerant 12";"75-71-8";"CCl2F2";"chlorofluorocarbons";"100";"25 – 75";"<2";"219";"";"";"";"";"";"";"";"";"";"";"";"";"";"";""
"";"";"";"";"";"";"";"";"";"";"";"";"";"";"";"";"";"";"";"";"";"";"";"";"";""
"";"";"";"";"";"";"";"";"";"";"";"";"";"";"";"";"";"";"";"";"";"";"";"";"";""
"Corrosion Survey Database (COR•SUR) © 2002 NACE International";"";"";"";"";"";"";"";"";"";"";"";"";"";"";"";"";"";"";"";"";"";"";"";"";""

File: data/corrosion_data/TableData - 2024-11-08T191903.040.csv
sep=;
"Title: Corrosion Survey Database (COR•SUR)";"";"";"";"";"";"";"";"";"";"";"";"";"";"";"";"";"";"";"";"";"";"";"";"";""
"Table: 1,1,2-Trichlorotrifluoroethane";"";"";"";"";"";"";"";"";"";"";"";"";"";"";"";"";"";"";"";"";"";"";"";"";""
"DOWNLOAD SHOWS ONLY THE DISPLAYED DATA, UP TO 50 ROWS";"";"";"";"";"";"";"";"";"";"";"";"";"";"";"";"";"";"";"";"";"";"";"";"";""
"No.";"material or substance name";"exposure medium";"exposure medium synonym";"exposure medium CAS RN";"exposure medium formula";"exposure medium class";"warnings";"conc. (%)";"temp. (°F)";"corrosion rate (mil/yr)";"reference";"";"";"";"";"";"";"";"";"";"";"";"";"";""
"1";"Alloy 20-25-4Mo (904L)";"1,1,2-trichlorotrifluoroethane";"1,1,2-trichloro-1,2,2-trifluoroethane";"76-13-1";"C2Cl3F3";"chlorofluorocarbons";"";"100";"25 – 75";"<2";"219";"";"";"";"";"";"";"";"";"";"";"";"";"";""
"2";"Alloy 20-38-3-3Cu (20Cb3/ 825)";"1,1,2-trichlorotrifluoroethane";"1,1,2-trichloro-1,2,2-trifluoroethane";"76-13-1";"C2Cl3F3";"chlorofluorocarbons";"";"100";"25 – 75";"<2";"219";"";"";"";"";"";"";"";"";"";"";"";"";"";""
"3";"Alloy 30-44-5-3W (G-30)";"1,1,2-trichlorotrifluoroethane";"1,1,2-trichloro-1,2,2-trifluoroethane";"76-13-1";"C2Cl3F3";"chlorofluorocarbons";"";"100";"25 – 75";"<2";"219";"";"";"";"";"";"";"";"";"";"";"";"";"";""
"4";"Aluminum Alloy (3003/ 5154)";"1,1,2-trichlorotrifluoroethane";"1,1,2-trichloro-1,2,2-trifluoroethane";"76-13-1";"C2Cl3F3";"chlorofluorocarbons";"hazardous!";"100";"25 – 75";"<2";"219,220";"";"";"";"";"";"";"";"";"";"";"";"";"";""
"5";"Austenitic Cr-Ni Stainless Steel (18-8; 304/ 304L/ 347)";"1,1,2-trichlorotrifluoroethane";"1,1,2-trichloro-1,2,2-trifluoroethane";"76-13-1";"C2Cl3F3";"chlorofluorocarbons";"";"100";"25 – 75";"<2";"219";"";"";"";"";"";"";"";"";"";"";"";"";"";""
"6";"Austenitic Cr-Ni-Mo Stainless Steel (17-12-3; 316L/ 317L)";"1,1,2-trichlorotrifluoroethane";"1,1,2-trichloro-1,2,2-trifluoroethane";"76-13-1";"C2Cl3F3";"chlorofluorocarbons";"";"100";"25 – 75";"<2";"219";"";"";"";"";"";"";"";"";"";"";"";"";"";""
"7";"Brass (>15Zn)";"1,1,2-trichlorotrifluoroethane";"1,1,2-trichloro-1,2,2-trifluoroethane";"76-13-1";"C2Cl3F3";"chlorofluorocarbons";"";"100";"25 – 75";"<2";"219";"";"";"";"";"";"";"";"";"";"";"";"";"";""
"8";"Cast Iron, Gray/ Ductile";"1,1,2-trichlorotrifluoroethane";"1,1,2-trichloro-1,2,2-trifluoroethane";"76-13-1";"C2Cl3F3";"chlorofluorocarbons";"";"100";"25 – 75";"<2";"219";"";"";"";"";"";"";"";"";"";"";"";"";"";""
"9";"Copper/ Bronze/ Low Brass";"1,1,2-trichlorotrifluoroethane";"1,1,2-trichloro-1,2,2-trifluoroethane";"76-13-1";"C2Cl3F3";"chlorofluorocarbons";"";"100";"25 – 75";"<2";"219";"";"";"";"";"";"";"";"";"";"";"";"";"";""
"10";"Copper-Nickel";"1,1,2-trichlorotrifluoroethane";"1,1,2-trichloro-1,2,2-trifluoroethane";"76-13-1";"C2Cl3F3";"chlorofluorocarbons";"";"100";"25 – 75";"<2";"219";"";"";"";"";"";"";"";"";"";"";"";"";"";""
"11";"Cr Stainless Steel (12Cr)";"1,1,2-trichlorotrifluoroethane";"1,1,2-trichloro-1,2,2-trifluoroethane";"76-13-1";"C2Cl3F3";"chlorofluorocarbons";"";"100";"25 – 75";"<2";"219";"";"";"";"";"";"";"";"";"";"";"";"";"";""
"12";"Cr Stainless Steel (17Cr)";"1,1,2-trichlorotrifluoroethane";"1,1,2-trichloro-1,2,2-trifluoroethane";"76-13-1";"C2Cl3F3";"chlorofluorocarbons";"";"100";"25 – 75";"<2";"219";"";"";"";"";"";"";"";"";"";"";"";"";"";""
"13";"Lead";"1,1,2-trichlorotrifluoroethane";"1,1,2-trichloro-1,2,2-trifluoroethane";"76-13-1";"C2Cl3F3";"chlorofluorocarbons";"";"100";"25 – 75";"<2";"219";"";"";"";"";"";"";"";"";"";"";"";"";"";""
"14";"Mo Superalloy (Ni-Cr-Fe-9Mo; 625/ 725)";"1,1,2-trichlorotrifluoroethane";"1,1,2-trichloro-1,2,2-trifluoroethane";"76-13-1";"C2Cl3F3";"chlorofluorocarbons";"";"100";"25 – 75";"<2";"219";"";"";"";"";"";"";"";"";"";"";"";"";"";""
"15";"Mo Superalloy (Ni-16Cr-16Mo; C276)";"1,1,2-trichlorotrifluoroethane";"1,1,2-trichloro-1,2,2-trifluoroethane";"76-13-1";"C2Cl3F3";"chlorofluorocarbons";"";"100";"25 – 75";"<2";"219";"";"";"";"";"";"";"";"";"";"";"";"";"";""
"16";"Mo Superalloy (Ni-20Cr-16Mo-4W; 686)";"1,1,2-trichlorotrifluoroethane";"1,1,2-trichloro-1,2,2-trifluoroethane";"76-13-1";"C2Cl3F3";"chlorofluorocarbons";"";"100";"25 – 75";"<2";"219";"";"";"";"";"";"";"";"";"";"";"";"";"";""
"17";"Mo Superalloy (Ni-22Cr-16Mo; C22/ 59)";"1,1,2-trichlorotrifluoroethane";"1,1,2-trichloro-1,2,2-trifluoroethane";"76-13-1";"C2Cl3F3";"chlorofluorocarbons";"";"100";"25 – 75";"<2";"219";"";"";"";"";"";"";"";"";"";"";"";"";"";""
"18";"Mo Superalloy (Ni-23Cr-16Mo-1Cu; C20000)";"1,1,2-trichlorotrifluoroethane";"1,1,2-trichloro-1,2,2-trifluoroethane";"76-13-1";"C2Cl3F3";"chlorofluorocarbons";"";"100";"25 – 75";"<2";"219";"";"";"";"";"";"";"";"";"";"";"";"";"";""
"19";"Nickel (200)";"1,1,2-trichlorotrifluoroethane";"1,1,2-trichloro-1,2,2-trifluoroethane";"76-13-1";"C2Cl3F3";"chlorofluorocarbons";"";"100";"25 – 75";"<2";"219";"";"";"";"";"";"";"";"";"";"";"";"";"";""
"20";"Nickel Cast Iron (15-35Ni)";"1,1,2-trichlorotrifluoroethane";"1,1,2-trichloro-1,2,2-trifluoroethane";"76-13-1";"C2Cl3F3";"chlorofluorocarbons";"";"100";"25 – 75";"<2";"219";"";"";"";"";"";"";"";"";"";"";"";"";"";""
"21";"Nickel-Copper (400)";"1,1,2-trichlorotrifluoroethane";"1,1,2-trichloro-1,2,2-trifluoroethane";"76-13-1";"C2Cl3F3";"chlorofluorocarbons";"";"100";"25 – 75";"<2";"219";"";"";"";"";"";"";"";"";"";"";"";"";"";""
"22";"Ni-Cr-Fe Alloy (600/ 690)";"1,1,2-trichlorotrifluoroethane";"1,1,2-trichloro-1,2,2-trifluoroethane";"76-13-1";"C2Cl3F3";"chlorofluorocarbons";"";"100";"25 – 75";"<2";"219";"";"";"";"";"";"";"";"";"";"";"";"";"";""
"23";"Ni-Mo Alloy (Ni-30Mo; B-2)";"1,1,2-trichlorotrifluoroethane";"1,1,2-trichloro-1,2,2-trifluoroethane";"76-13-1";"C2Cl3F3";"chlorofluorocarbons";"";"100";"25 – 75";"<2";"219";"";"";"";"";"";"";"";"";"";"";"";"";"";""
"24";"Steels, Carbon/ Low Alloy";"1,1,2-trichlorotrifluoroethane";"1,1,2-trichloro-1,2,2-trifluoroethane";"76-13-1";"C2Cl3F3";"chlorofluorocarbons";"";"100";"25 – 225";"<2";"219";"";"";"";"";"";"";"";"";"";"";"";"";"";""
"25";"Superferritic Stainless Steel (26-1)";"1,1,2-trichlorotrifluoroethane";"1,1,2-trichloro-1,2,2-trifluoroethane";"76-13-1";"C2Cl3F3";"chlorofluorocarbons";"";"100";"25 – 75";"<2";"219";"";"";"";"";"";"";"";"";"";"";"";"";"";""
"26";"Titanium, Unalloyed";"1,1,2-trichlorotrifluoroethane";"1,1,2-trichloro-1,2,2-trifluoroethane";"76-13-1";"C2Cl3F3";"chlorofluorocarbons";"";"100";"25 – 75";"<2";"219";"";"";"";"";"";"";"";"";"";"";"";"";"";""
"";"";"";"";"";"";"";"";"";"";"";"";"";"";"";"";"";"";"";"";"";"";"";"";"";""
"";"";"";"";"";"";"";"";"";"";"";"";"";"";"";"";"";"";"";"";"";"";"";"";"";""
"Corrosion Survey Database (COR•SUR) © 2002 NACE International";"";"";"";"";"";"";"";"";"";"";"";"";"";"";"";"";"";"";"";"";"";"";"";"";""
