Repository: Mahyar-rajabi94/TF_SDL

File: data/corrosion_data/TableData - 2024-11-08T191922.546.csv
sep=;
"Title: Corrosion Survey Database (COR•SUR)";"";"";"";"";"";"";"";"";"";"";"";"";"";"";"";"";"";"";"";"";"";"";"";"";""
"Table: Ammonium dichromate";"";"";"";"";"";"";"";"";"";"";"";"";"";"";"";"";"";"";"";"";"";"";"";"";""
"DOWNLOAD SHOWS ONLY THE DISPLAYED DATA, UP TO 50 ROWS";"";"";"";"";"";"";"";"";"";"";"";"";"";"";"";"";"";"";"";"";"";"";"";"";""
"No.";"material or substance name";"exposure medium";"exposure medium synonym";"exposure medium CAS RN";"exposure medium formula";"exposure medium class";"conc. (%)";"temp. (°F)";"corrosion rate (mil/yr)";"reference";"";"";"";"";"";"";"";"";"";"";"";"";"";"";""
"1";"Alloy 20-25-4Mo (904L)";"ammonium dichromate";"ammonium bichromate";"7789-09-05";"Cr2H8N2O7";"salts";"5 – 35";"25 – 125";"<2";"219";"";"";"";"";"";"";"";"";"";"";"";"";"";"";""
"2";"Alloy 20-38-3-3Cu (20Cb3/ 825)";"ammonium dichromate";"ammonium bichromate";"7789-09-05";"Cr2H8N2O7";"salts";"5 – 35";"25 – 125";"<2";"219";"";"";"";"";"";"";"";"";"";"";"";"";"";"";""
"3";"Alloy 30-44-5-3W (G-30)";"ammonium dichromate";"ammonium bichromate";"7789-09-05";"Cr2H8N2O7";"salts";"5 – 35";"25 – 125";"<2";"219";"";"";"";"";"";"";"";"";"";"";"";"";"";"";""
"4";"Aluminum Alloy (3003/ 5154)";"ammonium dichromate";"ammonium bichromate";"7789-09-05";"Cr2H8N2O7";"salts";"5 – 35";"25 – 225";"<2";"219";"";"";"";"";"";"";"";"";"";"";"";"";"";"";""
"5";"Aluminum Alloy (3003/ 5154)";"ammonium dichromate";"ammonium bichromate";"7789-09-05";"Cr2H8N2O7";"salts";"35 – 95";"175 – 225";"<2";"219";"";"";"";"";"";"";"";"";"";"";"";"";"";"";""
"6";"Aluminum Alloy (3003/ 5154)";"ammonium dichromate";"ammonium bichromate";"7789-09-05";"Cr2H8N2O7";"salts";"85 – 95";"25 – 225";"<2";"219";"";"";"";"";"";"";"";"";"";"";"";"";"";"";""
"7";"Aluminum Alloy (3003/ 5154)";"ammonium dichromate";"ammonium bichromate";"7789-09-05";"Cr2H8N2O7";"salts";">85";"25 – 75";"<2";"219";"";"";"";"";"";"";"";"";"";"";"";"";"";"";""
"8";"Austenitic Cr-Ni Stainless Steel (18-8; 304/ 304L/ 347)";"ammonium dichromate";"ammonium bichromate";"7789-09-05";"Cr2H8N2O7";"salts";"5 – 35";"25 – 125";"<2";"219";"";"";"";"";"";"";"";"";"";"";"";"";"";"";""
"9";"Austenitic Cr-Ni-Mo Stainless Steel (17-12-3; 316L/ 317L)";"ammonium dichromate";"ammonium bichromate";"7789-09-05";"Cr2H8N2O7";"salts";"5 – 35";"25 – 125";"<2";"219";"";"";"";"";"";"";"";"";"";"";"";"";"";"";""
"10";"Cast Iron, Gray/ Ductile";"ammonium dichromate";"ammonium bichromate";"7789-09-05";"Cr2H8N2O7";"salts";"100";"25 – 75";"<2";"219";"";"";"";"";"";"";"";"";"";"";"";"";"";"";""
"11";"Nickel Cast Iron (15-35Ni)";"ammonium dichromate";"ammonium bichromate";"7789-09-05";"Cr2H8N2O7";"salts";"100";"25 – 75";"<2";"219";"";"";"";"";"";"";"";"";"";"";"";"";"";"";""
"12";"Silicon Cast Iron (14Si)";"ammonium dichromate";"ammonium bichromate";"7789-09-05";"Cr2H8N2O7";"salts";"5 – 35";"52 – 237";"<2";"218";"";"";"";"";"";"";"";"";"";"";"";"";"";"";""
"13";"Silicon Cast Iron (14Si)";"ammonium dichromate";"ammonium bichromate";"7789-09-05";"Cr2H8N2O7";"salts";"35 – 95";"187 – 237";"<2";"218";"";"";"";"";"";"";"";"";"";"";"";"";"";"";""
"14";"Silicon Cast Iron (14Si)";"ammonium dichromate";"ammonium bichromate";"7789-09-05";"Cr2H8N2O7";"salts";">85";"27 – 77";"<2";"218";"";"";"";"";"";"";"";"";"";"";"";"";"";"";""
"15";"Steels, Carbon/ Low Alloy";"ammonium dichromate";"ammonium bichromate";"7789-09-05";"Cr2H8N2O7";"salts";"100";"25 – 75";"<2";"219";"";"";"";"";"";"";"";"";"";"";"";"";"";"";""
"";"";"";"";"";"";"";"";"";"";"";"";"";"";"";"";"";"";"";"";"";"";"";"";"";""
"";"";"";"";"";"";"";"";"";"";"";"";"";"";"";"";"";"";"";"";"";"";"";"";"";""
"Corrosion Survey Database (COR•SUR) © 2002 NACE International";"";"";"";"";"";"";"";"";"";"";"";"";"";"";"";"";"";"";"";"";"";"";"";"";""

File: data/corrosion_data/TableData - 2024-11-08T191927.363.csv
sep=;
"Title: Corrosion Survey Database (COR•SUR)";"";"";"";"";"";"";"";"";"";"";"";"";"";"";"";"";"";"";"";"";"";"";"";"";""
"Table: Calcium chromate";"";"";"";"";"";"";"";"";"";"";"";"";"";"";"";"";"";"";"";"";"";"";"";"";""
"DOWNLOAD SHOWS ONLY THE DISPLAYED DATA, UP TO 50 ROWS";"";"";"";"";"";"";"";"";"";"";"";"";"";"";"";"";"";"";"";"";"";"";"";"";""
"No.";"material or substance name";"exposure medium";"exposure medium class";"conc. (%)";"temp. (°F)";"corrosion rate (mil/yr)";"reference";"";"";"";"";"";"";"";"";"";"";"";"";"";"";"";"";"";""
"1";"Alloy 20-38-3-3Cu (20Cb3/ 825)";"calcium chromate";"salts";"5 – 15";"25 – 225";"<2";"219,220";"";"";"";"";"";"";"";"";"";"";"";"";"";"";"";"";"";""
"2";"Alloy 30-44-5-3W (G-30)";"calcium chromate";"salts";"5 – 15";"25 – 225";"<2";"219,220";"";"";"";"";"";"";"";"";"";"";"";"";"";"";"";"";"";""
"3";"Aluminum Alloy (3003/ 5154)";"calcium chromate";"salts";"5 – 15";"25 – 225";"<20";"219,220";"";"";"";"";"";"";"";"";"";"";"";"";"";"";"";"";"";""
"4";"Austenitic Cr-Ni Stainless Steel (18-8; 304/ 304L/ 347)";"calcium chromate";"salts";"5 – 15";"25 – 225";"<2";"219,220";"";"";"";"";"";"";"";"";"";"";"";"";"";"";"";"";"";""
"5";"Austenitic Cr-Ni-Mo Stainless Steel (17-12-3; 316L/ 317L)";"calcium chromate";"salts";"5 – 15";"25 – 225";"<2";"219,220";"";"";"";"";"";"";"";"";"";"";"";"";"";"";"";"";"";""
"6";"Brass (>15Zn)";"calcium chromate";"salts";"5 – 20";"25 – 225";"<20";"219,220";"";"";"";"";"";"";"";"";"";"";"";"";"";"";"";"";"";""
"7";"Copper/ Bronze/ Low Brass";"calcium chromate";"salts";"5 – 20";"25 – 225";"<2";"219,220";"";"";"";"";"";"";"";"";"";"";"";"";"";"";"";"";"";""
"8";"Copper-Nickel";"calcium chromate";"salts";"5 – 15";"25 – 225";"<20";"219,220";"";"";"";"";"";"";"";"";"";"";"";"";"";"";"";"";"";""
"9";"Cr Stainless Steel (12Cr)";"calcium chromate";"salts";"5 – 15";"25 – 225";"<2";"219,220";"";"";"";"";"";"";"";"";"";"";"";"";"";"";"";"";"";""
"10";"Cr Stainless Steel (17Cr)";"calcium chromate";"salts";"5 – 15";"25 – 225";"<2";"219,220";"";"";"";"";"";"";"";"";"";"";"";"";"";"";"";"";"";""
"11";"Gold/ Platinum";"calcium chromate";"salts";"5 – 15";"25 – 225";"<2";"219,220";"";"";"";"";"";"";"";"";"";"";"";"";"";"";"";"";"";""
"12";"Lead";"calcium chromate";"salts";"5 – 15";"25 – 225";"<20";"219,220";"";"";"";"";"";"";"";"";"";"";"";"";"";"";"";"";"";""
"13";"Mo Superalloy (Ni-Cr-Fe-9Mo; 625/ 725)";"calcium chromate";"salts";"5 – 15";"25 – 225";"<20";"219,220";"";"";"";"";"";"";"";"";"";"";"";"";"";"";"";"";"";""
"14";"Mo Superalloy (Ni-16Cr-16Mo; C276)";"calcium chromate";"salts";"5 – 15";"25 – 225";"<20";"219,220";"";"";"";"";"";"";"";"";"";"";"";"";"";"";"";"";"";""
"15";"Mo Superalloy (Ni-20Cr-16Mo-4W; 686)";"calcium chromate";"salts";"5 – 15";"25 – 225";"<20";"219,220";"";"";"";"";"";"";"";"";"";"";"";"";"";"";"";"";"";""
"16";"Mo Superalloy (Ni-22Cr-16Mo; C22/ 59)";"calcium chromate";"salts";"5 – 15";"25 – 225";"<20";"219,220";"";"";"";"";"";"";"";"";"";"";"";"";"";"";"";"";"";""
"17";"Mo Superalloy (Ni-23Cr-16Mo-1Cu; C20000)";"calcium chromate";"salts";"5 – 15";"25 – 225";"<20";"219,220";"";"";"";"";"";"";"";"";"";"";"";"";"";"";"";"";"";""
"18";"Nickel (200)";"calcium chromate";"salts";"5 – 15";"25 – 225";"<20";"219,220";"";"";"";"";"";"";"";"";"";"";"";"";"";"";"";"";"";""
"19";"Nickel Cast Iron (15-35Ni)";"calcium chromate";"salts";"5 – 20";"25 – 225";"<20";"219";"";"";"";"";"";"";"";"";"";"";"";"";"";"";"";"";"";""
"20";"Nickel-Copper (400)";"calcium chromate";"salts";"5 – 15";"25 – 225";"<20";"219,220";"";"";"";"";"";"";"";"";"";"";"";"";"";"";"";"";"";""
"21";"Ni-Cr-Fe Alloy (600/ 690)";"calcium chromate";"salts";"5 – 15";"25 – 225";"<20";"219,220";"";"";"";"";"";"";"";"";"";"";"";"";"";"";"";"";"";""
"22";"Ni-Mo Alloy (Ni-30Mo; B-2)";"calcium chromate";"salts";"5 – 15";"25 – 225";"<20";"219,220";"";"";"";"";"";"";"";"";"";"";"";"";"";"";"";"";"";""
"23";"Silicon Cast Iron (14Si)";"calcium chromate";"salts";"5 – 15";"52 – 237";"<20";"218,220";"";"";"";"";"";"";"";"";"";"";"";"";"";"";"";"";"";""
"24";"Silver";"calcium chromate";"salts";"5 – 15";"25 – 225";"<2";"219,220";"";"";"";"";"";"";"";"";"";"";"";"";"";"";"";"";"";""
"25";"Steels, Carbon/ Low Alloy";"calcium chromate";"salts";"5 – 20";"25 – 225";"<20";"219,220";"";"";"";"";"";"";"";"";"";"";"";"";"";"";"";"";"";""
"26";"Tantalum";"calcium chromate";"salts";"5 – 15";"25 – 225";"<2";"219,220";"";"";"";"";"";"";"";"";"";"";"";"";"";"";"";"";"";""
"";"";"";"";"";"";"";"";"";"";"";"";"";"";"";"";"";"";"";"";"";"";"";"";"";""
"";"";"";"";"";"";"";"";"";"";"";"";"";"";"";"";"";"";"";"";"";"";"";"";"";""
"Corrosion Survey Database (COR•SUR) © 2002 NACE International";"";"";"";"";"";"";"";"";"";"";"";"";"";"";"";"";"";"";"";"";"";"";"";"";""

File: data/corrosion_data/TableData - 2024-11-08T191932.254.csv
sep=;
"Title: Corrosion Survey Database (COR•SUR)";"";"";"";"";"";"";"";"";"";"";"";"";"";"";"";"";"";"";"";"";"";"";"";"";""
"Table: Potassium chromate";"";"";"";"";"";"";"";"";"";"";"";"";"";"";"";"";"";"";"";"";"";"";"";"";""
"DOWNLOAD SHOWS ONLY THE DISPLAYED DATA, UP TO 50 ROWS";"";"";"";"";"";"";"";"";"";"";"";"";"";"";"";"";"";"";"";"";"";"";"";"";""
"No.";"material or substance name";"exposure medium";"exposure medium synonym";"exposure medium CAS RN";"exposure medium formula";"exposure medium class";"conc. (%)";"temp. (°F)";"corrosion rate (mil/yr)";"reference";"";"";"";"";"";"";"";"";"";"";"";"";"";"";""
"1";"Alloy 20-25-4Mo (904L)";"potassium chromate";"tarapacaite";"7789-11-06";"CrK2O4";"salts";"5 – 45";"25 – 225";"<2";"219,220";"";"";"";"";"";"";"";"";"";"";"";"";"";"";""
"2";"Alloy 20-38-3-3Cu (20Cb3/ 825)";"potassium chromate";"tarapacaite";"7789-11-06";"CrK2O4";"salts";"5 – 45";"25 – 225";"<2";"219,220";"";"";"";"";"";"";"";"";"";"";"";"";"";"";""
"3";"Alloy 30-44-5-3W (G-30)";"potassium chromate";"tarapacaite";"7789-11-06";"CrK2O4";"salts";"5 – 45";"25 – 225";"<2";"219,220";"";"";"";"";"";"";"";"";"";"";"";"";"";"";""
"4";"Aluminum Alloy (3003/ 5154)";"potassium chromate";"tarapacaite";"7789-11-06";"CrK2O4";"salts";"5 – 35";"25 – 104";"<2";"219,220";"";"";"";"";"";"";"";"";"";"";"";"";"";"";""
"5";"Aluminum Alloy (3003/ 5154)";"potassium chromate";"tarapacaite";"7789-11-06";"CrK2O4";"salts";"5 – 35";"104 – 225";"<20";"219,220";"";"";"";"";"";"";"";"";"";"";"";"";"";"";""
"6";"Aluminum Alloy (3003/ 5154)";"potassium chromate";"tarapacaite";"7789-11-06";"CrK2O4";"salts";"35 – 45";"25 – 225";"<20";"219,220";"";"";"";"";"";"";"";"";"";"";"";"";"";"";""
"7";"Austenitic Cr-Ni Stainless Steel (18-8; 304/ 304L/ 347)";"potassium chromate";"tarapacaite";"7789-11-06";"CrK2O4";"salts";"5 – 45";"25 – 225";"<2";"219,220";"";"";"";"";"";"";"";"";"";"";"";"";"";"";""
"8";"Austenitic Cr-Ni-Mo Stainless Steel (17-12-3; 316L/ 317L)";"potassium chromate";"tarapacaite";"7789-11-06";"CrK2O4";"salts";"5 – 45";"25 – 225";"<2";"219,220";"";"";"";"";"";"";"";"";"";"";"";"";"";"";""
"9";"Brass (>15Zn)";"potassium chromate";"tarapacaite";"7789-11-06";"CrK2O4";"salts";"5 – 45";"25 – 225";"<20";"219";"";"";"";"";"";"";"";"";"";"";"";"";"";"";""
"10";"Cast Iron, Gray/ Ductile";"potassium chromate";"tarapacaite";"7789-11-06";"CrK2O4";"salts";"5 – 45";"25 – 225";"<20";"219";"";"";"";"";"";"";"";"";"";"";"";"";"";"";""
"11";"Copper/ Bronze/ Low Brass";"potassium chromate";"tarapacaite";"7789-11-06";"CrK2O4";"salts";"5 – 45";"25 – 225";"<20";"219";"";"";"";"";"";"";"";"";"";"";"";"";"";"";""
"12";"Copper-Nickel";"potassium chromate";"tarapacaite";"7789-11-06";"CrK2O4";"salts";"5 – 45";"25 – 225";"<20";"219";"";"";"";"";"";"";"";"";"";"";"";"";"";"";""
"13";"Cr Stainless Steel (12Cr)";"potassium chromate";"tarapacaite";"7789-11-06";"CrK2O4";"salts";"5 – 45";"25 – 225";"<2";"219,220";"";"";"";"";"";"";"";"";"";"";"";"";"";"";""
"14";"Cr Stainless Steel (17Cr)";"potassium chromate";"tarapacaite";"7789-11-06";"CrK2O4";"salts";"5 – 45";"25 – 225";"<2";"219,220";"";"";"";"";"";"";"";"";"";"";"";"";"";"";""
"15";"Lead";"potassium chromate";"tarapacaite";"7789-11-06";"CrK2O4";"salts";"5 – 45";"25 – 225";"<20";"219";"";"";"";"";"";"";"";"";"";"";"";"";"";"";""
"16";"Mo Superalloy (Ni-Cr-Fe-9Mo; 625/ 725)";"potassium chromate";"tarapacaite";"7789-11-06";"CrK2O4";"salts";"5 – 45";"25 – 225";"<2";"219";"";"";"";"";"";"";"";"";"";"";"";"";"";"";""
"17";"Mo Superalloy (Ni-16Cr-16Mo; C276)";"potassium chromate";"tarapacaite";"7789-11-06";"CrK2O4";"salts";"5 – 45";"25 – 225";"<2";"219";"";"";"";"";"";"";"";"";"";"";"";"";"";"";""
"18";"Mo Superalloy (Ni-20Cr-16Mo-4W; 686)";"potassium chromate";"tarapacaite";"7789-11-06";"CrK2O4";"salts";"5 – 45";"25 – 225";"<2";"219";"";"";"";"";"";"";"";"";"";"";"";"";"";"";""
"19";"Mo Superalloy (Ni-22Cr-16Mo; C22/ 59)";"potassium chromate";"tarapacaite";"7789-11-06";"CrK2O4";"salts";"5 – 45";"25 – 225";"<2";"219";"";"";"";"";"";"";"";"";"";"";"";"";"";"";""
"20";"Mo Superalloy (Ni-23Cr-16Mo-1Cu; C20000)";"potassium chromate";"tarapacaite";"7789-11-06";"CrK2O4";"salts";"5 – 45";"25 – 225";"<2";"219";"";"";"";"";"";"";"";"";"";"";"";"";"";"";""
"21";"Nickel (200)";"potassium chromate";"tarapacaite";"7789-11-06";"CrK2O4";"salts";"5 – 45";"25 – 225";"<2";"219";"";"";"";"";"";"";"";"";"";"";"";"";"";"";""
"22";"Nickel Cast Iron (15-35Ni)";"potassium chromate";"tarapacaite";"7789-11-06";"CrK2O4";"salts";"5 – 45";"25 – 225";"<20";"219";"";"";"";"";"";"";"";"";"";"";"";"";"";"";""
"23";"Nickel-Copper (400)";"potassium chromate";"tarapacaite";"7789-11-06";"CrK2O4";"salts";"5 – 45";"25 – 225";"<20";"219";"";"";"";"";"";"";"";"";"";"";"";"";"";"";""
"24";"Ni-Cr-Fe Alloy (600/ 690)";"potassium chromate";"tarapacaite";"7789-11-06";"CrK2O4";"salts";"5 – 45";"25 – 225";"<2";"219";"";"";"";"";"";"";"";"";"";"";"";"";"";"";""
"25";"Ni-Mo Alloy (Ni-30Mo; B-2)";"potassium chromate";"tarapacaite";"7789-11-06";"CrK2O4";"salts";"5 – 45";"25 – 225";"<2";"219";"";"";"";"";"";"";"";"";"";"";"";"";"";"";""
"26";"Silicon Cast Iron (14Si)";"potassium chromate";"tarapacaite";"7789-11-06";"CrK2O4";"salts";"5 – 35";"52 – 237";"<20";"218";"";"";"";"";"";"";"";"";"";"";"";"";"";"";""
"27";"Silicon Cast Iron (14Si)";"potassium chromate";"tarapacaite";"7789-11-06";"CrK2O4";"salts";"5 – 45";"187 – 237";"<20";"218";"";"";"";"";"";"";"";"";"";"";"";"";"";"";""
"28";"Silver";"potassium chromate";"tarapacaite";"7789-11-06";"CrK2O4";"salts";"5 – 45";"25 – 225";"<2";"219";"";"";"";"";"";"";"";"";"";"";"";"";"";"";""
"29";"Steels, Carbon/ Low Alloy";"potassium chromate";"tarapacaite";"7789-11-06";"CrK2O4";"salts";"5 – 45";"25 – 225";"<20";"219";"";"";"";"";"";"";"";"";"";"";"";"";"";"";""
"30";"Superferritic Stainless Steel (26-1)";"potassium chromate";"tarapacaite";"7789-11-06";"CrK2O4";"salts";"5 – 45";"25 – 225";"<2";"219,220";"";"";"";"";"";"";"";"";"";"";"";"";"";"";""
"31";"Titanium, Unalloyed";"potassium chromate";"tarapacaite";"7789-11-06";"CrK2O4";"salts";"5 – 45";"25 – 225";"<2";"219";"";"";"";"";"";"";"";"";"";"";"";"";"";"";""
"32";"Zirconium";"potassium chromate";"tarapacaite";"7789-11-06";"CrK2O4";"salts";"5 – 45";"25 – 225";"<2";"219";"";"";"";"";"";"";"";"";"";"";"";"";"";"";""
"";"";"";"";"";"";"";"";"";"";"";"";"";"";"";"";"";"";"";"";"";"";"";"";"";""
"";"";"";"";"";"";"";"";"";"";"";"";"";"";"";"";"";"";"";"";"";"";"";"";"";""
"Corrosion Survey Database (COR•SUR) © 2002 NACE International";"";"";"";"";"";"";"";"";"";"";"";"";"";"";"";"";"";"";"";"";"";"";"";"";""

File: data/corrosion_data/TableData - 2024-11-08T191937.613.csv
sep=;
"Title: Corrosion Survey Database (COR•SUR)";"";"";"";"";"";"";"";"";"";"";"";"";"";"";"";"";"";"";"";"";"";"";"";"";""
"Table: Potassium dichromate";"";"";"";"";"";"";"";"";"";"";"";"";"";"";"";"";"";"";"";"";"";"";"";"";""
"DOWNLOAD SHOWS ONLY THE DISPLAYED DATA, UP TO 50 ROWS";"";"";"";"";"";"";"";"";"";"";"";"";"";"";"";"";"";"";"";"";"";"";"";"";""
"No.";"material or substance name";"exposure medium";"exposure medium synonym";"exposure medium CAS RN";"exposure medium formula";"exposure medium class";"resistance note";"conc. (%)";"temp. (°F)";"corrosion rate (mil/yr)";"reference";"";"";"";"";"";"";"";"";"";"";"";"";"";""
"1";"Alloy 20-25-4Mo (904L)";"potassium dichromate";"potassium bichromate";"7778-50-9";"Cr2K2O7";"salts";"";"5 – 10";"25 – 225";"<2";"189,219,220";"";"";"";"";"";"";"";"";"";"";"";"";"";""
"2";"Alloy 20-25-4Mo (904L)";"potassium dichromate";"potassium bichromate";"7778-50-9";"Cr2K2O7";"salts";"";"25";"221";"<2";"189,219,220";"";"";"";"";"";"";"";"";"";"";"";"";"";""
"3";"Alloy 20-25-6Mo (254SMO/ 6XN)";"potassium dichromate";"potassium bichromate";"7778-50-9";"Cr2K2O7";"salts";"";"25";"221";"<2";"189";"";"";"";"";"";"";"";"";"";"";"";"";"";""
"4";"Alloy 20-38-3-3Cu (20Cb3/ 825)";"potassium dichromate";"potassium bichromate";"7778-50-9";"Cr2K2O7";"salts";"";"5 – 10";"25 – 225";"<2";"189,219,220";"";"";"";"";"";"";"";"";"";"";"";"";"";""
"5";"Alloy 20-38-3-3Cu (20Cb3/ 825)";"potassium dichromate";"potassium bichromate";"7778-50-9";"Cr2K2O7";"salts";"";"25";"221";"<2";"189,219,220";"";"";"";"";"";"";"";"";"";"";"";"";"";""
"6";"Alloy 30-44-5-3W (G-30)";"potassium dichromate";"potassium bichromate";"7778-50-9";"Cr2K2O7";"salts";"";"5 – 10";"25 – 225";"<2";"189,219,220";"";"";"";"";"";"";"";"";"";"";"";"";"";""
"7";"Alloy 30-44-5-3W (G-30)";"potassium dichromate";"potassium bichromate";"7778-50-9";"Cr2K2O7";"salts";"";"25";"221";"<2";"189,219,220";"";"";"";"";"";"";"";"";"";"";"";"";"";""
"8";"Aluminum Alloy (3003/ 5154)";"potassium dichromate";"potassium bichromate";"7778-50-9";"Cr2K2O7";"salts";"";"5 – 10";"25 – 175";"<2";"219,220";"";"";"";"";"";"";"";"";"";"";"";"";"";""
"9";"Aluminum Alloy (3003/ 5154)";"potassium dichromate";"potassium bichromate";"7778-50-9";"Cr2K2O7";"salts";"";"5 – 10";"175 – 225";"<20";"219,220";"";"";"";"";"";"";"";"";"";"";"";"";"";""
"10";"Austenitic Cr-Ni Stainless Steel (18-8; 304/ 304L/ 347)";"potassium dichromate";"potassium bichromate";"7778-50-9";"Cr2K2O7";"salts";"pitting";"5 – 10";"25 – 225";"<2";"219,220";"";"";"";"";"";"";"";"";"";"";"";"";"";""
"11";"Austenitic Cr-Ni Stainless Steel (18-8; 304/ 304L/ 347)";"potassium dichromate";"potassium bichromate";"7778-50-9";"Cr2K2O7";"salts";"";"5 – 10";"225 – 275";">50";"219,220";"";"";"";"";"";"";"";"";"";"";"";"";"";""
"12";"Austenitic Cr-Ni-Mo Stainless Steel (17-12-3; 316L/ 317L)";"potassium dichromate";"potassium bichromate";"7778-50-9";"Cr2K2O7";"salts";"";"5 – 10";"25 – 225";"<2";"219,220";"";"";"";"";"";"";"";"";"";"";"";"";"";""
"13";"Brass (>15Zn)";"potassium dichromate";"potassium bichromate";"7778-50-9";"Cr2K2O7";"salts";"";"5 – 10";"25 – 225";"<20";"219,220";"";"";"";"";"";"";"";"";"";"";"";"";"";""
"14";"Cast Iron, Gray/ Ductile";"potassium dichromate";"potassium bichromate";"7778-50-9";"Cr2K2O7";"salts";"";"5 – 10";"25 – 275";"<20";"219,220";"";"";"";"";"";"";"";"";"";"";"";"";"";""
"15";"Copper/ Bronze/ Low Brass";"potassium dichromate";"potassium bichromate";"7778-50-9";"Cr2K2O7";"salts";"";"5 – 10";"25 – 225";"<20";"219,220";"";"";"";"";"";"";"";"";"";"";"";"";"";""
"16";"Copper-Nickel";"potassium dichromate";"potassium bichromate";"7778-50-9";"Cr2K2O7";"salts";"";"5 – 10";"25 – 175";"<2";"219,220";"";"";"";"";"";"";"";"";"";"";"";"";"";""
"17";"Copper-Nickel";"potassium dichromate";"potassium bichromate";"7778-50-9";"Cr2K2O7";"salts";"";"5 – 10";"175 – 225";"<20";"219,220";"";"";"";"";"";"";"";"";"";"";"";"";"";""
"18";"Cr Stainless Steel (12Cr)";"potassium dichromate";"potassium bichromate";"7778-50-9";"Cr2K2O7";"salts";"";"5 – 10";"25 – 225";"<2";"219,220";"";"";"";"";"";"";"";"";"";"";"";"";"";""
"19";"Cr Stainless Steel (17Cr)";"potassium dichromate";"potassium bichromate";"7778-50-9";"Cr2K2O7";"salts";"";"5 – 10";"25 – 225";"<2";"219,220";"";"";"";"";"";"";"";"";"";"";"";"";"";""
"20";"Duplex Stainless Steel (25-6-3)";"potassium dichromate";"potassium bichromate";"7778-50-9";"Cr2K2O7";"salts";"";"25";"221";"<2";"189";"";"";"";"";"";"";"";"";"";"";"";"";"";""
"21";"Gold/ Platinum";"potassium dichromate";"potassium bichromate";"7778-50-9";"Cr2K2O7";"salts";"";"5 – 10";"25 – 225";"<2";"219,220";"";"";"";"";"";"";"";"";"";"";"";"";"";""
"22";"Lead";"potassium dichromate";"potassium bichromate";"7778-50-9";"Cr2K2O7";"salts";"";"5 – 10";"25 – 225";"<20";"219,220";"";"";"";"";"";"";"";"";"";"";"";"";"";""
"23";"Mo Superalloy (Ni-Cr-Fe-9Mo; 625/ 725)";"potassium dichromate";"potassium bichromate";"7778-50-9";"Cr2K2O7";"salts";"";"5 – 10";"25 – 225";"<20";"219,220";"";"";"";"";"";"";"";"";"";"";"";"";"";""
"24";"Mo Superalloy (Ni-16Cr-16Mo; C276)";"potassium dichromate";"potassium bichromate";"7778-50-9";"Cr2K2O7";"salts";"";"5 – 10";"25 – 225";"<20";"219,220";"";"";"";"";"";"";"";"";"";"";"";"";"";""
"25";"Mo Superalloy (Ni-20Cr-16Mo-4W; 686)";"potassium dichromate";"potassium bichromate";"7778-50-9";"Cr2K2O7";"salts";"";"5 – 10";"25 – 225";"<20";"219,220";"";"";"";"";"";"";"";"";"";"";"";"";"";""
"26";"Mo Superalloy (Ni-22Cr-16Mo; C22/ 59)";"potassium dichromate";"potassium bichromate";"7778-50-9";"Cr2K2O7";"salts";"";"5 – 10";"25 – 225";"<20";"219,220";"";"";"";"";"";"";"";"";"";"";"";"";"";""
"27";"Mo Superalloy (Ni-23Cr-16Mo-1Cu; C20000)";"potassium dichromate";"potassium bichromate";"7778-50-9";"Cr2K2O7";"salts";"";"5 – 10";"25 – 225";"<20";"219,220";"";"";"";"";"";"";"";"";"";"";"";"";"";""
"28";"Nickel (200)";"potassium dichromate";"potassium bichromate";"7778-50-9";"Cr2K2O7";"salts";"";"5 – 10";"25 – 225";"<20";"219,220";"";"";"";"";"";"";"";"";"";"";"";"";"";""
"29";"Nickel-Copper (400)";"potassium dichromate";"potassium bichromate";"7778-50-9";"Cr2K2O7";"salts";"";"5 – 10";"25 – 225";"<20";"219,220";"";"";"";"";"";"";"";"";"";"";"";"";"";""
"30";"Ni-Cr-Fe Alloy (600/ 690)";"potassium dichromate";"potassium bichromate";"7778-50-9";"Cr2K2O7";"salts";"";"5 – 10";"25 – 225";"<20";"219,220";"";"";"";"";"";"";"";"";"";"";"";"";"";""
"31";"Ni-Mo Alloy (Ni-30Mo; B-2)";"potassium dichromate";"potassium bichromate";"7778-50-9";"Cr2K2O7";"salts";"";"5 – 10";"25 – 225";"<20";"219,220";"";"";"";"";"";"";"";"";"";"";"";"";"";""
"32";"Silicon Cast Iron (14Si)";"potassium dichromate";"potassium bichromate";"7778-50-9";"Cr2K2O7";"salts";"";"5 – 10";"52 – 237";"<20";"218,220";"";"";"";"";"";"";"";"";"";"";"";"";"";""
"33";"Silver";"potassium dichromate";"potassium bichromate";"7778-50-9";"Cr2K2O7";"salts";"";"5 – 10";"25 – 225";"<2";"219,220";"";"";"";"";"";"";"";"";"";"";"";"";"";""
"34";"Steels, Carbon/ Low Alloy";"potassium dichromate";"potassium bichromate";"7778-50-9";"Cr2K2O7";"salts";"";"5 – 10";"25 – 225";"<20";"219,220";"";"";"";"";"";"";"";"";"";"";"";"";"";""
"35";"Steels, Carbon/ Low Alloy";"potassium dichromate";"potassium bichromate";"7778-50-9";"Cr2K2O7";"salts";"";"5 – 10";"225 – 275";">50";"219,220";"";"";"";"";"";"";"";"";"";"";"";"";"";""
"36";"Superferritic Stainless Steel (26-1)";"potassium dichromate";"potassium bichromate";"7778-50-9";"Cr2K2O7";"salts";"";"5 – 10";"25 – 225";"<2";"219,220";"";"";"";"";"";"";"";"";"";"";"";"";"";""
"37";"Tantalum";"potassium dichromate";"potassium bichromate";"7778-50-9";"Cr2K2O7";"salts";"";"5 – 10";"25 – 225";"<2";"219,220";"";"";"";"";"";"";"";"";"";"";"";"";"";""
"38";"Titanium, Unalloyed";"potassium dichromate";"potassium bichromate";"7778-50-9";"Cr2K2O7";"salts";"";"5 – 10";"25 – 225";"<2";"189,219,220";"";"";"";"";"";"";"";"";"";"";"";"";"";""
"39";"Titanium, Unalloyed";"potassium dichromate";"potassium bichromate";"7778-50-9";"Cr2K2O7";"salts";"";"25";"221";"<2";"189,219,220";"";"";"";"";"";"";"";"";"";"";"";"";"";""
"";"";"";"";"";"";"";"";"";"";"";"";"";"";"";"";"";"";"";"";"";"";"";"";"";""
"";"";"";"";"";"";"";"";"";"";"";"";"";"";"";"";"";"";"";"";"";"";"";"";"";""
"Corrosion Survey Database (COR•SUR) © 2002 NACE International";"";"";"";"";"";"";"";"";"";"";"";"";"";"";"";"";"";"";"";"";"";"";"";"";""

File: data/corrosion_data/TableData - 2024-11-08T191948.684.csv
sep=;
"Title: Corrosion Survey Database (COR•SUR)";"";"";"";"";"";"";"";"";"";"";"";"";"";"";"";"";"";"";"";"";"";"";"";"";""
"Table: Sodium dichromate";"";"";"";"";"";"";"";"";"";"";"";"";"";"";"";"";"";"";"";"";"";"";"";"";""
"DOWNLOAD SHOWS ONLY THE DISPLAYED DATA, UP TO 50 ROWS";"";"";"";"";"";"";"";"";"";"";"";"";"";"";"";"";"";"";"";"";"";"";"";"";""
"No.";"material or substance name";"exposure medium";"exposure medium CAS RN";"exposure medium formula";"exposure medium class";"conc. (%)";"temp. (°F)";"corrosion rate (mil/yr)";"reference";"";"";"";"";"";"";"";"";"";"";"";"";"";"";"";""
"1";"Alloy 20-25-4Mo (904L)";"sodium dichromate";"10588-01-9";"Cr2Na2O7";"salts";"1 – 80";"25 – 225";"<2";"194,219,220";"";"";"";"";"";"";"";"";"";"";"";"";"";"";"";""
"2";"Alloy 20-25-6Mo (254SMO/ 6XN)";"sodium dichromate";"10588-01-9";"Cr2Na2O7";"salts";"1 – 80";"122";"<2";"194";"";"";"";"";"";"";"";"";"";"";"";"";"";"";"";""
"3";"Alloy 20-38-3-3Cu (20Cb3/ 825)";"sodium dichromate";"10588-01-9";"Cr2Na2O7";"salts";"1 – 80";"25 – 225";"<2";"194,219,220";"";"";"";"";"";"";"";"";"";"";"";"";"";"";"";""
"4";"Alloy 30-44-5-3W (G-30)";"sodium dichromate";"10588-01-9";"Cr2Na2O7";"salts";"1 – 80";"25 – 225";"<2";"194,219,220";"";"";"";"";"";"";"";"";"";"";"";"";"";"";"";""
"5";"Aluminum Alloy (3003/ 5154)";"sodium dichromate";"10588-01-9";"Cr2Na2O7";"salts";"5 – 15";"25 – 75";"<20";"219";"";"";"";"";"";"";"";"";"";"";"";"";"";"";"";""
"6";"Austenitic Cr-Ni Stainless Steel (18-8; 304/ 304L/ 347)";"sodium dichromate";"10588-01-9";"Cr2Na2O7";"salts";"5 – 80";"25 – 225";"<2";"219,220";"";"";"";"";"";"";"";"";"";"";"";"";"";"";"";""
"7";"Austenitic Cr-Ni-Mo Stainless Steel (17-12-3; 316L/ 317L)";"sodium dichromate";"10588-01-9";"Cr2Na2O7";"salts";"5 – 80";"25 – 225";"<2";"219,220";"";"";"";"";"";"";"";"";"";"";"";"";"";"";"";""
"8";"Brass (>15Zn)";"sodium dichromate";"10588-01-9";"Cr2Na2O7";"salts";"5 – 15";"25 – 75";">50";"219";"";"";"";"";"";"";"";"";"";"";"";"";"";"";"";""
"9";"Cast Iron, Gray/ Ductile";"sodium dichromate";"10588-01-9";"Cr2Na2O7";"salts";"5 – 80";"25 – 225";"<20";"219,220";"";"";"";"";"";"";"";"";"";"";"";"";"";"";"";""
"10";"Copper/ Bronze/ Low Brass";"sodium dichromate";"10588-01-9";"Cr2Na2O7";"salts";"5 – 15";"25 – 75";">50";"219";"";"";"";"";"";"";"";"";"";"";"";"";"";"";"";""
"11";"Cr Stainless Steel (12Cr)";"sodium dichromate";"10588-01-9";"Cr2Na2O7";"salts";"5 – 80";"25 – 225";"<2";"219,220";"";"";"";"";"";"";"";"";"";"";"";"";"";"";"";""
"12";"Cr Stainless Steel (17Cr)";"sodium dichromate";"10588-01-9";"Cr2Na2O7";"salts";"5 – 80";"25 – 225";"<2";"219,220";"";"";"";"";"";"";"";"";"";"";"";"";"";"";"";""
"13";"Duplex Stainless Steel (25-6-3)";"sodium dichromate";"10588-01-9";"Cr2Na2O7";"salts";"1 – 80";"122";"<2";"194";"";"";"";"";"";"";"";"";"";"";"";"";"";"";"";""
"14";"Mo Superalloy (Ni-Cr-Fe-9Mo; 625/ 725)";"sodium dichromate";"10588-01-9";"Cr2Na2O7";"salts";"5 – 15";"25 – 75";"<20";"219";"";"";"";"";"";"";"";"";"";"";"";"";"";"";"";""
"15";"Mo Superalloy (Ni-16Cr-16Mo; C276)";"sodium dichromate";"10588-01-9";"Cr2Na2O7";"salts";"5 – 15";"25 – 75";"<20";"219";"";"";"";"";"";"";"";"";"";"";"";"";"";"";"";""
"16";"Mo Superalloy (Ni-20Cr-16Mo-4W; 686)";"sodium dichromate";"10588-01-9";"Cr2Na2O7";"salts";"5 – 15";"25 – 75";"<20";"219";"";"";"";"";"";"";"";"";"";"";"";"";"";"";"";""
"17";"Mo Superalloy (Ni-22Cr-16Mo; C22/ 59)";"sodium dichromate";"10588-01-9";"Cr2Na2O7";"salts";"5 – 15";"25 – 75";"<20";"219";"";"";"";"";"";"";"";"";"";"";"";"";"";"";"";""
"18";"Mo Superalloy (Ni-23Cr-16Mo-1Cu; C20000)";"sodium dichromate";"10588-01-9";"Cr2Na2O7";"salts";"5 – 15";"25 – 75";"<20";"219";"";"";"";"";"";"";"";"";"";"";"";"";"";"";"";""
"19";"Nickel Cast Iron (15-35Ni)";"sodium dichromate";"10588-01-9";"Cr2Na2O7";"salts";"5 – 80";"25 – 225";"<20";"219,220";"";"";"";"";"";"";"";"";"";"";"";"";"";"";"";""
"20";"Silicon Cast Iron (14Si)";"sodium dichromate";"10588-01-9";"Cr2Na2O7";"salts";"5 – 80";"52 – 237";"<20";"218,220";"";"";"";"";"";"";"";"";"";"";"";"";"";"";"";""
"21";"Steels, Carbon/ Low Alloy";"sodium dichromate";"10588-01-9";"Cr2Na2O7";"salts";"5 – 80";"25 – 225";"<20";"219,220";"";"";"";"";"";"";"";"";"";"";"";"";"";"";"";""
"22";"Superferritic Stainless Steel (26-1)";"sodium dichromate";"10588-01-9";"Cr2Na2O7";"salts";"5 – 80";"25 – 225";"<2";"219,220";"";"";"";"";"";"";"";"";"";"";"";"";"";"";"";""
"23";"Tantalum";"sodium dichromate";"10588-01-9";"Cr2Na2O7";"salts";"5 – 80";"25 – 75";"<2";"219,220";"";"";"";"";"";"";"";"";"";"";"";"";"";"";"";""
"24";"Titanium, Unalloyed";"sodium dichromate";"10588-01-9";"Cr2Na2O7";"salts";"1 – 80";"122";"<2";"194,219";"";"";"";"";"";"";"";"";"";"";"";"";"";"";"";""
"25";"Titanium, Unalloyed";"sodium dichromate";"10588-01-9";"Cr2Na2O7";"salts";"5 – 15";"25 – 75";"<2";"194,219";"";"";"";"";"";"";"";"";"";"";"";"";"";"";"";""
"";"";"";"";"";"";"";"";"";"";"";"";"";"";"";"";"";"";"";"";"";"";"";"";"";""
"";"";"";"";"";"";"";"";"";"";"";"";"";"";"";"";"";"";"";"";"";"";"";"";"";""
"Corrosion Survey Database (COR•SUR) © 2002 NACE International";"";"";"";"";"";"";"";"";"";"";"";"";"";"";"";"";"";"";"";"";"";"";"";"";""

File: data/corrosion_data/TableData - 2024-11-08T191954.853.csv
sep=;
"Title: Corrosion Survey Database (COR•SUR)";"";"";"";"";"";"";"";"";"";"";"";"";"";"";"";"";"";"";"";"";"";"";"";"";""
"Table: Barium cyanide";"";"";"";"";"";"";"";"";"";"";"";"";"";"";"";"";"";"";"";"";"";"";"";"";""
"DOWNLOAD SHOWS ONLY THE DISPLAYED DATA, UP TO 50 ROWS";"";"";"";"";"";"";"";"";"";"";"";"";"";"";"";"";"";"";"";"";"";"";"";"";""
"No.";"material or substance name";"exposure medium";"exposure medium CAS RN";"exposure medium formula";"exposure medium class";"warnings";"conc. (%)";"temp. (°F)";"corrosion rate (mil/yr)";"reference";"";"";"";"";"";"";"";"";"";"";"";"";"";"";""
"1";"Alloy 20-25-4Mo (904L)";"barium cyanide";"542-62-1";"C2BaN2";"salts";"";"5 – 25";"25 – 225";"<20";"219";"";"";"";"";"";"";"";"";"";"";"";"";"";"";""
"2";"Alloy 20-38-3-3Cu (20Cb3/ 825)";"barium cyanide";"542-62-1";"C2BaN2";"salts";"";"5 – 25";"25 – 225";"<20";"219,220";"";"";"";"";"";"";"";"";"";"";"";"";"";"";""
"3";"Alloy 20-38-3-3Cu (20Cb3/ 825)";"barium cyanide";"542-62-1";"C2BaN2";"salts";"";"25 – 60";"175 – 225";"<20";"219,220";"";"";"";"";"";"";"";"";"";"";"";"";"";"";""
"4";"Alloy 30-44-5-3W (G-30)";"barium cyanide";"542-62-1";"C2BaN2";"salts";"";"5 – 25";"25 – 225";"<20";"219,220";"";"";"";"";"";"";"";"";"";"";"";"";"";"";""
"5";"Alloy 30-44-5-3W (G-30)";"barium cyanide";"542-62-1";"C2BaN2";"salts";"";"25 – 60";"175 – 225";"<20";"219,220";"";"";"";"";"";"";"";"";"";"";"";"";"";"";""
"6";"Aluminum Alloy (3003/ 5154)";"barium cyanide";"542-62-1";"C2BaN2";"salts";"";"5 – 15";"25 – 75";">50";"219,220";"";"";"";"";"";"";"";"";"";"";"";"";"";"";""
"7";"Aluminum Alloy (3003/ 5154)";"barium cyanide";"542-62-1";"C2BaN2";"salts";"";"25 – 35";"25 – 75";">50";"219,220";"";"";"";"";"";"";"";"";"";"";"";"";"";"";""
"8";"Aluminum Alloy (3003/ 5154)";"barium cyanide";"542-62-1";"C2BaN2";"salts";"";"45 – 55";"25 – 75";">50";"219,220";"";"";"";"";"";"";"";"";"";"";"";"";"";"";""
"9";"Austenitic Cr-Ni Stainless Steel (18-8; 304/ 304L/ 347)";"barium cyanide";"542-62-1";"C2BaN2";"salts";"";"5 – 25";"25 – 225";"<20";"219,220";"";"";"";"";"";"";"";"";"";"";"";"";"";"";""
"10";"Austenitic Cr-Ni Stainless Steel (18-8; 304/ 304L/ 347)";"barium cyanide";"542-62-1";"C2BaN2";"salts";"";"25 – 60";"175 – 225";"<20";"219,220";"";"";"";"";"";"";"";"";"";"";"";"";"";"";""
"11";"Austenitic Cr-Ni-Mo Stainless Steel (17-12-3; 316L/ 317L)";"barium cyanide";"542-62-1";"C2BaN2";"salts";"";"5 – 25";"25 – 225";"<20";"219,220";"";"";"";"";"";"";"";"";"";"";"";"";"";"";""
"12";"Austenitic Cr-Ni-Mo Stainless Steel (17-12-3; 316L/ 317L)";"barium cyanide";"542-62-1";"C2BaN2";"salts";"";"25 – 60";"175 – 225";"<20";"219,220";"";"";"";"";"";"";"";"";"";"";"";"";"";"";""
"13";"Brass (>15Zn)";"barium cyanide";"542-62-1";"C2BaN2";"salts";"severe corrosion with oxygen ingress";"5 – 15";"25 – 75";">50";"219,220";"";"";"";"";"";"";"";"";"";"";"";"";"";"";""
"14";"Brass (>15Zn)";"barium cyanide";"542-62-1";"C2BaN2";"salts";"severe corrosion with oxygen ingress";"25 – 35";"25 – 75";">50";"219,220";"";"";"";"";"";"";"";"";"";"";"";"";"";"";""
"15";"Brass (>15Zn)";"barium cyanide";"542-62-1";"C2BaN2";"salts";"severe corrosion with oxygen ingress";"45 – 55";"25 – 75";">50";"219,220";"";"";"";"";"";"";"";"";"";"";"";"";"";"";""
"16";"Cast Iron, Gray/ Ductile";"barium cyanide";"542-62-1";"C2BaN2";"salts";"";"5 – 25";"25 – 225";"<20";"219,220";"";"";"";"";"";"";"";"";"";"";"";"";"";"";""
"17";"Cast Iron, Gray/ Ductile";"barium cyanide";"542-62-1";"C2BaN2";"salts";"";"25 – 60";"175 – 225";"<20";"219,220";"";"";"";"";"";"";"";"";"";"";"";"";"";"";""
"18";"Copper/ Bronze/ Low Brass";"barium cyanide";"542-62-1";"C2BaN2";"salts";"severe corrosion with oxygen ingress";"5 – 15";"25 – 75";">50";"219,220";"";"";"";"";"";"";"";"";"";"";"";"";"";"";""
"19";"Copper/ Bronze/ Low Brass";"barium cyanide";"542-62-1";"C2BaN2";"salts";"severe corrosion with oxygen ingress";"25 – 35";"25 – 75";">50";"219,220";"";"";"";"";"";"";"";"";"";"";"";"";"";"";""
"20";"Copper/ Bronze/ Low Brass";"barium cyanide";"542-62-1";"C2BaN2";"salts";"severe corrosion with oxygen ingress";"45 – 55";"25 – 75";">50";"219,220";"";"";"";"";"";"";"";"";"";"";"";"";"";"";""
"21";"Copper-Nickel";"barium cyanide";"542-62-1";"C2BaN2";"salts";"severe corrosion with oxygen ingress";"5 – 15";"25 – 75";">50";"219,220";"";"";"";"";"";"";"";"";"";"";"";"";"";"";""
"22";"Copper-Nickel";"barium cyanide";"542-62-1";"C2BaN2";"salts";"severe corrosion with oxygen ingress";"25 – 35";"25 – 75";">50";"219,220";"";"";"";"";"";"";"";"";"";"";"";"";"";"";""
"23";"Copper-Nickel";"barium cyanide";"542-62-1";"C2BaN2";"salts";"severe corrosion with oxygen ingress";"45 – 55";"25 – 75";">50";"219,220";"";"";"";"";"";"";"";"";"";"";"";"";"";"";""
"24";"Cr Stainless Steel (12Cr)";"barium cyanide";"542-62-1";"C2BaN2";"salts";"";"5 – 25";"25 – 225";"<20";"219,220";"";"";"";"";"";"";"";"";"";"";"";"";"";"";""
"25";"Cr Stainless Steel (12Cr)";"barium cyanide";"542-62-1";"C2BaN2";"salts";"";"25 – 60";"175 – 225";"<20";"219,220";"";"";"";"";"";"";"";"";"";"";"";"";"";"";""
"26";"Cr Stainless Steel (17Cr)";"barium cyanide";"542-62-1";"C2BaN2";"salts";"";"5 – 25";"25 – 225";"<20";"219,220";"";"";"";"";"";"";"";"";"";"";"";"";"";"";""
"27";"Cr Stainless Steel (17Cr)";"barium cyanide";"542-62-1";"C2BaN2";"salts";"";"25 – 60";"175 – 225";"<20";"219,220";"";"";"";"";"";"";"";"";"";"";"";"";"";"";""
"28";"Gold/ Platinum";"barium cyanide";"542-62-1";"C2BaN2";"salts";"";"15 – 25";"25 – 75";">50";"219,220";"";"";"";"";"";"";"";"";"";"";"";"";"";"";""
"29";"Gold/ Platinum";"barium cyanide";"542-62-1";"C2BaN2";"salts";"";"35 – 45";"25 – 75";">50";"219,220";"";"";"";"";"";"";"";"";"";"";"";"";"";"";""
"30";"Gold/ Platinum";"barium cyanide";"542-62-1";"C2BaN2";"salts";"";"55 – 60";"25 – 75";">50";"219,220";"";"";"";"";"";"";"";"";"";"";"";"";"";"";""
"31";"Lead";"barium cyanide";"542-62-1";"C2BaN2";"salts";"";"5 – 15";"25 – 75";">50";"219,220";"";"";"";"";"";"";"";"";"";"";"";"";"";"";""
"32";"Lead";"barium cyanide";"542-62-1";"C2BaN2";"salts";"";"25 – 35";"25 – 75";">50";"219,220";"";"";"";"";"";"";"";"";"";"";"";"";"";"";""
"33";"Lead";"barium cyanide";"542-62-1";"C2BaN2";"salts";"";"45 – 55";"25 – 75";">50";"219,220";"";"";"";"";"";"";"";"";"";"";"";"";"";"";""
"34";"Nickel (200)";"barium cyanide";"542-62-1";"C2BaN2";"salts";"severe corrosion with oxygen ingress";"5 – 25";"25 – 225";"<20";"219,220";"";"";"";"";"";"";"";"";"";"";"";"";"";"";""
"35";"Nickel (200)";"barium cyanide";"542-62-1";"C2BaN2";"salts";"severe corrosion with oxygen ingress";"25 – 60";"175 – 225";"<20";"219,220";"";"";"";"";"";"";"";"";"";"";"";"";"";"";""
"36";"Nickel Cast Iron (15-35Ni)";"barium cyanide";"542-62-1";"C2BaN2";"salts";"";"5 – 15";"25 – 75";"<20";"219";"";"";"";"";"";"";"";"";"";"";"";"";"";"";""
"37";"Nickel-Copper (400)";"barium cyanide";"542-62-1";"C2BaN2";"salts";"severe corrosion with oxygen ingress";"5 – 15";"25 – 75";">50";"219,220";"";"";"";"";"";"";"";"";"";"";"";"";"";"";""
"38";"Nickel-Copper (400)";"barium cyanide";"542-62-1";"C2BaN2";"salts";"severe corrosion with oxygen ingress";"25 – 35";"25 – 75";">50";"219,220";"";"";"";"";"";"";"";"";"";"";"";"";"";"";""
"39";"Nickel-Copper (400)";"barium cyanide";"542-62-1";"C2BaN2";"salts";"severe corrosion with oxygen ingress";"45 – 55";"25 – 75";">50";"219,220";"";"";"";"";"";"";"";"";"";"";"";"";"";"";""
"40";"Ni-Cr-Fe Alloy (600/ 690)";"barium cyanide";"542-62-1";"C2BaN2";"salts";"";"5 – 25";"25 – 225";"<20";"219,220";"";"";"";"";"";"";"";"";"";"";"";"";"";"";""
"41";"Ni-Cr-Fe Alloy (600/ 690)";"barium cyanide";"542-62-1";"C2BaN2";"salts";"";"25 – 60";"175 – 225";"<20";"219,220";"";"";"";"";"";"";"";"";"";"";"";"";"";"";""
"42";"Silicon Cast Iron (14Si)";"barium cyanide";"542-62-1";"C2BaN2";"salts";"";"5 – 25";"52 – 237";"<20";"218,220";"";"";"";"";"";"";"";"";"";"";"";"";"";"";""
"43";"Silicon Cast Iron (14Si)";"barium cyanide";"542-62-1";"C2BaN2";"salts";"";"25 – 60";"187 – 237";"<20";"218,220";"";"";"";"";"";"";"";"";"";"";"";"";"";"";""
"44";"Silver";"barium cyanide";"542-62-1";"C2BaN2";"salts";"";"5 – 15";"175 – 225";">50";"219,220";"";"";"";"";"";"";"";"";"";"";"";"";"";"";""
"45";"Silver";"barium cyanide";"542-62-1";"C2BaN2";"salts";"";"15 – 25";"25 – 75";">50";"219,220";"";"";"";"";"";"";"";"";"";"";"";"";"";"";""
"46";"Silver";"barium cyanide";"542-62-1";"C2BaN2";"salts";"";"35 – 45";"25 – 75";">50";"219,220";"";"";"";"";"";"";"";"";"";"";"";"";"";"";""
"47";"Silver";"barium cyanide";"542-62-1";"C2BaN2";"salts";"";"55 – 60";"25 – 75";">50";"219,220";"";"";"";"";"";"";"";"";"";"";"";"";"";"";""
"48";"Steels, Carbon/ Low Alloy";"barium cyanide";"542-62-1";"C2BaN2";"salts";"";"5 – 25";"25 – 225";"<20";"219,220";"";"";"";"";"";"";"";"";"";"";"";"";"";"";""
"49";"Steels, Carbon/ Low Alloy";"barium cyanide";"542-62-1";"C2BaN2";"salts";"";"25 – 60";"175 – 225";"<20";"219,220";"";"";"";"";"";"";"";"";"";"";"";"";"";"";""
"50";"Superferritic Stainless Steel (26-1)";"barium cyanide";"542-62-1";"C2BaN2";"salts";"";"5 – 25";"25 – 225";"<20";"219";"";"";"";"";"";"";"";"";"";"";"";"";"";"";""
"";"";"";"";"";"";"";"";"";"";"";"";"";"";"";"";"";"";"";"";"";"";"";"";"";""
"";"";"";"";"";"";"";"";"";"";"";"";"";"";"";"";"";"";"";"";"";"";"";"";"";""
"Corrosion Survey Database (COR•SUR) © 2002 NACE International";"";"";"";"";"";"";"";"";"";"";"";"";"";"";"";"";"";"";"";"";"";"";"";"";""

File: data/corrosion_data/TableData - 2024-11-08T192006.587.csv
sep=;
"Title: Corrosion Survey Database (COR•SUR)";"";"";"";"";"";"";"";"";"";"";"";"";"";"";"";"";"";"";"";"";"";"";"";"";""
"Table: Mercuric cyanide";"";"";"";"";"";"";"";"";"";"";"";"";"";"";"";"";"";"";"";"";"";"";"";"";""
"DOWNLOAD SHOWS ONLY THE DISPLAYED DATA, UP TO 50 ROWS";"";"";"";"";"";"";"";"";"";"";"";"";"";"";"";"";"";"";"";"";"";"";"";"";""
"No.";"material or substance name";"exposure medium";"exposure medium class";"conc. (%)";"temp. (°F)";"corrosion rate (mil/yr)";"reference";"";"";"";"";"";"";"";"";"";"";"";"";"";"";"";"";"";""
"1";"Alloy 20-25-4Mo (904L)";"mercuric cyanide";"salts";"5";"68";"<2";"184";"";"";"";"";"";"";"";"";"";"";"";"";"";"";"";"";"";""
"2";"Alloy 20-25-6Mo (254SMO/ 6XN)";"mercuric cyanide";"salts";"5";"68";"<2";"184";"";"";"";"";"";"";"";"";"";"";"";"";"";"";"";"";"";""
"3";"Alloy 20-38-3-3Cu (20Cb3/ 825)";"mercuric cyanide";"salts";"5";"68";"<2";"184,219,220";"";"";"";"";"";"";"";"";"";"";"";"";"";"";"";"";"";""
"4";"Alloy 20-38-3-3Cu (20Cb3/ 825)";"mercuric cyanide";"salts";"5 – 10";"25 – 75";"<20";"184,219,220";"";"";"";"";"";"";"";"";"";"";"";"";"";"";"";"";"";""
"5";"Alloy 30-44-5-3W (G-30)";"mercuric cyanide";"salts";"5";"68";"<2";"184,219,220";"";"";"";"";"";"";"";"";"";"";"";"";"";"";"";"";"";""
"6";"Alloy 30-44-5-3W (G-30)";"mercuric cyanide";"salts";"5 – 10";"25 – 75";"<20";"184,219,220";"";"";"";"";"";"";"";"";"";"";"";"";"";"";"";"";"";""
"7";"Aluminum Alloy (3003/ 5154)";"mercuric cyanide";"salts";"5 – 10";"25 – 75";">50";"219,220";"";"";"";"";"";"";"";"";"";"";"";"";"";"";"";"";"";""
"8";"Austenitic Cr-Ni Stainless Steel (18-8; 304/ 304L/ 347)";"mercuric cyanide";"salts";"5 – 10";"25 – 75";"<2";"219,220";"";"";"";"";"";"";"";"";"";"";"";"";"";"";"";"";"";""
"9";"Austenitic Cr-Ni-Mo Stainless Steel (17-12-3; 316L/ 317L)";"mercuric cyanide";"salts";"5 – 10";"25 – 75";"<2";"219,220";"";"";"";"";"";"";"";"";"";"";"";"";"";"";"";"";"";""
"10";"Brass (>15Zn)";"mercuric cyanide";"salts";"5 – 10";"25 – 75";">50";"219,220";"";"";"";"";"";"";"";"";"";"";"";"";"";"";"";"";"";""
"11";"Copper/ Bronze/ Low Brass";"mercuric cyanide";"salts";"5 – 10";"25 – 75";">50";"219,220";"";"";"";"";"";"";"";"";"";"";"";"";"";"";"";"";"";""
"12";"Cr Stainless Steel (12Cr)";"mercuric cyanide";"salts";"5 – 10";"25 – 75";"<2";"219,220";"";"";"";"";"";"";"";"";"";"";"";"";"";"";"";"";"";""
"13";"Cr Stainless Steel (17Cr)";"mercuric cyanide";"salts";"5 – 10";"25 – 75";"<2";"219,220";"";"";"";"";"";"";"";"";"";"";"";"";"";"";"";"";"";""
"14";"Duplex Stainless Steel (25-6-3)";"mercuric cyanide";"salts";"5";"68";"<2";"184";"";"";"";"";"";"";"";"";"";"";"";"";"";"";"";"";"";""
"15";"Mo Superalloy (Ni-Cr-Fe-9Mo; 625/ 725)";"mercuric cyanide";"salts";"5 – 10";"25 – 75";"<20";"219,220";"";"";"";"";"";"";"";"";"";"";"";"";"";"";"";"";"";""
"16";"Mo Superalloy (Ni-16Cr-16Mo; C276)";"mercuric cyanide";"salts";"5 – 10";"25 – 75";"<20";"219,220";"";"";"";"";"";"";"";"";"";"";"";"";"";"";"";"";"";""
"17";"Mo Superalloy (Ni-20Cr-16Mo-4W; 686)";"mercuric cyanide";"salts";"5 – 10";"25 – 75";"<20";"219,220";"";"";"";"";"";"";"";"";"";"";"";"";"";"";"";"";"";""
"18";"Mo Superalloy (Ni-22Cr-16Mo; C22/ 59)";"mercuric cyanide";"salts";"5 – 10";"25 – 75";"<20";"219,220";"";"";"";"";"";"";"";"";"";"";"";"";"";"";"";"";"";""
"19";"Mo Superalloy (Ni-23Cr-16Mo-1Cu; C20000)";"mercuric cyanide";"salts";"5 – 10";"25 – 75";"<20";"219,220";"";"";"";"";"";"";"";"";"";"";"";"";"";"";"";"";"";""
"20";"Ni-Mo Alloy (Ni-30Mo; B-2)";"mercuric cyanide";"salts";"5 – 10";"25 – 75";"<20";"219,220";"";"";"";"";"";"";"";"";"";"";"";"";"";"";"";"";"";""
"21";"Superferritic Stainless Steel (26-1)";"mercuric cyanide";"salts";"5 – 10";"25 – 75";"<2";"219,220";"";"";"";"";"";"";"";"";"";"";"";"";"";"";"";"";"";""
"22";"Tantalum";"mercuric cyanide";"salts";"5 – 10";"25 – 75";"<2";"219,220";"";"";"";"";"";"";"";"";"";"";"";"";"";"";"";"";"";""
"23";"Titanium, Unalloyed";"mercuric cyanide";"salts";"5 – 10";"25 – 75";"<2";"184,219,220";"";"";"";"";"";"";"";"";"";"";"";"";"";"";"";"";"";""
"";"";"";"";"";"";"";"";"";"";"";"";"";"";"";"";"";"";"";"";"";"";"";"";"";""
"";"";"";"";"";"";"";"";"";"";"";"";"";"";"";"";"";"";"";"";"";"";"";"";"";""
"Corrosion Survey Database (COR•SUR) © 2002 NACE International";"";"";"";"";"";"";"";"";"";"";"";"";"";"";"";"";"";"";"";"";"";"";"";"";""
