Repository: Mahyar-rajabi94/TF_SDL

File: data/corrosion_data/TableData - 2024-11-08T192011.181.csv
sep=;
"Title: Corrosion Survey Database (COR•SUR)";"";"";"";"";"";"";"";"";"";"";"";"";"";"";"";"";"";"";"";"";"";"";"";"";""
"Table: Potassium cyanate";"";"";"";"";"";"";"";"";"";"";"";"";"";"";"";"";"";"";"";"";"";"";"";"";""
"DOWNLOAD SHOWS ONLY THE DISPLAYED DATA, UP TO 50 ROWS";"";"";"";"";"";"";"";"";"";"";"";"";"";"";"";"";"";"";"";"";"";"";"";"";""
"No.";"material or substance name";"exposure medium";"exposure medium CAS RN";"exposure medium formula";"exposure medium class";"resistance note";"conc. (%)";"temp. (°F)";"corrosion rate (mil/yr)";"reference";"";"";"";"";"";"";"";"";"";"";"";"";"";"";""
"1";"Alloy 20-25-4Mo (904L)";"potassium cyanate";"590-28-3";"CKNO";"salts";"";"5 – 15";"25 – 225";"<2";"219";"";"";"";"";"";"";"";"";"";"";"";"";"";"";""
"2";"Alloy 20-25-4Mo (904L)";"potassium cyanate";"590-28-3";"CKNO";"salts";"";"100";"25 – 75";"<2";"219";"";"";"";"";"";"";"";"";"";"";"";"";"";"";""
"3";"Alloy 20-38-3-3Cu (20Cb3/ 825)";"potassium cyanate";"590-28-3";"CKNO";"salts";"";"5 – 15";"25 – 225";"<2";"219";"";"";"";"";"";"";"";"";"";"";"";"";"";"";""
"4";"Alloy 20-38-3-3Cu (20Cb3/ 825)";"potassium cyanate";"590-28-3";"CKNO";"salts";"";"100";"25 – 75";"<2";"219";"";"";"";"";"";"";"";"";"";"";"";"";"";"";""
"5";"Alloy 30-44-5-3W (G-30)";"potassium cyanate";"590-28-3";"CKNO";"salts";"";"5 – 15";"25 – 225";"<2";"219";"";"";"";"";"";"";"";"";"";"";"";"";"";"";""
"6";"Alloy 30-44-5-3W (G-30)";"potassium cyanate";"590-28-3";"CKNO";"salts";"";"100";"25 – 75";"<2";"219";"";"";"";"";"";"";"";"";"";"";"";"";"";"";""
"7";"Aluminum Alloy (3003/ 5154)";"potassium cyanate";"590-28-3";"CKNO";"salts";"";"5 – 15";"25 – 75";"<20";"219";"";"";"";"";"";"";"";"";"";"";"";"";"";"";""
"8";"Aluminum Alloy (3003/ 5154)";"potassium cyanate";"590-28-3";"CKNO";"salts";"";"100";"25 – 75";"<2";"219";"";"";"";"";"";"";"";"";"";"";"";"";"";"";""
"9";"Aluminum Alloy (3003/ 5154)";"potassium cyanate";"590-28-3";"CKNO";"salts";"";"100";"175 – 225";"<2";"219";"";"";"";"";"";"";"";"";"";"";"";"";"";"";""
"10";"Austenitic Cr-Ni Stainless Steel (18-8; 304/ 304L/ 347)";"potassium cyanate";"590-28-3";"CKNO";"salts";"";"5 – 15";"25 – 225";"<2";"219";"";"";"";"";"";"";"";"";"";"";"";"";"";"";""
"11";"Austenitic Cr-Ni Stainless Steel (18-8; 304/ 304L/ 347)";"potassium cyanate";"590-28-3";"CKNO";"salts";"";"100";"25 – 75";"<2";"219";"";"";"";"";"";"";"";"";"";"";"";"";"";"";""
"12";"Austenitic Cr-Ni-Mo Stainless Steel (17-12-3; 316L/ 317L)";"potassium cyanate";"590-28-3";"CKNO";"salts";"";"5 – 15";"25 – 225";"<2";"219";"";"";"";"";"";"";"";"";"";"";"";"";"";"";""
"13";"Austenitic Cr-Ni-Mo Stainless Steel (17-12-3; 316L/ 317L)";"potassium cyanate";"590-28-3";"CKNO";"salts";"";"100";"25 – 75";"<2";"219";"";"";"";"";"";"";"";"";"";"";"";"";"";"";""
"14";"Brass (>15Zn)";"potassium cyanate";"590-28-3";"CKNO";"salts";"";"5 – 15";"25 – 75";">50";"219";"";"";"";"";"";"";"";"";"";"";"";"";"";"";""
"15";"Brass (>15Zn)";"potassium cyanate";"590-28-3";"CKNO";"salts";"";"100";"25 – 75";">50";"219";"";"";"";"";"";"";"";"";"";"";"";"";"";"";""
"16";"Copper/ Bronze/ Low Brass";"potassium cyanate";"590-28-3";"CKNO";"salts";"";"5 – 15";"25 – 75";">50";"219";"";"";"";"";"";"";"";"";"";"";"";"";"";"";""
"17";"Copper/ Bronze/ Low Brass";"potassium cyanate";"590-28-3";"CKNO";"salts";"";"100";"25 – 75";">50";"219";"";"";"";"";"";"";"";"";"";"";"";"";"";"";""
"18";"Copper-Nickel";"potassium cyanate";"590-28-3";"CKNO";"salts";"";"100";"25 – 75";">50";"219";"";"";"";"";"";"";"";"";"";"";"";"";"";"";""
"19";"Nickel-Copper (400)";"potassium cyanate";"590-28-3";"CKNO";"salts";"pitting";"5 – 15";"25 – 75";"<2";"219";"";"";"";"";"";"";"";"";"";"";"";"";"";"";""
"20";"Nickel-Copper (400)";"potassium cyanate";"590-28-3";"CKNO";"salts";"";"100";"25 – 75";"<2";"219";"";"";"";"";"";"";"";"";"";"";"";"";"";"";""
"21";"Steels, Carbon/ Low Alloy";"potassium cyanate";"590-28-3";"CKNO";"salts";"";"5 – 15";"25 – 75";">50";"219";"";"";"";"";"";"";"";"";"";"";"";"";"";"";""
"22";"Steels, Carbon/ Low Alloy";"potassium cyanate";"590-28-3";"CKNO";"salts";"";"100";"25 – 75";">50";"219";"";"";"";"";"";"";"";"";"";"";"";"";"";"";""
"23";"Superferritic Stainless Steel (26-1)";"potassium cyanate";"590-28-3";"CKNO";"salts";"";"5 – 15";"25 – 225";"<2";"219";"";"";"";"";"";"";"";"";"";"";"";"";"";"";""
"24";"Superferritic Stainless Steel (26-1)";"potassium cyanate";"590-28-3";"CKNO";"salts";"";"100";"25 – 75";"<2";"219";"";"";"";"";"";"";"";"";"";"";"";"";"";"";""
"";"";"";"";"";"";"";"";"";"";"";"";"";"";"";"";"";"";"";"";"";"";"";"";"";""
"";"";"";"";"";"";"";"";"";"";"";"";"";"";"";"";"";"";"";"";"";"";"";"";"";""
"Corrosion Survey Database (COR•SUR) © 2002 NACE International";"";"";"";"";"";"";"";"";"";"";"";"";"";"";"";"";"";"";"";"";"";"";"";"";""

File: data/corrosion_data/TableData - 2024-11-08T192016.870.csv
sep=;
"Title: Corrosion Survey Database (COR•SUR)";"";"";"";"";"";"";"";"";"";"";"";"";"";"";"";"";"";"";"";"";"";"";"";"";""
"Table: Potassium cyanide";"";"";"";"";"";"";"";"";"";"";"";"";"";"";"";"";"";"";"";"";"";"";"";"";""
"DOWNLOAD SHOWS ONLY THE DISPLAYED DATA, UP TO 50 ROWS";"";"";"";"";"";"";"";"";"";"";"";"";"";"";"";"";"";"";"";"";"";"";"";"";""
"No.";"material or substance name";"exposure medium";"exposure medium CAS RN";"exposure medium formula";"exposure medium class";"resistance note";"conc. (%)";"temp. (°F)";"corrosion rate (mil/yr)";"reference";"";"";"";"";"";"";"";"";"";"";"";"";"";"";""
"1";"Alloy 20-25-4Mo (904L)";"potassium cyanide";"151-50-8";"CKN";"salts";"";"<40";"0 – 239";"<2";"190,219,220";"";"";"";"";"";"";"";"";"";"";"";"";"";"";""
"2";"Alloy 20-25-6Mo (254SMO/ 6XN)";"potassium cyanide";"151-50-8";"CKN";"salts";"";"<40";"0 – 239";"<2";"190";"";"";"";"";"";"";"";"";"";"";"";"";"";"";""
"3";"Alloy 20-38-3-3Cu (20Cb3/ 825)";"potassium cyanide";"151-50-8";"CKN";"salts";"";"<40";"0 – 239";"<2";"190,219,220";"";"";"";"";"";"";"";"";"";"";"";"";"";"";""
"4";"Alloy 30-44-5-3W (G-30)";"potassium cyanide";"151-50-8";"CKN";"salts";"";"<40";"0 – 239";"<2";"190,219,220";"";"";"";"";"";"";"";"";"";"";"";"";"";"";""
"5";"Aluminum Alloy (3003/ 5154)";"potassium cyanide";"151-50-8";"CKN";"salts";"";"5 – 40";"25 – 75";"20 – 50";"219,220";"";"";"";"";"";"";"";"";"";"";"";"";"";"";""
"6";"Aluminum Alloy (3003/ 5154)";"potassium cyanide";"151-50-8";"CKN";"salts";"";"5 – 40";"75 – 125";">50";"219,220";"";"";"";"";"";"";"";"";"";"";"";"";"";"";""
"7";"Austenitic Cr-Ni Stainless Steel (18-8; 304/ 304L/ 347)";"potassium cyanide";"151-50-8";"CKN";"salts";"";"1 – 40";"230";"<2";"219,220";"";"";"";"";"";"";"";"";"";"";"";"";"";"";""
"8";"Austenitic Cr-Ni Stainless Steel (18-8; 304/ 304L/ 347)";"potassium cyanide";"151-50-8";"CKN";"salts";"";"5 – 40";"25 – 225";"<2";"219,220";"";"";"";"";"";"";"";"";"";"";"";"";"";"";""
"9";"Austenitic Cr-Ni-Mo Stainless Steel (17-12-3; 316L/ 317L)";"potassium cyanide";"151-50-8";"CKN";"salts";"";"1 – 40";"230";"<2";"219,220";"";"";"";"";"";"";"";"";"";"";"";"";"";"";""
"10";"Austenitic Cr-Ni-Mo Stainless Steel (17-12-3; 316L/ 317L)";"potassium cyanide";"151-50-8";"CKN";"salts";"";"5 – 40";"25 – 225";"<2";"219,220";"";"";"";"";"";"";"";"";"";"";"";"";"";"";""
"11";"Brass (>15Zn)";"potassium cyanide";"151-50-8";"CKN";"salts";"pitting";"5 – 40";"25 – 75";">50";"219,220";"";"";"";"";"";"";"";"";"";"";"";"";"";"";""
"12";"Cast Iron, Gray/ Ductile";"potassium cyanide";"151-50-8";"CKN";"salts";"";"5 – 15";"25 – 75";">50";"219";"";"";"";"";"";"";"";"";"";"";"";"";"";"";""
"13";"Copper/ Bronze/ Low Brass";"potassium cyanide";"151-50-8";"CKN";"salts";"pitting";"5 – 40";"25 – 75";">50";"219,220";"";"";"";"";"";"";"";"";"";"";"";"";"";"";""
"14";"Copper-Nickel";"potassium cyanide";"151-50-8";"CKN";"salts";"";"5 – 15";"25 – 75";"<2";"219";"";"";"";"";"";"";"";"";"";"";"";"";"";"";""
"15";"Cr Stainless Steel (12Cr)";"potassium cyanide";"151-50-8";"CKN";"salts";"";"5 – 35";"25 – 225";"<20";"219,220";"";"";"";"";"";"";"";"";"";"";"";"";"";"";""
"16";"Cr Stainless Steel (17Cr)";"potassium cyanide";"151-50-8";"CKN";"salts";"";"5 – 35";"25 – 225";"<20";"219";"";"";"";"";"";"";"";"";"";"";"";"";"";"";""
"17";"Duplex Stainless Steel (25-6-3)";"potassium cyanide";"151-50-8";"CKN";"salts";"";"<40";"0 – 239";"<2";"190";"";"";"";"";"";"";"";"";"";"";"";"";"";"";""
"18";"Gold/ Platinum";"potassium cyanide";"151-50-8";"CKN";"salts";"";"5 – 40";"25 – 225";"<2";"219,220";"";"";"";"";"";"";"";"";"";"";"";"";"";"";""
"19";"Lead";"potassium cyanide";"151-50-8";"CKN";"salts";"";"5 – 35";"25 – 75";">50";"219";"";"";"";"";"";"";"";"";"";"";"";"";"";"";""
"20";"Mo Superalloy (Ni-Cr-Fe-9Mo; 625/ 725)";"potassium cyanide";"151-50-8";"CKN";"salts";"";"5 – 35";"25 – 225";"<20";"219";"";"";"";"";"";"";"";"";"";"";"";"";"";"";""
"21";"Mo Superalloy (Ni-16Cr-16Mo; C276)";"potassium cyanide";"151-50-8";"CKN";"salts";"";"5 – 35";"25 – 225";"<20";"219";"";"";"";"";"";"";"";"";"";"";"";"";"";"";""
"22";"Mo Superalloy (Ni-20Cr-16Mo-4W; 686)";"potassium cyanide";"151-50-8";"CKN";"salts";"";"5 – 35";"25 – 225";"<20";"219";"";"";"";"";"";"";"";"";"";"";"";"";"";"";""
"23";"Mo Superalloy (Ni-22Cr-16Mo; C22/ 59)";"potassium cyanide";"151-50-8";"CKN";"salts";"";"5 – 35";"25 – 225";"<20";"219";"";"";"";"";"";"";"";"";"";"";"";"";"";"";""
"24";"Mo Superalloy (Ni-23Cr-16Mo-1Cu; C20000)";"potassium cyanide";"151-50-8";"CKN";"salts";"";"5 – 35";"25 – 225";"<20";"219";"";"";"";"";"";"";"";"";"";"";"";"";"";"";""
"25";"Nickel (200)";"potassium cyanide";"151-50-8";"CKN";"salts";"";"5 – 40";"25 – 225";"<20";"219,220";"";"";"";"";"";"";"";"";"";"";"";"";"";"";""
"26";"Nickel Cast Iron (15-35Ni)";"potassium cyanide";"151-50-8";"CKN";"salts";"";"5 – 40";"25 – 225";"<20";"219,220";"";"";"";"";"";"";"";"";"";"";"";"";"";"";""
"27";"Nickel-Copper (400)";"potassium cyanide";"151-50-8";"CKN";"salts";"";"5 – 15";"25 – 225";"<2";"219,220";"";"";"";"";"";"";"";"";"";"";"";"";"";"";""
"28";"Ni-Cr-Fe Alloy (600/ 690)";"potassium cyanide";"151-50-8";"CKN";"salts";"";"5 – 40";"25 – 225";"<20";"219,220";"";"";"";"";"";"";"";"";"";"";"";"";"";"";""
"29";"Ni-Mo Alloy (Ni-30Mo; B-2)";"potassium cyanide";"151-50-8";"CKN";"salts";"";"5 – 35";"25 – 225";"<20";"219";"";"";"";"";"";"";"";"";"";"";"";"";"";"";""
"30";"Silicon Cast Iron (14Si)";"potassium cyanide";"151-50-8";"CKN";"salts";"";"5 – 40";"52 – 237";"<2";"218,220";"";"";"";"";"";"";"";"";"";"";"";"";"";"";""
"31";"Silver";"potassium cyanide";"151-50-8";"CKN";"salts";"";"5 – 40";"25 – 75";">50";"219,220";"";"";"";"";"";"";"";"";"";"";"";"";"";"";""
"32";"Steels, Carbon/ Low Alloy";"potassium cyanide";"151-50-8";"CKN";"salts";"";"5 – 40";"25 – 225";"20 – 50";"219,220";"";"";"";"";"";"";"";"";"";"";"";"";"";"";""
"33";"Superferritic Stainless Steel (26-1)";"potassium cyanide";"151-50-8";"CKN";"salts";"";"5 – 40";"25 – 225";"<20";"219,220";"";"";"";"";"";"";"";"";"";"";"";"";"";"";""
"34";"Tantalum";"potassium cyanide";"151-50-8";"CKN";"salts";"";"5 – 40";"25 – 225";"<2";"219,220";"";"";"";"";"";"";"";"";"";"";"";"";"";"";""
"35";"Titanium, Unalloyed";"potassium cyanide";"151-50-8";"CKN";"salts";"";"<40";"0 – 239";"<2";"190";"";"";"";"";"";"";"";"";"";"";"";"";"";"";""
"";"";"";"";"";"";"";"";"";"";"";"";"";"";"";"";"";"";"";"";"";"";"";"";"";""
"";"";"";"";"";"";"";"";"";"";"";"";"";"";"";"";"";"";"";"";"";"";"";"";"";""
"Corrosion Survey Database (COR•SUR) © 2002 NACE International";"";"";"";"";"";"";"";"";"";"";"";"";"";"";"";"";"";"";"";"";"";"";"";"";""

File: data/corrosion_data/TableData - 2024-11-08T192027.492.csv
sep=;
"Title: Corrosion Survey Database (COR•SUR)";"";"";"";"";"";"";"";"";"";"";"";"";"";"";"";"";"";"";"";"";"";"";"";"";""
"Table: Sodium cyanide";"";"";"";"";"";"";"";"";"";"";"";"";"";"";"";"";"";"";"";"";"";"";"";"";""
"DOWNLOAD SHOWS ONLY THE DISPLAYED DATA, UP TO 50 ROWS";"";"";"";"";"";"";"";"";"";"";"";"";"";"";"";"";"";"";"";"";"";"";"";"";""
"No.";"material or substance name";"exposure medium";"exposure medium synonym";"exposure medium CAS RN";"exposure medium formula";"exposure medium class";"conc. (%)";"temp. (°F)";"corrosion rate (mil/yr)";"reference";"";"";"";"";"";"";"";"";"";"";"";"";"";"";""
"1";"Alloy 20-25-4Mo (904L)";"sodium cyanide";"cyanogran";"143-33-9";"CNNa";"salts";"1 – 50";"212 – 257";"<2";"195,219,220";"";"";"";"";"";"";"";"";"";"";"";"";"";"";""
"2";"Alloy 20-25-4Mo (904L)";"sodium cyanide";"cyanogran";"143-33-9";"CNNa";"salts";"5 – 50";"25 – 225";"<2";"195,219,220";"";"";"";"";"";"";"";"";"";"";"";"";"";"";""
"3";"Alloy 20-25-6Mo (254SMO/ 6XN)";"sodium cyanide";"cyanogran";"143-33-9";"CNNa";"salts";"1 – 50";"212 – 257";"<2";"195";"";"";"";"";"";"";"";"";"";"";"";"";"";"";""
"4";"Alloy 20-38-3-3Cu (20Cb3/ 825)";"sodium cyanide";"cyanogran";"143-33-9";"CNNa";"salts";"1 – 50";"212 – 257";"<2";"195,219,220";"";"";"";"";"";"";"";"";"";"";"";"";"";"";""
"5";"Alloy 20-38-3-3Cu (20Cb3/ 825)";"sodium cyanide";"cyanogran";"143-33-9";"CNNa";"salts";"5 – 50";"25 – 225";"<2";"195,219,220";"";"";"";"";"";"";"";"";"";"";"";"";"";"";""
"6";"Alloy 30-44-5-3W (G-30)";"sodium cyanide";"cyanogran";"143-33-9";"CNNa";"salts";"1 – 50";"212 – 257";"<2";"195,219,220";"";"";"";"";"";"";"";"";"";"";"";"";"";"";""
"7";"Alloy 30-44-5-3W (G-30)";"sodium cyanide";"cyanogran";"143-33-9";"CNNa";"salts";"5 – 50";"25 – 225";"<2";"195,219,220";"";"";"";"";"";"";"";"";"";"";"";"";"";"";""
"8";"Aluminum Alloy (3003/ 5154)";"sodium cyanide";"cyanogran";"143-33-9";"CNNa";"salts";"5 – 50";"25 – 75";">50";"219,220";"";"";"";"";"";"";"";"";"";"";"";"";"";"";""
"9";"Austenitic Cr-Ni Stainless Steel (18-8; 304/ 304L/ 347)";"sodium cyanide";"cyanogran";"143-33-9";"CNNa";"salts";"5 – 15";"25 – 225";"<2";"219,220";"";"";"";"";"";"";"";"";"";"";"";"";"";"";""
"10";"Austenitic Cr-Ni Stainless Steel (18-8; 304/ 304L/ 347)";"sodium cyanide";"cyanogran";"143-33-9";"CNNa";"salts";"5 – 50";"25 – 75";"<2";"219,220";"";"";"";"";"";"";"";"";"";"";"";"";"";"";""
"11";"Austenitic Cr-Ni Stainless Steel (18-8; 304/ 304L/ 347)";"sodium cyanide";"cyanogran";"143-33-9";"CNNa";"salts";"35 – 50";"175 – 225";">50";"219,220";"";"";"";"";"";"";"";"";"";"";"";"";"";"";""
"12";"Austenitic Cr-Ni-Mo Stainless Steel (17-12-3; 316L/ 317L)";"sodium cyanide";"cyanogran";"143-33-9";"CNNa";"salts";"5 – 15";"25 – 225";"<2";"219,220";"";"";"";"";"";"";"";"";"";"";"";"";"";"";""
"13";"Austenitic Cr-Ni-Mo Stainless Steel (17-12-3; 316L/ 317L)";"sodium cyanide";"cyanogran";"143-33-9";"CNNa";"salts";"5 – 50";"25 – 75";"<2";"219,220";"";"";"";"";"";"";"";"";"";"";"";"";"";"";""
"14";"Austenitic Cr-Ni-Mo Stainless Steel (17-12-3; 316L/ 317L)";"sodium cyanide";"cyanogran";"143-33-9";"CNNa";"salts";"35 – 50";"175 – 225";">50";"219,220";"";"";"";"";"";"";"";"";"";"";"";"";"";"";""
"15";"Brass (>15Zn)";"sodium cyanide";"cyanogran";"143-33-9";"CNNa";"salts";"5 – 50";"25 – 75";">50";"219,220";"";"";"";"";"";"";"";"";"";"";"";"";"";"";""
"16";"Cast Iron, Gray/ Ductile";"sodium cyanide";"cyanogran";"143-33-9";"CNNa";"salts";"5 – 15";"225 – 425";"<20";"219,220";"";"";"";"";"";"";"";"";"";"";"";"";"";"";""
"17";"Cast Iron, Gray/ Ductile";"sodium cyanide";"cyanogran";"143-33-9";"CNNa";"salts";"5 – 50";"25 – 225";"<2";"219,220";"";"";"";"";"";"";"";"";"";"";"";"";"";"";""
"18";"Copper/ Bronze/ Low Brass";"sodium cyanide";"cyanogran";"143-33-9";"CNNa";"salts";"5 – 50";"25 – 75";">50";"219,220";"";"";"";"";"";"";"";"";"";"";"";"";"";"";""
"19";"Copper-Nickel";"sodium cyanide";"cyanogran";"143-33-9";"CNNa";"salts";"5 – 50";"25 – 75";"<2";"219,220";"";"";"";"";"";"";"";"";"";"";"";"";"";"";""
"20";"Cr Stainless Steel (17Cr)";"sodium cyanide";"cyanogran";"143-33-9";"CNNa";"salts";"5 – 15";"25 – 225";"<2";"219,220";"";"";"";"";"";"";"";"";"";"";"";"";"";"";""
"21";"Duplex Stainless Steel (25-6-3)";"sodium cyanide";"cyanogran";"143-33-9";"CNNa";"salts";"1 – 50";"212 – 257";"<2";"195";"";"";"";"";"";"";"";"";"";"";"";"";"";"";""
"22";"Gold/ Platinum";"sodium cyanide";"cyanogran";"143-33-9";"CNNa";"salts";"5 – 50";"25 – 75";">50";"219,220";"";"";"";"";"";"";"";"";"";"";"";"";"";"";""
"23";"Gold/ Platinum";"sodium cyanide";"cyanogran";"143-33-9";"CNNa";"salts";"5 – 50";"75 – 225";"<2";"219,220";"";"";"";"";"";"";"";"";"";"";"";"";"";"";""
"24";"Lead";"sodium cyanide";"cyanogran";"143-33-9";"CNNa";"salts";"5 – 15";"25 – 225";"<20";"219";"";"";"";"";"";"";"";"";"";"";"";"";"";"";""
"25";"Nickel (200)";"sodium cyanide";"cyanogran";"143-33-9";"CNNa";"salts";"5 – 15";"25 – 75";"<2";"219,220";"";"";"";"";"";"";"";"";"";"";"";"";"";"";""
"26";"Nickel (200)";"sodium cyanide";"cyanogran";"143-33-9";"CNNa";"salts";"5 – 15";"75 – 125";"<20";"219,220";"";"";"";"";"";"";"";"";"";"";"";"";"";"";""
"27";"Nickel (200)";"sodium cyanide";"cyanogran";"143-33-9";"CNNa";"salts";"35 – 50";"175 – 225";">50";"219,220";"";"";"";"";"";"";"";"";"";"";"";"";"";"";""
"28";"Nickel Cast Iron (15-35Ni)";"sodium cyanide";"cyanogran";"143-33-9";"CNNa";"salts";"5 – 15";"25 – 125";"<2";"219,220";"";"";"";"";"";"";"";"";"";"";"";"";"";"";""
"29";"Nickel Cast Iron (15-35Ni)";"sodium cyanide";"cyanogran";"143-33-9";"CNNa";"salts";"5 – 15";"125 – 425";"<20";"219,220";"";"";"";"";"";"";"";"";"";"";"";"";"";"";""
"30";"Nickel Cast Iron (15-35Ni)";"sodium cyanide";"cyanogran";"143-33-9";"CNNa";"salts";"5 – 50";"25 – 75";"<2";"219,220";"";"";"";"";"";"";"";"";"";"";"";"";"";"";""
"31";"Nickel-Copper (400)";"sodium cyanide";"cyanogran";"143-33-9";"CNNa";"salts";"5 – 50";"25 – 75";">50";"219,220";"";"";"";"";"";"";"";"";"";"";"";"";"";"";""
"32";"Ni-Cr-Fe Alloy (600/ 690)";"sodium cyanide";"cyanogran";"143-33-9";"CNNa";"salts";"5 – 50";"25 – 75";"<2";"219,220";"";"";"";"";"";"";"";"";"";"";"";"";"";"";""
"33";"Silver";"sodium cyanide";"cyanogran";"143-33-9";"CNNa";"salts";"5 – 50";"25 – 75";">50";"219,220";"";"";"";"";"";"";"";"";"";"";"";"";"";"";""
"34";"Steels, Carbon/ Low Alloy";"sodium cyanide";"cyanogran";"143-33-9";"CNNa";"salts";"5 – 15";"25 – 425";"<2";"219,220";"";"";"";"";"";"";"";"";"";"";"";"";"";"";""
"35";"Steels, Carbon/ Low Alloy";"sodium cyanide";"cyanogran";"143-33-9";"CNNa";"salts";"15 – 50";"25 – 225";"<2";"219,220";"";"";"";"";"";"";"";"";"";"";"";"";"";"";""
"36";"Superferritic Stainless Steel (26-1)";"sodium cyanide";"cyanogran";"143-33-9";"CNNa";"salts";"5 – 15";"25 – 225";"<2";"219,220";"";"";"";"";"";"";"";"";"";"";"";"";"";"";""
"37";"Superferritic Stainless Steel (26-1)";"sodium cyanide";"cyanogran";"143-33-9";"CNNa";"salts";"5 – 50";"25 – 75";"<2";"219,220";"";"";"";"";"";"";"";"";"";"";"";"";"";"";""
"38";"Superferritic Stainless Steel (26-1)";"sodium cyanide";"cyanogran";"143-33-9";"CNNa";"salts";"35 – 50";"175 – 225";">50";"219,220";"";"";"";"";"";"";"";"";"";"";"";"";"";"";""
"39";"Tantalum";"sodium cyanide";"cyanogran";"143-33-9";"CNNa";"salts";"5 – 50";"25 – 225";"<2";"219,220";"";"";"";"";"";"";"";"";"";"";"";"";"";"";""
"40";"Titanium, Unalloyed";"sodium cyanide";"cyanogran";"143-33-9";"CNNa";"salts";"1 – 50";"212 – 257";"<2";"195,219,220";"";"";"";"";"";"";"";"";"";"";"";"";"";"";""
"41";"Titanium, Unalloyed";"sodium cyanide";"cyanogran";"143-33-9";"CNNa";"salts";"5 – 50";"25 – 225";"<2";"195,219,220";"";"";"";"";"";"";"";"";"";"";"";"";"";"";""
"42";"Zirconium";"sodium cyanide";"cyanogran";"143-33-9";"CNNa";"salts";"5 – 50";"25 – 225";"<2";"219,220";"";"";"";"";"";"";"";"";"";"";"";"";"";"";""
"";"";"";"";"";"";"";"";"";"";"";"";"";"";"";"";"";"";"";"";"";"";"";"";"";""
"";"";"";"";"";"";"";"";"";"";"";"";"";"";"";"";"";"";"";"";"";"";"";"";"";""
"Corrosion Survey Database (COR•SUR) © 2002 NACE International";"";"";"";"";"";"";"";"";"";"";"";"";"";"";"";"";"";"";"";"";"";"";"";"";""

File: data/corrosion_data/TableData - 2024-11-08T192101.861.csv
sep=;
"Title: Corrosion Survey Database (COR•SUR)";"";"";"";"";"";"";"";"";"";"";"";"";"";"";"";"";"";"";"";"";"";"";"";"";""
"Table: Bromine";"";"";"";"";"";"";"";"";"";"";"";"";"";"";"";"";"";"";"";"";"";"";"";"";""
"DOWNLOAD SHOWS ONLY THE DISPLAYED DATA, UP TO 50 ROWS";"";"";"";"";"";"";"";"";"";"";"";"";"";"";"";"";"";"";"";"";"";"";"";"";""
"No.";"material or substance name";"exposure medium";"exposure medium note";"exposure medium CAS RN";"exposure medium formula";"warnings";"conc. (%)";"temp. (°F)";"corrosion rate (mil/yr)";"reference";"";"";"";"";"";"";"";"";"";"";"";"";"";"";""
"1";"Alloy 20-25-4Mo (904L)";"bromine";"dry";"7726-95-6";"Br2";"";"100";"0 – 68";"20 – 50";"20,129,165";"";"";"";"";"";"";"";"";"";"";"";"";"";"";""
"2";"Aluminum Alloy (3003/ 5154)";"bromine";"dry";"7726-95-6";"Br2";"";"100";"25 – 75";"<20";"20,129,219";"";"";"";"";"";"";"";"";"";"";"";"";"";"";""
"3";"Austenitic Cr-Ni Stainless Steel (18-8; 304/ 304L/ 347)";"bromine";"dry";"7726-95-6";"Br2";"";"100";"25 – 75";">50";"20,129,219";"";"";"";"";"";"";"";"";"";"";"";"";"";"";""
"4";"Austenitic Cr-Ni-Mo Stainless Steel (17-12-3; 316L/ 317L)";"bromine";"dry";"7726-95-6";"Br2";"";"100";"25 – 75";">50";"20,129,219";"";"";"";"";"";"";"";"";"";"";"";"";"";"";""
"5";"Brass (>15Zn)";"bromine";"dry";"7726-95-6";"Br2";"";"85 – 95";"25 – 75";">50";"20,129,219";"";"";"";"";"";"";"";"";"";"";"";"";"";"";""
"6";"Brass (>15Zn)";"bromine";"dry";"7726-95-6";"Br2";"";"100";"25 – 75";"20 – 50";"20,129,219";"";"";"";"";"";"";"";"";"";"";"";"";"";"";""
"7";"Cast Iron, Gray/ Ductile";"bromine";"dry";"7726-95-6";"Br2";"";"100";"25 – 75";"20 – 50";"20,129,219";"";"";"";"";"";"";"";"";"";"";"";"";"";"";""
"8";"Cast Iron, Gray/ Ductile";"bromine";"dry";"7726-95-6";"Br2";"";"100";"75 – 125";">50";"20,129,219";"";"";"";"";"";"";"";"";"";"";"";"";"";"";""
"9";"Copper/ Bronze/ Low Brass";"bromine";"dry";"7726-95-6";"Br2";"";"85 – 95";"25 – 75";">50";"20,129,219";"";"";"";"";"";"";"";"";"";"";"";"";"";"";""
"10";"Copper/ Bronze/ Low Brass";"bromine";"dry";"7726-95-6";"Br2";"";"100";"25 – 125";"20 – 50";"20,129,219";"";"";"";"";"";"";"";"";"";"";"";"";"";"";""
"11";"Copper-Nickel";"bromine";"dry";"7726-95-6";"Br2";"";"85 – 95";"25 – 75";">50";"20,129,219";"";"";"";"";"";"";"";"";"";"";"";"";"";"";""
"12";"Copper-Nickel";"bromine";"dry";"7726-95-6";"Br2";"";"100";"25 – 75";"<2";"20,129,219";"";"";"";"";"";"";"";"";"";"";"";"";"";"";""
"13";"Cr Stainless Steel (12Cr)";"bromine";"dry";"7726-95-6";"Br2";"";"100";"25 – 75";">50";"20,129,219";"";"";"";"";"";"";"";"";"";"";"";"";"";"";""
"14";"Cr Stainless Steel (17Cr)";"bromine";"dry";"7726-95-6";"Br2";"";"100";"25 – 75";">50";"20,129,219";"";"";"";"";"";"";"";"";"";"";"";"";"";"";""
"15";"Gold/ Platinum";"bromine";"dry";"7726-95-6";"Br2";"";"100";"25 – 125";">50";"20,129,219";"";"";"";"";"";"";"";"";"";"";"";"";"";"";""
"16";"Lead";"bromine";"dry";"7726-95-6";"Br2";"";"85 – 95";"25 – 75";">50";"20,129,219";"";"";"";"";"";"";"";"";"";"";"";"";"";"";""
"17";"Lead";"bromine";"dry";"7726-95-6";"Br2";"";"100";"25 – 75";"<2";"20,129,219";"";"";"";"";"";"";"";"";"";"";"";"";"";"";""
"18";"Lead";"bromine";"dry";"7726-95-6";"Br2";"";"100";"75 – 175";">50";"20,129,219";"";"";"";"";"";"";"";"";"";"";"";"";"";"";""
"19";"Mo Superalloy (Ni-Cr-Fe-9Mo; 625/ 725)";"bromine";"dry";"7726-95-6";"Br2";"";"85 – 95";"25 – 75";">50";"20,129,219";"";"";"";"";"";"";"";"";"";"";"";"";"";"";""
"20";"Mo Superalloy (Ni-Cr-Fe-9Mo; 625/ 725)";"bromine";"dry";"7726-95-6";"Br2";"";"100";"25 – 175";"<2";"20,129,219";"";"";"";"";"";"";"";"";"";"";"";"";"";"";""
"21";"Mo Superalloy (Ni-Cr-Fe-9Mo; 625/ 725)";"bromine";"dry";"7726-95-6";"Br2";"";"100";"175 – 500";"<20";"20,129,219";"";"";"";"";"";"";"";"";"";"";"";"";"";"";""
"22";"Mo Superalloy (Ni-16Cr-16Mo; C276)";"bromine";"dry";"7726-95-6";"Br2";"";"85 – 95";"25 – 75";">50";"20,129,219";"";"";"";"";"";"";"";"";"";"";"";"";"";"";""
"23";"Mo Superalloy (Ni-16Cr-16Mo; C276)";"bromine";"dry";"7726-95-6";"Br2";"";"100";"25 – 175";"<2";"20,129,219";"";"";"";"";"";"";"";"";"";"";"";"";"";"";""
"24";"Mo Superalloy (Ni-16Cr-16Mo; C276)";"bromine";"dry";"7726-95-6";"Br2";"";"100";"175 – 500";"<20";"20,129,219";"";"";"";"";"";"";"";"";"";"";"";"";"";"";""
"25";"Mo Superalloy (Ni-20Cr-16Mo-4W; 686)";"bromine";"dry";"7726-95-6";"Br2";"";"85 – 95";"25 – 75";">50";"20,129,219";"";"";"";"";"";"";"";"";"";"";"";"";"";"";""
"26";"Mo Superalloy (Ni-20Cr-16Mo-4W; 686)";"bromine";"dry";"7726-95-6";"Br2";"";"100";"25 – 175";"<2";"20,129,219";"";"";"";"";"";"";"";"";"";"";"";"";"";"";""
"27";"Mo Superalloy (Ni-20Cr-16Mo-4W; 686)";"bromine";"dry";"7726-95-6";"Br2";"";"100";"175 – 500";"<20";"20,129,219";"";"";"";"";"";"";"";"";"";"";"";"";"";"";""
"28";"Mo Superalloy (Ni-22Cr-16Mo; C22/ 59)";"bromine";"dry";"7726-95-6";"Br2";"";"85 – 95";"25 – 75";">50";"20,129,219";"";"";"";"";"";"";"";"";"";"";"";"";"";"";""
"29";"Mo Superalloy (Ni-22Cr-16Mo; C22/ 59)";"bromine";"dry";"7726-95-6";"Br2";"";"100";"25 – 175";"<2";"20,129,219";"";"";"";"";"";"";"";"";"";"";"";"";"";"";""
"30";"Mo Superalloy (Ni-22Cr-16Mo; C22/ 59)";"bromine";"dry";"7726-95-6";"Br2";"";"100";"175 – 500";"<20";"20,129,219";"";"";"";"";"";"";"";"";"";"";"";"";"";"";""
"31";"Mo Superalloy (Ni-23Cr-16Mo-1Cu; C20000)";"bromine";"dry";"7726-95-6";"Br2";"";"85 – 95";"25 – 75";">50";"20,129,219";"";"";"";"";"";"";"";"";"";"";"";"";"";"";""
"32";"Mo Superalloy (Ni-23Cr-16Mo-1Cu; C20000)";"bromine";"dry";"7726-95-6";"Br2";"";"100";"25 – 175";"<2";"20,129,219";"";"";"";"";"";"";"";"";"";"";"";"";"";"";""
"33";"Mo Superalloy (Ni-23Cr-16Mo-1Cu; C20000)";"bromine";"dry";"7726-95-6";"Br2";"";"100";"175 – 500";"<20";"20,129,219";"";"";"";"";"";"";"";"";"";"";"";"";"";"";""
"34";"Nickel (200)";"bromine";"dry";"7726-95-6";"Br2";"";"100";"25 – 225";"<2";"20,129,219";"";"";"";"";"";"";"";"";"";"";"";"";"";"";""
"35";"Nickel Cast Iron (15-35Ni)";"bromine";"dry";"7726-95-6";"Br2";"";"100";"25 – 75";"<20";"20,129,219";"";"";"";"";"";"";"";"";"";"";"";"";"";"";""
"36";"Nickel-Copper (400)";"bromine";"dry";"7726-95-6";"Br2";"";"85 – 95";"25 – 75";">50";"20,129,219";"";"";"";"";"";"";"";"";"";"";"";"";"";"";""
"37";"Nickel-Copper (400)";"bromine";"dry";"7726-95-6";"Br2";"";"100";"25 – 125";"<2";"20,129,219";"";"";"";"";"";"";"";"";"";"";"";"";"";"";""
"38";"Ni-Cr-Fe Alloy (600/ 690)";"bromine";"dry";"7726-95-6";"Br2";"";"85 – 95";"25 – 75";">50";"20,129,219";"";"";"";"";"";"";"";"";"";"";"";"";"";"";""
"39";"Ni-Cr-Fe Alloy (600/ 690)";"bromine";"dry";"7726-95-6";"Br2";"";"100";"25 – 225";"<2";"20,129,219";"";"";"";"";"";"";"";"";"";"";"";"";"";"";""
"40";"Ni-Mo Alloy (Ni-30Mo; B-2)";"bromine";"dry";"7726-95-6";"Br2";"";"85 – 95";"25 – 75";">50";"20,129,219";"";"";"";"";"";"";"";"";"";"";"";"";"";"";""
"41";"Ni-Mo Alloy (Ni-30Mo; B-2)";"bromine";"dry";"7726-95-6";"Br2";"";"100";"25 – 175";"<2";"20,129,219";"";"";"";"";"";"";"";"";"";"";"";"";"";"";""
"42";"Ni-Mo Alloy (Ni-30Mo; B-2)";"bromine";"dry";"7726-95-6";"Br2";"";"100";"175 – 500";"<20";"20,129,219";"";"";"";"";"";"";"";"";"";"";"";"";"";"";""
"43";"Niobium (Columbium)";"bromine";"dry";"7726-95-6";"Br2";"";"100";"0 – 212";"<2";"20,129,220";"";"";"";"";"";"";"";"";"";"";"";"";"";"";""
"44";"Silicon Cast Iron (14Si)";"bromine";"dry";"7726-95-6";"Br2";"";"100";"52 – 102";">50";"20,129,218";"";"";"";"";"";"";"";"";"";"";"";"";"";"";""
"45";"Silicon Cast Iron (14Si)";"bromine";"dry";"7726-95-6";"Br2";"";"100";"142 – 192";">50";"20,129,218";"";"";"";"";"";"";"";"";"";"";"";"";"";"";""
"46";"Silver";"bromine";"dry";"7726-95-6";"Br2";"";"100";"25 – 225";"<2";"20,129,219";"";"";"";"";"";"";"";"";"";"";"";"";"";"";""
"47";"Steels, Carbon/ Low Alloy";"bromine";"dry";"7726-95-6";"Br2";"";"100";"25 – 75";"20 – 50";"20,129,219";"";"";"";"";"";"";"";"";"";"";"";"";"";"";""
"48";"Steels, Carbon/ Low Alloy";"bromine";"dry";"7726-95-6";"Br2";"";"100";"75 – 125";">50";"20,129,219";"";"";"";"";"";"";"";"";"";"";"";"";"";"";""
"49";"Tantalum";"bromine";"dry";"7726-95-6";"Br2";"";"100";"25 – 500";"<2";"20,129,219";"";"";"";"";"";"";"";"";"";"";"";"";"";"";""
"50";"Titanium, Unalloyed";"bromine";"dry";"7726-95-6";"Br2";"hazardous!";"100";"0 – 75";">50";"20,129,165,219,220";"";"";"";"";"";"";"";"";"";"";"";"";"";"";""
"";"";"";"";"";"";"";"";"";"";"";"";"";"";"";"";"";"";"";"";"";"";"";"";"";""
"";"";"";"";"";"";"";"";"";"";"";"";"";"";"";"";"";"";"";"";"";"";"";"";"";""
"Corrosion Survey Database (COR•SUR) © 2002 NACE International";"";"";"";"";"";"";"";"";"";"";"";"";"";"";"";"";"";"";"";"";"";"";"";"";""

File: data/corrosion_data/TableData - 2024-11-08T192108.049.csv
sep=;
"Title: Corrosion Survey Database (COR•SUR)";"";"";"";"";"";"";"";"";"";"";"";"";"";"";"";"";"";"";"";"";"";"";"";"";""
"Table: Chlorine";"";"";"";"";"";"";"";"";"";"";"";"";"";"";"";"";"";"";"";"";"";"";"";"";""
"DOWNLOAD SHOWS ONLY THE DISPLAYED DATA, UP TO 50 ROWS";"";"";"";"";"";"";"";"";"";"";"";"";"";"";"";"";"";"";"";"";"";"";"";"";""
"No.";"material or substance name";"exposure medium";"exposure medium CAS RN";"exposure medium formula";"warnings";"resistance note";"conc. (%)";"temp. (°F)";"corrosion rate (mil/yr)";"reference";"";"";"";"";"";"";"";"";"";"";"";"";"";"";""
"1";"Alloy 20-38-3-3Cu (20Cb3/ 825)";"chlorine";"7782-50-5";"Cl2";"";"";"85 – 95";"25 – 75";">50";"33,144,211,219,220";"";"";"";"";"";"";"";"";"";"";"";"";"";"";""
"2";"Alloy 20-38-3-3Cu (20Cb3/ 825)";"chlorine";"7782-50-5";"Cl2";"";"";"100";"25 – 225";"<2";"33,144,211,219,220";"";"";"";"";"";"";"";"";"";"";"";"";"";"";""
"3";"Alloy 20-38-3-3Cu (20Cb3/ 825)";"chlorine";"7782-50-5";"Cl2";"";"";"100";"225 – 325";"<20";"33,144,211,219,220";"";"";"";"";"";"";"";"";"";"";"";"";"";"";""
"4";"Alloy 30-44-5-3W (G-30)";"chlorine";"7782-50-5";"Cl2";"";"";"85 – 95";"25 – 75";">50";"33,144,211,219,220";"";"";"";"";"";"";"";"";"";"";"";"";"";"";""
"5";"Alloy 30-44-5-3W (G-30)";"chlorine";"7782-50-5";"Cl2";"";"";"100";"25 – 225";"<2";"33,144,211,219,220";"";"";"";"";"";"";"";"";"";"";"";"";"";"";""
"6";"Alloy 30-44-5-3W (G-30)";"chlorine";"7782-50-5";"Cl2";"";"";"100";"225 – 325";"<20";"33,144,211,219,220";"";"";"";"";"";"";"";"";"";"";"";"";"";"";""
"7";"Aluminum Alloy (3003/ 5154)";"chlorine";"7782-50-5";"Cl2";"";"";"65 – 75";"25 – 225";">50";"33,144,211,219,220";"";"";"";"";"";"";"";"";"";"";"";"";"";"";""
"8";"Aluminum Alloy (3003/ 5154)";"chlorine";"7782-50-5";"Cl2";"";"";"65 – 75";"225 – 425";"<20";"33,144,211,219,220";"";"";"";"";"";"";"";"";"";"";"";"";"";"";""
"9";"Aluminum Alloy (3003/ 5154)";"chlorine";"7782-50-5";"Cl2";"";"";"85 – 95";"25 – 225";">50";"33,144,211,219,220";"";"";"";"";"";"";"";"";"";"";"";"";"";"";""
"10";"Aluminum Alloy (3003/ 5154)";"chlorine";"7782-50-5";"Cl2";"";"";"85 – 95";"225 – 425";"<20";"33,144,211,219,220";"";"";"";"";"";"";"";"";"";"";"";"";"";"";""
"11";"Aluminum Alloy (3003/ 5154)";"chlorine";"7782-50-5";"Cl2";"";"";">85";"225 – 275";"<20";"33,144,211,219,220";"";"";"";"";"";"";"";"";"";"";"";"";"";"";""
"12";"Aluminum Alloy (3003/ 5154)";"chlorine";"7782-50-5";"Cl2";"";"";"100";"25 – 275";"<20";"33,144,211,219,220";"";"";"";"";"";"";"";"";"";"";"";"";"";"";""
"13";"Aluminum Alloy (3003/ 5154)";"chlorine";"7782-50-5";"Cl2";"";"";"100";"275 – 325";">50";"33,144,211,219,220";"";"";"";"";"";"";"";"";"";"";"";"";"";"";""
"14";"Austenitic Cr-Ni Stainless Steel (18-8; 304/ 304L/ 347)";"chlorine";"7782-50-5";"Cl2";"";"pitting; stress corrosion cracking";"75 – 95";"25 – 75";">50";"33,144,211,219,220";"";"";"";"";"";"";"";"";"";"";"";"";"";"";""
"15";"Austenitic Cr-Ni Stainless Steel (18-8; 304/ 304L/ 347)";"chlorine";"7782-50-5";"Cl2";"";"";"100";"25 – 225";"<2";"33,144,211,219,220";"";"";"";"";"";"";"";"";"";"";"";"";"";"";""
"16";"Austenitic Cr-Ni-Mo Stainless Steel (17-12-3; 316L/ 317L)";"chlorine";"7782-50-5";"Cl2";"";"pitting; stress corrosion cracking";"75 – 95";"25 – 75";">50";"33,144,211,219,220";"";"";"";"";"";"";"";"";"";"";"";"";"";"";""
"17";"Austenitic Cr-Ni-Mo Stainless Steel (17-12-3; 316L/ 317L)";"chlorine";"7782-50-5";"Cl2";"";"";"100";"25 – 225";"<2";"33,144,211,219,220";"";"";"";"";"";"";"";"";"";"";"";"";"";"";""
"18";"Brass (>15Zn)";"chlorine";"7782-50-5";"Cl2";"";"";">45";"25 – 75";">50";"33,144,211,219";"";"";"";"";"";"";"";"";"";"";"";"";"";"";""
"19";"Cast Iron, Gray/ Ductile";"chlorine";"7782-50-5";"Cl2";"";"";"85 – 95";"25 – 75";">50";"33,144,211,219";"";"";"";"";"";"";"";"";"";"";"";"";"";"";""
"20";"Cast Iron, Gray/ Ductile";"chlorine";"7782-50-5";"Cl2";"";"";"100";"25 – 75";"<2";"33,144,211,219";"";"";"";"";"";"";"";"";"";"";"";"";"";"";""
"21";"Cast Iron, Gray/ Ductile";"chlorine";"7782-50-5";"Cl2";"";"";"100";"75 – 125";"<20";"33,144,211,219";"";"";"";"";"";"";"";"";"";"";"";"";"";"";""
"22";"Cast Iron, Gray/ Ductile";"chlorine";"7782-50-5";"Cl2";"";"";"100";"125 – 175";"20 – 50";"33,144,211,219";"";"";"";"";"";"";"";"";"";"";"";"";"";"";""
"23";"Cast Iron, Gray/ Ductile";"chlorine";"7782-50-5";"Cl2";"";"";"100";"225 – 275";">50";"33,144,211,219";"";"";"";"";"";"";"";"";"";"";"";"";"";"";""
"24";"Cast Iron, Gray/ Ductile";"chlorine";"7782-50-5";"Cl2";"";"";"100";"325 – 375";">50";"33,144,211,219";"";"";"";"";"";"";"";"";"";"";"";"";"";"";""
"25";"Cast Iron, Gray/ Ductile";"chlorine";"7782-50-5";"Cl2";"";"";"100";"475 – 500";">50";"33,144,211,219";"";"";"";"";"";"";"";"";"";"";"";"";"";"";""
"26";"Copper/ Bronze/ Low Brass";"chlorine";"7782-50-5";"Cl2";"";"";"65 – 75";"225 – 275";">50";"33,144,211,219";"";"";"";"";"";"";"";"";"";"";"";"";"";"";""
"27";"Copper/ Bronze/ Low Brass";"chlorine";"7782-50-5";"Cl2";"";"";"65 – 75";"325 – 425";">50";"33,144,211,219";"";"";"";"";"";"";"";"";"";"";"";"";"";"";""
"28";"Copper/ Bronze/ Low Brass";"chlorine";"7782-50-5";"Cl2";"";"";"85 – 95";"25 – 75";">50";"33,144,211,219";"";"";"";"";"";"";"";"";"";"";"";"";"";"";""
"29";"Copper/ Bronze/ Low Brass";"chlorine";"7782-50-5";"Cl2";"";"";"85 – 95";"225 – 275";">50";"33,144,211,219";"";"";"";"";"";"";"";"";"";"";"";"";"";"";""
"30";"Copper/ Bronze/ Low Brass";"chlorine";"7782-50-5";"Cl2";"";"";"100";"25 – 425";"<20";"33,144,211,219";"";"";"";"";"";"";"";"";"";"";"";"";"";"";""
"31";"Copper-Nickel";"chlorine";"7782-50-5";"Cl2";"";"";"100";"25 – 225";"<2";"33,144,211,219";"";"";"";"";"";"";"";"";"";"";"";"";"";"";""
"32";"Gold/ Platinum";"chlorine";"7782-50-5";"Cl2";"";"";"85 – 95";"25 – 75";">50";"33,144,211,219";"";"";"";"";"";"";"";"";"";"";"";"";"";"";""
"33";"Gold/ Platinum";"chlorine";"7782-50-5";"Cl2";"";"";"100";"25 – 75";"<20";"33,144,211,219";"";"";"";"";"";"";"";"";"";"";"";"";"";"";""
"34";"Gold/ Platinum";"chlorine";"7782-50-5";"Cl2";"";"";"100";"225 – 275";"20 – 50";"33,144,211,219";"";"";"";"";"";"";"";"";"";"";"";"";"";"";""
"35";"Gold/ Platinum";"chlorine";"7782-50-5";"Cl2";"";"";"100";"275 – 425";">50";"33,144,211,219";"";"";"";"";"";"";"";"";"";"";"";"";"";"";""
"36";"Lead";"chlorine";"7782-50-5";"Cl2";"";"";"65 – 75";"25 – 225";">50";"33,144,211,219";"";"";"";"";"";"";"";"";"";"";"";"";"";"";""
"37";"Lead";"chlorine";"7782-50-5";"Cl2";"";"";"65 – 75";"225 – 325";"<20";"33,144,211,219";"";"";"";"";"";"";"";"";"";"";"";"";"";"";""
"38";"Lead";"chlorine";"7782-50-5";"Cl2";"";"";"85 – 95";"25 – 225";">50";"33,144,211,219";"";"";"";"";"";"";"";"";"";"";"";"";"";"";""
"39";"Lead";"chlorine";"7782-50-5";"Cl2";"";"";">85";"225 – 325";"<20";"33,144,211,219";"";"";"";"";"";"";"";"";"";"";"";"";"";"";""
"40";"Lead";"chlorine";"7782-50-5";"Cl2";"";"";"100";"25 – 325";"<20";"33,144,211,219";"";"";"";"";"";"";"";"";"";"";"";"";"";"";""
"41";"Mo Superalloy (Ni-Cr-Fe-9Mo; 625/ 725)";"chlorine";"7782-50-5";"Cl2";"";"";"5 – 15";"25 – 125";">50";"33,144,211,219";"";"";"";"";"";"";"";"";"";"";"";"";"";"";""
"42";"Mo Superalloy (Ni-Cr-Fe-9Mo; 625/ 725)";"chlorine";"7782-50-5";"Cl2";"";"";"75 – 85";"25 – 75";"<20";"33,144,211,219";"";"";"";"";"";"";"";"";"";"";"";"";"";"";""
"43";"Mo Superalloy (Ni-Cr-Fe-9Mo; 625/ 725)";"chlorine";"7782-50-5";"Cl2";"";"";"85 – 95";"75 – 175";"<20";"33,144,211,219";"";"";"";"";"";"";"";"";"";"";"";"";"";"";""
"44";"Mo Superalloy (Ni-Cr-Fe-9Mo; 625/ 725)";"chlorine";"7782-50-5";"Cl2";"";"";"85 – 95";"175 – 225";">50";"33,144,211,219";"";"";"";"";"";"";"";"";"";"";"";"";"";"";""
"45";"Mo Superalloy (Ni-Cr-Fe-9Mo; 625/ 725)";"chlorine";"7782-50-5";"Cl2";"";"";">85";"25 – 75";"<2";"33,144,211,219";"";"";"";"";"";"";"";"";"";"";"";"";"";"";""
"46";"Mo Superalloy (Ni-Cr-Fe-9Mo; 625/ 725)";"chlorine";"7782-50-5";"Cl2";"";"";"100";"25 – 425";"<2";"33,144,211,219";"";"";"";"";"";"";"";"";"";"";"";"";"";"";""
"47";"Mo Superalloy (Ni-16Cr-16Mo; C276)";"chlorine";"7782-50-5";"Cl2";"";"";"5 – 15";"25 – 125";">50";"33,144,211,219";"";"";"";"";"";"";"";"";"";"";"";"";"";"";""
"48";"Mo Superalloy (Ni-16Cr-16Mo; C276)";"chlorine";"7782-50-5";"Cl2";"";"";"75 – 85";"25 – 75";"<20";"33,144,211,219";"";"";"";"";"";"";"";"";"";"";"";"";"";"";""
"49";"Mo Superalloy (Ni-16Cr-16Mo; C276)";"chlorine";"7782-50-5";"Cl2";"";"";"85 – 95";"75 – 175";"<20";"33,144,211,219";"";"";"";"";"";"";"";"";"";"";"";"";"";"";""
"50";"Mo Superalloy (Ni-16Cr-16Mo; C276)";"chlorine";"7782-50-5";"Cl2";"";"";"85 – 95";"175 – 225";">50";"33,144,211,219";"";"";"";"";"";"";"";"";"";"";"";"";"";"";""
"";"";"";"";"";"";"";"";"";"";"";"";"";"";"";"";"";"";"";"";"";"";"";"";"";""
"";"";"";"";"";"";"";"";"";"";"";"";"";"";"";"";"";"";"";"";"";"";"";"";"";""
"Corrosion Survey Database (COR•SUR) © 2002 NACE International";"";"";"";"";"";"";"";"";"";"";"";"";"";"";"";"";"";"";"";"";"";"";"";"";""
