Repository: Mahyar-rajabi94/TF_SDL

File: data/corrosion_data/TableData - 2024-11-08T192114.446.csv
sep=;
"Title: Corrosion Survey Database (COR•SUR)";"";"";"";"";"";"";"";"";"";"";"";"";"";"";"";"";"";"";"";"";"";"";"";"";""
"Table: Fluorine";"";"";"";"";"";"";"";"";"";"";"";"";"";"";"";"";"";"";"";"";"";"";"";"";""
"DOWNLOAD SHOWS ONLY THE DISPLAYED DATA, UP TO 50 ROWS";"";"";"";"";"";"";"";"";"";"";"";"";"";"";"";"";"";"";"";"";"";"";"";"";""
"No.";"material or substance name";"exposure medium";"exposure medium note";"exposure medium CAS RN";"exposure medium formula";"conc. (%)";"temp. (°F)";"corrosion rate (mil/yr)";"reference";"";"";"";"";"";"";"";"";"";"";"";"";"";"";"";""
"1";"Alloy 20-25-4Mo (904L)";"fluorine";"gas";"7782-41-4";"F2";"100";"0 – 68";"<2";"51,129,174,214";"";"";"";"";"";"";"";"";"";"";"";"";"";"";"";""
"2";"Alloy 20-25-6Mo (254SMO/ 6XN)";"fluorine";"gas";"7782-41-4";"F2";"100";"0 – 68";"<2";"51,129,174,214";"";"";"";"";"";"";"";"";"";"";"";"";"";"";"";""
"3";"Alloy 20-38-3-3Cu (20Cb3/ 825)";"fluorine";"gas";"7782-41-4";"F2";"100";"0 – 425";"<2";"51,129,174,214,219";"";"";"";"";"";"";"";"";"";"";"";"";"";"";"";""
"4";"Alloy 30-44-5-3W (G-30)";"fluorine";"gas";"7782-41-4";"F2";"100";"0 – 425";"<2";"51,129,174,214,219";"";"";"";"";"";"";"";"";"";"";"";"";"";"";"";""
"5";"Aluminum Alloy (3003/ 5154)";"fluorine";"gas";"7782-41-4";"F2";"100";"25 – 475";"<2";"51,129,214,219,220";"";"";"";"";"";"";"";"";"";"";"";"";"";"";"";""
"6";"Aluminum Alloy (3003/ 5154)";"fluorine";"gas";"7782-41-4";"F2";"100";"475 – 500";">50";"51,129,214,219,220";"";"";"";"";"";"";"";"";"";"";"";"";"";"";"";""
"7";"Austenitic Cr-Ni Stainless Steel (18-8; 304/ 304L/ 347)";"fluorine";"gas";"7782-41-4";"F2";"100";"25 – 425";"<2";"51,129,214,219";"";"";"";"";"";"";"";"";"";"";"";"";"";"";"";""
"8";"Austenitic Cr-Ni-Mo Stainless Steel (17-12-3; 316L/ 317L)";"fluorine";"gas";"7782-41-4";"F2";"100";"25 – 425";"<2";"51,129,214,219";"";"";"";"";"";"";"";"";"";"";"";"";"";"";"";""
"9";"Brass (>15Zn)";"fluorine";"gas";"7782-41-4";"F2";"100";"25 – 325";"<20";"51,129,214,219,220";"";"";"";"";"";"";"";"";"";"";"";"";"";"";"";""
"10";"Brass (>15Zn)";"fluorine";"gas";"7782-41-4";"F2";"100";"325 – 425";"20 – 50";"51,129,214,219,220";"";"";"";"";"";"";"";"";"";"";"";"";"";"";"";""
"11";"Cast Iron, Gray/ Ductile";"fluorine";"gas";"7782-41-4";"F2";"100";"25 – 75";">50";"51,129,214,219";"";"";"";"";"";"";"";"";"";"";"";"";"";"";"";""
"12";"Copper/ Bronze/ Low Brass";"fluorine";"gas";"7782-41-4";"F2";"100";"25 – 325";"<2";"51,129,214,219,220";"";"";"";"";"";"";"";"";"";"";"";"";"";"";"";""
"13";"Copper/ Bronze/ Low Brass";"fluorine";"gas";"7782-41-4";"F2";"100";"325 – 375";"<20";"51,129,214,219,220";"";"";"";"";"";"";"";"";"";"";"";"";"";"";"";""
"14";"Copper/ Bronze/ Low Brass";"fluorine";"gas";"7782-41-4";"F2";"100";"375 – 500";"20 – 50";"51,129,214,219,220";"";"";"";"";"";"";"";"";"";"";"";"";"";"";"";""
"15";"Copper-Nickel";"fluorine";"gas";"7782-41-4";"F2";"100";"25 – 425";"<2";"51,129,214,219";"";"";"";"";"";"";"";"";"";"";"";"";"";"";"";""
"16";"Cr Stainless Steel (12Cr)";"fluorine";"gas";"7782-41-4";"F2";"100";"25 – 75";">50";"51,129,214,219";"";"";"";"";"";"";"";"";"";"";"";"";"";"";"";""
"17";"Cr Stainless Steel (17Cr)";"fluorine";"gas";"7782-41-4";"F2";"100";"25 – 325";"<2";"51,129,214,219";"";"";"";"";"";"";"";"";"";"";"";"";"";"";"";""
"18";"Cr Stainless Steel (17Cr)";"fluorine";"gas";"7782-41-4";"F2";"100";"375 – 425";"<20";"51,129,214,219";"";"";"";"";"";"";"";"";"";"";"";"";"";"";"";""
"19";"Duplex Stainless Steel (25-6-3)";"fluorine";"gas";"7782-41-4";"F2";"100";"0 – 68";"<2";"51,129,174,214";"";"";"";"";"";"";"";"";"";"";"";"";"";"";"";""
"20";"Gold/ Platinum";"fluorine";"gas";"7782-41-4";"F2";"100";"25 – 325";"<2";"51,129,214,219";"";"";"";"";"";"";"";"";"";"";"";"";"";"";"";""
"21";"Lead";"fluorine";"gas";"7782-41-4";"F2";"100";"25 – 225";"20 – 50";"51,129,214,219";"";"";"";"";"";"";"";"";"";"";"";"";"";"";"";""
"22";"Mo Superalloy (Ni-Cr-Fe-9Mo; 625/ 725)";"fluorine";"gas";"7782-41-4";"F2";"100";"25 – 500";"<2";"51,129,214,219";"";"";"";"";"";"";"";"";"";"";"";"";"";"";"";""
"23";"Mo Superalloy (Ni-16Cr-16Mo; C276)";"fluorine";"gas";"7782-41-4";"F2";"100";"25 – 500";"<2";"51,129,214,219";"";"";"";"";"";"";"";"";"";"";"";"";"";"";"";""
"24";"Mo Superalloy (Ni-20Cr-16Mo-4W; 686)";"fluorine";"gas";"7782-41-4";"F2";"100";"25 – 500";"<2";"51,129,214,219";"";"";"";"";"";"";"";"";"";"";"";"";"";"";"";""
"25";"Mo Superalloy (Ni-22Cr-16Mo; C22/ 59)";"fluorine";"gas";"7782-41-4";"F2";"100";"25 – 500";"<2";"51,129,214,219";"";"";"";"";"";"";"";"";"";"";"";"";"";"";"";""
"26";"Mo Superalloy (Ni-23Cr-16Mo-1Cu; C20000)";"fluorine";"gas";"7782-41-4";"F2";"100";"25 – 500";"<2";"51,129,214,219";"";"";"";"";"";"";"";"";"";"";"";"";"";"";"";""
"27";"Nickel (200)";"fluorine";"gas";"7782-41-4";"F2";"100";"25 – 500";"<2";"51,129,214,219,220";"";"";"";"";"";"";"";"";"";"";"";"";"";"";"";""
"28";"Nickel Cast Iron (15-35Ni)";"fluorine";"gas";"7782-41-4";"F2";"100";"25 – 225";"<2";"51,129,214,219";"";"";"";"";"";"";"";"";"";"";"";"";"";"";"";""
"29";"Nickel Cast Iron (15-35Ni)";"fluorine";"gas";"7782-41-4";"F2";"100";"375 – 425";">50";"51,129,214,219";"";"";"";"";"";"";"";"";"";"";"";"";"";"";"";""
"30";"Nickel-Copper (400)";"fluorine";"gas";"7782-41-4";"F2";"100";"25 – 500";"<2";"51,129,214,219,220";"";"";"";"";"";"";"";"";"";"";"";"";"";"";"";""
"31";"Ni-Cr-Fe Alloy (600/ 690)";"fluorine";"gas";"7782-41-4";"F2";"100";"25 – 500";"<2";"51,129,214,219";"";"";"";"";"";"";"";"";"";"";"";"";"";"";"";""
"32";"Ni-Mo Alloy (Ni-30Mo; B-2)";"fluorine";"gas";"7782-41-4";"F2";"100";"25 – 75";"<20";"51,129,214,219";"";"";"";"";"";"";"";"";"";"";"";"";"";"";"";""
"33";"Niobium (Columbium)";"fluorine";"gas";"7782-41-4";"F2";"100";"77";">50";"51,129,214,220";"";"";"";"";"";"";"";"";"";"";"";"";"";"";"";""
"34";"Silicon Cast Iron (14Si)";"fluorine";"gas";"7782-41-4";"F2";"100";"52 – 597";">50";"51,129,214,218";"";"";"";"";"";"";"";"";"";"";"";"";"";"";"";""
"35";"Silver";"fluorine";"gas";"7782-41-4";"F2";"100";"25 – 75";"20 – 50";"51,129,214,219";"";"";"";"";"";"";"";"";"";"";"";"";"";"";"";""
"36";"Silver";"fluorine";"gas";"7782-41-4";"F2";"100";"75 – 125";">50";"51,129,214,219";"";"";"";"";"";"";"";"";"";"";"";"";"";"";"";""
"37";"Steels, Carbon/ Low Alloy";"fluorine";"gas";"7782-41-4";"F2";"100";"25 – 375";"<2";"51,129,214,219";"";"";"";"";"";"";"";"";"";"";"";"";"";"";"";""
"38";"Steels, Carbon/ Low Alloy";"fluorine";"gas";"7782-41-4";"F2";"100";"375 – 500";"<20";"51,129,214,219";"";"";"";"";"";"";"";"";"";"";"";"";"";"";"";""
"39";"Tantalum";"fluorine";"gas";"7782-41-4";"F2";"100";"25 – 75";">50";"51,129,214,219";"";"";"";"";"";"";"";"";"";"";"";"";"";"";"";""
"40";"Titanium, Unalloyed";"fluorine";"gas";"7782-41-4";"F2";"100";"0 – 68";"<2";"51,129,174,214,219";"";"";"";"";"";"";"";"";"";"";"";"";"";"";"";""
"41";"Titanium, Unalloyed";"fluorine";"gas";"7782-41-4";"F2";"100";"68 – 275";">50";"51,129,174,214,219";"";"";"";"";"";"";"";"";"";"";"";"";"";"";"";""
"42";"Zirconium";"fluorine";"gas";"7782-41-4";"F2";"100";"25 – 75";"<20";"51,129,214,219";"";"";"";"";"";"";"";"";"";"";"";"";"";"";"";""
"43";"Zirconium";"fluorine";"gas";"7782-41-4";"F2";"100";"275 – 325";">50";"51,129,214,219";"";"";"";"";"";"";"";"";"";"";"";"";"";"";"";""
"44";"Alloy 20-25-4Mo (904L)";"fluorine";"liquid";"7782-41-4";"F2";"100";"0 – 75";"20 – 50";"51,129,174,214,219";"";"";"";"";"";"";"";"";"";"";"";"";"";"";"";""
"45";"Alloy 20-38-3-3Cu (20Cb3/ 825)";"fluorine";"liquid";"7782-41-4";"F2";"100";"25 – 75";"<2";"51,129,214,219";"";"";"";"";"";"";"";"";"";"";"";"";"";"";"";""
"46";"Alloy 30-44-5-3W (G-30)";"fluorine";"liquid";"7782-41-4";"F2";"100";"25 – 75";"<2";"51,129,214,219";"";"";"";"";"";"";"";"";"";"";"";"";"";"";"";""
"47";"Aluminum Alloy (3003/ 5154)";"fluorine";"liquid";"7782-41-4";"F2";"100";"25 – 75";"<2";"51,129,214,219";"";"";"";"";"";"";"";"";"";"";"";"";"";"";"";""
"48";"Austenitic Cr-Ni Stainless Steel (18-8; 304/ 304L/ 347)";"fluorine";"liquid";"7782-41-4";"F2";"100";"25 – 75";"<2";"51,129,214,219";"";"";"";"";"";"";"";"";"";"";"";"";"";"";"";""
"49";"Austenitic Cr-Ni-Mo Stainless Steel (17-12-3; 316L/ 317L)";"fluorine";"liquid";"7782-41-4";"F2";"100";"25 – 75";"<2";"51,129,214,219";"";"";"";"";"";"";"";"";"";"";"";"";"";"";"";""
"50";"Copper/ Bronze/ Low Brass";"fluorine";"liquid";"7782-41-4";"F2";"100";"25 – 75";"<2";"51,129,214,219";"";"";"";"";"";"";"";"";"";"";"";"";"";"";"";""
"";"";"";"";"";"";"";"";"";"";"";"";"";"";"";"";"";"";"";"";"";"";"";"";"";""
"";"";"";"";"";"";"";"";"";"";"";"";"";"";"";"";"";"";"";"";"";"";"";"";"";""
"Corrosion Survey Database (COR•SUR) © 2002 NACE International";"";"";"";"";"";"";"";"";"";"";"";"";"";"";"";"";"";"";"";"";"";"";"";"";""

File: data/corrosion_data/TableData - 2024-11-08T192124.084.csv
sep=;
"Title: Corrosion Survey Database (COR•SUR)";"";"";"";"";"";"";"";"";"";"";"";"";"";"";"";"";"";"";"";"";"";"";"";"";""
"Table: Iodine";"";"";"";"";"";"";"";"";"";"";"";"";"";"";"";"";"";"";"";"";"";"";"";"";""
"DOWNLOAD SHOWS ONLY THE DISPLAYED DATA, UP TO 50 ROWS";"";"";"";"";"";"";"";"";"";"";"";"";"";"";"";"";"";"";"";"";"";"";"";"";""
"No.";"material or substance name";"exposure medium";"exposure medium note";"exposure medium CAS RN";"exposure medium formula";"conc. (%)";"temp. (°F)";"corrosion rate (mil/yr)";"reference";"";"";"";"";"";"";"";"";"";"";"";"";"";"";"";""
"1";"Alloy 20-25-4Mo (904L)";"iodine";"";"7553-56-2";"I2";"1";"68";"<2";"66,129,180,220";"";"";"";"";"";"";"";"";"";"";"";"";"";"";"";""
"2";"Alloy 20-25-4Mo (904L)";"iodine";"wet";"7553-56-2";"I2";"100";"68";"20 – 50";"66,129,180,220";"";"";"";"";"";"";"";"";"";"";"";"";"";"";"";""
"3";"Austenitic Cr-Ni-Mo Stainless Steel (17-12-3; 316L/ 317L)";"iodine";"";"7553-56-2";"I2";"100";"275 – 325";">50";"66,129,219,220";"";"";"";"";"";"";"";"";"";"";"";"";"";"";"";""
"4";"Cast Iron, Gray/ Ductile";"iodine";"";"7553-56-2";"I2";"100";"275 – 325";">50";"66,129,219,220";"";"";"";"";"";"";"";"";"";"";"";"";"";"";"";""
"5";"Gold/ Platinum";"iodine";"";"7553-56-2";"I2";"100";"237 – 475";"<2";"66,129,219,220";"";"";"";"";"";"";"";"";"";"";"";"";"";"";"";""
"6";"Mo Superalloy (Ni-Cr-Fe-9Mo; 625/ 725)";"iodine";"";"7553-56-2";"I2";"100";"237 – 475";"<2";"66,129,219,220";"";"";"";"";"";"";"";"";"";"";"";"";"";"";"";""
"7";"Mo Superalloy (Ni-16Cr-16Mo; C276)";"iodine";"";"7553-56-2";"I2";"100";"237 – 475";"<2";"66,129,219,220";"";"";"";"";"";"";"";"";"";"";"";"";"";"";"";""
"8";"Mo Superalloy (Ni-20Cr-16Mo-4W; 686)";"iodine";"";"7553-56-2";"I2";"100";"237 – 475";"<2";"66,129,219,220";"";"";"";"";"";"";"";"";"";"";"";"";"";"";"";""
"9";"Mo Superalloy (Ni-22Cr-16Mo; C22/ 59)";"iodine";"";"7553-56-2";"I2";"100";"237 – 475";"<2";"66,129,219,220";"";"";"";"";"";"";"";"";"";"";"";"";"";"";"";""
"10";"Mo Superalloy (Ni-23Cr-16Mo-1Cu; C20000)";"iodine";"";"7553-56-2";"I2";"100";"237 – 475";"<2";"66,129,219,220";"";"";"";"";"";"";"";"";"";"";"";"";"";"";"";""
"11";"Ni-Mo Alloy (Ni-30Mo; B-2)";"iodine";"";"7553-56-2";"I2";"100";"237 – 475";"<2";"66,129,219,220";"";"";"";"";"";"";"";"";"";"";"";"";"";"";"";""
"12";"Silicon Cast Iron (14Si)";"iodine";"vapor";"7553-56-2";"I2";"100";"277 – 372";">50";"66,129,218,220";"";"";"";"";"";"";"";"";"";"";"";"";"";"";"";""
"13";"Steels, Carbon/ Low Alloy";"iodine";"";"7553-56-2";"I2";"100";"237 – 325";">50";"66,129,219,220";"";"";"";"";"";"";"";"";"";"";"";"";"";"";"";""
"14";"Titanium, Unalloyed";"iodine";"";"7553-56-2";"I2";"1";"68";"<2";"66,129,180,220";"";"";"";"";"";"";"";"";"";"";"";"";"";"";"";""
"15";"Titanium, Unalloyed";"iodine";"wet";"7553-56-2";"I2";"100";"68";"<2";"66,129,180,220";"";"";"";"";"";"";"";"";"";"";"";"";"";"";"";""
"";"";"";"";"";"";"";"";"";"";"";"";"";"";"";"";"";"";"";"";"";"";"";"";"";""
"";"";"";"";"";"";"";"";"";"";"";"";"";"";"";"";"";"";"";"";"";"";"";"";"";""
"Corrosion Survey Database (COR•SUR) © 2002 NACE International";"";"";"";"";"";"";"";"";"";"";"";"";"";"";"";"";"";"";"";"";"";"";"";"";""

File: data/corrosion_data/TableData - 2024-11-08T192128.867.csv
sep=;
"Title: Corrosion Survey Database (COR•SUR)";"";"";"";"";"";"";"";"";"";"";"";"";"";"";"";"";"";"";"";"";"";"";"";"";""
"Table: Mercury";"";"";"";"";"";"";"";"";"";"";"";"";"";"";"";"";"";"";"";"";"";"";"";"";""
"DOWNLOAD SHOWS ONLY THE DISPLAYED DATA, UP TO 50 ROWS";"";"";"";"";"";"";"";"";"";"";"";"";"";"";"";"";"";"";"";"";"";"";"";"";""
"No.";"material or substance name";"exposure medium";"exposure medium CAS RN";"exposure medium formula";"resistance note";"conc. (%)";"temp. (°F)";"corrosion rate (mil/yr)";"reference";"";"";"";"";"";"";"";"";"";"";"";"";"";"";"";""
"1";"Alloy 20-25-4Mo (904L)";"mercury";"7439-97-6";"Hg";"";"100";"25 – 752";"<2";"184,219";"";"";"";"";"";"";"";"";"";"";"";"";"";"";"";""
"2";"Alloy 20-25-6Mo (254SMO/ 6XN)";"mercury";"7439-97-6";"Hg";"";"100";"68 – 752";"<2";"184";"";"";"";"";"";"";"";"";"";"";"";"";"";"";"";""
"3";"Alloy 20-38-3-3Cu (20Cb3/ 825)";"mercury";"7439-97-6";"Hg";"";"100";"25 – 752";"<2";"184,219";"";"";"";"";"";"";"";"";"";"";"";"";"";"";"";""
"4";"Alloy 30-44-5-3W (G-30)";"mercury";"7439-97-6";"Hg";"";"100";"25 – 752";"<2";"184,219";"";"";"";"";"";"";"";"";"";"";"";"";"";"";"";""
"5";"Aluminum Alloy (3003/ 5154)";"mercury";"7439-97-6";"Hg";"";"100";"25 – 75";">50";"219";"";"";"";"";"";"";"";"";"";"";"";"";"";"";"";""
"6";"Austenitic Cr-Ni Stainless Steel (18-8; 304/ 304L/ 347)";"mercury";"7439-97-6";"Hg";"";"100";"25 – 475";"<2";"219";"";"";"";"";"";"";"";"";"";"";"";"";"";"";"";""
"7";"Austenitic Cr-Ni-Mo Stainless Steel (17-12-3; 316L/ 317L)";"mercury";"7439-97-6";"Hg";"";"100";"25 – 475";"<2";"219";"";"";"";"";"";"";"";"";"";"";"";"";"";"";"";""
"8";"Brass (>15Zn)";"mercury";"7439-97-6";"Hg";"stress corrosion cracking";"100";"25 – 475";">50";"219";"";"";"";"";"";"";"";"";"";"";"";"";"";"";"";""
"9";"Cast Iron, Gray/ Ductile";"mercury";"7439-97-6";"Hg";"";"100";"25 – 475";"<2";"219";"";"";"";"";"";"";"";"";"";"";"";"";"";"";"";""
"10";"Copper/ Bronze/ Low Brass";"mercury";"7439-97-6";"Hg";"stress corrosion cracking";"100";"25 – 475";">50";"219";"";"";"";"";"";"";"";"";"";"";"";"";"";"";"";""
"11";"Copper-Nickel";"mercury";"7439-97-6";"Hg";"stress corrosion cracking";"100";"25 – 475";">50";"219";"";"";"";"";"";"";"";"";"";"";"";"";"";"";"";""
"12";"Cr Stainless Steel (12Cr)";"mercury";"7439-97-6";"Hg";"";"100";"25 – 475";"<2";"219";"";"";"";"";"";"";"";"";"";"";"";"";"";"";"";""
"13";"Cr Stainless Steel (17Cr)";"mercury";"7439-97-6";"Hg";"";"100";"25 – 475";"<2";"219";"";"";"";"";"";"";"";"";"";"";"";"";"";"";"";""
"14";"Duplex Stainless Steel (25-6-3)";"mercury";"7439-97-6";"Hg";"";"100";"68 – 752";"<2";"184";"";"";"";"";"";"";"";"";"";"";"";"";"";"";"";""
"15";"Gold/ Platinum";"mercury";"7439-97-6";"Hg";"";"100";"25 – 75";">50";"219";"";"";"";"";"";"";"";"";"";"";"";"";"";"";"";""
"16";"Lead";"mercury";"7439-97-6";"Hg";"";"100";"25 – 75";">50";"219";"";"";"";"";"";"";"";"";"";"";"";"";"";"";"";""
"17";"Mo Superalloy (Ni-Cr-Fe-9Mo; 625/ 725)";"mercury";"7439-97-6";"Hg";"";"100";"25 – 475";"<2";"219";"";"";"";"";"";"";"";"";"";"";"";"";"";"";"";""
"18";"Mo Superalloy (Ni-16Cr-16Mo; C276)";"mercury";"7439-97-6";"Hg";"";"100";"25 – 475";"<2";"219";"";"";"";"";"";"";"";"";"";"";"";"";"";"";"";""
"19";"Mo Superalloy (Ni-20Cr-16Mo-4W; 686)";"mercury";"7439-97-6";"Hg";"";"100";"25 – 475";"<2";"219";"";"";"";"";"";"";"";"";"";"";"";"";"";"";"";""
"20";"Mo Superalloy (Ni-22Cr-16Mo; C22/ 59)";"mercury";"7439-97-6";"Hg";"";"100";"25 – 475";"<2";"219";"";"";"";"";"";"";"";"";"";"";"";"";"";"";"";""
"21";"Mo Superalloy (Ni-23Cr-16Mo-1Cu; C20000)";"mercury";"7439-97-6";"Hg";"";"100";"25 – 475";"<2";"219";"";"";"";"";"";"";"";"";"";"";"";"";"";"";"";""
"22";"Nickel (200)";"mercury";"7439-97-6";"Hg";"";"100";"25 – 475";"<2";"219";"";"";"";"";"";"";"";"";"";"";"";"";"";"";"";""
"23";"Nickel Cast Iron (15-35Ni)";"mercury";"7439-97-6";"Hg";"";"100";"25 – 475";"<2";"219";"";"";"";"";"";"";"";"";"";"";"";"";"";"";"";""
"24";"Nickel-Copper (400)";"mercury";"7439-97-6";"Hg";"stress corrosion cracking";"100";"25 – 425";"<20";"219";"";"";"";"";"";"";"";"";"";"";"";"";"";"";"";""
"25";"Ni-Cr-Fe Alloy (600/ 690)";"mercury";"7439-97-6";"Hg";"";"100";"25 – 75";"<2";"219";"";"";"";"";"";"";"";"";"";"";"";"";"";"";"";""
"26";"Ni-Cr-Fe Alloy (600/ 690)";"mercury";"7439-97-6";"Hg";"";"100";"325 – 375";">50";"219";"";"";"";"";"";"";"";"";"";"";"";"";"";"";"";""
"27";"Ni-Mo Alloy (Ni-30Mo; B-2)";"mercury";"7439-97-6";"Hg";"";"100";"25 – 475";"<20";"219";"";"";"";"";"";"";"";"";"";"";"";"";"";"";"";""
"28";"Silicon Cast Iron (14Si)";"mercury";"7439-97-6";"Hg";"";"100";"52 – 102";"<2";"218";"";"";"";"";"";"";"";"";"";"";"";"";"";"";"";""
"29";"Silver";"mercury";"7439-97-6";"Hg";"";"100";"25 – 75";">50";"219";"";"";"";"";"";"";"";"";"";"";"";"";"";"";"";""
"30";"Steels, Carbon/ Low Alloy";"mercury";"7439-97-6";"Hg";"";"100";"25 – 475";"<2";"219";"";"";"";"";"";"";"";"";"";"";"";"";"";"";"";""
"31";"Superferritic Stainless Steel (26-1)";"mercury";"7439-97-6";"Hg";"";"100";"25 – 475";"<2";"219";"";"";"";"";"";"";"";"";"";"";"";"";"";"";"";""
"32";"Tantalum";"mercury";"7439-97-6";"Hg";"";"100";"25 – 75";"<2";"219";"";"";"";"";"";"";"";"";"";"";"";"";"";"";"";""
"33";"Titanium, Unalloyed";"mercury";"7439-97-6";"Hg";"";"100";"68 – 752";"<2";"184,219";"";"";"";"";"";"";"";"";"";"";"";"";"";"";"";""
"34";"Zirconium";"mercury";"7439-97-6";"Hg";"";"100";"175 – 225";"<2";"219";"";"";"";"";"";"";"";"";"";"";"";"";"";"";"";""
"";"";"";"";"";"";"";"";"";"";"";"";"";"";"";"";"";"";"";"";"";"";"";"";"";""
"";"";"";"";"";"";"";"";"";"";"";"";"";"";"";"";"";"";"";"";"";"";"";"";"";""
"Corrosion Survey Database (COR•SUR) © 2002 NACE International";"";"";"";"";"";"";"";"";"";"";"";"";"";"";"";"";"";"";"";"";"";"";"";"";""

File: data/corrosion_data/TableData - 2024-11-08T192133.395.csv
sep=;
"Title: Corrosion Survey Database (COR•SUR)";"";"";"";"";"";"";"";"";"";"";"";"";"";"";"";"";"";"";"";"";"";"";"";"";""
"Table: Phosphorus";"";"";"";"";"";"";"";"";"";"";"";"";"";"";"";"";"";"";"";"";"";"";"";"";""
"DOWNLOAD SHOWS ONLY THE DISPLAYED DATA, UP TO 50 ROWS";"";"";"";"";"";"";"";"";"";"";"";"";"";"";"";"";"";"";"";"";"";"";"";"";""
"No.";"material or substance name";"exposure medium";"conc. (%)";"temp. (°F)";"corrosion rate (mil/yr)";"reference";"";"";"";"";"";"";"";"";"";"";"";"";"";"";"";"";"";"";""
"1";"Austenitic Cr-Ni Stainless Steel (18-8; 304/ 304L/ 347)";"phosphorus";"100";"111 – 175";"<2";"76,219,220";"";"";"";"";"";"";"";"";"";"";"";"";"";"";"";"";"";"";""
"2";"Austenitic Cr-Ni-Mo Stainless Steel (17-12-3; 316L/ 317L)";"phosphorus";"100";"111 – 175";"<2";"76,219,220";"";"";"";"";"";"";"";"";"";"";"";"";"";"";"";"";"";"";""
"3";"Brass (>15Zn)";"phosphorus";"100";"111 – 125";"<2";"76,219,220";"";"";"";"";"";"";"";"";"";"";"";"";"";"";"";"";"";"";""
"4";"Cast Iron, Gray/ Ductile";"phosphorus";"100";"111 – 125";"<20";"76,219,220";"";"";"";"";"";"";"";"";"";"";"";"";"";"";"";"";"";"";""
"5";"Copper/ Bronze/ Low Brass";"phosphorus";"100";"111 – 125";"<2";"76,219,220";"";"";"";"";"";"";"";"";"";"";"";"";"";"";"";"";"";"";""
"6";"Copper-Nickel";"phosphorus";"100";"111 – 125";"<2";"76,219,220";"";"";"";"";"";"";"";"";"";"";"";"";"";"";"";"";"";"";""
"7";"Mo Superalloy (Ni-Cr-Fe-9Mo; 625/ 725)";"phosphorus";"100";"125 – 175";"<2";"76,219";"";"";"";"";"";"";"";"";"";"";"";"";"";"";"";"";"";"";""
"8";"Mo Superalloy (Ni-16Cr-16Mo; C276)";"phosphorus";"100";"125 – 175";"<2";"76,219";"";"";"";"";"";"";"";"";"";"";"";"";"";"";"";"";"";"";""
"9";"Mo Superalloy (Ni-20Cr-16Mo-4W; 686)";"phosphorus";"100";"125 – 175";"<2";"76,219";"";"";"";"";"";"";"";"";"";"";"";"";"";"";"";"";"";"";""
"10";"Mo Superalloy (Ni-22Cr-16Mo; C22/ 59)";"phosphorus";"100";"125 – 175";"<2";"76,219";"";"";"";"";"";"";"";"";"";"";"";"";"";"";"";"";"";"";""
"11";"Mo Superalloy (Ni-23Cr-16Mo-1Cu; C20000)";"phosphorus";"100";"125 – 175";"<2";"76,219";"";"";"";"";"";"";"";"";"";"";"";"";"";"";"";"";"";"";""
"12";"Nickel (200)";"phosphorus";"100";"111 – 175";"<2";"76,219,220";"";"";"";"";"";"";"";"";"";"";"";"";"";"";"";"";"";"";""
"13";"Nickel Cast Iron (15-35Ni)";"phosphorus";"100";"111 – 125";"<2";"76,219,220";"";"";"";"";"";"";"";"";"";"";"";"";"";"";"";"";"";"";""
"14";"Nickel-Copper (400)";"phosphorus";"100";"111 – 175";"<2";"76,219,220";"";"";"";"";"";"";"";"";"";"";"";"";"";"";"";"";"";"";""
"15";"Ni-Cr-Fe Alloy (600/ 690)";"phosphorus";"100";"111 – 175";"<2";"76,219,220";"";"";"";"";"";"";"";"";"";"";"";"";"";"";"";"";"";"";""
"16";"Steels, Carbon/ Low Alloy";"phosphorus";"100";"111 – 125";"<20";"76,219,220";"";"";"";"";"";"";"";"";"";"";"";"";"";"";"";"";"";"";""
"";"";"";"";"";"";"";"";"";"";"";"";"";"";"";"";"";"";"";"";"";"";"";"";"";""
"";"";"";"";"";"";"";"";"";"";"";"";"";"";"";"";"";"";"";"";"";"";"";"";"";""
"Corrosion Survey Database (COR•SUR) © 2002 NACE International";"";"";"";"";"";"";"";"";"";"";"";"";"";"";"";"";"";"";"";"";"";"";"";"";""

File: data/corrosion_data/TableData - 2024-11-08T192143.114.csv
sep=;
"Title: Corrosion Survey Database (COR•SUR)";"";"";"";"";"";"";"";"";"";"";"";"";"";"";"";"";"";"";"";"";"";"";"";"";""
"Table: Allylidene diacetate";"";"";"";"";"";"";"";"";"";"";"";"";"";"";"";"";"";"";"";"";"";"";"";"";""
"DOWNLOAD SHOWS ONLY THE DISPLAYED DATA, UP TO 50 ROWS";"";"";"";"";"";"";"";"";"";"";"";"";"";"";"";"";"";"";"";"";"";"";"";"";""
"No.";"material or substance name";"exposure medium";"exposure medium class";"conc. (%)";"temp. (°F)";"corrosion rate (mil/yr)";"reference";"";"";"";"";"";"";"";"";"";"";"";"";"";"";"";"";"";""
"1";"Alloy 20-25-4Mo (904L)";"allylidene diacetate";"esters";"100";"25 – 75";"<2";"219";"";"";"";"";"";"";"";"";"";"";"";"";"";"";"";"";"";""
"2";"Alloy 20-38-3-3Cu (20Cb3/ 825)";"allylidene diacetate";"esters";"100";"25 – 75";"<2";"219";"";"";"";"";"";"";"";"";"";"";"";"";"";"";"";"";"";""
"3";"Alloy 30-44-5-3W (G-30)";"allylidene diacetate";"esters";"100";"25 – 75";"<2";"219";"";"";"";"";"";"";"";"";"";"";"";"";"";"";"";"";"";""
"4";"Austenitic Cr-Ni Stainless Steel (18-8; 304/ 304L/ 347)";"allylidene diacetate";"esters";"100";"25 – 75";"<2";"219";"";"";"";"";"";"";"";"";"";"";"";"";"";"";"";"";"";""
"5";"Austenitic Cr-Ni-Mo Stainless Steel (17-12-3; 316L/ 317L)";"allylidene diacetate";"esters";"100";"25 – 75";"<2";"219";"";"";"";"";"";"";"";"";"";"";"";"";"";"";"";"";"";""
"6";"Brass (>15Zn)";"allylidene diacetate";"esters";"100";"25 – 225";"<2";"219";"";"";"";"";"";"";"";"";"";"";"";"";"";"";"";"";"";""
"7";"Cast Iron, Gray/ Ductile";"allylidene diacetate";"esters";"100";"25 – 75";"<2";"219";"";"";"";"";"";"";"";"";"";"";"";"";"";"";"";"";"";""
"8";"Copper/ Bronze/ Low Brass";"allylidene diacetate";"esters";"100";"25 – 500";"<2";"219";"";"";"";"";"";"";"";"";"";"";"";"";"";"";"";"";"";""
"9";"Copper-Nickel";"allylidene diacetate";"esters";"100";"25 – 225";"<2";"219";"";"";"";"";"";"";"";"";"";"";"";"";"";"";"";"";"";""
"10";"Cr Stainless Steel (12Cr)";"allylidene diacetate";"esters";"100";"25 – 75";"<2";"219";"";"";"";"";"";"";"";"";"";"";"";"";"";"";"";"";"";""
"11";"Cr Stainless Steel (17Cr)";"allylidene diacetate";"esters";"100";"25 – 75";"<2";"219";"";"";"";"";"";"";"";"";"";"";"";"";"";"";"";"";"";""
"12";"Gold/ Platinum";"allylidene diacetate";"esters";"100";"25 – 225";"<2";"219";"";"";"";"";"";"";"";"";"";"";"";"";"";"";"";"";"";""
"13";"Mo Superalloy (Ni-Cr-Fe-9Mo; 625/ 725)";"allylidene diacetate";"esters";"100";"25 – 225";"<2";"219";"";"";"";"";"";"";"";"";"";"";"";"";"";"";"";"";"";""
"14";"Mo Superalloy (Ni-16Cr-16Mo; C276)";"allylidene diacetate";"esters";"100";"25 – 225";"<2";"219";"";"";"";"";"";"";"";"";"";"";"";"";"";"";"";"";"";""
"15";"Mo Superalloy (Ni-20Cr-16Mo-4W; 686)";"allylidene diacetate";"esters";"100";"25 – 225";"<2";"219";"";"";"";"";"";"";"";"";"";"";"";"";"";"";"";"";"";""
"16";"Mo Superalloy (Ni-22Cr-16Mo; C22/ 59)";"allylidene diacetate";"esters";"100";"25 – 225";"<2";"219";"";"";"";"";"";"";"";"";"";"";"";"";"";"";"";"";"";""
"17";"Mo Superalloy (Ni-23Cr-16Mo-1Cu; C20000)";"allylidene diacetate";"esters";"100";"25 – 225";"<2";"219";"";"";"";"";"";"";"";"";"";"";"";"";"";"";"";"";"";""
"18";"Nickel (200)";"allylidene diacetate";"esters";"100";"25 – 225";"<2";"219";"";"";"";"";"";"";"";"";"";"";"";"";"";"";"";"";"";""
"19";"Nickel Cast Iron (15-35Ni)";"allylidene diacetate";"esters";"100";"25 – 75";"<2";"219";"";"";"";"";"";"";"";"";"";"";"";"";"";"";"";"";"";""
"20";"Nickel-Copper (400)";"allylidene diacetate";"esters";"100";"25 – 225";"<2";"219";"";"";"";"";"";"";"";"";"";"";"";"";"";"";"";"";"";""
"21";"Ni-Cr-Fe Alloy (600/ 690)";"allylidene diacetate";"esters";"100";"25 – 225";"<2";"219";"";"";"";"";"";"";"";"";"";"";"";"";"";"";"";"";"";""
"22";"Ni-Mo Alloy (Ni-30Mo; B-2)";"allylidene diacetate";"esters";"100";"25 – 225";"<2";"219";"";"";"";"";"";"";"";"";"";"";"";"";"";"";"";"";"";""
"23";"Silicon Cast Iron (14Si)";"allylidene diacetate";"esters";"100";"52 – 145";"<2";"218";"";"";"";"";"";"";"";"";"";"";"";"";"";"";"";"";"";""
"24";"Silicon Cast Iron (14Si)";"allylidene diacetate";"esters";"100";"145 – 237";"<20";"218";"";"";"";"";"";"";"";"";"";"";"";"";"";"";"";"";"";""
"25";"Steels, Carbon/ Low Alloy";"allylidene diacetate";"esters";"100";"25 – 75";"<2";"219";"";"";"";"";"";"";"";"";"";"";"";"";"";"";"";"";"";""
"26";"Superferritic Stainless Steel (26-1)";"allylidene diacetate";"esters";"100";"25 – 75";"<2";"219";"";"";"";"";"";"";"";"";"";"";"";"";"";"";"";"";"";""
"27";"Tantalum";"allylidene diacetate";"esters";"100";"25 – 225";"<2";"219";"";"";"";"";"";"";"";"";"";"";"";"";"";"";"";"";"";""
"";"";"";"";"";"";"";"";"";"";"";"";"";"";"";"";"";"";"";"";"";"";"";"";"";""
"";"";"";"";"";"";"";"";"";"";"";"";"";"";"";"";"";"";"";"";"";"";"";"";"";""
"Corrosion Survey Database (COR•SUR) © 2002 NACE International";"";"";"";"";"";"";"";"";"";"";"";"";"";"";"";"";"";"";"";"";"";"";"";"";""

File: data/corrosion_data/TableData - 2024-11-08T192148.576.csv
sep=;
"Title: Corrosion Survey Database (COR•SUR)";"";"";"";"";"";"";"";"";"";"";"";"";"";"";"";"";"";"";"";"";"";"";"";"";""
"Table: Amyl acetate";"";"";"";"";"";"";"";"";"";"";"";"";"";"";"";"";"";"";"";"";"";"";"";"";""
"DOWNLOAD SHOWS ONLY THE DISPLAYED DATA, UP TO 50 ROWS";"";"";"";"";"";"";"";"";"";"";"";"";"";"";"";"";"";"";"";"";"";"";"";"";""
"No.";"material or substance name";"exposure medium";"exposure medium synonym";"exposure medium CAS RN";"exposure medium formula";"exposure medium class";"resistance note";"conc. (%)";"temp. (°F)";"corrosion rate (mil/yr)";"test note";"reference";"";"";"";"";"";"";"";"";"";"";"";"";""
"1";"Alloy 20-25-4Mo (904L)";"amyl acetate";"pentyl acetate";"628-63-7";"C7H14O2";"esters";"";"100";"25 – 325";"<2";"";"219,220";"";"";"";"";"";"";"";"";"";"";"";"";""
"2";"Alloy 20-38-3-3Cu (20Cb3/ 825)";"amyl acetate";"pentyl acetate";"628-63-7";"C7H14O2";"esters";"";"100";"25 – 325";"<2";"";"219,220";"";"";"";"";"";"";"";"";"";"";"";"";""
"3";"Alloy 30-44-5-3W (G-30)";"amyl acetate";"pentyl acetate";"628-63-7";"C7H14O2";"esters";"";"100";"25 – 325";"<2";"";"219,220";"";"";"";"";"";"";"";"";"";"";"";"";""
"4";"Aluminum Alloy (3003/ 5154)";"amyl acetate";"pentyl acetate";"628-63-7";"C7H14O2";"esters";"";"100";"25 – 175";"<2";"";"219,220";"";"";"";"";"";"";"";"";"";"";"";"";""
"5";"Aluminum Alloy (3003/ 5154)";"amyl acetate";"pentyl acetate";"628-63-7";"C7H14O2";"esters";"";"100";"175 – 225";">50";"";"219,220";"";"";"";"";"";"";"";"";"";"";"";"";""
"6";"Austenitic Cr-Ni Stainless Steel (18-8; 304/ 304L/ 347)";"amyl acetate";"pentyl acetate";"628-63-7";"C7H14O2";"esters";"pitting";"100";"25 – 225";"<2";"";"219,220";"";"";"";"";"";"";"";"";"";"";"";"";""
"7";"Austenitic Cr-Ni-Mo Stainless Steel (17-12-3; 316L/ 317L)";"amyl acetate";"pentyl acetate";"628-63-7";"C7H14O2";"esters";"";"100";"25 – 325";"<2";"";"219,220";"";"";"";"";"";"";"";"";"";"";"";"";""
"8";"Brass (>15Zn)";"amyl acetate";"pentyl acetate";"628-63-7";"C7H14O2";"esters";"crevice attack";"100";"25 – 75";"<2";"";"219,220";"";"";"";"";"";"";"";"";"";"";"";"";""
"9";"Cast Iron, Gray/ Ductile";"amyl acetate";"pentyl acetate";"628-63-7";"C7H14O2";"esters";"";"100";"25 – 125";"<2";"";"219";"";"";"";"";"";"";"";"";"";"";"";"";""
"10";"Cast Iron, Gray/ Ductile";"amyl acetate";"pentyl acetate";"628-63-7";"C7H14O2";"esters";"";"100";"125 – 425";"<20";"";"219";"";"";"";"";"";"";"";"";"";"";"";"";""
"11";"Copper/ Bronze/ Low Brass";"amyl acetate";"pentyl acetate";"628-63-7";"C7H14O2";"esters";"";"100";"25 – 325";"<2";"";"219,220";"";"";"";"";"";"";"";"";"";"";"";"";""
"12";"Copper-Nickel";"amyl acetate";"pentyl acetate";"628-63-7";"C7H14O2";"esters";"";"100";"25 – 175";"<2";"";"219";"";"";"";"";"";"";"";"";"";"";"";"";""
"13";"Cr Stainless Steel (12Cr)";"amyl acetate";"pentyl acetate";"628-63-7";"C7H14O2";"esters";"";"100";"25 – 75";"<2";"";"219";"";"";"";"";"";"";"";"";"";"";"";"";""
"14";"Cr Stainless Steel (12Cr)";"amyl acetate";"pentyl acetate";"628-63-7";"C7H14O2";"esters";"";"100";"75 – 325";"<20";"";"219";"";"";"";"";"";"";"";"";"";"";"";"";""
"15";"Gold/ Platinum";"amyl acetate";"pentyl acetate";"628-63-7";"C7H14O2";"esters";"";"100";"25 – 225";"<2";"";"219,220";"";"";"";"";"";"";"";"";"";"";"";"";""
"16";"Lead";"amyl acetate";"pentyl acetate";"628-63-7";"C7H14O2";"esters";"";"100";"25 – 175";"<2";"";"219";"";"";"";"";"";"";"";"";"";"";"";"";""
"17";"Lead";"amyl acetate";"pentyl acetate";"628-63-7";"C7H14O2";"esters";"";"100";"175 – 225";">50";"";"219";"";"";"";"";"";"";"";"";"";"";"";"";""
"18";"Mo Superalloy (Ni-Cr-Fe-9Mo; 625/ 725)";"amyl acetate";"pentyl acetate";"628-63-7";"C7H14O2";"esters";"";"100";"25 – 425";"<2";"";"219,220";"";"";"";"";"";"";"";"";"";"";"";"";""
"19";"Mo Superalloy (Ni-16Cr-16Mo; C276)";"amyl acetate";"pentyl acetate";"628-63-7";"C7H14O2";"esters";"";"100";"25 – 425";"<2";"";"219,220";"";"";"";"";"";"";"";"";"";"";"";"";""
"20";"Mo Superalloy (Ni-20Cr-16Mo-4W; 686)";"amyl acetate";"pentyl acetate";"628-63-7";"C7H14O2";"esters";"";"100";"25 – 425";"<2";"";"219,220";"";"";"";"";"";"";"";"";"";"";"";"";""
"21";"Mo Superalloy (Ni-22Cr-16Mo; C22/ 59)";"amyl acetate";"pentyl acetate";"628-63-7";"C7H14O2";"esters";"";"100";"25 – 425";"<2";"";"219,220";"";"";"";"";"";"";"";"";"";"";"";"";""
"22";"Mo Superalloy (Ni-23Cr-16Mo-1Cu; C20000)";"amyl acetate";"pentyl acetate";"628-63-7";"C7H14O2";"esters";"";"100";"25 – 425";"<2";"";"219,220";"";"";"";"";"";"";"";"";"";"";"";"";""
"23";"Nickel (200)";"amyl acetate";"pentyl acetate";"628-63-7";"C7H14O2";"esters";"";"100";"25 – 325";"<2";"";"219";"";"";"";"";"";"";"";"";"";"";"";"";""
"24";"Nickel Cast Iron (15-35Ni)";"amyl acetate";"pentyl acetate";"628-63-7";"C7H14O2";"esters";"";"100";"25 – 325";"<2";"";"219";"";"";"";"";"";"";"";"";"";"";"";"";""
"25";"Nickel-Copper (400)";"amyl acetate";"pentyl acetate";"628-63-7";"C7H14O2";"esters";"";"100";"25 – 325";"<2";"";"219,220";"";"";"";"";"";"";"";"";"";"";"";"";""
"26";"Ni-Cr-Fe Alloy (600/ 690)";"amyl acetate";"pentyl acetate";"628-63-7";"C7H14O2";"esters";"";"100";"25 – 275";"<2";"";"219,220";"";"";"";"";"";"";"";"";"";"";"";"";""
"27";"Ni-Mo Alloy (Ni-30Mo; B-2)";"amyl acetate";"pentyl acetate";"628-63-7";"C7H14O2";"esters";"";"100";"25 – 425";"<2";"";"219,220";"";"";"";"";"";"";"";"";"";"";"";"";""
"28";"Niobium (Columbium)";"amyl acetate";"pentyl acetate";"628-63-7";"C7H14O2";"esters";"";"100";"0 – 212";"<2";"";"220";"";"";"";"";"";"";"";"";"";"";"";"";""
"29";"Silicon Cast Iron (14Si)";"amyl acetate";"pentyl acetate";"628-63-7";"C7H14O2";"esters";"";"100";"52 – 237";"<2";"with sulfuric acid";"218,220";"";"";"";"";"";"";"";"";"";"";"";"";""
"30";"Silver";"amyl acetate";"pentyl acetate";"628-63-7";"C7H14O2";"esters";"";"100";"25 – 225";"<2";"";"219,220";"";"";"";"";"";"";"";"";"";"";"";"";""
"31";"Steels, Carbon/ Low Alloy";"amyl acetate";"pentyl acetate";"628-63-7";"C7H14O2";"esters";"";"100";"25 – 125";"<2";"";"219,220";"";"";"";"";"";"";"";"";"";"";"";"";""
"32";"Steels, Carbon/ Low Alloy";"amyl acetate";"pentyl acetate";"628-63-7";"C7H14O2";"esters";"";"100";"125 – 425";"<20";"";"219,220";"";"";"";"";"";"";"";"";"";"";"";"";""
"33";"Tantalum";"amyl acetate";"pentyl acetate";"628-63-7";"C7H14O2";"esters";"";"100";"25 – 175";"<2";"";"219";"";"";"";"";"";"";"";"";"";"";"";"";""
"34";"Titanium, Unalloyed";"amyl acetate";"pentyl acetate";"628-63-7";"C7H14O2";"esters";"";"100";"25 – 225";"<2";"";"219,220";"";"";"";"";"";"";"";"";"";"";"";"";""
"";"";"";"";"";"";"";"";"";"";"";"";"";"";"";"";"";"";"";"";"";"";"";"";"";""
"";"";"";"";"";"";"";"";"";"";"";"";"";"";"";"";"";"";"";"";"";"";"";"";"";""
"Corrosion Survey Database (COR•SUR) © 2002 NACE International";"";"";"";"";"";"";"";"";"";"";"";"";"";"";"";"";"";"";"";"";"";"";"";"";""

File: data/corrosion_data/TableData - 2024-11-08T192217.568.csv
sep=;
"Title: Corrosion Survey Database (COR•SUR)";"";"";"";"";"";"";"";"";"";"";"";"";"";"";"";"";"";"";"";"";"";"";"";"";""
"Table: Amyl propionate";"";"";"";"";"";"";"";"";"";"";"";"";"";"";"";"";"";"";"";"";"";"";"";"";""
"DOWNLOAD SHOWS ONLY THE DISPLAYED DATA, UP TO 50 ROWS";"";"";"";"";"";"";"";"";"";"";"";"";"";"";"";"";"";"";"";"";"";"";"";"";""
"No.";"material or substance name";"exposure medium";"exposure medium class";"conc. (%)";"temp. (°F)";"corrosion rate (mil/yr)";"reference";"";"";"";"";"";"";"";"";"";"";"";"";"";"";"";"";"";""
"1";"Alloy 20-38-3-3Cu (20Cb3/ 825)";"amyl propionate";"esters";"100";"25 – 225";"<2";"219,220";"";"";"";"";"";"";"";"";"";"";"";"";"";"";"";"";"";""
"2";"Alloy 30-44-5-3W (G-30)";"amyl propionate";"esters";"100";"25 – 225";"<2";"219,220";"";"";"";"";"";"";"";"";"";"";"";"";"";"";"";"";"";""
"3";"Aluminum Alloy (3003/ 5154)";"amyl propionate";"esters";"100";"25 – 125";"<2";"219,220";"";"";"";"";"";"";"";"";"";"";"";"";"";"";"";"";"";""
"4";"Aluminum Alloy (3003/ 5154)";"amyl propionate";"esters";"100";"125 – 225";"<20";"219,220";"";"";"";"";"";"";"";"";"";"";"";"";"";"";"";"";"";""
"5";"Austenitic Cr-Ni Stainless Steel (18-8; 304/ 304L/ 347)";"amyl propionate";"esters";"100";"25 – 125";"<2";"219";"";"";"";"";"";"";"";"";"";"";"";"";"";"";"";"";"";""
"6";"Austenitic Cr-Ni Stainless Steel (18-8; 304/ 304L/ 347)";"amyl propionate";"esters";"100";"125 – 225";"<20";"219";"";"";"";"";"";"";"";"";"";"";"";"";"";"";"";"";"";""
"7";"Austenitic Cr-Ni-Mo Stainless Steel (17-12-3; 316L/ 317L)";"amyl propionate";"esters";"100";"25 – 225";"<2";"219,220";"";"";"";"";"";"";"";"";"";"";"";"";"";"";"";"";"";""
"8";"Brass (>15Zn)";"amyl propionate";"esters";"100";"25 – 225";"<20";"219";"";"";"";"";"";"";"";"";"";"";"";"";"";"";"";"";"";""
"9";"Cast Iron, Gray/ Ductile";"amyl propionate";"esters";"100";"25 – 125";"<2";"219,220";"";"";"";"";"";"";"";"";"";"";"";"";"";"";"";"";"";""
"10";"Cast Iron, Gray/ Ductile";"amyl propionate";"esters";"100";"125 – 225";"<20";"219,220";"";"";"";"";"";"";"";"";"";"";"";"";"";"";"";"";"";""
"11";"Copper/ Bronze/ Low Brass";"amyl propionate";"esters";"100";"25 – 175";"<2";"219,220";"";"";"";"";"";"";"";"";"";"";"";"";"";"";"";"";"";""
"12";"Copper/ Bronze/ Low Brass";"amyl propionate";"esters";"100";"175 – 225";"<20";"219,220";"";"";"";"";"";"";"";"";"";"";"";"";"";"";"";"";"";""
"13";"Copper-Nickel";"amyl propionate";"esters";"100";"25 – 175";"<2";"219,220";"";"";"";"";"";"";"";"";"";"";"";"";"";"";"";"";"";""
"14";"Cr Stainless Steel (12Cr)";"amyl propionate";"esters";"100";"25 – 125";"<2";"219";"";"";"";"";"";"";"";"";"";"";"";"";"";"";"";"";"";""
"15";"Cr Stainless Steel (12Cr)";"amyl propionate";"esters";"100";"125 – 225";"<20";"219";"";"";"";"";"";"";"";"";"";"";"";"";"";"";"";"";"";""
"16";"Cr Stainless Steel (17Cr)";"amyl propionate";"esters";"100";"25 – 125";"<2";"219";"";"";"";"";"";"";"";"";"";"";"";"";"";"";"";"";"";""
"17";"Cr Stainless Steel (17Cr)";"amyl propionate";"esters";"100";"125 – 225";"<20";"219";"";"";"";"";"";"";"";"";"";"";"";"";"";"";"";"";"";""
"18";"Lead";"amyl propionate";"esters";"100";"25 – 225";"<20";"219";"";"";"";"";"";"";"";"";"";"";"";"";"";"";"";"";"";""
"19";"Mo Superalloy (Ni-Cr-Fe-9Mo; 625/ 725)";"amyl propionate";"esters";"100";"25 – 225";"<2";"219";"";"";"";"";"";"";"";"";"";"";"";"";"";"";"";"";"";""
"20";"Mo Superalloy (Ni-16Cr-16Mo; C276)";"amyl propionate";"esters";"100";"25 – 225";"<2";"219";"";"";"";"";"";"";"";"";"";"";"";"";"";"";"";"";"";""
"21";"Mo Superalloy (Ni-20Cr-16Mo-4W; 686)";"amyl propionate";"esters";"100";"25 – 225";"<2";"219";"";"";"";"";"";"";"";"";"";"";"";"";"";"";"";"";"";""
"22";"Mo Superalloy (Ni-22Cr-16Mo; C22/ 59)";"amyl propionate";"esters";"100";"25 – 225";"<2";"219";"";"";"";"";"";"";"";"";"";"";"";"";"";"";"";"";"";""
"23";"Mo Superalloy (Ni-23Cr-16Mo-1Cu; C20000)";"amyl propionate";"esters";"100";"25 – 225";"<2";"219";"";"";"";"";"";"";"";"";"";"";"";"";"";"";"";"";"";""
"24";"Nickel (200)";"amyl propionate";"esters";"100";"25 – 125";"<2";"219,220";"";"";"";"";"";"";"";"";"";"";"";"";"";"";"";"";"";""
"25";"Nickel (200)";"amyl propionate";"esters";"100";"125 – 225";"<20";"219,220";"";"";"";"";"";"";"";"";"";"";"";"";"";"";"";"";"";""
"26";"Nickel Cast Iron (15-35Ni)";"amyl propionate";"esters";"100";"25 – 125";"<2";"219";"";"";"";"";"";"";"";"";"";"";"";"";"";"";"";"";"";""
"27";"Nickel Cast Iron (15-35Ni)";"amyl propionate";"esters";"100";"125 – 225";"<20";"219";"";"";"";"";"";"";"";"";"";"";"";"";"";"";"";"";"";""
"28";"Nickel-Copper (400)";"amyl propionate";"esters";"100";"25 – 175";"<2";"219,220";"";"";"";"";"";"";"";"";"";"";"";"";"";"";"";"";"";""
"29";"Ni-Cr-Fe Alloy (600/ 690)";"amyl propionate";"esters";"100";"25 – 175";"<2";"219,220";"";"";"";"";"";"";"";"";"";"";"";"";"";"";"";"";"";""
"30";"Ni-Cr-Fe Alloy (600/ 690)";"amyl propionate";"esters";"100";"175 – 225";"<20";"219,220";"";"";"";"";"";"";"";"";"";"";"";"";"";"";"";"";"";""
"31";"Ni-Mo Alloy (Ni-30Mo; B-2)";"amyl propionate";"esters";"100";"25 – 175";"<2";"219";"";"";"";"";"";"";"";"";"";"";"";"";"";"";"";"";"";""
"32";"Silicon Cast Iron (14Si)";"amyl propionate";"esters";"100";"52 – 145";"<2";"218";"";"";"";"";"";"";"";"";"";"";"";"";"";"";"";"";"";""
"33";"Silicon Cast Iron (14Si)";"amyl propionate";"esters";"100";"145 – 237";"<20";"218";"";"";"";"";"";"";"";"";"";"";"";"";"";"";"";"";"";""
"34";"Silver";"amyl propionate";"esters";"100";"25 – 225";"<2";"219,220";"";"";"";"";"";"";"";"";"";"";"";"";"";"";"";"";"";""
"35";"Steels, Carbon/ Low Alloy";"amyl propionate";"esters";"100";"25 – 125";"<2";"219,220";"";"";"";"";"";"";"";"";"";"";"";"";"";"";"";"";"";""
"36";"Steels, Carbon/ Low Alloy";"amyl propionate";"esters";"100";"125 – 225";"<20";"219,220";"";"";"";"";"";"";"";"";"";"";"";"";"";"";"";"";"";""
"37";"Superferritic Stainless Steel (26-1)";"amyl propionate";"esters";"100";"25 – 125";"<2";"219";"";"";"";"";"";"";"";"";"";"";"";"";"";"";"";"";"";""
"38";"Titanium, Unalloyed";"amyl propionate";"esters";"100";"25 – 225";"<2";"219,220";"";"";"";"";"";"";"";"";"";"";"";"";"";"";"";"";"";""
"";"";"";"";"";"";"";"";"";"";"";"";"";"";"";"";"";"";"";"";"";"";"";"";"";""
"";"";"";"";"";"";"";"";"";"";"";"";"";"";"";"";"";"";"";"";"";"";"";"";"";""
"Corrosion Survey Database (COR•SUR) © 2002 NACE International";"";"";"";"";"";"";"";"";"";"";"";"";"";"";"";"";"";"";"";"";"";"";"";"";""
