Repository: Mahyar-rajabi94/TF_SDL

File: data/corrosion_data/TableData - 2024-11-08T192248.142.csv
sep=;
"Title: Corrosion Survey Database (COR•SUR)";"";"";"";"";"";"";"";"";"";"";"";"";"";"";"";"";"";"";"";"";"";"";"";"";""
"Table: Bornyl acetate";"";"";"";"";"";"";"";"";"";"";"";"";"";"";"";"";"";"";"";"";"";"";"";"";""
"DOWNLOAD SHOWS ONLY THE DISPLAYED DATA, UP TO 50 ROWS";"";"";"";"";"";"";"";"";"";"";"";"";"";"";"";"";"";"";"";"";"";"";"";"";""
"No.";"material or substance name";"exposure medium";"exposure medium synonym";"exposure medium CAS RN";"exposure medium formula";"exposure medium class";"conc. (%)";"temp. (°F)";"corrosion rate (mil/yr)";"reference";"";"";"";"";"";"";"";"";"";"";"";"";"";"";""
"1";"Alloy 20-25-4Mo (904L)";"bornyl acetate";"1,7,7-trimethylbicyclo[2.2.1]heptan-2-ol acetate, endo";"76-49-3";"C12H20O2";"esters";"100";"25 – 225";"<20";"219";"";"";"";"";"";"";"";"";"";"";"";"";"";"";""
"2";"Alloy 20-38-3-3Cu (20Cb3/ 825)";"bornyl acetate";"1,7,7-trimethylbicyclo[2.2.1]heptan-2-ol acetate, endo";"76-49-3";"C12H20O2";"esters";"100";"25 – 225";"<20";"219";"";"";"";"";"";"";"";"";"";"";"";"";"";"";""
"3";"Alloy 30-44-5-3W (G-30)";"bornyl acetate";"1,7,7-trimethylbicyclo[2.2.1]heptan-2-ol acetate, endo";"76-49-3";"C12H20O2";"esters";"100";"25 – 225";"<20";"219";"";"";"";"";"";"";"";"";"";"";"";"";"";"";""
"4";"Aluminum Alloy (3003/ 5154)";"bornyl acetate";"1,7,7-trimethylbicyclo[2.2.1]heptan-2-ol acetate, endo";"76-49-3";"C12H20O2";"esters";"100";"25 – 175";"<20";"219";"";"";"";"";"";"";"";"";"";"";"";"";"";"";""
"5";"Austenitic Cr-Ni Stainless Steel (18-8; 304/ 304L/ 347)";"bornyl acetate";"1,7,7-trimethylbicyclo[2.2.1]heptan-2-ol acetate, endo";"76-49-3";"C12H20O2";"esters";"100";"25 – 225";"<20";"219";"";"";"";"";"";"";"";"";"";"";"";"";"";"";""
"6";"Austenitic Cr-Ni-Mo Stainless Steel (17-12-3; 316L/ 317L)";"bornyl acetate";"1,7,7-trimethylbicyclo[2.2.1]heptan-2-ol acetate, endo";"76-49-3";"C12H20O2";"esters";"100";"25 – 225";"<20";"219";"";"";"";"";"";"";"";"";"";"";"";"";"";"";""
"7";"Brass (>15Zn)";"bornyl acetate";"1,7,7-trimethylbicyclo[2.2.1]heptan-2-ol acetate, endo";"76-49-3";"C12H20O2";"esters";"100";"25 – 225";"<20";"219";"";"";"";"";"";"";"";"";"";"";"";"";"";"";""
"8";"Cast Iron, Gray/ Ductile";"bornyl acetate";"1,7,7-trimethylbicyclo[2.2.1]heptan-2-ol acetate, endo";"76-49-3";"C12H20O2";"esters";"100";"25 – 75";">50";"219";"";"";"";"";"";"";"";"";"";"";"";"";"";"";""
"9";"Copper/ Bronze/ Low Brass";"bornyl acetate";"1,7,7-trimethylbicyclo[2.2.1]heptan-2-ol acetate, endo";"76-49-3";"C12H20O2";"esters";"100";"25 – 225";"<20";"219";"";"";"";"";"";"";"";"";"";"";"";"";"";"";""
"10";"Copper-Nickel";"bornyl acetate";"1,7,7-trimethylbicyclo[2.2.1]heptan-2-ol acetate, endo";"76-49-3";"C12H20O2";"esters";"100";"25 – 225";"<20";"219";"";"";"";"";"";"";"";"";"";"";"";"";"";"";""
"11";"Gold/ Platinum";"bornyl acetate";"1,7,7-trimethylbicyclo[2.2.1]heptan-2-ol acetate, endo";"76-49-3";"C12H20O2";"esters";"100";"25 – 225";"<2";"219";"";"";"";"";"";"";"";"";"";"";"";"";"";"";""
"12";"Lead";"bornyl acetate";"1,7,7-trimethylbicyclo[2.2.1]heptan-2-ol acetate, endo";"76-49-3";"C12H20O2";"esters";"100";"25 – 225";"<20";"219";"";"";"";"";"";"";"";"";"";"";"";"";"";"";""
"13";"Mo Superalloy (Ni-Cr-Fe-9Mo; 625/ 725)";"bornyl acetate";"1,7,7-trimethylbicyclo[2.2.1]heptan-2-ol acetate, endo";"76-49-3";"C12H20O2";"esters";"100";"25 – 225";"<20";"219";"";"";"";"";"";"";"";"";"";"";"";"";"";"";""
"14";"Mo Superalloy (Ni-16Cr-16Mo; C276)";"bornyl acetate";"1,7,7-trimethylbicyclo[2.2.1]heptan-2-ol acetate, endo";"76-49-3";"C12H20O2";"esters";"100";"25 – 225";"<20";"219";"";"";"";"";"";"";"";"";"";"";"";"";"";"";""
"15";"Mo Superalloy (Ni-20Cr-16Mo-4W; 686)";"bornyl acetate";"1,7,7-trimethylbicyclo[2.2.1]heptan-2-ol acetate, endo";"76-49-3";"C12H20O2";"esters";"100";"25 – 225";"<20";"219";"";"";"";"";"";"";"";"";"";"";"";"";"";"";""
"16";"Mo Superalloy (Ni-22Cr-16Mo; C22/ 59)";"bornyl acetate";"1,7,7-trimethylbicyclo[2.2.1]heptan-2-ol acetate, endo";"76-49-3";"C12H20O2";"esters";"100";"25 – 225";"<20";"219";"";"";"";"";"";"";"";"";"";"";"";"";"";"";""
"17";"Mo Superalloy (Ni-23Cr-16Mo-1Cu; C20000)";"bornyl acetate";"1,7,7-trimethylbicyclo[2.2.1]heptan-2-ol acetate, endo";"76-49-3";"C12H20O2";"esters";"100";"25 – 225";"<20";"219";"";"";"";"";"";"";"";"";"";"";"";"";"";"";""
"18";"Nickel (200)";"bornyl acetate";"1,7,7-trimethylbicyclo[2.2.1]heptan-2-ol acetate, endo";"76-49-3";"C12H20O2";"esters";"100";"25 – 225";"<20";"219";"";"";"";"";"";"";"";"";"";"";"";"";"";"";""
"19";"Nickel-Copper (400)";"bornyl acetate";"1,7,7-trimethylbicyclo[2.2.1]heptan-2-ol acetate, endo";"76-49-3";"C12H20O2";"esters";"100";"25 – 225";"<20";"219";"";"";"";"";"";"";"";"";"";"";"";"";"";"";""
"20";"Ni-Cr-Fe Alloy (600/ 690)";"bornyl acetate";"1,7,7-trimethylbicyclo[2.2.1]heptan-2-ol acetate, endo";"76-49-3";"C12H20O2";"esters";"100";"25 – 225";"<20";"219";"";"";"";"";"";"";"";"";"";"";"";"";"";"";""
"21";"Ni-Mo Alloy (Ni-30Mo; B-2)";"bornyl acetate";"1,7,7-trimethylbicyclo[2.2.1]heptan-2-ol acetate, endo";"76-49-3";"C12H20O2";"esters";"100";"25 – 225";"<20";"219";"";"";"";"";"";"";"";"";"";"";"";"";"";"";""
"22";"Silicon Cast Iron (14Si)";"bornyl acetate";"1,7,7-trimethylbicyclo[2.2.1]heptan-2-ol acetate, endo";"76-49-3";"C12H20O2";"esters";"100";"52 – 237";"<20";"218";"";"";"";"";"";"";"";"";"";"";"";"";"";"";""
"23";"Silver";"bornyl acetate";"1,7,7-trimethylbicyclo[2.2.1]heptan-2-ol acetate, endo";"76-49-3";"C12H20O2";"esters";"100";"25 – 225";"<20";"219";"";"";"";"";"";"";"";"";"";"";"";"";"";"";""
"24";"Steels, Carbon/ Low Alloy";"bornyl acetate";"1,7,7-trimethylbicyclo[2.2.1]heptan-2-ol acetate, endo";"76-49-3";"C12H20O2";"esters";"100";"25 – 75";">50";"219";"";"";"";"";"";"";"";"";"";"";"";"";"";"";""
"25";"Tantalum";"bornyl acetate";"1,7,7-trimethylbicyclo[2.2.1]heptan-2-ol acetate, endo";"76-49-3";"C12H20O2";"esters";"100";"25 – 225";"<2";"219";"";"";"";"";"";"";"";"";"";"";"";"";"";"";""
"";"";"";"";"";"";"";"";"";"";"";"";"";"";"";"";"";"";"";"";"";"";"";"";"";""
"";"";"";"";"";"";"";"";"";"";"";"";"";"";"";"";"";"";"";"";"";"";"";"";"";""
"Corrosion Survey Database (COR•SUR) © 2002 NACE International";"";"";"";"";"";"";"";"";"";"";"";"";"";"";"";"";"";"";"";"";"";"";"";"";""

File: data/corrosion_data/TableData - 2024-11-08T192252.960.csv
sep=;
"Title: Corrosion Survey Database (COR•SUR)";"";"";"";"";"";"";"";"";"";"";"";"";"";"";"";"";"";"";"";"";"";"";"";"";""
"Table: Bornyl formate";"";"";"";"";"";"";"";"";"";"";"";"";"";"";"";"";"";"";"";"";"";"";"";"";""
"DOWNLOAD SHOWS ONLY THE DISPLAYED DATA, UP TO 50 ROWS";"";"";"";"";"";"";"";"";"";"";"";"";"";"";"";"";"";"";"";"";"";"";"";"";""
"No.";"material or substance name";"exposure medium";"exposure medium class";"conc. (%)";"temp. (°F)";"corrosion rate (mil/yr)";"reference";"";"";"";"";"";"";"";"";"";"";"";"";"";"";"";"";"";""
"1";"Alloy 20-38-3-3Cu (20Cb3/ 825)";"bornyl formate";"esters";"100";"25 – 225";"<20";"219";"";"";"";"";"";"";"";"";"";"";"";"";"";"";"";"";"";""
"2";"Alloy 30-44-5-3W (G-30)";"bornyl formate";"esters";"100";"25 – 225";"<20";"219";"";"";"";"";"";"";"";"";"";"";"";"";"";"";"";"";"";""
"3";"Aluminum Alloy (3003/ 5154)";"bornyl formate";"esters";"100";"25 – 225";"<20";"219";"";"";"";"";"";"";"";"";"";"";"";"";"";"";"";"";"";""
"4";"Austenitic Cr-Ni Stainless Steel (18-8; 304/ 304L/ 347)";"bornyl formate";"esters";"100";"25 – 225";"<20";"219";"";"";"";"";"";"";"";"";"";"";"";"";"";"";"";"";"";""
"5";"Austenitic Cr-Ni-Mo Stainless Steel (17-12-3; 316L/ 317L)";"bornyl formate";"esters";"100";"25 – 225";"<20";"219";"";"";"";"";"";"";"";"";"";"";"";"";"";"";"";"";"";""
"6";"Brass (>15Zn)";"bornyl formate";"esters";"100";"25 – 225";"<20";"219";"";"";"";"";"";"";"";"";"";"";"";"";"";"";"";"";"";""
"7";"Copper/ Bronze/ Low Brass";"bornyl formate";"esters";"100";"25 – 225";"<20";"219";"";"";"";"";"";"";"";"";"";"";"";"";"";"";"";"";"";""
"8";"Copper-Nickel";"bornyl formate";"esters";"100";"25 – 225";"<20";"219";"";"";"";"";"";"";"";"";"";"";"";"";"";"";"";"";"";""
"9";"Cr Stainless Steel (17Cr)";"bornyl formate";"esters";"100";"25 – 225";"<20";"219";"";"";"";"";"";"";"";"";"";"";"";"";"";"";"";"";"";""
"10";"Gold/ Platinum";"bornyl formate";"esters";"100";"25 – 225";"<2";"219";"";"";"";"";"";"";"";"";"";"";"";"";"";"";"";"";"";""
"11";"Lead";"bornyl formate";"esters";"100";"25 – 225";"<20";"219";"";"";"";"";"";"";"";"";"";"";"";"";"";"";"";"";"";""
"12";"Mo Superalloy (Ni-Cr-Fe-9Mo; 625/ 725)";"bornyl formate";"esters";"100";"25 – 225";"<20";"219";"";"";"";"";"";"";"";"";"";"";"";"";"";"";"";"";"";""
"13";"Mo Superalloy (Ni-16Cr-16Mo; C276)";"bornyl formate";"esters";"100";"25 – 225";"<20";"219";"";"";"";"";"";"";"";"";"";"";"";"";"";"";"";"";"";""
"14";"Mo Superalloy (Ni-20Cr-16Mo-4W; 686)";"bornyl formate";"esters";"100";"25 – 225";"<20";"219";"";"";"";"";"";"";"";"";"";"";"";"";"";"";"";"";"";""
"15";"Mo Superalloy (Ni-22Cr-16Mo; C22/ 59)";"bornyl formate";"esters";"100";"25 – 225";"<20";"219";"";"";"";"";"";"";"";"";"";"";"";"";"";"";"";"";"";""
"16";"Mo Superalloy (Ni-23Cr-16Mo-1Cu; C20000)";"bornyl formate";"esters";"100";"25 – 225";"<20";"219";"";"";"";"";"";"";"";"";"";"";"";"";"";"";"";"";"";""
"17";"Nickel (200)";"bornyl formate";"esters";"100";"25 – 225";"<20";"219";"";"";"";"";"";"";"";"";"";"";"";"";"";"";"";"";"";""
"18";"Nickel-Copper (400)";"bornyl formate";"esters";"100";"25 – 225";"<20";"219";"";"";"";"";"";"";"";"";"";"";"";"";"";"";"";"";"";""
"19";"Ni-Cr-Fe Alloy (600/ 690)";"bornyl formate";"esters";"100";"25 – 225";"<20";"219";"";"";"";"";"";"";"";"";"";"";"";"";"";"";"";"";"";""
"20";"Ni-Mo Alloy (Ni-30Mo; B-2)";"bornyl formate";"esters";"100";"25 – 225";"<20";"219";"";"";"";"";"";"";"";"";"";"";"";"";"";"";"";"";"";""
"21";"Silicon Cast Iron (14Si)";"bornyl formate";"esters";"100";"52 – 237";"<20";"218";"";"";"";"";"";"";"";"";"";"";"";"";"";"";"";"";"";""
"22";"Silver";"bornyl formate";"esters";"100";"25 – 225";"<20";"219";"";"";"";"";"";"";"";"";"";"";"";"";"";"";"";"";"";""
"23";"Tantalum";"bornyl formate";"esters";"100";"25 – 225";"<2";"219";"";"";"";"";"";"";"";"";"";"";"";"";"";"";"";"";"";""
"24";"Zirconium";"bornyl formate";"esters";"100";"25 – 225";"<2";"219";"";"";"";"";"";"";"";"";"";"";"";"";"";"";"";"";"";""
"";"";"";"";"";"";"";"";"";"";"";"";"";"";"";"";"";"";"";"";"";"";"";"";"";""
"";"";"";"";"";"";"";"";"";"";"";"";"";"";"";"";"";"";"";"";"";"";"";"";"";""
"Corrosion Survey Database (COR•SUR) © 2002 NACE International";"";"";"";"";"";"";"";"";"";"";"";"";"";"";"";"";"";"";"";"";"";"";"";"";""

File: data/corrosion_data/TableData - 2024-11-08T192258.731.csv
sep=;
"Title: Corrosion Survey Database (COR•SUR)";"";"";"";"";"";"";"";"";"";"";"";"";"";"";"";"";"";"";"";"";"";"";"";"";""
"Table: Butyl acetate";"";"";"";"";"";"";"";"";"";"";"";"";"";"";"";"";"";"";"";"";"";"";"";"";""
"DOWNLOAD SHOWS ONLY THE DISPLAYED DATA, UP TO 50 ROWS";"";"";"";"";"";"";"";"";"";"";"";"";"";"";"";"";"";"";"";"";"";"";"";"";""
"No.";"material or substance name";"exposure medium";"exposure medium CAS RN";"exposure medium formula";"exposure medium class";"resistance note";"conc. (%)";"temp. (°F)";"corrosion rate (mil/yr)";"reference";"";"";"";"";"";"";"";"";"";"";"";"";"";"";""
"1";"Alloy 20-38-3-3Cu (20Cb3/ 825)";"butyl acetate";"123-86-4";"C6H12O2";"esters";"";"100";"25 – 325";"<2";"219,220";"";"";"";"";"";"";"";"";"";"";"";"";"";"";""
"2";"Alloy 30-44-5-3W (G-30)";"butyl acetate";"123-86-4";"C6H12O2";"esters";"";"100";"25 – 325";"<2";"219,220";"";"";"";"";"";"";"";"";"";"";"";"";"";"";""
"3";"Aluminum Alloy (3003/ 5154)";"butyl acetate";"123-86-4";"C6H12O2";"esters";"";"100";"25 – 225";"<2";"219,220";"";"";"";"";"";"";"";"";"";"";"";"";"";"";""
"4";"Austenitic Cr-Ni Stainless Steel (18-8; 304/ 304L/ 347)";"butyl acetate";"123-86-4";"C6H12O2";"esters";"";"100";"25 – 325";"<2";"219,220";"";"";"";"";"";"";"";"";"";"";"";"";"";"";""
"5";"Austenitic Cr-Ni-Mo Stainless Steel (17-12-3; 316L/ 317L)";"butyl acetate";"123-86-4";"C6H12O2";"esters";"";"100";"25 – 325";"<2";"219,220";"";"";"";"";"";"";"";"";"";"";"";"";"";"";""
"6";"Brass (>15Zn)";"butyl acetate";"123-86-4";"C6H12O2";"esters";"crevice attack";"100";"25 – 325";"<2";"219";"";"";"";"";"";"";"";"";"";"";"";"";"";"";""
"7";"Cast Iron, Gray/ Ductile";"butyl acetate";"123-86-4";"C6H12O2";"esters";"";"100";"25 – 125";"<2";"219";"";"";"";"";"";"";"";"";"";"";"";"";"";"";""
"8";"Copper/ Bronze/ Low Brass";"butyl acetate";"123-86-4";"C6H12O2";"esters";"";"100";"25 – 325";"<2";"219,220";"";"";"";"";"";"";"";"";"";"";"";"";"";"";""
"9";"Copper-Nickel";"butyl acetate";"123-86-4";"C6H12O2";"esters";"";"100";"25 – 325";"<2";"219";"";"";"";"";"";"";"";"";"";"";"";"";"";"";""
"10";"Gold/ Platinum";"butyl acetate";"123-86-4";"C6H12O2";"esters";"";"100";"25 – 225";"<2";"219";"";"";"";"";"";"";"";"";"";"";"";"";"";"";""
"11";"Lead";"butyl acetate";"123-86-4";"C6H12O2";"esters";"";"100";"25 – 75";"<20";"219,220";"";"";"";"";"";"";"";"";"";"";"";"";"";"";""
"12";"Lead";"butyl acetate";"123-86-4";"C6H12O2";"esters";"";"100";"225 – 275";"<2";"219,220";"";"";"";"";"";"";"";"";"";"";"";"";"";"";""
"13";"Mo Superalloy (Ni-Cr-Fe-9Mo; 625/ 725)";"butyl acetate";"123-86-4";"C6H12O2";"esters";"";"100";"25 – 325";"<2";"219,220";"";"";"";"";"";"";"";"";"";"";"";"";"";"";""
"14";"Mo Superalloy (Ni-16Cr-16Mo; C276)";"butyl acetate";"123-86-4";"C6H12O2";"esters";"";"100";"25 – 325";"<2";"219,220";"";"";"";"";"";"";"";"";"";"";"";"";"";"";""
"15";"Mo Superalloy (Ni-20Cr-16Mo-4W; 686)";"butyl acetate";"123-86-4";"C6H12O2";"esters";"";"100";"25 – 325";"<2";"219,220";"";"";"";"";"";"";"";"";"";"";"";"";"";"";""
"16";"Mo Superalloy (Ni-22Cr-16Mo; C22/ 59)";"butyl acetate";"123-86-4";"C6H12O2";"esters";"";"100";"25 – 325";"<2";"219,220";"";"";"";"";"";"";"";"";"";"";"";"";"";"";""
"17";"Mo Superalloy (Ni-23Cr-16Mo-1Cu; C20000)";"butyl acetate";"123-86-4";"C6H12O2";"esters";"";"100";"25 – 325";"<2";"219,220";"";"";"";"";"";"";"";"";"";"";"";"";"";"";""
"18";"Nickel (200)";"butyl acetate";"123-86-4";"C6H12O2";"esters";"";"100";"25 – 325";"<2";"219";"";"";"";"";"";"";"";"";"";"";"";"";"";"";""
"19";"Nickel Cast Iron (15-35Ni)";"butyl acetate";"123-86-4";"C6H12O2";"esters";"";"100";"25 – 325";"<2";"219";"";"";"";"";"";"";"";"";"";"";"";"";"";"";""
"20";"Nickel-Copper (400)";"butyl acetate";"123-86-4";"C6H12O2";"esters";"";"100";"25 – 325";"<2";"219,220";"";"";"";"";"";"";"";"";"";"";"";"";"";"";""
"21";"Ni-Cr-Fe Alloy (600/ 690)";"butyl acetate";"123-86-4";"C6H12O2";"esters";"";"100";"25 – 325";"<2";"219,220";"";"";"";"";"";"";"";"";"";"";"";"";"";"";""
"22";"Ni-Mo Alloy (Ni-30Mo; B-2)";"butyl acetate";"123-86-4";"C6H12O2";"esters";"";"100";"25 – 325";"<2";"219,220";"";"";"";"";"";"";"";"";"";"";"";"";"";"";""
"23";"Silicon Cast Iron (14Si)";"butyl acetate";"123-86-4";"C6H12O2";"esters";"";"100";"52 – 237";"<2";"218,220";"";"";"";"";"";"";"";"";"";"";"";"";"";"";""
"24";"Silver";"butyl acetate";"123-86-4";"C6H12O2";"esters";"";"100";"25 – 225";"<2";"219,220";"";"";"";"";"";"";"";"";"";"";"";"";"";"";""
"25";"Steels, Carbon/ Low Alloy";"butyl acetate";"123-86-4";"C6H12O2";"esters";"";"100";"25 – 125";"<2";"219";"";"";"";"";"";"";"";"";"";"";"";"";"";"";""
"26";"Tantalum";"butyl acetate";"123-86-4";"C6H12O2";"esters";"";"100";"225 – 275";"<2";"219";"";"";"";"";"";"";"";"";"";"";"";"";"";"";""
"27";"Titanium, Unalloyed";"butyl acetate";"123-86-4";"C6H12O2";"esters";"";"100";"25 – 225";"<2";"219,220";"";"";"";"";"";"";"";"";"";"";"";"";"";"";""
"28";"Zirconium";"butyl acetate";"123-86-4";"C6H12O2";"esters";"";"100";"25 – 275";"<2";"219";"";"";"";"";"";"";"";"";"";"";"";"";"";"";""
"";"";"";"";"";"";"";"";"";"";"";"";"";"";"";"";"";"";"";"";"";"";"";"";"";""
"";"";"";"";"";"";"";"";"";"";"";"";"";"";"";"";"";"";"";"";"";"";"";"";"";""
"Corrosion Survey Database (COR•SUR) © 2002 NACE International";"";"";"";"";"";"";"";"";"";"";"";"";"";"";"";"";"";"";"";"";"";"";"";"";""

File: data/corrosion_data/TableData - 2024-11-08T192310.116.csv
sep=;
"Title: Corrosion Survey Database (COR•SUR)";"";"";"";"";"";"";"";"";"";"";"";"";"";"";"";"";"";"";"";"";"";"";"";"";""
"Table: Butyl butyrate";"";"";"";"";"";"";"";"";"";"";"";"";"";"";"";"";"";"";"";"";"";"";"";"";""
"DOWNLOAD SHOWS ONLY THE DISPLAYED DATA, UP TO 50 ROWS";"";"";"";"";"";"";"";"";"";"";"";"";"";"";"";"";"";"";"";"";"";"";"";"";""
"No.";"material or substance name";"exposure medium";"exposure medium class";"conc. (%)";"temp. (°F)";"corrosion rate (mil/yr)";"reference";"";"";"";"";"";"";"";"";"";"";"";"";"";"";"";"";"";""
"1";"Alloy 20-25-4Mo (904L)";"butyl butyrate";"esters";"100";"25 – 225";"<2";"219";"";"";"";"";"";"";"";"";"";"";"";"";"";"";"";"";"";""
"2";"Alloy 20-38-3-3Cu (20Cb3/ 825)";"butyl butyrate";"esters";"100";"25 – 225";"<2";"219";"";"";"";"";"";"";"";"";"";"";"";"";"";"";"";"";"";""
"3";"Alloy 30-44-5-3W (G-30)";"butyl butyrate";"esters";"100";"25 – 225";"<2";"219";"";"";"";"";"";"";"";"";"";"";"";"";"";"";"";"";"";""
"4";"Aluminum Alloy (3003/ 5154)";"butyl butyrate";"esters";"100";"25 – 75";"<2";"219";"";"";"";"";"";"";"";"";"";"";"";"";"";"";"";"";"";""
"5";"Austenitic Cr-Ni Stainless Steel (18-8; 304/ 304L/ 347)";"butyl butyrate";"esters";"100";"25 – 225";"<2";"219";"";"";"";"";"";"";"";"";"";"";"";"";"";"";"";"";"";""
"6";"Austenitic Cr-Ni-Mo Stainless Steel (17-12-3; 316L/ 317L)";"butyl butyrate";"esters";"100";"25 – 225";"<2";"219";"";"";"";"";"";"";"";"";"";"";"";"";"";"";"";"";"";""
"7";"Brass (>15Zn)";"butyl butyrate";"esters";"100";"25 – 225";"<20";"219";"";"";"";"";"";"";"";"";"";"";"";"";"";"";"";"";"";""
"8";"Cast Iron, Gray/ Ductile";"butyl butyrate";"esters";"100";"25 – 125";"<2";"219";"";"";"";"";"";"";"";"";"";"";"";"";"";"";"";"";"";""
"9";"Cast Iron, Gray/ Ductile";"butyl butyrate";"esters";"100";"125 – 225";"<20";"219";"";"";"";"";"";"";"";"";"";"";"";"";"";"";"";"";"";""
"10";"Copper/ Bronze/ Low Brass";"butyl butyrate";"esters";"100";"25 – 125";"<2";"219";"";"";"";"";"";"";"";"";"";"";"";"";"";"";"";"";"";""
"11";"Copper/ Bronze/ Low Brass";"butyl butyrate";"esters";"100";"125 – 225";"<20";"219";"";"";"";"";"";"";"";"";"";"";"";"";"";"";"";"";"";""
"12";"Copper-Nickel";"butyl butyrate";"esters";"100";"25 – 125";"<2";"219";"";"";"";"";"";"";"";"";"";"";"";"";"";"";"";"";"";""
"13";"Copper-Nickel";"butyl butyrate";"esters";"100";"125 – 225";"<20";"219";"";"";"";"";"";"";"";"";"";"";"";"";"";"";"";"";"";""
"14";"Cr Stainless Steel (12Cr)";"butyl butyrate";"esters";"100";"25 – 125";"<2";"219";"";"";"";"";"";"";"";"";"";"";"";"";"";"";"";"";"";""
"15";"Cr Stainless Steel (12Cr)";"butyl butyrate";"esters";"100";"125 – 225";"<20";"219";"";"";"";"";"";"";"";"";"";"";"";"";"";"";"";"";"";""
"16";"Cr Stainless Steel (17Cr)";"butyl butyrate";"esters";"100";"25 – 125";"<2";"219";"";"";"";"";"";"";"";"";"";"";"";"";"";"";"";"";"";""
"17";"Cr Stainless Steel (17Cr)";"butyl butyrate";"esters";"100";"125 – 225";"<20";"219";"";"";"";"";"";"";"";"";"";"";"";"";"";"";"";"";"";""
"18";"Gold/ Platinum";"butyl butyrate";"esters";"100";"25 – 225";"<2";"219";"";"";"";"";"";"";"";"";"";"";"";"";"";"";"";"";"";""
"19";"Lead";"butyl butyrate";"esters";"100";"25 – 225";"<20";"219";"";"";"";"";"";"";"";"";"";"";"";"";"";"";"";"";"";""
"20";"Mo Superalloy (Ni-Cr-Fe-9Mo; 625/ 725)";"butyl butyrate";"esters";"100";"25 – 225";"<2";"219";"";"";"";"";"";"";"";"";"";"";"";"";"";"";"";"";"";""
"21";"Mo Superalloy (Ni-16Cr-16Mo; C276)";"butyl butyrate";"esters";"100";"25 – 225";"<2";"219";"";"";"";"";"";"";"";"";"";"";"";"";"";"";"";"";"";""
"22";"Mo Superalloy (Ni-20Cr-16Mo-4W; 686)";"butyl butyrate";"esters";"100";"25 – 225";"<2";"219";"";"";"";"";"";"";"";"";"";"";"";"";"";"";"";"";"";""
"23";"Mo Superalloy (Ni-22Cr-16Mo; C22/ 59)";"butyl butyrate";"esters";"100";"25 – 225";"<2";"219";"";"";"";"";"";"";"";"";"";"";"";"";"";"";"";"";"";""
"24";"Mo Superalloy (Ni-23Cr-16Mo-1Cu; C20000)";"butyl butyrate";"esters";"100";"25 – 225";"<2";"219";"";"";"";"";"";"";"";"";"";"";"";"";"";"";"";"";"";""
"25";"Nickel (200)";"butyl butyrate";"esters";"100";"25 – 125";"<2";"219";"";"";"";"";"";"";"";"";"";"";"";"";"";"";"";"";"";""
"26";"Nickel (200)";"butyl butyrate";"esters";"100";"125 – 225";"<20";"219";"";"";"";"";"";"";"";"";"";"";"";"";"";"";"";"";"";""
"27";"Nickel Cast Iron (15-35Ni)";"butyl butyrate";"esters";"100";"25 – 125";"<2";"219";"";"";"";"";"";"";"";"";"";"";"";"";"";"";"";"";"";""
"28";"Nickel Cast Iron (15-35Ni)";"butyl butyrate";"esters";"100";"125 – 225";"<20";"219";"";"";"";"";"";"";"";"";"";"";"";"";"";"";"";"";"";""
"29";"Nickel-Copper (400)";"butyl butyrate";"esters";"100";"25 – 125";"<2";"219";"";"";"";"";"";"";"";"";"";"";"";"";"";"";"";"";"";""
"30";"Nickel-Copper (400)";"butyl butyrate";"esters";"100";"125 – 225";"<20";"219";"";"";"";"";"";"";"";"";"";"";"";"";"";"";"";"";"";""
"31";"Ni-Cr-Fe Alloy (600/ 690)";"butyl butyrate";"esters";"100";"25 – 125";"<2";"219";"";"";"";"";"";"";"";"";"";"";"";"";"";"";"";"";"";""
"32";"Ni-Cr-Fe Alloy (600/ 690)";"butyl butyrate";"esters";"100";"125 – 225";"<20";"219";"";"";"";"";"";"";"";"";"";"";"";"";"";"";"";"";"";""
"33";"Ni-Mo Alloy (Ni-30Mo; B-2)";"butyl butyrate";"esters";"100";"25 – 225";"<2";"219";"";"";"";"";"";"";"";"";"";"";"";"";"";"";"";"";"";""
"34";"Silicon Cast Iron (14Si)";"butyl butyrate";"esters";"100";"52 – 145";"<2";"218";"";"";"";"";"";"";"";"";"";"";"";"";"";"";"";"";"";""
"35";"Silicon Cast Iron (14Si)";"butyl butyrate";"esters";"100";"145 – 237";"<20";"218";"";"";"";"";"";"";"";"";"";"";"";"";"";"";"";"";"";""
"36";"Silver";"butyl butyrate";"esters";"100";"25 – 225";"<20";"219";"";"";"";"";"";"";"";"";"";"";"";"";"";"";"";"";"";""
"37";"Steels, Carbon/ Low Alloy";"butyl butyrate";"esters";"100";"25 – 125";"<2";"219";"";"";"";"";"";"";"";"";"";"";"";"";"";"";"";"";"";""
"38";"Steels, Carbon/ Low Alloy";"butyl butyrate";"esters";"100";"125 – 225";"<20";"219";"";"";"";"";"";"";"";"";"";"";"";"";"";"";"";"";"";""
"39";"Tantalum";"butyl butyrate";"esters";"100";"25 – 225";"<2";"219";"";"";"";"";"";"";"";"";"";"";"";"";"";"";"";"";"";""
"40";"Titanium, Unalloyed";"butyl butyrate";"esters";"100";"25 – 225";"<2";"219";"";"";"";"";"";"";"";"";"";"";"";"";"";"";"";"";"";""
"41";"Zirconium";"butyl butyrate";"esters";"100";"25 – 225";"<2";"219";"";"";"";"";"";"";"";"";"";"";"";"";"";"";"";"";"";""
"";"";"";"";"";"";"";"";"";"";"";"";"";"";"";"";"";"";"";"";"";"";"";"";"";""
"";"";"";"";"";"";"";"";"";"";"";"";"";"";"";"";"";"";"";"";"";"";"";"";"";""
"Corrosion Survey Database (COR•SUR) © 2002 NACE International";"";"";"";"";"";"";"";"";"";"";"";"";"";"";"";"";"";"";"";"";"";"";"";"";""

File: data/corrosion_data/TableData - 2024-11-08T192315.697.csv
sep=;
"Title: Corrosion Survey Database (COR•SUR)";"";"";"";"";"";"";"";"";"";"";"";"";"";"";"";"";"";"";"";"";"";"";"";"";""
"Table: Butyl lactate";"";"";"";"";"";"";"";"";"";"";"";"";"";"";"";"";"";"";"";"";"";"";"";"";""
"DOWNLOAD SHOWS ONLY THE DISPLAYED DATA, UP TO 50 ROWS";"";"";"";"";"";"";"";"";"";"";"";"";"";"";"";"";"";"";"";"";"";"";"";"";""
"No.";"material or substance name";"exposure medium";"exposure medium CAS RN";"exposure medium formula";"exposure medium class";"conc. (%)";"temp. (°F)";"corrosion rate (mil/yr)";"reference";"";"";"";"";"";"";"";"";"";"";"";"";"";"";"";""
"1";"Alloy 20-25-4Mo (904L)";"butyl lactate";"34451-18-8 [138-22-7]";"C7H14O3";"esters";"100";"25 – 225";"<2";"219";"";"";"";"";"";"";"";"";"";"";"";"";"";"";"";""
"2";"Alloy 20-38-3-3Cu (20Cb3/ 825)";"butyl lactate";"34451-18-8 [138-22-7]";"C7H14O3";"esters";"100";"25 – 225";"<2";"219";"";"";"";"";"";"";"";"";"";"";"";"";"";"";"";""
"3";"Alloy 30-44-5-3W (G-30)";"butyl lactate";"34451-18-8 [138-22-7]";"C7H14O3";"esters";"100";"25 – 225";"<2";"219";"";"";"";"";"";"";"";"";"";"";"";"";"";"";"";""
"4";"Aluminum Alloy (3003/ 5154)";"butyl lactate";"34451-18-8 [138-22-7]";"C7H14O3";"esters";"100";"25 – 225";"<2";"219";"";"";"";"";"";"";"";"";"";"";"";"";"";"";"";""
"5";"Austenitic Cr-Ni Stainless Steel (18-8; 304/ 304L/ 347)";"butyl lactate";"34451-18-8 [138-22-7]";"C7H14O3";"esters";"100";"25 – 225";"<2";"219";"";"";"";"";"";"";"";"";"";"";"";"";"";"";"";""
"6";"Austenitic Cr-Ni-Mo Stainless Steel (17-12-3; 316L/ 317L)";"butyl lactate";"34451-18-8 [138-22-7]";"C7H14O3";"esters";"100";"25 – 225";"<2";"219";"";"";"";"";"";"";"";"";"";"";"";"";"";"";"";""
"7";"Brass (>15Zn)";"butyl lactate";"34451-18-8 [138-22-7]";"C7H14O3";"esters";"100";"25 – 225";"<2";"219";"";"";"";"";"";"";"";"";"";"";"";"";"";"";"";""
"8";"Cast Iron, Gray/ Ductile";"butyl lactate";"34451-18-8 [138-22-7]";"C7H14O3";"esters";"100";"25 – 225";"<2";"219";"";"";"";"";"";"";"";"";"";"";"";"";"";"";"";""
"9";"Copper/ Bronze/ Low Brass";"butyl lactate";"34451-18-8 [138-22-7]";"C7H14O3";"esters";"100";"25 – 225";"<2";"219";"";"";"";"";"";"";"";"";"";"";"";"";"";"";"";""
"10";"Copper-Nickel";"butyl lactate";"34451-18-8 [138-22-7]";"C7H14O3";"esters";"100";"25 – 225";"<2";"219";"";"";"";"";"";"";"";"";"";"";"";"";"";"";"";""
"11";"Cr Stainless Steel (12Cr)";"butyl lactate";"34451-18-8 [138-22-7]";"C7H14O3";"esters";"100";"25 – 225";"<2";"219";"";"";"";"";"";"";"";"";"";"";"";"";"";"";"";""
"12";"Cr Stainless Steel (17Cr)";"butyl lactate";"34451-18-8 [138-22-7]";"C7H14O3";"esters";"100";"25 – 225";"<2";"219";"";"";"";"";"";"";"";"";"";"";"";"";"";"";"";""
"13";"Gold/ Platinum";"butyl lactate";"34451-18-8 [138-22-7]";"C7H14O3";"esters";"100";"25 – 225";"<2";"219";"";"";"";"";"";"";"";"";"";"";"";"";"";"";"";""
"14";"Lead";"butyl lactate";"34451-18-8 [138-22-7]";"C7H14O3";"esters";"100";"25 – 225";"<2";"219";"";"";"";"";"";"";"";"";"";"";"";"";"";"";"";""
"15";"Mo Superalloy (Ni-Cr-Fe-9Mo; 625/ 725)";"butyl lactate";"34451-18-8 [138-22-7]";"C7H14O3";"esters";"100";"25 – 225";"<2";"219";"";"";"";"";"";"";"";"";"";"";"";"";"";"";"";""
"16";"Mo Superalloy (Ni-16Cr-16Mo; C276)";"butyl lactate";"34451-18-8 [138-22-7]";"C7H14O3";"esters";"100";"25 – 225";"<2";"219";"";"";"";"";"";"";"";"";"";"";"";"";"";"";"";""
"17";"Mo Superalloy (Ni-20Cr-16Mo-4W; 686)";"butyl lactate";"34451-18-8 [138-22-7]";"C7H14O3";"esters";"100";"25 – 225";"<2";"219";"";"";"";"";"";"";"";"";"";"";"";"";"";"";"";""
"18";"Mo Superalloy (Ni-22Cr-16Mo; C22/ 59)";"butyl lactate";"34451-18-8 [138-22-7]";"C7H14O3";"esters";"100";"25 – 225";"<2";"219";"";"";"";"";"";"";"";"";"";"";"";"";"";"";"";""
"19";"Mo Superalloy (Ni-23Cr-16Mo-1Cu; C20000)";"butyl lactate";"34451-18-8 [138-22-7]";"C7H14O3";"esters";"100";"25 – 225";"<2";"219";"";"";"";"";"";"";"";"";"";"";"";"";"";"";"";""
"20";"Nickel (200)";"butyl lactate";"34451-18-8 [138-22-7]";"C7H14O3";"esters";"100";"25 – 225";"<2";"219";"";"";"";"";"";"";"";"";"";"";"";"";"";"";"";""
"21";"Nickel Cast Iron (15-35Ni)";"butyl lactate";"34451-18-8 [138-22-7]";"C7H14O3";"esters";"100";"25 – 225";"<2";"219";"";"";"";"";"";"";"";"";"";"";"";"";"";"";"";""
"22";"Nickel-Copper (400)";"butyl lactate";"34451-18-8 [138-22-7]";"C7H14O3";"esters";"100";"25 – 225";"<2";"219";"";"";"";"";"";"";"";"";"";"";"";"";"";"";"";""
"23";"Ni-Cr-Fe Alloy (600/ 690)";"butyl lactate";"34451-18-8 [138-22-7]";"C7H14O3";"esters";"100";"25 – 225";"<2";"219";"";"";"";"";"";"";"";"";"";"";"";"";"";"";"";""
"24";"Ni-Mo Alloy (Ni-30Mo; B-2)";"butyl lactate";"34451-18-8 [138-22-7]";"C7H14O3";"esters";"100";"25 – 225";"<2";"219";"";"";"";"";"";"";"";"";"";"";"";"";"";"";"";""
"25";"Silicon Cast Iron (14Si)";"butyl lactate";"34451-18-8 [138-22-7]";"C7H14O3";"esters";"100";"52 – 237";"<2";"218";"";"";"";"";"";"";"";"";"";"";"";"";"";"";"";""
"26";"Silver";"butyl lactate";"34451-18-8 [138-22-7]";"C7H14O3";"esters";"100";"25 – 225";"<2";"219";"";"";"";"";"";"";"";"";"";"";"";"";"";"";"";""
"27";"Steels, Carbon/ Low Alloy";"butyl lactate";"34451-18-8 [138-22-7]";"C7H14O3";"esters";"100";"25 – 225";"<2";"219";"";"";"";"";"";"";"";"";"";"";"";"";"";"";"";""
"28";"Superferritic Stainless Steel (26-1)";"butyl lactate";"34451-18-8 [138-22-7]";"C7H14O3";"esters";"100";"25 – 225";"<2";"219";"";"";"";"";"";"";"";"";"";"";"";"";"";"";"";""
"29";"Tantalum";"butyl lactate";"34451-18-8 [138-22-7]";"C7H14O3";"esters";"100";"25 – 225";"<2";"219";"";"";"";"";"";"";"";"";"";"";"";"";"";"";"";""
"30";"Titanium, Unalloyed";"butyl lactate";"34451-18-8 [138-22-7]";"C7H14O3";"esters";"100";"25 – 225";"<2";"219";"";"";"";"";"";"";"";"";"";"";"";"";"";"";"";""
"31";"Zirconium";"butyl lactate";"34451-18-8 [138-22-7]";"C7H14O3";"esters";"100";"25 – 225";"<2";"219";"";"";"";"";"";"";"";"";"";"";"";"";"";"";"";""
"";"";"";"";"";"";"";"";"";"";"";"";"";"";"";"";"";"";"";"";"";"";"";"";"";""
"";"";"";"";"";"";"";"";"";"";"";"";"";"";"";"";"";"";"";"";"";"";"";"";"";""
"Corrosion Survey Database (COR•SUR) © 2002 NACE International";"";"";"";"";"";"";"";"";"";"";"";"";"";"";"";"";"";"";"";"";"";"";"";"";""

File: data/corrosion_data/TableData - 2024-11-08T192340.981.csv
sep=;
"Title: Corrosion Survey Database (COR•SUR)";"";"";"";"";"";"";"";"";"";"";"";"";"";"";"";"";"";"";"";"";"";"";"";"";""
"Table: Butyl stearate";"";"";"";"";"";"";"";"";"";"";"";"";"";"";"";"";"";"";"";"";"";"";"";"";""
"DOWNLOAD SHOWS ONLY THE DISPLAYED DATA, UP TO 50 ROWS";"";"";"";"";"";"";"";"";"";"";"";"";"";"";"";"";"";"";"";"";"";"";"";"";""
"No.";"material or substance name";"exposure medium";"exposure medium CAS RN";"exposure medium formula";"exposure medium class";"conc. (%)";"temp. (°F)";"corrosion rate (mil/yr)";"reference";"";"";"";"";"";"";"";"";"";"";"";"";"";"";"";""
"1";"Alloy 20-25-4Mo (904L)";"butyl stearate";"123-95-5";"C22H44O2";"esters";"100";"77 – 225";"<2";"219,220";"";"";"";"";"";"";"";"";"";"";"";"";"";"";"";""
"2";"Alloy 20-38-3-3Cu (20Cb3/ 825)";"butyl stearate";"123-95-5";"C22H44O2";"esters";"100";"77 – 225";"<2";"219,220";"";"";"";"";"";"";"";"";"";"";"";"";"";"";"";""
"3";"Alloy 30-44-5-3W (G-30)";"butyl stearate";"123-95-5";"C22H44O2";"esters";"100";"77 – 225";"<2";"219,220";"";"";"";"";"";"";"";"";"";"";"";"";"";"";"";""
"4";"Aluminum Alloy (3003/ 5154)";"butyl stearate";"123-95-5";"C22H44O2";"esters";"100";"77 – 225";"<20";"219,220";"";"";"";"";"";"";"";"";"";"";"";"";"";"";"";""
"5";"Austenitic Cr-Ni Stainless Steel (18-8; 304/ 304L/ 347)";"butyl stearate";"123-95-5";"C22H44O2";"esters";"100";"77 – 225";"<2";"219,220";"";"";"";"";"";"";"";"";"";"";"";"";"";"";"";""
"6";"Austenitic Cr-Ni-Mo Stainless Steel (17-12-3; 316L/ 317L)";"butyl stearate";"123-95-5";"C22H44O2";"esters";"100";"77 – 225";"<2";"219,220";"";"";"";"";"";"";"";"";"";"";"";"";"";"";"";""
"7";"Cast Iron, Gray/ Ductile";"butyl stearate";"123-95-5";"C22H44O2";"esters";"100";"77 – 225";"<20";"219,220";"";"";"";"";"";"";"";"";"";"";"";"";"";"";"";""
"8";"Copper/ Bronze/ Low Brass";"butyl stearate";"123-95-5";"C22H44O2";"esters";"100";"77 – 225";"<20";"219,220";"";"";"";"";"";"";"";"";"";"";"";"";"";"";"";""
"9";"Copper-Nickel";"butyl stearate";"123-95-5";"C22H44O2";"esters";"100";"77 – 225";"<20";"219,220";"";"";"";"";"";"";"";"";"";"";"";"";"";"";"";""
"10";"Cr Stainless Steel (12Cr)";"butyl stearate";"123-95-5";"C22H44O2";"esters";"100";"77 – 225";"<2";"219,220";"";"";"";"";"";"";"";"";"";"";"";"";"";"";"";""
"11";"Cr Stainless Steel (17Cr)";"butyl stearate";"123-95-5";"C22H44O2";"esters";"100";"77 – 225";"<2";"219,220";"";"";"";"";"";"";"";"";"";"";"";"";"";"";"";""
"12";"Gold/ Platinum";"butyl stearate";"123-95-5";"C22H44O2";"esters";"100";"77 – 225";"<2";"219,220";"";"";"";"";"";"";"";"";"";"";"";"";"";"";"";""
"13";"Lead";"butyl stearate";"123-95-5";"C22H44O2";"esters";"100";"77 – 225";"<20";"219,220";"";"";"";"";"";"";"";"";"";"";"";"";"";"";"";""
"14";"Mo Superalloy (Ni-Cr-Fe-9Mo; 625/ 725)";"butyl stearate";"123-95-5";"C22H44O2";"esters";"100";"77 – 225";"<20";"219,220";"";"";"";"";"";"";"";"";"";"";"";"";"";"";"";""
"15";"Mo Superalloy (Ni-16Cr-16Mo; C276)";"butyl stearate";"123-95-5";"C22H44O2";"esters";"100";"77 – 225";"<20";"219,220";"";"";"";"";"";"";"";"";"";"";"";"";"";"";"";""
"16";"Mo Superalloy (Ni-20Cr-16Mo-4W; 686)";"butyl stearate";"123-95-5";"C22H44O2";"esters";"100";"77 – 225";"<20";"219,220";"";"";"";"";"";"";"";"";"";"";"";"";"";"";"";""
"17";"Mo Superalloy (Ni-22Cr-16Mo; C22/ 59)";"butyl stearate";"123-95-5";"C22H44O2";"esters";"100";"77 – 225";"<20";"219,220";"";"";"";"";"";"";"";"";"";"";"";"";"";"";"";""
"18";"Mo Superalloy (Ni-23Cr-16Mo-1Cu; C20000)";"butyl stearate";"123-95-5";"C22H44O2";"esters";"100";"77 – 225";"<20";"219,220";"";"";"";"";"";"";"";"";"";"";"";"";"";"";"";""
"19";"Nickel (200)";"butyl stearate";"123-95-5";"C22H44O2";"esters";"100";"77 – 225";"<20";"219,220";"";"";"";"";"";"";"";"";"";"";"";"";"";"";"";""
"20";"Nickel Cast Iron (15-35Ni)";"butyl stearate";"123-95-5";"C22H44O2";"esters";"100";"77 – 225";"<20";"219,220";"";"";"";"";"";"";"";"";"";"";"";"";"";"";"";""
"21";"Nickel-Copper (400)";"butyl stearate";"123-95-5";"C22H44O2";"esters";"100";"77 – 225";"<20";"219,220";"";"";"";"";"";"";"";"";"";"";"";"";"";"";"";""
"22";"Ni-Cr-Fe Alloy (600/ 690)";"butyl stearate";"123-95-5";"C22H44O2";"esters";"100";"77 – 225";"<20";"219,220";"";"";"";"";"";"";"";"";"";"";"";"";"";"";"";""
"23";"Ni-Mo Alloy (Ni-30Mo; B-2)";"butyl stearate";"123-95-5";"C22H44O2";"esters";"100";"77 – 225";"<20";"219,220";"";"";"";"";"";"";"";"";"";"";"";"";"";"";"";""
"24";"Silicon Cast Iron (14Si)";"butyl stearate";"123-95-5";"C22H44O2";"esters";"100";"77 – 237";"<20";"218,220";"";"";"";"";"";"";"";"";"";"";"";"";"";"";"";""
"25";"Silver";"butyl stearate";"123-95-5";"C22H44O2";"esters";"100";"77 – 225";"<20";"219,220";"";"";"";"";"";"";"";"";"";"";"";"";"";"";"";""
"26";"Steels, Carbon/ Low Alloy";"butyl stearate";"123-95-5";"C22H44O2";"esters";"100";"77 – 225";"<20";"219,220";"";"";"";"";"";"";"";"";"";"";"";"";"";"";"";""
"27";"Superferritic Stainless Steel (26-1)";"butyl stearate";"123-95-5";"C22H44O2";"esters";"100";"77 – 225";"<2";"219,220";"";"";"";"";"";"";"";"";"";"";"";"";"";"";"";""
"28";"Tantalum";"butyl stearate";"123-95-5";"C22H44O2";"esters";"100";"77 – 225";"<2";"219,220";"";"";"";"";"";"";"";"";"";"";"";"";"";"";"";""
"29";"Titanium, Unalloyed";"butyl stearate";"123-95-5";"C22H44O2";"esters";"100";"77 – 225";"<2";"219,220";"";"";"";"";"";"";"";"";"";"";"";"";"";"";"";""
"30";"Zirconium";"butyl stearate";"123-95-5";"C22H44O2";"esters";"100";"77 – 225";"<2";"219,220";"";"";"";"";"";"";"";"";"";"";"";"";"";"";"";""
"";"";"";"";"";"";"";"";"";"";"";"";"";"";"";"";"";"";"";"";"";"";"";"";"";""
"";"";"";"";"";"";"";"";"";"";"";"";"";"";"";"";"";"";"";"";"";"";"";"";"";""
"Corrosion Survey Database (COR•SUR) © 2002 NACE International";"";"";"";"";"";"";"";"";"";"";"";"";"";"";"";"";"";"";"";"";"";"";"";"";""

File: data/corrosion_data/TableData - 2024-11-08T192346.881.csv
sep=;
"Title: Corrosion Survey Database (COR•SUR)";"";"";"";"";"";"";"";"";"";"";"";"";"";"";"";"";"";"";"";"";"";"";"";"";""
"Table: Diallyl phthalate";"";"";"";"";"";"";"";"";"";"";"";"";"";"";"";"";"";"";"";"";"";"";"";"";""
"DOWNLOAD SHOWS ONLY THE DISPLAYED DATA, UP TO 50 ROWS";"";"";"";"";"";"";"";"";"";"";"";"";"";"";"";"";"";"";"";"";"";"";"";"";""
"No.";"material or substance name";"exposure medium";"exposure medium class";"conc. (%)";"temp. (°F)";"corrosion rate (mil/yr)";"reference";"";"";"";"";"";"";"";"";"";"";"";"";"";"";"";"";"";""
"1";"Alloy 20-38-3-3Cu (20Cb3/ 825)";"diallyl phthalate";"esters";"100";"25 – 225";"<2";"219";"";"";"";"";"";"";"";"";"";"";"";"";"";"";"";"";"";""
"2";"Alloy 20-38-3-3Cu (20Cb3/ 825)";"diallyl phthalate";"esters";"100";"225 – 325";"<20";"219";"";"";"";"";"";"";"";"";"";"";"";"";"";"";"";"";"";""
"3";"Alloy 30-44-5-3W (G-30)";"diallyl phthalate";"esters";"100";"25 – 225";"<2";"219";"";"";"";"";"";"";"";"";"";"";"";"";"";"";"";"";"";""
"4";"Alloy 30-44-5-3W (G-30)";"diallyl phthalate";"esters";"100";"225 – 325";"<20";"219";"";"";"";"";"";"";"";"";"";"";"";"";"";"";"";"";"";""
"5";"Austenitic Cr-Ni Stainless Steel (18-8; 304/ 304L/ 347)";"diallyl phthalate";"esters";"100";"25 – 325";"<2";"219";"";"";"";"";"";"";"";"";"";"";"";"";"";"";"";"";"";""
"6";"Austenitic Cr-Ni-Mo Stainless Steel (17-12-3; 316L/ 317L)";"diallyl phthalate";"esters";"100";"25 – 325";"<2";"219";"";"";"";"";"";"";"";"";"";"";"";"";"";"";"";"";"";""
"7";"Brass (>15Zn)";"diallyl phthalate";"esters";"100";"25 – 225";"<2";"219";"";"";"";"";"";"";"";"";"";"";"";"";"";"";"";"";"";""
"8";"Cast Iron, Gray/ Ductile";"diallyl phthalate";"esters";"100";"25 – 225";"<2";"219";"";"";"";"";"";"";"";"";"";"";"";"";"";"";"";"";"";""
"9";"Copper/ Bronze/ Low Brass";"diallyl phthalate";"esters";"100";"25 – 225";"<2";"219";"";"";"";"";"";"";"";"";"";"";"";"";"";"";"";"";"";""
"10";"Copper/ Bronze/ Low Brass";"diallyl phthalate";"esters";"100";"225 – 325";">50";"219";"";"";"";"";"";"";"";"";"";"";"";"";"";"";"";"";"";""
"11";"Copper-Nickel";"diallyl phthalate";"esters";"100";"25 – 225";"<2";"219";"";"";"";"";"";"";"";"";"";"";"";"";"";"";"";"";"";""
"12";"Cr Stainless Steel (12Cr)";"diallyl phthalate";"esters";"100";"25 – 225";"<2";"219";"";"";"";"";"";"";"";"";"";"";"";"";"";"";"";"";"";""
"13";"Cr Stainless Steel (17Cr)";"diallyl phthalate";"esters";"100";"25 – 225";"<2";"219";"";"";"";"";"";"";"";"";"";"";"";"";"";"";"";"";"";""
"14";"Gold/ Platinum";"diallyl phthalate";"esters";"100";"25 – 225";"<2";"219";"";"";"";"";"";"";"";"";"";"";"";"";"";"";"";"";"";""
"15";"Lead";"diallyl phthalate";"esters";"100";"25 – 75";"<2";"219";"";"";"";"";"";"";"";"";"";"";"";"";"";"";"";"";"";""
"16";"Mo Superalloy (Ni-Cr-Fe-9Mo; 625/ 725)";"diallyl phthalate";"esters";"100";"25 – 75";"<2";"219";"";"";"";"";"";"";"";"";"";"";"";"";"";"";"";"";"";""
"17";"Mo Superalloy (Ni-16Cr-16Mo; C276)";"diallyl phthalate";"esters";"100";"25 – 75";"<2";"219";"";"";"";"";"";"";"";"";"";"";"";"";"";"";"";"";"";""
"18";"Mo Superalloy (Ni-20Cr-16Mo-4W; 686)";"diallyl phthalate";"esters";"100";"25 – 75";"<2";"219";"";"";"";"";"";"";"";"";"";"";"";"";"";"";"";"";"";""
"19";"Mo Superalloy (Ni-22Cr-16Mo; C22/ 59)";"diallyl phthalate";"esters";"100";"25 – 75";"<2";"219";"";"";"";"";"";"";"";"";"";"";"";"";"";"";"";"";"";""
"20";"Mo Superalloy (Ni-23Cr-16Mo-1Cu; C20000)";"diallyl phthalate";"esters";"100";"25 – 75";"<2";"219";"";"";"";"";"";"";"";"";"";"";"";"";"";"";"";"";"";""
"21";"Nickel (200)";"diallyl phthalate";"esters";"100";"25 – 75";"<2";"219";"";"";"";"";"";"";"";"";"";"";"";"";"";"";"";"";"";""
"22";"Nickel (200)";"diallyl phthalate";"esters";"100";"275 – 325";"20 – 50";"219";"";"";"";"";"";"";"";"";"";"";"";"";"";"";"";"";"";""
"23";"Nickel Cast Iron (15-35Ni)";"diallyl phthalate";"esters";"100";"25 – 225";"<2";"219";"";"";"";"";"";"";"";"";"";"";"";"";"";"";"";"";"";""
"24";"Nickel-Copper (400)";"diallyl phthalate";"esters";"100";"25 – 75";"<2";"219";"";"";"";"";"";"";"";"";"";"";"";"";"";"";"";"";"";""
"25";"Nickel-Copper (400)";"diallyl phthalate";"esters";"100";"275 – 325";"20 – 50";"219";"";"";"";"";"";"";"";"";"";"";"";"";"";"";"";"";"";""
"26";"Ni-Mo Alloy (Ni-30Mo; B-2)";"diallyl phthalate";"esters";"100";"25 – 75";"<2";"219";"";"";"";"";"";"";"";"";"";"";"";"";"";"";"";"";"";""
"27";"Silicon Cast Iron (14Si)";"diallyl phthalate";"esters";"100";"52 – 237";"<2";"218";"";"";"";"";"";"";"";"";"";"";"";"";"";"";"";"";"";""
"28";"Silicon Cast Iron (14Si)";"diallyl phthalate";"esters";"100";"237 – 327";"<20";"218";"";"";"";"";"";"";"";"";"";"";"";"";"";"";"";"";"";""
"29";"Silver";"diallyl phthalate";"esters";"100";"25 – 75";"<2";"219";"";"";"";"";"";"";"";"";"";"";"";"";"";"";"";"";"";""
"30";"Steels, Carbon/ Low Alloy";"diallyl phthalate";"esters";"100";"25 – 125";"<2";"219";"";"";"";"";"";"";"";"";"";"";"";"";"";"";"";"";"";""
"31";"Tantalum";"diallyl phthalate";"esters";"100";"25 – 225";"<2";"219";"";"";"";"";"";"";"";"";"";"";"";"";"";"";"";"";"";""
"32";"Titanium, Unalloyed";"diallyl phthalate";"esters";"100";"25 – 75";"<2";"219";"";"";"";"";"";"";"";"";"";"";"";"";"";"";"";"";"";""
"33";"Zirconium";"diallyl phthalate";"esters";"100";"25 – 75";"<2";"219";"";"";"";"";"";"";"";"";"";"";"";"";"";"";"";"";"";""
"";"";"";"";"";"";"";"";"";"";"";"";"";"";"";"";"";"";"";"";"";"";"";"";"";""
"";"";"";"";"";"";"";"";"";"";"";"";"";"";"";"";"";"";"";"";"";"";"";"";"";""
"Corrosion Survey Database (COR•SUR) © 2002 NACE International";"";"";"";"";"";"";"";"";"";"";"";"";"";"";"";"";"";"";"";"";"";"";"";"";""
