Repository: Mahyar-rajabi94/TF_SDL

File: data/corrosion_data/TableData - 2024-11-08T192401.570.csv
sep=;
"Title: Corrosion Survey Database (COR•SUR)";"";"";"";"";"";"";"";"";"";"";"";"";"";"";"";"";"";"";"";"";"";"";"";"";""
"Table: Diethyl carbonate";"";"";"";"";"";"";"";"";"";"";"";"";"";"";"";"";"";"";"";"";"";"";"";"";""
"DOWNLOAD SHOWS ONLY THE DISPLAYED DATA, UP TO 50 ROWS";"";"";"";"";"";"";"";"";"";"";"";"";"";"";"";"";"";"";"";"";"";"";"";"";""
"No.";"material or substance name";"exposure medium";"exposure medium synonym";"exposure medium CAS RN";"exposure medium formula";"exposure medium class";"conc. (%)";"temp. (°F)";"corrosion rate (mil/yr)";"reference";"";"";"";"";"";"";"";"";"";"";"";"";"";"";""
"1";"Cast Iron, Gray/ Ductile";"diethyl carbonate";"ethyl carbonate";"105-58-8";"C5H10O3";"esters";"100";"25 – 75";"<2";"219";"";"";"";"";"";"";"";"";"";"";"";"";"";"";""
"2";"Nickel Cast Iron (15-35Ni)";"diethyl carbonate";"ethyl carbonate";"105-58-8";"C5H10O3";"esters";"100";"25 – 75";"<2";"219";"";"";"";"";"";"";"";"";"";"";"";"";"";"";""
"3";"Silicon Cast Iron (14Si)";"diethyl carbonate";"ethyl carbonate";"105-58-8";"C5H10O3";"esters";"100";"25 – 75";"<2";"219";"";"";"";"";"";"";"";"";"";"";"";"";"";"";""
"4";"Silicon Cast Iron (14Si)";"diethyl carbonate";"ethyl carbonate";"105-58-8";"C5H10O3";"esters";"100";"75 – 225";"<20";"219";"";"";"";"";"";"";"";"";"";"";"";"";"";"";""
"5";"Steels, Carbon/ Low Alloy";"diethyl carbonate";"ethyl carbonate";"105-58-8";"C5H10O3";"esters";"100";"25 – 75";"<2";"219";"";"";"";"";"";"";"";"";"";"";"";"";"";"";""
"";"";"";"";"";"";"";"";"";"";"";"";"";"";"";"";"";"";"";"";"";"";"";"";"";""
"";"";"";"";"";"";"";"";"";"";"";"";"";"";"";"";"";"";"";"";"";"";"";"";"";""
"Corrosion Survey Database (COR•SUR) © 2002 NACE International";"";"";"";"";"";"";"";"";"";"";"";"";"";"";"";"";"";"";"";"";"";"";"";"";""
"";"";"";"";"";"";"";"";"";"";"";"";"";"";"";"";"";"";"";"";"";"";"";"";"";""
"";"";"";"";"";"";"";"";"";"";"";"";"";"";"";"";"";"";"";"";"";"";"";"";"";""

File: data/corrosion_data/TableData - 2024-11-08T192412.227.csv
sep=;
"Title: Corrosion Survey Database (COR•SUR)";"";"";"";"";"";"";"";"";"";"";"";"";"";"";"";"";"";"";"";"";"";"";"";"";""
"Table: Diglycolic acid butyl ester";"";"";"";"";"";"";"";"";"";"";"";"";"";"";"";"";"";"";"";"";"";"";"";"";""
"DOWNLOAD SHOWS ONLY THE DISPLAYED DATA, UP TO 50 ROWS";"";"";"";"";"";"";"";"";"";"";"";"";"";"";"";"";"";"";"";"";"";"";"";"";""
"No.";"material or substance name";"exposure medium";"exposure medium class";"conc. (%)";"temp. (°F)";"corrosion rate (mil/yr)";"reference";"";"";"";"";"";"";"";"";"";"";"";"";"";"";"";"";"";""
"1";"Alloy 20-38-3-3Cu (20Cb3/ 825)";"diglycolic acid butyl ester";"esters";"100";"25 – 225";"<2";"219";"";"";"";"";"";"";"";"";"";"";"";"";"";"";"";"";"";""
"2";"Alloy 30-44-5-3W (G-30)";"diglycolic acid butyl ester";"esters";"100";"25 – 225";"<2";"219";"";"";"";"";"";"";"";"";"";"";"";"";"";"";"";"";"";""
"3";"Aluminum Alloy (3003/ 5154)";"diglycolic acid butyl ester";"esters";"100";"25 – 225";"<2";"219,220";"";"";"";"";"";"";"";"";"";"";"";"";"";"";"";"";"";""
"4";"Austenitic Cr-Ni Stainless Steel (18-8; 304/ 304L/ 347)";"diglycolic acid butyl ester";"esters";"100";"25 – 225";"<2";"219";"";"";"";"";"";"";"";"";"";"";"";"";"";"";"";"";"";""
"5";"Austenitic Cr-Ni-Mo Stainless Steel (17-12-3; 316L/ 317L)";"diglycolic acid butyl ester";"esters";"100";"25 – 225";"<2";"219";"";"";"";"";"";"";"";"";"";"";"";"";"";"";"";"";"";""
"6";"Brass (>15Zn)";"diglycolic acid butyl ester";"esters";"100";"25 – 225";"<2";"219,220";"";"";"";"";"";"";"";"";"";"";"";"";"";"";"";"";"";""
"7";"Cast Iron, Gray/ Ductile";"diglycolic acid butyl ester";"esters";"100";"25 – 225";"<2";"219";"";"";"";"";"";"";"";"";"";"";"";"";"";"";"";"";"";""
"8";"Copper/ Bronze/ Low Brass";"diglycolic acid butyl ester";"esters";"100";"25 – 225";"<2";"219,220";"";"";"";"";"";"";"";"";"";"";"";"";"";"";"";"";"";""
"9";"Copper-Nickel";"diglycolic acid butyl ester";"esters";"100";"25 – 225";"<2";"219,220";"";"";"";"";"";"";"";"";"";"";"";"";"";"";"";"";"";""
"10";"Cr Stainless Steel (12Cr)";"diglycolic acid butyl ester";"esters";"100";"25 – 225";"<2";"219";"";"";"";"";"";"";"";"";"";"";"";"";"";"";"";"";"";""
"11";"Cr Stainless Steel (17Cr)";"diglycolic acid butyl ester";"esters";"100";"25 – 225";"<2";"219";"";"";"";"";"";"";"";"";"";"";"";"";"";"";"";"";"";""
"12";"Gold/ Platinum";"diglycolic acid butyl ester";"esters";"100";"25 – 225";"<2";"219";"";"";"";"";"";"";"";"";"";"";"";"";"";"";"";"";"";""
"13";"Mo Superalloy (Ni-Cr-Fe-9Mo; 625/ 725)";"diglycolic acid butyl ester";"esters";"100";"25 – 225";"<2";"219";"";"";"";"";"";"";"";"";"";"";"";"";"";"";"";"";"";""
"14";"Mo Superalloy (Ni-16Cr-16Mo; C276)";"diglycolic acid butyl ester";"esters";"100";"25 – 225";"<2";"219";"";"";"";"";"";"";"";"";"";"";"";"";"";"";"";"";"";""
"15";"Mo Superalloy (Ni-20Cr-16Mo-4W; 686)";"diglycolic acid butyl ester";"esters";"100";"25 – 225";"<2";"219";"";"";"";"";"";"";"";"";"";"";"";"";"";"";"";"";"";""
"16";"Mo Superalloy (Ni-22Cr-16Mo; C22/ 59)";"diglycolic acid butyl ester";"esters";"100";"25 – 225";"<2";"219";"";"";"";"";"";"";"";"";"";"";"";"";"";"";"";"";"";""
"17";"Mo Superalloy (Ni-23Cr-16Mo-1Cu; C20000)";"diglycolic acid butyl ester";"esters";"100";"25 – 225";"<2";"219";"";"";"";"";"";"";"";"";"";"";"";"";"";"";"";"";"";""
"18";"Nickel (200)";"diglycolic acid butyl ester";"esters";"100";"25 – 225";"<2";"219,220";"";"";"";"";"";"";"";"";"";"";"";"";"";"";"";"";"";""
"19";"Nickel Cast Iron (15-35Ni)";"diglycolic acid butyl ester";"esters";"100";"25 – 225";"<2";"219";"";"";"";"";"";"";"";"";"";"";"";"";"";"";"";"";"";""
"20";"Nickel-Copper (400)";"diglycolic acid butyl ester";"esters";"100";"25 – 225";"<2";"219,220";"";"";"";"";"";"";"";"";"";"";"";"";"";"";"";"";"";""
"21";"Nickel-Copper (400)";"diglycolic acid butyl ester";"esters";"100";"325 – 375";"<2";"219,220";"";"";"";"";"";"";"";"";"";"";"";"";"";"";"";"";"";""
"22";"Silicon Cast Iron (14Si)";"diglycolic acid butyl ester";"esters";"100";"52 – 237";"<2";"218,220";"";"";"";"";"";"";"";"";"";"";"";"";"";"";"";"";"";""
"23";"Steels, Carbon/ Low Alloy";"diglycolic acid butyl ester";"esters";"100";"25 – 225";"<2";"219";"";"";"";"";"";"";"";"";"";"";"";"";"";"";"";"";"";""
"24";"Superferritic Stainless Steel (26-1)";"diglycolic acid butyl ester";"esters";"100";"25 – 225";"<2";"219";"";"";"";"";"";"";"";"";"";"";"";"";"";"";"";"";"";""
"25";"Tantalum";"diglycolic acid butyl ester";"esters";"100";"25 – 225";"<2";"219";"";"";"";"";"";"";"";"";"";"";"";"";"";"";"";"";"";""
"26";"Titanium, Unalloyed";"diglycolic acid butyl ester";"esters";"100";"25 – 225";"<2";"219";"";"";"";"";"";"";"";"";"";"";"";"";"";"";"";"";"";""
"";"";"";"";"";"";"";"";"";"";"";"";"";"";"";"";"";"";"";"";"";"";"";"";"";""
"";"";"";"";"";"";"";"";"";"";"";"";"";"";"";"";"";"";"";"";"";"";"";"";"";""
"Corrosion Survey Database (COR•SUR) © 2002 NACE International";"";"";"";"";"";"";"";"";"";"";"";"";"";"";"";"";"";"";"";"";"";"";"";"";""

File: data/corrosion_data/TableData - 2024-11-08T192422.879.csv
sep=;
"Title: Corrosion Survey Database (COR•SUR)";"";"";"";"";"";"";"";"";"";"";"";"";"";"";"";"";"";"";"";"";"";"";"";"";""
"Table: Ethyl acetate";"";"";"";"";"";"";"";"";"";"";"";"";"";"";"";"";"";"";"";"";"";"";"";"";""
"DOWNLOAD SHOWS ONLY THE DISPLAYED DATA, UP TO 50 ROWS";"";"";"";"";"";"";"";"";"";"";"";"";"";"";"";"";"";"";"";"";"";"";"";"";""
"No.";"material or substance name";"exposure medium";"exposure medium CAS RN";"exposure medium formula";"exposure medium class";"conc. (%)";"temp. (°F)";"corrosion rate (mil/yr)";"reference";"";"";"";"";"";"";"";"";"";"";"";"";"";"";"";""
"1";"Aluminum Alloy (3003/ 5154)";"ethyl acetate";"141-78-6";"C4H8O2";"esters";"100";"25 – 175";"<2";"123,208,219,220";"";"";"";"";"";"";"";"";"";"";"";"";"";"";"";""
"2";"Austenitic Cr-Ni Stainless Steel (18-8; 304/ 304L/ 347)";"ethyl acetate";"141-78-6";"C4H8O2";"esters";"5 – 10";"25 – 325";"<2";"123,208,219,220";"";"";"";"";"";"";"";"";"";"";"";"";"";"";"";""
"3";"Austenitic Cr-Ni Stainless Steel (18-8; 304/ 304L/ 347)";"ethyl acetate";"141-78-6";"C4H8O2";"esters";"100";"25 – 325";"<2";"123,208,219,220";"";"";"";"";"";"";"";"";"";"";"";"";"";"";"";""
"4";"Austenitic Cr-Ni-Mo Stainless Steel (17-12-3; 316L/ 317L)";"ethyl acetate";"141-78-6";"C4H8O2";"esters";"5 – 10";"25 – 325";"<2";"123,208,219,220";"";"";"";"";"";"";"";"";"";"";"";"";"";"";"";""
"5";"Austenitic Cr-Ni-Mo Stainless Steel (17-12-3; 316L/ 317L)";"ethyl acetate";"141-78-6";"C4H8O2";"esters";"100";"25 – 325";"<2";"123,208,219,220";"";"";"";"";"";"";"";"";"";"";"";"";"";"";"";""
"6";"Brass (>15Zn)";"ethyl acetate";"141-78-6";"C4H8O2";"esters";"5 – 10";"25 – 225";"<2";"123,208,219,220";"";"";"";"";"";"";"";"";"";"";"";"";"";"";"";""
"7";"Brass (>15Zn)";"ethyl acetate";"141-78-6";"C4H8O2";"esters";"100";"25 – 325";"<2";"123,208,219,220";"";"";"";"";"";"";"";"";"";"";"";"";"";"";"";""
"8";"Cast Iron, Gray/ Ductile";"ethyl acetate";"141-78-6";"C4H8O2";"esters";"100";"25 – 125";"<2";"123,208,219";"";"";"";"";"";"";"";"";"";"";"";"";"";"";"";""
"9";"Cast Iron, Gray/ Ductile";"ethyl acetate";"141-78-6";"C4H8O2";"esters";"100";"125 – 325";"<20";"123,208,219";"";"";"";"";"";"";"";"";"";"";"";"";"";"";"";""
"10";"Copper/ Bronze/ Low Brass";"ethyl acetate";"141-78-6";"C4H8O2";"esters";"5 – 10";"25 – 325";"<2";"123,208,219,220";"";"";"";"";"";"";"";"";"";"";"";"";"";"";"";""
"11";"Copper/ Bronze/ Low Brass";"ethyl acetate";"141-78-6";"C4H8O2";"esters";"100";"25 – 325";"<2";"123,208,219,220";"";"";"";"";"";"";"";"";"";"";"";"";"";"";"";""
"12";"Copper-Nickel";"ethyl acetate";"141-78-6";"C4H8O2";"esters";"5 – 10";"25 – 325";"<2";"123,208,219,220";"";"";"";"";"";"";"";"";"";"";"";"";"";"";"";""
"13";"Cr Stainless Steel (12Cr)";"ethyl acetate";"141-78-6";"C4H8O2";"esters";"100";"25 – 75";"<2";"123,208,219";"";"";"";"";"";"";"";"";"";"";"";"";"";"";"";""
"14";"Cr Stainless Steel (17Cr)";"ethyl acetate";"141-78-6";"C4H8O2";"esters";"100";"25 – 75";"<2";"123,208,219";"";"";"";"";"";"";"";"";"";"";"";"";"";"";"";""
"15";"Gold/ Platinum";"ethyl acetate";"141-78-6";"C4H8O2";"esters";"5 – 10";"25 – 425";"<2";"123,208,219,220";"";"";"";"";"";"";"";"";"";"";"";"";"";"";"";""
"16";"Gold/ Platinum";"ethyl acetate";"141-78-6";"C4H8O2";"esters";"100";"25 – 425";"<2";"123,208,219,220";"";"";"";"";"";"";"";"";"";"";"";"";"";"";"";""
"17";"Lead";"ethyl acetate";"141-78-6";"C4H8O2";"esters";"100";"25 – 75";"<20";"123,208,219,220";"";"";"";"";"";"";"";"";"";"";"";"";"";"";"";""
"18";"Mo Superalloy (Ni-Cr-Fe-9Mo; 625/ 725)";"ethyl acetate";"141-78-6";"C4H8O2";"esters";"100";"25 – 325";"<2";"123,208,219,220";"";"";"";"";"";"";"";"";"";"";"";"";"";"";"";""
"19";"Mo Superalloy (Ni-16Cr-16Mo; C276)";"ethyl acetate";"141-78-6";"C4H8O2";"esters";"100";"25 – 325";"<2";"123,208,219,220";"";"";"";"";"";"";"";"";"";"";"";"";"";"";"";""
"20";"Mo Superalloy (Ni-20Cr-16Mo-4W; 686)";"ethyl acetate";"141-78-6";"C4H8O2";"esters";"100";"25 – 325";"<2";"123,208,219,220";"";"";"";"";"";"";"";"";"";"";"";"";"";"";"";""
"21";"Mo Superalloy (Ni-22Cr-16Mo; C22/ 59)";"ethyl acetate";"141-78-6";"C4H8O2";"esters";"100";"25 – 325";"<2";"123,208,219,220";"";"";"";"";"";"";"";"";"";"";"";"";"";"";"";""
"22";"Mo Superalloy (Ni-23Cr-16Mo-1Cu; C20000)";"ethyl acetate";"141-78-6";"C4H8O2";"esters";"100";"25 – 325";"<2";"123,208,219,220";"";"";"";"";"";"";"";"";"";"";"";"";"";"";"";""
"23";"Nickel (200)";"ethyl acetate";"141-78-6";"C4H8O2";"esters";"100";"25 – 325";"<2";"123,208,219,220";"";"";"";"";"";"";"";"";"";"";"";"";"";"";"";""
"24";"Nickel Cast Iron (15-35Ni)";"ethyl acetate";"141-78-6";"C4H8O2";"esters";"100";"25 – 325";"<2";"123,208,219";"";"";"";"";"";"";"";"";"";"";"";"";"";"";"";""
"25";"Nickel-Copper (400)";"ethyl acetate";"141-78-6";"C4H8O2";"esters";"100";"25 – 325";"<2";"123,208,219,220";"";"";"";"";"";"";"";"";"";"";"";"";"";"";"";""
"26";"Ni-Cr-Fe Alloy (600/ 690)";"ethyl acetate";"141-78-6";"C4H8O2";"esters";"100";"25 – 325";"<2";"123,208,219,220";"";"";"";"";"";"";"";"";"";"";"";"";"";"";"";""
"27";"Ni-Mo Alloy (Ni-30Mo; B-2)";"ethyl acetate";"141-78-6";"C4H8O2";"esters";"5 – 10";"25 – 325";"<2";"123,208,219,220";"";"";"";"";"";"";"";"";"";"";"";"";"";"";"";""
"28";"Ni-Mo Alloy (Ni-30Mo; B-2)";"ethyl acetate";"141-78-6";"C4H8O2";"esters";"100";"25 – 325";"<2";"123,208,219,220";"";"";"";"";"";"";"";"";"";"";"";"";"";"";"";""
"29";"Silicon Cast Iron (14Si)";"ethyl acetate";"141-78-6";"C4H8O2";"esters";"5 – 10";"25 – 225";"<2";"123,208,218,220";"";"";"";"";"";"";"";"";"";"";"";"";"";"";"";""
"30";"Silicon Cast Iron (14Si)";"ethyl acetate";"141-78-6";"C4H8O2";"esters";"100";"25 – 225";"<2";"123,208,218,220";"";"";"";"";"";"";"";"";"";"";"";"";"";"";"";""
"31";"Silver";"ethyl acetate";"141-78-6";"C4H8O2";"esters";"100";"25 – 225";"<2";"123,208,219,220";"";"";"";"";"";"";"";"";"";"";"";"";"";"";"";""
"32";"Steels, Carbon/ Low Alloy";"ethyl acetate";"141-78-6";"C4H8O2";"esters";"5 – 10";"25 – 75";"<2";"123,208,219,220";"";"";"";"";"";"";"";"";"";"";"";"";"";"";"";""
"33";"Steels, Carbon/ Low Alloy";"ethyl acetate";"141-78-6";"C4H8O2";"esters";"100";"25 – 125";"<2";"123,208,219,220";"";"";"";"";"";"";"";"";"";"";"";"";"";"";"";""
"34";"Steels, Carbon/ Low Alloy";"ethyl acetate";"141-78-6";"C4H8O2";"esters";"100";"125 – 375";"<20";"123,208,219,220";"";"";"";"";"";"";"";"";"";"";"";"";"";"";"";""
"35";"Tantalum";"ethyl acetate";"141-78-6";"C4H8O2";"esters";"5 – 10";"25 – 425";"<2";"123,208,219,220";"";"";"";"";"";"";"";"";"";"";"";"";"";"";"";""
"36";"Tantalum";"ethyl acetate";"141-78-6";"C4H8O2";"esters";"100";"25 – 425";"<2";"123,208,219,220";"";"";"";"";"";"";"";"";"";"";"";"";"";"";"";""
"37";"Titanium, Unalloyed";"ethyl acetate";"141-78-6";"C4H8O2";"esters";"100";"25 – 225";"<2";"123,208,219,220";"";"";"";"";"";"";"";"";"";"";"";"";"";"";"";""
"38";"Zirconium";"ethyl acetate";"141-78-6";"C4H8O2";"esters";"100";"25 – 225";"<2";"123,208,219";"";"";"";"";"";"";"";"";"";"";"";"";"";"";"";""
"39";"Zirconium";"ethyl acetate";"141-78-6";"C4H8O2";"esters";"100";"475 – 500";"<2";"123,208,219";"";"";"";"";"";"";"";"";"";"";"";"";"";"";"";""
"";"";"";"";"";"";"";"";"";"";"";"";"";"";"";"";"";"";"";"";"";"";"";"";"";""
"";"";"";"";"";"";"";"";"";"";"";"";"";"";"";"";"";"";"";"";"";"";"";"";"";""
"Corrosion Survey Database (COR•SUR) © 2002 NACE International";"";"";"";"";"";"";"";"";"";"";"";"";"";"";"";"";"";"";"";"";"";"";"";"";""

File: data/corrosion_data/TableData - 2024-11-08T192433.819.csv
sep=;
"Title: Corrosion Survey Database (COR•SUR)";"";"";"";"";"";"";"";"";"";"";"";"";"";"";"";"";"";"";"";"";"";"";"";"";""
"Table: Ethyl acrylate";"";"";"";"";"";"";"";"";"";"";"";"";"";"";"";"";"";"";"";"";"";"";"";"";""
"DOWNLOAD SHOWS ONLY THE DISPLAYED DATA, UP TO 50 ROWS";"";"";"";"";"";"";"";"";"";"";"";"";"";"";"";"";"";"";"";"";"";"";"";"";""
"No.";"material or substance name";"exposure medium";"exposure medium synonym";"exposure medium CAS RN";"exposure medium formula";"exposure medium class";"conc. (%)";"temp. (°F)";"corrosion rate (mil/yr)";"reference";"";"";"";"";"";"";"";"";"";"";"";"";"";"";""
"1";"Alloy 20-38-3-3Cu (20Cb3/ 825)";"ethyl acrylate";"ethyl propenoate";"140-88-5";"C5H8O2";"esters";"100";"25 – 225";"<2";"123,219";"";"";"";"";"";"";"";"";"";"";"";"";"";"";""
"2";"Alloy 30-44-5-3W (G-30)";"ethyl acrylate";"ethyl propenoate";"140-88-5";"C5H8O2";"esters";"100";"25 – 225";"<2";"123,219";"";"";"";"";"";"";"";"";"";"";"";"";"";"";""
"3";"Aluminum Alloy (3003/ 5154)";"ethyl acrylate";"ethyl propenoate";"140-88-5";"C5H8O2";"esters";"100";"25 – 225";"<2";"123,219";"";"";"";"";"";"";"";"";"";"";"";"";"";"";""
"4";"Austenitic Cr-Ni Stainless Steel (18-8; 304/ 304L/ 347)";"ethyl acrylate";"ethyl propenoate";"140-88-5";"C5H8O2";"esters";"100";"25 – 225";"<2";"123,219";"";"";"";"";"";"";"";"";"";"";"";"";"";"";""
"5";"Austenitic Cr-Ni-Mo Stainless Steel (17-12-3; 316L/ 317L)";"ethyl acrylate";"ethyl propenoate";"140-88-5";"C5H8O2";"esters";"100";"25 – 225";"<2";"123,219";"";"";"";"";"";"";"";"";"";"";"";"";"";"";""
"6";"Brass (>15Zn)";"ethyl acrylate";"ethyl propenoate";"140-88-5";"C5H8O2";"esters";"100";"25 – 225";"<2";"123,219";"";"";"";"";"";"";"";"";"";"";"";"";"";"";""
"7";"Cast Iron, Gray/ Ductile";"ethyl acrylate";"ethyl propenoate";"140-88-5";"C5H8O2";"esters";"100";"25 – 225";"<2";"123,219";"";"";"";"";"";"";"";"";"";"";"";"";"";"";""
"8";"Copper/ Bronze/ Low Brass";"ethyl acrylate";"ethyl propenoate";"140-88-5";"C5H8O2";"esters";"100";"25 – 225";"<2";"123,219";"";"";"";"";"";"";"";"";"";"";"";"";"";"";""
"9";"Copper-Nickel";"ethyl acrylate";"ethyl propenoate";"140-88-5";"C5H8O2";"esters";"100";"25 – 225";"<2";"123,219";"";"";"";"";"";"";"";"";"";"";"";"";"";"";""
"10";"Cr Stainless Steel (12Cr)";"ethyl acrylate";"ethyl propenoate";"140-88-5";"C5H8O2";"esters";"100";"25 – 225";"<2";"123,219";"";"";"";"";"";"";"";"";"";"";"";"";"";"";""
"11";"Cr Stainless Steel (17Cr)";"ethyl acrylate";"ethyl propenoate";"140-88-5";"C5H8O2";"esters";"100";"25 – 225";"<2";"123,219";"";"";"";"";"";"";"";"";"";"";"";"";"";"";""
"12";"Gold/ Platinum";"ethyl acrylate";"ethyl propenoate";"140-88-5";"C5H8O2";"esters";"100";"25 – 225";"<2";"123,219";"";"";"";"";"";"";"";"";"";"";"";"";"";"";""
"13";"Lead";"ethyl acrylate";"ethyl propenoate";"140-88-5";"C5H8O2";"esters";"100";"25 – 225";"<2";"123,219";"";"";"";"";"";"";"";"";"";"";"";"";"";"";""
"14";"Nickel (200)";"ethyl acrylate";"ethyl propenoate";"140-88-5";"C5H8O2";"esters";"100";"25 – 225";"<2";"123,219";"";"";"";"";"";"";"";"";"";"";"";"";"";"";""
"15";"Nickel Cast Iron (15-35Ni)";"ethyl acrylate";"ethyl propenoate";"140-88-5";"C5H8O2";"esters";"100";"25 – 225";"<2";"123,219";"";"";"";"";"";"";"";"";"";"";"";"";"";"";""
"16";"Nickel-Copper (400)";"ethyl acrylate";"ethyl propenoate";"140-88-5";"C5H8O2";"esters";"100";"25 – 225";"<2";"123,219";"";"";"";"";"";"";"";"";"";"";"";"";"";"";""
"17";"Ni-Cr-Fe Alloy (600/ 690)";"ethyl acrylate";"ethyl propenoate";"140-88-5";"C5H8O2";"esters";"100";"25 – 225";"<2";"123,219";"";"";"";"";"";"";"";"";"";"";"";"";"";"";""
"18";"Ni-Mo Alloy (Ni-30Mo; B-2)";"ethyl acrylate";"ethyl propenoate";"140-88-5";"C5H8O2";"esters";"100";"25 – 225";"<2";"123,219";"";"";"";"";"";"";"";"";"";"";"";"";"";"";""
"19";"Silicon Cast Iron (14Si)";"ethyl acrylate";"ethyl propenoate";"140-88-5";"C5H8O2";"esters";"100";"52 – 237";"<2";"123,218";"";"";"";"";"";"";"";"";"";"";"";"";"";"";""
"20";"Silver";"ethyl acrylate";"ethyl propenoate";"140-88-5";"C5H8O2";"esters";"100";"25 – 225";"<2";"123,219";"";"";"";"";"";"";"";"";"";"";"";"";"";"";""
"21";"Steels, Carbon/ Low Alloy";"ethyl acrylate";"ethyl propenoate";"140-88-5";"C5H8O2";"esters";"100";"25 – 225";"<2";"123,219";"";"";"";"";"";"";"";"";"";"";"";"";"";"";""
"22";"Superferritic Stainless Steel (26-1)";"ethyl acrylate";"ethyl propenoate";"140-88-5";"C5H8O2";"esters";"100";"25 – 225";"<2";"123,219";"";"";"";"";"";"";"";"";"";"";"";"";"";"";""
"23";"Tantalum";"ethyl acrylate";"ethyl propenoate";"140-88-5";"C5H8O2";"esters";"100";"25 – 225";"<2";"123,219";"";"";"";"";"";"";"";"";"";"";"";"";"";"";""
"24";"Titanium, Unalloyed";"ethyl acrylate";"ethyl propenoate";"140-88-5";"C5H8O2";"esters";"100";"25 – 225";"<2";"123,219";"";"";"";"";"";"";"";"";"";"";"";"";"";"";""
"";"";"";"";"";"";"";"";"";"";"";"";"";"";"";"";"";"";"";"";"";"";"";"";"";""
"";"";"";"";"";"";"";"";"";"";"";"";"";"";"";"";"";"";"";"";"";"";"";"";"";""
"Corrosion Survey Database (COR•SUR) © 2002 NACE International";"";"";"";"";"";"";"";"";"";"";"";"";"";"";"";"";"";"";"";"";"";"";"";"";""

File: data/corrosion_data/TableData - 2024-11-08T192439.289.csv
sep=;
"Title: Corrosion Survey Database (COR•SUR)";"";"";"";"";"";"";"";"";"";"";"";"";"";"";"";"";"";"";"";"";"";"";"";"";""
"Table: Ethyl benzoate";"";"";"";"";"";"";"";"";"";"";"";"";"";"";"";"";"";"";"";"";"";"";"";"";""
"DOWNLOAD SHOWS ONLY THE DISPLAYED DATA, UP TO 50 ROWS";"";"";"";"";"";"";"";"";"";"";"";"";"";"";"";"";"";"";"";"";"";"";"";"";""
"No.";"material or substance name";"exposure medium";"exposure medium CAS RN";"exposure medium formula";"exposure medium class";"conc. (%)";"temp. (°F)";"corrosion rate (mil/yr)";"reference";"";"";"";"";"";"";"";"";"";"";"";"";"";"";"";""
"1";"Alloy 20-38-3-3Cu (20Cb3/ 825)";"ethyl benzoate";"93-89-0";"C9H10O2";"esters";"100";"25 – 225";"<2";"219";"";"";"";"";"";"";"";"";"";"";"";"";"";"";"";""
"2";"Alloy 30-44-5-3W (G-30)";"ethyl benzoate";"93-89-0";"C9H10O2";"esters";"100";"25 – 225";"<2";"219";"";"";"";"";"";"";"";"";"";"";"";"";"";"";"";""
"3";"Aluminum Alloy (3003/ 5154)";"ethyl benzoate";"93-89-0";"C9H10O2";"esters";"100";"25 – 225";"<2";"219";"";"";"";"";"";"";"";"";"";"";"";"";"";"";"";""
"4";"Austenitic Cr-Ni Stainless Steel (18-8; 304/ 304L/ 347)";"ethyl benzoate";"93-89-0";"C9H10O2";"esters";"100";"25 – 225";"<2";"219";"";"";"";"";"";"";"";"";"";"";"";"";"";"";"";""
"5";"Austenitic Cr-Ni-Mo Stainless Steel (17-12-3; 316L/ 317L)";"ethyl benzoate";"93-89-0";"C9H10O2";"esters";"100";"25 – 225";"<2";"219";"";"";"";"";"";"";"";"";"";"";"";"";"";"";"";""
"6";"Brass (>15Zn)";"ethyl benzoate";"93-89-0";"C9H10O2";"esters";"100";"25 – 225";"<2";"219";"";"";"";"";"";"";"";"";"";"";"";"";"";"";"";""
"7";"Cast Iron, Gray/ Ductile";"ethyl benzoate";"93-89-0";"C9H10O2";"esters";"100";"25 – 225";"<2";"219";"";"";"";"";"";"";"";"";"";"";"";"";"";"";"";""
"8";"Copper/ Bronze/ Low Brass";"ethyl benzoate";"93-89-0";"C9H10O2";"esters";"100";"25 – 225";"<2";"219";"";"";"";"";"";"";"";"";"";"";"";"";"";"";"";""
"9";"Copper-Nickel";"ethyl benzoate";"93-89-0";"C9H10O2";"esters";"100";"25 – 225";"<2";"219";"";"";"";"";"";"";"";"";"";"";"";"";"";"";"";""
"10";"Cr Stainless Steel (12Cr)";"ethyl benzoate";"93-89-0";"C9H10O2";"esters";"100";"25 – 225";"<2";"219";"";"";"";"";"";"";"";"";"";"";"";"";"";"";"";""
"11";"Cr Stainless Steel (17Cr)";"ethyl benzoate";"93-89-0";"C9H10O2";"esters";"100";"25 – 225";"<2";"219";"";"";"";"";"";"";"";"";"";"";"";"";"";"";"";""
"12";"Gold/ Platinum";"ethyl benzoate";"93-89-0";"C9H10O2";"esters";"100";"25 – 225";"<2";"219";"";"";"";"";"";"";"";"";"";"";"";"";"";"";"";""
"13";"Lead";"ethyl benzoate";"93-89-0";"C9H10O2";"esters";"100";"25 – 225";"<2";"219";"";"";"";"";"";"";"";"";"";"";"";"";"";"";"";""
"14";"Nickel Cast Iron (15-35Ni)";"ethyl benzoate";"93-89-0";"C9H10O2";"esters";"100";"25 – 225";"<2";"219";"";"";"";"";"";"";"";"";"";"";"";"";"";"";"";""
"15";"Nickel-Copper (400)";"ethyl benzoate";"93-89-0";"C9H10O2";"esters";"100";"25 – 325";"<2";"219";"";"";"";"";"";"";"";"";"";"";"";"";"";"";"";""
"16";"Ni-Cr-Fe Alloy (600/ 690)";"ethyl benzoate";"93-89-0";"C9H10O2";"esters";"100";"25 – 225";"<2";"219";"";"";"";"";"";"";"";"";"";"";"";"";"";"";"";""
"17";"Ni-Mo Alloy (Ni-30Mo; B-2)";"ethyl benzoate";"93-89-0";"C9H10O2";"esters";"100";"25 – 225";"<2";"219";"";"";"";"";"";"";"";"";"";"";"";"";"";"";"";""
"18";"Silicon Cast Iron (14Si)";"ethyl benzoate";"93-89-0";"C9H10O2";"esters";"100";"52 – 237";"<2";"218";"";"";"";"";"";"";"";"";"";"";"";"";"";"";"";""
"19";"Silver";"ethyl benzoate";"93-89-0";"C9H10O2";"esters";"100";"25 – 225";"<2";"219";"";"";"";"";"";"";"";"";"";"";"";"";"";"";"";""
"20";"Steels, Carbon/ Low Alloy";"ethyl benzoate";"93-89-0";"C9H10O2";"esters";"100";"25 – 225";"<2";"219";"";"";"";"";"";"";"";"";"";"";"";"";"";"";"";""
"21";"Superferritic Stainless Steel (26-1)";"ethyl benzoate";"93-89-0";"C9H10O2";"esters";"100";"25 – 225";"<2";"219";"";"";"";"";"";"";"";"";"";"";"";"";"";"";"";""
"22";"Tantalum";"ethyl benzoate";"93-89-0";"C9H10O2";"esters";"100";"25 – 225";"<2";"219";"";"";"";"";"";"";"";"";"";"";"";"";"";"";"";""
"23";"Titanium, Unalloyed";"ethyl benzoate";"93-89-0";"C9H10O2";"esters";"100";"25 – 225";"<2";"219";"";"";"";"";"";"";"";"";"";"";"";"";"";"";"";""
"";"";"";"";"";"";"";"";"";"";"";"";"";"";"";"";"";"";"";"";"";"";"";"";"";""
"";"";"";"";"";"";"";"";"";"";"";"";"";"";"";"";"";"";"";"";"";"";"";"";"";""
"Corrosion Survey Database (COR•SUR) © 2002 NACE International";"";"";"";"";"";"";"";"";"";"";"";"";"";"";"";"";"";"";"";"";"";"";"";"";""

File: data/corrosion_data/TableData - 2024-11-08T192505.884.csv
sep=;
"Title: Corrosion Survey Database (COR•SUR)";"";"";"";"";"";"";"";"";"";"";"";"";"";"";"";"";"";"";"";"";"";"";"";"";""
"Table: Ethyl formate";"";"";"";"";"";"";"";"";"";"";"";"";"";"";"";"";"";"";"";"";"";"";"";"";""
"DOWNLOAD SHOWS ONLY THE DISPLAYED DATA, UP TO 50 ROWS";"";"";"";"";"";"";"";"";"";"";"";"";"";"";"";"";"";"";"";"";"";"";"";"";""
"No.";"material or substance name";"exposure medium";"exposure medium CAS RN";"exposure medium formula";"exposure medium class";"conc. (%)";"temp. (°F)";"corrosion rate (mil/yr)";"reference";"";"";"";"";"";"";"";"";"";"";"";"";"";"";"";""
"1";"Alloy 20-38-3-3Cu (20Cb3/ 825)";"ethyl formate";"109-94-4";"C3H6O2";"esters";"100";"25 – 225";"<2";"219,220";"";"";"";"";"";"";"";"";"";"";"";"";"";"";"";""
"2";"Alloy 30-44-5-3W (G-30)";"ethyl formate";"109-94-4";"C3H6O2";"esters";"100";"25 – 225";"<2";"219,220";"";"";"";"";"";"";"";"";"";"";"";"";"";"";"";""
"3";"Aluminum Alloy (3003/ 5154)";"ethyl formate";"109-94-4";"C3H6O2";"esters";"100";"0 – 122";"<2";"219,220";"";"";"";"";"";"";"";"";"";"";"";"";"";"";"";""
"4";"Austenitic Cr-Ni Stainless Steel (18-8; 304/ 304L/ 347)";"ethyl formate";"109-94-4";"C3H6O2";"esters";"100";"25 – 225";"<2";"219,220";"";"";"";"";"";"";"";"";"";"";"";"";"";"";"";""
"5";"Austenitic Cr-Ni-Mo Stainless Steel (17-12-3; 316L/ 317L)";"ethyl formate";"109-94-4";"C3H6O2";"esters";"100";"25 – 225";"<2";"219,220";"";"";"";"";"";"";"";"";"";"";"";"";"";"";"";""
"6";"Brass (>15Zn)";"ethyl formate";"109-94-4";"C3H6O2";"esters";"100";"25 – 225";"<2";"219,220";"";"";"";"";"";"";"";"";"";"";"";"";"";"";"";""
"7";"Cast Iron, Gray/ Ductile";"ethyl formate";"109-94-4";"C3H6O2";"esters";"100";"25 – 75";"<2";"219,220";"";"";"";"";"";"";"";"";"";"";"";"";"";"";"";""
"8";"Cast Iron, Gray/ Ductile";"ethyl formate";"109-94-4";"C3H6O2";"esters";"100";"175 – 225";"<2";"219,220";"";"";"";"";"";"";"";"";"";"";"";"";"";"";"";""
"9";"Copper/ Bronze/ Low Brass";"ethyl formate";"109-94-4";"C3H6O2";"esters";"5 – 15";"25 – 75";"<2";"219,220";"";"";"";"";"";"";"";"";"";"";"";"";"";"";"";""
"10";"Copper/ Bronze/ Low Brass";"ethyl formate";"109-94-4";"C3H6O2";"esters";"100";"25 – 225";"<2";"219,220";"";"";"";"";"";"";"";"";"";"";"";"";"";"";"";""
"11";"Cr Stainless Steel (12Cr)";"ethyl formate";"109-94-4";"C3H6O2";"esters";"100";"25 – 225";"<2";"219,220";"";"";"";"";"";"";"";"";"";"";"";"";"";"";"";""
"12";"Cr Stainless Steel (17Cr)";"ethyl formate";"109-94-4";"C3H6O2";"esters";"100";"25 – 225";"<2";"219,220";"";"";"";"";"";"";"";"";"";"";"";"";"";"";"";""
"13";"Gold/ Platinum";"ethyl formate";"109-94-4";"C3H6O2";"esters";">5";"25 – 225";"<2";"219";"";"";"";"";"";"";"";"";"";"";"";"";"";"";"";""
"14";"Lead";"ethyl formate";"109-94-4";"C3H6O2";"esters";"100";"175 – 225";"<2";"219,220";"";"";"";"";"";"";"";"";"";"";"";"";"";"";"";""
"15";"Nickel (200)";"ethyl formate";"109-94-4";"C3H6O2";"esters";"100";"25 – 225";"<2";"219,220";"";"";"";"";"";"";"";"";"";"";"";"";"";"";"";""
"16";"Nickel-Copper (400)";"ethyl formate";"109-94-4";"C3H6O2";"esters";"100";"25 – 225";"<2";"219,220";"";"";"";"";"";"";"";"";"";"";"";"";"";"";"";""
"17";"Ni-Cr-Fe Alloy (600/ 690)";"ethyl formate";"109-94-4";"C3H6O2";"esters";"100";"25 – 225";"<2";"219,220";"";"";"";"";"";"";"";"";"";"";"";"";"";"";"";""
"18";"Ni-Mo Alloy (Ni-30Mo; B-2)";"ethyl formate";"109-94-4";"C3H6O2";"esters";"100";"25 – 225";"<2";"219,220";"";"";"";"";"";"";"";"";"";"";"";"";"";"";"";""
"19";"Silicon Cast Iron (14Si)";"ethyl formate";"109-94-4";"C3H6O2";"esters";"100";"52 – 237";"<2";"218,220";"";"";"";"";"";"";"";"";"";"";"";"";"";"";"";""
"20";"Silver";"ethyl formate";"109-94-4";"C3H6O2";"esters";"100";"25 – 225";"<2";"219";"";"";"";"";"";"";"";"";"";"";"";"";"";"";"";""
"21";"Steels, Carbon/ Low Alloy";"ethyl formate";"109-94-4";"C3H6O2";"esters";"100";"25 – 75";"<2";"219,220";"";"";"";"";"";"";"";"";"";"";"";"";"";"";"";""
"22";"Steels, Carbon/ Low Alloy";"ethyl formate";"109-94-4";"C3H6O2";"esters";"100";"175 – 225";"<2";"219,220";"";"";"";"";"";"";"";"";"";"";"";"";"";"";"";""
"23";"Superferritic Stainless Steel (26-1)";"ethyl formate";"109-94-4";"C3H6O2";"esters";"100";"25 – 275";"<2";"219,220";"";"";"";"";"";"";"";"";"";"";"";"";"";"";"";""
"24";"Tantalum";"ethyl formate";"109-94-4";"C3H6O2";"esters";">5";"25 – 225";"<2";"219";"";"";"";"";"";"";"";"";"";"";"";"";"";"";"";""
"25";"Titanium, Unalloyed";"ethyl formate";"109-94-4";"C3H6O2";"esters";"100";"25 – 225";"<2";"219";"";"";"";"";"";"";"";"";"";"";"";"";"";"";"";""
"26";"Zirconium";"ethyl formate";"109-94-4";"C3H6O2";"esters";"100";"25 – 225";"<2";"219";"";"";"";"";"";"";"";"";"";"";"";"";"";"";"";""
"";"";"";"";"";"";"";"";"";"";"";"";"";"";"";"";"";"";"";"";"";"";"";"";"";""
"";"";"";"";"";"";"";"";"";"";"";"";"";"";"";"";"";"";"";"";"";"";"";"";"";""
"Corrosion Survey Database (COR•SUR) © 2002 NACE International";"";"";"";"";"";"";"";"";"";"";"";"";"";"";"";"";"";"";"";"";"";"";"";"";""

File: data/corrosion_data/TableData - 2024-11-08T192511.402.csv
sep=;
"Title: Corrosion Survey Database (COR•SUR)";"";"";"";"";"";"";"";"";"";"";"";"";"";"";"";"";"";"";"";"";"";"";"";"";""
"Table: Ethyl malonate";"";"";"";"";"";"";"";"";"";"";"";"";"";"";"";"";"";"";"";"";"";"";"";"";""
"DOWNLOAD SHOWS ONLY THE DISPLAYED DATA, UP TO 50 ROWS";"";"";"";"";"";"";"";"";"";"";"";"";"";"";"";"";"";"";"";"";"";"";"";"";""
"No.";"material or substance name";"exposure medium";"exposure medium class";"conc. (%)";"temp. (°F)";"corrosion rate (mil/yr)";"reference";"";"";"";"";"";"";"";"";"";"";"";"";"";"";"";"";"";""
"1";"Alloy 20-38-3-3Cu (20Cb3/ 825)";"ethyl malonate";"esters";"100";"25 – 225";"<20";"219";"";"";"";"";"";"";"";"";"";"";"";"";"";"";"";"";"";""
"2";"Alloy 30-44-5-3W (G-30)";"ethyl malonate";"esters";"100";"25 – 225";"<20";"219";"";"";"";"";"";"";"";"";"";"";"";"";"";"";"";"";"";""
"3";"Aluminum Alloy (3003/ 5154)";"ethyl malonate";"esters";"100";"25 – 225";"<20";"219";"";"";"";"";"";"";"";"";"";"";"";"";"";"";"";"";"";""
"4";"Austenitic Cr-Ni Stainless Steel (18-8; 304/ 304L/ 347)";"ethyl malonate";"esters";"100";"25 – 225";"<20";"219";"";"";"";"";"";"";"";"";"";"";"";"";"";"";"";"";"";""
"5";"Austenitic Cr-Ni-Mo Stainless Steel (17-12-3; 316L/ 317L)";"ethyl malonate";"esters";"100";"25 – 225";"<20";"219";"";"";"";"";"";"";"";"";"";"";"";"";"";"";"";"";"";""
"6";"Brass (>15Zn)";"ethyl malonate";"esters";"100";"25 – 225";"<20";"219";"";"";"";"";"";"";"";"";"";"";"";"";"";"";"";"";"";""
"7";"Cast Iron, Gray/ Ductile";"ethyl malonate";"esters";"100";"25 – 225";"<20";"219";"";"";"";"";"";"";"";"";"";"";"";"";"";"";"";"";"";""
"8";"Copper/ Bronze/ Low Brass";"ethyl malonate";"esters";"100";"25 – 225";"<20";"219";"";"";"";"";"";"";"";"";"";"";"";"";"";"";"";"";"";""
"9";"Copper-Nickel";"ethyl malonate";"esters";"100";"25 – 225";"<20";"219";"";"";"";"";"";"";"";"";"";"";"";"";"";"";"";"";"";""
"10";"Cr Stainless Steel (12Cr)";"ethyl malonate";"esters";"100";"25 – 225";"<20";"219";"";"";"";"";"";"";"";"";"";"";"";"";"";"";"";"";"";""
"11";"Cr Stainless Steel (17Cr)";"ethyl malonate";"esters";"100";"25 – 225";"<20";"219";"";"";"";"";"";"";"";"";"";"";"";"";"";"";"";"";"";""
"12";"Gold/ Platinum";"ethyl malonate";"esters";"100";"25 – 225";"<2";"219";"";"";"";"";"";"";"";"";"";"";"";"";"";"";"";"";"";""
"13";"Lead";"ethyl malonate";"esters";"100";"25 – 225";"<20";"219";"";"";"";"";"";"";"";"";"";"";"";"";"";"";"";"";"";""
"14";"Nickel (200)";"ethyl malonate";"esters";"100";"25 – 225";"<20";"219";"";"";"";"";"";"";"";"";"";"";"";"";"";"";"";"";"";""
"15";"Nickel Cast Iron (15-35Ni)";"ethyl malonate";"esters";"100";"25 – 225";"<20";"219";"";"";"";"";"";"";"";"";"";"";"";"";"";"";"";"";"";""
"16";"Nickel-Copper (400)";"ethyl malonate";"esters";"100";"25 – 225";"<20";"219";"";"";"";"";"";"";"";"";"";"";"";"";"";"";"";"";"";""
"17";"Ni-Cr-Fe Alloy (600/ 690)";"ethyl malonate";"esters";"100";"25 – 225";"<20";"219";"";"";"";"";"";"";"";"";"";"";"";"";"";"";"";"";"";""
"18";"Ni-Mo Alloy (Ni-30Mo; B-2)";"ethyl malonate";"esters";"100";"25 – 225";"<20";"219";"";"";"";"";"";"";"";"";"";"";"";"";"";"";"";"";"";""
"19";"Silicon Cast Iron (14Si)";"ethyl malonate";"esters";"100";"52 – 237";"<20";"218";"";"";"";"";"";"";"";"";"";"";"";"";"";"";"";"";"";""
"20";"Silver";"ethyl malonate";"esters";"100";"25 – 225";"<2";"219";"";"";"";"";"";"";"";"";"";"";"";"";"";"";"";"";"";""
"21";"Steels, Carbon/ Low Alloy";"ethyl malonate";"esters";"100";"25 – 225";"<20";"219";"";"";"";"";"";"";"";"";"";"";"";"";"";"";"";"";"";""
"22";"Superferritic Stainless Steel (26-1)";"ethyl malonate";"esters";"100";"25 – 225";"<20";"219";"";"";"";"";"";"";"";"";"";"";"";"";"";"";"";"";"";""
"23";"Tantalum";"ethyl malonate";"esters";"100";"25 – 225";"<2";"219";"";"";"";"";"";"";"";"";"";"";"";"";"";"";"";"";"";""
"24";"Titanium, Unalloyed";"ethyl malonate";"esters";"100";"25 – 225";"<2";"219";"";"";"";"";"";"";"";"";"";"";"";"";"";"";"";"";"";""
"";"";"";"";"";"";"";"";"";"";"";"";"";"";"";"";"";"";"";"";"";"";"";"";"";""
"";"";"";"";"";"";"";"";"";"";"";"";"";"";"";"";"";"";"";"";"";"";"";"";"";""
"Corrosion Survey Database (COR•SUR) © 2002 NACE International";"";"";"";"";"";"";"";"";"";"";"";"";"";"";"";"";"";"";"";"";"";"";"";"";""

File: data/corrosion_data/TableData - 2024-11-08T192521.796.csv
sep=;
"Title: Corrosion Survey Database (COR•SUR)";"";"";"";"";"";"";"";"";"";"";"";"";"";"";"";"";"";"";"";"";"";"";"";"";""
"Table: Ethyl stearate";"";"";"";"";"";"";"";"";"";"";"";"";"";"";"";"";"";"";"";"";"";"";"";"";""
"DOWNLOAD SHOWS ONLY THE DISPLAYED DATA, UP TO 50 ROWS";"";"";"";"";"";"";"";"";"";"";"";"";"";"";"";"";"";"";"";"";"";"";"";"";""
"No.";"material or substance name";"exposure medium";"exposure medium synonym";"exposure medium CAS RN";"exposure medium formula";"exposure medium class";"conc. (%)";"temp. (°F)";"corrosion rate (mil/yr)";"reference";"";"";"";"";"";"";"";"";"";"";"";"";"";"";""
"1";"Alloy 20-38-3-3Cu (20Cb3/ 825)";"ethyl stearate";"ethyl octadecanoate";"111-61-5";"C20H40O2";"esters";"100";"91 – 225";"<20";"219,220";"";"";"";"";"";"";"";"";"";"";"";"";"";"";""
"2";"Alloy 30-44-5-3W (G-30)";"ethyl stearate";"ethyl octadecanoate";"111-61-5";"C20H40O2";"esters";"100";"91 – 225";"<20";"219,220";"";"";"";"";"";"";"";"";"";"";"";"";"";"";""
"3";"Aluminum Alloy (3003/ 5154)";"ethyl stearate";"ethyl octadecanoate";"111-61-5";"C20H40O2";"esters";"100";"91 – 225";"<20";"219,220";"";"";"";"";"";"";"";"";"";"";"";"";"";"";""
"4";"Austenitic Cr-Ni Stainless Steel (18-8; 304/ 304L/ 347)";"ethyl stearate";"ethyl octadecanoate";"111-61-5";"C20H40O2";"esters";"100";"91 – 225";"<2";"219,220";"";"";"";"";"";"";"";"";"";"";"";"";"";"";""
"5";"Austenitic Cr-Ni-Mo Stainless Steel (17-12-3; 316L/ 317L)";"ethyl stearate";"ethyl octadecanoate";"111-61-5";"C20H40O2";"esters";"100";"91 – 225";"<2";"219,220";"";"";"";"";"";"";"";"";"";"";"";"";"";"";""
"6";"Brass (>15Zn)";"ethyl stearate";"ethyl octadecanoate";"111-61-5";"C20H40O2";"esters";"100";"91 – 225";"<20";"219,220";"";"";"";"";"";"";"";"";"";"";"";"";"";"";""
"7";"Cast Iron, Gray/ Ductile";"ethyl stearate";"ethyl octadecanoate";"111-61-5";"C20H40O2";"esters";"100";"91 – 225";"<20";"219,220";"";"";"";"";"";"";"";"";"";"";"";"";"";"";""
"8";"Copper/ Bronze/ Low Brass";"ethyl stearate";"ethyl octadecanoate";"111-61-5";"C20H40O2";"esters";"100";"91 – 225";"<20";"219,220";"";"";"";"";"";"";"";"";"";"";"";"";"";"";""
"9";"Cr Stainless Steel (12Cr)";"ethyl stearate";"ethyl octadecanoate";"111-61-5";"C20H40O2";"esters";"100";"91 – 225";"<2";"219,220";"";"";"";"";"";"";"";"";"";"";"";"";"";"";""
"10";"Cr Stainless Steel (17Cr)";"ethyl stearate";"ethyl octadecanoate";"111-61-5";"C20H40O2";"esters";"100";"91 – 225";"<2";"219,220";"";"";"";"";"";"";"";"";"";"";"";"";"";"";""
"11";"Gold/ Platinum";"ethyl stearate";"ethyl octadecanoate";"111-61-5";"C20H40O2";"esters";"100";"91 – 225";"<2";"219,220";"";"";"";"";"";"";"";"";"";"";"";"";"";"";""
"12";"Lead";"ethyl stearate";"ethyl octadecanoate";"111-61-5";"C20H40O2";"esters";"100";"91 – 225";"<20";"219,220";"";"";"";"";"";"";"";"";"";"";"";"";"";"";""
"13";"Nickel (200)";"ethyl stearate";"ethyl octadecanoate";"111-61-5";"C20H40O2";"esters";"100";"91 – 225";"<20";"219,220";"";"";"";"";"";"";"";"";"";"";"";"";"";"";""
"14";"Nickel Cast Iron (15-35Ni)";"ethyl stearate";"ethyl octadecanoate";"111-61-5";"C20H40O2";"esters";"100";"91 – 225";"<20";"219,220";"";"";"";"";"";"";"";"";"";"";"";"";"";"";""
"15";"Nickel-Copper (400)";"ethyl stearate";"ethyl octadecanoate";"111-61-5";"C20H40O2";"esters";"100";"91 – 225";"<20";"219,220";"";"";"";"";"";"";"";"";"";"";"";"";"";"";""
"16";"Ni-Cr-Fe Alloy (600/ 690)";"ethyl stearate";"ethyl octadecanoate";"111-61-5";"C20H40O2";"esters";"100";"91 – 225";"<20";"219,220";"";"";"";"";"";"";"";"";"";"";"";"";"";"";""
"17";"Ni-Mo Alloy (Ni-30Mo; B-2)";"ethyl stearate";"ethyl octadecanoate";"111-61-5";"C20H40O2";"esters";"100";"91 – 225";"<20";"219,220";"";"";"";"";"";"";"";"";"";"";"";"";"";"";""
"18";"Silicon Cast Iron (14Si)";"ethyl stearate";"ethyl octadecanoate";"111-61-5";"C20H40O2";"esters";"100";"91 – 237";"<20";"218,220";"";"";"";"";"";"";"";"";"";"";"";"";"";"";""
"19";"Steels, Carbon/ Low Alloy";"ethyl stearate";"ethyl octadecanoate";"111-61-5";"C20H40O2";"esters";"100";"91 – 225";"<20";"219,220";"";"";"";"";"";"";"";"";"";"";"";"";"";"";""
"20";"Superferritic Stainless Steel (26-1)";"ethyl stearate";"ethyl octadecanoate";"111-61-5";"C20H40O2";"esters";"100";"91 – 225";"<2";"219,220";"";"";"";"";"";"";"";"";"";"";"";"";"";"";""
"21";"Tantalum";"ethyl stearate";"ethyl octadecanoate";"111-61-5";"C20H40O2";"esters";"100";"91 – 225";"<2";"219,220";"";"";"";"";"";"";"";"";"";"";"";"";"";"";""
"22";"Titanium, Unalloyed";"ethyl stearate";"ethyl octadecanoate";"111-61-5";"C20H40O2";"esters";"100";"91 – 225";"<2";"219,220";"";"";"";"";"";"";"";"";"";"";"";"";"";"";""
"23";"Zirconium";"ethyl stearate";"ethyl octadecanoate";"111-61-5";"C20H40O2";"esters";"100";"91 – 225";"<2";"219,220";"";"";"";"";"";"";"";"";"";"";"";"";"";"";""
"";"";"";"";"";"";"";"";"";"";"";"";"";"";"";"";"";"";"";"";"";"";"";"";"";""
"";"";"";"";"";"";"";"";"";"";"";"";"";"";"";"";"";"";"";"";"";"";"";"";"";""
"Corrosion Survey Database (COR•SUR) © 2002 NACE International";"";"";"";"";"";"";"";"";"";"";"";"";"";"";"";"";"";"";"";"";"";"";"";"";""

File: data/corrosion_data/TableData - 2024-11-08T192531.231.csv
sep=;
"Title: Corrosion Survey Database (COR•SUR)";"";"";"";"";"";"";"";"";"";"";"";"";"";"";"";"";"";"";"";"";"";"";"";"";""
"Table: Ethyl valerate";"";"";"";"";"";"";"";"";"";"";"";"";"";"";"";"";"";"";"";"";"";"";"";"";""
"DOWNLOAD SHOWS ONLY THE DISPLAYED DATA, UP TO 50 ROWS";"";"";"";"";"";"";"";"";"";"";"";"";"";"";"";"";"";"";"";"";"";"";"";"";""
"No.";"material or substance name";"exposure medium";"exposure medium synonym";"exposure medium CAS RN";"exposure medium formula";"exposure medium class";"conc. (%)";"temp. (°F)";"corrosion rate (mil/yr)";"reference";"";"";"";"";"";"";"";"";"";"";"";"";"";"";""
"1";"Alloy 20-38-3-3Cu (20Cb3/ 825)";"ethyl valerate";"ethyl pentanoate";"539-82-2";"C7H14O2";"esters";"100";"25 – 225";"<20";"219";"";"";"";"";"";"";"";"";"";"";"";"";"";"";""
"2";"Alloy 30-44-5-3W (G-30)";"ethyl valerate";"ethyl pentanoate";"539-82-2";"C7H14O2";"esters";"100";"25 – 225";"<20";"219";"";"";"";"";"";"";"";"";"";"";"";"";"";"";""
"3";"Aluminum Alloy (3003/ 5154)";"ethyl valerate";"ethyl pentanoate";"539-82-2";"C7H14O2";"esters";"100";"25 – 225";"<20";"219";"";"";"";"";"";"";"";"";"";"";"";"";"";"";""
"4";"Austenitic Cr-Ni Stainless Steel (18-8; 304/ 304L/ 347)";"ethyl valerate";"ethyl pentanoate";"539-82-2";"C7H14O2";"esters";"100";"25 – 225";"<2";"219,220";"";"";"";"";"";"";"";"";"";"";"";"";"";"";""
"5";"Austenitic Cr-Ni-Mo Stainless Steel (17-12-3; 316L/ 317L)";"ethyl valerate";"ethyl pentanoate";"539-82-2";"C7H14O2";"esters";"100";"25 – 225";"<2";"219,220";"";"";"";"";"";"";"";"";"";"";"";"";"";"";""
"6";"Brass (>15Zn)";"ethyl valerate";"ethyl pentanoate";"539-82-2";"C7H14O2";"esters";"100";"25 – 225";"<20";"219";"";"";"";"";"";"";"";"";"";"";"";"";"";"";""
"7";"Cast Iron, Gray/ Ductile";"ethyl valerate";"ethyl pentanoate";"539-82-2";"C7H14O2";"esters";"100";"25 – 225";"<20";"219";"";"";"";"";"";"";"";"";"";"";"";"";"";"";""
"8";"Copper/ Bronze/ Low Brass";"ethyl valerate";"ethyl pentanoate";"539-82-2";"C7H14O2";"esters";"100";"25 – 225";"<20";"219";"";"";"";"";"";"";"";"";"";"";"";"";"";"";""
"9";"Cr Stainless Steel (12Cr)";"ethyl valerate";"ethyl pentanoate";"539-82-2";"C7H14O2";"esters";"100";"25 – 225";"<2";"219,220";"";"";"";"";"";"";"";"";"";"";"";"";"";"";""
"10";"Cr Stainless Steel (17Cr)";"ethyl valerate";"ethyl pentanoate";"539-82-2";"C7H14O2";"esters";"100";"25 – 225";"<2";"219,220";"";"";"";"";"";"";"";"";"";"";"";"";"";"";""
"11";"Gold/ Platinum";"ethyl valerate";"ethyl pentanoate";"539-82-2";"C7H14O2";"esters";"100";"25 – 225";"<2";"219";"";"";"";"";"";"";"";"";"";"";"";"";"";"";""
"12";"Lead";"ethyl valerate";"ethyl pentanoate";"539-82-2";"C7H14O2";"esters";"100";"25 – 225";"<20";"219";"";"";"";"";"";"";"";"";"";"";"";"";"";"";""
"13";"Nickel (200)";"ethyl valerate";"ethyl pentanoate";"539-82-2";"C7H14O2";"esters";"100";"25 – 225";"<20";"219";"";"";"";"";"";"";"";"";"";"";"";"";"";"";""
"14";"Nickel Cast Iron (15-35Ni)";"ethyl valerate";"ethyl pentanoate";"539-82-2";"C7H14O2";"esters";"100";"25 – 225";"<20";"219";"";"";"";"";"";"";"";"";"";"";"";"";"";"";""
"15";"Nickel-Copper (400)";"ethyl valerate";"ethyl pentanoate";"539-82-2";"C7H14O2";"esters";"100";"25 – 225";"<20";"219";"";"";"";"";"";"";"";"";"";"";"";"";"";"";""
"16";"Ni-Cr-Fe Alloy (600/ 690)";"ethyl valerate";"ethyl pentanoate";"539-82-2";"C7H14O2";"esters";"100";"25 – 225";"<20";"219";"";"";"";"";"";"";"";"";"";"";"";"";"";"";""
"17";"Ni-Mo Alloy (Ni-30Mo; B-2)";"ethyl valerate";"ethyl pentanoate";"539-82-2";"C7H14O2";"esters";"100";"25 – 225";"<20";"219";"";"";"";"";"";"";"";"";"";"";"";"";"";"";""
"18";"Silicon Cast Iron (14Si)";"ethyl valerate";"ethyl pentanoate";"539-82-2";"C7H14O2";"esters";"100";"52 – 237";"<20";"218";"";"";"";"";"";"";"";"";"";"";"";"";"";"";""
"19";"Steels, Carbon/ Low Alloy";"ethyl valerate";"ethyl pentanoate";"539-82-2";"C7H14O2";"esters";"100";"25 – 225";"<20";"219";"";"";"";"";"";"";"";"";"";"";"";"";"";"";""
"20";"Superferritic Stainless Steel (26-1)";"ethyl valerate";"ethyl pentanoate";"539-82-2";"C7H14O2";"esters";"100";"25 – 225";"<2";"219,220";"";"";"";"";"";"";"";"";"";"";"";"";"";"";""
"";"";"";"";"";"";"";"";"";"";"";"";"";"";"";"";"";"";"";"";"";"";"";"";"";""
"";"";"";"";"";"";"";"";"";"";"";"";"";"";"";"";"";"";"";"";"";"";"";"";"";""
"Corrosion Survey Database (COR•SUR) © 2002 NACE International";"";"";"";"";"";"";"";"";"";"";"";"";"";"";"";"";"";"";"";"";"";"";"";"";""
