Repository: Mahyar-rajabi94/TF_SDL

File: data/corrosion_data/TableData - 2024-11-08T192552.840.csv
sep=;
"Title: Corrosion Survey Database (COR•SUR)";"";"";"";"";"";"";"";"";"";"";"";"";"";"";"";"";"";"";"";"";"";"";"";"";""
"Table: Isobornyl acetate";"";"";"";"";"";"";"";"";"";"";"";"";"";"";"";"";"";"";"";"";"";"";"";"";""
"DOWNLOAD SHOWS ONLY THE DISPLAYED DATA, UP TO 50 ROWS";"";"";"";"";"";"";"";"";"";"";"";"";"";"";"";"";"";"";"";"";"";"";"";"";""
"No.";"material or substance name";"exposure medium";"exposure medium class";"conc. (%)";"temp. (°F)";"corrosion rate (mil/yr)";"test note";"reference";"";"";"";"";"";"";"";"";"";"";"";"";"";"";"";"";""
"1";"Alloy 20-25-4Mo (904L)";"isobornyl acetate";"esters";"100";"25 – 125";"<2";"";"219";"";"";"";"";"";"";"";"";"";"";"";"";"";"";"";"";""
"2";"Alloy 20-38-3-3Cu (20Cb3/ 825)";"isobornyl acetate";"esters";"100";"25 – 125";"<2";"";"219";"";"";"";"";"";"";"";"";"";"";"";"";"";"";"";"";""
"3";"Alloy 30-44-5-3W (G-30)";"isobornyl acetate";"esters";"100";"25 – 125";"<2";"";"219";"";"";"";"";"";"";"";"";"";"";"";"";"";"";"";"";""
"4";"Aluminum Alloy (3003/ 5154)";"isobornyl acetate";"esters";"100";"25 – 125";"<2";"";"219";"";"";"";"";"";"";"";"";"";"";"";"";"";"";"";"";""
"5";"Austenitic Cr-Ni Stainless Steel (18-8; 304/ 304L/ 347)";"isobornyl acetate";"esters";"100";"25 – 125";"<2";"";"219";"";"";"";"";"";"";"";"";"";"";"";"";"";"";"";"";""
"6";"Austenitic Cr-Ni-Mo Stainless Steel (17-12-3; 316L/ 317L)";"isobornyl acetate";"esters";"100";"25 – 125";"<2";"";"219";"";"";"";"";"";"";"";"";"";"";"";"";"";"";"";"";""
"7";"Brass (>15Zn)";"isobornyl acetate";"esters";"100";"25 – 125";"<2";"";"219";"";"";"";"";"";"";"";"";"";"";"";"";"";"";"";"";""
"8";"Cast Iron, Gray/ Ductile";"isobornyl acetate";"esters";"100";"25 – 125";"<2";"";"219";"";"";"";"";"";"";"";"";"";"";"";"";"";"";"";"";""
"9";"Copper/ Bronze/ Low Brass";"isobornyl acetate";"esters";"100";"25 – 125";"<2";"";"219";"";"";"";"";"";"";"";"";"";"";"";"";"";"";"";"";""
"10";"Copper-Nickel";"isobornyl acetate";"esters";"100";"25 – 125";"<2";"";"219";"";"";"";"";"";"";"";"";"";"";"";"";"";"";"";"";""
"11";"Cr Stainless Steel (12Cr)";"isobornyl acetate";"esters";"100";"25 – 125";"<2";"";"219";"";"";"";"";"";"";"";"";"";"";"";"";"";"";"";"";""
"12";"Cr Stainless Steel (17Cr)";"isobornyl acetate";"esters";"100";"25 – 125";"<2";"";"219";"";"";"";"";"";"";"";"";"";"";"";"";"";"";"";"";""
"13";"Gold/ Platinum";"isobornyl acetate";"esters";"100";"25 – 125";"<2";"";"219";"";"";"";"";"";"";"";"";"";"";"";"";"";"";"";"";""
"14";"Lead";"isobornyl acetate";"esters";"100";"25 – 125";"<2";"";"219";"";"";"";"";"";"";"";"";"";"";"";"";"";"";"";"";""
"15";"Mo Superalloy (Ni-Cr-Fe-9Mo; 625/ 725)";"isobornyl acetate";"esters";"100";"25 – 125";"<2";"";"219";"";"";"";"";"";"";"";"";"";"";"";"";"";"";"";"";""
"16";"Mo Superalloy (Ni-16Cr-16Mo; C276)";"isobornyl acetate";"esters";"100";"25 – 125";"<2";"";"219";"";"";"";"";"";"";"";"";"";"";"";"";"";"";"";"";""
"17";"Mo Superalloy (Ni-20Cr-16Mo-4W; 686)";"isobornyl acetate";"esters";"100";"25 – 125";"<2";"";"219";"";"";"";"";"";"";"";"";"";"";"";"";"";"";"";"";""
"18";"Mo Superalloy (Ni-22Cr-16Mo; C22/ 59)";"isobornyl acetate";"esters";"100";"25 – 125";"<2";"";"219";"";"";"";"";"";"";"";"";"";"";"";"";"";"";"";"";""
"19";"Mo Superalloy (Ni-23Cr-16Mo-1Cu; C20000)";"isobornyl acetate";"esters";"100";"25 – 125";"<2";"";"219";"";"";"";"";"";"";"";"";"";"";"";"";"";"";"";"";""
"20";"Nickel (200)";"isobornyl acetate";"esters";"100";"25 – 125";"<2";"";"219";"";"";"";"";"";"";"";"";"";"";"";"";"";"";"";"";""
"21";"Nickel Cast Iron (15-35Ni)";"isobornyl acetate";"esters";"100";"25 – 125";"<2";"";"219";"";"";"";"";"";"";"";"";"";"";"";"";"";"";"";"";""
"22";"Nickel-Copper (400)";"isobornyl acetate";"esters";"100";"25 – 125";"<2";"";"219";"";"";"";"";"";"";"";"";"";"";"";"";"";"";"";"";""
"23";"Ni-Cr-Fe Alloy (600/ 690)";"isobornyl acetate";"esters";"100";"25 – 125";"<2";"";"219";"";"";"";"";"";"";"";"";"";"";"";"";"";"";"";"";""
"24";"Ni-Mo Alloy (Ni-30Mo; B-2)";"isobornyl acetate";"esters";"100";"25 – 125";"<2";"";"219";"";"";"";"";"";"";"";"";"";"";"";"";"";"";"";"";""
"25";"Silicon Cast Iron (14Si)";"isobornyl acetate";"esters";"100";"52 – 439";"<2";">7 pH";"218";"";"";"";"";"";"";"";"";"";"";"";"";"";"";"";"";""
"26";"Silver";"isobornyl acetate";"esters";"100";"25 – 125";"<2";"";"219";"";"";"";"";"";"";"";"";"";"";"";"";"";"";"";"";""
"27";"Steels, Carbon/ Low Alloy";"isobornyl acetate";"esters";"100";"25 – 125";"<2";"";"219";"";"";"";"";"";"";"";"";"";"";"";"";"";"";"";"";""
"28";"Superferritic Stainless Steel (26-1)";"isobornyl acetate";"esters";"100";"25 – 125";"<2";"";"219";"";"";"";"";"";"";"";"";"";"";"";"";"";"";"";"";""
"29";"Tantalum";"isobornyl acetate";"esters";"100";"25 – 125";"<2";"";"219";"";"";"";"";"";"";"";"";"";"";"";"";"";"";"";"";""
"30";"Titanium, Unalloyed";"isobornyl acetate";"esters";"100";"25 – 125";"<2";"";"219";"";"";"";"";"";"";"";"";"";"";"";"";"";"";"";"";""
"31";"Zirconium";"isobornyl acetate";"esters";"100";"25 – 125";"<2";"";"219";"";"";"";"";"";"";"";"";"";"";"";"";"";"";"";"";""
"";"";"";"";"";"";"";"";"";"";"";"";"";"";"";"";"";"";"";"";"";"";"";"";"";""
"";"";"";"";"";"";"";"";"";"";"";"";"";"";"";"";"";"";"";"";"";"";"";"";"";""
"Corrosion Survey Database (COR•SUR) © 2002 NACE International";"";"";"";"";"";"";"";"";"";"";"";"";"";"";"";"";"";"";"";"";"";"";"";"";""

File: data/corrosion_data/TableData - 2024-11-08T192637.932.csv
sep=;
"Title: Corrosion Survey Database (COR•SUR)";"";"";"";"";"";"";"";"";"";"";"";"";"";"";"";"";"";"";"";"";"";"";"";"";""
"Table: Lead linoleate";"";"";"";"";"";"";"";"";"";"";"";"";"";"";"";"";"";"";"";"";"";"";"";"";""
"DOWNLOAD SHOWS ONLY THE DISPLAYED DATA, UP TO 50 ROWS";"";"";"";"";"";"";"";"";"";"";"";"";"";"";"";"";"";"";"";"";"";"";"";"";""
"No.";"material or substance name";"exposure medium";"exposure medium class";"conc. (%)";"temp. (°F)";"corrosion rate (mil/yr)";"reference";"";"";"";"";"";"";"";"";"";"";"";"";"";"";"";"";"";""
"1";"Alloy 20-25-4Mo (904L)";"lead linoleate";"esters";"100";"25 – 225";"<2";"219";"";"";"";"";"";"";"";"";"";"";"";"";"";"";"";"";"";""
"2";"Alloy 20-38-3-3Cu (20Cb3/ 825)";"lead linoleate";"esters";"100";"25 – 225";"<2";"219";"";"";"";"";"";"";"";"";"";"";"";"";"";"";"";"";"";""
"3";"Alloy 30-44-5-3W (G-30)";"lead linoleate";"esters";"100";"25 – 225";"<2";"219";"";"";"";"";"";"";"";"";"";"";"";"";"";"";"";"";"";""
"4";"Austenitic Cr-Ni Stainless Steel (18-8; 304/ 304L/ 347)";"lead linoleate";"esters";"100";"25 – 225";"<2";"219";"";"";"";"";"";"";"";"";"";"";"";"";"";"";"";"";"";""
"5";"Austenitic Cr-Ni-Mo Stainless Steel (17-12-3; 316L/ 317L)";"lead linoleate";"esters";"100";"25 – 225";"<2";"219";"";"";"";"";"";"";"";"";"";"";"";"";"";"";"";"";"";""
"6";"Cast Iron, Gray/ Ductile";"lead linoleate";"esters";"100";"25 – 75";"<2";"219";"";"";"";"";"";"";"";"";"";"";"";"";"";"";"";"";"";""
"7";"Gold/ Platinum";"lead linoleate";"esters";"100";"25 – 225";"<2";"219";"";"";"";"";"";"";"";"";"";"";"";"";"";"";"";"";"";""
"8";"Nickel Cast Iron (15-35Ni)";"lead linoleate";"esters";"100";"25 – 75";"<2";"219";"";"";"";"";"";"";"";"";"";"";"";"";"";"";"";"";"";""
"9";"Silicon Cast Iron (14Si)";"lead linoleate";"esters";"100";"52 – 237";"<2";"218";"";"";"";"";"";"";"";"";"";"";"";"";"";"";"";"";"";""
"10";"Steels, Carbon/ Low Alloy";"lead linoleate";"esters";"100";"25 – 75";"<2";"219";"";"";"";"";"";"";"";"";"";"";"";"";"";"";"";"";"";""
"11";"Superferritic Stainless Steel (26-1)";"lead linoleate";"esters";"100";"25 – 225";"<2";"219";"";"";"";"";"";"";"";"";"";"";"";"";"";"";"";"";"";""
"12";"Tantalum";"lead linoleate";"esters";"100";"25 – 225";"<2";"219";"";"";"";"";"";"";"";"";"";"";"";"";"";"";"";"";"";""
"";"";"";"";"";"";"";"";"";"";"";"";"";"";"";"";"";"";"";"";"";"";"";"";"";""
"";"";"";"";"";"";"";"";"";"";"";"";"";"";"";"";"";"";"";"";"";"";"";"";"";""
"Corrosion Survey Database (COR•SUR) © 2002 NACE International";"";"";"";"";"";"";"";"";"";"";"";"";"";"";"";"";"";"";"";"";"";"";"";"";""

File: data/corrosion_data/TableData - 2024-11-08T192642.454.csv
sep=;
"Title: Corrosion Survey Database (COR•SUR)";"";"";"";"";"";"";"";"";"";"";"";"";"";"";"";"";"";"";"";"";"";"";"";"";""
"Table: Linalyl acetate";"";"";"";"";"";"";"";"";"";"";"";"";"";"";"";"";"";"";"";"";"";"";"";"";""
"DOWNLOAD SHOWS ONLY THE DISPLAYED DATA, UP TO 50 ROWS";"";"";"";"";"";"";"";"";"";"";"";"";"";"";"";"";"";"";"";"";"";"";"";"";""
"No.";"material or substance name";"exposure medium";"exposure medium class";"conc. (%)";"temp. (°F)";"corrosion rate (mil/yr)";"reference";"";"";"";"";"";"";"";"";"";"";"";"";"";"";"";"";"";""
"1";"Alloy 20-38-3-3Cu (20Cb3/ 825)";"linalyl acetate";"esters";"100";"25 – 225";"<20";"208,219";"";"";"";"";"";"";"";"";"";"";"";"";"";"";"";"";"";""
"2";"Alloy 30-44-5-3W (G-30)";"linalyl acetate";"esters";"100";"25 – 225";"<20";"208,219";"";"";"";"";"";"";"";"";"";"";"";"";"";"";"";"";"";""
"3";"Aluminum Alloy (3003/ 5154)";"linalyl acetate";"esters";"100";"25 – 75";"<2";"208,219";"";"";"";"";"";"";"";"";"";"";"";"";"";"";"";"";"";""
"4";"Austenitic Cr-Ni Stainless Steel (18-8; 304/ 304L/ 347)";"linalyl acetate";"esters";"100";"25 – 225";"<2";"208,219,220";"";"";"";"";"";"";"";"";"";"";"";"";"";"";"";"";"";""
"5";"Austenitic Cr-Ni-Mo Stainless Steel (17-12-3; 316L/ 317L)";"linalyl acetate";"esters";"100";"25 – 225";"<2";"208,219,220";"";"";"";"";"";"";"";"";"";"";"";"";"";"";"";"";"";""
"6";"Nickel-Copper (400)";"linalyl acetate";"esters";"100";"25 – 75";"<20";"208,219";"";"";"";"";"";"";"";"";"";"";"";"";"";"";"";"";"";""
"7";"Silicon Cast Iron (14Si)";"linalyl acetate";"esters";"100";"25 – 225";"<2";"208,219,220";"";"";"";"";"";"";"";"";"";"";"";"";"";"";"";"";"";""
"";"";"";"";"";"";"";"";"";"";"";"";"";"";"";"";"";"";"";"";"";"";"";"";"";""
"";"";"";"";"";"";"";"";"";"";"";"";"";"";"";"";"";"";"";"";"";"";"";"";"";""
"Corrosion Survey Database (COR•SUR) © 2002 NACE International";"";"";"";"";"";"";"";"";"";"";"";"";"";"";"";"";"";"";"";"";"";"";"";"";""

File: data/corrosion_data/TableData - 2024-11-08T192648.766.csv
sep=;
"Title: Corrosion Survey Database (COR•SUR)";"";"";"";"";"";"";"";"";"";"";"";"";"";"";"";"";"";"";"";"";"";"";"";"";""
"Table: Methyl acetate";"";"";"";"";"";"";"";"";"";"";"";"";"";"";"";"";"";"";"";"";"";"";"";"";""
"DOWNLOAD SHOWS ONLY THE DISPLAYED DATA, UP TO 50 ROWS";"";"";"";"";"";"";"";"";"";"";"";"";"";"";"";"";"";"";"";"";"";"";"";"";""
"No.";"material or substance name";"exposure medium";"exposure medium CAS RN";"exposure medium formula";"exposure medium class";"resistance note";"conc. (%)";"temp. (°F)";"corrosion rate (mil/yr)";"test note";"reference";"";"";"";"";"";"";"";"";"";"";"";"";"";""
"1";"Alloy 20-38-3-3Cu (20Cb3/ 825)";"methyl acetate";"79-20-9";"C3H6O2";"esters";"";"100";"52 – 192";"<2";"";"218";"";"";"";"";"";"";"";"";"";"";"";"";"";""
"2";"Alloy 30-44-5-3W (G-30)";"methyl acetate";"79-20-9";"C3H6O2";"esters";"";"100";"52 – 192";"<2";"";"218";"";"";"";"";"";"";"";"";"";"";"";"";"";""
"3";"Aluminum Alloy (3003/ 5154)";"methyl acetate";"79-20-9";"C3H6O2";"esters";"";"100";"52 – 145";"<2";">1% water";"218,220";"";"";"";"";"";"";"";"";"";"";"";"";"";""
"4";"Aluminum Alloy (3003/ 5154)";"methyl acetate";"79-20-9";"C3H6O2";"esters";"";"100";"145 – 280";"<20";"";"218,220";"";"";"";"";"";"";"";"";"";"";"";"";"";""
"5";"Aluminum Alloy (3003/ 5154)";"methyl acetate";"79-20-9";"C3H6O2";"esters";"";"100";"280 – 327";">50";"";"218,220";"";"";"";"";"";"";"";"";"";"";"";"";"";""
"6";"Austenitic Cr-Ni Stainless Steel (18-8; 304/ 304L/ 347)";"methyl acetate";"79-20-9";"C3H6O2";"esters";"";"5 – 35";"187 – 237";"<2";"";"218";"";"";"";"";"";"";"";"";"";"";"";"";"";""
"7";"Austenitic Cr-Ni Stainless Steel (18-8; 304/ 304L/ 347)";"methyl acetate";"79-20-9";"C3H6O2";"esters";"";"15 – 25";"52 – 237";"<2";"";"218";"";"";"";"";"";"";"";"";"";"";"";"";"";""
"8";"Austenitic Cr-Ni Stainless Steel (18-8; 304/ 304L/ 347)";"methyl acetate";"79-20-9";"C3H6O2";"esters";"";"100";"52 – 147";"<2";"";"218";"";"";"";"";"";"";"";"";"";"";"";"";"";""
"9";"Austenitic Cr-Ni-Mo Stainless Steel (17-12-3; 316L/ 317L)";"methyl acetate";"79-20-9";"C3H6O2";"esters";"";"100";"52 – 147";"<2";"";"218";"";"";"";"";"";"";"";"";"";"";"";"";"";""
"10";"Brass (>15Zn)";"methyl acetate";"79-20-9";"C3H6O2";"esters";"";"5 – 35";"187 – 237";"<2";"no air, oxygen";"218";"";"";"";"";"";"";"";"";"";"";"";"";"";""
"11";"Brass (>15Zn)";"methyl acetate";"79-20-9";"C3H6O2";"esters";"";"15 – 25";"52 – 237";"<2";"";"218";"";"";"";"";"";"";"";"";"";"";"";"";"";""
"12";"Cast Iron, Gray/ Ductile";"methyl acetate";"79-20-9";"C3H6O2";"esters";"";"100";"52 – 102";"<2";"";"218";"";"";"";"";"";"";"";"";"";"";"";"";"";""
"13";"Copper/ Bronze/ Low Brass";"methyl acetate";"79-20-9";"C3H6O2";"esters";"";"5 – 35";"187 – 237";"<2";"no air, oxygen";"218";"";"";"";"";"";"";"";"";"";"";"";"";"";""
"14";"Copper/ Bronze/ Low Brass";"methyl acetate";"79-20-9";"C3H6O2";"esters";"";"15 – 25";"52 – 237";"<2";"";"218";"";"";"";"";"";"";"";"";"";"";"";"";"";""
"15";"Copper/ Bronze/ Low Brass";"methyl acetate";"79-20-9";"C3H6O2";"esters";"";"100";"52 – 147";"<2";"";"218";"";"";"";"";"";"";"";"";"";"";"";"";"";""
"16";"Lead";"methyl acetate";"79-20-9";"C3H6O2";"esters";"";"100";"52 – 237";"<2";"";"218";"";"";"";"";"";"";"";"";"";"";"";"";"";""
"17";"Mo Superalloy (Ni-Cr-Fe-9Mo; 625/ 725)";"methyl acetate";"79-20-9";"C3H6O2";"esters";"";"5 – 40";"52 – 237";"<2";"";"218,220";"";"";"";"";"";"";"";"";"";"";"";"";"";""
"18";"Mo Superalloy (Ni-Cr-Fe-9Mo; 625/ 725)";"methyl acetate";"79-20-9";"C3H6O2";"esters";"";"100";"52 – 147";"<2";"";"218,220";"";"";"";"";"";"";"";"";"";"";"";"";"";""
"19";"Mo Superalloy (Ni-16Cr-16Mo; C276)";"methyl acetate";"79-20-9";"C3H6O2";"esters";"";"5 – 40";"52 – 237";"<2";"";"218,220";"";"";"";"";"";"";"";"";"";"";"";"";"";""
"20";"Mo Superalloy (Ni-16Cr-16Mo; C276)";"methyl acetate";"79-20-9";"C3H6O2";"esters";"";"100";"52 – 147";"<2";"";"218,220";"";"";"";"";"";"";"";"";"";"";"";"";"";""
"21";"Mo Superalloy (Ni-20Cr-16Mo-4W; 686)";"methyl acetate";"79-20-9";"C3H6O2";"esters";"";"5 – 40";"52 – 237";"<2";"";"218,220";"";"";"";"";"";"";"";"";"";"";"";"";"";""
"22";"Mo Superalloy (Ni-20Cr-16Mo-4W; 686)";"methyl acetate";"79-20-9";"C3H6O2";"esters";"";"100";"52 – 147";"<2";"";"218,220";"";"";"";"";"";"";"";"";"";"";"";"";"";""
"23";"Mo Superalloy (Ni-22Cr-16Mo; C22/ 59)";"methyl acetate";"79-20-9";"C3H6O2";"esters";"";"5 – 40";"52 – 237";"<2";"";"218,220";"";"";"";"";"";"";"";"";"";"";"";"";"";""
"24";"Mo Superalloy (Ni-22Cr-16Mo; C22/ 59)";"methyl acetate";"79-20-9";"C3H6O2";"esters";"";"100";"52 – 147";"<2";"";"218,220";"";"";"";"";"";"";"";"";"";"";"";"";"";""
"25";"Mo Superalloy (Ni-23Cr-16Mo-1Cu; C20000)";"methyl acetate";"79-20-9";"C3H6O2";"esters";"";"5 – 40";"52 – 237";"<2";"";"218,220";"";"";"";"";"";"";"";"";"";"";"";"";"";""
"26";"Mo Superalloy (Ni-23Cr-16Mo-1Cu; C20000)";"methyl acetate";"79-20-9";"C3H6O2";"esters";"";"100";"52 – 147";"<2";"";"218,220";"";"";"";"";"";"";"";"";"";"";"";"";"";""
"27";"Nickel (200)";"methyl acetate";"79-20-9";"C3H6O2";"esters";"";"100";"52 – 102";"<2";"";"218";"";"";"";"";"";"";"";"";"";"";"";"";"";""
"28";"Nickel Cast Iron (15-35Ni)";"methyl acetate";"79-20-9";"C3H6O2";"esters";"";"100";"52 – 102";"<2";"";"218";"";"";"";"";"";"";"";"";"";"";"";"";"";""
"29";"Nickel-Copper (400)";"methyl acetate";"79-20-9";"C3H6O2";"esters";"";"100";"52 – 147";"<2";"";"218";"";"";"";"";"";"";"";"";"";"";"";"";"";""
"30";"Ni-Cr-Fe Alloy (600/ 690)";"methyl acetate";"79-20-9";"C3H6O2";"esters";"";"100";"52 – 147";"<2";"";"218";"";"";"";"";"";"";"";"";"";"";"";"";"";""
"31";"Ni-Mo Alloy (Ni-30Mo; B-2)";"methyl acetate";"79-20-9";"C3H6O2";"esters";"";"5 – 40";"52 – 237";"<2";"";"218,220";"";"";"";"";"";"";"";"";"";"";"";"";"";""
"32";"Ni-Mo Alloy (Ni-30Mo; B-2)";"methyl acetate";"79-20-9";"C3H6O2";"esters";"";"100";"52 – 147";"<2";"";"218,220";"";"";"";"";"";"";"";"";"";"";"";"";"";""
"33";"Silicon Cast Iron (14Si)";"methyl acetate";"79-20-9";"C3H6O2";"esters";"";"5 – 35";"52 – 237";"<2";"";"218";"";"";"";"";"";"";"";"";"";"";"";"";"";""
"34";"Silicon Cast Iron (14Si)";"methyl acetate";"79-20-9";"C3H6O2";"esters";"";"100";"52 – 237";"<2";"";"218";"";"";"";"";"";"";"";"";"";"";"";"";"";""
"35";"Silver";"methyl acetate";"79-20-9";"C3H6O2";"esters";"";"5 – 35";"187 – 237";"<2";"";"218";"";"";"";"";"";"";"";"";"";"";"";"";"";""
"36";"Silver";"methyl acetate";"79-20-9";"C3H6O2";"esters";"";"15 – 25";"52 – 237";"<2";"";"218";"";"";"";"";"";"";"";"";"";"";"";"";"";""
"37";"Steels, Carbon/ Low Alloy";"methyl acetate";"79-20-9";"C3H6O2";"esters";"discolors when wet";"100";"52 – 147";"<2";"";"218,220";"";"";"";"";"";"";"";"";"";"";"";"";"";""
"38";"Titanium, Unalloyed";"methyl acetate";"79-20-9";"C3H6O2";"esters";"";"5 – 35";"187 – 237";"<2";"";"218";"";"";"";"";"";"";"";"";"";"";"";"";"";""
"39";"Titanium, Unalloyed";"methyl acetate";"79-20-9";"C3H6O2";"esters";"";"15 – 25";"52 – 237";"<2";"";"218";"";"";"";"";"";"";"";"";"";"";"";"";"";""
"40";"Titanium, Unalloyed";"methyl acetate";"79-20-9";"C3H6O2";"esters";"";"100";"52 – 147";"<2";"";"218";"";"";"";"";"";"";"";"";"";"";"";"";"";""
"41";"Zirconium";"methyl acetate";"79-20-9";"C3H6O2";"esters";"";"5 – 35";"187 – 237";"<2";"";"218";"";"";"";"";"";"";"";"";"";"";"";"";"";""
"42";"Zirconium";"methyl acetate";"79-20-9";"C3H6O2";"esters";"";"15 – 25";"52 – 237";"<2";"";"218";"";"";"";"";"";"";"";"";"";"";"";"";"";""
"";"";"";"";"";"";"";"";"";"";"";"";"";"";"";"";"";"";"";"";"";"";"";"";"";""
"";"";"";"";"";"";"";"";"";"";"";"";"";"";"";"";"";"";"";"";"";"";"";"";"";""
"Corrosion Survey Database (COR•SUR) © 2002 NACE International";"";"";"";"";"";"";"";"";"";"";"";"";"";"";"";"";"";"";"";"";"";"";"";"";""

File: data/corrosion_data/TableData - 2024-11-08T192653.900.csv
sep=;
"Title: Corrosion Survey Database (COR•SUR)";"";"";"";"";"";"";"";"";"";"";"";"";"";"";"";"";"";"";"";"";"";"";"";"";""
"Table: Methyl acetoacetate";"";"";"";"";"";"";"";"";"";"";"";"";"";"";"";"";"";"";"";"";"";"";"";"";""
"DOWNLOAD SHOWS ONLY THE DISPLAYED DATA, UP TO 50 ROWS";"";"";"";"";"";"";"";"";"";"";"";"";"";"";"";"";"";"";"";"";"";"";"";"";""
"No.";"material or substance name";"exposure medium";"exposure medium CAS RN";"exposure medium formula";"exposure medium class";"resistance note";"conc. (%)";"temp. (°F)";"corrosion rate (mil/yr)";"reference";"";"";"";"";"";"";"";"";"";"";"";"";"";"";""
"1";"Alloy 20-38-3-3Cu (20Cb3/ 825)";"methyl acetoacetate";"105-45-3";"C5H8O3";"esters";"";"100";"52 – 147";"<2";"218";"";"";"";"";"";"";"";"";"";"";"";"";"";"";""
"2";"Alloy 30-44-5-3W (G-30)";"methyl acetoacetate";"105-45-3";"C5H8O3";"esters";"";"100";"52 – 147";"<2";"218";"";"";"";"";"";"";"";"";"";"";"";"";"";"";""
"3";"Austenitic Cr-Ni Stainless Steel (18-8; 304/ 304L/ 347)";"methyl acetoacetate";"105-45-3";"C5H8O3";"esters";"";"100";"52 – 147";"<2";"218";"";"";"";"";"";"";"";"";"";"";"";"";"";"";""
"4";"Austenitic Cr-Ni-Mo Stainless Steel (17-12-3; 316L/ 317L)";"methyl acetoacetate";"105-45-3";"C5H8O3";"esters";"";"100";"52 – 147";"<2";"218";"";"";"";"";"";"";"";"";"";"";"";"";"";"";""
"5";"Cast Iron, Gray/ Ductile";"methyl acetoacetate";"105-45-3";"C5H8O3";"esters";"";"100";"52 – 102";"<2";"218";"";"";"";"";"";"";"";"";"";"";"";"";"";"";""
"6";"Copper/ Bronze/ Low Brass";"methyl acetoacetate";"105-45-3";"C5H8O3";"esters";"";"100";"52 – 327";"<2";"218";"";"";"";"";"";"";"";"";"";"";"";"";"";"";""
"7";"Mo Superalloy (Ni-Cr-Fe-9Mo; 625/ 725)";"methyl acetoacetate";"105-45-3";"C5H8O3";"esters";"";"100";"52 – 147";"<2";"218";"";"";"";"";"";"";"";"";"";"";"";"";"";"";""
"8";"Mo Superalloy (Ni-16Cr-16Mo; C276)";"methyl acetoacetate";"105-45-3";"C5H8O3";"esters";"";"100";"52 – 147";"<2";"218";"";"";"";"";"";"";"";"";"";"";"";"";"";"";""
"9";"Mo Superalloy (Ni-20Cr-16Mo-4W; 686)";"methyl acetoacetate";"105-45-3";"C5H8O3";"esters";"";"100";"52 – 147";"<2";"218";"";"";"";"";"";"";"";"";"";"";"";"";"";"";""
"10";"Mo Superalloy (Ni-22Cr-16Mo; C22/ 59)";"methyl acetoacetate";"105-45-3";"C5H8O3";"esters";"";"100";"52 – 147";"<2";"218";"";"";"";"";"";"";"";"";"";"";"";"";"";"";""
"11";"Mo Superalloy (Ni-23Cr-16Mo-1Cu; C20000)";"methyl acetoacetate";"105-45-3";"C5H8O3";"esters";"";"100";"52 – 147";"<2";"218";"";"";"";"";"";"";"";"";"";"";"";"";"";"";""
"12";"Nickel Cast Iron (15-35Ni)";"methyl acetoacetate";"105-45-3";"C5H8O3";"esters";"";"100";"52 – 102";"<2";"218";"";"";"";"";"";"";"";"";"";"";"";"";"";"";""
"13";"Nickel-Copper (400)";"methyl acetoacetate";"105-45-3";"C5H8O3";"esters";"";"100";"52 – 147";"<2";"218";"";"";"";"";"";"";"";"";"";"";"";"";"";"";""
"14";"Ni-Cr-Fe Alloy (600/ 690)";"methyl acetoacetate";"105-45-3";"C5H8O3";"esters";"";"100";"52 – 147";"<2";"218";"";"";"";"";"";"";"";"";"";"";"";"";"";"";""
"15";"Silicon Cast Iron (14Si)";"methyl acetoacetate";"105-45-3";"C5H8O3";"esters";"";"100";"52 – 237";"<20";"218";"";"";"";"";"";"";"";"";"";"";"";"";"";"";""
"16";"Steels, Carbon/ Low Alloy";"methyl acetoacetate";"105-45-3";"C5H8O3";"esters";"discolors";"100";"52 – 102";"<2";"218";"";"";"";"";"";"";"";"";"";"";"";"";"";"";""
"";"";"";"";"";"";"";"";"";"";"";"";"";"";"";"";"";"";"";"";"";"";"";"";"";""
"";"";"";"";"";"";"";"";"";"";"";"";"";"";"";"";"";"";"";"";"";"";"";"";"";""
"Corrosion Survey Database (COR•SUR) © 2002 NACE International";"";"";"";"";"";"";"";"";"";"";"";"";"";"";"";"";"";"";"";"";"";"";"";"";""

File: data/corrosion_data/TableData - 2024-11-08T192659.137.csv
sep=;
"Title: Corrosion Survey Database (COR•SUR)";"";"";"";"";"";"";"";"";"";"";"";"";"";"";"";"";"";"";"";"";"";"";"";"";""
"Table: Methyl acrylate";"";"";"";"";"";"";"";"";"";"";"";"";"";"";"";"";"";"";"";"";"";"";"";"";""
"DOWNLOAD SHOWS ONLY THE DISPLAYED DATA, UP TO 50 ROWS";"";"";"";"";"";"";"";"";"";"";"";"";"";"";"";"";"";"";"";"";"";"";"";"";""
"No.";"material or substance name";"exposure medium";"exposure medium synonym";"exposure medium CAS RN";"exposure medium formula";"exposure medium class";"conc. (%)";"temp. (°F)";"corrosion rate (mil/yr)";"reference";"";"";"";"";"";"";"";"";"";"";"";"";"";"";""
"1";"Austenitic Cr-Ni Stainless Steel (18-8; 304/ 304L/ 347)";"methyl acrylate";"methyl propenoate";"96-33-3";"C4H6O2";"esters";"100";"25 – 225";"<2";"219";"";"";"";"";"";"";"";"";"";"";"";"";"";"";""
"2";"Austenitic Cr-Ni-Mo Stainless Steel (17-12-3; 316L/ 317L)";"methyl acrylate";"methyl propenoate";"96-33-3";"C4H6O2";"esters";"100";"25 – 225";"<2";"219";"";"";"";"";"";"";"";"";"";"";"";"";"";"";""
"3";"Cast Iron, Gray/ Ductile";"methyl acrylate";"methyl propenoate";"96-33-3";"C4H6O2";"esters";"100";"25 – 225";"<2";"219";"";"";"";"";"";"";"";"";"";"";"";"";"";"";""
"4";"Nickel Cast Iron (15-35Ni)";"methyl acrylate";"methyl propenoate";"96-33-3";"C4H6O2";"esters";"100";"25 – 225";"<2";"219";"";"";"";"";"";"";"";"";"";"";"";"";"";"";""
"5";"Silicon Cast Iron (14Si)";"methyl acrylate";"methyl propenoate";"96-33-3";"C4H6O2";"esters";"100";"25 – 225";"<2";"219";"";"";"";"";"";"";"";"";"";"";"";"";"";"";""
"6";"Steels, Carbon/ Low Alloy";"methyl acrylate";"methyl propenoate";"96-33-3";"C4H6O2";"esters";"100";"25 – 225";"<2";"219";"";"";"";"";"";"";"";"";"";"";"";"";"";"";""
"";"";"";"";"";"";"";"";"";"";"";"";"";"";"";"";"";"";"";"";"";"";"";"";"";""
"";"";"";"";"";"";"";"";"";"";"";"";"";"";"";"";"";"";"";"";"";"";"";"";"";""
"Corrosion Survey Database (COR•SUR) © 2002 NACE International";"";"";"";"";"";"";"";"";"";"";"";"";"";"";"";"";"";"";"";"";"";"";"";"";""
"";"";"";"";"";"";"";"";"";"";"";"";"";"";"";"";"";"";"";"";"";"";"";"";"";""

File: data/corrosion_data/TableData - 2024-11-08T192704.585.csv
sep=;
"Title: Corrosion Survey Database (COR•SUR)";"";"";"";"";"";"";"";"";"";"";"";"";"";"";"";"";"";"";"";"";"";"";"";"";""
"Table: Methyl benzoate";"";"";"";"";"";"";"";"";"";"";"";"";"";"";"";"";"";"";"";"";"";"";"";"";""
"DOWNLOAD SHOWS ONLY THE DISPLAYED DATA, UP TO 50 ROWS";"";"";"";"";"";"";"";"";"";"";"";"";"";"";"";"";"";"";"";"";"";"";"";"";""
"No.";"material or substance name";"exposure medium";"exposure medium CAS RN";"exposure medium formula";"exposure medium class";"conc. (%)";"temp. (°F)";"corrosion rate (mil/yr)";"reference";"";"";"";"";"";"";"";"";"";"";"";"";"";"";"";""
"1";"Alloy 20-38-3-3Cu (20Cb3/ 825)";"methyl benzoate";"93-58-3";"C8H8O2";"esters";"100";"52 – 237";"<2";"218";"";"";"";"";"";"";"";"";"";"";"";"";"";"";"";""
"2";"Alloy 30-44-5-3W (G-30)";"methyl benzoate";"93-58-3";"C8H8O2";"esters";"100";"52 – 237";"<2";"218";"";"";"";"";"";"";"";"";"";"";"";"";"";"";"";""
"3";"Aluminum Alloy (3003/ 5154)";"methyl benzoate";"93-58-3";"C8H8O2";"esters";"100";"52 – 237";"<2";"218";"";"";"";"";"";"";"";"";"";"";"";"";"";"";"";""
"4";"Austenitic Cr-Ni Stainless Steel (18-8; 304/ 304L/ 347)";"methyl benzoate";"93-58-3";"C8H8O2";"esters";"100";"52 – 237";"<2";"218";"";"";"";"";"";"";"";"";"";"";"";"";"";"";"";""
"5";"Austenitic Cr-Ni-Mo Stainless Steel (17-12-3; 316L/ 317L)";"methyl benzoate";"93-58-3";"C8H8O2";"esters";"100";"52 – 237";"<2";"218";"";"";"";"";"";"";"";"";"";"";"";"";"";"";"";""
"6";"Brass (>15Zn)";"methyl benzoate";"93-58-3";"C8H8O2";"esters";"100";"52 – 237";"<2";"218";"";"";"";"";"";"";"";"";"";"";"";"";"";"";"";""
"7";"Cast Iron, Gray/ Ductile";"methyl benzoate";"93-58-3";"C8H8O2";"esters";"100";"52 – 237";"<2";"218";"";"";"";"";"";"";"";"";"";"";"";"";"";"";"";""
"8";"Copper/ Bronze/ Low Brass";"methyl benzoate";"93-58-3";"C8H8O2";"esters";"100";"52 – 237";"<2";"218";"";"";"";"";"";"";"";"";"";"";"";"";"";"";"";""
"9";"Lead";"methyl benzoate";"93-58-3";"C8H8O2";"esters";"100";"52 – 237";"<2";"218";"";"";"";"";"";"";"";"";"";"";"";"";"";"";"";""
"10";"Mo Superalloy (Ni-Cr-Fe-9Mo; 625/ 725)";"methyl benzoate";"93-58-3";"C8H8O2";"esters";"100";"52 – 237";"<2";"218";"";"";"";"";"";"";"";"";"";"";"";"";"";"";"";""
"11";"Mo Superalloy (Ni-16Cr-16Mo; C276)";"methyl benzoate";"93-58-3";"C8H8O2";"esters";"100";"52 – 237";"<2";"218";"";"";"";"";"";"";"";"";"";"";"";"";"";"";"";""
"12";"Mo Superalloy (Ni-20Cr-16Mo-4W; 686)";"methyl benzoate";"93-58-3";"C8H8O2";"esters";"100";"52 – 237";"<2";"218";"";"";"";"";"";"";"";"";"";"";"";"";"";"";"";""
"13";"Mo Superalloy (Ni-22Cr-16Mo; C22/ 59)";"methyl benzoate";"93-58-3";"C8H8O2";"esters";"100";"52 – 237";"<2";"218";"";"";"";"";"";"";"";"";"";"";"";"";"";"";"";""
"14";"Mo Superalloy (Ni-23Cr-16Mo-1Cu; C20000)";"methyl benzoate";"93-58-3";"C8H8O2";"esters";"100";"52 – 237";"<2";"218";"";"";"";"";"";"";"";"";"";"";"";"";"";"";"";""
"15";"Nickel (200)";"methyl benzoate";"93-58-3";"C8H8O2";"esters";"100";"52 – 237";"<2";"218";"";"";"";"";"";"";"";"";"";"";"";"";"";"";"";""
"16";"Nickel Cast Iron (15-35Ni)";"methyl benzoate";"93-58-3";"C8H8O2";"esters";"100";"52 – 237";"<2";"218";"";"";"";"";"";"";"";"";"";"";"";"";"";"";"";""
"17";"Nickel-Copper (400)";"methyl benzoate";"93-58-3";"C8H8O2";"esters";"100";"52 – 237";"<2";"218";"";"";"";"";"";"";"";"";"";"";"";"";"";"";"";""
"18";"Ni-Cr-Fe Alloy (600/ 690)";"methyl benzoate";"93-58-3";"C8H8O2";"esters";"100";"52 – 237";"<2";"218";"";"";"";"";"";"";"";"";"";"";"";"";"";"";"";""
"19";"Ni-Mo Alloy (Ni-30Mo; B-2)";"methyl benzoate";"93-58-3";"C8H8O2";"esters";"100";"52 – 237";"<2";"218";"";"";"";"";"";"";"";"";"";"";"";"";"";"";"";""
"20";"Silicon Cast Iron (14Si)";"methyl benzoate";"93-58-3";"C8H8O2";"esters";"100";"52 – 237";"<2";"218";"";"";"";"";"";"";"";"";"";"";"";"";"";"";"";""
"21";"Silver";"methyl benzoate";"93-58-3";"C8H8O2";"esters";"100";"52 – 237";"<2";"218";"";"";"";"";"";"";"";"";"";"";"";"";"";"";"";""
"22";"Steels, Carbon/ Low Alloy";"methyl benzoate";"93-58-3";"C8H8O2";"esters";"100";"52 – 237";"<2";"218";"";"";"";"";"";"";"";"";"";"";"";"";"";"";"";""
"23";"Titanium, Unalloyed";"methyl benzoate";"93-58-3";"C8H8O2";"esters";"100";"52 – 237";"<2";"218";"";"";"";"";"";"";"";"";"";"";"";"";"";"";"";""
"24";"Zirconium";"methyl benzoate";"93-58-3";"C8H8O2";"esters";"100";"52 – 237";"<2";"218";"";"";"";"";"";"";"";"";"";"";"";"";"";"";"";""
"";"";"";"";"";"";"";"";"";"";"";"";"";"";"";"";"";"";"";"";"";"";"";"";"";""
"";"";"";"";"";"";"";"";"";"";"";"";"";"";"";"";"";"";"";"";"";"";"";"";"";""
"Corrosion Survey Database (COR•SUR) © 2002 NACE International";"";"";"";"";"";"";"";"";"";"";"";"";"";"";"";"";"";"";"";"";"";"";"";"";""

File: data/corrosion_data/TableData - 2024-11-08T192709.965.csv
sep=;
"Title: Corrosion Survey Database (COR•SUR)";"";"";"";"";"";"";"";"";"";"";"";"";"";"";"";"";"";"";"";"";"";"";"";"";""
"Table: Methyl butyrate";"";"";"";"";"";"";"";"";"";"";"";"";"";"";"";"";"";"";"";"";"";"";"";"";""
"DOWNLOAD SHOWS ONLY THE DISPLAYED DATA, UP TO 50 ROWS";"";"";"";"";"";"";"";"";"";"";"";"";"";"";"";"";"";"";"";"";"";"";"";"";""
"No.";"material or substance name";"exposure medium";"exposure medium class";"conc. (%)";"temp. (°F)";"corrosion rate (mil/yr)";"reference";"";"";"";"";"";"";"";"";"";"";"";"";"";"";"";"";"";""
"1";"Alloy 20-38-3-3Cu (20Cb3/ 825)";"methyl butyrate";"esters";"100";"52 – 237";"<2";"218";"";"";"";"";"";"";"";"";"";"";"";"";"";"";"";"";"";""
"2";"Alloy 30-44-5-3W (G-30)";"methyl butyrate";"esters";"100";"52 – 237";"<2";"218";"";"";"";"";"";"";"";"";"";"";"";"";"";"";"";"";"";""
"3";"Aluminum Alloy (3003/ 5154)";"methyl butyrate";"esters";"100";"52 – 145";"<2";"218";"";"";"";"";"";"";"";"";"";"";"";"";"";"";"";"";"";""
"4";"Aluminum Alloy (3003/ 5154)";"methyl butyrate";"esters";"100";"145 – 237";"<20";"218";"";"";"";"";"";"";"";"";"";"";"";"";"";"";"";"";"";""
"5";"Austenitic Cr-Ni Stainless Steel (18-8; 304/ 304L/ 347)";"methyl butyrate";"esters";"100";"52 – 237";"<2";"218";"";"";"";"";"";"";"";"";"";"";"";"";"";"";"";"";"";""
"6";"Austenitic Cr-Ni-Mo Stainless Steel (17-12-3; 316L/ 317L)";"methyl butyrate";"esters";"100";"52 – 237";"<2";"218";"";"";"";"";"";"";"";"";"";"";"";"";"";"";"";"";"";""
"7";"Brass (>15Zn)";"methyl butyrate";"esters";"100";"52 – 237";"<20";"218";"";"";"";"";"";"";"";"";"";"";"";"";"";"";"";"";"";""
"8";"Cast Iron, Gray/ Ductile";"methyl butyrate";"esters";"100";"52 – 237";"<2";"218";"";"";"";"";"";"";"";"";"";"";"";"";"";"";"";"";"";""
"9";"Copper/ Bronze/ Low Brass";"methyl butyrate";"esters";"100";"52 – 145";"<2";"218";"";"";"";"";"";"";"";"";"";"";"";"";"";"";"";"";"";""
"10";"Copper/ Bronze/ Low Brass";"methyl butyrate";"esters";"100";"145 – 237";"<20";"218";"";"";"";"";"";"";"";"";"";"";"";"";"";"";"";"";"";""
"11";"Lead";"methyl butyrate";"esters";"100";"52 – 237";"<20";"218";"";"";"";"";"";"";"";"";"";"";"";"";"";"";"";"";"";""
"12";"Mo Superalloy (Ni-Cr-Fe-9Mo; 625/ 725)";"methyl butyrate";"esters";"100";"52 – 145";"<2";"218";"";"";"";"";"";"";"";"";"";"";"";"";"";"";"";"";"";""
"13";"Mo Superalloy (Ni-Cr-Fe-9Mo; 625/ 725)";"methyl butyrate";"esters";"100";"145 – 237";"<20";"218";"";"";"";"";"";"";"";"";"";"";"";"";"";"";"";"";"";""
"14";"Mo Superalloy (Ni-16Cr-16Mo; C276)";"methyl butyrate";"esters";"100";"52 – 145";"<2";"218";"";"";"";"";"";"";"";"";"";"";"";"";"";"";"";"";"";""
"15";"Mo Superalloy (Ni-16Cr-16Mo; C276)";"methyl butyrate";"esters";"100";"145 – 237";"<20";"218";"";"";"";"";"";"";"";"";"";"";"";"";"";"";"";"";"";""
"16";"Mo Superalloy (Ni-20Cr-16Mo-4W; 686)";"methyl butyrate";"esters";"100";"52 – 145";"<2";"218";"";"";"";"";"";"";"";"";"";"";"";"";"";"";"";"";"";""
"17";"Mo Superalloy (Ni-20Cr-16Mo-4W; 686)";"methyl butyrate";"esters";"100";"145 – 237";"<20";"218";"";"";"";"";"";"";"";"";"";"";"";"";"";"";"";"";"";""
"18";"Mo Superalloy (Ni-22Cr-16Mo; C22/ 59)";"methyl butyrate";"esters";"100";"52 – 145";"<2";"218";"";"";"";"";"";"";"";"";"";"";"";"";"";"";"";"";"";""
"19";"Mo Superalloy (Ni-22Cr-16Mo; C22/ 59)";"methyl butyrate";"esters";"100";"145 – 237";"<20";"218";"";"";"";"";"";"";"";"";"";"";"";"";"";"";"";"";"";""
"20";"Mo Superalloy (Ni-23Cr-16Mo-1Cu; C20000)";"methyl butyrate";"esters";"100";"52 – 145";"<2";"218";"";"";"";"";"";"";"";"";"";"";"";"";"";"";"";"";"";""
"21";"Mo Superalloy (Ni-23Cr-16Mo-1Cu; C20000)";"methyl butyrate";"esters";"100";"145 – 237";"<20";"218";"";"";"";"";"";"";"";"";"";"";"";"";"";"";"";"";"";""
"22";"Nickel (200)";"methyl butyrate";"esters";"100";"52 – 237";"<20";"218";"";"";"";"";"";"";"";"";"";"";"";"";"";"";"";"";"";""
"23";"Nickel Cast Iron (15-35Ni)";"methyl butyrate";"esters";"100";"52 – 237";"<2";"218";"";"";"";"";"";"";"";"";"";"";"";"";"";"";"";"";"";""
"24";"Nickel-Copper (400)";"methyl butyrate";"esters";"100";"52 – 145";"<2";"218";"";"";"";"";"";"";"";"";"";"";"";"";"";"";"";"";"";""
"25";"Nickel-Copper (400)";"methyl butyrate";"esters";"100";"145 – 237";"<20";"218";"";"";"";"";"";"";"";"";"";"";"";"";"";"";"";"";"";""
"26";"Ni-Cr-Fe Alloy (600/ 690)";"methyl butyrate";"esters";"100";"52 – 145";"<2";"218";"";"";"";"";"";"";"";"";"";"";"";"";"";"";"";"";"";""
"27";"Ni-Cr-Fe Alloy (600/ 690)";"methyl butyrate";"esters";"100";"145 – 237";"<20";"218";"";"";"";"";"";"";"";"";"";"";"";"";"";"";"";"";"";""
"28";"Ni-Mo Alloy (Ni-30Mo; B-2)";"methyl butyrate";"esters";"100";"52 – 145";"<2";"218";"";"";"";"";"";"";"";"";"";"";"";"";"";"";"";"";"";""
"29";"Ni-Mo Alloy (Ni-30Mo; B-2)";"methyl butyrate";"esters";"100";"145 – 237";"<20";"218";"";"";"";"";"";"";"";"";"";"";"";"";"";"";"";"";"";""
"30";"Silicon Cast Iron (14Si)";"methyl butyrate";"esters";"100";"52 – 237";"<20";"218";"";"";"";"";"";"";"";"";"";"";"";"";"";"";"";"";"";""
"31";"Silver";"methyl butyrate";"esters";"100";"52 – 237";"<20";"218";"";"";"";"";"";"";"";"";"";"";"";"";"";"";"";"";"";""
"32";"Steels, Carbon/ Low Alloy";"methyl butyrate";"esters";"100";"52 – 237";"<2";"218";"";"";"";"";"";"";"";"";"";"";"";"";"";"";"";"";"";""
"33";"Titanium, Unalloyed";"methyl butyrate";"esters";"100";"52 – 145";"<2";"218";"";"";"";"";"";"";"";"";"";"";"";"";"";"";"";"";"";""
"34";"Titanium, Unalloyed";"methyl butyrate";"esters";"100";"145 – 237";"<20";"218";"";"";"";"";"";"";"";"";"";"";"";"";"";"";"";"";"";""
"35";"Zirconium";"methyl butyrate";"esters";"100";"52 – 237";"<20";"218";"";"";"";"";"";"";"";"";"";"";"";"";"";"";"";"";"";""
"";"";"";"";"";"";"";"";"";"";"";"";"";"";"";"";"";"";"";"";"";"";"";"";"";""
"";"";"";"";"";"";"";"";"";"";"";"";"";"";"";"";"";"";"";"";"";"";"";"";"";""
"Corrosion Survey Database (COR•SUR) © 2002 NACE International";"";"";"";"";"";"";"";"";"";"";"";"";"";"";"";"";"";"";"";"";"";"";"";"";""

File: data/corrosion_data/TableData - 2024-11-08T192715.320.csv
sep=;
"Title: Corrosion Survey Database (COR•SUR)";"";"";"";"";"";"";"";"";"";"";"";"";"";"";"";"";"";"";"";"";"";"";"";"";""
"Table: Methyl formate";"";"";"";"";"";"";"";"";"";"";"";"";"";"";"";"";"";"";"";"";"";"";"";"";""
"DOWNLOAD SHOWS ONLY THE DISPLAYED DATA, UP TO 50 ROWS";"";"";"";"";"";"";"";"";"";"";"";"";"";"";"";"";"";"";"";"";"";"";"";"";""
"No.";"material or substance name";"exposure medium";"exposure medium CAS RN";"exposure medium formula";"exposure medium class";"warnings";"conc. (%)";"temp. (°F)";"corrosion rate (mil/yr)";"reference";"";"";"";"";"";"";"";"";"";"";"";"";"";"";""
"1";"Alloy 20-25-4Mo (904L)";"methyl formate";"107-31-3";"C2H4O2";"esters";"";"5 – 30";"25 – 225";"<20";"209,219,220";"";"";"";"";"";"";"";"";"";"";"";"";"";"";""
"2";"Alloy 20-25-4Mo (904L)";"methyl formate";"107-31-3";"C2H4O2";"esters";"";"100";"25 – 75";"<2";"209,219,220";"";"";"";"";"";"";"";"";"";"";"";"";"";"";""
"3";"Alloy 20-38-3-3Cu (20Cb3/ 825)";"methyl formate";"107-31-3";"C2H4O2";"esters";"";"5 – 30";"25 – 225";"<20";"209,219,220";"";"";"";"";"";"";"";"";"";"";"";"";"";"";""
"4";"Alloy 20-38-3-3Cu (20Cb3/ 825)";"methyl formate";"107-31-3";"C2H4O2";"esters";"";"100";"25 – 75";"<2";"209,219,220";"";"";"";"";"";"";"";"";"";"";"";"";"";"";""
"5";"Alloy 30-44-5-3W (G-30)";"methyl formate";"107-31-3";"C2H4O2";"esters";"";"5 – 30";"25 – 225";"<20";"209,219,220";"";"";"";"";"";"";"";"";"";"";"";"";"";"";""
"6";"Alloy 30-44-5-3W (G-30)";"methyl formate";"107-31-3";"C2H4O2";"esters";"";"100";"25 – 75";"<2";"209,219,220";"";"";"";"";"";"";"";"";"";"";"";"";"";"";""
"7";"Aluminum Alloy (3003/ 5154)";"methyl formate";"107-31-3";"C2H4O2";"esters";"";"100";"25 – 75";"<2";"209,219,220";"";"";"";"";"";"";"";"";"";"";"";"";"";"";""
"8";"Austenitic Cr-Ni Stainless Steel (18-8; 304/ 304L/ 347)";"methyl formate";"107-31-3";"C2H4O2";"esters";"";"5 – 30";"25 – 225";"<20";"209,219,220";"";"";"";"";"";"";"";"";"";"";"";"";"";"";""
"9";"Austenitic Cr-Ni Stainless Steel (18-8; 304/ 304L/ 347)";"methyl formate";"107-31-3";"C2H4O2";"esters";"";"100";"25 – 75";"<2";"209,219,220";"";"";"";"";"";"";"";"";"";"";"";"";"";"";""
"10";"Austenitic Cr-Ni-Mo Stainless Steel (17-12-3; 316L/ 317L)";"methyl formate";"107-31-3";"C2H4O2";"esters";"";"5 – 30";"25 – 225";"<20";"209,219,220";"";"";"";"";"";"";"";"";"";"";"";"";"";"";""
"11";"Austenitic Cr-Ni-Mo Stainless Steel (17-12-3; 316L/ 317L)";"methyl formate";"107-31-3";"C2H4O2";"esters";"";"100";"25 – 75";"<2";"209,219,220";"";"";"";"";"";"";"";"";"";"";"";"";"";"";""
"12";"Brass (>15Zn)";"methyl formate";"107-31-3";"C2H4O2";"esters";"severe corrosion with oxygen ingress";"5 – 30";"25 – 225";"<20";"209,219,220";"";"";"";"";"";"";"";"";"";"";"";"";"";"";""
"13";"Brass (>15Zn)";"methyl formate";"107-31-3";"C2H4O2";"esters";"severe corrosion with oxygen ingress";"100";"25 – 75";"<2";"209,219,220";"";"";"";"";"";"";"";"";"";"";"";"";"";"";""
"14";"Cast Iron, Gray/ Ductile";"methyl formate";"107-31-3";"C2H4O2";"esters";"";"5 – 30";"25 – 225";"<20";"209,219,220";"";"";"";"";"";"";"";"";"";"";"";"";"";"";""
"15";"Cast Iron, Gray/ Ductile";"methyl formate";"107-31-3";"C2H4O2";"esters";"";"100";"25 – 75";"<2";"209,219,220";"";"";"";"";"";"";"";"";"";"";"";"";"";"";""
"16";"Copper/ Bronze/ Low Brass";"methyl formate";"107-31-3";"C2H4O2";"esters";"severe corrosion with oxygen ingress";"5 – 30";"25 – 225";"<20";"209,219,220";"";"";"";"";"";"";"";"";"";"";"";"";"";"";""
"17";"Copper/ Bronze/ Low Brass";"methyl formate";"107-31-3";"C2H4O2";"esters";"severe corrosion with oxygen ingress";"100";"25 – 75";"<2";"209,219,220";"";"";"";"";"";"";"";"";"";"";"";"";"";"";""
"18";"Copper-Nickel";"methyl formate";"107-31-3";"C2H4O2";"esters";"severe corrosion with oxygen ingress";"5 – 30";"25 – 225";"<20";"209,219,220";"";"";"";"";"";"";"";"";"";"";"";"";"";"";""
"19";"Copper-Nickel";"methyl formate";"107-31-3";"C2H4O2";"esters";"severe corrosion with oxygen ingress";"100";"25 – 75";"<2";"209,219,220";"";"";"";"";"";"";"";"";"";"";"";"";"";"";""
"20";"Lead";"methyl formate";"107-31-3";"C2H4O2";"esters";"";"100";"25 – 75";"<2";"209,219";"";"";"";"";"";"";"";"";"";"";"";"";"";"";""
"21";"Nickel (200)";"methyl formate";"107-31-3";"C2H4O2";"esters";"severe corrosion with oxygen ingress";"5 – 30";"25 – 225";"<20";"209,219,220";"";"";"";"";"";"";"";"";"";"";"";"";"";"";""
"22";"Nickel Cast Iron (15-35Ni)";"methyl formate";"107-31-3";"C2H4O2";"esters";"";"5 – 30";"25 – 225";"<20";"209,219,220";"";"";"";"";"";"";"";"";"";"";"";"";"";"";""
"23";"Nickel Cast Iron (15-35Ni)";"methyl formate";"107-31-3";"C2H4O2";"esters";"";"100";"25 – 75";"<2";"209,219,220";"";"";"";"";"";"";"";"";"";"";"";"";"";"";""
"24";"Nickel-Copper (400)";"methyl formate";"107-31-3";"C2H4O2";"esters";"severe corrosion with oxygen ingress";"5 – 30";"25 – 225";"<20";"209,219,220";"";"";"";"";"";"";"";"";"";"";"";"";"";"";""
"25";"Ni-Cr-Fe Alloy (600/ 690)";"methyl formate";"107-31-3";"C2H4O2";"esters";"";"5 – 30";"25 – 225";"<20";"209,219,220";"";"";"";"";"";"";"";"";"";"";"";"";"";"";""
"26";"Silicon Cast Iron (14Si)";"methyl formate";"107-31-3";"C2H4O2";"esters";"";"5 – 30";"187 – 237";"<20";"209,218,220";"";"";"";"";"";"";"";"";"";"";"";"";"";"";""
"27";"Silicon Cast Iron (14Si)";"methyl formate";"107-31-3";"C2H4O2";"esters";"";"15 – 25";"52 – 237";"<20";"209,218,220";"";"";"";"";"";"";"";"";"";"";"";"";"";"";""
"28";"Silicon Cast Iron (14Si)";"methyl formate";"107-31-3";"C2H4O2";"esters";"";"100";"52 – 237";"<20";"209,218,220";"";"";"";"";"";"";"";"";"";"";"";"";"";"";""
"29";"Silver";"methyl formate";"107-31-3";"C2H4O2";"esters";"";"5 – 30";"25 – 225";"<20";"209,219,220";"";"";"";"";"";"";"";"";"";"";"";"";"";"";""
"30";"Steels, Carbon/ Low Alloy";"methyl formate";"107-31-3";"C2H4O2";"esters";"";"5 – 30";"25 – 225";"<20";"209,219,220";"";"";"";"";"";"";"";"";"";"";"";"";"";"";""
"31";"Steels, Carbon/ Low Alloy";"methyl formate";"107-31-3";"C2H4O2";"esters";"";"100";"25 – 75";"<2";"209,219,220";"";"";"";"";"";"";"";"";"";"";"";"";"";"";""
"32";"Superferritic Stainless Steel (26-1)";"methyl formate";"107-31-3";"C2H4O2";"esters";"";"5 – 30";"25 – 225";"<20";"209,219,220";"";"";"";"";"";"";"";"";"";"";"";"";"";"";""
"33";"Superferritic Stainless Steel (26-1)";"methyl formate";"107-31-3";"C2H4O2";"esters";"";"100";"25 – 75";"<2";"209,219,220";"";"";"";"";"";"";"";"";"";"";"";"";"";"";""
"34";"Titanium, Unalloyed";"methyl formate";"107-31-3";"C2H4O2";"esters";"";"100";"25 – 75";"<2";"209,219";"";"";"";"";"";"";"";"";"";"";"";"";"";"";""
"";"";"";"";"";"";"";"";"";"";"";"";"";"";"";"";"";"";"";"";"";"";"";"";"";""
"";"";"";"";"";"";"";"";"";"";"";"";"";"";"";"";"";"";"";"";"";"";"";"";"";""
"Corrosion Survey Database (COR•SUR) © 2002 NACE International";"";"";"";"";"";"";"";"";"";"";"";"";"";"";"";"";"";"";"";"";"";"";"";"";""
