Repository: Mahyar-rajabi94/TF_SDL

File: data/corrosion_data/TableData - 2024-11-08T192724.888.csv
sep=;
"Title: Corrosion Survey Database (COR•SUR)";"";"";"";"";"";"";"";"";"";"";"";"";"";"";"";"";"";"";"";"";"";"";"";"";""
"Table: Methyl lactate";"";"";"";"";"";"";"";"";"";"";"";"";"";"";"";"";"";"";"";"";"";"";"";"";""
"DOWNLOAD SHOWS ONLY THE DISPLAYED DATA, UP TO 50 ROWS";"";"";"";"";"";"";"";"";"";"";"";"";"";"";"";"";"";"";"";"";"";"";"";"";""
"No.";"material or substance name";"exposure medium";"exposure medium CAS RN";"exposure medium formula";"exposure medium class";"conc. (%)";"temp. (°F)";"corrosion rate (mil/yr)";"reference";"";"";"";"";"";"";"";"";"";"";"";"";"";"";"";""
"1";"Cast Iron, Gray/ Ductile";"methyl lactate";"2155-30-8";"C4H8O3";"esters";"100";"25 – 75";"<2";"219";"";"";"";"";"";"";"";"";"";"";"";"";"";"";"";""
"2";"Nickel Cast Iron (15-35Ni)";"methyl lactate";"2155-30-8";"C4H8O3";"esters";"100";"25 – 75";"<2";"219";"";"";"";"";"";"";"";"";"";"";"";"";"";"";"";""
"3";"Silicon Cast Iron (14Si)";"methyl lactate";"2155-30-8";"C4H8O3";"esters";"100";"25 – 75";"<2";"219";"";"";"";"";"";"";"";"";"";"";"";"";"";"";"";""
"4";"Steels, Carbon/ Low Alloy";"methyl lactate";"2155-30-8";"C4H8O3";"esters";"100";"25 – 75";"<2";"219";"";"";"";"";"";"";"";"";"";"";"";"";"";"";"";""
"";"";"";"";"";"";"";"";"";"";"";"";"";"";"";"";"";"";"";"";"";"";"";"";"";""
"";"";"";"";"";"";"";"";"";"";"";"";"";"";"";"";"";"";"";"";"";"";"";"";"";""
"Corrosion Survey Database (COR•SUR) © 2002 NACE International";"";"";"";"";"";"";"";"";"";"";"";"";"";"";"";"";"";"";"";"";"";"";"";"";""
"";"";"";"";"";"";"";"";"";"";"";"";"";"";"";"";"";"";"";"";"";"";"";"";"";""
"";"";"";"";"";"";"";"";"";"";"";"";"";"";"";"";"";"";"";"";"";"";"";"";"";""
"";"";"";"";"";"";"";"";"";"";"";"";"";"";"";"";"";"";"";"";"";"";"";"";"";""

File: data/corrosion_data/TableData - 2024-11-08T192729.852.csv
sep=;
"Title: Corrosion Survey Database (COR•SUR)";"";"";"";"";"";"";"";"";"";"";"";"";"";"";"";"";"";"";"";"";"";"";"";"";""
"Table: Methyl methacrylate";"";"";"";"";"";"";"";"";"";"";"";"";"";"";"";"";"";"";"";"";"";"";"";"";""
"DOWNLOAD SHOWS ONLY THE DISPLAYED DATA, UP TO 50 ROWS";"";"";"";"";"";"";"";"";"";"";"";"";"";"";"";"";"";"";"";"";"";"";"";"";""
"No.";"material or substance name";"exposure medium";"exposure medium CAS RN";"exposure medium formula";"exposure medium class";"conc. (%)";"temp. (°F)";"corrosion rate (mil/yr)";"reference";"";"";"";"";"";"";"";"";"";"";"";"";"";"";"";""
"1";"Alloy 20-38-3-3Cu (20Cb3/ 825)";"methyl methacrylate";"80-62-6";"C5H8O2";"esters";"100";"25 – 125";"<2";"219";"";"";"";"";"";"";"";"";"";"";"";"";"";"";"";""
"2";"Alloy 30-44-5-3W (G-30)";"methyl methacrylate";"80-62-6";"C5H8O2";"esters";"100";"25 – 125";"<2";"219";"";"";"";"";"";"";"";"";"";"";"";"";"";"";"";""
"3";"Aluminum Alloy (3003/ 5154)";"methyl methacrylate";"80-62-6";"C5H8O2";"esters";"100";"25 – 75";"<20";"219";"";"";"";"";"";"";"";"";"";"";"";"";"";"";"";""
"4";"Austenitic Cr-Ni Stainless Steel (18-8; 304/ 304L/ 347)";"methyl methacrylate";"80-62-6";"C5H8O2";"esters";"100";"25 – 125";"<2";"219";"";"";"";"";"";"";"";"";"";"";"";"";"";"";"";""
"5";"Austenitic Cr-Ni-Mo Stainless Steel (17-12-3; 316L/ 317L)";"methyl methacrylate";"80-62-6";"C5H8O2";"esters";"100";"25 – 125";"<2";"219";"";"";"";"";"";"";"";"";"";"";"";"";"";"";"";""
"6";"Silicon Cast Iron (14Si)";"methyl methacrylate";"80-62-6";"C5H8O2";"esters";"100";"25 – 125";"<2";"219";"";"";"";"";"";"";"";"";"";"";"";"";"";"";"";""
"7";"Silicon Cast Iron (14Si)";"methyl methacrylate";"80-62-6";"C5H8O2";"esters";"100";"125 – 225";"<20";"219";"";"";"";"";"";"";"";"";"";"";"";"";"";"";"";""
"8";"Steels, Carbon/ Low Alloy";"methyl methacrylate";"80-62-6";"C5H8O2";"esters";"100";"25 – 75";"<2";"219";"";"";"";"";"";"";"";"";"";"";"";"";"";"";"";""
"";"";"";"";"";"";"";"";"";"";"";"";"";"";"";"";"";"";"";"";"";"";"";"";"";""
"";"";"";"";"";"";"";"";"";"";"";"";"";"";"";"";"";"";"";"";"";"";"";"";"";""
"Corrosion Survey Database (COR•SUR) © 2002 NACE International";"";"";"";"";"";"";"";"";"";"";"";"";"";"";"";"";"";"";"";"";"";"";"";"";""

File: data/corrosion_data/TableData - 2024-11-08T192750.937.csv
sep=;
"Title: Corrosion Survey Database (COR•SUR)";"";"";"";"";"";"";"";"";"";"";"";"";"";"";"";"";"";"";"";"";"";"";"";"";""
"Table: Methyl propionate";"";"";"";"";"";"";"";"";"";"";"";"";"";"";"";"";"";"";"";"";"";"";"";"";""
"DOWNLOAD SHOWS ONLY THE DISPLAYED DATA, UP TO 50 ROWS";"";"";"";"";"";"";"";"";"";"";"";"";"";"";"";"";"";"";"";"";"";"";"";"";""
"No.";"material or substance name";"exposure medium";"exposure medium synonym";"exposure medium CAS RN";"exposure medium formula";"exposure medium class";"conc. (%)";"temp. (°F)";"corrosion rate (mil/yr)";"reference";"";"";"";"";"";"";"";"";"";"";"";"";"";"";""
"1";"Cast Iron, Gray/ Ductile";"methyl propionate";"methyl propanoate";"554-12-1";"C4H8O2";"esters";"100";"25 – 225";"<2";"219,220";"";"";"";"";"";"";"";"";"";"";"";"";"";"";""
"2";"Copper/ Bronze/ Low Brass";"methyl propionate";"methyl propanoate";"554-12-1";"C4H8O2";"esters";"100";"25 – 75";"<2";"219,220";"";"";"";"";"";"";"";"";"";"";"";"";"";"";""
"3";"Silicon Cast Iron (14Si)";"methyl propionate";"methyl propanoate";"554-12-1";"C4H8O2";"esters";"100";"25 – 225";"<2";"219,220";"";"";"";"";"";"";"";"";"";"";"";"";"";"";""
"4";"Steels, Carbon/ Low Alloy";"methyl propionate";"methyl propanoate";"554-12-1";"C4H8O2";"esters";"100";"25 – 225";"<2";"219,220";"";"";"";"";"";"";"";"";"";"";"";"";"";"";""
"";"";"";"";"";"";"";"";"";"";"";"";"";"";"";"";"";"";"";"";"";"";"";"";"";""
"";"";"";"";"";"";"";"";"";"";"";"";"";"";"";"";"";"";"";"";"";"";"";"";"";""
"Corrosion Survey Database (COR•SUR) © 2002 NACE International";"";"";"";"";"";"";"";"";"";"";"";"";"";"";"";"";"";"";"";"";"";"";"";"";""
"";"";"";"";"";"";"";"";"";"";"";"";"";"";"";"";"";"";"";"";"";"";"";"";"";""
"";"";"";"";"";"";"";"";"";"";"";"";"";"";"";"";"";"";"";"";"";"";"";"";"";""
"";"";"";"";"";"";"";"";"";"";"";"";"";"";"";"";"";"";"";"";"";"";"";"";"";""

File: data/corrosion_data/TableData - 2024-11-08T192755.769.csv
sep=;
"Title: Corrosion Survey Database (COR•SUR)";"";"";"";"";"";"";"";"";"";"";"";"";"";"";"";"";"";"";"";"";"";"";"";"";""
"Table: Methyl salicylate";"";"";"";"";"";"";"";"";"";"";"";"";"";"";"";"";"";"";"";"";"";"";"";"";""
"DOWNLOAD SHOWS ONLY THE DISPLAYED DATA, UP TO 50 ROWS";"";"";"";"";"";"";"";"";"";"";"";"";"";"";"";"";"";"";"";"";"";"";"";"";""
"No.";"material or substance name";"exposure medium";"exposure medium synonym";"exposure medium CAS RN";"exposure medium formula";"exposure medium class";"conc. (%)";"temp. (°F)";"corrosion rate (mil/yr)";"reference";"";"";"";"";"";"";"";"";"";"";"";"";"";"";""
"1";"Aluminum Alloy (3003/ 5154)";"methyl salicylate";"methyl 2-hydroxybenzoate";"119-36-8";"C8H8O3";"esters";"100";"25 – 75";"<2";"219";"";"";"";"";"";"";"";"";"";"";"";"";"";"";""
"2";"Cast Iron, Gray/ Ductile";"methyl salicylate";"methyl 2-hydroxybenzoate";"119-36-8";"C8H8O3";"esters";"100";"25 – 75";"<2";"219";"";"";"";"";"";"";"";"";"";"";"";"";"";"";""
"3";"Copper/ Bronze/ Low Brass";"methyl salicylate";"methyl 2-hydroxybenzoate";"119-36-8";"C8H8O3";"esters";"100";"25 – 75";"<2";"219,220";"";"";"";"";"";"";"";"";"";"";"";"";"";"";""
"4";"Nickel-Copper (400)";"methyl salicylate";"methyl 2-hydroxybenzoate";"119-36-8";"C8H8O3";"esters";"100";"25 – 75";"<2";"219,220";"";"";"";"";"";"";"";"";"";"";"";"";"";"";""
"5";"Silicon Cast Iron (14Si)";"methyl salicylate";"methyl 2-hydroxybenzoate";"119-36-8";"C8H8O3";"esters";"100";"25 – 75";"<2";"219";"";"";"";"";"";"";"";"";"";"";"";"";"";"";""
"6";"Silver";"methyl salicylate";"methyl 2-hydroxybenzoate";"119-36-8";"C8H8O3";"esters";"100";"25 – 75";"<2";"219";"";"";"";"";"";"";"";"";"";"";"";"";"";"";""
"7";"Steels, Carbon/ Low Alloy";"methyl salicylate";"methyl 2-hydroxybenzoate";"119-36-8";"C8H8O3";"esters";"100";"25 – 75";"<2";"219";"";"";"";"";"";"";"";"";"";"";"";"";"";"";""
"";"";"";"";"";"";"";"";"";"";"";"";"";"";"";"";"";"";"";"";"";"";"";"";"";""
"";"";"";"";"";"";"";"";"";"";"";"";"";"";"";"";"";"";"";"";"";"";"";"";"";""
"Corrosion Survey Database (COR•SUR) © 2002 NACE International";"";"";"";"";"";"";"";"";"";"";"";"";"";"";"";"";"";"";"";"";"";"";"";"";""

File: data/corrosion_data/TableData - 2024-11-08T192804.921.csv
sep=;
"Title: Corrosion Survey Database (COR•SUR)";"";"";"";"";"";"";"";"";"";"";"";"";"";"";"";"";"";"";"";"";"";"";"";"";""
"Table: Methylamyl acetate";"";"";"";"";"";"";"";"";"";"";"";"";"";"";"";"";"";"";"";"";"";"";"";"";""
"DOWNLOAD SHOWS ONLY THE DISPLAYED DATA, UP TO 50 ROWS";"";"";"";"";"";"";"";"";"";"";"";"";"";"";"";"";"";"";"";"";"";"";"";"";""
"No.";"material or substance name";"exposure medium";"exposure medium class";"conc. (%)";"temp. (°F)";"corrosion rate (mil/yr)";"reference";"";"";"";"";"";"";"";"";"";"";"";"";"";"";"";"";"";""
"1";"Cast Iron, Gray/ Ductile";"methylamyl acetate";"esters";"100";"25 – 75";"<2";"219";"";"";"";"";"";"";"";"";"";"";"";"";"";"";"";"";"";""
"2";"Copper/ Bronze/ Low Brass";"methylamyl acetate";"esters";"100";"175 – 225";"20 – 50";"219";"";"";"";"";"";"";"";"";"";"";"";"";"";"";"";"";"";""
"3";"Nickel Cast Iron (15-35Ni)";"methylamyl acetate";"esters";"100";"25 – 75";"<2";"219";"";"";"";"";"";"";"";"";"";"";"";"";"";"";"";"";"";""
"4";"Silicon Cast Iron (14Si)";"methylamyl acetate";"esters";"100";"25 – 75";"<2";"219";"";"";"";"";"";"";"";"";"";"";"";"";"";"";"";"";"";""
"5";"Steels, Carbon/ Low Alloy";"methylamyl acetate";"esters";"100";"25 – 75";"<2";"219";"";"";"";"";"";"";"";"";"";"";"";"";"";"";"";"";"";""
"";"";"";"";"";"";"";"";"";"";"";"";"";"";"";"";"";"";"";"";"";"";"";"";"";""
"";"";"";"";"";"";"";"";"";"";"";"";"";"";"";"";"";"";"";"";"";"";"";"";"";""
"Corrosion Survey Database (COR•SUR) © 2002 NACE International";"";"";"";"";"";"";"";"";"";"";"";"";"";"";"";"";"";"";"";"";"";"";"";"";""
"";"";"";"";"";"";"";"";"";"";"";"";"";"";"";"";"";"";"";"";"";"";"";"";"";""
"";"";"";"";"";"";"";"";"";"";"";"";"";"";"";"";"";"";"";"";"";"";"";"";"";""

File: data/corrosion_data/TableData - 2024-11-08T192825.038.csv
sep=;
"Title: Corrosion Survey Database (COR•SUR)";"";"";"";"";"";"";"";"";"";"";"";"";"";"";"";"";"";"";"";"";"";"";"";"";""
"Table: n-Propyl acetate";"";"";"";"";"";"";"";"";"";"";"";"";"";"";"";"";"";"";"";"";"";"";"";"";""
"DOWNLOAD SHOWS ONLY THE DISPLAYED DATA, UP TO 50 ROWS";"";"";"";"";"";"";"";"";"";"";"";"";"";"";"";"";"";"";"";"";"";"";"";"";""
"No.";"material or substance name";"exposure medium";"exposure medium class";"conc. (%)";"temp. (°F)";"corrosion rate (mil/yr)";"reference";"";"";"";"";"";"";"";"";"";"";"";"";"";"";"";"";"";""
"1";"Alloy 20-25-4Mo (904L)";"n-propyl acetate";"esters";"100";"25 – 125";"<2";"219";"";"";"";"";"";"";"";"";"";"";"";"";"";"";"";"";"";""
"2";"Alloy 20-38-3-3Cu (20Cb3/ 825)";"n-propyl acetate";"esters";"100";"25 – 125";"<2";"219";"";"";"";"";"";"";"";"";"";"";"";"";"";"";"";"";"";""
"3";"Alloy 30-44-5-3W (G-30)";"n-propyl acetate";"esters";"100";"25 – 125";"<2";"219";"";"";"";"";"";"";"";"";"";"";"";"";"";"";"";"";"";""
"4";"Aluminum Alloy (3003/ 5154)";"n-propyl acetate";"esters";"100";"25 – 125";"<2";"219";"";"";"";"";"";"";"";"";"";"";"";"";"";"";"";"";"";""
"5";"Austenitic Cr-Ni Stainless Steel (18-8; 304/ 304L/ 347)";"n-propyl acetate";"esters";"100";"25 – 125";"<2";"219";"";"";"";"";"";"";"";"";"";"";"";"";"";"";"";"";"";""
"6";"Austenitic Cr-Ni-Mo Stainless Steel (17-12-3; 316L/ 317L)";"n-propyl acetate";"esters";"100";"25 – 125";"<2";"219";"";"";"";"";"";"";"";"";"";"";"";"";"";"";"";"";"";""
"7";"Brass (>15Zn)";"n-propyl acetate";"esters";"100";"25 – 125";"<2";"219";"";"";"";"";"";"";"";"";"";"";"";"";"";"";"";"";"";""
"8";"Copper/ Bronze/ Low Brass";"n-propyl acetate";"esters";"100";"25 – 125";"<2";"219";"";"";"";"";"";"";"";"";"";"";"";"";"";"";"";"";"";""
"9";"Copper-Nickel";"n-propyl acetate";"esters";"100";"25 – 125";"<2";"219";"";"";"";"";"";"";"";"";"";"";"";"";"";"";"";"";"";""
"10";"Cr Stainless Steel (17Cr)";"n-propyl acetate";"esters";"100";"25 – 175";"<2";"219";"";"";"";"";"";"";"";"";"";"";"";"";"";"";"";"";"";""
"11";"Mo Superalloy (Ni-Cr-Fe-9Mo; 625/ 725)";"n-propyl acetate";"esters";"100";"25 – 125";"<2";"219";"";"";"";"";"";"";"";"";"";"";"";"";"";"";"";"";"";""
"12";"Mo Superalloy (Ni-16Cr-16Mo; C276)";"n-propyl acetate";"esters";"100";"25 – 125";"<2";"219";"";"";"";"";"";"";"";"";"";"";"";"";"";"";"";"";"";""
"13";"Mo Superalloy (Ni-20Cr-16Mo-4W; 686)";"n-propyl acetate";"esters";"100";"25 – 125";"<2";"219";"";"";"";"";"";"";"";"";"";"";"";"";"";"";"";"";"";""
"14";"Mo Superalloy (Ni-22Cr-16Mo; C22/ 59)";"n-propyl acetate";"esters";"100";"25 – 125";"<2";"219";"";"";"";"";"";"";"";"";"";"";"";"";"";"";"";"";"";""
"15";"Mo Superalloy (Ni-23Cr-16Mo-1Cu; C20000)";"n-propyl acetate";"esters";"100";"25 – 125";"<2";"219";"";"";"";"";"";"";"";"";"";"";"";"";"";"";"";"";"";""
"16";"Nickel (200)";"n-propyl acetate";"esters";"100";"25 – 125";"<2";"219";"";"";"";"";"";"";"";"";"";"";"";"";"";"";"";"";"";""
"17";"Nickel-Copper (400)";"n-propyl acetate";"esters";"100";"25 – 125";"<2";"219";"";"";"";"";"";"";"";"";"";"";"";"";"";"";"";"";"";""
"18";"Ni-Cr-Fe Alloy (600/ 690)";"n-propyl acetate";"esters";"100";"25 – 125";"<2";"219";"";"";"";"";"";"";"";"";"";"";"";"";"";"";"";"";"";""
"19";"Ni-Mo Alloy (Ni-30Mo; B-2)";"n-propyl acetate";"esters";"100";"25 – 125";"<2";"219";"";"";"";"";"";"";"";"";"";"";"";"";"";"";"";"";"";""
"20";"Silicon Cast Iron (14Si)";"n-propyl acetate";"esters";"100";"52 – 145";"<2";"218";"";"";"";"";"";"";"";"";"";"";"";"";"";"";"";"";"";""
"21";"Silicon Cast Iron (14Si)";"n-propyl acetate";"esters";"100";"145 – 237";"<20";"218";"";"";"";"";"";"";"";"";"";"";"";"";"";"";"";"";"";""
"22";"Steels, Carbon/ Low Alloy";"n-propyl acetate";"esters";"100";"25 – 125";"<2";"219";"";"";"";"";"";"";"";"";"";"";"";"";"";"";"";"";"";""
"23";"Superferritic Stainless Steel (26-1)";"n-propyl acetate";"esters";"100";"25 – 125";"<2";"219";"";"";"";"";"";"";"";"";"";"";"";"";"";"";"";"";"";""
"24";"Titanium, Unalloyed";"n-propyl acetate";"esters";"100";"25 – 125";"<2";"219";"";"";"";"";"";"";"";"";"";"";"";"";"";"";"";"";"";""
"";"";"";"";"";"";"";"";"";"";"";"";"";"";"";"";"";"";"";"";"";"";"";"";"";""
"";"";"";"";"";"";"";"";"";"";"";"";"";"";"";"";"";"";"";"";"";"";"";"";"";""
"Corrosion Survey Database (COR•SUR) © 2002 NACE International";"";"";"";"";"";"";"";"";"";"";"";"";"";"";"";"";"";"";"";"";"";"";"";"";""

File: data/corrosion_data/TableData - 2024-11-08T192829.263.csv
sep=;
"Title: Corrosion Survey Database (COR•SUR)";"";"";"";"";"";"";"";"";"";"";"";"";"";"";"";"";"";"";"";"";"";"";"";"";""
"Table: Terpinyl acetate";"";"";"";"";"";"";"";"";"";"";"";"";"";"";"";"";"";"";"";"";"";"";"";"";""
"DOWNLOAD SHOWS ONLY THE DISPLAYED DATA, UP TO 50 ROWS";"";"";"";"";"";"";"";"";"";"";"";"";"";"";"";"";"";"";"";"";"";"";"";"";""
"No.";"material or substance name";"exposure medium";"exposure medium class";"conc. (%)";"temp. (°F)";"corrosion rate (mil/yr)";"reference";"";"";"";"";"";"";"";"";"";"";"";"";"";"";"";"";"";""
"1";"Aluminum Alloy (3003/ 5154)";"terpinyl acetate";"esters";"100";"25 – 75";"<2";"219";"";"";"";"";"";"";"";"";"";"";"";"";"";"";"";"";"";""
"2";"Cast Iron, Gray/ Ductile";"terpinyl acetate";"esters";"100";"25 – 75";"<2";"219";"";"";"";"";"";"";"";"";"";"";"";"";"";"";"";"";"";""
"3";"Nickel (200)";"terpinyl acetate";"esters";"100";"25 – 75";"<2";"219";"";"";"";"";"";"";"";"";"";"";"";"";"";"";"";"";"";""
"4";"Nickel Cast Iron (15-35Ni)";"terpinyl acetate";"esters";"100";"25 – 75";"<2";"219";"";"";"";"";"";"";"";"";"";"";"";"";"";"";"";"";"";""
"5";"Nickel-Copper (400)";"terpinyl acetate";"esters";"100";"25 – 75";"<2";"219";"";"";"";"";"";"";"";"";"";"";"";"";"";"";"";"";"";""
"";"";"";"";"";"";"";"";"";"";"";"";"";"";"";"";"";"";"";"";"";"";"";"";"";""
"";"";"";"";"";"";"";"";"";"";"";"";"";"";"";"";"";"";"";"";"";"";"";"";"";""
"Corrosion Survey Database (COR•SUR) © 2002 NACE International";"";"";"";"";"";"";"";"";"";"";"";"";"";"";"";"";"";"";"";"";"";"";"";"";""
"";"";"";"";"";"";"";"";"";"";"";"";"";"";"";"";"";"";"";"";"";"";"";"";"";""
"";"";"";"";"";"";"";"";"";"";"";"";"";"";"";"";"";"";"";"";"";"";"";"";"";""

File: data/corrosion_data/TableData - 2024-11-08T192833.663.csv
sep=;
"Title: Corrosion Survey Database (COR•SUR)";"";"";"";"";"";"";"";"";"";"";"";"";"";"";"";"";"";"";"";"";"";"";"";"";""
"Table: Triethyl phosphate";"";"";"";"";"";"";"";"";"";"";"";"";"";"";"";"";"";"";"";"";"";"";"";"";""
"DOWNLOAD SHOWS ONLY THE DISPLAYED DATA, UP TO 50 ROWS";"";"";"";"";"";"";"";"";"";"";"";"";"";"";"";"";"";"";"";"";"";"";"";"";""
"No.";"material or substance name";"exposure medium";"exposure medium synonym";"exposure medium CAS RN";"exposure medium formula";"exposure medium class";"conc. (%)";"temp. (°F)";"corrosion rate (mil/yr)";"reference";"";"";"";"";"";"";"";"";"";"";"";"";"";"";""
"1";"Brass (>15Zn)";"triethyl phosphate";"ethyl phosphate";"78-40-0";"C6H15O4P";"esters";"100";"25 – 75";"<2";"219";"";"";"";"";"";"";"";"";"";"";"";"";"";"";""
"2";"Cast Iron, Gray/ Ductile";"triethyl phosphate";"ethyl phosphate";"78-40-0";"C6H15O4P";"esters";"100";"25 – 75";"<2";"219";"";"";"";"";"";"";"";"";"";"";"";"";"";"";""
"3";"Copper/ Bronze/ Low Brass";"triethyl phosphate";"ethyl phosphate";"78-40-0";"C6H15O4P";"esters";"100";"25 – 75";"<2";"219";"";"";"";"";"";"";"";"";"";"";"";"";"";"";""
"4";"Nickel Cast Iron (15-35Ni)";"triethyl phosphate";"ethyl phosphate";"78-40-0";"C6H15O4P";"esters";"100";"25 – 75";"<2";"219";"";"";"";"";"";"";"";"";"";"";"";"";"";"";""
"5";"Steels, Carbon/ Low Alloy";"triethyl phosphate";"ethyl phosphate";"78-40-0";"C6H15O4P";"esters";"100";"25 – 75";"<2";"219";"";"";"";"";"";"";"";"";"";"";"";"";"";"";""
"";"";"";"";"";"";"";"";"";"";"";"";"";"";"";"";"";"";"";"";"";"";"";"";"";""
"";"";"";"";"";"";"";"";"";"";"";"";"";"";"";"";"";"";"";"";"";"";"";"";"";""
"Corrosion Survey Database (COR•SUR) © 2002 NACE International";"";"";"";"";"";"";"";"";"";"";"";"";"";"";"";"";"";"";"";"";"";"";"";"";""
"";"";"";"";"";"";"";"";"";"";"";"";"";"";"";"";"";"";"";"";"";"";"";"";"";""
"";"";"";"";"";"";"";"";"";"";"";"";"";"";"";"";"";"";"";"";"";"";"";"";"";""

File: data/corrosion_data/TableData - 2024-11-08T192904.911.csv
sep=;
"Title: Corrosion Survey Database (COR•SUR)";"";"";"";"";"";"";"";"";"";"";"";"";"";"";"";"";"";"";"";"";"";"";"";"";""
"Table: Cellulose methyl ether";"";"";"";"";"";"";"";"";"";"";"";"";"";"";"";"";"";"";"";"";"";"";"";"";""
"DOWNLOAD SHOWS ONLY THE DISPLAYED DATA, UP TO 50 ROWS";"";"";"";"";"";"";"";"";"";"";"";"";"";"";"";"";"";"";"";"";"";"";"";"";""
"No.";"material or substance name";"exposure medium";"exposure medium class";"conc. (%)";"temp. (°F)";"corrosion rate (mil/yr)";"reference";"";"";"";"";"";"";"";"";"";"";"";"";"";"";"";"";"";""
"1";"Alloy 20-38-3-3Cu (20Cb3/ 825)";"cellulose methyl ether";"ethers";"100";"25 – 225";"<2";"219,220";"";"";"";"";"";"";"";"";"";"";"";"";"";"";"";"";"";""
"2";"Alloy 30-44-5-3W (G-30)";"cellulose methyl ether";"ethers";"100";"25 – 225";"<2";"219,220";"";"";"";"";"";"";"";"";"";"";"";"";"";"";"";"";"";""
"3";"Aluminum Alloy (3003/ 5154)";"cellulose methyl ether";"ethers";"100";"25 – 225";"<20";"219";"";"";"";"";"";"";"";"";"";"";"";"";"";"";"";"";"";""
"4";"Austenitic Cr-Ni Stainless Steel (18-8; 304/ 304L/ 347)";"cellulose methyl ether";"ethers";"100";"25 – 225";"<2";"219,220";"";"";"";"";"";"";"";"";"";"";"";"";"";"";"";"";"";""
"5";"Austenitic Cr-Ni-Mo Stainless Steel (17-12-3; 316L/ 317L)";"cellulose methyl ether";"ethers";"100";"25 – 225";"<2";"219,220";"";"";"";"";"";"";"";"";"";"";"";"";"";"";"";"";"";""
"6";"Brass (>15Zn)";"cellulose methyl ether";"ethers";"100";"25 – 225";"<20";"219";"";"";"";"";"";"";"";"";"";"";"";"";"";"";"";"";"";""
"7";"Cast Iron, Gray/ Ductile";"cellulose methyl ether";"ethers";"100";"25 – 225";"<20";"219";"";"";"";"";"";"";"";"";"";"";"";"";"";"";"";"";"";""
"8";"Copper/ Bronze/ Low Brass";"cellulose methyl ether";"ethers";"100";"25 – 225";"<20";"219";"";"";"";"";"";"";"";"";"";"";"";"";"";"";"";"";"";""
"9";"Copper-Nickel";"cellulose methyl ether";"ethers";"100";"25 – 225";"<20";"219";"";"";"";"";"";"";"";"";"";"";"";"";"";"";"";"";"";""
"10";"Cr Stainless Steel (12Cr)";"cellulose methyl ether";"ethers";"100";"25 – 225";"<2";"219,220";"";"";"";"";"";"";"";"";"";"";"";"";"";"";"";"";"";""
"11";"Gold/ Platinum";"cellulose methyl ether";"ethers";"100";"25 – 225";"<2";"219";"";"";"";"";"";"";"";"";"";"";"";"";"";"";"";"";"";""
"12";"Lead";"cellulose methyl ether";"ethers";"100";"25 – 225";"<20";"219";"";"";"";"";"";"";"";"";"";"";"";"";"";"";"";"";"";""
"13";"Nickel (200)";"cellulose methyl ether";"ethers";"100";"25 – 225";"<20";"219";"";"";"";"";"";"";"";"";"";"";"";"";"";"";"";"";"";""
"14";"Nickel Cast Iron (15-35Ni)";"cellulose methyl ether";"ethers";"100";"25 – 225";"<20";"219";"";"";"";"";"";"";"";"";"";"";"";"";"";"";"";"";"";""
"15";"Nickel-Copper (400)";"cellulose methyl ether";"ethers";"100";"25 – 225";"<20";"219";"";"";"";"";"";"";"";"";"";"";"";"";"";"";"";"";"";""
"16";"Ni-Cr-Fe Alloy (600/ 690)";"cellulose methyl ether";"ethers";"100";"25 – 225";"<2";"219,220";"";"";"";"";"";"";"";"";"";"";"";"";"";"";"";"";"";""
"17";"Ni-Mo Alloy (Ni-30Mo; B-2)";"cellulose methyl ether";"ethers";"100";"25 – 225";"<20";"219";"";"";"";"";"";"";"";"";"";"";"";"";"";"";"";"";"";""
"18";"Silicon Cast Iron (14Si)";"cellulose methyl ether";"ethers";"100";"52 – 237";"<20";"218";"";"";"";"";"";"";"";"";"";"";"";"";"";"";"";"";"";""
"19";"Silver";"cellulose methyl ether";"ethers";"100";"25 – 225";"<20";"219";"";"";"";"";"";"";"";"";"";"";"";"";"";"";"";"";"";""
"20";"Steels, Carbon/ Low Alloy";"cellulose methyl ether";"ethers";"100";"25 – 225";"<20";"219";"";"";"";"";"";"";"";"";"";"";"";"";"";"";"";"";"";""
"21";"Tantalum";"cellulose methyl ether";"ethers";"100";"25 – 225";"<2";"219";"";"";"";"";"";"";"";"";"";"";"";"";"";"";"";"";"";""
"22";"Titanium, Unalloyed";"cellulose methyl ether";"ethers";"100";"25 – 225";"<2";"219";"";"";"";"";"";"";"";"";"";"";"";"";"";"";"";"";"";""
"23";"Zirconium";"cellulose methyl ether";"ethers";"100";"25 – 225";"<2";"219";"";"";"";"";"";"";"";"";"";"";"";"";"";"";"";"";"";""
"";"";"";"";"";"";"";"";"";"";"";"";"";"";"";"";"";"";"";"";"";"";"";"";"";""
"";"";"";"";"";"";"";"";"";"";"";"";"";"";"";"";"";"";"";"";"";"";"";"";"";""
"Corrosion Survey Database (COR•SUR) © 2002 NACE International";"";"";"";"";"";"";"";"";"";"";"";"";"";"";"";"";"";"";"";"";"";"";"";"";""

File: data/corrosion_data/TableData - 2024-11-08T192911.346.csv
sep=;
"Title: Corrosion Survey Database (COR•SUR)";"";"";"";"";"";"";"";"";"";"";"";"";"";"";"";"";"";"";"";"";"";"";"";"";""
"Table: Chloroalkyl ethers";"";"";"";"";"";"";"";"";"";"";"";"";"";"";"";"";"";"";"";"";"";"";"";"";""
"DOWNLOAD SHOWS ONLY THE DISPLAYED DATA, UP TO 50 ROWS";"";"";"";"";"";"";"";"";"";"";"";"";"";"";"";"";"";"";"";"";"";"";"";"";""
"No.";"material or substance name";"exposure medium";"exposure medium class";"warnings";"conc. (%)";"temp. (°F)";"corrosion rate (mil/yr)";"reference";"";"";"";"";"";"";"";"";"";"";"";"";"";"";"";"";""
"1";"Alloy 20-25-4Mo (904L)";"chloroalkyl ethers";"ethers";"";"100";"25 – 225";"<2";"32,210,219,220";"";"";"";"";"";"";"";"";"";"";"";"";"";"";"";"";""
"2";"Alloy 20-38-3-3Cu (20Cb3/ 825)";"chloroalkyl ethers";"ethers";"";"100";"25 – 225";"<2";"32,210,219,220";"";"";"";"";"";"";"";"";"";"";"";"";"";"";"";"";""
"3";"Alloy 30-44-5-3W (G-30)";"chloroalkyl ethers";"ethers";"";"100";"25 – 225";"<2";"32,210,219,220";"";"";"";"";"";"";"";"";"";"";"";"";"";"";"";"";""
"4";"Aluminum Alloy (3003/ 5154)";"chloroalkyl ethers";"ethers";"hazardous!";"100";"25 – 75";">50";"32,210,219,220";"";"";"";"";"";"";"";"";"";"";"";"";"";"";"";"";""
"5";"Austenitic Cr-Ni Stainless Steel (18-8; 304/ 304L/ 347)";"chloroalkyl ethers";"ethers";"";"100";"25 – 225";"<2";"32,210,219,220";"";"";"";"";"";"";"";"";"";"";"";"";"";"";"";"";""
"6";"Austenitic Cr-Ni-Mo Stainless Steel (17-12-3; 316L/ 317L)";"chloroalkyl ethers";"ethers";"";"100";"25 – 225";"<2";"32,210,219,220";"";"";"";"";"";"";"";"";"";"";"";"";"";"";"";"";""
"7";"Brass (>15Zn)";"chloroalkyl ethers";"ethers";"";"100";"25 – 225";"<20";"32,210,219";"";"";"";"";"";"";"";"";"";"";"";"";"";"";"";"";""
"8";"Cast Iron, Gray/ Ductile";"chloroalkyl ethers";"ethers";"";"75 – 85";"25 – 75";">50";"32,210,219";"";"";"";"";"";"";"";"";"";"";"";"";"";"";"";"";""
"9";"Cast Iron, Gray/ Ductile";"chloroalkyl ethers";"ethers";"";"100";"25 – 225";"<20";"32,210,219";"";"";"";"";"";"";"";"";"";"";"";"";"";"";"";"";""
"10";"Copper/ Bronze/ Low Brass";"chloroalkyl ethers";"ethers";"";"100";"25 – 225";"<20";"32,210,219";"";"";"";"";"";"";"";"";"";"";"";"";"";"";"";"";""
"11";"Copper-Nickel";"chloroalkyl ethers";"ethers";"";"100";"25 – 225";"<20";"32,210,219";"";"";"";"";"";"";"";"";"";"";"";"";"";"";"";"";""
"12";"Cr Stainless Steel (12Cr)";"chloroalkyl ethers";"ethers";"";"100";"25 – 225";"<2";"32,210,219,220";"";"";"";"";"";"";"";"";"";"";"";"";"";"";"";"";""
"13";"Cr Stainless Steel (17Cr)";"chloroalkyl ethers";"ethers";"";"100";"25 – 225";"<2";"32,210,219,220";"";"";"";"";"";"";"";"";"";"";"";"";"";"";"";"";""
"14";"Gold/ Platinum";"chloroalkyl ethers";"ethers";"";"100";"25 – 225";"<2";"32,210,219";"";"";"";"";"";"";"";"";"";"";"";"";"";"";"";"";""
"15";"Lead";"chloroalkyl ethers";"ethers";"";"100";"25 – 225";"<20";"32,210,219";"";"";"";"";"";"";"";"";"";"";"";"";"";"";"";"";""
"16";"Mo Superalloy (Ni-Cr-Fe-9Mo; 625/ 725)";"chloroalkyl ethers";"ethers";"";"100";"25 – 225";"<2";"32,210,219,220";"";"";"";"";"";"";"";"";"";"";"";"";"";"";"";"";""
"17";"Mo Superalloy (Ni-16Cr-16Mo; C276)";"chloroalkyl ethers";"ethers";"";"100";"25 – 225";"<2";"32,210,219,220";"";"";"";"";"";"";"";"";"";"";"";"";"";"";"";"";""
"18";"Mo Superalloy (Ni-20Cr-16Mo-4W; 686)";"chloroalkyl ethers";"ethers";"";"100";"25 – 225";"<2";"32,210,219,220";"";"";"";"";"";"";"";"";"";"";"";"";"";"";"";"";""
"19";"Mo Superalloy (Ni-22Cr-16Mo; C22/ 59)";"chloroalkyl ethers";"ethers";"";"100";"25 – 225";"<2";"32,210,219,220";"";"";"";"";"";"";"";"";"";"";"";"";"";"";"";"";""
"20";"Mo Superalloy (Ni-23Cr-16Mo-1Cu; C20000)";"chloroalkyl ethers";"ethers";"";"100";"25 – 225";"<2";"32,210,219,220";"";"";"";"";"";"";"";"";"";"";"";"";"";"";"";"";""
"21";"Nickel (200)";"chloroalkyl ethers";"ethers";"";"100";"25 – 225";"<20";"32,210,219";"";"";"";"";"";"";"";"";"";"";"";"";"";"";"";"";""
"22";"Nickel Cast Iron (15-35Ni)";"chloroalkyl ethers";"ethers";"";"100";"25 – 225";"<2";"32,210,219";"";"";"";"";"";"";"";"";"";"";"";"";"";"";"";"";""
"23";"Nickel-Copper (400)";"chloroalkyl ethers";"ethers";"";"100";"25 – 225";"<20";"32,210,219";"";"";"";"";"";"";"";"";"";"";"";"";"";"";"";"";""
"24";"Ni-Cr-Fe Alloy (600/ 690)";"chloroalkyl ethers";"ethers";"";"100";"25 – 225";"<20";"32,210,219,220";"";"";"";"";"";"";"";"";"";"";"";"";"";"";"";"";""
"25";"Ni-Mo Alloy (Ni-30Mo; B-2)";"chloroalkyl ethers";"ethers";"";"100";"25 – 225";"<20";"32,210,219";"";"";"";"";"";"";"";"";"";"";"";"";"";"";"";"";""
"26";"Silicon Cast Iron (14Si)";"chloroalkyl ethers";"ethers";"";"100";"52 – 237";"<20";"32,210,218";"";"";"";"";"";"";"";"";"";"";"";"";"";"";"";"";""
"27";"Silver";"chloroalkyl ethers";"ethers";"";"100";"25 – 225";"<20";"32,210,219";"";"";"";"";"";"";"";"";"";"";"";"";"";"";"";"";""
"28";"Steels, Carbon/ Low Alloy";"chloroalkyl ethers";"ethers";"";"75 – 85";"25 – 75";">50";"32,210,219";"";"";"";"";"";"";"";"";"";"";"";"";"";"";"";"";""
"29";"Steels, Carbon/ Low Alloy";"chloroalkyl ethers";"ethers";"";"100";"25 – 225";"<20";"32,210,219";"";"";"";"";"";"";"";"";"";"";"";"";"";"";"";"";""
"30";"Superferritic Stainless Steel (26-1)";"chloroalkyl ethers";"ethers";"";"100";"25 – 225";"<2";"32,210,219,220";"";"";"";"";"";"";"";"";"";"";"";"";"";"";"";"";""
"31";"Tantalum";"chloroalkyl ethers";"ethers";"";"100";"25 – 225";"<2";"32,210,219";"";"";"";"";"";"";"";"";"";"";"";"";"";"";"";"";""
"32";"Titanium, Unalloyed";"chloroalkyl ethers";"ethers";"";"100";"25 – 225";"<2";"32,210,219";"";"";"";"";"";"";"";"";"";"";"";"";"";"";"";"";""
"33";"Zirconium";"chloroalkyl ethers";"ethers";"";"100";"25 – 225";"<2";"32,210,219";"";"";"";"";"";"";"";"";"";"";"";"";"";"";"";"";""
"";"";"";"";"";"";"";"";"";"";"";"";"";"";"";"";"";"";"";"";"";"";"";"";"";""
"";"";"";"";"";"";"";"";"";"";"";"";"";"";"";"";"";"";"";"";"";"";"";"";"";""
"Corrosion Survey Database (COR•SUR) © 2002 NACE International";"";"";"";"";"";"";"";"";"";"";"";"";"";"";"";"";"";"";"";"";"";"";"";"";""

File: data/corrosion_data/TableData - 2024-11-08T192920.233.csv
sep=;
"Title: Corrosion Survey Database (COR•SUR)";"";"";"";"";"";"";"";"";"";"";"";"";"";"";"";"";"";"";"";"";"";"";"";"";""
"Table: Dibenzyl ether";"";"";"";"";"";"";"";"";"";"";"";"";"";"";"";"";"";"";"";"";"";"";"";"";""
"DOWNLOAD SHOWS ONLY THE DISPLAYED DATA, UP TO 50 ROWS";"";"";"";"";"";"";"";"";"";"";"";"";"";"";"";"";"";"";"";"";"";"";"";"";""
"No.";"material or substance name";"exposure medium";"exposure medium synonym";"exposure medium CAS RN";"exposure medium formula";"exposure medium class";"conc. (%)";"temp. (°F)";"corrosion rate (mil/yr)";"reference";"";"";"";"";"";"";"";"";"";"";"";"";"";"";""
"1";"Alloy 20-38-3-3Cu (20Cb3/ 825)";"dibenzyl ether";"benzyl ether";"103-50-4";"C14H14O";"ethers";"100";"25 – 225";"<2";"219,220";"";"";"";"";"";"";"";"";"";"";"";"";"";"";""
"2";"Alloy 30-44-5-3W (G-30)";"dibenzyl ether";"benzyl ether";"103-50-4";"C14H14O";"ethers";"100";"25 – 225";"<2";"219,220";"";"";"";"";"";"";"";"";"";"";"";"";"";"";""
"3";"Aluminum Alloy (3003/ 5154)";"dibenzyl ether";"benzyl ether";"103-50-4";"C14H14O";"ethers";"100";"25 – 225";"<2";"219,220";"";"";"";"";"";"";"";"";"";"";"";"";"";"";""
"4";"Austenitic Cr-Ni Stainless Steel (18-8; 304/ 304L/ 347)";"dibenzyl ether";"benzyl ether";"103-50-4";"C14H14O";"ethers";"100";"25 – 225";"<2";"219,220";"";"";"";"";"";"";"";"";"";"";"";"";"";"";""
"5";"Austenitic Cr-Ni-Mo Stainless Steel (17-12-3; 316L/ 317L)";"dibenzyl ether";"benzyl ether";"103-50-4";"C14H14O";"ethers";"100";"25 – 225";"<2";"219,220";"";"";"";"";"";"";"";"";"";"";"";"";"";"";""
"6";"Brass (>15Zn)";"dibenzyl ether";"benzyl ether";"103-50-4";"C14H14O";"ethers";"100";"25 – 225";"<2";"219,220";"";"";"";"";"";"";"";"";"";"";"";"";"";"";""
"7";"Cast Iron, Gray/ Ductile";"dibenzyl ether";"benzyl ether";"103-50-4";"C14H14O";"ethers";"100";"25 – 225";"<2";"219,220";"";"";"";"";"";"";"";"";"";"";"";"";"";"";""
"8";"Copper/ Bronze/ Low Brass";"dibenzyl ether";"benzyl ether";"103-50-4";"C14H14O";"ethers";"100";"25 – 225";"<2";"219,220";"";"";"";"";"";"";"";"";"";"";"";"";"";"";""
"9";"Copper-Nickel";"dibenzyl ether";"benzyl ether";"103-50-4";"C14H14O";"ethers";"100";"25 – 225";"<2";"219,220";"";"";"";"";"";"";"";"";"";"";"";"";"";"";""
"10";"Cr Stainless Steel (12Cr)";"dibenzyl ether";"benzyl ether";"103-50-4";"C14H14O";"ethers";"100";"25 – 225";"<2";"219,220";"";"";"";"";"";"";"";"";"";"";"";"";"";"";""
"11";"Cr Stainless Steel (17Cr)";"dibenzyl ether";"benzyl ether";"103-50-4";"C14H14O";"ethers";"100";"25 – 225";"<2";"219,220";"";"";"";"";"";"";"";"";"";"";"";"";"";"";""
"12";"Lead";"dibenzyl ether";"benzyl ether";"103-50-4";"C14H14O";"ethers";"100";"25 – 225";"<2";"219,220";"";"";"";"";"";"";"";"";"";"";"";"";"";"";""
"13";"Nickel (200)";"dibenzyl ether";"benzyl ether";"103-50-4";"C14H14O";"ethers";"100";"25 – 225";"<2";"219,220";"";"";"";"";"";"";"";"";"";"";"";"";"";"";""
"14";"Nickel Cast Iron (15-35Ni)";"dibenzyl ether";"benzyl ether";"103-50-4";"C14H14O";"ethers";"100";"25 – 225";"<2";"219,220";"";"";"";"";"";"";"";"";"";"";"";"";"";"";""
"15";"Nickel-Copper (400)";"dibenzyl ether";"benzyl ether";"103-50-4";"C14H14O";"ethers";"100";"25 – 225";"<2";"219,220";"";"";"";"";"";"";"";"";"";"";"";"";"";"";""
"16";"Ni-Cr-Fe Alloy (600/ 690)";"dibenzyl ether";"benzyl ether";"103-50-4";"C14H14O";"ethers";"100";"25 – 225";"<2";"219,220";"";"";"";"";"";"";"";"";"";"";"";"";"";"";""
"17";"Ni-Mo Alloy (Ni-30Mo; B-2)";"dibenzyl ether";"benzyl ether";"103-50-4";"C14H14O";"ethers";"100";"25 – 225";"<2";"219,220";"";"";"";"";"";"";"";"";"";"";"";"";"";"";""
"18";"Silicon Cast Iron (14Si)";"dibenzyl ether";"benzyl ether";"103-50-4";"C14H14O";"ethers";"100";"52 – 237";"<2";"218,220";"";"";"";"";"";"";"";"";"";"";"";"";"";"";""
"19";"Silver";"dibenzyl ether";"benzyl ether";"103-50-4";"C14H14O";"ethers";"100";"25 – 225";"<2";"219,220";"";"";"";"";"";"";"";"";"";"";"";"";"";"";""
"20";"Steels, Carbon/ Low Alloy";"dibenzyl ether";"benzyl ether";"103-50-4";"C14H14O";"ethers";"100";"25 – 225";"<2";"219,220";"";"";"";"";"";"";"";"";"";"";"";"";"";"";""
"21";"Superferritic Stainless Steel (26-1)";"dibenzyl ether";"benzyl ether";"103-50-4";"C14H14O";"ethers";"100";"25 – 225";"<2";"219,220";"";"";"";"";"";"";"";"";"";"";"";"";"";"";""
"22";"Titanium, Unalloyed";"dibenzyl ether";"benzyl ether";"103-50-4";"C14H14O";"ethers";"100";"25 – 225";"<2";"219,220";"";"";"";"";"";"";"";"";"";"";"";"";"";"";""
"23";"Zirconium";"dibenzyl ether";"benzyl ether";"103-50-4";"C14H14O";"ethers";"100";"25 – 225";"<2";"219,220";"";"";"";"";"";"";"";"";"";"";"";"";"";"";""
"";"";"";"";"";"";"";"";"";"";"";"";"";"";"";"";"";"";"";"";"";"";"";"";"";""
"";"";"";"";"";"";"";"";"";"";"";"";"";"";"";"";"";"";"";"";"";"";"";"";"";""
"Corrosion Survey Database (COR•SUR) © 2002 NACE International";"";"";"";"";"";"";"";"";"";"";"";"";"";"";"";"";"";"";"";"";"";"";"";"";""

File: data/corrosion_data/TableData - 2024-11-08T192929.670.csv
sep=;
"Title: Corrosion Survey Database (COR•SUR)";"";"";"";"";"";"";"";"";"";"";"";"";"";"";"";"";"";"";"";"";"";"";"";"";""
"Table: Dichloroethyl ether";"";"";"";"";"";"";"";"";"";"";"";"";"";"";"";"";"";"";"";"";"";"";"";"";""
"DOWNLOAD SHOWS ONLY THE DISPLAYED DATA, UP TO 50 ROWS";"";"";"";"";"";"";"";"";"";"";"";"";"";"";"";"";"";"";"";"";"";"";"";"";""
"No.";"material or substance name";"exposure medium";"exposure medium synonym";"exposure medium CAS RN";"exposure medium formula";"exposure medium class";"warnings";"conc. (%)";"temp. (°F)";"corrosion rate (mil/yr)";"reference";"";"";"";"";"";"";"";"";"";"";"";"";"";""
"1";"Alloy 20-38-3-3Cu (20Cb3/ 825)";"dichloroethyl ether";"bis(2-chloroethyl) ether";"111-44-4";"C4H8Cl2O";"ethers";"";"100";"25 – 125";"<2";"210,219";"";"";"";"";"";"";"";"";"";"";"";"";"";""
"2";"Alloy 30-44-5-3W (G-30)";"dichloroethyl ether";"bis(2-chloroethyl) ether";"111-44-4";"C4H8Cl2O";"ethers";"";"100";"25 – 125";"<2";"210,219";"";"";"";"";"";"";"";"";"";"";"";"";"";""
"3";"Aluminum Alloy (3003/ 5154)";"dichloroethyl ether";"bis(2-chloroethyl) ether";"111-44-4";"C4H8Cl2O";"ethers";"possible hazard";"";"0";"<2";"219";"";"";"";"";"";"";"";"";"";"";"";"";"";""
"4";"Austenitic Cr-Ni Stainless Steel (18-8; 304/ 304L/ 347)";"dichloroethyl ether";"bis(2-chloroethyl) ether";"111-44-4";"C4H8Cl2O";"ethers";"";"100";"25 – 125";"<2";"210,219";"";"";"";"";"";"";"";"";"";"";"";"";"";""
"5";"Austenitic Cr-Ni-Mo Stainless Steel (17-12-3; 316L/ 317L)";"dichloroethyl ether";"bis(2-chloroethyl) ether";"111-44-4";"C4H8Cl2O";"ethers";"";"100";"25 – 125";"<2";"210,219";"";"";"";"";"";"";"";"";"";"";"";"";"";""
"6";"Brass (>15Zn)";"dichloroethyl ether";"bis(2-chloroethyl) ether";"111-44-4";"C4H8Cl2O";"ethers";"";"100";"25 – 125";"<2";"210,219";"";"";"";"";"";"";"";"";"";"";"";"";"";""
"7";"Cast Iron, Gray/ Ductile";"dichloroethyl ether";"bis(2-chloroethyl) ether";"111-44-4";"C4H8Cl2O";"ethers";"";"100";"25 – 125";"<2";"210,219";"";"";"";"";"";"";"";"";"";"";"";"";"";""
"8";"Copper/ Bronze/ Low Brass";"dichloroethyl ether";"bis(2-chloroethyl) ether";"111-44-4";"C4H8Cl2O";"ethers";"";"100";"25 – 125";"<2";"210,219";"";"";"";"";"";"";"";"";"";"";"";"";"";""
"9";"Copper/ Bronze/ Low Brass";"dichloroethyl ether";"bis(2-chloroethyl) ether";"111-44-4";"C4H8Cl2O";"ethers";"";"100";"125 – 175";"<20";"210,219";"";"";"";"";"";"";"";"";"";"";"";"";"";""
"10";"Copper/ Bronze/ Low Brass";"dichloroethyl ether";"bis(2-chloroethyl) ether";"111-44-4";"C4H8Cl2O";"ethers";"";"100";"175 – 225";"20 – 50";"210,219";"";"";"";"";"";"";"";"";"";"";"";"";"";""
"11";"Copper-Nickel";"dichloroethyl ether";"bis(2-chloroethyl) ether";"111-44-4";"C4H8Cl2O";"ethers";"";"100";"25 – 125";"<2";"210,219";"";"";"";"";"";"";"";"";"";"";"";"";"";""
"12";"Cr Stainless Steel (12Cr)";"dichloroethyl ether";"bis(2-chloroethyl) ether";"111-44-4";"C4H8Cl2O";"ethers";"";"100";"25 – 125";"<2";"210,219";"";"";"";"";"";"";"";"";"";"";"";"";"";""
"13";"Cr Stainless Steel (17Cr)";"dichloroethyl ether";"bis(2-chloroethyl) ether";"111-44-4";"C4H8Cl2O";"ethers";"";"100";"25 – 125";"<2";"210,219";"";"";"";"";"";"";"";"";"";"";"";"";"";""
"14";"Nickel (200)";"dichloroethyl ether";"bis(2-chloroethyl) ether";"111-44-4";"C4H8Cl2O";"ethers";"";"100";"25 – 125";"<2";"210,219";"";"";"";"";"";"";"";"";"";"";"";"";"";""
"15";"Nickel Cast Iron (15-35Ni)";"dichloroethyl ether";"bis(2-chloroethyl) ether";"111-44-4";"C4H8Cl2O";"ethers";"";"100";"25 – 125";"<2";"210,219";"";"";"";"";"";"";"";"";"";"";"";"";"";""
"16";"Nickel-Copper (400)";"dichloroethyl ether";"bis(2-chloroethyl) ether";"111-44-4";"C4H8Cl2O";"ethers";"";"100";"25 – 125";"<2";"210,219";"";"";"";"";"";"";"";"";"";"";"";"";"";""
"17";"Ni-Cr-Fe Alloy (600/ 690)";"dichloroethyl ether";"bis(2-chloroethyl) ether";"111-44-4";"C4H8Cl2O";"ethers";"";"100";"25 – 125";"<2";"210,219";"";"";"";"";"";"";"";"";"";"";"";"";"";""
"18";"Ni-Mo Alloy (Ni-30Mo; B-2)";"dichloroethyl ether";"bis(2-chloroethyl) ether";"111-44-4";"C4H8Cl2O";"ethers";"";"100";"25 – 125";"<2";"210,219";"";"";"";"";"";"";"";"";"";"";"";"";"";""
"19";"Silicon Cast Iron (14Si)";"dichloroethyl ether";"bis(2-chloroethyl) ether";"111-44-4";"C4H8Cl2O";"ethers";"";"100";"52 – 147";"<2";"210,218";"";"";"";"";"";"";"";"";"";"";"";"";"";""
"20";"Steels, Carbon/ Low Alloy";"dichloroethyl ether";"bis(2-chloroethyl) ether";"111-44-4";"C4H8Cl2O";"ethers";"";"100";"25 – 125";"<2";"210,219";"";"";"";"";"";"";"";"";"";"";"";"";"";""
"21";"Superferritic Stainless Steel (26-1)";"dichloroethyl ether";"bis(2-chloroethyl) ether";"111-44-4";"C4H8Cl2O";"ethers";"";"100";"25 – 125";"<2";"210,219";"";"";"";"";"";"";"";"";"";"";"";"";"";""
"";"";"";"";"";"";"";"";"";"";"";"";"";"";"";"";"";"";"";"";"";"";"";"";"";""
"";"";"";"";"";"";"";"";"";"";"";"";"";"";"";"";"";"";"";"";"";"";"";"";"";""
"Corrosion Survey Database (COR•SUR) © 2002 NACE International";"";"";"";"";"";"";"";"";"";"";"";"";"";"";"";"";"";"";"";"";"";"";"";"";""
