Repository: Mahyar-rajabi94/TF_SDL

File: data/corrosion_data/TableData - 2024-11-08T192934.587.csv
sep=;
"Title: Corrosion Survey Database (COR•SUR)";"";"";"";"";"";"";"";"";"";"";"";"";"";"";"";"";"";"";"";"";"";"";"";"";""
"Table: Diethyl ether";"";"";"";"";"";"";"";"";"";"";"";"";"";"";"";"";"";"";"";"";"";"";"";"";""
"DOWNLOAD SHOWS ONLY THE DISPLAYED DATA, UP TO 50 ROWS";"";"";"";"";"";"";"";"";"";"";"";"";"";"";"";"";"";"";"";"";"";"";"";"";""
"No.";"material or substance name";"exposure medium";"exposure medium synonym";"exposure medium CAS RN";"exposure medium formula";"exposure medium class";"conc. (%)";"temp. (°F)";"corrosion rate (mil/yr)";"reference";"";"";"";"";"";"";"";"";"";"";"";"";"";"";""
"1";"Alloy 20-25-4Mo (904L)";"diethyl ether";"ethyl ether";"60-29-7";"C4H10O";"ethers";"100";"0 – 225";"<2";"44,173,219,220";"";"";"";"";"";"";"";"";"";"";"";"";"";"";""
"2";"Alloy 20-25-6Mo (254SMO/ 6XN)";"diethyl ether";"ethyl ether";"60-29-7";"C4H10O";"ethers";"100";"0 – 95";"<2";"44,173";"";"";"";"";"";"";"";"";"";"";"";"";"";"";""
"3";"Alloy 20-38-3-3Cu (20Cb3/ 825)";"diethyl ether";"ethyl ether";"60-29-7";"C4H10O";"ethers";"100";"0 – 225";"<2";"44,173,219,220";"";"";"";"";"";"";"";"";"";"";"";"";"";"";""
"4";"Alloy 30-44-5-3W (G-30)";"diethyl ether";"ethyl ether";"60-29-7";"C4H10O";"ethers";"100";"0 – 225";"<2";"44,173,219,220";"";"";"";"";"";"";"";"";"";"";"";"";"";"";""
"5";"Aluminum Alloy (3003/ 5154)";"diethyl ether";"ethyl ether";"60-29-7";"C4H10O";"ethers";"100";"25 – 225";"<20";"44,219";"";"";"";"";"";"";"";"";"";"";"";"";"";"";""
"6";"Austenitic Cr-Ni Stainless Steel (18-8; 304/ 304L/ 347)";"diethyl ether";"ethyl ether";"60-29-7";"C4H10O";"ethers";"100";"25 – 225";"<2";"44,219";"";"";"";"";"";"";"";"";"";"";"";"";"";"";""
"7";"Austenitic Cr-Ni-Mo Stainless Steel (17-12-3; 316L/ 317L)";"diethyl ether";"ethyl ether";"60-29-7";"C4H10O";"ethers";"100";"25 – 225";"<2";"44,219,220";"";"";"";"";"";"";"";"";"";"";"";"";"";"";""
"8";"Brass (>15Zn)";"diethyl ether";"ethyl ether";"60-29-7";"C4H10O";"ethers";"100";"25 – 225";"<20";"44,219";"";"";"";"";"";"";"";"";"";"";"";"";"";"";""
"9";"Cast Iron, Gray/ Ductile";"diethyl ether";"ethyl ether";"60-29-7";"C4H10O";"ethers";"100";"25 – 125";"<2";"44,219,220";"";"";"";"";"";"";"";"";"";"";"";"";"";"";""
"10";"Cast Iron, Gray/ Ductile";"diethyl ether";"ethyl ether";"60-29-7";"C4H10O";"ethers";"100";"125 – 225";"<20";"44,219,220";"";"";"";"";"";"";"";"";"";"";"";"";"";"";""
"11";"Copper/ Bronze/ Low Brass";"diethyl ether";"ethyl ether";"60-29-7";"C4H10O";"ethers";"100";"25 – 425";"<2";"44,219";"";"";"";"";"";"";"";"";"";"";"";"";"";"";""
"12";"Copper-Nickel";"diethyl ether";"ethyl ether";"60-29-7";"C4H10O";"ethers";"100";"25 – 225";"<2";"44,219";"";"";"";"";"";"";"";"";"";"";"";"";"";"";""
"13";"Cr Stainless Steel (12Cr)";"diethyl ether";"ethyl ether";"60-29-7";"C4H10O";"ethers";"100";"25 – 125";"<2";"44,219";"";"";"";"";"";"";"";"";"";"";"";"";"";"";""
"14";"Cr Stainless Steel (12Cr)";"diethyl ether";"ethyl ether";"60-29-7";"C4H10O";"ethers";"100";"125 – 225";"<20";"44,219";"";"";"";"";"";"";"";"";"";"";"";"";"";"";""
"15";"Cr Stainless Steel (17Cr)";"diethyl ether";"ethyl ether";"60-29-7";"C4H10O";"ethers";"100";"25 – 125";"<2";"44,219";"";"";"";"";"";"";"";"";"";"";"";"";"";"";""
"16";"Cr Stainless Steel (17Cr)";"diethyl ether";"ethyl ether";"60-29-7";"C4H10O";"ethers";"100";"125 – 225";"<20";"44,219";"";"";"";"";"";"";"";"";"";"";"";"";"";"";""
"17";"Duplex Stainless Steel (25-6-3)";"diethyl ether";"ethyl ether";"60-29-7";"C4H10O";"ethers";"100";"0 – 95";"<2";"44,173";"";"";"";"";"";"";"";"";"";"";"";"";"";"";""
"18";"Gold/ Platinum";"diethyl ether";"ethyl ether";"60-29-7";"C4H10O";"ethers";"100";"25 – 225";"<2";"44,219";"";"";"";"";"";"";"";"";"";"";"";"";"";"";""
"19";"Lead";"diethyl ether";"ethyl ether";"60-29-7";"C4H10O";"ethers";"100";"25 – 75";"<2";"44,219";"";"";"";"";"";"";"";"";"";"";"";"";"";"";""
"20";"Mo Superalloy (Ni-Cr-Fe-9Mo; 625/ 725)";"diethyl ether";"ethyl ether";"60-29-7";"C4H10O";"ethers";"100";"25 – 225";"<2";"44,219";"";"";"";"";"";"";"";"";"";"";"";"";"";"";""
"21";"Mo Superalloy (Ni-16Cr-16Mo; C276)";"diethyl ether";"ethyl ether";"60-29-7";"C4H10O";"ethers";"100";"25 – 225";"<2";"44,219";"";"";"";"";"";"";"";"";"";"";"";"";"";"";""
"22";"Mo Superalloy (Ni-20Cr-16Mo-4W; 686)";"diethyl ether";"ethyl ether";"60-29-7";"C4H10O";"ethers";"100";"25 – 225";"<2";"44,219";"";"";"";"";"";"";"";"";"";"";"";"";"";"";""
"23";"Mo Superalloy (Ni-22Cr-16Mo; C22/ 59)";"diethyl ether";"ethyl ether";"60-29-7";"C4H10O";"ethers";"100";"25 – 225";"<2";"44,219";"";"";"";"";"";"";"";"";"";"";"";"";"";"";""
"24";"Mo Superalloy (Ni-23Cr-16Mo-1Cu; C20000)";"diethyl ether";"ethyl ether";"60-29-7";"C4H10O";"ethers";"100";"25 – 225";"<2";"44,219";"";"";"";"";"";"";"";"";"";"";"";"";"";"";""
"25";"Nickel (200)";"diethyl ether";"ethyl ether";"60-29-7";"C4H10O";"ethers";"100";"25 – 225";"<2";"44,219";"";"";"";"";"";"";"";"";"";"";"";"";"";"";""
"26";"Nickel Cast Iron (15-35Ni)";"diethyl ether";"ethyl ether";"60-29-7";"C4H10O";"ethers";"100";"25 – 225";"<2";"44,219,220";"";"";"";"";"";"";"";"";"";"";"";"";"";"";""
"27";"Nickel-Copper (400)";"diethyl ether";"ethyl ether";"60-29-7";"C4H10O";"ethers";"100";"25 – 225";"<2";"44,219";"";"";"";"";"";"";"";"";"";"";"";"";"";"";""
"28";"Ni-Cr-Fe Alloy (600/ 690)";"diethyl ether";"ethyl ether";"60-29-7";"C4H10O";"ethers";"100";"25 – 225";"<2";"44,219";"";"";"";"";"";"";"";"";"";"";"";"";"";"";""
"29";"Ni-Mo Alloy (Ni-30Mo; B-2)";"diethyl ether";"ethyl ether";"60-29-7";"C4H10O";"ethers";"100";"25 – 225";"<2";"44,219";"";"";"";"";"";"";"";"";"";"";"";"";"";"";""
"30";"Silicon Cast Iron (14Si)";"diethyl ether";"ethyl ether";"60-29-7";"C4H10O";"ethers";"100";"52 – 237";"<2";"44,218";"";"";"";"";"";"";"";"";"";"";"";"";"";"";""
"31";"Silver";"diethyl ether";"ethyl ether";"60-29-7";"C4H10O";"ethers";"100";"25 – 225";"<20";"44,219";"";"";"";"";"";"";"";"";"";"";"";"";"";"";""
"32";"Steels, Carbon/ Low Alloy";"diethyl ether";"ethyl ether";"60-29-7";"C4H10O";"ethers";"100";"25 – 125";"<2";"44,219,220";"";"";"";"";"";"";"";"";"";"";"";"";"";"";""
"33";"Steels, Carbon/ Low Alloy";"diethyl ether";"ethyl ether";"60-29-7";"C4H10O";"ethers";"100";"125 – 225";"<20";"44,219,220";"";"";"";"";"";"";"";"";"";"";"";"";"";"";""
"34";"Tantalum";"diethyl ether";"ethyl ether";"60-29-7";"C4H10O";"ethers";"100";"25 – 225";"<2";"44,219";"";"";"";"";"";"";"";"";"";"";"";"";"";"";""
"35";"Titanium, Unalloyed";"diethyl ether";"ethyl ether";"60-29-7";"C4H10O";"ethers";"100";"0 – 225";"<2";"44,173,219";"";"";"";"";"";"";"";"";"";"";"";"";"";"";""
"36";"Zirconium";"diethyl ether";"ethyl ether";"60-29-7";"C4H10O";"ethers";"100";"25 – 225";"<2";"44,219";"";"";"";"";"";"";"";"";"";"";"";"";"";"";""
"";"";"";"";"";"";"";"";"";"";"";"";"";"";"";"";"";"";"";"";"";"";"";"";"";""
"";"";"";"";"";"";"";"";"";"";"";"";"";"";"";"";"";"";"";"";"";"";"";"";"";""
"Corrosion Survey Database (COR•SUR) © 2002 NACE International";"";"";"";"";"";"";"";"";"";"";"";"";"";"";"";"";"";"";"";"";"";"";"";"";""

File: data/corrosion_data/TableData - 2024-11-08T192948.978.csv
sep=;
"Title: Corrosion Survey Database (COR•SUR)";"";"";"";"";"";"";"";"";"";"";"";"";"";"";"";"";"";"";"";"";"";"";"";"";""
"Table: Diphenyl oxide";"";"";"";"";"";"";"";"";"";"";"";"";"";"";"";"";"";"";"";"";"";"";"";"";""
"DOWNLOAD SHOWS ONLY THE DISPLAYED DATA, UP TO 50 ROWS";"";"";"";"";"";"";"";"";"";"";"";"";"";"";"";"";"";"";"";"";"";"";"";"";""
"No.";"material or substance name";"exposure medium";"exposure medium class";"conc. (%)";"temp. (°F)";"corrosion rate (mil/yr)";"reference";"";"";"";"";"";"";"";"";"";"";"";"";"";"";"";"";"";""
"1";"Alloy 20-38-3-3Cu (20Cb3/ 825)";"diphenyl oxide";"ethers";"100";"25 – 225";"<2";"128,219";"";"";"";"";"";"";"";"";"";"";"";"";"";"";"";"";"";""
"2";"Alloy 30-44-5-3W (G-30)";"diphenyl oxide";"ethers";"100";"25 – 225";"<2";"128,219";"";"";"";"";"";"";"";"";"";"";"";"";"";"";"";"";"";""
"3";"Aluminum Alloy (3003/ 5154)";"diphenyl oxide";"ethers";"100";"25 – 225";"<20";"128,219";"";"";"";"";"";"";"";"";"";"";"";"";"";"";"";"";"";""
"4";"Austenitic Cr-Ni Stainless Steel (18-8; 304/ 304L/ 347)";"diphenyl oxide";"ethers";"100";"25 – 225";"<2";"128,219";"";"";"";"";"";"";"";"";"";"";"";"";"";"";"";"";"";""
"5";"Austenitic Cr-Ni-Mo Stainless Steel (17-12-3; 316L/ 317L)";"diphenyl oxide";"ethers";"100";"25 – 225";"<2";"128,219";"";"";"";"";"";"";"";"";"";"";"";"";"";"";"";"";"";""
"6";"Brass (>15Zn)";"diphenyl oxide";"ethers";"100";"25 – 225";"<20";"128,219";"";"";"";"";"";"";"";"";"";"";"";"";"";"";"";"";"";""
"7";"Cast Iron, Gray/ Ductile";"diphenyl oxide";"ethers";"100";"25 – 225";"<2";"128,219";"";"";"";"";"";"";"";"";"";"";"";"";"";"";"";"";"";""
"8";"Copper/ Bronze/ Low Brass";"diphenyl oxide";"ethers";"100";"25 – 225";"<2";"128,219";"";"";"";"";"";"";"";"";"";"";"";"";"";"";"";"";"";""
"9";"Copper-Nickel";"diphenyl oxide";"ethers";"100";"25 – 225";"<2";"128,219";"";"";"";"";"";"";"";"";"";"";"";"";"";"";"";"";"";""
"10";"Cr Stainless Steel (12Cr)";"diphenyl oxide";"ethers";"100";"25 – 225";"<2";"128,219";"";"";"";"";"";"";"";"";"";"";"";"";"";"";"";"";"";""
"11";"Cr Stainless Steel (17Cr)";"diphenyl oxide";"ethers";"100";"25 – 225";"<2";"128,219";"";"";"";"";"";"";"";"";"";"";"";"";"";"";"";"";"";""
"12";"Gold/ Platinum";"diphenyl oxide";"ethers";"100";"25 – 225";"<2";"128,219";"";"";"";"";"";"";"";"";"";"";"";"";"";"";"";"";"";""
"13";"Lead";"diphenyl oxide";"ethers";"100";"25 – 225";"<20";"128,219";"";"";"";"";"";"";"";"";"";"";"";"";"";"";"";"";"";""
"14";"Nickel (200)";"diphenyl oxide";"ethers";"100";"25 – 225";"<2";"128,219";"";"";"";"";"";"";"";"";"";"";"";"";"";"";"";"";"";""
"15";"Nickel Cast Iron (15-35Ni)";"diphenyl oxide";"ethers";"100";"25 – 225";"<2";"128,219";"";"";"";"";"";"";"";"";"";"";"";"";"";"";"";"";"";""
"16";"Nickel-Copper (400)";"diphenyl oxide";"ethers";"100";"25 – 225";"<2";"128,219";"";"";"";"";"";"";"";"";"";"";"";"";"";"";"";"";"";""
"17";"Ni-Cr-Fe Alloy (600/ 690)";"diphenyl oxide";"ethers";"100";"25 – 225";"<2";"128,219";"";"";"";"";"";"";"";"";"";"";"";"";"";"";"";"";"";""
"18";"Ni-Mo Alloy (Ni-30Mo; B-2)";"diphenyl oxide";"ethers";"100";"25 – 225";"<2";"128,219";"";"";"";"";"";"";"";"";"";"";"";"";"";"";"";"";"";""
"19";"Silicon Cast Iron (14Si)";"diphenyl oxide";"ethers";"100";"52 – 237";"<2";"128,218";"";"";"";"";"";"";"";"";"";"";"";"";"";"";"";"";"";""
"20";"Steels, Carbon/ Low Alloy";"diphenyl oxide";"ethers";"100";"25 – 225";"<2";"128,219";"";"";"";"";"";"";"";"";"";"";"";"";"";"";"";"";"";""
"21";"Superferritic Stainless Steel (26-1)";"diphenyl oxide";"ethers";"100";"25 – 225";"<2";"128,219";"";"";"";"";"";"";"";"";"";"";"";"";"";"";"";"";"";""
"22";"Tantalum";"diphenyl oxide";"ethers";"100";"25 – 225";"<2";"128,219";"";"";"";"";"";"";"";"";"";"";"";"";"";"";"";"";"";""
"23";"Titanium, Unalloyed";"diphenyl oxide";"ethers";"100";"25 – 225";"<2";"128,219";"";"";"";"";"";"";"";"";"";"";"";"";"";"";"";"";"";""
"";"";"";"";"";"";"";"";"";"";"";"";"";"";"";"";"";"";"";"";"";"";"";"";"";""
"";"";"";"";"";"";"";"";"";"";"";"";"";"";"";"";"";"";"";"";"";"";"";"";"";""
"Corrosion Survey Database (COR•SUR) © 2002 NACE International";"";"";"";"";"";"";"";"";"";"";"";"";"";"";"";"";"";"";"";"";"";"";"";"";""

File: data/corrosion_data/TableData - 2024-11-08T193030.911.csv
sep=;
"Title: Corrosion Survey Database (COR•SUR)";"";"";"";"";"";"";"";"";"";"";"";"";"";"";"";"";"";"";"";"";"";"";"";"";""
"Table: Epichlorohydrin";"";"";"";"";"";"";"";"";"";"";"";"";"";"";"";"";"";"";"";"";"";"";"";"";""
"DOWNLOAD SHOWS ONLY THE DISPLAYED DATA, UP TO 50 ROWS";"";"";"";"";"";"";"";"";"";"";"";"";"";"";"";"";"";"";"";"";"";"";"";"";""
"No.";"material or substance name";"exposure medium";"exposure medium synonym";"exposure medium CAS RN";"exposure medium formula";"exposure medium class";"warnings";"resistance note";"conc. (%)";"temp. (°F)";"corrosion rate (mil/yr)";"reference";"";"";"";"";"";"";"";"";"";"";"";"";""
"1";"Alloy 20-25-4Mo (904L)";"epichlorohydrin";"(chloromethyl)oxirane";"13403-37-7 [106-89-8]";"C3H5ClO";"ethers";"";"";"5";"25 – 225";"<2";"210,219,220";"";"";"";"";"";"";"";"";"";"";"";"";""
"2";"Alloy 20-25-4Mo (904L)";"epichlorohydrin";"(chloromethyl)oxirane";"13403-37-7 [106-89-8]";"C3H5ClO";"ethers";"";"";"100";"25 – 225";"<2";"210,219,220";"";"";"";"";"";"";"";"";"";"";"";"";""
"3";"Alloy 20-38-3-3Cu (20Cb3/ 825)";"epichlorohydrin";"(chloromethyl)oxirane";"13403-37-7 [106-89-8]";"C3H5ClO";"ethers";"";"";"5";"25 – 225";"<2";"210,219,220";"";"";"";"";"";"";"";"";"";"";"";"";""
"4";"Alloy 20-38-3-3Cu (20Cb3/ 825)";"epichlorohydrin";"(chloromethyl)oxirane";"13403-37-7 [106-89-8]";"C3H5ClO";"ethers";"";"";"100";"25 – 225";"<2";"210,219,220";"";"";"";"";"";"";"";"";"";"";"";"";""
"5";"Alloy 30-44-5-3W (G-30)";"epichlorohydrin";"(chloromethyl)oxirane";"13403-37-7 [106-89-8]";"C3H5ClO";"ethers";"";"";"5";"25 – 225";"<2";"210,219,220";"";"";"";"";"";"";"";"";"";"";"";"";""
"6";"Alloy 30-44-5-3W (G-30)";"epichlorohydrin";"(chloromethyl)oxirane";"13403-37-7 [106-89-8]";"C3H5ClO";"ethers";"";"";"100";"25 – 225";"<2";"210,219,220";"";"";"";"";"";"";"";"";"";"";"";"";""
"7";"Aluminum Alloy (3003/ 5154)";"epichlorohydrin";"(chloromethyl)oxirane";"13403-37-7 [106-89-8]";"C3H5ClO";"ethers";"hazardous!";"";"100";"25 – 75";"<2";"210,219,220";"";"";"";"";"";"";"";"";"";"";"";"";""
"8";"Austenitic Cr-Ni Stainless Steel (18-8; 304/ 304L/ 347)";"epichlorohydrin";"(chloromethyl)oxirane";"13403-37-7 [106-89-8]";"C3H5ClO";"ethers";"";"pitting, stress corrosion cracking";"5";"25 – 225";"<2";"210,219,220";"";"";"";"";"";"";"";"";"";"";"";"";""
"9";"Austenitic Cr-Ni Stainless Steel (18-8; 304/ 304L/ 347)";"epichlorohydrin";"(chloromethyl)oxirane";"13403-37-7 [106-89-8]";"C3H5ClO";"ethers";"";"";"100";"25 – 225";"<2";"210,219,220";"";"";"";"";"";"";"";"";"";"";"";"";""
"10";"Austenitic Cr-Ni-Mo Stainless Steel (17-12-3; 316L/ 317L)";"epichlorohydrin";"(chloromethyl)oxirane";"13403-37-7 [106-89-8]";"C3H5ClO";"ethers";"";"stress corrosion cracking";"5";"25 – 225";"<2";"210,219,220";"";"";"";"";"";"";"";"";"";"";"";"";""
"11";"Austenitic Cr-Ni-Mo Stainless Steel (17-12-3; 316L/ 317L)";"epichlorohydrin";"(chloromethyl)oxirane";"13403-37-7 [106-89-8]";"C3H5ClO";"ethers";"";"";"100";"25 – 225";"<2";"210,219,220";"";"";"";"";"";"";"";"";"";"";"";"";""
"12";"Brass (>15Zn)";"epichlorohydrin";"(chloromethyl)oxirane";"13403-37-7 [106-89-8]";"C3H5ClO";"ethers";"";"";"100";"25 – 75";"<2";"210,219";"";"";"";"";"";"";"";"";"";"";"";"";""
"13";"Brass (>15Zn)";"epichlorohydrin";"(chloromethyl)oxirane";"13403-37-7 [106-89-8]";"C3H5ClO";"ethers";"";"";"100";"175 – 225";">50";"210,219";"";"";"";"";"";"";"";"";"";"";"";"";""
"14";"Cast Iron, Gray/ Ductile";"epichlorohydrin";"(chloromethyl)oxirane";"13403-37-7 [106-89-8]";"C3H5ClO";"ethers";"";"";"100";"25 – 75";"<2";"210,219";"";"";"";"";"";"";"";"";"";"";"";"";""
"15";"Copper/ Bronze/ Low Brass";"epichlorohydrin";"(chloromethyl)oxirane";"13403-37-7 [106-89-8]";"C3H5ClO";"ethers";"";"pitting";"5";"175 – 225";">50";"210,219,220";"";"";"";"";"";"";"";"";"";"";"";"";""
"16";"Copper/ Bronze/ Low Brass";"epichlorohydrin";"(chloromethyl)oxirane";"13403-37-7 [106-89-8]";"C3H5ClO";"ethers";"";"";"100";"25 – 75";"<2";"210,219,220";"";"";"";"";"";"";"";"";"";"";"";"";""
"17";"Copper/ Bronze/ Low Brass";"epichlorohydrin";"(chloromethyl)oxirane";"13403-37-7 [106-89-8]";"C3H5ClO";"ethers";"";"";"100";"175 – 225";">50";"210,219,220";"";"";"";"";"";"";"";"";"";"";"";"";""
"18";"Cr Stainless Steel (12Cr)";"epichlorohydrin";"(chloromethyl)oxirane";"13403-37-7 [106-89-8]";"C3H5ClO";"ethers";"";"";"5";"25 – 75";"<20";"210,219,220";"";"";"";"";"";"";"";"";"";"";"";"";""
"19";"Cr Stainless Steel (12Cr)";"epichlorohydrin";"(chloromethyl)oxirane";"13403-37-7 [106-89-8]";"C3H5ClO";"ethers";"";"";"100";"25 – 75";"<2";"210,219,220";"";"";"";"";"";"";"";"";"";"";"";"";""
"20";"Cr Stainless Steel (17Cr)";"epichlorohydrin";"(chloromethyl)oxirane";"13403-37-7 [106-89-8]";"C3H5ClO";"ethers";"";"";"100";"25 – 75";"<2";"210,219";"";"";"";"";"";"";"";"";"";"";"";"";""
"21";"Gold/ Platinum";"epichlorohydrin";"(chloromethyl)oxirane";"13403-37-7 [106-89-8]";"C3H5ClO";"ethers";"";"";"100";"25 – 225";"<2";"210,219";"";"";"";"";"";"";"";"";"";"";"";"";""
"22";"Mo Superalloy (Ni-Cr-Fe-9Mo; 625/ 725)";"epichlorohydrin";"(chloromethyl)oxirane";"13403-37-7 [106-89-8]";"C3H5ClO";"ethers";"";"";"100";"25 – 75";"<2";"210,219,220";"";"";"";"";"";"";"";"";"";"";"";"";""
"23";"Mo Superalloy (Ni-16Cr-16Mo; C276)";"epichlorohydrin";"(chloromethyl)oxirane";"13403-37-7 [106-89-8]";"C3H5ClO";"ethers";"";"";"100";"25 – 75";"<2";"210,219,220";"";"";"";"";"";"";"";"";"";"";"";"";""
"24";"Mo Superalloy (Ni-20Cr-16Mo-4W; 686)";"epichlorohydrin";"(chloromethyl)oxirane";"13403-37-7 [106-89-8]";"C3H5ClO";"ethers";"";"";"100";"25 – 75";"<2";"210,219,220";"";"";"";"";"";"";"";"";"";"";"";"";""
"25";"Mo Superalloy (Ni-22Cr-16Mo; C22/ 59)";"epichlorohydrin";"(chloromethyl)oxirane";"13403-37-7 [106-89-8]";"C3H5ClO";"ethers";"";"";"100";"25 – 75";"<2";"210,219,220";"";"";"";"";"";"";"";"";"";"";"";"";""
"26";"Mo Superalloy (Ni-23Cr-16Mo-1Cu; C20000)";"epichlorohydrin";"(chloromethyl)oxirane";"13403-37-7 [106-89-8]";"C3H5ClO";"ethers";"";"";"100";"25 – 75";"<2";"210,219,220";"";"";"";"";"";"";"";"";"";"";"";"";""
"27";"Nickel (200)";"epichlorohydrin";"(chloromethyl)oxirane";"13403-37-7 [106-89-8]";"C3H5ClO";"ethers";"";"";"5";"25 – 75";"<20";"210,219,220";"";"";"";"";"";"";"";"";"";"";"";"";""
"28";"Nickel (200)";"epichlorohydrin";"(chloromethyl)oxirane";"13403-37-7 [106-89-8]";"C3H5ClO";"ethers";"";"";"100";"25 – 225";"<2";"210,219,220";"";"";"";"";"";"";"";"";"";"";"";"";""
"29";"Nickel Cast Iron (15-35Ni)";"epichlorohydrin";"(chloromethyl)oxirane";"13403-37-7 [106-89-8]";"C3H5ClO";"ethers";"";"";"100";"25 – 75";"<2";"210,219";"";"";"";"";"";"";"";"";"";"";"";"";""
"30";"Nickel-Copper (400)";"epichlorohydrin";"(chloromethyl)oxirane";"13403-37-7 [106-89-8]";"C3H5ClO";"ethers";"";"";"5";"25 – 75";"<20";"210,219,220";"";"";"";"";"";"";"";"";"";"";"";"";""
"31";"Nickel-Copper (400)";"epichlorohydrin";"(chloromethyl)oxirane";"13403-37-7 [106-89-8]";"C3H5ClO";"ethers";"";"";"100";"25 – 225";"<2";"210,219,220";"";"";"";"";"";"";"";"";"";"";"";"";""
"32";"Ni-Cr-Fe Alloy (600/ 690)";"epichlorohydrin";"(chloromethyl)oxirane";"13403-37-7 [106-89-8]";"C3H5ClO";"ethers";"";"";"100";"25 – 75";"<2";"210,219";"";"";"";"";"";"";"";"";"";"";"";"";""
"33";"Ni-Mo Alloy (Ni-30Mo; B-2)";"epichlorohydrin";"(chloromethyl)oxirane";"13403-37-7 [106-89-8]";"C3H5ClO";"ethers";"";"";"100";"25 – 75";"<2";"210,219";"";"";"";"";"";"";"";"";"";"";"";"";""
"34";"Silicon Cast Iron (14Si)";"epichlorohydrin";"(chloromethyl)oxirane";"13403-37-7 [106-89-8]";"C3H5ClO";"ethers";"";"";"100";"52 – 237";"<2";"210,218";"";"";"";"";"";"";"";"";"";"";"";"";""
"35";"Steels, Carbon/ Low Alloy";"epichlorohydrin";"(chloromethyl)oxirane";"13403-37-7 [106-89-8]";"C3H5ClO";"ethers";"";"pitting";"5";"175 – 225";">50";"210,219,220";"";"";"";"";"";"";"";"";"";"";"";"";""
"36";"Steels, Carbon/ Low Alloy";"epichlorohydrin";"(chloromethyl)oxirane";"13403-37-7 [106-89-8]";"C3H5ClO";"ethers";"";"";"100";"25 – 225";"<20";"210,219,220";"";"";"";"";"";"";"";"";"";"";"";"";""
"37";"Superferritic Stainless Steel (26-1)";"epichlorohydrin";"(chloromethyl)oxirane";"13403-37-7 [106-89-8]";"C3H5ClO";"ethers";"";"";"100";"25 – 75";"<2";"210,219";"";"";"";"";"";"";"";"";"";"";"";"";""
"38";"Tantalum";"epichlorohydrin";"(chloromethyl)oxirane";"13403-37-7 [106-89-8]";"C3H5ClO";"ethers";"";"";"100";"25 – 225";"<2";"210,219";"";"";"";"";"";"";"";"";"";"";"";"";""
"";"";"";"";"";"";"";"";"";"";"";"";"";"";"";"";"";"";"";"";"";"";"";"";"";""
"";"";"";"";"";"";"";"";"";"";"";"";"";"";"";"";"";"";"";"";"";"";"";"";"";""
"Corrosion Survey Database (COR•SUR) © 2002 NACE International";"";"";"";"";"";"";"";"";"";"";"";"";"";"";"";"";"";"";"";"";"";"";"";"";""

File: data/corrosion_data/TableData - 2024-11-08T193045.010.csv
sep=;
"Title: Corrosion Survey Database (COR•SUR)";"";"";"";"";"";"";"";"";"";"";"";"";"";"";"";"";"";"";"";"";"";"";"";"";""
"Table: Ethylene oxide";"";"";"";"";"";"";"";"";"";"";"";"";"";"";"";"";"";"";"";"";"";"";"";"";""
"DOWNLOAD SHOWS ONLY THE DISPLAYED DATA, UP TO 50 ROWS";"";"";"";"";"";"";"";"";"";"";"";"";"";"";"";"";"";"";"";"";"";"";"";"";""
"No.";"material or substance name";"exposure medium";"exposure medium synonym";"exposure medium CAS RN";"exposure medium formula";"exposure medium class";"conc. (%)";"temp. (°F)";"corrosion rate (mil/yr)";"reference";"";"";"";"";"";"";"";"";"";"";"";"";"";"";""
"1";"Alloy 20-38-3-3Cu (20Cb3/ 825)";"ethylene oxide";"oxirane";"75-21-8";"C2H4O";"ethers";"100";"25 – 325";"<2";"219,220";"";"";"";"";"";"";"";"";"";"";"";"";"";"";""
"2";"Alloy 30-44-5-3W (G-30)";"ethylene oxide";"oxirane";"75-21-8";"C2H4O";"ethers";"100";"25 – 325";"<2";"219,220";"";"";"";"";"";"";"";"";"";"";"";"";"";"";""
"3";"Aluminum Alloy (3003/ 5154)";"ethylene oxide";"oxirane";"75-21-8";"C2H4O";"ethers";"100";"0 – 50";"<2";"219,220";"";"";"";"";"";"";"";"";"";"";"";"";"";"";""
"4";"Austenitic Cr-Ni Stainless Steel (18-8; 304/ 304L/ 347)";"ethylene oxide";"oxirane";"75-21-8";"C2H4O";"ethers";"100";"25 – 225";"<2";"219,220";"";"";"";"";"";"";"";"";"";"";"";"";"";"";""
"5";"Austenitic Cr-Ni-Mo Stainless Steel (17-12-3; 316L/ 317L)";"ethylene oxide";"oxirane";"75-21-8";"C2H4O";"ethers";"100";"25 – 325";"<2";"219,220";"";"";"";"";"";"";"";"";"";"";"";"";"";"";""
"6";"Brass (>15Zn)";"ethylene oxide";"oxirane";"75-21-8";"C2H4O";"ethers";"100";"25 – 75";"<2";"219";"";"";"";"";"";"";"";"";"";"";"";"";"";"";""
"7";"Cast Iron, Gray/ Ductile";"ethylene oxide";"oxirane";"75-21-8";"C2H4O";"ethers";"100";"25 – 75";"<2";"219";"";"";"";"";"";"";"";"";"";"";"";"";"";"";""
"8";"Copper/ Bronze/ Low Brass";"ethylene oxide";"oxirane";"75-21-8";"C2H4O";"ethers";"100";"25 – 125";"<2";"219";"";"";"";"";"";"";"";"";"";"";"";"";"";"";""
"9";"Copper-Nickel";"ethylene oxide";"oxirane";"75-21-8";"C2H4O";"ethers";"100";"25 – 125";"<2";"219";"";"";"";"";"";"";"";"";"";"";"";"";"";"";""
"10";"Cr Stainless Steel (12Cr)";"ethylene oxide";"oxirane";"75-21-8";"C2H4O";"ethers";"100";"25 – 225";"<2";"219,220";"";"";"";"";"";"";"";"";"";"";"";"";"";"";""
"11";"Cr Stainless Steel (17Cr)";"ethylene oxide";"oxirane";"75-21-8";"C2H4O";"ethers";"100";"25 – 225";"<2";"219,220";"";"";"";"";"";"";"";"";"";"";"";"";"";"";""
"12";"Gold/ Platinum";"ethylene oxide";"oxirane";"75-21-8";"C2H4O";"ethers";"100";"25 – 225";"<2";"219";"";"";"";"";"";"";"";"";"";"";"";"";"";"";""
"13";"Lead";"ethylene oxide";"oxirane";"75-21-8";"C2H4O";"ethers";"100";"25 – 225";"<2";"219";"";"";"";"";"";"";"";"";"";"";"";"";"";"";""
"14";"Mo Superalloy (Ni-Cr-Fe-9Mo; 625/ 725)";"ethylene oxide";"oxirane";"75-21-8";"C2H4O";"ethers";"100";"25 – 75";"<2";"219";"";"";"";"";"";"";"";"";"";"";"";"";"";"";""
"15";"Mo Superalloy (Ni-16Cr-16Mo; C276)";"ethylene oxide";"oxirane";"75-21-8";"C2H4O";"ethers";"100";"25 – 75";"<2";"219";"";"";"";"";"";"";"";"";"";"";"";"";"";"";""
"16";"Mo Superalloy (Ni-20Cr-16Mo-4W; 686)";"ethylene oxide";"oxirane";"75-21-8";"C2H4O";"ethers";"100";"25 – 75";"<2";"219";"";"";"";"";"";"";"";"";"";"";"";"";"";"";""
"17";"Mo Superalloy (Ni-22Cr-16Mo; C22/ 59)";"ethylene oxide";"oxirane";"75-21-8";"C2H4O";"ethers";"100";"25 – 75";"<2";"219";"";"";"";"";"";"";"";"";"";"";"";"";"";"";""
"18";"Mo Superalloy (Ni-23Cr-16Mo-1Cu; C20000)";"ethylene oxide";"oxirane";"75-21-8";"C2H4O";"ethers";"100";"25 – 75";"<2";"219";"";"";"";"";"";"";"";"";"";"";"";"";"";"";""
"19";"Nickel (200)";"ethylene oxide";"oxirane";"75-21-8";"C2H4O";"ethers";"100";"25 – 125";"<2";"219";"";"";"";"";"";"";"";"";"";"";"";"";"";"";""
"20";"Nickel Cast Iron (15-35Ni)";"ethylene oxide";"oxirane";"75-21-8";"C2H4O";"ethers";"100";"25 – 125";"<2";"219";"";"";"";"";"";"";"";"";"";"";"";"";"";"";""
"21";"Nickel-Copper (400)";"ethylene oxide";"oxirane";"75-21-8";"C2H4O";"ethers";"100";"25 – 125";"<2";"219";"";"";"";"";"";"";"";"";"";"";"";"";"";"";""
"22";"Ni-Cr-Fe Alloy (600/ 690)";"ethylene oxide";"oxirane";"75-21-8";"C2H4O";"ethers";"100";"25 – 125";"<2";"219";"";"";"";"";"";"";"";"";"";"";"";"";"";"";""
"23";"Ni-Mo Alloy (Ni-30Mo; B-2)";"ethylene oxide";"oxirane";"75-21-8";"C2H4O";"ethers";"100";"25 – 75";"<2";"219";"";"";"";"";"";"";"";"";"";"";"";"";"";"";""
"24";"Silicon Cast Iron (14Si)";"ethylene oxide";"oxirane";"75-21-8";"C2H4O";"ethers";"100";"52 – 237";"<2";"218";"";"";"";"";"";"";"";"";"";"";"";"";"";"";""
"25";"Silver";"ethylene oxide";"oxirane";"75-21-8";"C2H4O";"ethers";"100";"25 – 75";"<2";"219,220";"";"";"";"";"";"";"";"";"";"";"";"";"";"";""
"26";"Steels, Carbon/ Low Alloy";"ethylene oxide";"oxirane";"75-21-8";"C2H4O";"ethers";"100";"25 – 125";"<2";"219";"";"";"";"";"";"";"";"";"";"";"";"";"";"";""
"27";"Tantalum";"ethylene oxide";"oxirane";"75-21-8";"C2H4O";"ethers";"100";"25 – 225";"<2";"219";"";"";"";"";"";"";"";"";"";"";"";"";"";"";""
"28";"Titanium, Unalloyed";"ethylene oxide";"oxirane";"75-21-8";"C2H4O";"ethers";"100";"25 – 75";"<2";"219";"";"";"";"";"";"";"";"";"";"";"";"";"";"";""
"29";"Zirconium";"ethylene oxide";"oxirane";"75-21-8";"C2H4O";"ethers";"100";"25 – 75";"<2";"219";"";"";"";"";"";"";"";"";"";"";"";"";"";"";""
"";"";"";"";"";"";"";"";"";"";"";"";"";"";"";"";"";"";"";"";"";"";"";"";"";""
"";"";"";"";"";"";"";"";"";"";"";"";"";"";"";"";"";"";"";"";"";"";"";"";"";""
"Corrosion Survey Database (COR•SUR) © 2002 NACE International";"";"";"";"";"";"";"";"";"";"";"";"";"";"";"";"";"";"";"";"";"";"";"";"";""

File: data/corrosion_data/TableData - 2024-11-08T193054.193.csv
sep=;
"Title: Corrosion Survey Database (COR•SUR)";"";"";"";"";"";"";"";"";"";"";"";"";"";"";"";"";"";"";"";"";"";"";"";"";""
"Table: Propylene oxide";"";"";"";"";"";"";"";"";"";"";"";"";"";"";"";"";"";"";"";"";"";"";"";"";""
"DOWNLOAD SHOWS ONLY THE DISPLAYED DATA, UP TO 50 ROWS";"";"";"";"";"";"";"";"";"";"";"";"";"";"";"";"";"";"";"";"";"";"";"";"";""
"No.";"material or substance name";"exposure medium";"exposure medium class";"conc. (%)";"temp. (°F)";"corrosion rate (mil/yr)";"reference";"";"";"";"";"";"";"";"";"";"";"";"";"";"";"";"";"";""
"1";"Alloy 20-25-4Mo (904L)";"propylene oxide";"ethers";"15 – 25";"25 – 375";"<2";"219";"";"";"";"";"";"";"";"";"";"";"";"";"";"";"";"";"";""
"2";"Alloy 20-25-4Mo (904L)";"propylene oxide";"ethers";"100";"25 – 225";"<2";"219";"";"";"";"";"";"";"";"";"";"";"";"";"";"";"";"";"";""
"3";"Alloy 20-38-3-3Cu (20Cb3/ 825)";"propylene oxide";"ethers";"15 – 25";"25 – 375";"<2";"219";"";"";"";"";"";"";"";"";"";"";"";"";"";"";"";"";"";""
"4";"Alloy 20-38-3-3Cu (20Cb3/ 825)";"propylene oxide";"ethers";"100";"25 – 225";"<2";"219";"";"";"";"";"";"";"";"";"";"";"";"";"";"";"";"";"";""
"5";"Alloy 30-44-5-3W (G-30)";"propylene oxide";"ethers";"15 – 25";"25 – 375";"<2";"219";"";"";"";"";"";"";"";"";"";"";"";"";"";"";"";"";"";""
"6";"Alloy 30-44-5-3W (G-30)";"propylene oxide";"ethers";"100";"25 – 225";"<2";"219";"";"";"";"";"";"";"";"";"";"";"";"";"";"";"";"";"";""
"7";"Aluminum Alloy (3003/ 5154)";"propylene oxide";"ethers";"100";"25 – 225";"<20";"219";"";"";"";"";"";"";"";"";"";"";"";"";"";"";"";"";"";""
"8";"Austenitic Cr-Ni Stainless Steel (18-8; 304/ 304L/ 347)";"propylene oxide";"ethers";"15 – 25";"25 – 375";"<2";"219";"";"";"";"";"";"";"";"";"";"";"";"";"";"";"";"";"";""
"9";"Austenitic Cr-Ni Stainless Steel (18-8; 304/ 304L/ 347)";"propylene oxide";"ethers";">85";"75 – 125";"<2";"219";"";"";"";"";"";"";"";"";"";"";"";"";"";"";"";"";"";""
"10";"Austenitic Cr-Ni Stainless Steel (18-8; 304/ 304L/ 347)";"propylene oxide";"ethers";"100";"25 – 225";"<2";"219";"";"";"";"";"";"";"";"";"";"";"";"";"";"";"";"";"";""
"11";"Austenitic Cr-Ni-Mo Stainless Steel (17-12-3; 316L/ 317L)";"propylene oxide";"ethers";"15 – 25";"25 – 375";"<2";"219";"";"";"";"";"";"";"";"";"";"";"";"";"";"";"";"";"";""
"12";"Austenitic Cr-Ni-Mo Stainless Steel (17-12-3; 316L/ 317L)";"propylene oxide";"ethers";">85";"75 – 125";"<2";"219";"";"";"";"";"";"";"";"";"";"";"";"";"";"";"";"";"";""
"13";"Austenitic Cr-Ni-Mo Stainless Steel (17-12-3; 316L/ 317L)";"propylene oxide";"ethers";"100";"25 – 225";"<2";"219";"";"";"";"";"";"";"";"";"";"";"";"";"";"";"";"";"";""
"14";"Brass (>15Zn)";"propylene oxide";"ethers";"100";"25 – 75";"<20";"219";"";"";"";"";"";"";"";"";"";"";"";"";"";"";"";"";"";""
"15";"Cast Iron, Gray/ Ductile";"propylene oxide";"ethers";"100";"25 – 225";"<20";"219";"";"";"";"";"";"";"";"";"";"";"";"";"";"";"";"";"";""
"16";"Copper/ Bronze/ Low Brass";"propylene oxide";"ethers";"100";"25 – 75";"<20";"219";"";"";"";"";"";"";"";"";"";"";"";"";"";"";"";"";"";""
"17";"Copper-Nickel";"propylene oxide";"ethers";"100";"25 – 75";"<20";"219";"";"";"";"";"";"";"";"";"";"";"";"";"";"";"";"";"";""
"18";"Cr Stainless Steel (12Cr)";"propylene oxide";"ethers";"100";"25 – 225";"<2";"219";"";"";"";"";"";"";"";"";"";"";"";"";"";"";"";"";"";""
"19";"Cr Stainless Steel (17Cr)";"propylene oxide";"ethers";"100";"25 – 325";"<2";"219";"";"";"";"";"";"";"";"";"";"";"";"";"";"";"";"";"";""
"20";"Nickel Cast Iron (15-35Ni)";"propylene oxide";"ethers";"100";"25 – 125";"<2";"219";"";"";"";"";"";"";"";"";"";"";"";"";"";"";"";"";"";""
"21";"Nickel Cast Iron (15-35Ni)";"propylene oxide";"ethers";"100";"125 – 225";"<20";"219";"";"";"";"";"";"";"";"";"";"";"";"";"";"";"";"";"";""
"22";"Silicon Cast Iron (14Si)";"propylene oxide";"ethers";"100";"52 – 237";"<20";"218";"";"";"";"";"";"";"";"";"";"";"";"";"";"";"";"";"";""
"23";"Steels, Carbon/ Low Alloy";"propylene oxide";"ethers";"100";"25 – 125";"<2";"219";"";"";"";"";"";"";"";"";"";"";"";"";"";"";"";"";"";""
"24";"Superferritic Stainless Steel (26-1)";"propylene oxide";"ethers";"100";"25 – 325";"<2";"219";"";"";"";"";"";"";"";"";"";"";"";"";"";"";"";"";"";""
"";"";"";"";"";"";"";"";"";"";"";"";"";"";"";"";"";"";"";"";"";"";"";"";"";""
"";"";"";"";"";"";"";"";"";"";"";"";"";"";"";"";"";"";"";"";"";"";"";"";"";""
"Corrosion Survey Database (COR•SUR) © 2002 NACE International";"";"";"";"";"";"";"";"";"";"";"";"";"";"";"";"";"";"";"";"";"";"";"";"";""

File: data/corrosion_data/TableData - 2024-11-08T193058.651.csv
sep=;
"Title: Corrosion Survey Database (COR•SUR)";"";"";"";"";"";"";"";"";"";"";"";"";"";"";"";"";"";"";"";"";"";"";"";"";""
"Table: Codliver oil";"";"";"";"";"";"";"";"";"";"";"";"";"";"";"";"";"";"";"";"";"";"";"";"";""
"DOWNLOAD SHOWS ONLY THE DISPLAYED DATA, UP TO 50 ROWS";"";"";"";"";"";"";"";"";"";"";"";"";"";"";"";"";"";"";"";"";"";"";"";"";""
"No.";"material or substance name";"exposure medium";"exposure medium class";"conc. (%)";"temp. (°F)";"corrosion rate (mil/yr)";"test note";"reference";"";"";"";"";"";"";"";"";"";"";"";"";"";"";"";"";""
"1";"Alloy 20-25-4Mo (904L)";"codliver oil";"fats & oils";"100";"0 – 300";"<2";"";"171,220";"";"";"";"";"";"";"";"";"";"";"";"";"";"";"";"";""
"2";"Alloy 20-25-6Mo (254SMO/ 6XN)";"codliver oil";"fats & oils";"100";"0 – 300";"<2";"";"171,220";"";"";"";"";"";"";"";"";"";"";"";"";"";"";"";"";""
"3";"Alloy 20-38-3-3Cu (20Cb3/ 825)";"codliver oil";"fats & oils";"100";"0 – 300";"<2";"";"171,220";"";"";"";"";"";"";"";"";"";"";"";"";"";"";"";"";""
"4";"Alloy 30-44-5-3W (G-30)";"codliver oil";"fats & oils";"100";"0 – 300";"<2";"";"171,220";"";"";"";"";"";"";"";"";"";"";"";"";"";"";"";"";""
"5";"Aluminum Alloy (3003/ 5154)";"codliver oil";"fats & oils";"100";"25 – 225";"<2";"";"219";"";"";"";"";"";"";"";"";"";"";"";"";"";"";"";"";""
"6";"Austenitic Cr-Ni Stainless Steel (18-8; 304/ 304L/ 347)";"codliver oil";"fats & oils";"100";"25 – 225";"<2";"";"219";"";"";"";"";"";"";"";"";"";"";"";"";"";"";"";"";""
"7";"Austenitic Cr-Ni-Mo Stainless Steel (17-12-3; 316L/ 317L)";"codliver oil";"fats & oils";"100";"25 – 225";"<2";"";"219";"";"";"";"";"";"";"";"";"";"";"";"";"";"";"";"";""
"8";"Brass (>15Zn)";"codliver oil";"fats & oils";"100";"25 – 225";">50";"possible presence of sulfidic contaminants";"219,220";"";"";"";"";"";"";"";"";"";"";"";"";"";"";"";"";""
"9";"Cast Iron, Gray/ Ductile";"codliver oil";"fats & oils";"100";"25 – 225";">50";"";"219";"";"";"";"";"";"";"";"";"";"";"";"";"";"";"";"";""
"10";"Copper/ Bronze/ Low Brass";"codliver oil";"fats & oils";"100";"25 – 225";">50";"possible presence of sulfidic contaminants";"219,220";"";"";"";"";"";"";"";"";"";"";"";"";"";"";"";"";""
"11";"Duplex Stainless Steel (25-6-3)";"codliver oil";"fats & oils";"100";"0 – 300";"<2";"";"171,220";"";"";"";"";"";"";"";"";"";"";"";"";"";"";"";"";""
"12";"Gold/ Platinum";"codliver oil";"fats & oils";"100";"25 – 225";"<2";"";"219";"";"";"";"";"";"";"";"";"";"";"";"";"";"";"";"";""
"13";"Lead";"codliver oil";"fats & oils";"100";"25 – 225";">50";"";"219";"";"";"";"";"";"";"";"";"";"";"";"";"";"";"";"";""
"14";"Nickel (200)";"codliver oil";"fats & oils";"100";"25 – 225";"<2";"";"219";"";"";"";"";"";"";"";"";"";"";"";"";"";"";"";"";""
"15";"Nickel-Copper (400)";"codliver oil";"fats & oils";"100";"25 – 225";"<2";"";"219";"";"";"";"";"";"";"";"";"";"";"";"";"";"";"";"";""
"16";"Ni-Cr-Fe Alloy (600/ 690)";"codliver oil";"fats & oils";"100";"25 – 225";"<2";"";"219";"";"";"";"";"";"";"";"";"";"";"";"";"";"";"";"";""
"17";"Silver";"codliver oil";"fats & oils";"100";"25 – 225";">50";"possible presence of sulfidic contaminants";"219,220";"";"";"";"";"";"";"";"";"";"";"";"";"";"";"";"";""
"18";"Steels, Carbon/ Low Alloy";"codliver oil";"fats & oils";"100";"25 – 225";">50";"";"219";"";"";"";"";"";"";"";"";"";"";"";"";"";"";"";"";""
"19";"Tantalum";"codliver oil";"fats & oils";"100";"25 – 225";"<2";"";"219";"";"";"";"";"";"";"";"";"";"";"";"";"";"";"";"";""
"20";"Titanium, Unalloyed";"codliver oil";"fats & oils";"100";"0 – 300";"<2";"";"171,220";"";"";"";"";"";"";"";"";"";"";"";"";"";"";"";"";""
"";"";"";"";"";"";"";"";"";"";"";"";"";"";"";"";"";"";"";"";"";"";"";"";"";""
"";"";"";"";"";"";"";"";"";"";"";"";"";"";"";"";"";"";"";"";"";"";"";"";"";""
"Corrosion Survey Database (COR•SUR) © 2002 NACE International";"";"";"";"";"";"";"";"";"";"";"";"";"";"";"";"";"";"";"";"";"";"";"";"";""

File: data/corrosion_data/TableData - 2024-11-08T193102.943.csv
sep=;
"Title: Corrosion Survey Database (COR•SUR)";"";"";"";"";"";"";"";"";"";"";"";"";"";"";"";"";"";"";"";"";"";"";"";"";""
"Table: Fats";"";"";"";"";"";"";"";"";"";"";"";"";"";"";"";"";"";"";"";"";"";"";"";"";""
"DOWNLOAD SHOWS ONLY THE DISPLAYED DATA, UP TO 50 ROWS";"";"";"";"";"";"";"";"";"";"";"";"";"";"";"";"";"";"";"";"";"";"";"";"";""
"No.";"material or substance name";"exposure medium";"exposure medium note";"exposure medium class";"conc. (%)";"temp. (°F)";"corrosion rate (mil/yr)";"reference";"";"";"";"";"";"";"";"";"";"";"";"";"";"";"";"";""
"1";"Alloy 20-38-3-3Cu (20Cb3/ 825)";"fats";"natural";"fats & oils";"100";"25 – 475";"<2";"219";"";"";"";"";"";"";"";"";"";"";"";"";"";"";"";"";""
"2";"Alloy 30-44-5-3W (G-30)";"fats";"natural";"fats & oils";"100";"25 – 475";"<2";"219";"";"";"";"";"";"";"";"";"";"";"";"";"";"";"";"";""
"3";"Aluminum Alloy (3003/ 5154)";"fats";"natural";"fats & oils";"100";"25 – 475";"<2";"219";"";"";"";"";"";"";"";"";"";"";"";"";"";"";"";"";""
"4";"Austenitic Cr-Ni Stainless Steel (18-8; 304/ 304L/ 347)";"fats";"natural";"fats & oils";"100";"25 – 475";"<2";"219";"";"";"";"";"";"";"";"";"";"";"";"";"";"";"";"";""
"5";"Austenitic Cr-Ni-Mo Stainless Steel (17-12-3; 316L/ 317L)";"fats";"natural";"fats & oils";"100";"25 – 475";"<2";"219";"";"";"";"";"";"";"";"";"";"";"";"";"";"";"";"";""
"6";"Brass (>15Zn)";"fats";"natural";"fats & oils";"100";"75 – 425";">50";"219";"";"";"";"";"";"";"";"";"";"";"";"";"";"";"";"";""
"7";"Cast Iron, Gray/ Ductile";"fats";"natural";"fats & oils";"100";"25 – 475";"<2";"219";"";"";"";"";"";"";"";"";"";"";"";"";"";"";"";"";""
"8";"Copper/ Bronze/ Low Brass";"fats";"natural";"fats & oils";"100";"75 – 425";">50";"219";"";"";"";"";"";"";"";"";"";"";"";"";"";"";"";"";""
"9";"Cr Stainless Steel (12Cr)";"fats";"natural";"fats & oils";"100";"25 – 475";"<2";"219";"";"";"";"";"";"";"";"";"";"";"";"";"";"";"";"";""
"10";"Cr Stainless Steel (17Cr)";"fats";"natural";"fats & oils";"100";"25 – 475";"<2";"219";"";"";"";"";"";"";"";"";"";"";"";"";"";"";"";"";""
"11";"Gold/ Platinum";"fats";"natural";"fats & oils";"100";"25 – 475";"<2";"219";"";"";"";"";"";"";"";"";"";"";"";"";"";"";"";"";""
"12";"Lead";"fats";"natural";"fats & oils";"100";"25 – 75";">50";"219";"";"";"";"";"";"";"";"";"";"";"";"";"";"";"";"";""
"13";"Nickel (200)";"fats";"natural";"fats & oils";"100";"25 – 475";"<2";"219";"";"";"";"";"";"";"";"";"";"";"";"";"";"";"";"";""
"14";"Nickel Cast Iron (15-35Ni)";"fats";"natural";"fats & oils";"100";"25 – 475";"<2";"219";"";"";"";"";"";"";"";"";"";"";"";"";"";"";"";"";""
"15";"Nickel-Copper (400)";"fats";"natural";"fats & oils";"100";"25 – 425";"<2";"219";"";"";"";"";"";"";"";"";"";"";"";"";"";"";"";"";""
"16";"Ni-Cr-Fe Alloy (600/ 690)";"fats";"natural";"fats & oils";"100";"25 – 475";"<2";"219";"";"";"";"";"";"";"";"";"";"";"";"";"";"";"";"";""
"17";"Ni-Mo Alloy (Ni-30Mo; B-2)";"fats";"natural";"fats & oils";"100";"25 – 475";"<2";"219";"";"";"";"";"";"";"";"";"";"";"";"";"";"";"";"";""
"18";"Silver";"fats";"natural";"fats & oils";"100";"25 – 475";"<2";"219";"";"";"";"";"";"";"";"";"";"";"";"";"";"";"";"";""
"19";"Steels, Carbon/ Low Alloy";"fats";"natural";"fats & oils";"100";"25 – 475";"<2";"219";"";"";"";"";"";"";"";"";"";"";"";"";"";"";"";"";""
"20";"Superferritic Stainless Steel (26-1)";"fats";"natural";"fats & oils";"100";"25 – 475";"<2";"219";"";"";"";"";"";"";"";"";"";"";"";"";"";"";"";"";""
"21";"Tantalum";"fats";"natural";"fats & oils";"100";"25 – 475";"<2";"219";"";"";"";"";"";"";"";"";"";"";"";"";"";"";"";"";""
"22";"Titanium, Unalloyed";"fats";"natural";"fats & oils";"100";"25 – 475";"<2";"219";"";"";"";"";"";"";"";"";"";"";"";"";"";"";"";"";""
"";"";"";"";"";"";"";"";"";"";"";"";"";"";"";"";"";"";"";"";"";"";"";"";"";""
"";"";"";"";"";"";"";"";"";"";"";"";"";"";"";"";"";"";"";"";"";"";"";"";"";""
"Corrosion Survey Database (COR•SUR) © 2002 NACE International";"";"";"";"";"";"";"";"";"";"";"";"";"";"";"";"";"";"";"";"";"";"";"";"";""
