Repository: Mahyar-rajabi94/TF_SDL

File: data/corrosion_data/TableData - 2024-11-08T193108.705.csv
sep=;
"Title: Corrosion Survey Database (COR•SUR)";"";"";"";"";"";"";"";"";"";"";"";"";"";"";"";"";"";"";"";"";"";"";"";"";""
"Table: Linseed oil";"";"";"";"";"";"";"";"";"";"";"";"";"";"";"";"";"";"";"";"";"";"";"";"";""
"DOWNLOAD SHOWS ONLY THE DISPLAYED DATA, UP TO 50 ROWS";"";"";"";"";"";"";"";"";"";"";"";"";"";"";"";"";"";"";"";"";"";"";"";"";""
"No.";"material or substance name";"exposure medium";"exposure medium class";"conc. (%)";"temp. (°F)";"corrosion rate (mil/yr)";"reference";"";"";"";"";"";"";"";"";"";"";"";"";"";"";"";"";"";""
"1";"Alloy 20-25-4Mo (904L)";"linseed oil";"fats & oils";"100";"25 – 475";"<2";"219";"";"";"";"";"";"";"";"";"";"";"";"";"";"";"";"";"";""
"2";"Alloy 20-38-3-3Cu (20Cb3/ 825)";"linseed oil";"fats & oils";"100";"25 – 475";"<2";"219";"";"";"";"";"";"";"";"";"";"";"";"";"";"";"";"";"";""
"3";"Alloy 30-44-5-3W (G-30)";"linseed oil";"fats & oils";"100";"25 – 475";"<2";"219";"";"";"";"";"";"";"";"";"";"";"";"";"";"";"";"";"";""
"4";"Aluminum Alloy (3003/ 5154)";"linseed oil";"fats & oils";"100";"0 – 392";"<2";"219,220";"";"";"";"";"";"";"";"";"";"";"";"";"";"";"";"";"";""
"5";"Aluminum Alloy (3003/ 5154)";"linseed oil";"fats & oils";"100";"392 – 475";"<20";"219,220";"";"";"";"";"";"";"";"";"";"";"";"";"";"";"";"";"";""
"6";"Austenitic Cr-Ni Stainless Steel (18-8; 304/ 304L/ 347)";"linseed oil";"fats & oils";"100";"25 – 475";"<2";"219";"";"";"";"";"";"";"";"";"";"";"";"";"";"";"";"";"";""
"7";"Austenitic Cr-Ni-Mo Stainless Steel (17-12-3; 316L/ 317L)";"linseed oil";"fats & oils";"100";"25 – 475";"<2";"219";"";"";"";"";"";"";"";"";"";"";"";"";"";"";"";"";"";""
"8";"Brass (>15Zn)";"linseed oil";"fats & oils";"100";"25 – 75";"20 – 50";"219";"";"";"";"";"";"";"";"";"";"";"";"";"";"";"";"";"";""
"9";"Cast Iron, Gray/ Ductile";"linseed oil";"fats & oils";"100";"25 – 75";"<20";"219";"";"";"";"";"";"";"";"";"";"";"";"";"";"";"";"";"";""
"10";"Cast Iron, Gray/ Ductile";"linseed oil";"fats & oils";"100";"75 – 425";">50";"219";"";"";"";"";"";"";"";"";"";"";"";"";"";"";"";"";"";""
"11";"Copper/ Bronze/ Low Brass";"linseed oil";"fats & oils";"100";"25 – 475";"<2";"219";"";"";"";"";"";"";"";"";"";"";"";"";"";"";"";"";"";""
"12";"Cr Stainless Steel (12Cr)";"linseed oil";"fats & oils";"100";"25 – 75";"20 – 50";"219";"";"";"";"";"";"";"";"";"";"";"";"";"";"";"";"";"";""
"13";"Cr Stainless Steel (17Cr)";"linseed oil";"fats & oils";"100";"25 – 75";"<20";"219";"";"";"";"";"";"";"";"";"";"";"";"";"";"";"";"";"";""
"14";"Gold/ Platinum";"linseed oil";"fats & oils";"100";"25 – 225";"<2";"219";"";"";"";"";"";"";"";"";"";"";"";"";"";"";"";"";"";""
"15";"Mo Superalloy (Ni-Cr-Fe-9Mo; 625/ 725)";"linseed oil";"fats & oils";"100";"25 – 475";"<2";"219";"";"";"";"";"";"";"";"";"";"";"";"";"";"";"";"";"";""
"16";"Mo Superalloy (Ni-16Cr-16Mo; C276)";"linseed oil";"fats & oils";"100";"25 – 475";"<2";"219";"";"";"";"";"";"";"";"";"";"";"";"";"";"";"";"";"";""
"17";"Mo Superalloy (Ni-20Cr-16Mo-4W; 686)";"linseed oil";"fats & oils";"100";"25 – 475";"<2";"219";"";"";"";"";"";"";"";"";"";"";"";"";"";"";"";"";"";""
"18";"Mo Superalloy (Ni-22Cr-16Mo; C22/ 59)";"linseed oil";"fats & oils";"100";"25 – 475";"<2";"219";"";"";"";"";"";"";"";"";"";"";"";"";"";"";"";"";"";""
"19";"Mo Superalloy (Ni-23Cr-16Mo-1Cu; C20000)";"linseed oil";"fats & oils";"100";"25 – 475";"<2";"219";"";"";"";"";"";"";"";"";"";"";"";"";"";"";"";"";"";""
"20";"Nickel (200)";"linseed oil";"fats & oils";"100";"25 – 475";"<20";"219";"";"";"";"";"";"";"";"";"";"";"";"";"";"";"";"";"";""
"21";"Nickel Cast Iron (15-35Ni)";"linseed oil";"fats & oils";"100";"25 – 75";"<2";"219";"";"";"";"";"";"";"";"";"";"";"";"";"";"";"";"";"";""
"22";"Nickel-Copper (400)";"linseed oil";"fats & oils";"100";"25 – 475";"<20";"219";"";"";"";"";"";"";"";"";"";"";"";"";"";"";"";"";"";""
"23";"Ni-Cr-Fe Alloy (600/ 690)";"linseed oil";"fats & oils";"100";"25 – 475";"<20";"219";"";"";"";"";"";"";"";"";"";"";"";"";"";"";"";"";"";""
"24";"Ni-Mo Alloy (Ni-30Mo; B-2)";"linseed oil";"fats & oils";"100";"25 – 475";"<2";"219";"";"";"";"";"";"";"";"";"";"";"";"";"";"";"";"";"";""
"25";"Silicon Cast Iron (14Si)";"linseed oil";"fats & oils";"100";"52 – 237";"<20";"218";"";"";"";"";"";"";"";"";"";"";"";"";"";"";"";"";"";""
"26";"Silver";"linseed oil";"fats & oils";"100";"25 – 75";">50";"219";"";"";"";"";"";"";"";"";"";"";"";"";"";"";"";"";"";""
"27";"Steels, Carbon/ Low Alloy";"linseed oil";"fats & oils";"100";"25 – 75";"<2";"219";"";"";"";"";"";"";"";"";"";"";"";"";"";"";"";"";"";""
"28";"Steels, Carbon/ Low Alloy";"linseed oil";"fats & oils";"100";"75 – 425";">50";"219";"";"";"";"";"";"";"";"";"";"";"";"";"";"";"";"";"";""
"29";"Superferritic Stainless Steel (26-1)";"linseed oil";"fats & oils";"100";"25 – 475";"<2";"219";"";"";"";"";"";"";"";"";"";"";"";"";"";"";"";"";"";""
"30";"Tantalum";"linseed oil";"fats & oils";"100";"25 – 225";"<2";"219";"";"";"";"";"";"";"";"";"";"";"";"";"";"";"";"";"";""
"31";"Titanium, Unalloyed";"linseed oil";"fats & oils";"100";"25 – 75";"<2";"219";"";"";"";"";"";"";"";"";"";"";"";"";"";"";"";"";"";""
"";"";"";"";"";"";"";"";"";"";"";"";"";"";"";"";"";"";"";"";"";"";"";"";"";""
"";"";"";"";"";"";"";"";"";"";"";"";"";"";"";"";"";"";"";"";"";"";"";"";"";""
"Corrosion Survey Database (COR•SUR) © 2002 NACE International";"";"";"";"";"";"";"";"";"";"";"";"";"";"";"";"";"";"";"";"";"";"";"";"";""

File: data/corrosion_data/TableData - 2024-11-08T193112.822.csv
sep=;
"Title: Corrosion Survey Database (COR•SUR)";"";"";"";"";"";"";"";"";"";"";"";"";"";"";"";"";"";"";"";"";"";"";"";"";""
"Table: Stand oil";"";"";"";"";"";"";"";"";"";"";"";"";"";"";"";"";"";"";"";"";"";"";"";"";""
"DOWNLOAD SHOWS ONLY THE DISPLAYED DATA, UP TO 50 ROWS";"";"";"";"";"";"";"";"";"";"";"";"";"";"";"";"";"";"";"";"";"";"";"";"";""
"No.";"material or substance name";"exposure medium";"exposure medium class";"conc. (%)";"temp. (°F)";"corrosion rate (mil/yr)";"reference";"";"";"";"";"";"";"";"";"";"";"";"";"";"";"";"";"";""
"1";"Alloy 20-25-4Mo (904L)";"stand oil";"fats & oils";">85";"25 – 475";"<2";"219";"";"";"";"";"";"";"";"";"";"";"";"";"";"";"";"";"";""
"2";"Alloy 20-38-3-3Cu (20Cb3/ 825)";"stand oil";"fats & oils";">85";"25 – 475";"<2";"219";"";"";"";"";"";"";"";"";"";"";"";"";"";"";"";"";"";""
"3";"Alloy 30-44-5-3W (G-30)";"stand oil";"fats & oils";">85";"25 – 475";"<2";"219";"";"";"";"";"";"";"";"";"";"";"";"";"";"";"";"";"";""
"4";"Aluminum Alloy (3003/ 5154)";"stand oil";"fats & oils";">85";"25 – 475";"<2";"219";"";"";"";"";"";"";"";"";"";"";"";"";"";"";"";"";"";""
"5";"Austenitic Cr-Ni Stainless Steel (18-8; 304/ 304L/ 347)";"stand oil";"fats & oils";">85";"25 – 475";"<2";"219";"";"";"";"";"";"";"";"";"";"";"";"";"";"";"";"";"";""
"6";"Austenitic Cr-Ni-Mo Stainless Steel (17-12-3; 316L/ 317L)";"stand oil";"fats & oils";">85";"25 – 475";"<2";"219";"";"";"";"";"";"";"";"";"";"";"";"";"";"";"";"";"";""
"7";"Brass (>15Zn)";"stand oil";"fats & oils";">85";"25 – 475";"<2";"219";"";"";"";"";"";"";"";"";"";"";"";"";"";"";"";"";"";""
"8";"Cast Iron, Gray/ Ductile";"stand oil";"fats & oils";">85";"25 – 475";">50";"219";"";"";"";"";"";"";"";"";"";"";"";"";"";"";"";"";"";""
"9";"Copper/ Bronze/ Low Brass";"stand oil";"fats & oils";">85";"25 – 475";"<2";"219";"";"";"";"";"";"";"";"";"";"";"";"";"";"";"";"";"";""
"10";"Copper-Nickel";"stand oil";"fats & oils";">85";"25 – 475";"<2";"219";"";"";"";"";"";"";"";"";"";"";"";"";"";"";"";"";"";""
"11";"Nickel (200)";"stand oil";"fats & oils";">85";"25 – 475";"<2";"219";"";"";"";"";"";"";"";"";"";"";"";"";"";"";"";"";"";""
"12";"Nickel-Copper (400)";"stand oil";"fats & oils";">85";"25 – 475";"<2";"219";"";"";"";"";"";"";"";"";"";"";"";"";"";"";"";"";"";""
"13";"Ni-Cr-Fe Alloy (600/ 690)";"stand oil";"fats & oils";">85";"25 – 475";"<2";"219";"";"";"";"";"";"";"";"";"";"";"";"";"";"";"";"";"";""
"14";"Silver";"stand oil";"fats & oils";">85";"25 – 475";"<2";"219";"";"";"";"";"";"";"";"";"";"";"";"";"";"";"";"";"";""
"15";"Steels, Carbon/ Low Alloy";"stand oil";"fats & oils";">85";"25 – 475";">50";"219";"";"";"";"";"";"";"";"";"";"";"";"";"";"";"";"";"";""
"16";"Superferritic Stainless Steel (26-1)";"stand oil";"fats & oils";">85";"25 – 475";"<2";"219";"";"";"";"";"";"";"";"";"";"";"";"";"";"";"";"";"";""
"";"";"";"";"";"";"";"";"";"";"";"";"";"";"";"";"";"";"";"";"";"";"";"";"";""
"";"";"";"";"";"";"";"";"";"";"";"";"";"";"";"";"";"";"";"";"";"";"";"";"";""
"Corrosion Survey Database (COR•SUR) © 2002 NACE International";"";"";"";"";"";"";"";"";"";"";"";"";"";"";"";"";"";"";"";"";"";"";"";"";""

File: data/corrosion_data/TableData - 2024-11-08T193117.103.csv
sep=;
"Title: Corrosion Survey Database (COR•SUR)";"";"";"";"";"";"";"";"";"";"";"";"";"";"";"";"";"";"";"";"";"";"";"";"";""
"Table: Vegetable oils";"";"";"";"";"";"";"";"";"";"";"";"";"";"";"";"";"";"";"";"";"";"";"";"";""
"DOWNLOAD SHOWS ONLY THE DISPLAYED DATA, UP TO 50 ROWS";"";"";"";"";"";"";"";"";"";"";"";"";"";"";"";"";"";"";"";"";"";"";"";"";""
"No.";"material or substance name";"exposure medium";"exposure medium class";"conc. (%)";"temp. (°F)";"corrosion rate (mil/yr)";"reference";"";"";"";"";"";"";"";"";"";"";"";"";"";"";"";"";"";""
"1";"Alloy 20-25-4Mo (904L)";"vegetable oils";"fats & oils";"100";"25 – 475";"<2";"219,220";"";"";"";"";"";"";"";"";"";"";"";"";"";"";"";"";"";""
"2";"Alloy 20-38-3-3Cu (20Cb3/ 825)";"vegetable oils";"fats & oils";"100";"25 – 475";"<2";"219,220";"";"";"";"";"";"";"";"";"";"";"";"";"";"";"";"";"";""
"3";"Alloy 30-44-5-3W (G-30)";"vegetable oils";"fats & oils";"100";"25 – 475";"<2";"219,220";"";"";"";"";"";"";"";"";"";"";"";"";"";"";"";"";"";""
"4";"Aluminum Alloy (3003/ 5154)";"vegetable oils";"fats & oils";"100";"25 – 325";"<2";"219";"";"";"";"";"";"";"";"";"";"";"";"";"";"";"";"";"";""
"5";"Austenitic Cr-Ni Stainless Steel (18-8; 304/ 304L/ 347)";"vegetable oils";"fats & oils";"100";"25 – 475";"<2";"219,220";"";"";"";"";"";"";"";"";"";"";"";"";"";"";"";"";"";""
"6";"Austenitic Cr-Ni-Mo Stainless Steel (17-12-3; 316L/ 317L)";"vegetable oils";"fats & oils";"100";"25 – 475";"<2";"219,220";"";"";"";"";"";"";"";"";"";"";"";"";"";"";"";"";"";""
"7";"Brass (>15Zn)";"vegetable oils";"fats & oils";"100";"25 – 475";">50";"219";"";"";"";"";"";"";"";"";"";"";"";"";"";"";"";"";"";""
"8";"Copper/ Bronze/ Low Brass";"vegetable oils";"fats & oils";"100";"25 – 475";">50";"219";"";"";"";"";"";"";"";"";"";"";"";"";"";"";"";"";"";""
"9";"Gold/ Platinum";"vegetable oils";"fats & oils";"100";"25 – 475";"<2";"219";"";"";"";"";"";"";"";"";"";"";"";"";"";"";"";"";"";""
"10";"Lead";"vegetable oils";"fats & oils";"100";"25 – 75";">50";"219,220";"";"";"";"";"";"";"";"";"";"";"";"";"";"";"";"";"";""
"11";"Mo Superalloy (Ni-Cr-Fe-9Mo; 625/ 725)";"vegetable oils";"fats & oils";"100";"25 – 475";"<2";"219";"";"";"";"";"";"";"";"";"";"";"";"";"";"";"";"";"";""
"12";"Mo Superalloy (Ni-16Cr-16Mo; C276)";"vegetable oils";"fats & oils";"100";"25 – 475";"<2";"219";"";"";"";"";"";"";"";"";"";"";"";"";"";"";"";"";"";""
"13";"Mo Superalloy (Ni-20Cr-16Mo-4W; 686)";"vegetable oils";"fats & oils";"100";"25 – 475";"<2";"219";"";"";"";"";"";"";"";"";"";"";"";"";"";"";"";"";"";""
"14";"Mo Superalloy (Ni-22Cr-16Mo; C22/ 59)";"vegetable oils";"fats & oils";"100";"25 – 475";"<2";"219";"";"";"";"";"";"";"";"";"";"";"";"";"";"";"";"";"";""
"15";"Mo Superalloy (Ni-23Cr-16Mo-1Cu; C20000)";"vegetable oils";"fats & oils";"100";"25 – 475";"<2";"219";"";"";"";"";"";"";"";"";"";"";"";"";"";"";"";"";"";""
"16";"Nickel (200)";"vegetable oils";"fats & oils";"100";"25 – 475";"<2";"219,220";"";"";"";"";"";"";"";"";"";"";"";"";"";"";"";"";"";""
"17";"Nickel Cast Iron (15-35Ni)";"vegetable oils";"fats & oils";"100";"25 – 425";"<2";"219,220";"";"";"";"";"";"";"";"";"";"";"";"";"";"";"";"";"";""
"18";"Nickel-Copper (400)";"vegetable oils";"fats & oils";"100";"25 – 475";"<2";"219";"";"";"";"";"";"";"";"";"";"";"";"";"";"";"";"";"";""
"19";"Ni-Cr-Fe Alloy (600/ 690)";"vegetable oils";"fats & oils";"100";"25 – 475";"<2";"219";"";"";"";"";"";"";"";"";"";"";"";"";"";"";"";"";"";""
"20";"Ni-Mo Alloy (Ni-30Mo; B-2)";"vegetable oils";"fats & oils";"100";"25 – 475";"<2";"219";"";"";"";"";"";"";"";"";"";"";"";"";"";"";"";"";"";""
"21";"Silicon Cast Iron (14Si)";"vegetable oils";"fats & oils";"100";"52 – 687";"<2";"218";"";"";"";"";"";"";"";"";"";"";"";"";"";"";"";"";"";""
"22";"Silver";"vegetable oils";"fats & oils";"100";"25 – 475";"<2";"219";"";"";"";"";"";"";"";"";"";"";"";"";"";"";"";"";"";""
"23";"Steels, Carbon/ Low Alloy";"vegetable oils";"fats & oils";"100";"25 – 425";"<2";"219,220";"";"";"";"";"";"";"";"";"";"";"";"";"";"";"";"";"";""
"24";"Superferritic Stainless Steel (26-1)";"vegetable oils";"fats & oils";"100";"25 – 475";"<2";"219,220";"";"";"";"";"";"";"";"";"";"";"";"";"";"";"";"";"";""
"25";"Tantalum";"vegetable oils";"fats & oils";"100";"25 – 225";"<2";"219";"";"";"";"";"";"";"";"";"";"";"";"";"";"";"";"";"";""
"";"";"";"";"";"";"";"";"";"";"";"";"";"";"";"";"";"";"";"";"";"";"";"";"";""
"";"";"";"";"";"";"";"";"";"";"";"";"";"";"";"";"";"";"";"";"";"";"";"";"";""
"Corrosion Survey Database (COR•SUR) © 2002 NACE International";"";"";"";"";"";"";"";"";"";"";"";"";"";"";"";"";"";"";"";"";"";"";"";"";""

File: data/corrosion_data/TableData - 2024-11-08T193121.822.csv
sep=;
"Title: Corrosion Survey Database (COR•SUR)";"";"";"";"";"";"";"";"";"";"";"";"";"";"";"";"";"";"";"";"";"";"";"";"";""
"Table: Aluminum fluoride";"";"";"";"";"";"";"";"";"";"";"";"";"";"";"";"";"";"";"";"";"";"";"";"";""
"DOWNLOAD SHOWS ONLY THE DISPLAYED DATA, UP TO 50 ROWS";"";"";"";"";"";"";"";"";"";"";"";"";"";"";"";"";"";"";"";"";"";"";"";"";""
"No.";"material or substance name";"exposure medium";"exposure medium synonym";"exposure medium CAS RN";"exposure medium formula";"exposure medium class";"conc. (%)";"temp. (°F)";"corrosion rate (mil/yr)";"reference";"";"";"";"";"";"";"";"";"";"";"";"";"";"";""
"1";"Alloy 20-25-4Mo (904L)";"aluminum fluoride";"aluminum trifluoride";"7784-18-1";"AlF3";"salts";"100";"25 – 75";"<20";"6,214,219";"";"";"";"";"";"";"";"";"";"";"";"";"";"";""
"2";"Alloy 20-25-4Mo (904L)";"aluminum fluoride";"aluminum trifluoride";"7784-18-1";"AlF3";"salts";"100";"175 – 225";">50";"6,214,219";"";"";"";"";"";"";"";"";"";"";"";"";"";"";""
"3";"Aluminum Alloy (3003/ 5154)";"aluminum fluoride";"aluminum trifluoride";"7784-18-1";"AlF3";"salts";"5";"25 – 225";"20 – 50";"6,214,219,220";"";"";"";"";"";"";"";"";"";"";"";"";"";"";""
"4";"Austenitic Cr-Ni Stainless Steel (18-8; 304/ 304L/ 347)";"aluminum fluoride";"aluminum trifluoride";"7784-18-1";"AlF3";"salts";"5";"25 – 75";">50";"6,214,219,220";"";"";"";"";"";"";"";"";"";"";"";"";"";"";""
"5";"Austenitic Cr-Ni Stainless Steel (18-8; 304/ 304L/ 347)";"aluminum fluoride";"aluminum trifluoride";"7784-18-1";"AlF3";"salts";"100";"25 – 75";">50";"6,214,219,220";"";"";"";"";"";"";"";"";"";"";"";"";"";"";""
"6";"Austenitic Cr-Ni-Mo Stainless Steel (17-12-3; 316L/ 317L)";"aluminum fluoride";"aluminum trifluoride";"7784-18-1";"AlF3";"salts";"100";"25 – 75";"20 – 50";"6,214,219";"";"";"";"";"";"";"";"";"";"";"";"";"";"";""
"7";"Brass (>15Zn)";"aluminum fluoride";"aluminum trifluoride";"7784-18-1";"AlF3";"salts";"5";"25 – 75";">50";"6,214,219";"";"";"";"";"";"";"";"";"";"";"";"";"";"";""
"8";"Cast Iron, Gray/ Ductile";"aluminum fluoride";"aluminum trifluoride";"7784-18-1";"AlF3";"salts";"5";"25 – 75";"<20";"6,214,219,220";"";"";"";"";"";"";"";"";"";"";"";"";"";"";""
"9";"Cast Iron, Gray/ Ductile";"aluminum fluoride";"aluminum trifluoride";"7784-18-1";"AlF3";"salts";"100";"25 – 75";"20 – 50";"6,214,219,220";"";"";"";"";"";"";"";"";"";"";"";"";"";"";""
"10";"Copper/ Bronze/ Low Brass";"aluminum fluoride";"aluminum trifluoride";"7784-18-1";"AlF3";"salts";"5";"25 – 75";"<20";"6,214,219";"";"";"";"";"";"";"";"";"";"";"";"";"";"";""
"11";"Copper/ Bronze/ Low Brass";"aluminum fluoride";"aluminum trifluoride";"7784-18-1";"AlF3";"salts";"5";"175 – 225";">50";"6,214,219";"";"";"";"";"";"";"";"";"";"";"";"";"";"";""
"12";"Cr Stainless Steel (12Cr)";"aluminum fluoride";"aluminum trifluoride";"7784-18-1";"AlF3";"salts";"5";"25 – 75";">50";"6,214,219,220";"";"";"";"";"";"";"";"";"";"";"";"";"";"";""
"13";"Cr Stainless Steel (12Cr)";"aluminum fluoride";"aluminum trifluoride";"7784-18-1";"AlF3";"salts";"100";"25 – 75";">50";"6,214,219,220";"";"";"";"";"";"";"";"";"";"";"";"";"";"";""
"14";"Cr Stainless Steel (17Cr)";"aluminum fluoride";"aluminum trifluoride";"7784-18-1";"AlF3";"salts";"5";"25 – 75";">50";"6,214,219,220";"";"";"";"";"";"";"";"";"";"";"";"";"";"";""
"15";"Cr Stainless Steel (17Cr)";"aluminum fluoride";"aluminum trifluoride";"7784-18-1";"AlF3";"salts";"100";"25 – 75";">50";"6,214,219,220";"";"";"";"";"";"";"";"";"";"";"";"";"";"";""
"16";"Gold/ Platinum";"aluminum fluoride";"aluminum trifluoride";"7784-18-1";"AlF3";"salts";"5";"25 – 75";"<2";"6,214,219,220";"";"";"";"";"";"";"";"";"";"";"";"";"";"";""
"17";"Gold/ Platinum";"aluminum fluoride";"aluminum trifluoride";"7784-18-1";"AlF3";"salts";"100";"25 – 75";"<2";"6,214,219,220";"";"";"";"";"";"";"";"";"";"";"";"";"";"";""
"18";"Lead";"aluminum fluoride";"aluminum trifluoride";"7784-18-1";"AlF3";"salts";"5";"25 – 75";">50";"6,214,219,220";"";"";"";"";"";"";"";"";"";"";"";"";"";"";""
"19";"Mo Superalloy (Ni-Cr-Fe-9Mo; 625/ 725)";"aluminum fluoride";"aluminum trifluoride";"7784-18-1";"AlF3";"salts";"5";"25 – 75";"<20";"6,214,219,220";"";"";"";"";"";"";"";"";"";"";"";"";"";"";""
"20";"Mo Superalloy (Ni-16Cr-16Mo; C276)";"aluminum fluoride";"aluminum trifluoride";"7784-18-1";"AlF3";"salts";"5";"25 – 75";"<20";"6,214,219,220";"";"";"";"";"";"";"";"";"";"";"";"";"";"";""
"21";"Mo Superalloy (Ni-20Cr-16Mo-4W; 686)";"aluminum fluoride";"aluminum trifluoride";"7784-18-1";"AlF3";"salts";"5";"25 – 75";"<20";"6,214,219,220";"";"";"";"";"";"";"";"";"";"";"";"";"";"";""
"22";"Mo Superalloy (Ni-22Cr-16Mo; C22/ 59)";"aluminum fluoride";"aluminum trifluoride";"7784-18-1";"AlF3";"salts";"5";"25 – 75";"<20";"6,214,219,220";"";"";"";"";"";"";"";"";"";"";"";"";"";"";""
"23";"Mo Superalloy (Ni-23Cr-16Mo-1Cu; C20000)";"aluminum fluoride";"aluminum trifluoride";"7784-18-1";"AlF3";"salts";"5";"25 – 75";"<20";"6,214,219,220";"";"";"";"";"";"";"";"";"";"";"";"";"";"";""
"24";"Nickel (200)";"aluminum fluoride";"aluminum trifluoride";"7784-18-1";"AlF3";"salts";"5";"25 – 225";"<20";"6,214,219,220";"";"";"";"";"";"";"";"";"";"";"";"";"";"";""
"25";"Nickel-Copper (400)";"aluminum fluoride";"aluminum trifluoride";"7784-18-1";"AlF3";"salts";"5";"25 – 75";"<2";"6,214,219,220";"";"";"";"";"";"";"";"";"";"";"";"";"";"";""
"26";"Nickel-Copper (400)";"aluminum fluoride";"aluminum trifluoride";"7784-18-1";"AlF3";"salts";"5";"75 – 225";"<20";"6,214,219,220";"";"";"";"";"";"";"";"";"";"";"";"";"";"";""
"27";"Silicon Cast Iron (14Si)";"aluminum fluoride";"aluminum trifluoride";"7784-18-1";"AlF3";"salts";"5";"52 – 102";">50";"6,214,218,220";"";"";"";"";"";"";"";"";"";"";"";"";"";"";""
"28";"Silicon Cast Iron (14Si)";"aluminum fluoride";"aluminum trifluoride";"7784-18-1";"AlF3";"salts";"100";"52 – 102";">50";"6,214,218,220";"";"";"";"";"";"";"";"";"";"";"";"";"";"";""
"29";"Silver";"aluminum fluoride";"aluminum trifluoride";"7784-18-1";"AlF3";"salts";"5";"25 – 225";"<2";"6,214,219,220";"";"";"";"";"";"";"";"";"";"";"";"";"";"";""
"30";"Steels, Carbon/ Low Alloy";"aluminum fluoride";"aluminum trifluoride";"7784-18-1";"AlF3";"salts";"5";"25 – 75";"<20";"6,214,219,220";"";"";"";"";"";"";"";"";"";"";"";"";"";"";""
"31";"Steels, Carbon/ Low Alloy";"aluminum fluoride";"aluminum trifluoride";"7784-18-1";"AlF3";"salts";"100";"25 – 75";"20 – 50";"6,214,219,220";"";"";"";"";"";"";"";"";"";"";"";"";"";"";""
"32";"Tantalum";"aluminum fluoride";"aluminum trifluoride";"7784-18-1";"AlF3";"salts";"5";"25 – 75";">50";"6,214,219,220";"";"";"";"";"";"";"";"";"";"";"";"";"";"";""
"33";"Titanium, Unalloyed";"aluminum fluoride";"aluminum trifluoride";"7784-18-1";"AlF3";"salts";"5";"25 – 75";">50";"6,214,219,220";"";"";"";"";"";"";"";"";"";"";"";"";"";"";""
"34";"Zirconium";"aluminum fluoride";"aluminum trifluoride";"7784-18-1";"AlF3";"salts";"5";"25 – 75";">50";"6,214,219";"";"";"";"";"";"";"";"";"";"";"";"";"";"";""
"35";"Zirconium";"aluminum fluoride";"aluminum trifluoride";"7784-18-1";"AlF3";"salts";"100";"25 – 75";">50";"6,214,219";"";"";"";"";"";"";"";"";"";"";"";"";"";"";""
"";"";"";"";"";"";"";"";"";"";"";"";"";"";"";"";"";"";"";"";"";"";"";"";"";""
"";"";"";"";"";"";"";"";"";"";"";"";"";"";"";"";"";"";"";"";"";"";"";"";"";""
"Corrosion Survey Database (COR•SUR) © 2002 NACE International";"";"";"";"";"";"";"";"";"";"";"";"";"";"";"";"";"";"";"";"";"";"";"";"";""

File: data/corrosion_data/TableData - 2024-11-08T193152.417.csv
sep=;
"Title: Corrosion Survey Database (COR•SUR)";"";"";"";"";"";"";"";"";"";"";"";"";"";"";"";"";"";"";"";"";"";"";"";"";""
"Table: Beryllium fluoride";"";"";"";"";"";"";"";"";"";"";"";"";"";"";"";"";"";"";"";"";"";"";"";"";""
"DOWNLOAD SHOWS ONLY THE DISPLAYED DATA, UP TO 50 ROWS";"";"";"";"";"";"";"";"";"";"";"";"";"";"";"";"";"";"";"";"";"";"";"";"";""
"No.";"material or substance name";"exposure medium";"exposure medium CAS RN";"exposure medium formula";"exposure medium class";"conc. (%)";"temp. (°F)";"corrosion rate (mil/yr)";"reference";"";"";"";"";"";"";"";"";"";"";"";"";"";"";"";""
"1";"Alloy 20-38-3-3Cu (20Cb3/ 825)";"beryllium fluoride";"7787-49-7";"BeF2";"salts";"5 – 15";"25 – 75";"<20";"214,219,220";"";"";"";"";"";"";"";"";"";"";"";"";"";"";"";""
"2";"Alloy 20-38-3-3Cu (20Cb3/ 825)";"beryllium fluoride";"7787-49-7";"BeF2";"salts";"5 – 15";"175 – 225";">50";"214,219,220";"";"";"";"";"";"";"";"";"";"";"";"";"";"";"";""
"3";"Alloy 20-38-3-3Cu (20Cb3/ 825)";"beryllium fluoride";"7787-49-7";"BeF2";"salts";"100";"25 – 225";"<20";"214,219,220";"";"";"";"";"";"";"";"";"";"";"";"";"";"";"";""
"4";"Alloy 30-44-5-3W (G-30)";"beryllium fluoride";"7787-49-7";"BeF2";"salts";"5 – 15";"25 – 75";"<20";"214,219,220";"";"";"";"";"";"";"";"";"";"";"";"";"";"";"";""
"5";"Alloy 30-44-5-3W (G-30)";"beryllium fluoride";"7787-49-7";"BeF2";"salts";"5 – 15";"175 – 225";">50";"214,219,220";"";"";"";"";"";"";"";"";"";"";"";"";"";"";"";""
"6";"Alloy 30-44-5-3W (G-30)";"beryllium fluoride";"7787-49-7";"BeF2";"salts";"100";"25 – 225";"<20";"214,219,220";"";"";"";"";"";"";"";"";"";"";"";"";"";"";"";""
"7";"Aluminum Alloy (3003/ 5154)";"beryllium fluoride";"7787-49-7";"BeF2";"salts";"100";"125 – 175";"<20";"214,219";"";"";"";"";"";"";"";"";"";"";"";"";"";"";"";""
"8";"Aluminum Alloy (3003/ 5154)";"beryllium fluoride";"7787-49-7";"BeF2";"salts";"100";"175 – 225";">50";"214,219";"";"";"";"";"";"";"";"";"";"";"";"";"";"";"";""
"9";"Austenitic Cr-Ni Stainless Steel (18-8; 304/ 304L/ 347)";"beryllium fluoride";"7787-49-7";"BeF2";"salts";"5 – 15";"25 – 75";"<20";"214,219,220";"";"";"";"";"";"";"";"";"";"";"";"";"";"";"";""
"10";"Austenitic Cr-Ni Stainless Steel (18-8; 304/ 304L/ 347)";"beryllium fluoride";"7787-49-7";"BeF2";"salts";"5 – 15";"175 – 225";">50";"214,219,220";"";"";"";"";"";"";"";"";"";"";"";"";"";"";"";""
"11";"Austenitic Cr-Ni Stainless Steel (18-8; 304/ 304L/ 347)";"beryllium fluoride";"7787-49-7";"BeF2";"salts";"100";"25 – 225";"<20";"214,219,220";"";"";"";"";"";"";"";"";"";"";"";"";"";"";"";""
"12";"Austenitic Cr-Ni-Mo Stainless Steel (17-12-3; 316L/ 317L)";"beryllium fluoride";"7787-49-7";"BeF2";"salts";"5 – 15";"25 – 75";"<20";"214,219,220";"";"";"";"";"";"";"";"";"";"";"";"";"";"";"";""
"13";"Austenitic Cr-Ni-Mo Stainless Steel (17-12-3; 316L/ 317L)";"beryllium fluoride";"7787-49-7";"BeF2";"salts";"5 – 15";"175 – 225";">50";"214,219,220";"";"";"";"";"";"";"";"";"";"";"";"";"";"";"";""
"14";"Austenitic Cr-Ni-Mo Stainless Steel (17-12-3; 316L/ 317L)";"beryllium fluoride";"7787-49-7";"BeF2";"salts";"100";"25 – 225";"<20";"214,219,220";"";"";"";"";"";"";"";"";"";"";"";"";"";"";"";""
"15";"Brass (>15Zn)";"beryllium fluoride";"7787-49-7";"BeF2";"salts";"5 – 15";"25 – 75";"<20";"214,219";"";"";"";"";"";"";"";"";"";"";"";"";"";"";"";""
"16";"Brass (>15Zn)";"beryllium fluoride";"7787-49-7";"BeF2";"salts";"100";"25 – 225";"<20";"214,219";"";"";"";"";"";"";"";"";"";"";"";"";"";"";"";""
"17";"Cast Iron, Gray/ Ductile";"beryllium fluoride";"7787-49-7";"BeF2";"salts";"100";"125 – 175";">50";"214,219";"";"";"";"";"";"";"";"";"";"";"";"";"";"";"";""
"18";"Copper/ Bronze/ Low Brass";"beryllium fluoride";"7787-49-7";"BeF2";"salts";"5 – 15";"25 – 75";"<20";"214,219";"";"";"";"";"";"";"";"";"";"";"";"";"";"";"";""
"19";"Copper/ Bronze/ Low Brass";"beryllium fluoride";"7787-49-7";"BeF2";"salts";"100";"25 – 225";"<20";"214,219";"";"";"";"";"";"";"";"";"";"";"";"";"";"";"";""
"20";"Copper-Nickel";"beryllium fluoride";"7787-49-7";"BeF2";"salts";"5 – 15";"25 – 75";"<20";"214,219";"";"";"";"";"";"";"";"";"";"";"";"";"";"";"";""
"21";"Copper-Nickel";"beryllium fluoride";"7787-49-7";"BeF2";"salts";"100";"25 – 225";"<20";"214,219";"";"";"";"";"";"";"";"";"";"";"";"";"";"";"";""
"22";"Gold/ Platinum";"beryllium fluoride";"7787-49-7";"BeF2";"salts";"100";"25 – 225";"<2";"214,219";"";"";"";"";"";"";"";"";"";"";"";"";"";"";"";""
"23";"Lead";"beryllium fluoride";"7787-49-7";"BeF2";"salts";"100";"25 – 225";"<20";"214,219";"";"";"";"";"";"";"";"";"";"";"";"";"";"";"";""
"24";"Nickel (200)";"beryllium fluoride";"7787-49-7";"BeF2";"salts";"5 – 15";"25 – 225";"<20";"214,219";"";"";"";"";"";"";"";"";"";"";"";"";"";"";"";""
"25";"Nickel (200)";"beryllium fluoride";"7787-49-7";"BeF2";"salts";"100";"25 – 225";"<20";"214,219";"";"";"";"";"";"";"";"";"";"";"";"";"";"";"";""
"26";"Nickel-Copper (400)";"beryllium fluoride";"7787-49-7";"BeF2";"salts";"5 – 15";"25 – 225";"<20";"214,219";"";"";"";"";"";"";"";"";"";"";"";"";"";"";"";""
"27";"Nickel-Copper (400)";"beryllium fluoride";"7787-49-7";"BeF2";"salts";"100";"25 – 225";"<20";"214,219";"";"";"";"";"";"";"";"";"";"";"";"";"";"";"";""
"28";"Ni-Cr-Fe Alloy (600/ 690)";"beryllium fluoride";"7787-49-7";"BeF2";"salts";"100";"25 – 225";"<20";"214,219";"";"";"";"";"";"";"";"";"";"";"";"";"";"";"";""
"29";"Ni-Mo Alloy (Ni-30Mo; B-2)";"beryllium fluoride";"7787-49-7";"BeF2";"salts";"100";"25 – 225";"<20";"214,219";"";"";"";"";"";"";"";"";"";"";"";"";"";"";"";""
"30";"Silver";"beryllium fluoride";"7787-49-7";"BeF2";"salts";"100";"25 – 225";"<2";"214,219";"";"";"";"";"";"";"";"";"";"";"";"";"";"";"";""
"31";"Steels, Carbon/ Low Alloy";"beryllium fluoride";"7787-49-7";"BeF2";"salts";"5 – 15";"25 – 75";">50";"214,219";"";"";"";"";"";"";"";"";"";"";"";"";"";"";"";""
"32";"Steels, Carbon/ Low Alloy";"beryllium fluoride";"7787-49-7";"BeF2";"salts";"100";"175 – 225";">50";"214,219";"";"";"";"";"";"";"";"";"";"";"";"";"";"";"";""
"";"";"";"";"";"";"";"";"";"";"";"";"";"";"";"";"";"";"";"";"";"";"";"";"";""
"";"";"";"";"";"";"";"";"";"";"";"";"";"";"";"";"";"";"";"";"";"";"";"";"";""
"Corrosion Survey Database (COR•SUR) © 2002 NACE International";"";"";"";"";"";"";"";"";"";"";"";"";"";"";"";"";"";"";"";"";"";"";"";"";""

File: data/corrosion_data/TableData - 2024-11-08T193156.809.csv
sep=;
"Title: Corrosion Survey Database (COR•SUR)";"";"";"";"";"";"";"";"";"";"";"";"";"";"";"";"";"";"";"";"";"";"";"";"";""
"Table: Chromium fluoride";"";"";"";"";"";"";"";"";"";"";"";"";"";"";"";"";"";"";"";"";"";"";"";"";""
"DOWNLOAD SHOWS ONLY THE DISPLAYED DATA, UP TO 50 ROWS";"";"";"";"";"";"";"";"";"";"";"";"";"";"";"";"";"";"";"";"";"";"";"";"";""
"No.";"material or substance name";"exposure medium";"exposure medium synonym";"exposure medium CAS RN";"exposure medium formula";"exposure medium class";"conc. (%)";"temp. (°F)";"corrosion rate (mil/yr)";"reference";"";"";"";"";"";"";"";"";"";"";"";"";"";"";""
"1";"Alloy 20-25-4Mo (904L)";"chromium fluoride";"chromous fluoride";"10049-10-2";"CrF2";"salts";"100";"25 – 75";">50";"214,219";"";"";"";"";"";"";"";"";"";"";"";"";"";"";""
"2";"Alloy 20-38-3-3Cu (20Cb3/ 825)";"chromium fluoride";"chromous fluoride";"10049-10-2";"CrF2";"salts";"100";"25 – 75";">50";"214,219";"";"";"";"";"";"";"";"";"";"";"";"";"";"";""
"3";"Alloy 30-44-5-3W (G-30)";"chromium fluoride";"chromous fluoride";"10049-10-2";"CrF2";"salts";"100";"25 – 75";">50";"214,219";"";"";"";"";"";"";"";"";"";"";"";"";"";"";""
"4";"Aluminum Alloy (3003/ 5154)";"chromium fluoride";"chromous fluoride";"10049-10-2";"CrF2";"salts";"100";"25 – 75";"<20";"214,219";"";"";"";"";"";"";"";"";"";"";"";"";"";"";""
"5";"Austenitic Cr-Ni Stainless Steel (18-8; 304/ 304L/ 347)";"chromium fluoride";"chromous fluoride";"10049-10-2";"CrF2";"salts";"100";"25 – 75";">50";"214,219";"";"";"";"";"";"";"";"";"";"";"";"";"";"";""
"6";"Austenitic Cr-Ni-Mo Stainless Steel (17-12-3; 316L/ 317L)";"chromium fluoride";"chromous fluoride";"10049-10-2";"CrF2";"salts";"100";"25 – 75";">50";"214,219";"";"";"";"";"";"";"";"";"";"";"";"";"";"";""
"7";"Brass (>15Zn)";"chromium fluoride";"chromous fluoride";"10049-10-2";"CrF2";"salts";"100";"25 – 75";">50";"214,219";"";"";"";"";"";"";"";"";"";"";"";"";"";"";""
"8";"Cast Iron, Gray/ Ductile";"chromium fluoride";"chromous fluoride";"10049-10-2";"CrF2";"salts";"100";"25 – 75";">50";"214,219";"";"";"";"";"";"";"";"";"";"";"";"";"";"";""
"9";"Copper/ Bronze/ Low Brass";"chromium fluoride";"chromous fluoride";"10049-10-2";"CrF2";"salts";"100";"25 – 75";">50";"214,219";"";"";"";"";"";"";"";"";"";"";"";"";"";"";""
"10";"Cr Stainless Steel (12Cr)";"chromium fluoride";"chromous fluoride";"10049-10-2";"CrF2";"salts";"100";"25 – 75";">50";"214,219";"";"";"";"";"";"";"";"";"";"";"";"";"";"";""
"11";"Cr Stainless Steel (17Cr)";"chromium fluoride";"chromous fluoride";"10049-10-2";"CrF2";"salts";"100";"25 – 75";">50";"214,219";"";"";"";"";"";"";"";"";"";"";"";"";"";"";""
"12";"Gold/ Platinum";"chromium fluoride";"chromous fluoride";"10049-10-2";"CrF2";"salts";"100";"25 – 225";"<2";"214,219";"";"";"";"";"";"";"";"";"";"";"";"";"";"";""
"13";"Lead";"chromium fluoride";"chromous fluoride";"10049-10-2";"CrF2";"salts";"100";"25 – 225";"<20";"214,219";"";"";"";"";"";"";"";"";"";"";"";"";"";"";""
"14";"Nickel-Copper (400)";"chromium fluoride";"chromous fluoride";"10049-10-2";"CrF2";"salts";"100";"25 – 225";"<20";"214,219";"";"";"";"";"";"";"";"";"";"";"";"";"";"";""
"15";"Silver";"chromium fluoride";"chromous fluoride";"10049-10-2";"CrF2";"salts";"100";"25 – 225";"<20";"214,219";"";"";"";"";"";"";"";"";"";"";"";"";"";"";""
"16";"Steels, Carbon/ Low Alloy";"chromium fluoride";"chromous fluoride";"10049-10-2";"CrF2";"salts";"100";"25 – 75";">50";"214,219";"";"";"";"";"";"";"";"";"";"";"";"";"";"";""
"17";"Superferritic Stainless Steel (26-1)";"chromium fluoride";"chromous fluoride";"10049-10-2";"CrF2";"salts";"100";"25 – 75";">50";"214,219";"";"";"";"";"";"";"";"";"";"";"";"";"";"";""
"";"";"";"";"";"";"";"";"";"";"";"";"";"";"";"";"";"";"";"";"";"";"";"";"";""
"";"";"";"";"";"";"";"";"";"";"";"";"";"";"";"";"";"";"";"";"";"";"";"";"";""
"Corrosion Survey Database (COR•SUR) © 2002 NACE International";"";"";"";"";"";"";"";"";"";"";"";"";"";"";"";"";"";"";"";"";"";"";"";"";""

File: data/corrosion_data/TableData - 2024-11-08T193215.754.csv
sep=;
"Title: Corrosion Survey Database (COR•SUR)";"";"";"";"";"";"";"";"";"";"";"";"";"";"";"";"";"";"";"";"";"";"";"";"";""
"Table: Uranium hexafluoride";"";"";"";"";"";"";"";"";"";"";"";"";"";"";"";"";"";"";"";"";"";"";"";"";""
"DOWNLOAD SHOWS ONLY THE DISPLAYED DATA, UP TO 50 ROWS";"";"";"";"";"";"";"";"";"";"";"";"";"";"";"";"";"";"";"";"";"";"";"";"";""
"No.";"material or substance name";"exposure medium";"exposure medium synonym";"exposure medium CAS RN";"exposure medium formula";"exposure medium class";"warnings";"conc. (%)";"temp. (°F)";"corrosion rate (mil/yr)";"reference";"";"";"";"";"";"";"";"";"";"";"";"";"";""
"1";"Alloy 20-25-4Mo (904L)";"uranium hexafluoride";"uranium fluoride";"7783-81-5";"F6U";"salts";"radioactive!";"100";"149 – 175";"<2";"214,219,220";"";"";"";"";"";"";"";"";"";"";"";"";"";""
"2";"Alloy 20-38-3-3Cu (20Cb3/ 825)";"uranium hexafluoride";"uranium fluoride";"7783-81-5";"F6U";"salts";"radioactive!";"100";"149 – 175";"<2";"214,219,220";"";"";"";"";"";"";"";"";"";"";"";"";"";""
"3";"Alloy 30-44-5-3W (G-30)";"uranium hexafluoride";"uranium fluoride";"7783-81-5";"F6U";"salts";"radioactive!";"100";"149 – 175";"<2";"214,219,220";"";"";"";"";"";"";"";"";"";"";"";"";"";""
"4";"Aluminum Alloy (3003/ 5154)";"uranium hexafluoride";"uranium fluoride";"7783-81-5";"F6U";"salts";"radioactive!";"100";"149 – 175";"<2";"214,219,220";"";"";"";"";"";"";"";"";"";"";"";"";"";""
"5";"Austenitic Cr-Ni Stainless Steel (18-8; 304/ 304L/ 347)";"uranium hexafluoride";"uranium fluoride";"7783-81-5";"F6U";"salts";"radioactive!";"100";"149 – 175";"<2";"214,219,220";"";"";"";"";"";"";"";"";"";"";"";"";"";""
"6";"Austenitic Cr-Ni-Mo Stainless Steel (17-12-3; 316L/ 317L)";"uranium hexafluoride";"uranium fluoride";"7783-81-5";"F6U";"salts";"radioactive!";"100";"149 – 175";"<2";"214,219,220";"";"";"";"";"";"";"";"";"";"";"";"";"";""
"7";"Copper/ Bronze/ Low Brass";"uranium hexafluoride";"uranium fluoride";"7783-81-5";"F6U";"salts";"radioactive!";"100";"149 – 175";"<2";"214,219,220";"";"";"";"";"";"";"";"";"";"";"";"";"";""
"8";"Copper-Nickel";"uranium hexafluoride";"uranium fluoride";"7783-81-5";"F6U";"salts";"radioactive!";"100";"149 – 175";"<2";"214,219,220";"";"";"";"";"";"";"";"";"";"";"";"";"";""
"9";"Nickel (200)";"uranium hexafluoride";"uranium fluoride";"7783-81-5";"F6U";"salts";"radioactive!";"100";"149 – 325";"<2";"214,219,220";"";"";"";"";"";"";"";"";"";"";"";"";"";""
"10";"Nickel-Copper (400)";"uranium hexafluoride";"uranium fluoride";"7783-81-5";"F6U";"salts";"radioactive!";"100";"149 – 175";"<2";"214,219,220";"";"";"";"";"";"";"";"";"";"";"";"";"";""
"11";"Steels, Carbon/ Low Alloy";"uranium hexafluoride";"uranium fluoride";"7783-81-5";"F6U";"salts";"radioactive!";"100";"149 – 175";"<2";"214,219,220";"";"";"";"";"";"";"";"";"";"";"";"";"";""
"12";"Superferritic Stainless Steel (26-1)";"uranium hexafluoride";"uranium fluoride";"7783-81-5";"F6U";"salts";"radioactive!";"100";"149 – 175";"<2";"214,219,220";"";"";"";"";"";"";"";"";"";"";"";"";"";""
"13";"Titanium, Unalloyed";"uranium hexafluoride";"uranium fluoride";"7783-81-5";"F6U";"salts";"radioactive!";"100";"149 – 175";"<2";"214,219,220";"";"";"";"";"";"";"";"";"";"";"";"";"";""
"";"";"";"";"";"";"";"";"";"";"";"";"";"";"";"";"";"";"";"";"";"";"";"";"";""
"";"";"";"";"";"";"";"";"";"";"";"";"";"";"";"";"";"";"";"";"";"";"";"";"";""
"Corrosion Survey Database (COR•SUR) © 2002 NACE International";"";"";"";"";"";"";"";"";"";"";"";"";"";"";"";"";"";"";"";"";"";"";"";"";""

File: data/corrosion_data/TableData - 2024-11-08T193220.365.csv
sep=;
"Title: Corrosion Survey Database (COR•SUR)";"";"";"";"";"";"";"";"";"";"";"";"";"";"";"";"";"";"";"";"";"";"";"";"";""
"Table: Uranyl fluoride";"";"";"";"";"";"";"";"";"";"";"";"";"";"";"";"";"";"";"";"";"";"";"";"";""
"DOWNLOAD SHOWS ONLY THE DISPLAYED DATA, UP TO 50 ROWS";"";"";"";"";"";"";"";"";"";"";"";"";"";"";"";"";"";"";"";"";"";"";"";"";""
"No.";"material or substance name";"exposure medium";"exposure medium class";"warnings";"conc. (%)";"temp. (°F)";"corrosion rate (mil/yr)";"reference";"";"";"";"";"";"";"";"";"";"";"";"";"";"";"";"";""
"1";"Austenitic Cr-Ni Stainless Steel (18-8; 304/ 304L/ 347)";"uranyl fluoride";"salts";"radioactive!";"100";"425 – 475";"<20";"214,219,220";"";"";"";"";"";"";"";"";"";"";"";"";"";"";"";"";""
"2";"Gold/ Platinum";"uranyl fluoride";"salts";"radioactive!";"100";"425 – 475";"<2";"214,219,220";"";"";"";"";"";"";"";"";"";"";"";"";"";"";"";"";""
"3";"Titanium, Unalloyed";"uranyl fluoride";"salts";"radioactive!";"100";"425 – 475";"<20";"214,219,220";"";"";"";"";"";"";"";"";"";"";"";"";"";"";"";"";""
"4";"Zirconium";"uranyl fluoride";"salts";"radioactive!";"100";"425 – 475";">50";"214,219,220";"";"";"";"";"";"";"";"";"";"";"";"";"";"";"";"";""
"";"";"";"";"";"";"";"";"";"";"";"";"";"";"";"";"";"";"";"";"";"";"";"";"";""
"";"";"";"";"";"";"";"";"";"";"";"";"";"";"";"";"";"";"";"";"";"";"";"";"";""
"Corrosion Survey Database (COR•SUR) © 2002 NACE International";"";"";"";"";"";"";"";"";"";"";"";"";"";"";"";"";"";"";"";"";"";"";"";"";""
"";"";"";"";"";"";"";"";"";"";"";"";"";"";"";"";"";"";"";"";"";"";"";"";"";""
"";"";"";"";"";"";"";"";"";"";"";"";"";"";"";"";"";"";"";"";"";"";"";"";"";""
"";"";"";"";"";"";"";"";"";"";"";"";"";"";"";"";"";"";"";"";"";"";"";"";"";""

File: data/corrosion_data/TableData - 2024-11-08T193225.278.csv
sep=;
"Title: Corrosion Survey Database (COR•SUR)";"";"";"";"";"";"";"";"";"";"";"";"";"";"";"";"";"";"";"";"";"";"";"";"";""
"Table: Gelatin";"";"";"";"";"";"";"";"";"";"";"";"";"";"";"";"";"";"";"";"";"";"";"";"";""
"DOWNLOAD SHOWS ONLY THE DISPLAYED DATA, UP TO 50 ROWS";"";"";"";"";"";"";"";"";"";"";"";"";"";"";"";"";"";"";"";"";"";"";"";"";""
"No.";"material or substance name";"exposure medium";"exposure medium class";"conc. (%)";"temp. (°F)";"corrosion rate (mil/yr)";"test note";"reference";"";"";"";"";"";"";"";"";"";"";"";"";"";"";"";"";""
"1";"Alloy 20-25-4Mo (904L)";"gelatin";"foods & beverages";"any";"0 – 212";"<2";"";"55,177";"";"";"";"";"";"";"";"";"";"";"";"";"";"";"";"";""
"2";"Alloy 20-25-6Mo (254SMO/ 6XN)";"gelatin";"foods & beverages";"any";"0 – 212";"<2";"";"55,177";"";"";"";"";"";"";"";"";"";"";"";"";"";"";"";"";""
"3";"Alloy 20-38-3-3Cu (20Cb3/ 825)";"gelatin";"foods & beverages";"any";"0 – 212";"<2";"";"55,177,219";"";"";"";"";"";"";"";"";"";"";"";"";"";"";"";"";""
"4";"Alloy 20-38-3-3Cu (20Cb3/ 825)";"gelatin";"foods & beverages";"100";"0 – 225";"<2";"";"55,177,219";"";"";"";"";"";"";"";"";"";"";"";"";"";"";"";"";""
"5";"Alloy 30-44-5-3W (G-30)";"gelatin";"foods & beverages";"any";"0 – 212";"<2";"";"55,177,219";"";"";"";"";"";"";"";"";"";"";"";"";"";"";"";"";""
"6";"Alloy 30-44-5-3W (G-30)";"gelatin";"foods & beverages";"100";"0 – 225";"<2";"";"55,177,219";"";"";"";"";"";"";"";"";"";"";"";"";"";"";"";"";""
"7";"Aluminum Alloy (3003/ 5154)";"gelatin";"foods & beverages";"100";"25 – 125";"<2";"";"55,219";"";"";"";"";"";"";"";"";"";"";"";"";"";"";"";"";""
"8";"Austenitic Cr-Ni Stainless Steel (18-8; 304/ 304L/ 347)";"gelatin";"foods & beverages";"100";"25 – 225";"<2";"";"55,219";"";"";"";"";"";"";"";"";"";"";"";"";"";"";"";"";""
"9";"Austenitic Cr-Ni-Mo Stainless Steel (17-12-3; 316L/ 317L)";"gelatin";"foods & beverages";"100";"25 – 225";"<2";"";"55,219";"";"";"";"";"";"";"";"";"";"";"";"";"";"";"";"";""
"10";"Brass (>15Zn)";"gelatin";"foods & beverages";"100";"25 – 225";"20 – 50";"";"55,219";"";"";"";"";"";"";"";"";"";"";"";"";"";"";"";"";""
"11";"Cast Iron, Gray/ Ductile";"gelatin";"foods & beverages";"100";"25 – 75";"<2";"";"55,219";"";"";"";"";"";"";"";"";"";"";"";"";"";"";"";"";""
"12";"Cast Iron, Gray/ Ductile";"gelatin";"foods & beverages";"100";"75 – 125";"<20";"";"55,219";"";"";"";"";"";"";"";"";"";"";"";"";"";"";"";"";""
"13";"Cast Iron, Gray/ Ductile";"gelatin";"foods & beverages";"100";"125 – 175";"20 – 50";"";"55,219";"";"";"";"";"";"";"";"";"";"";"";"";"";"";"";"";""
"14";"Cast Iron, Gray/ Ductile";"gelatin";"foods & beverages";"100";"175 – 225";">50";"";"55,219";"";"";"";"";"";"";"";"";"";"";"";"";"";"";"";"";""
"15";"Copper/ Bronze/ Low Brass";"gelatin";"foods & beverages";"100";"25 – 225";"<2";"";"55,219";"";"";"";"";"";"";"";"";"";"";"";"";"";"";"";"";""
"16";"Copper-Nickel";"gelatin";"foods & beverages";"100";"25 – 225";"<2";"";"55,219";"";"";"";"";"";"";"";"";"";"";"";"";"";"";"";"";""
"17";"Cr Stainless Steel (17Cr)";"gelatin";"foods & beverages";"100";"25 – 225";"<2";"";"55,219";"";"";"";"";"";"";"";"";"";"";"";"";"";"";"";"";""
"18";"Duplex Stainless Steel (25-6-3)";"gelatin";"foods & beverages";"any";"0 – 212";"<2";"";"55,177";"";"";"";"";"";"";"";"";"";"";"";"";"";"";"";"";""
"19";"Gold/ Platinum";"gelatin";"foods & beverages";"100";"25 – 225";"<2";"";"55,219";"";"";"";"";"";"";"";"";"";"";"";"";"";"";"";"";""
"20";"Lead";"gelatin";"foods & beverages";"100";"25 – 225";"<2";"";"55,219";"";"";"";"";"";"";"";"";"";"";"";"";"";"";"";"";""
"21";"Nickel (200)";"gelatin";"foods & beverages";"100";"25 – 225";"<2";"";"55,219";"";"";"";"";"";"";"";"";"";"";"";"";"";"";"";"";""
"22";"Nickel Cast Iron (15-35Ni)";"gelatin";"foods & beverages";"100";"25 – 225";"<2";"";"55,219";"";"";"";"";"";"";"";"";"";"";"";"";"";"";"";"";""
"23";"Nickel-Copper (400)";"gelatin";"foods & beverages";"100";"25 – 225";"<2";"";"55,219";"";"";"";"";"";"";"";"";"";"";"";"";"";"";"";"";""
"24";"Ni-Cr-Fe Alloy (600/ 690)";"gelatin";"foods & beverages";"100";"25 – 225";"<2";"";"55,219";"";"";"";"";"";"";"";"";"";"";"";"";"";"";"";"";""
"25";"Ni-Mo Alloy (Ni-30Mo; B-2)";"gelatin";"foods & beverages";"100";"25 – 225";"<2";"";"55,219";"";"";"";"";"";"";"";"";"";"";"";"";"";"";"";"";""
"26";"Silicon Cast Iron (14Si)";"gelatin";"foods & beverages";"100";"52 – 237";"<2";"";"55,218";"";"";"";"";"";"";"";"";"";"";"";"";"";"";"";"";""
"27";"Steels, Carbon/ Low Alloy";"gelatin";"foods & beverages";"100";"25 – 75";"<2";"";"55,219";"";"";"";"";"";"";"";"";"";"";"";"";"";"";"";"";""
"28";"Steels, Carbon/ Low Alloy";"gelatin";"foods & beverages";"100";"75 – 125";"<20";"";"55,219";"";"";"";"";"";"";"";"";"";"";"";"";"";"";"";"";""
"29";"Steels, Carbon/ Low Alloy";"gelatin";"foods & beverages";"100";"125 – 175";"20 – 50";"";"55,219";"";"";"";"";"";"";"";"";"";"";"";"";"";"";"";"";""
"30";"Steels, Carbon/ Low Alloy";"gelatin";"foods & beverages";"100";"175 – 225";">50";"";"55,219";"";"";"";"";"";"";"";"";"";"";"";"";"";"";"";"";""
"31";"Superferritic Stainless Steel (26-1)";"gelatin";"foods & beverages";"100";"25 – 225";"<2";"";"55,219";"";"";"";"";"";"";"";"";"";"";"";"";"";"";"";"";""
"32";"Titanium, Unalloyed";"gelatin";"foods & beverages";"any";"0 – 212";"<2";"";"55,177";"";"";"";"";"";"";"";"";"";"";"";"";"";"";"";"";""
"";"";"";"";"";"";"";"";"";"";"";"";"";"";"";"";"";"";"";"";"";"";"";"";"";""
"";"";"";"";"";"";"";"";"";"";"";"";"";"";"";"";"";"";"";"";"";"";"";"";"";""
"Corrosion Survey Database (COR•SUR) © 2002 NACE International";"";"";"";"";"";"";"";"";"";"";"";"";"";"";"";"";"";"";"";"";"";"";"";"";""
