Repository: Mahyar-rajabi94/TF_SDL

File: data/corrosion_data/TableData - 2024-11-08T193229.695.csv
sep=;
"Title: Corrosion Survey Database (COR•SUR)";"";"";"";"";"";"";"";"";"";"";"";"";"";"";"";"";"";"";"";"";"";"";"";"";""
"Table: Milk";"";"";"";"";"";"";"";"";"";"";"";"";"";"";"";"";"";"";"";"";"";"";"";"";""
"DOWNLOAD SHOWS ONLY THE DISPLAYED DATA, UP TO 50 ROWS";"";"";"";"";"";"";"";"";"";"";"";"";"";"";"";"";"";"";"";"";"";"";"";"";""
"No.";"material or substance name";"exposure medium";"exposure medium class";"conc. (%)";"temp. (°F)";"corrosion rate (mil/yr)";"reference";"";"";"";"";"";"";"";"";"";"";"";"";"";"";"";"";"";""
"1";"Alloy 20-25-4Mo (904L)";"milk";"foods & beverages";"5 – 15";"25 – 225";"<2";"184,219";"";"";"";"";"";"";"";"";"";"";"";"";"";"";"";"";"";""
"2";"Alloy 20-25-4Mo (904L)";"milk";"foods & beverages";"100";"212";"<2";"184,219";"";"";"";"";"";"";"";"";"";"";"";"";"";"";"";"";"";""
"3";"Alloy 20-25-6Mo (254SMO/ 6XN)";"milk";"foods & beverages";"100";"212";"<2";"184";"";"";"";"";"";"";"";"";"";"";"";"";"";"";"";"";"";""
"4";"Alloy 20-38-3-3Cu (20Cb3/ 825)";"milk";"foods & beverages";"5 – 15";"25 – 225";"<2";"184,219";"";"";"";"";"";"";"";"";"";"";"";"";"";"";"";"";"";""
"5";"Alloy 20-38-3-3Cu (20Cb3/ 825)";"milk";"foods & beverages";"100";"212";"<2";"184,219";"";"";"";"";"";"";"";"";"";"";"";"";"";"";"";"";"";""
"6";"Alloy 30-44-5-3W (G-30)";"milk";"foods & beverages";"5 – 15";"25 – 225";"<2";"184,219";"";"";"";"";"";"";"";"";"";"";"";"";"";"";"";"";"";""
"7";"Alloy 30-44-5-3W (G-30)";"milk";"foods & beverages";"100";"212";"<2";"184,219";"";"";"";"";"";"";"";"";"";"";"";"";"";"";"";"";"";""
"8";"Aluminum Alloy (3003/ 5154)";"milk";"foods & beverages";"5 – 15";"25 – 225";"<2";"219";"";"";"";"";"";"";"";"";"";"";"";"";"";"";"";"";"";""
"9";"Aluminum Alloy (3003/ 5154)";"milk";"foods & beverages";"100";"25 – 75";"<2";"219";"";"";"";"";"";"";"";"";"";"";"";"";"";"";"";"";"";""
"10";"Austenitic Cr-Ni Stainless Steel (18-8; 304/ 304L/ 347)";"milk";"foods & beverages";"5 – 15";"25 – 225";"<2";"219";"";"";"";"";"";"";"";"";"";"";"";"";"";"";"";"";"";""
"11";"Austenitic Cr-Ni-Mo Stainless Steel (17-12-3; 316L/ 317L)";"milk";"foods & beverages";"5 – 15";"25 – 225";"<2";"219";"";"";"";"";"";"";"";"";"";"";"";"";"";"";"";"";"";""
"12";"Brass (>15Zn)";"milk";"foods & beverages";"5 – 15";"25 – 225";">50";"219";"";"";"";"";"";"";"";"";"";"";"";"";"";"";"";"";"";""
"13";"Cast Iron, Gray/ Ductile";"milk";"foods & beverages";"5 – 15";"25 – 225";">50";"219";"";"";"";"";"";"";"";"";"";"";"";"";"";"";"";"";"";""
"14";"Copper/ Bronze/ Low Brass";"milk";"foods & beverages";"5 – 15";"25 – 225";">50";"219";"";"";"";"";"";"";"";"";"";"";"";"";"";"";"";"";"";""
"15";"Copper-Nickel";"milk";"foods & beverages";"5 – 15";"25 – 225";">50";"219";"";"";"";"";"";"";"";"";"";"";"";"";"";"";"";"";"";""
"16";"Duplex Stainless Steel (25-6-3)";"milk";"foods & beverages";"100";"212";"<2";"184";"";"";"";"";"";"";"";"";"";"";"";"";"";"";"";"";"";""
"17";"Gold/ Platinum";"milk";"foods & beverages";"5 – 15";"25 – 225";"<2";"219";"";"";"";"";"";"";"";"";"";"";"";"";"";"";"";"";"";""
"18";"Lead";"milk";"foods & beverages";"5 – 15";"25 – 75";">50";"219";"";"";"";"";"";"";"";"";"";"";"";"";"";"";"";"";"";""
"19";"Lead";"milk";"foods & beverages";"100";"25 – 75";">50";"219";"";"";"";"";"";"";"";"";"";"";"";"";"";"";"";"";"";""
"20";"Mo Superalloy (Ni-Cr-Fe-9Mo; 625/ 725)";"milk";"foods & beverages";"5 – 15";"25 – 225";"<2";"219";"";"";"";"";"";"";"";"";"";"";"";"";"";"";"";"";"";""
"21";"Mo Superalloy (Ni-16Cr-16Mo; C276)";"milk";"foods & beverages";"5 – 15";"25 – 225";"<2";"219";"";"";"";"";"";"";"";"";"";"";"";"";"";"";"";"";"";""
"22";"Mo Superalloy (Ni-20Cr-16Mo-4W; 686)";"milk";"foods & beverages";"5 – 15";"25 – 225";"<2";"219";"";"";"";"";"";"";"";"";"";"";"";"";"";"";"";"";"";""
"23";"Mo Superalloy (Ni-22Cr-16Mo; C22/ 59)";"milk";"foods & beverages";"5 – 15";"25 – 225";"<2";"219";"";"";"";"";"";"";"";"";"";"";"";"";"";"";"";"";"";""
"24";"Mo Superalloy (Ni-23Cr-16Mo-1Cu; C20000)";"milk";"foods & beverages";"5 – 15";"25 – 225";"<2";"219";"";"";"";"";"";"";"";"";"";"";"";"";"";"";"";"";"";""
"25";"Nickel (200)";"milk";"foods & beverages";"5 – 15";"25 – 225";">50";"219";"";"";"";"";"";"";"";"";"";"";"";"";"";"";"";"";"";""
"26";"Nickel-Copper (400)";"milk";"foods & beverages";"5 – 15";"25 – 225";"<20";"219";"";"";"";"";"";"";"";"";"";"";"";"";"";"";"";"";"";""
"27";"Ni-Cr-Fe Alloy (600/ 690)";"milk";"foods & beverages";"5 – 15";"25 – 225";"<2";"219";"";"";"";"";"";"";"";"";"";"";"";"";"";"";"";"";"";""
"28";"Silver";"milk";"foods & beverages";"5 – 15";"25 – 225";">50";"219";"";"";"";"";"";"";"";"";"";"";"";"";"";"";"";"";"";""
"29";"Steels, Carbon/ Low Alloy";"milk";"foods & beverages";"5 – 15";"25 – 225";">50";"219";"";"";"";"";"";"";"";"";"";"";"";"";"";"";"";"";"";""
"30";"Superferritic Stainless Steel (26-1)";"milk";"foods & beverages";"5 – 15";"25 – 225";"<2";"219";"";"";"";"";"";"";"";"";"";"";"";"";"";"";"";"";"";""
"31";"Tantalum";"milk";"foods & beverages";"100";"25 – 225";"<2";"219";"";"";"";"";"";"";"";"";"";"";"";"";"";"";"";"";"";""
"32";"Titanium, Unalloyed";"milk";"foods & beverages";"100";"212";"<2";"184";"";"";"";"";"";"";"";"";"";"";"";"";"";"";"";"";"";""
"";"";"";"";"";"";"";"";"";"";"";"";"";"";"";"";"";"";"";"";"";"";"";"";"";""
"";"";"";"";"";"";"";"";"";"";"";"";"";"";"";"";"";"";"";"";"";"";"";"";"";""
"Corrosion Survey Database (COR•SUR) © 2002 NACE International";"";"";"";"";"";"";"";"";"";"";"";"";"";"";"";"";"";"";"";"";"";"";"";"";""

File: data/corrosion_data/TableData - 2024-11-08T193234.084.csv
sep=;
"Title: Corrosion Survey Database (COR•SUR)";"";"";"";"";"";"";"";"";"";"";"";"";"";"";"";"";"";"";"";"";"";"";"";"";""
"Table: Yeast";"";"";"";"";"";"";"";"";"";"";"";"";"";"";"";"";"";"";"";"";"";"";"";"";""
"DOWNLOAD SHOWS ONLY THE DISPLAYED DATA, UP TO 50 ROWS";"";"";"";"";"";"";"";"";"";"";"";"";"";"";"";"";"";"";"";"";"";"";"";"";""
"No.";"material or substance name";"exposure medium";"exposure medium class";"conc. (%)";"temp. (°F)";"corrosion rate (mil/yr)";"reference";"";"";"";"";"";"";"";"";"";"";"";"";"";"";"";"";"";""
"1";"Alloy 20-25-4Mo (904L)";"yeast";"foods & beverages";"5 – 95";"25 – 125";"<2";"219";"";"";"";"";"";"";"";"";"";"";"";"";"";"";"";"";"";""
"2";"Alloy 20-38-3-3Cu (20Cb3/ 825)";"yeast";"foods & beverages";"5 – 95";"25 – 125";"<2";"219";"";"";"";"";"";"";"";"";"";"";"";"";"";"";"";"";"";""
"3";"Alloy 30-44-5-3W (G-30)";"yeast";"foods & beverages";"5 – 95";"25 – 125";"<2";"219";"";"";"";"";"";"";"";"";"";"";"";"";"";"";"";"";"";""
"4";"Aluminum Alloy (3003/ 5154)";"yeast";"foods & beverages";"5 – 95";"25 – 75";"<2";"219";"";"";"";"";"";"";"";"";"";"";"";"";"";"";"";"";"";""
"5";"Austenitic Cr-Ni Stainless Steel (18-8; 304/ 304L/ 347)";"yeast";"foods & beverages";"5 – 95";"25 – 125";"<2";"219";"";"";"";"";"";"";"";"";"";"";"";"";"";"";"";"";"";""
"6";"Austenitic Cr-Ni-Mo Stainless Steel (17-12-3; 316L/ 317L)";"yeast";"foods & beverages";"5 – 95";"25 – 125";"<2";"219";"";"";"";"";"";"";"";"";"";"";"";"";"";"";"";"";"";""
"7";"Brass (>15Zn)";"yeast";"foods & beverages";"5 – 95";"25 – 75";"<2";"219";"";"";"";"";"";"";"";"";"";"";"";"";"";"";"";"";"";""
"8";"Cast Iron, Gray/ Ductile";"yeast";"foods & beverages";"5 – 95";"25 – 75";">50";"219";"";"";"";"";"";"";"";"";"";"";"";"";"";"";"";"";"";""
"9";"Copper/ Bronze/ Low Brass";"yeast";"foods & beverages";"5 – 95";"25 – 75";"<2";"219";"";"";"";"";"";"";"";"";"";"";"";"";"";"";"";"";"";""
"10";"Copper-Nickel";"yeast";"foods & beverages";"5 – 95";"25 – 75";"<2";"219";"";"";"";"";"";"";"";"";"";"";"";"";"";"";"";"";"";""
"11";"Gold/ Platinum";"yeast";"foods & beverages";"5 – 95";"25 – 75";"<2";"219";"";"";"";"";"";"";"";"";"";"";"";"";"";"";"";"";"";""
"12";"Lead";"yeast";"foods & beverages";"5 – 95";"25 – 75";">50";"219";"";"";"";"";"";"";"";"";"";"";"";"";"";"";"";"";"";""
"13";"Mo Superalloy (Ni-Cr-Fe-9Mo; 625/ 725)";"yeast";"foods & beverages";"5 – 95";"25 – 75";"<2";"219";"";"";"";"";"";"";"";"";"";"";"";"";"";"";"";"";"";""
"14";"Mo Superalloy (Ni-16Cr-16Mo; C276)";"yeast";"foods & beverages";"5 – 95";"25 – 75";"<2";"219";"";"";"";"";"";"";"";"";"";"";"";"";"";"";"";"";"";""
"15";"Mo Superalloy (Ni-20Cr-16Mo-4W; 686)";"yeast";"foods & beverages";"5 – 95";"25 – 75";"<2";"219";"";"";"";"";"";"";"";"";"";"";"";"";"";"";"";"";"";""
"16";"Mo Superalloy (Ni-22Cr-16Mo; C22/ 59)";"yeast";"foods & beverages";"5 – 95";"25 – 75";"<2";"219";"";"";"";"";"";"";"";"";"";"";"";"";"";"";"";"";"";""
"17";"Mo Superalloy (Ni-23Cr-16Mo-1Cu; C20000)";"yeast";"foods & beverages";"5 – 95";"25 – 75";"<2";"219";"";"";"";"";"";"";"";"";"";"";"";"";"";"";"";"";"";""
"18";"Nickel (200)";"yeast";"foods & beverages";"5 – 95";"25 – 75";"<2";"219";"";"";"";"";"";"";"";"";"";"";"";"";"";"";"";"";"";""
"19";"Nickel-Copper (400)";"yeast";"foods & beverages";"5 – 95";"25 – 125";"<2";"219";"";"";"";"";"";"";"";"";"";"";"";"";"";"";"";"";"";""
"20";"Ni-Cr-Fe Alloy (600/ 690)";"yeast";"foods & beverages";"5 – 95";"25 – 75";"<2";"219";"";"";"";"";"";"";"";"";"";"";"";"";"";"";"";"";"";""
"21";"Ni-Mo Alloy (Ni-30Mo; B-2)";"yeast";"foods & beverages";"5 – 95";"25 – 75";"<2";"219";"";"";"";"";"";"";"";"";"";"";"";"";"";"";"";"";"";""
"22";"Silicon Cast Iron (14Si)";"yeast";"foods & beverages";"5 – 95";"52 – 102";"<2";"218";"";"";"";"";"";"";"";"";"";"";"";"";"";"";"";"";"";""
"23";"Silver";"yeast";"foods & beverages";"5 – 95";"25 – 75";"<2";"219";"";"";"";"";"";"";"";"";"";"";"";"";"";"";"";"";"";""
"24";"Steels, Carbon/ Low Alloy";"yeast";"foods & beverages";"5 – 95";"25 – 75";">50";"219";"";"";"";"";"";"";"";"";"";"";"";"";"";"";"";"";"";""
"25";"Superferritic Stainless Steel (26-1)";"yeast";"foods & beverages";"5 – 95";"25 – 125";"<2";"219";"";"";"";"";"";"";"";"";"";"";"";"";"";"";"";"";"";""
"26";"Tantalum";"yeast";"foods & beverages";"5 – 95";"25 – 75";"<2";"219";"";"";"";"";"";"";"";"";"";"";"";"";"";"";"";"";"";""
"27";"Titanium, Unalloyed";"yeast";"foods & beverages";"5 – 95";"25 – 75";"<2";"219";"";"";"";"";"";"";"";"";"";"";"";"";"";"";"";"";"";""
"28";"Zirconium";"yeast";"foods & beverages";"5 – 95";"25 – 75";"<2";"219";"";"";"";"";"";"";"";"";"";"";"";"";"";"";"";"";"";""
"";"";"";"";"";"";"";"";"";"";"";"";"";"";"";"";"";"";"";"";"";"";"";"";"";""
"";"";"";"";"";"";"";"";"";"";"";"";"";"";"";"";"";"";"";"";"";"";"";"";"";""
"Corrosion Survey Database (COR•SUR) © 2002 NACE International";"";"";"";"";"";"";"";"";"";"";"";"";"";"";"";"";"";"";"";"";"";"";"";"";""

File: data/corrosion_data/TableData - 2024-11-08T193243.191.csv
sep=;
"Title: Corrosion Survey Database (COR•SUR)";"";"";"";"";"";"";"";"";"";"";"";"";"";"";"";"";"";"";"";"";"";"";"";"";""
"Table: Carbon monoxide";"";"";"";"";"";"";"";"";"";"";"";"";"";"";"";"";"";"";"";"";"";"";"";"";""
"DOWNLOAD SHOWS ONLY THE DISPLAYED DATA, UP TO 50 ROWS";"";"";"";"";"";"";"";"";"";"";"";"";"";"";"";"";"";"";"";"";"";"";"";"";""
"No.";"material or substance name";"exposure medium";"exposure medium synonym";"exposure medium CAS RN";"exposure medium formula";"exposure medium class";"conc. (%)";"temp. (°F)";"corrosion rate (mil/yr)";"reference";"";"";"";"";"";"";"";"";"";"";"";"";"";"";""
"1";"Alloy 20-25-4Mo (904L)";"carbon monoxide";"carbon oxide";"630-08-0";"CO";"gases";"100";"25 – 500";"<2";"29,219";"";"";"";"";"";"";"";"";"";"";"";"";"";"";""
"2";"Alloy 20-38-3-3Cu (20Cb3/ 825)";"carbon monoxide";"carbon oxide";"630-08-0";"CO";"gases";"100";"275 – 500";"<2";"29,219";"";"";"";"";"";"";"";"";"";"";"";"";"";"";""
"3";"Alloy 30-44-5-3W (G-30)";"carbon monoxide";"carbon oxide";"630-08-0";"CO";"gases";"100";"275 – 500";"<2";"29,219";"";"";"";"";"";"";"";"";"";"";"";"";"";"";""
"4";"Aluminum Alloy (3003/ 5154)";"carbon monoxide";"carbon oxide";"630-08-0";"CO";"gases";"100";"25 – 500";"<2";"29,219";"";"";"";"";"";"";"";"";"";"";"";"";"";"";""
"5";"Austenitic Cr-Ni Stainless Steel (18-8; 304/ 304L/ 347)";"carbon monoxide";"carbon oxide";"630-08-0";"CO";"gases";"100";"25 – 500";"<2";"29,219";"";"";"";"";"";"";"";"";"";"";"";"";"";"";""
"6";"Austenitic Cr-Ni-Mo Stainless Steel (17-12-3; 316L/ 317L)";"carbon monoxide";"carbon oxide";"630-08-0";"CO";"gases";"100";"25 – 500";"<2";"29,219";"";"";"";"";"";"";"";"";"";"";"";"";"";"";""
"7";"Brass (>15Zn)";"carbon monoxide";"carbon oxide";"630-08-0";"CO";"gases";"100";"25 – 500";"<2";"29,219";"";"";"";"";"";"";"";"";"";"";"";"";"";"";""
"8";"Cast Iron, Gray/ Ductile";"carbon monoxide";"carbon oxide";"630-08-0";"CO";"gases";"100";"25 – 500";"<2";"29,219";"";"";"";"";"";"";"";"";"";"";"";"";"";"";""
"9";"Copper/ Bronze/ Low Brass";"carbon monoxide";"carbon oxide";"630-08-0";"CO";"gases";"100";"25 – 500";"<2";"29,219";"";"";"";"";"";"";"";"";"";"";"";"";"";"";""
"10";"Copper-Nickel";"carbon monoxide";"carbon oxide";"630-08-0";"CO";"gases";"100";"275 – 500";"<2";"29,219";"";"";"";"";"";"";"";"";"";"";"";"";"";"";""
"11";"Cr Stainless Steel (12Cr)";"carbon monoxide";"carbon oxide";"630-08-0";"CO";"gases";"100";"25 – 500";"<2";"29,219";"";"";"";"";"";"";"";"";"";"";"";"";"";"";""
"12";"Cr Stainless Steel (17Cr)";"carbon monoxide";"carbon oxide";"630-08-0";"CO";"gases";"100";"25 – 500";"<2";"29,219";"";"";"";"";"";"";"";"";"";"";"";"";"";"";""
"13";"Gold/ Platinum";"carbon monoxide";"carbon oxide";"630-08-0";"CO";"gases";"100";"25 – 500";"<2";"29,219";"";"";"";"";"";"";"";"";"";"";"";"";"";"";""
"14";"Lead";"carbon monoxide";"carbon oxide";"630-08-0";"CO";"gases";"100";"25 – 500";"<2";"29,219";"";"";"";"";"";"";"";"";"";"";"";"";"";"";""
"15";"Mo Superalloy (Ni-Cr-Fe-9Mo; 625/ 725)";"carbon monoxide";"carbon oxide";"630-08-0";"CO";"gases";"100";"275 – 500";"<2";"29,219";"";"";"";"";"";"";"";"";"";"";"";"";"";"";""
"16";"Mo Superalloy (Ni-16Cr-16Mo; C276)";"carbon monoxide";"carbon oxide";"630-08-0";"CO";"gases";"100";"275 – 500";"<2";"29,219";"";"";"";"";"";"";"";"";"";"";"";"";"";"";""
"17";"Mo Superalloy (Ni-20Cr-16Mo-4W; 686)";"carbon monoxide";"carbon oxide";"630-08-0";"CO";"gases";"100";"275 – 500";"<2";"29,219";"";"";"";"";"";"";"";"";"";"";"";"";"";"";""
"18";"Mo Superalloy (Ni-22Cr-16Mo; C22/ 59)";"carbon monoxide";"carbon oxide";"630-08-0";"CO";"gases";"100";"275 – 500";"<2";"29,219";"";"";"";"";"";"";"";"";"";"";"";"";"";"";""
"19";"Mo Superalloy (Ni-23Cr-16Mo-1Cu; C20000)";"carbon monoxide";"carbon oxide";"630-08-0";"CO";"gases";"100";"275 – 500";"<2";"29,219";"";"";"";"";"";"";"";"";"";"";"";"";"";"";""
"20";"Nickel (200)";"carbon monoxide";"carbon oxide";"630-08-0";"CO";"gases";"100";"25 – 225";">50";"29,219";"";"";"";"";"";"";"";"";"";"";"";"";"";"";""
"21";"Nickel (200)";"carbon monoxide";"carbon oxide";"630-08-0";"CO";"gases";"100";"275 – 500";"<2";"29,219";"";"";"";"";"";"";"";"";"";"";"";"";"";"";""
"22";"Nickel Cast Iron (15-35Ni)";"carbon monoxide";"carbon oxide";"630-08-0";"CO";"gases";"100";"25 – 500";"<2";"29,219";"";"";"";"";"";"";"";"";"";"";"";"";"";"";""
"23";"Nickel-Copper (400)";"carbon monoxide";"carbon oxide";"630-08-0";"CO";"gases";"100";"275 – 500";"<2";"29,219";"";"";"";"";"";"";"";"";"";"";"";"";"";"";""
"24";"Ni-Cr-Fe Alloy (600/ 690)";"carbon monoxide";"carbon oxide";"630-08-0";"CO";"gases";"100";"275 – 500";"<2";"29,219";"";"";"";"";"";"";"";"";"";"";"";"";"";"";""
"25";"Ni-Mo Alloy (Ni-30Mo; B-2)";"carbon monoxide";"carbon oxide";"630-08-0";"CO";"gases";"100";"275 – 500";"<2";"29,219";"";"";"";"";"";"";"";"";"";"";"";"";"";"";""
"26";"Silicon Cast Iron (14Si)";"carbon monoxide";"carbon oxide";"630-08-0";"CO";"gases";"100";">752";"<2";"29,218";"";"";"";"";"";"";"";"";"";"";"";"";"";"";""
"27";"Silver";"carbon monoxide";"carbon oxide";"630-08-0";"CO";"gases";"100";"25 – 500";"<2";"29,219";"";"";"";"";"";"";"";"";"";"";"";"";"";"";""
"28";"Steels, Carbon/ Low Alloy";"carbon monoxide";"carbon oxide";"630-08-0";"CO";"gases";"100";"25 – 500";"<2";"29,219";"";"";"";"";"";"";"";"";"";"";"";"";"";"";""
"29";"Superferritic Stainless Steel (26-1)";"carbon monoxide";"carbon oxide";"630-08-0";"CO";"gases";"100";"25 – 500";"<2";"29,219";"";"";"";"";"";"";"";"";"";"";"";"";"";"";""
"30";"Tantalum";"carbon monoxide";"carbon oxide";"630-08-0";"CO";"gases";"100";"25 – 500";"<2";"29,219";"";"";"";"";"";"";"";"";"";"";"";"";"";"";""
"31";"Titanium, Unalloyed";"carbon monoxide";"carbon oxide";"630-08-0";"CO";"gases";"100";"25 – 500";"<2";"29,219";"";"";"";"";"";"";"";"";"";"";"";"";"";"";""
"32";"Zirconium";"carbon monoxide";"carbon oxide";"630-08-0";"CO";"gases";"100";"25 – 500";"<2";"29,219";"";"";"";"";"";"";"";"";"";"";"";"";"";"";""
"";"";"";"";"";"";"";"";"";"";"";"";"";"";"";"";"";"";"";"";"";"";"";"";"";""
"";"";"";"";"";"";"";"";"";"";"";"";"";"";"";"";"";"";"";"";"";"";"";"";"";""
"Corrosion Survey Database (COR•SUR) © 2002 NACE International";"";"";"";"";"";"";"";"";"";"";"";"";"";"";"";"";"";"";"";"";"";"";"";"";""

File: data/corrosion_data/TableData - 2024-11-08T193248.640.csv
sep=;
"Title: Corrosion Survey Database (COR•SUR)";"";"";"";"";"";"";"";"";"";"";"";"";"";"";"";"";"";"";"";"";"";"";"";"";""
"Table: Coal gas";"";"";"";"";"";"";"";"";"";"";"";"";"";"";"";"";"";"";"";"";"";"";"";"";""
"DOWNLOAD SHOWS ONLY THE DISPLAYED DATA, UP TO 50 ROWS";"";"";"";"";"";"";"";"";"";"";"";"";"";"";"";"";"";"";"";"";"";"";"";"";""
"No.";"material or substance name";"exposure medium";"exposure medium class";"conc. (%)";"temp. (°F)";"corrosion rate (mil/yr)";"reference";"";"";"";"";"";"";"";"";"";"";"";"";"";"";"";"";"";""
"1";"Alloy 20-25-4Mo (904L)";"coal gas";"gases";"100";"25 – 500";"<2";"219";"";"";"";"";"";"";"";"";"";"";"";"";"";"";"";"";"";""
"2";"Alloy 20-38-3-3Cu (20Cb3/ 825)";"coal gas";"gases";"100";"25 – 500";"<2";"219";"";"";"";"";"";"";"";"";"";"";"";"";"";"";"";"";"";""
"3";"Alloy 30-44-5-3W (G-30)";"coal gas";"gases";"100";"25 – 500";"<2";"219";"";"";"";"";"";"";"";"";"";"";"";"";"";"";"";"";"";""
"4";"Aluminum Alloy (3003/ 5154)";"coal gas";"gases";"100";"25 – 225";"<2";"219";"";"";"";"";"";"";"";"";"";"";"";"";"";"";"";"";"";""
"5";"Austenitic Cr-Ni Stainless Steel (18-8; 304/ 304L/ 347)";"coal gas";"gases";"100";"25 – 500";"<2";"219";"";"";"";"";"";"";"";"";"";"";"";"";"";"";"";"";"";""
"6";"Austenitic Cr-Ni-Mo Stainless Steel (17-12-3; 316L/ 317L)";"coal gas";"gases";"100";"25 – 500";"<2";"219";"";"";"";"";"";"";"";"";"";"";"";"";"";"";"";"";"";""
"7";"Brass (>15Zn)";"coal gas";"gases";"100";"25 – 275";"<2";"219";"";"";"";"";"";"";"";"";"";"";"";"";"";"";"";"";"";""
"8";"Cast Iron, Gray/ Ductile";"coal gas";"gases";"100";"25 – 500";"<2";"219";"";"";"";"";"";"";"";"";"";"";"";"";"";"";"";"";"";""
"9";"Copper/ Bronze/ Low Brass";"coal gas";"gases";"100";"25 – 275";"<2";"219";"";"";"";"";"";"";"";"";"";"";"";"";"";"";"";"";"";""
"10";"Copper-Nickel";"coal gas";"gases";"100";"25 – 275";"<2";"219";"";"";"";"";"";"";"";"";"";"";"";"";"";"";"";"";"";""
"11";"Cr Stainless Steel (12Cr)";"coal gas";"gases";"100";"25 – 500";"<2";"219";"";"";"";"";"";"";"";"";"";"";"";"";"";"";"";"";"";""
"12";"Cr Stainless Steel (17Cr)";"coal gas";"gases";"100";"25 – 500";"<2";"219";"";"";"";"";"";"";"";"";"";"";"";"";"";"";"";"";"";""
"13";"Gold/ Platinum";"coal gas";"gases";"100";"25 – 500";"<2";"219";"";"";"";"";"";"";"";"";"";"";"";"";"";"";"";"";"";""
"14";"Lead";"coal gas";"gases";"100";"25 – 425";"<2";"219";"";"";"";"";"";"";"";"";"";"";"";"";"";"";"";"";"";""
"15";"Nickel (200)";"coal gas";"gases";"100";"25 – 325";"<2";"219";"";"";"";"";"";"";"";"";"";"";"";"";"";"";"";"";"";""
"16";"Nickel Cast Iron (15-35Ni)";"coal gas";"gases";"100";"25 – 500";"<2";"219";"";"";"";"";"";"";"";"";"";"";"";"";"";"";"";"";"";""
"17";"Nickel-Copper (400)";"coal gas";"gases";"100";"25 – 325";"<2";"219";"";"";"";"";"";"";"";"";"";"";"";"";"";"";"";"";"";""
"18";"Ni-Cr-Fe Alloy (600/ 690)";"coal gas";"gases";"100";"25 – 325";"<2";"219";"";"";"";"";"";"";"";"";"";"";"";"";"";"";"";"";"";""
"19";"Steels, Carbon/ Low Alloy";"coal gas";"gases";"100";"25 – 500";"<2";"219";"";"";"";"";"";"";"";"";"";"";"";"";"";"";"";"";"";""
"20";"Superferritic Stainless Steel (26-1)";"coal gas";"gases";"100";"25 – 500";"<2";"219";"";"";"";"";"";"";"";"";"";"";"";"";"";"";"";"";"";""
"";"";"";"";"";"";"";"";"";"";"";"";"";"";"";"";"";"";"";"";"";"";"";"";"";""
"";"";"";"";"";"";"";"";"";"";"";"";"";"";"";"";"";"";"";"";"";"";"";"";"";""
"Corrosion Survey Database (COR•SUR) © 2002 NACE International";"";"";"";"";"";"";"";"";"";"";"";"";"";"";"";"";"";"";"";"";"";"";"";"";""

File: data/corrosion_data/TableData - 2024-11-08T193306.961.csv
sep=;
"Title: Corrosion Survey Database (COR•SUR)";"";"";"";"";"";"";"";"";"";"";"";"";"";"";"";"";"";"";"";"";"";"";"";"";""
"Table: Cyanogen chloride";"";"";"";"";"";"";"";"";"";"";"";"";"";"";"";"";"";"";"";"";"";"";"";"";""
"DOWNLOAD SHOWS ONLY THE DISPLAYED DATA, UP TO 50 ROWS";"";"";"";"";"";"";"";"";"";"";"";"";"";"";"";"";"";"";"";"";"";"";"";"";""
"No.";"material or substance name";"exposure medium";"exposure medium synonym";"exposure medium CAS RN";"exposure medium formula";"exposure medium class";"warnings";"conc. (%)";"temp. (°F)";"corrosion rate (mil/yr)";"reference";"";"";"";"";"";"";"";"";"";"";"";"";"";""
"1";"Alloy 20-25-4Mo (904L)";"cyanogen chloride";"chlorine cyanide";"506-77-4";"CClN";"gases";"";"100";"25 – 225";"<20";"219";"";"";"";"";"";"";"";"";"";"";"";"";"";""
"2";"Alloy 20-38-3-3Cu (20Cb3/ 825)";"cyanogen chloride";"chlorine cyanide";"506-77-4";"CClN";"gases";"";"100";"25 – 225";"<20";"219";"";"";"";"";"";"";"";"";"";"";"";"";"";""
"3";"Alloy 30-44-5-3W (G-30)";"cyanogen chloride";"chlorine cyanide";"506-77-4";"CClN";"gases";"";"100";"25 – 225";"<20";"219";"";"";"";"";"";"";"";"";"";"";"";"";"";""
"4";"Aluminum Alloy (3003/ 5154)";"cyanogen chloride";"chlorine cyanide";"506-77-4";"CClN";"gases";"";"100";"25 – 75";"<20";"219";"";"";"";"";"";"";"";"";"";"";"";"";"";""
"5";"Austenitic Cr-Ni Stainless Steel (18-8; 304/ 304L/ 347)";"cyanogen chloride";"chlorine cyanide";"506-77-4";"CClN";"gases";"";"100";"25 – 225";"<20";"219";"";"";"";"";"";"";"";"";"";"";"";"";"";""
"6";"Austenitic Cr-Ni-Mo Stainless Steel (17-12-3; 316L/ 317L)";"cyanogen chloride";"chlorine cyanide";"506-77-4";"CClN";"gases";"";"100";"25 – 225";"<20";"219";"";"";"";"";"";"";"";"";"";"";"";"";"";""
"7";"Brass (>15Zn)";"cyanogen chloride";"chlorine cyanide";"506-77-4";"CClN";"gases";"severe corrosion with oxygen ingress";"";"0";"<2";"219";"";"";"";"";"";"";"";"";"";"";"";"";"";""
"8";"Copper/ Bronze/ Low Brass";"cyanogen chloride";"chlorine cyanide";"506-77-4";"CClN";"gases";"severe corrosion with oxygen ingress";"";"0";"<2";"219";"";"";"";"";"";"";"";"";"";"";"";"";"";""
"9";"Copper-Nickel";"cyanogen chloride";"chlorine cyanide";"506-77-4";"CClN";"gases";"severe corrosion with oxygen ingress";"";"0";"<2";"219";"";"";"";"";"";"";"";"";"";"";"";"";"";""
"10";"Gold/ Platinum";"cyanogen chloride";"chlorine cyanide";"506-77-4";"CClN";"gases";"";"100";"25 – 225";"<2";"219";"";"";"";"";"";"";"";"";"";"";"";"";"";""
"11";"Nickel (200)";"cyanogen chloride";"chlorine cyanide";"506-77-4";"CClN";"gases";"severe corrosion with oxygen ingress";"";"0";"<2";"219";"";"";"";"";"";"";"";"";"";"";"";"";"";""
"12";"Nickel-Copper (400)";"cyanogen chloride";"chlorine cyanide";"506-77-4";"CClN";"gases";"severe corrosion with oxygen ingress";"";"0";"<2";"219";"";"";"";"";"";"";"";"";"";"";"";"";"";""
"13";"Silver";"cyanogen chloride";"chlorine cyanide";"506-77-4";"CClN";"gases";"";"100";"25 – 75";">50";"219";"";"";"";"";"";"";"";"";"";"";"";"";"";""
"14";"Steels, Carbon/ Low Alloy";"cyanogen chloride";"chlorine cyanide";"506-77-4";"CClN";"gases";"";"100";"25 – 75";"<20";"219";"";"";"";"";"";"";"";"";"";"";"";"";"";""
"15";"Tantalum";"cyanogen chloride";"chlorine cyanide";"506-77-4";"CClN";"gases";"";"100";"25 – 225";"<2";"219";"";"";"";"";"";"";"";"";"";"";"";"";"";""
"";"";"";"";"";"";"";"";"";"";"";"";"";"";"";"";"";"";"";"";"";"";"";"";"";""
"";"";"";"";"";"";"";"";"";"";"";"";"";"";"";"";"";"";"";"";"";"";"";"";"";""
"Corrosion Survey Database (COR•SUR) © 2002 NACE International";"";"";"";"";"";"";"";"";"";"";"";"";"";"";"";"";"";"";"";"";"";"";"";"";""

File: data/corrosion_data/TableData - 2024-11-08T193312.876.csv
sep=;
"Title: Corrosion Survey Database (COR•SUR)";"";"";"";"";"";"";"";"";"";"";"";"";"";"";"";"";"";"";"";"";"";"";"";"";""
"Table: Hydrogen chloride";"";"";"";"";"";"";"";"";"";"";"";"";"";"";"";"";"";"";"";"";"";"";"";"";""
"DOWNLOAD SHOWS ONLY THE DISPLAYED DATA, UP TO 50 ROWS";"";"";"";"";"";"";"";"";"";"";"";"";"";"";"";"";"";"";"";"";"";"";"";"";""
"No.";"material or substance name";"exposure medium";"exposure medium synonym";"exposure medium CAS RN";"exposure medium formula";"exposure medium class";"conc. (%)";"temp. (°F)";"corrosion rate (mil/yr)";"test note";"reference";"";"";"";"";"";"";"";"";"";"";"";"";"";""
"1";"Alloy 20-25-4Mo (904L)";"hydrogen chloride";"hydrochloric acid";"7647-01-0";"ClH";"gases";"100";"25 – 475";"<2";"";"62,142,210,219";"";"";"";"";"";"";"";"";"";"";"";"";"";""
"2";"Alloy 20-38-3-3Cu (20Cb3/ 825)";"hydrogen chloride";"hydrochloric acid";"7647-01-0";"ClH";"gases";"100";"25 – 500";"<2";"";"62,142,210,219";"";"";"";"";"";"";"";"";"";"";"";"";"";""
"3";"Alloy 30-44-5-3W (G-30)";"hydrogen chloride";"hydrochloric acid";"7647-01-0";"ClH";"gases";"100";"25 – 500";"<2";"";"62,142,210,219";"";"";"";"";"";"";"";"";"";"";"";"";"";""
"4";"Aluminum Alloy (3003/ 5154)";"hydrogen chloride";"hydrochloric acid";"7647-01-0";"ClH";"gases";"100";"25 – 75";">50";"";"62,142,210,219";"";"";"";"";"";"";"";"";"";"";"";"";"";""
"5";"Austenitic Cr-Ni Stainless Steel (18-8; 304/ 304L/ 347)";"hydrogen chloride";"hydrochloric acid";"7647-01-0";"ClH";"gases";"100";"25 – 475";"<2";"";"62,142,210,219";"";"";"";"";"";"";"";"";"";"";"";"";"";""
"6";"Austenitic Cr-Ni-Mo Stainless Steel (17-12-3; 316L/ 317L)";"hydrogen chloride";"hydrochloric acid";"7647-01-0";"ClH";"gases";"100";"25 – 475";"<2";"";"62,142,210,219";"";"";"";"";"";"";"";"";"";"";"";"";"";""
"7";"Cast Iron, Gray/ Ductile";"hydrogen chloride";"hydrochloric acid";"7647-01-0";"ClH";"gases";"100";"25 – 225";"<2";"";"62,142,210,219";"";"";"";"";"";"";"";"";"";"";"";"";"";""
"8";"Cast Iron, Gray/ Ductile";"hydrogen chloride";"hydrochloric acid";"7647-01-0";"ClH";"gases";"100";"375 – 425";"20 – 50";"";"62,142,210,219";"";"";"";"";"";"";"";"";"";"";"";"";"";""
"9";"Cast Iron, Gray/ Ductile";"hydrogen chloride";"hydrochloric acid";"7647-01-0";"ClH";"gases";"100";"475 – 500";"<2";"";"62,142,210,219";"";"";"";"";"";"";"";"";"";"";"";"";"";""
"10";"Copper/ Bronze/ Low Brass";"hydrogen chloride";"hydrochloric acid";"7647-01-0";"ClH";"gases";"100";"25 – 125";"<2";"";"62,142,210,219";"";"";"";"";"";"";"";"";"";"";"";"";"";""
"11";"Copper/ Bronze/ Low Brass";"hydrogen chloride";"hydrochloric acid";"7647-01-0";"ClH";"gases";"100";"125 – 175";"<20";"";"62,142,210,219";"";"";"";"";"";"";"";"";"";"";"";"";"";""
"12";"Copper/ Bronze/ Low Brass";"hydrogen chloride";"hydrochloric acid";"7647-01-0";"ClH";"gases";"100";"175 – 225";"20 – 50";"";"62,142,210,219";"";"";"";"";"";"";"";"";"";"";"";"";"";""
"13";"Copper/ Bronze/ Low Brass";"hydrogen chloride";"hydrochloric acid";"7647-01-0";"ClH";"gases";"100";"275 – 425";">50";"";"62,142,210,219";"";"";"";"";"";"";"";"";"";"";"";"";"";""
"14";"Copper-Nickel";"hydrogen chloride";"hydrochloric acid";"7647-01-0";"ClH";"gases";"100";"25 – 275";"<2";"";"62,142,210,219";"";"";"";"";"";"";"";"";"";"";"";"";"";""
"15";"Copper-Nickel";"hydrogen chloride";"hydrochloric acid";"7647-01-0";"ClH";"gases";"100";"275 – 375";"<20";"";"62,142,210,219";"";"";"";"";"";"";"";"";"";"";"";"";"";""
"16";"Copper-Nickel";"hydrogen chloride";"hydrochloric acid";"7647-01-0";"ClH";"gases";"100";"375 – 425";"20 – 50";"";"62,142,210,219";"";"";"";"";"";"";"";"";"";"";"";"";"";""
"17";"Gold/ Platinum";"hydrogen chloride";"hydrochloric acid";"7647-01-0";"ClH";"gases";"100";"25 – 500";"<2";"";"62,142,210,219";"";"";"";"";"";"";"";"";"";"";"";"";"";""
"18";"Lead";"hydrogen chloride";"hydrochloric acid";"7647-01-0";"ClH";"gases";"100";"25 – 75";"<20";"";"62,142,210,219";"";"";"";"";"";"";"";"";"";"";"";"";"";""
"19";"Lead";"hydrogen chloride";"hydrochloric acid";"7647-01-0";"ClH";"gases";"100";"175 – 225";">50";"";"62,142,210,219";"";"";"";"";"";"";"";"";"";"";"";"";"";""
"20";"Mo Superalloy (Ni-Cr-Fe-9Mo; 625/ 725)";"hydrogen chloride";"hydrochloric acid";"7647-01-0";"ClH";"gases";"100";"25 – 500";"<2";"";"62,142,210,219";"";"";"";"";"";"";"";"";"";"";"";"";"";""
"21";"Mo Superalloy (Ni-16Cr-16Mo; C276)";"hydrogen chloride";"hydrochloric acid";"7647-01-0";"ClH";"gases";"100";"25 – 500";"<2";"";"62,142,210,219";"";"";"";"";"";"";"";"";"";"";"";"";"";""
"22";"Mo Superalloy (Ni-20Cr-16Mo-4W; 686)";"hydrogen chloride";"hydrochloric acid";"7647-01-0";"ClH";"gases";"100";"25 – 500";"<2";"";"62,142,210,219";"";"";"";"";"";"";"";"";"";"";"";"";"";""
"23";"Mo Superalloy (Ni-22Cr-16Mo; C22/ 59)";"hydrogen chloride";"hydrochloric acid";"7647-01-0";"ClH";"gases";"100";"25 – 500";"<2";"";"62,142,210,219";"";"";"";"";"";"";"";"";"";"";"";"";"";""
"24";"Mo Superalloy (Ni-23Cr-16Mo-1Cu; C20000)";"hydrogen chloride";"hydrochloric acid";"7647-01-0";"ClH";"gases";"100";"25 – 500";"<2";"";"62,142,210,219";"";"";"";"";"";"";"";"";"";"";"";"";"";""
"25";"Nickel (200)";"hydrogen chloride";"hydrochloric acid";"7647-01-0";"ClH";"gases";"100";"25 – 500";"<2";"";"62,142,210,219";"";"";"";"";"";"";"";"";"";"";"";"";"";""
"26";"Nickel Cast Iron (15-35Ni)";"hydrogen chloride";"hydrochloric acid";"7647-01-0";"ClH";"gases";"100";"25 – 325";"<2";"";"62,142,210,219";"";"";"";"";"";"";"";"";"";"";"";"";"";""
"27";"Nickel Cast Iron (15-35Ni)";"hydrogen chloride";"hydrochloric acid";"7647-01-0";"ClH";"gases";"100";"325 – 375";"<20";"";"62,142,210,219";"";"";"";"";"";"";"";"";"";"";"";"";"";""
"28";"Nickel-Copper (400)";"hydrogen chloride";"hydrochloric acid";"7647-01-0";"ClH";"gases";"100";"25 – 425";"<2";"";"62,142,210,219";"";"";"";"";"";"";"";"";"";"";"";"";"";""
"29";"Nickel-Copper (400)";"hydrogen chloride";"hydrochloric acid";"7647-01-0";"ClH";"gases";"100";"425 – 475";"<20";"";"62,142,210,219";"";"";"";"";"";"";"";"";"";"";"";"";"";""
"30";"Ni-Cr-Fe Alloy (600/ 690)";"hydrogen chloride";"hydrochloric acid";"7647-01-0";"ClH";"gases";"100";"25 – 500";"<2";"";"62,142,210,219";"";"";"";"";"";"";"";"";"";"";"";"";"";""
"31";"Ni-Mo Alloy (Ni-30Mo; B-2)";"hydrogen chloride";"hydrochloric acid";"7647-01-0";"ClH";"gases";"100";"25 – 500";"<2";"";"62,142,210,219";"";"";"";"";"";"";"";"";"";"";"";"";"";""
"32";"Silicon Cast Iron (14Si)";"hydrogen chloride";"hydrochloric acid";"7647-01-0";"ClH";"gases";"100";"52 – 370";"20 – 50";"low FeCl2";"62,142,210,218";"";"";"";"";"";"";"";"";"";"";"";"";"";""
"33";"Silicon Cast Iron (14Si)";"hydrogen chloride";"hydrochloric acid";"7647-01-0";"ClH";"gases";"100";"370 – 439";">50";"";"62,142,210,218";"";"";"";"";"";"";"";"";"";"";"";"";"";""
"34";"Silver";"hydrogen chloride";"hydrochloric acid";"7647-01-0";"ClH";"gases";"100";"75 – 125";"<20";"";"62,142,210,219";"";"";"";"";"";"";"";"";"";"";"";"";"";""
"35";"Silver";"hydrogen chloride";"hydrochloric acid";"7647-01-0";"ClH";"gases";"100";"125 – 175";">50";"";"62,142,210,219";"";"";"";"";"";"";"";"";"";"";"";"";"";""
"36";"Steels, Carbon/ Low Alloy";"hydrogen chloride";"hydrochloric acid";"7647-01-0";"ClH";"gases";"100";"25 – 500";"<2";"";"62,142,210,219";"";"";"";"";"";"";"";"";"";"";"";"";"";""
"37";"Tantalum";"hydrogen chloride";"hydrochloric acid";"7647-01-0";"ClH";"gases";"100";"25 – 500";"<2";"";"62,142,210,219";"";"";"";"";"";"";"";"";"";"";"";"";"";""
"38";"Zirconium";"hydrogen chloride";"hydrochloric acid";"7647-01-0";"ClH";"gases";"100";"25 – 225";"<2";"";"62,142,210,219";"";"";"";"";"";"";"";"";"";"";"";"";"";""
"";"";"";"";"";"";"";"";"";"";"";"";"";"";"";"";"";"";"";"";"";"";"";"";"";""
"";"";"";"";"";"";"";"";"";"";"";"";"";"";"";"";"";"";"";"";"";"";"";"";"";""
"Corrosion Survey Database (COR•SUR) © 2002 NACE International";"";"";"";"";"";"";"";"";"";"";"";"";"";"";"";"";"";"";"";"";"";"";"";"";""

File: data/corrosion_data/TableData - 2024-11-08T193317.627.csv
sep=;
"Title: Corrosion Survey Database (COR•SUR)";"";"";"";"";"";"";"";"";"";"";"";"";"";"";"";"";"";"";"";"";"";"";"";"";""
"Table: Hydrogen fluoride";"";"";"";"";"";"";"";"";"";"";"";"";"";"";"";"";"";"";"";"";"";"";"";"";""
"DOWNLOAD SHOWS ONLY THE DISPLAYED DATA, UP TO 50 ROWS";"";"";"";"";"";"";"";"";"";"";"";"";"";"";"";"";"";"";"";"";"";"";"";"";""
"No.";"material or substance name";"exposure medium";"exposure medium synonym";"exposure medium CAS RN";"exposure medium formula";"exposure medium class";"conc. (%)";"temp. (°F)";"corrosion rate (mil/yr)";"reference";"";"";"";"";"";"";"";"";"";"";"";"";"";"";""
"1";"Alloy 20-25-4Mo (904L)";"hydrogen fluoride";"hydrofluoric acid";"7664-39-3";"FH";"gases";"100";"25 – 125";"<2";"143,214,219";"";"";"";"";"";"";"";"";"";"";"";"";"";"";""
"2";"Alloy 20-38-3-3Cu (20Cb3/ 825)";"hydrogen fluoride";"hydrofluoric acid";"7664-39-3";"FH";"gases";"100";"25 – 125";"<2";"143,214,219";"";"";"";"";"";"";"";"";"";"";"";"";"";"";""
"3";"Alloy 30-44-5-3W (G-30)";"hydrogen fluoride";"hydrofluoric acid";"7664-39-3";"FH";"gases";"100";"25 – 125";"<2";"143,214,219";"";"";"";"";"";"";"";"";"";"";"";"";"";"";""
"4";"Aluminum Alloy (3003/ 5154)";"hydrogen fluoride";"hydrofluoric acid";"7664-39-3";"FH";"gases";"100";"25 – 125";"<20";"143,214,219";"";"";"";"";"";"";"";"";"";"";"";"";"";"";""
"5";"Aluminum Alloy (3003/ 5154)";"hydrogen fluoride";"hydrofluoric acid";"7664-39-3";"FH";"gases";"100";"125 – 175";">50";"143,214,219";"";"";"";"";"";"";"";"";"";"";"";"";"";"";""
"6";"Austenitic Cr-Ni Stainless Steel (18-8; 304/ 304L/ 347)";"hydrogen fluoride";"hydrofluoric acid";"7664-39-3";"FH";"gases";"100";"25 – 75";"<20";"143,214,219";"";"";"";"";"";"";"";"";"";"";"";"";"";"";""
"7";"Austenitic Cr-Ni Stainless Steel (18-8; 304/ 304L/ 347)";"hydrogen fluoride";"hydrofluoric acid";"7664-39-3";"FH";"gases";"100";"75 – 125";">50";"143,214,219";"";"";"";"";"";"";"";"";"";"";"";"";"";"";""
"8";"Austenitic Cr-Ni-Mo Stainless Steel (17-12-3; 316L/ 317L)";"hydrogen fluoride";"hydrofluoric acid";"7664-39-3";"FH";"gases";"100";"25 – 125";"<2";"143,214,219";"";"";"";"";"";"";"";"";"";"";"";"";"";"";""
"9";"Austenitic Cr-Ni-Mo Stainless Steel (17-12-3; 316L/ 317L)";"hydrogen fluoride";"hydrofluoric acid";"7664-39-3";"FH";"gases";"100";"125 – 425";"<20";"143,214,219";"";"";"";"";"";"";"";"";"";"";"";"";"";"";""
"10";"Brass (>15Zn)";"hydrogen fluoride";"hydrofluoric acid";"7664-39-3";"FH";"gases";"100";"25 – 75";"<20";"143,214,219";"";"";"";"";"";"";"";"";"";"";"";"";"";"";""
"11";"Cast Iron, Gray/ Ductile";"hydrogen fluoride";"hydrofluoric acid";"7664-39-3";"FH";"gases";"100";"25 – 375";"<2";"143,214,219";"";"";"";"";"";"";"";"";"";"";"";"";"";"";""
"12";"Copper/ Bronze/ Low Brass";"hydrogen fluoride";"hydrofluoric acid";"7664-39-3";"FH";"gases";"100";"25 – 75";"<20";"143,214,219";"";"";"";"";"";"";"";"";"";"";"";"";"";"";""
"13";"Copper-Nickel";"hydrogen fluoride";"hydrofluoric acid";"7664-39-3";"FH";"gases";"100";"25 – 225";"<2";"143,214,219";"";"";"";"";"";"";"";"";"";"";"";"";"";"";""
"14";"Cr Stainless Steel (12Cr)";"hydrogen fluoride";"hydrofluoric acid";"7664-39-3";"FH";"gases";"100";"25 – 75";"<20";"143,214,219";"";"";"";"";"";"";"";"";"";"";"";"";"";"";""
"15";"Cr Stainless Steel (17Cr)";"hydrogen fluoride";"hydrofluoric acid";"7664-39-3";"FH";"gases";"100";"25 – 75";"<20";"143,214,219";"";"";"";"";"";"";"";"";"";"";"";"";"";"";""
"16";"Gold/ Platinum";"hydrogen fluoride";"hydrofluoric acid";"7664-39-3";"FH";"gases";"100";"25 – 325";"<2";"143,214,219";"";"";"";"";"";"";"";"";"";"";"";"";"";"";""
"17";"Lead";"hydrogen fluoride";"hydrofluoric acid";"7664-39-3";"FH";"gases";"100";"25 – 75";">50";"143,214,219";"";"";"";"";"";"";"";"";"";"";"";"";"";"";""
"18";"Mo Superalloy (Ni-Cr-Fe-9Mo; 625/ 725)";"hydrogen fluoride";"hydrofluoric acid";"7664-39-3";"FH";"gases";"100";"25 – 225";"<2";"143,214,219";"";"";"";"";"";"";"";"";"";"";"";"";"";"";""
"19";"Mo Superalloy (Ni-Cr-Fe-9Mo; 625/ 725)";"hydrogen fluoride";"hydrofluoric acid";"7664-39-3";"FH";"gases";"100";"225 – 425";"<20";"143,214,219";"";"";"";"";"";"";"";"";"";"";"";"";"";"";""
"20";"Mo Superalloy (Ni-16Cr-16Mo; C276)";"hydrogen fluoride";"hydrofluoric acid";"7664-39-3";"FH";"gases";"100";"25 – 225";"<2";"143,214,219";"";"";"";"";"";"";"";"";"";"";"";"";"";"";""
"21";"Mo Superalloy (Ni-16Cr-16Mo; C276)";"hydrogen fluoride";"hydrofluoric acid";"7664-39-3";"FH";"gases";"100";"225 – 425";"<20";"143,214,219";"";"";"";"";"";"";"";"";"";"";"";"";"";"";""
"22";"Mo Superalloy (Ni-20Cr-16Mo-4W; 686)";"hydrogen fluoride";"hydrofluoric acid";"7664-39-3";"FH";"gases";"100";"25 – 225";"<2";"143,214,219";"";"";"";"";"";"";"";"";"";"";"";"";"";"";""
"23";"Mo Superalloy (Ni-20Cr-16Mo-4W; 686)";"hydrogen fluoride";"hydrofluoric acid";"7664-39-3";"FH";"gases";"100";"225 – 425";"<20";"143,214,219";"";"";"";"";"";"";"";"";"";"";"";"";"";"";""
"24";"Mo Superalloy (Ni-22Cr-16Mo; C22/ 59)";"hydrogen fluoride";"hydrofluoric acid";"7664-39-3";"FH";"gases";"100";"25 – 225";"<2";"143,214,219";"";"";"";"";"";"";"";"";"";"";"";"";"";"";""
"25";"Mo Superalloy (Ni-22Cr-16Mo; C22/ 59)";"hydrogen fluoride";"hydrofluoric acid";"7664-39-3";"FH";"gases";"100";"225 – 425";"<20";"143,214,219";"";"";"";"";"";"";"";"";"";"";"";"";"";"";""
"26";"Mo Superalloy (Ni-23Cr-16Mo-1Cu; C20000)";"hydrogen fluoride";"hydrofluoric acid";"7664-39-3";"FH";"gases";"100";"25 – 225";"<2";"143,214,219";"";"";"";"";"";"";"";"";"";"";"";"";"";"";""
"27";"Mo Superalloy (Ni-23Cr-16Mo-1Cu; C20000)";"hydrogen fluoride";"hydrofluoric acid";"7664-39-3";"FH";"gases";"100";"225 – 425";"<20";"143,214,219";"";"";"";"";"";"";"";"";"";"";"";"";"";"";""
"28";"Nickel (200)";"hydrogen fluoride";"hydrofluoric acid";"7664-39-3";"FH";"gases";"100";"25 – 425";"<2";"143,214,219";"";"";"";"";"";"";"";"";"";"";"";"";"";"";""
"29";"Nickel Cast Iron (15-35Ni)";"hydrogen fluoride";"hydrofluoric acid";"7664-39-3";"FH";"gases";"100";"25 – 375";"<2";"143,214,219";"";"";"";"";"";"";"";"";"";"";"";"";"";"";""
"30";"Nickel-Copper (400)";"hydrogen fluoride";"hydrofluoric acid";"7664-39-3";"FH";"gases";"100";"25 – 425";"<2";"143,214,219";"";"";"";"";"";"";"";"";"";"";"";"";"";"";""
"31";"Ni-Cr-Fe Alloy (600/ 690)";"hydrogen fluoride";"hydrofluoric acid";"7664-39-3";"FH";"gases";"100";"25 – 425";"<2";"143,214,219";"";"";"";"";"";"";"";"";"";"";"";"";"";"";""
"32";"Steels, Carbon/ Low Alloy";"hydrogen fluoride";"hydrofluoric acid";"7664-39-3";"FH";"gases";"100";"25 – 375";"<2";"143,214,219";"";"";"";"";"";"";"";"";"";"";"";"";"";"";""
"33";"Tantalum";"hydrogen fluoride";"hydrofluoric acid";"7664-39-3";"FH";"gases";"100";"25 – 75";">50";"143,214,219";"";"";"";"";"";"";"";"";"";"";"";"";"";"";""
"34";"Titanium, Unalloyed";"hydrogen fluoride";"hydrofluoric acid";"7664-39-3";"FH";"gases";"100";"25 – 75";">50";"143,214,219";"";"";"";"";"";"";"";"";"";"";"";"";"";"";""
"35";"Zirconium";"hydrogen fluoride";"hydrofluoric acid";"7664-39-3";"FH";"gases";"100";"25 – 75";">50";"143,214,219";"";"";"";"";"";"";"";"";"";"";"";"";"";"";""
"";"";"";"";"";"";"";"";"";"";"";"";"";"";"";"";"";"";"";"";"";"";"";"";"";""
"";"";"";"";"";"";"";"";"";"";"";"";"";"";"";"";"";"";"";"";"";"";"";"";"";""
"Corrosion Survey Database (COR•SUR) © 2002 NACE International";"";"";"";"";"";"";"";"";"";"";"";"";"";"";"";"";"";"";"";"";"";"";"";"";""
