Repository: Mahyar-rajabi94/TF_SDL

File: data/corrosion_data/TableData - 2024-11-08T193330.927.csv
sep=;
"Title: Corrosion Survey Database (COR•SUR)";"";"";"";"";"";"";"";"";"";"";"";"";"";"";"";"";"";"";"";"";"";"";"";"";""
"Table: Hydrogen sulfide";"";"";"";"";"";"";"";"";"";"";"";"";"";"";"";"";"";"";"";"";"";"";"";"";""
"DOWNLOAD SHOWS ONLY THE DISPLAYED DATA, UP TO 50 ROWS";"";"";"";"";"";"";"";"";"";"";"";"";"";"";"";"";"";"";"";"";"";"";"";"";""
"No.";"material or substance name";"exposure medium";"exposure medium note";"exposure medium CAS RN";"exposure medium formula";"exposure medium class";"warnings";"conc. (%)";"temp. (°F)";"corrosion rate (mil/yr)";"test note";"reference";"";"";"";"";"";"";"";"";"";"";"";"";""
"1";"Alloy 20-25-4Mo (904L)";"hydrogen sulfide";"wet or dry";"7783-06-04";"H2S";"gases";"";"4";"392";"<2";"";"64,150,180,219,220,223";"";"";"";"";"";"";"";"";"";"";"";"";""
"2";"Alloy 20-25-4Mo (904L)";"hydrogen sulfide";"";"7783-06-04";"H2S";"gases";"";"100";"25 – 175";"<2";"also wet at 20°C (68°F)";"64,150,180,219,220,223";"";"";"";"";"";"";"";"";"";"";"";"";""
"3";"Alloy 20-25-4Mo (904L)";"hydrogen sulfide";"";"7783-06-04";"H2S";"gases";"";"100";"175 – 475";"<20";"";"64,150,180,219,220,223";"";"";"";"";"";"";"";"";"";"";"";"";""
"4";"Alloy 20-25-6Mo (254SMO/ 6XN)";"hydrogen sulfide";"wet or dry";"7783-06-04";"H2S";"gases";"";"4";"392";"<2";"";"64,150,180,220,223";"";"";"";"";"";"";"";"";"";"";"";"";""
"5";"Alloy 20-25-6Mo (254SMO/ 6XN)";"hydrogen sulfide";"wet";"7783-06-04";"H2S";"gases";"";"100";"68";"<2";"";"64,150,180,220,223";"";"";"";"";"";"";"";"";"";"";"";"";""
"6";"Alloy 20-38-3-3Cu (20Cb3/ 825)";"hydrogen sulfide";"wet or dry";"7783-06-04";"H2S";"gases";"";"4";"392";"<2";"";"64,150,180,219,220,223";"";"";"";"";"";"";"";"";"";"";"";"";""
"7";"Alloy 20-38-3-3Cu (20Cb3/ 825)";"hydrogen sulfide";"";"7783-06-04";"H2S";"gases";"";"100";"25 – 175";"<2";"also wet at 20°C (68°F)";"64,150,180,219,220,223";"";"";"";"";"";"";"";"";"";"";"";"";""
"8";"Alloy 20-38-3-3Cu (20Cb3/ 825)";"hydrogen sulfide";"";"7783-06-04";"H2S";"gases";"";"100";"175 – 475";"<20";"";"64,150,180,219,220,223";"";"";"";"";"";"";"";"";"";"";"";"";""
"9";"Alloy 30-44-5-3W (G-30)";"hydrogen sulfide";"wet or dry";"7783-06-04";"H2S";"gases";"";"4";"392";"<2";"";"64,150,180,219,220,223";"";"";"";"";"";"";"";"";"";"";"";"";""
"10";"Alloy 30-44-5-3W (G-30)";"hydrogen sulfide";"";"7783-06-04";"H2S";"gases";"";"100";"25 – 175";"<2";"also wet at 20°C (68°F)";"64,150,180,219,220,223";"";"";"";"";"";"";"";"";"";"";"";"";""
"11";"Alloy 30-44-5-3W (G-30)";"hydrogen sulfide";"";"7783-06-04";"H2S";"gases";"";"100";"175 – 475";"<20";"";"64,150,180,219,220,223";"";"";"";"";"";"";"";"";"";"";"";"";""
"12";"Aluminum Alloy (3003/ 5154)";"hydrogen sulfide";"";"7783-06-04";"H2S";"gases";"";"any";"0 – 176";"<2";"";"64,150,219,220,223";"";"";"";"";"";"";"";"";"";"";"";"";""
"13";"Aluminum Alloy (3003/ 5154)";"hydrogen sulfide";"";"7783-06-04";"H2S";"gases";"";"100";"176 – 500";"<20";"";"64,150,219,220,223";"";"";"";"";"";"";"";"";"";"";"";"";""
"14";"Austenitic Cr-Ni Stainless Steel (18-8; 304/ 304L/ 347)";"hydrogen sulfide";"";"7783-06-04";"H2S";"gases";"";"100";"25 – 175";"<2";"";"64,150,219,223";"";"";"";"";"";"";"";"";"";"";"";"";""
"15";"Austenitic Cr-Ni Stainless Steel (18-8; 304/ 304L/ 347)";"hydrogen sulfide";"";"7783-06-04";"H2S";"gases";"";"100";"175 – 475";"<20";"";"64,150,219,223";"";"";"";"";"";"";"";"";"";"";"";"";""
"16";"Austenitic Cr-Ni-Mo Stainless Steel (17-12-3; 316L/ 317L)";"hydrogen sulfide";"";"7783-06-04";"H2S";"gases";"";"100";"25 – 175";"<2";"";"64,150,219,223";"";"";"";"";"";"";"";"";"";"";"";"";""
"17";"Austenitic Cr-Ni-Mo Stainless Steel (17-12-3; 316L/ 317L)";"hydrogen sulfide";"";"7783-06-04";"H2S";"gases";"";"100";"175 – 475";"<20";"";"64,150,219,223";"";"";"";"";"";"";"";"";"";"";"";"";""
"18";"Brass (>15Zn)";"hydrogen sulfide";"";"7783-06-04";"H2S";"gases";"";"100";"25 – 75";"<20";"";"64,150,219,223";"";"";"";"";"";"";"";"";"";"";"";"";""
"19";"Cast Iron, Gray/ Ductile";"hydrogen sulfide";"";"7783-06-04";"H2S";"gases";"";"100";"25 – 475";"<20";"";"64,150,219,223";"";"";"";"";"";"";"";"";"";"";"";"";""
"20";"Copper/ Bronze/ Low Brass";"hydrogen sulfide";"";"7783-06-04";"H2S";"gases";"";"100";"25 – 75";"<20";"";"64,150,219,223";"";"";"";"";"";"";"";"";"";"";"";"";""
"21";"Copper-Nickel";"hydrogen sulfide";"";"7783-06-04";"H2S";"gases";"";"100";"25 – 75";"<20";"";"64,150,219,223";"";"";"";"";"";"";"";"";"";"";"";"";""
"22";"Cr Stainless Steel (12Cr)";"hydrogen sulfide";"";"7783-06-04";"H2S";"gases";"";"100";"25 – 475";"<20";"";"64,150,219,223";"";"";"";"";"";"";"";"";"";"";"";"";""
"23";"Cr Stainless Steel (17Cr)";"hydrogen sulfide";"";"7783-06-04";"H2S";"gases";"";"100";"25 – 475";"<20";"";"64,150,219,223";"";"";"";"";"";"";"";"";"";"";"";"";""
"24";"Duplex Stainless Steel (25-6-3)";"hydrogen sulfide";"wet or dry";"7783-06-04";"H2S";"gases";"";"4";"392";"<2";"";"64,150,180,220,223";"";"";"";"";"";"";"";"";"";"";"";"";""
"25";"Duplex Stainless Steel (25-6-3)";"hydrogen sulfide";"wet";"7783-06-04";"H2S";"gases";"";"100";"68";"<2";"";"64,150,180,220,223";"";"";"";"";"";"";"";"";"";"";"";"";""
"26";"Lead";"hydrogen sulfide";"";"7783-06-04";"H2S";"gases";"";"100";"25 – 500";"<20";"";"64,150,219,223";"";"";"";"";"";"";"";"";"";"";"";"";""
"27";"Mo Superalloy (Ni-Cr-Fe-9Mo; 625/ 725)";"hydrogen sulfide";"";"7783-06-04";"H2S";"gases";"";"100";"25 – 325";"<20";"";"64,150,219,223";"";"";"";"";"";"";"";"";"";"";"";"";""
"28";"Mo Superalloy (Ni-16Cr-16Mo; C276)";"hydrogen sulfide";"";"7783-06-04";"H2S";"gases";"";"100";"25 – 325";"<20";"";"64,150,219,223";"";"";"";"";"";"";"";"";"";"";"";"";""
"29";"Mo Superalloy (Ni-20Cr-16Mo-4W; 686)";"hydrogen sulfide";"";"7783-06-04";"H2S";"gases";"";"100";"25 – 325";"<20";"";"64,150,219,223";"";"";"";"";"";"";"";"";"";"";"";"";""
"30";"Mo Superalloy (Ni-22Cr-16Mo; C22/ 59)";"hydrogen sulfide";"";"7783-06-04";"H2S";"gases";"";"100";"25 – 325";"<20";"";"64,150,219,223";"";"";"";"";"";"";"";"";"";"";"";"";""
"31";"Mo Superalloy (Ni-23Cr-16Mo-1Cu; C20000)";"hydrogen sulfide";"";"7783-06-04";"H2S";"gases";"";"100";"25 – 325";"<20";"";"64,150,219,223";"";"";"";"";"";"";"";"";"";"";"";"";""
"32";"Nickel (200)";"hydrogen sulfide";"";"7783-06-04";"H2S";"gases";"";"100";"25 – 475";"<20";"";"64,150,219,223";"";"";"";"";"";"";"";"";"";"";"";"";""
"33";"Nickel Cast Iron (15-35Ni)";"hydrogen sulfide";"";"7783-06-04";"H2S";"gases";"";"100";"25 – 225";"<20";"";"64,150,219,223";"";"";"";"";"";"";"";"";"";"";"";"";""
"34";"Nickel-Copper (400)";"hydrogen sulfide";"";"7783-06-04";"H2S";"gases";"";"100";"25 – 475";"<20";"";"64,150,219,223";"";"";"";"";"";"";"";"";"";"";"";"";""
"35";"Ni-Cr-Fe Alloy (600/ 690)";"hydrogen sulfide";"";"7783-06-04";"H2S";"gases";"";"100";"25 – 475";"<20";"";"64,150,219,223";"";"";"";"";"";"";"";"";"";"";"";"";""
"36";"Ni-Mo Alloy (Ni-30Mo; B-2)";"hydrogen sulfide";"";"7783-06-04";"H2S";"gases";"";"100";"25 – 325";"<20";"";"64,150,219,223";"";"";"";"";"";"";"";"";"";"";"";"";""
"37";"Niobium (Columbium)";"hydrogen sulfide";"";"7783-06-04";"H2S";"gases";"";"100";"0 – 212";"<2";"";"64,150,220,223";"";"";"";"";"";"";"";"";"";"";"";"";""
"38";"Silicon Cast Iron (14Si)";"hydrogen sulfide";"";"7783-06-04";"H2S";"gases";"";"100";"52 – 190";"<20";"";"64,150,218,223";"";"";"";"";"";"";"";"";"";"";"";"";""
"39";"Silicon Cast Iron (14Si)";"hydrogen sulfide";"";"7783-06-04";"H2S";"gases";"";"100";"190 – 237";"20 – 50";"";"64,150,218,223";"";"";"";"";"";"";"";"";"";"";"";"";""
"40";"Silver";"hydrogen sulfide";"";"7783-06-04";"H2S";"gases";"";"100";"25 – 75";">50";"";"64,150,219,223";"";"";"";"";"";"";"";"";"";"";"";"";""
"41";"Steels, Carbon/ Low Alloy";"hydrogen sulfide";"";"7783-06-04";"H2S";"gases";"hazardous!";"100";"25 – 125";"<2";"";"64,150,219,220,223";"";"";"";"";"";"";"";"";"";"";"";"";""
"42";"Steels, Carbon/ Low Alloy";"hydrogen sulfide";"";"7783-06-04";"H2S";"gases";"possible hazard";"100";"125 – 475";"20 – 50";"";"64,150,219,220,223";"";"";"";"";"";"";"";"";"";"";"";"";""
"43";"Tantalum";"hydrogen sulfide";"";"7783-06-04";"H2S";"gases";"";"100";"25 – 225";"<2";"";"64,150,219,223";"";"";"";"";"";"";"";"";"";"";"";"";""
"44";"Titanium, Unalloyed";"hydrogen sulfide";"wet or dry";"7783-06-04";"H2S";"gases";"";"4";"392";"<2";"";"64,150,180,219,220,223";"";"";"";"";"";"";"";"";"";"";"";"";""
"45";"Titanium, Unalloyed";"hydrogen sulfide";"";"7783-06-04";"H2S";"gases";"";"100";"25 – 225";"<2";"also wet at 20°C (68°F)";"64,150,180,219,220,223";"";"";"";"";"";"";"";"";"";"";"";"";""
"";"";"";"";"";"";"";"";"";"";"";"";"";"";"";"";"";"";"";"";"";"";"";"";"";""
"";"";"";"";"";"";"";"";"";"";"";"";"";"";"";"";"";"";"";"";"";"";"";"";"";""
"Corrosion Survey Database (COR•SUR) © 2002 NACE International";"";"";"";"";"";"";"";"";"";"";"";"";"";"";"";"";"";"";"";"";"";"";"";"";""

File: data/corrosion_data/TableData - 2024-11-08T193337.995.csv
sep=;
"Title: Corrosion Survey Database (COR•SUR)";"";"";"";"";"";"";"";"";"";"";"";"";"";"";"";"";"";"";"";"";"";"";"";"";""
"Table: Nitrosyl chloride";"";"";"";"";"";"";"";"";"";"";"";"";"";"";"";"";"";"";"";"";"";"";"";"";""
"DOWNLOAD SHOWS ONLY THE DISPLAYED DATA, UP TO 50 ROWS";"";"";"";"";"";"";"";"";"";"";"";"";"";"";"";"";"";"";"";"";"";"";"";"";""
"No.";"material or substance name";"exposure medium";"exposure medium CAS RN";"exposure medium formula";"exposure medium class";"resistance note";"conc. (%)";"temp. (°F)";"corrosion rate (mil/yr)";"test note";"reference";"";"";"";"";"";"";"";"";"";"";"";"";"";""
"1";"Aluminum Alloy (3003/ 5154)";"nitrosyl chloride";"2696-92-6";"ClNO";"gases";"";"5 – 15";"25 – 75";"<2";"";"219";"";"";"";"";"";"";"";"";"";"";"";"";"";""
"2";"Aluminum Alloy (3003/ 5154)";"nitrosyl chloride";"2696-92-6";"ClNO";"gases";"";"15 – 55";"25 – 75";">50";"";"219";"";"";"";"";"";"";"";"";"";"";"";"";"";""
"3";"Aluminum Alloy (3003/ 5154)";"nitrosyl chloride";"2696-92-6";"ClNO";"gases";"";"45 – 55";"75 – 125";"20 – 50";"";"219";"";"";"";"";"";"";"";"";"";"";"";"";"";""
"4";"Aluminum Alloy (3003/ 5154)";"nitrosyl chloride";"2696-92-6";"ClNO";"gases";"";"45 – 55";"125 – 175";">50";"";"219";"";"";"";"";"";"";"";"";"";"";"";"";"";""
"5";"Aluminum Alloy (3003/ 5154)";"nitrosyl chloride";"2696-92-6";"ClNO";"gases";"";"55 – 65";"25 – 75";"20 – 50";"";"219";"";"";"";"";"";"";"";"";"";"";"";"";"";""
"6";"Aluminum Alloy (3003/ 5154)";"nitrosyl chloride";"2696-92-6";"ClNO";"gases";"";"75 – 95";"125 – 175";">50";"";"219";"";"";"";"";"";"";"";"";"";"";"";"";"";""
"7";"Aluminum Alloy (3003/ 5154)";"nitrosyl chloride";"2696-92-6";"ClNO";"gases";"";">75";"25 – 75";"<20";"";"219";"";"";"";"";"";"";"";"";"";"";"";"";"";""
"8";"Aluminum Alloy (3003/ 5154)";"nitrosyl chloride";"2696-92-6";"ClNO";"gases";"";">75";"75 – 125";"20 – 50";"";"219";"";"";"";"";"";"";"";"";"";"";"";"";"";""
"9";"Austenitic Cr-Ni Stainless Steel (18-8; 304/ 304L/ 347)";"nitrosyl chloride";"2696-92-6";"ClNO";"gases";"";"85 – 95";"25 – 75";">50";"";"219";"";"";"";"";"";"";"";"";"";"";"";"";"";""
"10";"Brass (>15Zn)";"nitrosyl chloride";"2696-92-6";"ClNO";"gases";"";"85 – 95";"25 – 75";">50";"";"219";"";"";"";"";"";"";"";"";"";"";"";"";"";""
"11";"Cast Iron, Gray/ Ductile";"nitrosyl chloride";"2696-92-6";"ClNO";"gases";"";"85 – 95";"25 – 75";">50";"";"219";"";"";"";"";"";"";"";"";"";"";"";"";"";""
"12";"Copper/ Bronze/ Low Brass";"nitrosyl chloride";"2696-92-6";"ClNO";"gases";"";"85 – 95";"25 – 75";">50";"";"219";"";"";"";"";"";"";"";"";"";"";"";"";"";""
"13";"Copper-Nickel";"nitrosyl chloride";"2696-92-6";"ClNO";"gases";"";"85 – 95";"25 – 75";">50";"";"219";"";"";"";"";"";"";"";"";"";"";"";"";"";""
"14";"Cr Stainless Steel (12Cr)";"nitrosyl chloride";"2696-92-6";"ClNO";"gases";"";"85 – 95";"25 – 75";">50";"";"219";"";"";"";"";"";"";"";"";"";"";"";"";"";""
"15";"Gold/ Platinum";"nitrosyl chloride";"2696-92-6";"ClNO";"gases";"";"5 – 65";"225 – 425";"<2";"";"219";"";"";"";"";"";"";"";"";"";"";"";"";"";""
"16";"Gold/ Platinum";"nitrosyl chloride";"2696-92-6";"ClNO";"gases";"";">5";"25 – 225";"<2";"";"219";"";"";"";"";"";"";"";"";"";"";"";"";"";""
"17";"Lead";"nitrosyl chloride";"2696-92-6";"ClNO";"gases";"";"5 – 15";"25 – 75";">50";"";"219";"";"";"";"";"";"";"";"";"";"";"";"";"";""
"18";"Mo Superalloy (Ni-Cr-Fe-9Mo; 625/ 725)";"nitrosyl chloride";"2696-92-6";"ClNO";"gases";"";"5 – 15";"25 – 225";"<2";"";"219";"";"";"";"";"";"";"";"";"";"";"";"";"";""
"19";"Mo Superalloy (Ni-Cr-Fe-9Mo; 625/ 725)";"nitrosyl chloride";"2696-92-6";"ClNO";"gases";"";"5 – 45";"25 – 125";"<2";"";"219";"";"";"";"";"";"";"";"";"";"";"";"";"";""
"20";"Mo Superalloy (Ni-Cr-Fe-9Mo; 625/ 725)";"nitrosyl chloride";"2696-92-6";"ClNO";"gases";"";"35 – 45";"175 – 225";">50";"";"219";"";"";"";"";"";"";"";"";"";"";"";"";"";""
"21";"Mo Superalloy (Ni-Cr-Fe-9Mo; 625/ 725)";"nitrosyl chloride";"2696-92-6";"ClNO";"gases";"";">45";"125 – 175";">50";"";"219";"";"";"";"";"";"";"";"";"";"";"";"";"";""
"22";"Mo Superalloy (Ni-Cr-Fe-9Mo; 625/ 725)";"nitrosyl chloride";"2696-92-6";"ClNO";"gases";"";"55 – 65";"75 – 125";"<2";"";"219";"";"";"";"";"";"";"";"";"";"";"";"";"";""
"23";"Mo Superalloy (Ni-Cr-Fe-9Mo; 625/ 725)";"nitrosyl chloride";"2696-92-6";"ClNO";"gases";"";"55 – 65";"125 – 225";">50";"";"219";"";"";"";"";"";"";"";"";"";"";"";"";"";""
"24";"Mo Superalloy (Ni-16Cr-16Mo; C276)";"nitrosyl chloride";"2696-92-6";"ClNO";"gases";"";"5 – 15";"25 – 225";"<2";"";"219";"";"";"";"";"";"";"";"";"";"";"";"";"";""
"25";"Mo Superalloy (Ni-16Cr-16Mo; C276)";"nitrosyl chloride";"2696-92-6";"ClNO";"gases";"";"5 – 45";"25 – 125";"<2";"";"219";"";"";"";"";"";"";"";"";"";"";"";"";"";""
"26";"Mo Superalloy (Ni-16Cr-16Mo; C276)";"nitrosyl chloride";"2696-92-6";"ClNO";"gases";"";"35 – 45";"175 – 225";">50";"";"219";"";"";"";"";"";"";"";"";"";"";"";"";"";""
"27";"Mo Superalloy (Ni-16Cr-16Mo; C276)";"nitrosyl chloride";"2696-92-6";"ClNO";"gases";"";">45";"125 – 175";">50";"";"219";"";"";"";"";"";"";"";"";"";"";"";"";"";""
"28";"Mo Superalloy (Ni-16Cr-16Mo; C276)";"nitrosyl chloride";"2696-92-6";"ClNO";"gases";"";"55 – 65";"75 – 125";"<2";"";"219";"";"";"";"";"";"";"";"";"";"";"";"";"";""
"29";"Mo Superalloy (Ni-16Cr-16Mo; C276)";"nitrosyl chloride";"2696-92-6";"ClNO";"gases";"";"55 – 65";"125 – 225";">50";"";"219";"";"";"";"";"";"";"";"";"";"";"";"";"";""
"30";"Mo Superalloy (Ni-20Cr-16Mo-4W; 686)";"nitrosyl chloride";"2696-92-6";"ClNO";"gases";"";"5 – 15";"25 – 225";"<2";"";"219";"";"";"";"";"";"";"";"";"";"";"";"";"";""
"31";"Mo Superalloy (Ni-20Cr-16Mo-4W; 686)";"nitrosyl chloride";"2696-92-6";"ClNO";"gases";"";"5 – 45";"25 – 125";"<2";"";"219";"";"";"";"";"";"";"";"";"";"";"";"";"";""
"32";"Mo Superalloy (Ni-20Cr-16Mo-4W; 686)";"nitrosyl chloride";"2696-92-6";"ClNO";"gases";"";"35 – 45";"175 – 225";">50";"";"219";"";"";"";"";"";"";"";"";"";"";"";"";"";""
"33";"Mo Superalloy (Ni-20Cr-16Mo-4W; 686)";"nitrosyl chloride";"2696-92-6";"ClNO";"gases";"";">45";"125 – 175";">50";"";"219";"";"";"";"";"";"";"";"";"";"";"";"";"";""
"34";"Mo Superalloy (Ni-20Cr-16Mo-4W; 686)";"nitrosyl chloride";"2696-92-6";"ClNO";"gases";"";"55 – 65";"75 – 125";"<2";"";"219";"";"";"";"";"";"";"";"";"";"";"";"";"";""
"35";"Mo Superalloy (Ni-20Cr-16Mo-4W; 686)";"nitrosyl chloride";"2696-92-6";"ClNO";"gases";"";"55 – 65";"125 – 225";">50";"";"219";"";"";"";"";"";"";"";"";"";"";"";"";"";""
"36";"Mo Superalloy (Ni-22Cr-16Mo; C22/ 59)";"nitrosyl chloride";"2696-92-6";"ClNO";"gases";"";"5 – 15";"25 – 225";"<2";"";"219";"";"";"";"";"";"";"";"";"";"";"";"";"";""
"37";"Mo Superalloy (Ni-22Cr-16Mo; C22/ 59)";"nitrosyl chloride";"2696-92-6";"ClNO";"gases";"";"5 – 45";"25 – 125";"<2";"";"219";"";"";"";"";"";"";"";"";"";"";"";"";"";""
"38";"Mo Superalloy (Ni-22Cr-16Mo; C22/ 59)";"nitrosyl chloride";"2696-92-6";"ClNO";"gases";"";"35 – 45";"175 – 225";">50";"";"219";"";"";"";"";"";"";"";"";"";"";"";"";"";""
"39";"Mo Superalloy (Ni-22Cr-16Mo; C22/ 59)";"nitrosyl chloride";"2696-92-6";"ClNO";"gases";"";">45";"125 – 175";">50";"";"219";"";"";"";"";"";"";"";"";"";"";"";"";"";""
"40";"Mo Superalloy (Ni-22Cr-16Mo; C22/ 59)";"nitrosyl chloride";"2696-92-6";"ClNO";"gases";"";"55 – 65";"75 – 125";"<2";"";"219";"";"";"";"";"";"";"";"";"";"";"";"";"";""
"41";"Mo Superalloy (Ni-22Cr-16Mo; C22/ 59)";"nitrosyl chloride";"2696-92-6";"ClNO";"gases";"";"55 – 65";"125 – 225";">50";"";"219";"";"";"";"";"";"";"";"";"";"";"";"";"";""
"42";"Mo Superalloy (Ni-23Cr-16Mo-1Cu; C20000)";"nitrosyl chloride";"2696-92-6";"ClNO";"gases";"";"5 – 15";"25 – 225";"<2";"";"219";"";"";"";"";"";"";"";"";"";"";"";"";"";""
"43";"Mo Superalloy (Ni-23Cr-16Mo-1Cu; C20000)";"nitrosyl chloride";"2696-92-6";"ClNO";"gases";"";"5 – 45";"25 – 125";"<2";"";"219";"";"";"";"";"";"";"";"";"";"";"";"";"";""
"44";"Mo Superalloy (Ni-23Cr-16Mo-1Cu; C20000)";"nitrosyl chloride";"2696-92-6";"ClNO";"gases";"";"35 – 45";"175 – 225";">50";"";"219";"";"";"";"";"";"";"";"";"";"";"";"";"";""
"45";"Mo Superalloy (Ni-23Cr-16Mo-1Cu; C20000)";"nitrosyl chloride";"2696-92-6";"ClNO";"gases";"";">45";"125 – 175";">50";"";"219";"";"";"";"";"";"";"";"";"";"";"";"";"";""
"46";"Mo Superalloy (Ni-23Cr-16Mo-1Cu; C20000)";"nitrosyl chloride";"2696-92-6";"ClNO";"gases";"";"55 – 65";"75 – 125";"<2";"";"219";"";"";"";"";"";"";"";"";"";"";"";"";"";""
"47";"Mo Superalloy (Ni-23Cr-16Mo-1Cu; C20000)";"nitrosyl chloride";"2696-92-6";"ClNO";"gases";"";"55 – 65";"125 – 225";">50";"";"219";"";"";"";"";"";"";"";"";"";"";"";"";"";""
"48";"Nickel (200)";"nitrosyl chloride";"2696-92-6";"ClNO";"gases";"";">5";"25 – 75";">50";"";"219";"";"";"";"";"";"";"";"";"";"";"";"";"";""
"49";"Nickel Cast Iron (15-35Ni)";"nitrosyl chloride";"2696-92-6";"ClNO";"gases";"";"85 – 95";"25 – 75";">50";"";"219";"";"";"";"";"";"";"";"";"";"";"";"";"";""
"50";"Nickel-Copper (400)";"nitrosyl chloride";"2696-92-6";"ClNO";"gases";"";">5";"25 – 75";">50";"";"219";"";"";"";"";"";"";"";"";"";"";"";"";"";""
"";"";"";"";"";"";"";"";"";"";"";"";"";"";"";"";"";"";"";"";"";"";"";"";"";""
"";"";"";"";"";"";"";"";"";"";"";"";"";"";"";"";"";"";"";"";"";"";"";"";"";""
"Corrosion Survey Database (COR•SUR) © 2002 NACE International";"";"";"";"";"";"";"";"";"";"";"";"";"";"";"";"";"";"";"";"";"";"";"";"";""

File: data/corrosion_data/TableData - 2024-11-08T193344.329.csv
sep=;
"Title: Corrosion Survey Database (COR•SUR)";"";"";"";"";"";"";"";"";"";"";"";"";"";"";"";"";"";"";"";"";"";"";"";"";""
"Table: Nitrous oxide";"";"";"";"";"";"";"";"";"";"";"";"";"";"";"";"";"";"";"";"";"";"";"";"";""
"DOWNLOAD SHOWS ONLY THE DISPLAYED DATA, UP TO 50 ROWS";"";"";"";"";"";"";"";"";"";"";"";"";"";"";"";"";"";"";"";"";"";"";"";"";""
"No.";"material or substance name";"exposure medium";"exposure medium CAS RN";"exposure medium formula";"exposure medium class";"conc. (%)";"temp. (°F)";"corrosion rate (mil/yr)";"reference";"";"";"";"";"";"";"";"";"";"";"";"";"";"";"";""
"1";"Alloy 20-25-4Mo (904L)";"nitrous oxide";"10024-97-2";"N2O";"gases";"100";"25 – 75";"<2";"219,220";"";"";"";"";"";"";"";"";"";"";"";"";"";"";"";""
"2";"Alloy 20-38-3-3Cu (20Cb3/ 825)";"nitrous oxide";"10024-97-2";"N2O";"gases";"100";"25 – 75";"<2";"219,220";"";"";"";"";"";"";"";"";"";"";"";"";"";"";"";""
"3";"Alloy 30-44-5-3W (G-30)";"nitrous oxide";"10024-97-2";"N2O";"gases";"100";"25 – 75";"<2";"219,220";"";"";"";"";"";"";"";"";"";"";"";"";"";"";"";""
"4";"Aluminum Alloy (3003/ 5154)";"nitrous oxide";"10024-97-2";"N2O";"gases";"100";"25 – 75";"<20";"219,220";"";"";"";"";"";"";"";"";"";"";"";"";"";"";"";""
"5";"Austenitic Cr-Ni Stainless Steel (18-8; 304/ 304L/ 347)";"nitrous oxide";"10024-97-2";"N2O";"gases";"100";"25 – 75";"<2";"219,220";"";"";"";"";"";"";"";"";"";"";"";"";"";"";"";""
"6";"Austenitic Cr-Ni-Mo Stainless Steel (17-12-3; 316L/ 317L)";"nitrous oxide";"10024-97-2";"N2O";"gases";"100";"25 – 75";"<2";"219,220";"";"";"";"";"";"";"";"";"";"";"";"";"";"";"";""
"7";"Brass (>15Zn)";"nitrous oxide";"10024-97-2";"N2O";"gases";"100";"25 – 75";"<20";"219";"";"";"";"";"";"";"";"";"";"";"";"";"";"";"";""
"8";"Cast Iron, Gray/ Ductile";"nitrous oxide";"10024-97-2";"N2O";"gases";"100";"25 – 75";"<2";"219";"";"";"";"";"";"";"";"";"";"";"";"";"";"";"";""
"9";"Copper/ Bronze/ Low Brass";"nitrous oxide";"10024-97-2";"N2O";"gases";"100";"25 – 75";"<20";"219";"";"";"";"";"";"";"";"";"";"";"";"";"";"";"";""
"10";"Gold/ Platinum";"nitrous oxide";"10024-97-2";"N2O";"gases";"100";"25 – 75";"<2";"219";"";"";"";"";"";"";"";"";"";"";"";"";"";"";"";""
"11";"Mo Superalloy (Ni-Cr-Fe-9Mo; 625/ 725)";"nitrous oxide";"10024-97-2";"N2O";"gases";"100";"25 – 75";"<20";"219";"";"";"";"";"";"";"";"";"";"";"";"";"";"";"";""
"12";"Mo Superalloy (Ni-16Cr-16Mo; C276)";"nitrous oxide";"10024-97-2";"N2O";"gases";"100";"25 – 75";"<20";"219";"";"";"";"";"";"";"";"";"";"";"";"";"";"";"";""
"13";"Mo Superalloy (Ni-20Cr-16Mo-4W; 686)";"nitrous oxide";"10024-97-2";"N2O";"gases";"100";"25 – 75";"<20";"219";"";"";"";"";"";"";"";"";"";"";"";"";"";"";"";""
"14";"Mo Superalloy (Ni-22Cr-16Mo; C22/ 59)";"nitrous oxide";"10024-97-2";"N2O";"gases";"100";"25 – 75";"<20";"219";"";"";"";"";"";"";"";"";"";"";"";"";"";"";"";""
"15";"Mo Superalloy (Ni-23Cr-16Mo-1Cu; C20000)";"nitrous oxide";"10024-97-2";"N2O";"gases";"100";"25 – 75";"<20";"219";"";"";"";"";"";"";"";"";"";"";"";"";"";"";"";""
"16";"Nickel (200)";"nitrous oxide";"10024-97-2";"N2O";"gases";"100";"25 – 75";">50";"219";"";"";"";"";"";"";"";"";"";"";"";"";"";"";"";""
"17";"Nickel-Copper (400)";"nitrous oxide";"10024-97-2";"N2O";"gases";"100";"25 – 75";">50";"219";"";"";"";"";"";"";"";"";"";"";"";"";"";"";"";""
"18";"Ni-Cr-Fe Alloy (600/ 690)";"nitrous oxide";"10024-97-2";"N2O";"gases";"100";"25 – 75";">50";"219";"";"";"";"";"";"";"";"";"";"";"";"";"";"";"";""
"19";"Silicon Cast Iron (14Si)";"nitrous oxide";"10024-97-2";"N2O";"gases";"100";"52 – 102";"<2";"218";"";"";"";"";"";"";"";"";"";"";"";"";"";"";"";""
"20";"Steels, Carbon/ Low Alloy";"nitrous oxide";"10024-97-2";"N2O";"gases";"100";"25 – 75";"<2";"219";"";"";"";"";"";"";"";"";"";"";"";"";"";"";"";""
"21";"Superferritic Stainless Steel (26-1)";"nitrous oxide";"10024-97-2";"N2O";"gases";"100";"25 – 75";"<2";"219,220";"";"";"";"";"";"";"";"";"";"";"";"";"";"";"";""
"22";"Tantalum";"nitrous oxide";"10024-97-2";"N2O";"gases";"100";"25 – 75";"<2";"219";"";"";"";"";"";"";"";"";"";"";"";"";"";"";"";""
"";"";"";"";"";"";"";"";"";"";"";"";"";"";"";"";"";"";"";"";"";"";"";"";"";""
"";"";"";"";"";"";"";"";"";"";"";"";"";"";"";"";"";"";"";"";"";"";"";"";"";""
"Corrosion Survey Database (COR•SUR) © 2002 NACE International";"";"";"";"";"";"";"";"";"";"";"";"";"";"";"";"";"";"";"";"";"";"";"";"";""

File: data/corrosion_data/TableData - 2024-11-08T193349.132.csv
sep=;
"Title: Corrosion Survey Database (COR•SUR)";"";"";"";"";"";"";"";"";"";"";"";"";"";"";"";"";"";"";"";"";"";"";"";"";""
"Table: Perchloryl fluoride";"";"";"";"";"";"";"";"";"";"";"";"";"";"";"";"";"";"";"";"";"";"";"";"";""
"DOWNLOAD SHOWS ONLY THE DISPLAYED DATA, UP TO 50 ROWS";"";"";"";"";"";"";"";"";"";"";"";"";"";"";"";"";"";"";"";"";"";"";"";"";""
"No.";"material or substance name";"exposure medium";"exposure medium CAS RN";"exposure medium formula";"exposure medium class";"warnings";"conc. (%)";"temp. (°F)";"corrosion rate (mil/yr)";"reference";"";"";"";"";"";"";"";"";"";"";"";"";"";"";""
"1";"Alloy 20-25-4Mo (904L)";"perchloryl fluoride";"7616-94-6";"ClFO3";"gases";"";"100";"25 – 75";"<2";"219";"";"";"";"";"";"";"";"";"";"";"";"";"";"";""
"2";"Alloy 20-38-3-3Cu (20Cb3/ 825)";"perchloryl fluoride";"7616-94-6";"ClFO3";"gases";"";"100";"25 – 75";"<2";"219";"";"";"";"";"";"";"";"";"";"";"";"";"";"";""
"3";"Alloy 30-44-5-3W (G-30)";"perchloryl fluoride";"7616-94-6";"ClFO3";"gases";"";"100";"25 – 75";"<2";"219";"";"";"";"";"";"";"";"";"";"";"";"";"";"";""
"4";"Aluminum Alloy (3003/ 5154)";"perchloryl fluoride";"7616-94-6";"ClFO3";"gases";"";"100";"25 – 75";"<2";"219";"";"";"";"";"";"";"";"";"";"";"";"";"";"";""
"5";"Austenitic Cr-Ni Stainless Steel (18-8; 304/ 304L/ 347)";"perchloryl fluoride";"7616-94-6";"ClFO3";"gases";"";"100";"25 – 75";"<2";"219";"";"";"";"";"";"";"";"";"";"";"";"";"";"";""
"6";"Austenitic Cr-Ni-Mo Stainless Steel (17-12-3; 316L/ 317L)";"perchloryl fluoride";"7616-94-6";"ClFO3";"gases";"";"100";"25 – 75";"<2";"219";"";"";"";"";"";"";"";"";"";"";"";"";"";"";""
"7";"Brass (>15Zn)";"perchloryl fluoride";"7616-94-6";"ClFO3";"gases";"";"100";"25 – 125";"<2";"219";"";"";"";"";"";"";"";"";"";"";"";"";"";"";""
"8";"Copper/ Bronze/ Low Brass";"perchloryl fluoride";"7616-94-6";"ClFO3";"gases";"";"100";"25 – 125";"<2";"219";"";"";"";"";"";"";"";"";"";"";"";"";"";"";""
"9";"Copper-Nickel";"perchloryl fluoride";"7616-94-6";"ClFO3";"gases";"";"100";"25 – 125";"<2";"219";"";"";"";"";"";"";"";"";"";"";"";"";"";"";""
"10";"Cr Stainless Steel (12Cr)";"perchloryl fluoride";"7616-94-6";"ClFO3";"gases";"";"100";"25 – 125";"<2";"219";"";"";"";"";"";"";"";"";"";"";"";"";"";"";""
"11";"Cr Stainless Steel (17Cr)";"perchloryl fluoride";"7616-94-6";"ClFO3";"gases";"";"100";"25 – 125";"<2";"219";"";"";"";"";"";"";"";"";"";"";"";"";"";"";""
"12";"Gold/ Platinum";"perchloryl fluoride";"7616-94-6";"ClFO3";"gases";"";"100";"25 – 75";"<2";"219";"";"";"";"";"";"";"";"";"";"";"";"";"";"";""
"13";"Mo Superalloy (Ni-Cr-Fe-9Mo; 625/ 725)";"perchloryl fluoride";"7616-94-6";"ClFO3";"gases";"";"100";"25 – 75";"<2";"219";"";"";"";"";"";"";"";"";"";"";"";"";"";"";""
"14";"Mo Superalloy (Ni-16Cr-16Mo; C276)";"perchloryl fluoride";"7616-94-6";"ClFO3";"gases";"";"100";"25 – 75";"<2";"219";"";"";"";"";"";"";"";"";"";"";"";"";"";"";""
"15";"Mo Superalloy (Ni-20Cr-16Mo-4W; 686)";"perchloryl fluoride";"7616-94-6";"ClFO3";"gases";"";"100";"25 – 75";"<2";"219";"";"";"";"";"";"";"";"";"";"";"";"";"";"";""
"16";"Mo Superalloy (Ni-22Cr-16Mo; C22/ 59)";"perchloryl fluoride";"7616-94-6";"ClFO3";"gases";"";"100";"25 – 75";"<2";"219";"";"";"";"";"";"";"";"";"";"";"";"";"";"";""
"17";"Mo Superalloy (Ni-23Cr-16Mo-1Cu; C20000)";"perchloryl fluoride";"7616-94-6";"ClFO3";"gases";"";"100";"25 – 75";"<2";"219";"";"";"";"";"";"";"";"";"";"";"";"";"";"";""
"18";"Nickel (200)";"perchloryl fluoride";"7616-94-6";"ClFO3";"gases";"";"100";"25 – 125";"<2";"219";"";"";"";"";"";"";"";"";"";"";"";"";"";"";""
"19";"Nickel-Copper (400)";"perchloryl fluoride";"7616-94-6";"ClFO3";"gases";"";"100";"25 – 125";"<2";"219";"";"";"";"";"";"";"";"";"";"";"";"";"";"";""
"20";"Ni-Cr-Fe Alloy (600/ 690)";"perchloryl fluoride";"7616-94-6";"ClFO3";"gases";"";"100";"25 – 125";"<2";"219";"";"";"";"";"";"";"";"";"";"";"";"";"";"";""
"21";"Ni-Mo Alloy (Ni-30Mo; B-2)";"perchloryl fluoride";"7616-94-6";"ClFO3";"gases";"";"100";"25 – 75";"<2";"219";"";"";"";"";"";"";"";"";"";"";"";"";"";"";""
"22";"Silver";"perchloryl fluoride";"7616-94-6";"ClFO3";"gases";"";"100";"25 – 75";"<2";"219";"";"";"";"";"";"";"";"";"";"";"";"";"";"";""
"23";"Steels, Carbon/ Low Alloy";"perchloryl fluoride";"7616-94-6";"ClFO3";"gases";"";"100";"25 – 125";"<2";"219";"";"";"";"";"";"";"";"";"";"";"";"";"";"";""
"24";"Superferritic Stainless Steel (26-1)";"perchloryl fluoride";"7616-94-6";"ClFO3";"gases";"";"100";"25 – 75";"<2";"219";"";"";"";"";"";"";"";"";"";"";"";"";"";"";""
"25";"Titanium, Unalloyed";"perchloryl fluoride";"7616-94-6";"ClFO3";"gases";"hazardous!";"100";"25 – 75";"<20";"219,220";"";"";"";"";"";"";"";"";"";"";"";"";"";"";""
"26";"Titanium, Unalloyed";"perchloryl fluoride";"7616-94-6";"ClFO3";"gases";"possible hazard";"100";"75 – 125";">50";"219,220";"";"";"";"";"";"";"";"";"";"";"";"";"";"";""
"";"";"";"";"";"";"";"";"";"";"";"";"";"";"";"";"";"";"";"";"";"";"";"";"";""
"";"";"";"";"";"";"";"";"";"";"";"";"";"";"";"";"";"";"";"";"";"";"";"";"";""
"Corrosion Survey Database (COR•SUR) © 2002 NACE International";"";"";"";"";"";"";"";"";"";"";"";"";"";"";"";"";"";"";"";"";"";"";"";"";""

File: data/corrosion_data/TableData - 2024-11-08T193355.040.csv
sep=;
"Title: Corrosion Survey Database (COR•SUR)";"";"";"";"";"";"";"";"";"";"";"";"";"";"";"";"";"";"";"";"";"";"";"";"";""
"Table: Sulfur dioxide";"";"";"";"";"";"";"";"";"";"";"";"";"";"";"";"";"";"";"";"";"";"";"";"";""
"DOWNLOAD SHOWS ONLY THE DISPLAYED DATA, UP TO 50 ROWS";"";"";"";"";"";"";"";"";"";"";"";"";"";"";"";"";"";"";"";"";"";"";"";"";""
"No.";"material or substance name";"exposure medium";"exposure medium note";"exposure medium CAS RN";"exposure medium formula";"exposure medium class";"resistance note";"conc. (%)";"temp. (°F)";"corrosion rate (mil/yr)";"reference";"";"";"";"";"";"";"";"";"";"";"";"";"";""
"1";"Alloy 20-25-4Mo (904L)";"sulfur dioxide";"";"7446-09-05";"O2S";"gases";"";"100";"25 – 100";"<2";"102,131,200,219,220";"";"";"";"";"";"";"";"";"";"";"";"";"";""
"2";"Alloy 20-25-4Mo (904L)";"sulfur dioxide";"";"7446-09-05";"O2S";"gases";"";"100";"100 – 425";"<20";"102,131,200,219,220";"";"";"";"";"";"";"";"";"";"";"";"";"";""
"3";"Alloy 20-25-4Mo (904L)";"sulfur dioxide";"wet gas";"7446-09-05";"O2S";"gases";"";"100";"212";"<2";"102,131,200,219,220";"";"";"";"";"";"";"";"";"";"";"";"";"";""
"4";"Alloy 20-25-6Mo (254SMO/ 6XN)";"sulfur dioxide";"";"7446-09-05";"O2S";"gases";"";"100";"77";"<2";"102,131,200";"";"";"";"";"";"";"";"";"";"";"";"";"";""
"5";"Alloy 20-38-3-3Cu (20Cb3/ 825)";"sulfur dioxide";"";"7446-09-05";"O2S";"gases";"";"100";"25 – 100";"<2";"102,131,200,219,220";"";"";"";"";"";"";"";"";"";"";"";"";"";""
"6";"Alloy 20-38-3-3Cu (20Cb3/ 825)";"sulfur dioxide";"";"7446-09-05";"O2S";"gases";"";"100";"100 – 425";"<20";"102,131,200,219,220";"";"";"";"";"";"";"";"";"";"";"";"";"";""
"7";"Alloy 30-44-5-3W (G-30)";"sulfur dioxide";"";"7446-09-05";"O2S";"gases";"";"100";"25 – 100";"<2";"102,131,200,219,220";"";"";"";"";"";"";"";"";"";"";"";"";"";""
"8";"Alloy 30-44-5-3W (G-30)";"sulfur dioxide";"";"7446-09-05";"O2S";"gases";"";"100";"100 – 425";"<20";"102,131,200,219,220";"";"";"";"";"";"";"";"";"";"";"";"";"";""
"9";"Aluminum Alloy (3003/ 5154)";"sulfur dioxide";"";"7446-09-05";"O2S";"gases";"";"100";"25 – 475";"<2";"102,131,219,220";"";"";"";"";"";"";"";"";"";"";"";"";"";""
"10";"Austenitic Cr-Ni-Mo Stainless Steel (17-12-3; 316L/ 317L)";"sulfur dioxide";"";"7446-09-05";"O2S";"gases";"";"100";"25 – 425";"<20";"102,131,219,220";"";"";"";"";"";"";"";"";"";"";"";"";"";""
"11";"Brass (>15Zn)";"sulfur dioxide";"";"7446-09-05";"O2S";"gases";"";"100";"25 – 325";"<20";"102,131,219,220";"";"";"";"";"";"";"";"";"";"";"";"";"";""
"12";"Cast Iron, Gray/ Ductile";"sulfur dioxide";"";"7446-09-05";"O2S";"gases";"";"100";"25 – 475";"<20";"102,131,219,220";"";"";"";"";"";"";"";"";"";"";"";"";"";""
"13";"Copper/ Bronze/ Low Brass";"sulfur dioxide";"";"7446-09-05";"O2S";"gases";"";"100";"25 – 325";"<20";"102,131,219,220";"";"";"";"";"";"";"";"";"";"";"";"";"";""
"14";"Copper-Nickel";"sulfur dioxide";"";"7446-09-05";"O2S";"gases";"";"100";"25 – 325";"<2";"102,131,219,220";"";"";"";"";"";"";"";"";"";"";"";"";"";""
"15";"Cr Stainless Steel (12Cr)";"sulfur dioxide";"";"7446-09-05";"O2S";"gases";"";"100";"25 – 425";"<20";"102,131,219,220";"";"";"";"";"";"";"";"";"";"";"";"";"";""
"16";"Cr Stainless Steel (17Cr)";"sulfur dioxide";"";"7446-09-05";"O2S";"gases";"";"100";"25 – 475";"<20";"102,131,219,220";"";"";"";"";"";"";"";"";"";"";"";"";"";""
"17";"Duplex Stainless Steel (25-6-3)";"sulfur dioxide";"";"7446-09-05";"O2S";"gases";"";"100";"77";"<2";"102,131,200";"";"";"";"";"";"";"";"";"";"";"";"";"";""
"18";"Gold/ Platinum";"sulfur dioxide";"";"7446-09-05";"O2S";"gases";"";"100";"25 – 475";"<2";"102,131,219,220";"";"";"";"";"";"";"";"";"";"";"";"";"";""
"19";"Lead";"sulfur dioxide";"";"7446-09-05";"O2S";"gases";"";"100";"25 – 425";"<2";"102,131,219,220";"";"";"";"";"";"";"";"";"";"";"";"";"";""
"20";"Mo Superalloy (Ni-Cr-Fe-9Mo; 625/ 725)";"sulfur dioxide";"";"7446-09-05";"O2S";"gases";"";"100";"25 – 475";"20 – 50";"102,131,219,220";"";"";"";"";"";"";"";"";"";"";"";"";"";""
"21";"Mo Superalloy (Ni-16Cr-16Mo; C276)";"sulfur dioxide";"";"7446-09-05";"O2S";"gases";"";"100";"25 – 475";"20 – 50";"102,131,219,220";"";"";"";"";"";"";"";"";"";"";"";"";"";""
"22";"Mo Superalloy (Ni-20Cr-16Mo-4W; 686)";"sulfur dioxide";"";"7446-09-05";"O2S";"gases";"";"100";"25 – 475";"20 – 50";"102,131,219,220";"";"";"";"";"";"";"";"";"";"";"";"";"";""
"23";"Mo Superalloy (Ni-22Cr-16Mo; C22/ 59)";"sulfur dioxide";"";"7446-09-05";"O2S";"gases";"";"100";"25 – 475";"20 – 50";"102,131,219,220";"";"";"";"";"";"";"";"";"";"";"";"";"";""
"24";"Mo Superalloy (Ni-23Cr-16Mo-1Cu; C20000)";"sulfur dioxide";"";"7446-09-05";"O2S";"gases";"";"100";"25 – 475";"20 – 50";"102,131,219,220";"";"";"";"";"";"";"";"";"";"";"";"";"";""
"25";"Nickel (200)";"sulfur dioxide";"";"7446-09-05";"O2S";"gases";"";"100";"25 – 475";"<20";"102,131,219,220";"";"";"";"";"";"";"";"";"";"";"";"";"";""
"26";"Nickel Cast Iron (15-35Ni)";"sulfur dioxide";"";"7446-09-05";"O2S";"gases";"";"100";"25 – 125";"<20";"102,131,219,220";"";"";"";"";"";"";"";"";"";"";"";"";"";""
"27";"Nickel Cast Iron (15-35Ni)";"sulfur dioxide";"";"7446-09-05";"O2S";"gases";"";"100";"125 – 475";"20 – 50";"102,131,219,220";"";"";"";"";"";"";"";"";"";"";"";"";"";""
"28";"Nickel-Copper (400)";"sulfur dioxide";"";"7446-09-05";"O2S";"gases";"";"100";"25 – 475";"<20";"102,131,219,220";"";"";"";"";"";"";"";"";"";"";"";"";"";""
"29";"Ni-Cr-Fe Alloy (600/ 690)";"sulfur dioxide";"";"7446-09-05";"O2S";"gases";"";"100";"25 – 475";"<20";"102,131,219,220";"";"";"";"";"";"";"";"";"";"";"";"";"";""
"30";"Niobium (Columbium)";"sulfur dioxide";"wet";"7446-09-05";"O2S";"gases";"dry is ";"100";"0 – 140";"<2";"102,131,220";"";"";"";"";"";"";"";"";"";"";"";"";"";""
"31";"Niobium (Columbium)";"sulfur dioxide";"wet";"7446-09-05";"O2S";"gases";"";"100";"140 – 500";"20 – 50";"102,131,220";"";"";"";"";"";"";"";"";"";"";"";"";"";""
"32";"Silicon Cast Iron (14Si)";"sulfur dioxide";"";"7446-09-05";"O2S";"gases";"";"100";"52 – 102";">50";"102,131,218";"";"";"";"";"";"";"";"";"";"";"";"";"";""
"33";"Silver";"sulfur dioxide";"";"7446-09-05";"O2S";"gases";"";"100";"25 – 75";"<2";"102,131,219,220";"";"";"";"";"";"";"";"";"";"";"";"";"";""
"34";"Silver";"sulfur dioxide";"";"7446-09-05";"O2S";"gases";"";"100";"175 – 225";">50";"102,131,219,220";"";"";"";"";"";"";"";"";"";"";"";"";"";""
"35";"Steels, Carbon/ Low Alloy";"sulfur dioxide";"";"7446-09-05";"O2S";"gases";"";"100";"25 – 125";"<2";"102,131,219,220";"";"";"";"";"";"";"";"";"";"";"";"";"";""
"36";"Steels, Carbon/ Low Alloy";"sulfur dioxide";"";"7446-09-05";"O2S";"gases";"";"100";"125 – 475";"<20";"102,131,219,220";"";"";"";"";"";"";"";"";"";"";"";"";"";""
"37";"Tantalum";"sulfur dioxide";"";"7446-09-05";"O2S";"gases";"";"100";"25 – 475";"<2";"102,131,219";"";"";"";"";"";"";"";"";"";"";"";"";"";""
"38";"Titanium, Unalloyed";"sulfur dioxide";"";"7446-09-05";"O2S";"gases";"";"100";"77";"<2";"102,131,200";"";"";"";"";"";"";"";"";"";"";"";"";"";""
"39";"Titanium, Unalloyed";"sulfur dioxide";"wet gas";"7446-09-05";"O2S";"gases";"";"100";"212";"<2";"102,131,200";"";"";"";"";"";"";"";"";"";"";"";"";"";""
"";"";"";"";"";"";"";"";"";"";"";"";"";"";"";"";"";"";"";"";"";"";"";"";"";""
"";"";"";"";"";"";"";"";"";"";"";"";"";"";"";"";"";"";"";"";"";"";"";"";"";""
"Corrosion Survey Database (COR•SUR) © 2002 NACE International";"";"";"";"";"";"";"";"";"";"";"";"";"";"";"";"";"";"";"";"";"";"";"";"";""

File: data/corrosion_data/TableData - 2024-11-08T193401.022.csv
sep=;
"Title: Corrosion Survey Database (COR•SUR)";"";"";"";"";"";"";"";"";"";"";"";"";"";"";"";"";"";"";"";"";"";"";"";"";""
"Table: Acetylene chloride";"";"";"";"";"";"";"";"";"";"";"";"";"";"";"";"";"";"";"";"";"";"";"";"";""
"DOWNLOAD SHOWS ONLY THE DISPLAYED DATA, UP TO 50 ROWS";"";"";"";"";"";"";"";"";"";"";"";"";"";"";"";"";"";"";"";"";"";"";"";"";""
"No.";"material or substance name";"exposure medium";"exposure medium class";"warnings";"resistance note";"conc. (%)";"temp. (°F)";"corrosion rate (mil/yr)";"reference";"";"";"";"";"";"";"";"";"";"";"";"";"";"";"";""
"1";"Alloy 20-38-3-3Cu (20Cb3/ 825)";"acetylene chloride";"halogenated aliphatics";"";"";"100";"25 – 225";"<2";"32,210,219,220";"";"";"";"";"";"";"";"";"";"";"";"";"";"";"";""
"2";"Alloy 30-44-5-3W (G-30)";"acetylene chloride";"halogenated aliphatics";"";"";"100";"25 – 225";"<2";"32,210,219,220";"";"";"";"";"";"";"";"";"";"";"";"";"";"";"";""
"3";"Aluminum Alloy (3003/ 5154)";"acetylene chloride";"halogenated aliphatics";"hazardous!";"";"100";"25 – 75";">50";"32,210,219,220";"";"";"";"";"";"";"";"";"";"";"";"";"";"";"";""
"4";"Austenitic Cr-Ni Stainless Steel (18-8; 304/ 304L/ 347)";"acetylene chloride";"halogenated aliphatics";"";"pitting";"100";"25 – 75";"<2";"32,210,219,220";"";"";"";"";"";"";"";"";"";"";"";"";"";"";"";""
"5";"Austenitic Cr-Ni Stainless Steel (18-8; 304/ 304L/ 347)";"acetylene chloride";"halogenated aliphatics";"";"";"100";"175 – 225";"<2";"32,210,219,220";"";"";"";"";"";"";"";"";"";"";"";"";"";"";"";""
"6";"Austenitic Cr-Ni-Mo Stainless Steel (17-12-3; 316L/ 317L)";"acetylene chloride";"halogenated aliphatics";"";"pitting";"100";"25 – 75";"<2";"32,210,219,220";"";"";"";"";"";"";"";"";"";"";"";"";"";"";"";""
"7";"Cast Iron, Gray/ Ductile";"acetylene chloride";"halogenated aliphatics";"";"";"100";"25 – 225";"<2";"32,210,219,220";"";"";"";"";"";"";"";"";"";"";"";"";"";"";"";""
"8";"Copper/ Bronze/ Low Brass";"acetylene chloride";"halogenated aliphatics";"";"";"100";"25 – 225";"<2";"32,210,219";"";"";"";"";"";"";"";"";"";"";"";"";"";"";"";""
"9";"Cr Stainless Steel (12Cr)";"acetylene chloride";"halogenated aliphatics";"";"pitting";"100";"175 – 225";"<2";"32,210,219,220";"";"";"";"";"";"";"";"";"";"";"";"";"";"";"";""
"10";"Cr Stainless Steel (17Cr)";"acetylene chloride";"halogenated aliphatics";"";"pitting";"100";"175 – 225";"<2";"32,210,219,220";"";"";"";"";"";"";"";"";"";"";"";"";"";"";"";""
"11";"Gold/ Platinum";"acetylene chloride";"halogenated aliphatics";"";"";"100";"25 – 225";"<2";"32,210,219";"";"";"";"";"";"";"";"";"";"";"";"";"";"";"";""
"12";"Lead";"acetylene chloride";"halogenated aliphatics";"";"";"100";"25 – 225";"<2";"32,210,219,220";"";"";"";"";"";"";"";"";"";"";"";"";"";"";"";""
"13";"Mo Superalloy (Ni-Cr-Fe-9Mo; 625/ 725)";"acetylene chloride";"halogenated aliphatics";"";"";"100";"25 – 225";"<2";"32,210,219,220";"";"";"";"";"";"";"";"";"";"";"";"";"";"";"";""
"14";"Mo Superalloy (Ni-16Cr-16Mo; C276)";"acetylene chloride";"halogenated aliphatics";"";"";"100";"25 – 225";"<2";"32,210,219,220";"";"";"";"";"";"";"";"";"";"";"";"";"";"";"";""
"15";"Mo Superalloy (Ni-20Cr-16Mo-4W; 686)";"acetylene chloride";"halogenated aliphatics";"";"";"100";"25 – 225";"<2";"32,210,219,220";"";"";"";"";"";"";"";"";"";"";"";"";"";"";"";""
"16";"Mo Superalloy (Ni-22Cr-16Mo; C22/ 59)";"acetylene chloride";"halogenated aliphatics";"";"";"100";"25 – 225";"<2";"32,210,219,220";"";"";"";"";"";"";"";"";"";"";"";"";"";"";"";""
"17";"Mo Superalloy (Ni-23Cr-16Mo-1Cu; C20000)";"acetylene chloride";"halogenated aliphatics";"";"";"100";"52 – 237";"<2";"32,210,219,220";"";"";"";"";"";"";"";"";"";"";"";"";"";"";"";""
"18";"Nickel (200)";"acetylene chloride";"halogenated aliphatics";"";"";"100";"25 – 225";"<2";"32,210,219";"";"";"";"";"";"";"";"";"";"";"";"";"";"";"";""
"19";"Nickel Cast Iron (15-35Ni)";"acetylene chloride";"halogenated aliphatics";"";"";"100";"25 – 225";"<2";"32,210,219,220";"";"";"";"";"";"";"";"";"";"";"";"";"";"";"";""
"20";"Nickel-Copper (400)";"acetylene chloride";"halogenated aliphatics";"";"";"100";"25 – 225";"<2";"32,210,219";"";"";"";"";"";"";"";"";"";"";"";"";"";"";"";""
"21";"Ni-Cr-Fe Alloy (600/ 690)";"acetylene chloride";"halogenated aliphatics";"";"";"100";"25 – 225";"<2";"32,210,219";"";"";"";"";"";"";"";"";"";"";"";"";"";"";"";""
"22";"Ni-Mo Alloy (Ni-30Mo; B-2)";"acetylene chloride";"halogenated aliphatics";"";"";"100";"25 – 225";"<2";"32,210,219,220";"";"";"";"";"";"";"";"";"";"";"";"";"";"";"";""
"23";"Silicon Cast Iron (14Si)";"acetylene chloride";"halogenated aliphatics";"";"";"100";"52 – 237";"<2";"32,210,218";"";"";"";"";"";"";"";"";"";"";"";"";"";"";"";""
"24";"Silver";"acetylene chloride";"halogenated aliphatics";"";"";"100";"25 – 225";"<2";"32,210,219";"";"";"";"";"";"";"";"";"";"";"";"";"";"";"";""
"25";"Steels, Carbon/ Low Alloy";"acetylene chloride";"halogenated aliphatics";"";"";"100";"25 – 225";"<2";"32,210,219,220";"";"";"";"";"";"";"";"";"";"";"";"";"";"";"";""
"26";"Tantalum";"acetylene chloride";"halogenated aliphatics";"";"";"100";"25 – 225";"<2";"32,210,219";"";"";"";"";"";"";"";"";"";"";"";"";"";"";"";""
"27";"Titanium, Unalloyed";"acetylene chloride";"halogenated aliphatics";"";"";"100";"25 – 225";"<2";"32,210,219";"";"";"";"";"";"";"";"";"";"";"";"";"";"";"";""
"28";"Zirconium";"acetylene chloride";"halogenated aliphatics";"";"";"100";"25 – 225";"<2";"32,210,219,220";"";"";"";"";"";"";"";"";"";"";"";"";"";"";"";""
"";"";"";"";"";"";"";"";"";"";"";"";"";"";"";"";"";"";"";"";"";"";"";"";"";""
"";"";"";"";"";"";"";"";"";"";"";"";"";"";"";"";"";"";"";"";"";"";"";"";"";""
"Corrosion Survey Database (COR•SUR) © 2002 NACE International";"";"";"";"";"";"";"";"";"";"";"";"";"";"";"";"";"";"";"";"";"";"";"";"";""
