Repository: Mahyar-rajabi94/TF_SDL

File: data/corrosion_data/TableData - 2024-11-08T193411.742.csv
sep=;
"Title: Corrosion Survey Database (COR•SUR)";"";"";"";"";"";"";"";"";"";"";"";"";"";"";"";"";"";"";"";"";"";"";"";"";""
"Table: Allyl chloride";"";"";"";"";"";"";"";"";"";"";"";"";"";"";"";"";"";"";"";"";"";"";"";"";""
"DOWNLOAD SHOWS ONLY THE DISPLAYED DATA, UP TO 50 ROWS";"";"";"";"";"";"";"";"";"";"";"";"";"";"";"";"";"";"";"";"";"";"";"";"";""
"No.";"material or substance name";"exposure medium";"exposure medium synonym";"exposure medium CAS RN";"exposure medium formula";"exposure medium class";"warnings";"conc. (%)";"temp. (°F)";"corrosion rate (mil/yr)";"reference";"";"";"";"";"";"";"";"";"";"";"";"";"";""
"1";"Alloy 20-38-3-3Cu (20Cb3/ 825)";"allyl chloride";"3-chloropropene";"107-05-1";"C3H5Cl";"halogenated aliphatics";"";">85";"25 – 225";"<2";"32,210,219";"";"";"";"";"";"";"";"";"";"";"";"";"";""
"2";"Alloy 30-44-5-3W (G-30)";"allyl chloride";"3-chloropropene";"107-05-1";"C3H5Cl";"halogenated aliphatics";"";">85";"25 – 225";"<2";"32,210,219";"";"";"";"";"";"";"";"";"";"";"";"";"";""
"3";"Aluminum Alloy (3003/ 5154)";"allyl chloride";"3-chloropropene";"107-05-1";"C3H5Cl";"halogenated aliphatics";"hazardous!";"100";"25 – 75";">50";"32,210,219,220";"";"";"";"";"";"";"";"";"";"";"";"";"";""
"4";"Austenitic Cr-Ni Stainless Steel (18-8; 304/ 304L/ 347)";"allyl chloride";"3-chloropropene";"107-05-1";"C3H5Cl";"halogenated aliphatics";"";"85 – 95";"25 – 75";">50";"32,210,219";"";"";"";"";"";"";"";"";"";"";"";"";"";""
"5";"Austenitic Cr-Ni Stainless Steel (18-8; 304/ 304L/ 347)";"allyl chloride";"3-chloropropene";"107-05-1";"C3H5Cl";"halogenated aliphatics";"";"100";"25 – 225";"<20";"32,210,219";"";"";"";"";"";"";"";"";"";"";"";"";"";""
"6";"Austenitic Cr-Ni-Mo Stainless Steel (17-12-3; 316L/ 317L)";"allyl chloride";"3-chloropropene";"107-05-1";"C3H5Cl";"halogenated aliphatics";"";"100";"25 – 225";"<20";"32,210,219";"";"";"";"";"";"";"";"";"";"";"";"";"";""
"7";"Brass (>15Zn)";"allyl chloride";"3-chloropropene";"107-05-1";"C3H5Cl";"halogenated aliphatics";"";"100";"25 – 225";"<20";"32,210,219";"";"";"";"";"";"";"";"";"";"";"";"";"";""
"8";"Cast Iron, Gray/ Ductile";"allyl chloride";"3-chloropropene";"107-05-1";"C3H5Cl";"halogenated aliphatics";"";"85 – 95";"25 – 75";">50";"32,210,219";"";"";"";"";"";"";"";"";"";"";"";"";"";""
"9";"Cast Iron, Gray/ Ductile";"allyl chloride";"3-chloropropene";"107-05-1";"C3H5Cl";"halogenated aliphatics";"";"100";"25 – 75";"<20";"32,210,219";"";"";"";"";"";"";"";"";"";"";"";"";"";""
"10";"Copper/ Bronze/ Low Brass";"allyl chloride";"3-chloropropene";"107-05-1";"C3H5Cl";"halogenated aliphatics";"";">85";"25 – 75";"<20";"32,210,219";"";"";"";"";"";"";"";"";"";"";"";"";"";""
"11";"Copper/ Bronze/ Low Brass";"allyl chloride";"3-chloropropene";"107-05-1";"C3H5Cl";"halogenated aliphatics";"";"100";"25 – 225";"<20";"32,210,219";"";"";"";"";"";"";"";"";"";"";"";"";"";""
"12";"Cr Stainless Steel (12Cr)";"allyl chloride";"3-chloropropene";"107-05-1";"C3H5Cl";"halogenated aliphatics";"";"100";"25 – 225";"<20";"32,210,219";"";"";"";"";"";"";"";"";"";"";"";"";"";""
"13";"Cr Stainless Steel (12Cr)";"allyl chloride";"3-chloropropene";"107-05-1";"C3H5Cl";"halogenated aliphatics";"";"100";"225 – 275";">50";"32,210,219";"";"";"";"";"";"";"";"";"";"";"";"";"";""
"14";"Cr Stainless Steel (17Cr)";"allyl chloride";"3-chloropropene";"107-05-1";"C3H5Cl";"halogenated aliphatics";"";"100";"25 – 225";"<20";"32,210,219";"";"";"";"";"";"";"";"";"";"";"";"";"";""
"15";"Gold/ Platinum";"allyl chloride";"3-chloropropene";"107-05-1";"C3H5Cl";"halogenated aliphatics";"";"100";"25 – 225";"<2";"32,210,219";"";"";"";"";"";"";"";"";"";"";"";"";"";""
"16";"Lead";"allyl chloride";"3-chloropropene";"107-05-1";"C3H5Cl";"halogenated aliphatics";"";"100";"25 – 75";"20 – 50";"32,210,219";"";"";"";"";"";"";"";"";"";"";"";"";"";""
"17";"Nickel (200)";"allyl chloride";"3-chloropropene";"107-05-1";"C3H5Cl";"halogenated aliphatics";"";">85";"25 – 75";"<2";"32,210,219";"";"";"";"";"";"";"";"";"";"";"";"";"";""
"18";"Nickel (200)";"allyl chloride";"3-chloropropene";"107-05-1";"C3H5Cl";"halogenated aliphatics";"";"100";"75 – 225";"<20";"32,210,219";"";"";"";"";"";"";"";"";"";"";"";"";"";""
"19";"Nickel-Copper (400)";"allyl chloride";"3-chloropropene";"107-05-1";"C3H5Cl";"halogenated aliphatics";"";">85";"25 – 75";"<20";"32,210,219";"";"";"";"";"";"";"";"";"";"";"";"";"";""
"20";"Nickel-Copper (400)";"allyl chloride";"3-chloropropene";"107-05-1";"C3H5Cl";"halogenated aliphatics";"";"100";"25 – 225";"<20";"32,210,219";"";"";"";"";"";"";"";"";"";"";"";"";"";""
"21";"Ni-Cr-Fe Alloy (600/ 690)";"allyl chloride";"3-chloropropene";"107-05-1";"C3H5Cl";"halogenated aliphatics";"";"100";"25 – 225";"<20";"32,210,219";"";"";"";"";"";"";"";"";"";"";"";"";"";""
"22";"Ni-Mo Alloy (Ni-30Mo; B-2)";"allyl chloride";"3-chloropropene";"107-05-1";"C3H5Cl";"halogenated aliphatics";"";"85 – 95";"75 – 225";"<20";"32,210,219";"";"";"";"";"";"";"";"";"";"";"";"";"";""
"23";"Ni-Mo Alloy (Ni-30Mo; B-2)";"allyl chloride";"3-chloropropene";"107-05-1";"C3H5Cl";"halogenated aliphatics";"";">85";"25 – 75";"<2";"32,210,219";"";"";"";"";"";"";"";"";"";"";"";"";"";""
"24";"Ni-Mo Alloy (Ni-30Mo; B-2)";"allyl chloride";"3-chloropropene";"107-05-1";"C3H5Cl";"halogenated aliphatics";"";"100";"25 – 225";"<2";"32,210,219";"";"";"";"";"";"";"";"";"";"";"";"";"";""
"25";"Silicon Cast Iron (14Si)";"allyl chloride";"3-chloropropene";"107-05-1";"C3H5Cl";"halogenated aliphatics";"";">85";"52 – 237";"<2";"32,210,218";"";"";"";"";"";"";"";"";"";"";"";"";"";""
"26";"Silver";"allyl chloride";"3-chloropropene";"107-05-1";"C3H5Cl";"halogenated aliphatics";"";">85";"25 – 225";"<2";"32,210,219";"";"";"";"";"";"";"";"";"";"";"";"";"";""
"27";"Steels, Carbon/ Low Alloy";"allyl chloride";"3-chloropropene";"107-05-1";"C3H5Cl";"halogenated aliphatics";"";"85 – 95";"25 – 75";">50";"32,210,219";"";"";"";"";"";"";"";"";"";"";"";"";"";""
"28";"Steels, Carbon/ Low Alloy";"allyl chloride";"3-chloropropene";"107-05-1";"C3H5Cl";"halogenated aliphatics";"";"100";"25 – 75";"<2";"32,210,219";"";"";"";"";"";"";"";"";"";"";"";"";"";""
"29";"Steels, Carbon/ Low Alloy";"allyl chloride";"3-chloropropene";"107-05-1";"C3H5Cl";"halogenated aliphatics";"";"100";"225 – 275";">50";"32,210,219";"";"";"";"";"";"";"";"";"";"";"";"";"";""
"30";"Tantalum";"allyl chloride";"3-chloropropene";"107-05-1";"C3H5Cl";"halogenated aliphatics";"";"100";"25 – 225";"<2";"32,210,219";"";"";"";"";"";"";"";"";"";"";"";"";"";""
"31";"Titanium, Unalloyed";"allyl chloride";"3-chloropropene";"107-05-1";"C3H5Cl";"halogenated aliphatics";"";"100";"25 – 225";"<2";"32,210,219";"";"";"";"";"";"";"";"";"";"";"";"";"";""
"32";"Zirconium";"allyl chloride";"3-chloropropene";"107-05-1";"C3H5Cl";"halogenated aliphatics";"";"100";"25 – 225";"<2";"32,210,219";"";"";"";"";"";"";"";"";"";"";"";"";"";""
"";"";"";"";"";"";"";"";"";"";"";"";"";"";"";"";"";"";"";"";"";"";"";"";"";""
"";"";"";"";"";"";"";"";"";"";"";"";"";"";"";"";"";"";"";"";"";"";"";"";"";""
"Corrosion Survey Database (COR•SUR) © 2002 NACE International";"";"";"";"";"";"";"";"";"";"";"";"";"";"";"";"";"";"";"";"";"";"";"";"";""

File: data/corrosion_data/TableData - 2024-11-08T193417.062.csv
sep=;
"Title: Corrosion Survey Database (COR•SUR)";"";"";"";"";"";"";"";"";"";"";"";"";"";"";"";"";"";"";"";"";"";"";"";"";""
"Table: Bromochloromethane";"";"";"";"";"";"";"";"";"";"";"";"";"";"";"";"";"";"";"";"";"";"";"";"";""
"DOWNLOAD SHOWS ONLY THE DISPLAYED DATA, UP TO 50 ROWS";"";"";"";"";"";"";"";"";"";"";"";"";"";"";"";"";"";"";"";"";"";"";"";"";""
"No.";"material or substance name";"exposure medium";"exposure medium synonym";"exposure medium CAS RN";"exposure medium formula";"exposure medium class";"warnings";"conc. (%)";"temp. (°F)";"corrosion rate (mil/yr)";"reference";"";"";"";"";"";"";"";"";"";"";"";"";"";""
"1";"Alloy 20-38-3-3Cu (20Cb3/ 825)";"bromochloromethane";"halon 1011";"74-97-5";"CH2BrCl";"halogenated aliphatics";"";"100";"25 – 225";"<20";"32,210,219";"";"";"";"";"";"";"";"";"";"";"";"";"";""
"2";"Alloy 30-44-5-3W (G-30)";"bromochloromethane";"halon 1011";"74-97-5";"CH2BrCl";"halogenated aliphatics";"";"100";"25 – 225";"<20";"32,210,219";"";"";"";"";"";"";"";"";"";"";"";"";"";""
"3";"Aluminum Alloy (3003/ 5154)";"bromochloromethane";"halon 1011";"74-97-5";"CH2BrCl";"halogenated aliphatics";"hazardous!";"100";"25 – 75";">50";"32,210,219,220";"";"";"";"";"";"";"";"";"";"";"";"";"";""
"4";"Austenitic Cr-Ni Stainless Steel (18-8; 304/ 304L/ 347)";"bromochloromethane";"halon 1011";"74-97-5";"CH2BrCl";"halogenated aliphatics";"";"100";"25 – 225";"<20";"32,210,219";"";"";"";"";"";"";"";"";"";"";"";"";"";""
"5";"Austenitic Cr-Ni-Mo Stainless Steel (17-12-3; 316L/ 317L)";"bromochloromethane";"halon 1011";"74-97-5";"CH2BrCl";"halogenated aliphatics";"";"100";"25 – 225";"<20";"32,210,219";"";"";"";"";"";"";"";"";"";"";"";"";"";""
"6";"Brass (>15Zn)";"bromochloromethane";"halon 1011";"74-97-5";"CH2BrCl";"halogenated aliphatics";"";"100";"25 – 225";"<20";"32,210,219";"";"";"";"";"";"";"";"";"";"";"";"";"";""
"7";"Cast Iron, Gray/ Ductile";"bromochloromethane";"halon 1011";"74-97-5";"CH2BrCl";"halogenated aliphatics";"";"100";"25 – 225";"<20";"32,210,219";"";"";"";"";"";"";"";"";"";"";"";"";"";""
"8";"Copper/ Bronze/ Low Brass";"bromochloromethane";"halon 1011";"74-97-5";"CH2BrCl";"halogenated aliphatics";"";"100";"25 – 225";"<20";"32,210,219";"";"";"";"";"";"";"";"";"";"";"";"";"";""
"9";"Lead";"bromochloromethane";"halon 1011";"74-97-5";"CH2BrCl";"halogenated aliphatics";"";"100";"25 – 75";"<20";"32,210,219";"";"";"";"";"";"";"";"";"";"";"";"";"";""
"10";"Mo Superalloy (Ni-Cr-Fe-9Mo; 625/ 725)";"bromochloromethane";"halon 1011";"74-97-5";"CH2BrCl";"halogenated aliphatics";"";"100";"25 – 225";"<20";"32,210,219";"";"";"";"";"";"";"";"";"";"";"";"";"";""
"11";"Mo Superalloy (Ni-16Cr-16Mo; C276)";"bromochloromethane";"halon 1011";"74-97-5";"CH2BrCl";"halogenated aliphatics";"";"100";"25 – 225";"<20";"32,210,219";"";"";"";"";"";"";"";"";"";"";"";"";"";""
"12";"Mo Superalloy (Ni-20Cr-16Mo-4W; 686)";"bromochloromethane";"halon 1011";"74-97-5";"CH2BrCl";"halogenated aliphatics";"";"100";"25 – 225";"<20";"32,210,219";"";"";"";"";"";"";"";"";"";"";"";"";"";""
"13";"Mo Superalloy (Ni-22Cr-16Mo; C22/ 59)";"bromochloromethane";"halon 1011";"74-97-5";"CH2BrCl";"halogenated aliphatics";"";"100";"25 – 225";"<20";"32,210,219";"";"";"";"";"";"";"";"";"";"";"";"";"";""
"14";"Mo Superalloy (Ni-23Cr-16Mo-1Cu; C20000)";"bromochloromethane";"halon 1011";"74-97-5";"CH2BrCl";"halogenated aliphatics";"";"100";"25 – 225";"<20";"32,210,219";"";"";"";"";"";"";"";"";"";"";"";"";"";""
"15";"Nickel (200)";"bromochloromethane";"halon 1011";"74-97-5";"CH2BrCl";"halogenated aliphatics";"";"100";"25 – 225";"<20";"32,210,219";"";"";"";"";"";"";"";"";"";"";"";"";"";""
"16";"Nickel Cast Iron (15-35Ni)";"bromochloromethane";"halon 1011";"74-97-5";"CH2BrCl";"halogenated aliphatics";"";"100";"25 – 225";"<20";"32,210,219";"";"";"";"";"";"";"";"";"";"";"";"";"";""
"17";"Nickel-Copper (400)";"bromochloromethane";"halon 1011";"74-97-5";"CH2BrCl";"halogenated aliphatics";"";"100";"25 – 225";"<20";"32,210,219";"";"";"";"";"";"";"";"";"";"";"";"";"";""
"18";"Ni-Cr-Fe Alloy (600/ 690)";"bromochloromethane";"halon 1011";"74-97-5";"CH2BrCl";"halogenated aliphatics";"";"100";"25 – 225";"<20";"32,210,219";"";"";"";"";"";"";"";"";"";"";"";"";"";""
"19";"Ni-Mo Alloy (Ni-30Mo; B-2)";"bromochloromethane";"halon 1011";"74-97-5";"CH2BrCl";"halogenated aliphatics";"";"100";"25 – 225";"<20";"32,210,219";"";"";"";"";"";"";"";"";"";"";"";"";"";""
"20";"Silicon Cast Iron (14Si)";"bromochloromethane";"halon 1011";"74-97-5";"CH2BrCl";"halogenated aliphatics";"";"100";"52 – 237";"<2";"32,210,218";"";"";"";"";"";"";"";"";"";"";"";"";"";""
"21";"Silver";"bromochloromethane";"halon 1011";"74-97-5";"CH2BrCl";"halogenated aliphatics";"";"100";"25 – 225";"<2";"32,210,219";"";"";"";"";"";"";"";"";"";"";"";"";"";""
"22";"Steels, Carbon/ Low Alloy";"bromochloromethane";"halon 1011";"74-97-5";"CH2BrCl";"halogenated aliphatics";"";"100";"25 – 225";"<20";"32,210,219";"";"";"";"";"";"";"";"";"";"";"";"";"";""
"23";"Zirconium";"bromochloromethane";"halon 1011";"74-97-5";"CH2BrCl";"halogenated aliphatics";"";"100";"25 – 225";"<2";"32,210,219";"";"";"";"";"";"";"";"";"";"";"";"";"";""
"";"";"";"";"";"";"";"";"";"";"";"";"";"";"";"";"";"";"";"";"";"";"";"";"";""
"";"";"";"";"";"";"";"";"";"";"";"";"";"";"";"";"";"";"";"";"";"";"";"";"";""
"Corrosion Survey Database (COR•SUR) © 2002 NACE International";"";"";"";"";"";"";"";"";"";"";"";"";"";"";"";"";"";"";"";"";"";"";"";"";""

File: data/corrosion_data/TableData - 2024-11-08T193436.161.csv
sep=;
"Title: Corrosion Survey Database (COR•SUR)";"";"";"";"";"";"";"";"";"";"";"";"";"";"";"";"";"";"";"";"";"";"";"";"";""
"Table: Bromochloropropane";"";"";"";"";"";"";"";"";"";"";"";"";"";"";"";"";"";"";"";"";"";"";"";"";""
"DOWNLOAD SHOWS ONLY THE DISPLAYED DATA, UP TO 50 ROWS";"";"";"";"";"";"";"";"";"";"";"";"";"";"";"";"";"";"";"";"";"";"";"";"";""
"No.";"material or substance name";"exposure medium";"exposure medium class";"warnings";"resistance note";"conc. (%)";"temp. (°F)";"corrosion rate (mil/yr)";"reference";"";"";"";"";"";"";"";"";"";"";"";"";"";"";"";""
"1";"Alloy 20-25-4Mo (904L)";"bromochloropropane";"halogenated aliphatics";"";"";"100";"25 – 225";"<2";"32,210,219,220";"";"";"";"";"";"";"";"";"";"";"";"";"";"";"";""
"2";"Aluminum Alloy (3003/ 5154)";"bromochloropropane";"halogenated aliphatics";"hazardous!";"";"100";"25 – 75";"<20";"32,210,219,220";"";"";"";"";"";"";"";"";"";"";"";"";"";"";"";""
"3";"Aluminum Alloy (3003/ 5154)";"bromochloropropane";"halogenated aliphatics";"possible hazard";"";"100";"175 – 225";">50";"32,210,219,220";"";"";"";"";"";"";"";"";"";"";"";"";"";"";"";""
"4";"Austenitic Cr-Ni Stainless Steel (18-8; 304/ 304L/ 347)";"bromochloropropane";"halogenated aliphatics";"";"";"100";"25 – 225";"<2";"32,210,219,220";"";"";"";"";"";"";"";"";"";"";"";"";"";"";"";""
"5";"Austenitic Cr-Ni-Mo Stainless Steel (17-12-3; 316L/ 317L)";"bromochloropropane";"halogenated aliphatics";"";"";"100";"25 – 225";"<2";"32,210,219,220";"";"";"";"";"";"";"";"";"";"";"";"";"";"";"";""
"6";"Brass (>15Zn)";"bromochloropropane";"halogenated aliphatics";"";"pitting";"100";"25 – 75";"<2";"32,210,219,220";"";"";"";"";"";"";"";"";"";"";"";"";"";"";"";""
"7";"Cast Iron, Gray/ Ductile";"bromochloropropane";"halogenated aliphatics";"";"";"100";"25 – 225";"<2";"32,210,219";"";"";"";"";"";"";"";"";"";"";"";"";"";"";"";""
"8";"Copper/ Bronze/ Low Brass";"bromochloropropane";"halogenated aliphatics";"";"pitting";"100";"25 – 225";"<2";"32,210,219,220";"";"";"";"";"";"";"";"";"";"";"";"";"";"";"";""
"9";"Copper-Nickel";"bromochloropropane";"halogenated aliphatics";"";"pitting";"100";"25 – 225";"<2";"32,210,219,220";"";"";"";"";"";"";"";"";"";"";"";"";"";"";"";""
"10";"Cr Stainless Steel (12Cr)";"bromochloropropane";"halogenated aliphatics";"";"";"100";"25 – 225";"<2";"32,210,219";"";"";"";"";"";"";"";"";"";"";"";"";"";"";"";""
"11";"Cr Stainless Steel (17Cr)";"bromochloropropane";"halogenated aliphatics";"";"";"100";"25 – 225";"<2";"32,210,219";"";"";"";"";"";"";"";"";"";"";"";"";"";"";"";""
"12";"Gold/ Platinum";"bromochloropropane";"halogenated aliphatics";"";"";"100";"25 – 225";"<2";"32,210,219";"";"";"";"";"";"";"";"";"";"";"";"";"";"";"";""
"13";"Lead";"bromochloropropane";"halogenated aliphatics";"";"";"100";"25 – 225";"<20";"32,210,219";"";"";"";"";"";"";"";"";"";"";"";"";"";"";"";""
"14";"Nickel (200)";"bromochloropropane";"halogenated aliphatics";"";"";"100";"25 – 225";"<20";"32,210,219";"";"";"";"";"";"";"";"";"";"";"";"";"";"";"";""
"15";"Nickel Cast Iron (15-35Ni)";"bromochloropropane";"halogenated aliphatics";"";"";"100";"25 – 225";"<2";"32,210,219";"";"";"";"";"";"";"";"";"";"";"";"";"";"";"";""
"16";"Nickel-Copper (400)";"bromochloropropane";"halogenated aliphatics";"";"";"100";"25 – 225";"<2";"32,210,219,220";"";"";"";"";"";"";"";"";"";"";"";"";"";"";"";""
"17";"Ni-Mo Alloy (Ni-30Mo; B-2)";"bromochloropropane";"halogenated aliphatics";"";"";"100";"25 – 225";"<20";"32,210,219";"";"";"";"";"";"";"";"";"";"";"";"";"";"";"";""
"18";"Silicon Cast Iron (14Si)";"bromochloropropane";"halogenated aliphatics";"";"";"100";"52 – 237";"<20";"32,210,218";"";"";"";"";"";"";"";"";"";"";"";"";"";"";"";""
"19";"Silver";"bromochloropropane";"halogenated aliphatics";"";"";"100";"25 – 225";"<2";"32,210,219";"";"";"";"";"";"";"";"";"";"";"";"";"";"";"";""
"20";"Steels, Carbon/ Low Alloy";"bromochloropropane";"halogenated aliphatics";"";"";"100";"25 – 225";"<2";"32,210,219";"";"";"";"";"";"";"";"";"";"";"";"";"";"";"";""
"21";"Superferritic Stainless Steel (26-1)";"bromochloropropane";"halogenated aliphatics";"";"";"100";"25 – 225";"<2";"32,210,219";"";"";"";"";"";"";"";"";"";"";"";"";"";"";"";""
"22";"Tantalum";"bromochloropropane";"halogenated aliphatics";"";"";"100";"25 – 225";"<2";"32,210,219";"";"";"";"";"";"";"";"";"";"";"";"";"";"";"";""
"23";"Titanium, Unalloyed";"bromochloropropane";"halogenated aliphatics";"";"";"100";"25 – 225";"<2";"32,210,219";"";"";"";"";"";"";"";"";"";"";"";"";"";"";"";""
"24";"Zirconium";"bromochloropropane";"halogenated aliphatics";"";"";"100";"25 – 225";"<2";"32,210,219";"";"";"";"";"";"";"";"";"";"";"";"";"";"";"";""
"";"";"";"";"";"";"";"";"";"";"";"";"";"";"";"";"";"";"";"";"";"";"";"";"";""
"";"";"";"";"";"";"";"";"";"";"";"";"";"";"";"";"";"";"";"";"";"";"";"";"";""
"Corrosion Survey Database (COR•SUR) © 2002 NACE International";"";"";"";"";"";"";"";"";"";"";"";"";"";"";"";"";"";"";"";"";"";"";"";"";""

File: data/corrosion_data/TableData - 2024-11-08T193442.082.csv
sep=;
"Title: Corrosion Survey Database (COR•SUR)";"";"";"";"";"";"";"";"";"";"";"";"";"";"";"";"";"";"";"";"";"";"";"";"";""
"Table: Bromoform";"";"";"";"";"";"";"";"";"";"";"";"";"";"";"";"";"";"";"";"";"";"";"";"";""
"DOWNLOAD SHOWS ONLY THE DISPLAYED DATA, UP TO 50 ROWS";"";"";"";"";"";"";"";"";"";"";"";"";"";"";"";"";"";"";"";"";"";"";"";"";""
"No.";"material or substance name";"exposure medium";"exposure medium synonym";"exposure medium CAS RN";"exposure medium formula";"exposure medium class";"conc. (%)";"temp. (°F)";"corrosion rate (mil/yr)";"reference";"";"";"";"";"";"";"";"";"";"";"";"";"";"";""
"1";"Alloy 20-38-3-3Cu (20Cb3/ 825)";"bromoform";"tribromomethane";"75-25-2";"CHBr3";"halogenated aliphatics";"100";"25 – 225";"<20";"210,219";"";"";"";"";"";"";"";"";"";"";"";"";"";"";""
"2";"Alloy 30-44-5-3W (G-30)";"bromoform";"tribromomethane";"75-25-2";"CHBr3";"halogenated aliphatics";"100";"25 – 225";"<20";"210,219";"";"";"";"";"";"";"";"";"";"";"";"";"";"";""
"3";"Aluminum Alloy (3003/ 5154)";"bromoform";"tribromomethane";"75-25-2";"CHBr3";"halogenated aliphatics";"100";"25 – 75";"<20";"210,219,220";"";"";"";"";"";"";"";"";"";"";"";"";"";"";""
"4";"Austenitic Cr-Ni Stainless Steel (18-8; 304/ 304L/ 347)";"bromoform";"tribromomethane";"75-25-2";"CHBr3";"halogenated aliphatics";"100";"25 – 225";"<20";"210,219,220";"";"";"";"";"";"";"";"";"";"";"";"";"";"";""
"5";"Austenitic Cr-Ni-Mo Stainless Steel (17-12-3; 316L/ 317L)";"bromoform";"tribromomethane";"75-25-2";"CHBr3";"halogenated aliphatics";"100";"25 – 225";"<20";"210,219,220";"";"";"";"";"";"";"";"";"";"";"";"";"";"";""
"6";"Brass (>15Zn)";"bromoform";"tribromomethane";"75-25-2";"CHBr3";"halogenated aliphatics";"100";"25 – 225";"<20";"210,219";"";"";"";"";"";"";"";"";"";"";"";"";"";"";""
"7";"Cast Iron, Gray/ Ductile";"bromoform";"tribromomethane";"75-25-2";"CHBr3";"halogenated aliphatics";"100";"25 – 225";"<20";"210,219,220";"";"";"";"";"";"";"";"";"";"";"";"";"";"";""
"8";"Copper/ Bronze/ Low Brass";"bromoform";"tribromomethane";"75-25-2";"CHBr3";"halogenated aliphatics";"100";"25 – 225";"<20";"210,219";"";"";"";"";"";"";"";"";"";"";"";"";"";"";""
"9";"Copper-Nickel";"bromoform";"tribromomethane";"75-25-2";"CHBr3";"halogenated aliphatics";"100";"25 – 225";"<20";"210,219";"";"";"";"";"";"";"";"";"";"";"";"";"";"";""
"10";"Cr Stainless Steel (12Cr)";"bromoform";"tribromomethane";"75-25-2";"CHBr3";"halogenated aliphatics";"100";"25 – 225";"<20";"210,219";"";"";"";"";"";"";"";"";"";"";"";"";"";"";""
"11";"Cr Stainless Steel (17Cr)";"bromoform";"tribromomethane";"75-25-2";"CHBr3";"halogenated aliphatics";"100";"25 – 225";"<20";"210,219";"";"";"";"";"";"";"";"";"";"";"";"";"";"";""
"12";"Gold/ Platinum";"bromoform";"tribromomethane";"75-25-2";"CHBr3";"halogenated aliphatics";"100";"25 – 225";"<2";"210,219";"";"";"";"";"";"";"";"";"";"";"";"";"";"";""
"13";"Lead";"bromoform";"tribromomethane";"75-25-2";"CHBr3";"halogenated aliphatics";"100";"25 – 225";"<20";"210,219";"";"";"";"";"";"";"";"";"";"";"";"";"";"";""
"14";"Mo Superalloy (Ni-Cr-Fe-9Mo; 625/ 725)";"bromoform";"tribromomethane";"75-25-2";"CHBr3";"halogenated aliphatics";"100";"25 – 225";"<20";"210,219";"";"";"";"";"";"";"";"";"";"";"";"";"";"";""
"15";"Mo Superalloy (Ni-16Cr-16Mo; C276)";"bromoform";"tribromomethane";"75-25-2";"CHBr3";"halogenated aliphatics";"100";"25 – 225";"<20";"210,219";"";"";"";"";"";"";"";"";"";"";"";"";"";"";""
"16";"Mo Superalloy (Ni-20Cr-16Mo-4W; 686)";"bromoform";"tribromomethane";"75-25-2";"CHBr3";"halogenated aliphatics";"100";"25 – 225";"<20";"210,219";"";"";"";"";"";"";"";"";"";"";"";"";"";"";""
"17";"Mo Superalloy (Ni-22Cr-16Mo; C22/ 59)";"bromoform";"tribromomethane";"75-25-2";"CHBr3";"halogenated aliphatics";"100";"25 – 225";"<20";"210,219";"";"";"";"";"";"";"";"";"";"";"";"";"";"";""
"18";"Mo Superalloy (Ni-23Cr-16Mo-1Cu; C20000)";"bromoform";"tribromomethane";"75-25-2";"CHBr3";"halogenated aliphatics";"100";"25 – 225";"<20";"210,219";"";"";"";"";"";"";"";"";"";"";"";"";"";"";""
"19";"Nickel (200)";"bromoform";"tribromomethane";"75-25-2";"CHBr3";"halogenated aliphatics";"100";"25 – 225";"<20";"210,219";"";"";"";"";"";"";"";"";"";"";"";"";"";"";""
"20";"Nickel Cast Iron (15-35Ni)";"bromoform";"tribromomethane";"75-25-2";"CHBr3";"halogenated aliphatics";"100";"25 – 225";"<20";"210,219";"";"";"";"";"";"";"";"";"";"";"";"";"";"";""
"21";"Nickel-Copper (400)";"bromoform";"tribromomethane";"75-25-2";"CHBr3";"halogenated aliphatics";"100";"25 – 225";"<20";"210,219";"";"";"";"";"";"";"";"";"";"";"";"";"";"";""
"22";"Ni-Cr-Fe Alloy (600/ 690)";"bromoform";"tribromomethane";"75-25-2";"CHBr3";"halogenated aliphatics";"100";"25 – 225";"<20";"210,219";"";"";"";"";"";"";"";"";"";"";"";"";"";"";""
"23";"Ni-Mo Alloy (Ni-30Mo; B-2)";"bromoform";"tribromomethane";"75-25-2";"CHBr3";"halogenated aliphatics";"100";"25 – 225";"<20";"210,219";"";"";"";"";"";"";"";"";"";"";"";"";"";"";""
"24";"Silicon Cast Iron (14Si)";"bromoform";"tribromomethane";"75-25-2";"CHBr3";"halogenated aliphatics";"100";"52 – 237";"<20";"210,218";"";"";"";"";"";"";"";"";"";"";"";"";"";"";""
"25";"Silver";"bromoform";"tribromomethane";"75-25-2";"CHBr3";"halogenated aliphatics";"100";"25 – 225";"<20";"210,219";"";"";"";"";"";"";"";"";"";"";"";"";"";"";""
"26";"Steels, Carbon/ Low Alloy";"bromoform";"tribromomethane";"75-25-2";"CHBr3";"halogenated aliphatics";"100";"25 – 225";"<20";"210,219,220";"";"";"";"";"";"";"";"";"";"";"";"";"";"";""
"27";"Tantalum";"bromoform";"tribromomethane";"75-25-2";"CHBr3";"halogenated aliphatics";"100";"25 – 225";"<2";"210,219";"";"";"";"";"";"";"";"";"";"";"";"";"";"";""
"28";"Titanium, Unalloyed";"bromoform";"tribromomethane";"75-25-2";"CHBr3";"halogenated aliphatics";"100";"25 – 225";"<20";"210,219";"";"";"";"";"";"";"";"";"";"";"";"";"";"";""
"29";"Zirconium";"bromoform";"tribromomethane";"75-25-2";"CHBr3";"halogenated aliphatics";"100";"25 – 225";"<20";"210,219";"";"";"";"";"";"";"";"";"";"";"";"";"";"";""
"";"";"";"";"";"";"";"";"";"";"";"";"";"";"";"";"";"";"";"";"";"";"";"";"";""
"";"";"";"";"";"";"";"";"";"";"";"";"";"";"";"";"";"";"";"";"";"";"";"";"";""
"Corrosion Survey Database (COR•SUR) © 2002 NACE International";"";"";"";"";"";"";"";"";"";"";"";"";"";"";"";"";"";"";"";"";"";"";"";"";""

File: data/corrosion_data/TableData - 2024-11-08T193447.266.csv
sep=;
"Title: Corrosion Survey Database (COR•SUR)";"";"";"";"";"";"";"";"";"";"";"";"";"";"";"";"";"";"";"";"";"";"";"";"";""
"Table: Carbon tetrabromide";"";"";"";"";"";"";"";"";"";"";"";"";"";"";"";"";"";"";"";"";"";"";"";"";""
"DOWNLOAD SHOWS ONLY THE DISPLAYED DATA, UP TO 50 ROWS";"";"";"";"";"";"";"";"";"";"";"";"";"";"";"";"";"";"";"";"";"";"";"";"";""
"No.";"material or substance name";"exposure medium";"exposure medium synonym";"exposure medium CAS RN";"exposure medium formula";"exposure medium class";"resistance note";"conc. (%)";"temp. (°F)";"corrosion rate (mil/yr)";"reference";"";"";"";"";"";"";"";"";"";"";"";"";"";""
"1";"Alloy 20-25-4Mo (904L)";"carbon tetrabromide";"tetrabromomethane";"558-13-4";"CBr4";"halogenated aliphatics";"";"100";"194 – 225";"<20";"219,220";"";"";"";"";"";"";"";"";"";"";"";"";"";""
"2";"Austenitic Cr-Ni Stainless Steel (18-8; 304/ 304L/ 347)";"carbon tetrabromide";"tetrabromomethane";"558-13-4";"CBr4";"halogenated aliphatics";"pitting";"100";"194 – 225";"<20";"219,220";"";"";"";"";"";"";"";"";"";"";"";"";"";""
"3";"Austenitic Cr-Ni-Mo Stainless Steel (17-12-3; 316L/ 317L)";"carbon tetrabromide";"tetrabromomethane";"558-13-4";"CBr4";"halogenated aliphatics";"";"100";"194 – 225";"<20";"219,220";"";"";"";"";"";"";"";"";"";"";"";"";"";""
"4";"Lead";"carbon tetrabromide";"tetrabromomethane";"558-13-4";"CBr4";"halogenated aliphatics";"";"100";"194 – 225";"20 – 50";"219,220";"";"";"";"";"";"";"";"";"";"";"";"";"";""
"5";"Mo Superalloy (Ni-Cr-Fe-9Mo; 625/ 725)";"carbon tetrabromide";"tetrabromomethane";"558-13-4";"CBr4";"halogenated aliphatics";"";"100";"194 – 225";"<20";"219,220";"";"";"";"";"";"";"";"";"";"";"";"";"";""
"6";"Mo Superalloy (Ni-16Cr-16Mo; C276)";"carbon tetrabromide";"tetrabromomethane";"558-13-4";"CBr4";"halogenated aliphatics";"";"100";"194 – 225";"<20";"219,220";"";"";"";"";"";"";"";"";"";"";"";"";"";""
"7";"Mo Superalloy (Ni-20Cr-16Mo-4W; 686)";"carbon tetrabromide";"tetrabromomethane";"558-13-4";"CBr4";"halogenated aliphatics";"";"100";"194 – 225";"<20";"219,220";"";"";"";"";"";"";"";"";"";"";"";"";"";""
"8";"Mo Superalloy (Ni-22Cr-16Mo; C22/ 59)";"carbon tetrabromide";"tetrabromomethane";"558-13-4";"CBr4";"halogenated aliphatics";"";"100";"194 – 225";"<20";"219,220";"";"";"";"";"";"";"";"";"";"";"";"";"";""
"9";"Mo Superalloy (Ni-23Cr-16Mo-1Cu; C20000)";"carbon tetrabromide";"tetrabromomethane";"558-13-4";"CBr4";"halogenated aliphatics";"";"100";"194 – 225";"<20";"219,220";"";"";"";"";"";"";"";"";"";"";"";"";"";""
"10";"Nickel (200)";"carbon tetrabromide";"tetrabromomethane";"558-13-4";"CBr4";"halogenated aliphatics";"";"100";"194 – 225";"<20";"219,220";"";"";"";"";"";"";"";"";"";"";"";"";"";""
"11";"Nickel-Copper (400)";"carbon tetrabromide";"tetrabromomethane";"558-13-4";"CBr4";"halogenated aliphatics";"";"100";"194 – 225";"<20";"219,220";"";"";"";"";"";"";"";"";"";"";"";"";"";""
"12";"Ni-Cr-Fe Alloy (600/ 690)";"carbon tetrabromide";"tetrabromomethane";"558-13-4";"CBr4";"halogenated aliphatics";"";"100";"194 – 225";"<20";"219,220";"";"";"";"";"";"";"";"";"";"";"";"";"";""
"13";"Steels, Carbon/ Low Alloy";"carbon tetrabromide";"tetrabromomethane";"558-13-4";"CBr4";"halogenated aliphatics";"";"100";"194 – 225";"20 – 50";"219,220";"";"";"";"";"";"";"";"";"";"";"";"";"";""
"14";"Tantalum";"carbon tetrabromide";"tetrabromomethane";"558-13-4";"CBr4";"halogenated aliphatics";"";"100";"194 – 225";"<2";"219,220";"";"";"";"";"";"";"";"";"";"";"";"";"";""
"";"";"";"";"";"";"";"";"";"";"";"";"";"";"";"";"";"";"";"";"";"";"";"";"";""
"";"";"";"";"";"";"";"";"";"";"";"";"";"";"";"";"";"";"";"";"";"";"";"";"";""
"Corrosion Survey Database (COR•SUR) © 2002 NACE International";"";"";"";"";"";"";"";"";"";"";"";"";"";"";"";"";"";"";"";"";"";"";"";"";""

File: data/corrosion_data/TableData - 2024-11-08T193452.499.csv
sep=;
"Title: Corrosion Survey Database (COR•SUR)";"";"";"";"";"";"";"";"";"";"";"";"";"";"";"";"";"";"";"";"";"";"";"";"";""
"Table: Chloroform";"";"";"";"";"";"";"";"";"";"";"";"";"";"";"";"";"";"";"";"";"";"";"";"";""
"DOWNLOAD SHOWS ONLY THE DISPLAYED DATA, UP TO 50 ROWS";"";"";"";"";"";"";"";"";"";"";"";"";"";"";"";"";"";"";"";"";"";"";"";"";""
"No.";"material or substance name";"exposure medium";"exposure medium synonym";"exposure medium CAS RN";"exposure medium formula";"exposure medium class";"warnings";"resistance note";"conc. (%)";"temp. (°F)";"corrosion rate (mil/yr)";"reference";"";"";"";"";"";"";"";"";"";"";"";"";""
"1";"Alloy 20-25-4Mo (904L)";"chloroform";"trichloromethane";"67-66-3";"CHCl3";"halogenated aliphatics";"";"";"100";"68 – 144";"<2";"36,169,210,220";"";"";"";"";"";"";"";"";"";"";"";"";""
"2";"Alloy 20-38-3-3Cu (20Cb3/ 825)";"chloroform";"trichloromethane";"67-66-3";"CHCl3";"halogenated aliphatics";"";"";">65";"25 – 75";"<2";"36,210,219,220";"";"";"";"";"";"";"";"";"";"";"";"";""
"3";"Alloy 20-38-3-3Cu (20Cb3/ 825)";"chloroform";"trichloromethane";"67-66-3";"CHCl3";"halogenated aliphatics";"";"";">75";"75 – 125";"<2";"36,210,219,220";"";"";"";"";"";"";"";"";"";"";"";"";""
"4";"Alloy 20-38-3-3Cu (20Cb3/ 825)";"chloroform";"trichloromethane";"67-66-3";"CHCl3";"halogenated aliphatics";"";"";"85 – 95";"175 – 225";"20 – 50";"36,210,219,220";"";"";"";"";"";"";"";"";"";"";"";"";""
"5";"Alloy 20-38-3-3Cu (20Cb3/ 825)";"chloroform";"trichloromethane";"67-66-3";"CHCl3";"halogenated aliphatics";"";"";"100";"25 – 225";"<2";"36,210,219,220";"";"";"";"";"";"";"";"";"";"";"";"";""
"6";"Alloy 30-44-5-3W (G-30)";"chloroform";"trichloromethane";"67-66-3";"CHCl3";"halogenated aliphatics";"";"";">65";"25 – 75";"<2";"36,210,219,220";"";"";"";"";"";"";"";"";"";"";"";"";""
"7";"Alloy 30-44-5-3W (G-30)";"chloroform";"trichloromethane";"67-66-3";"CHCl3";"halogenated aliphatics";"";"";">75";"75 – 125";"<2";"36,210,219,220";"";"";"";"";"";"";"";"";"";"";"";"";""
"8";"Alloy 30-44-5-3W (G-30)";"chloroform";"trichloromethane";"67-66-3";"CHCl3";"halogenated aliphatics";"";"";"85 – 95";"175 – 225";"20 – 50";"36,210,219,220";"";"";"";"";"";"";"";"";"";"";"";"";""
"9";"Alloy 30-44-5-3W (G-30)";"chloroform";"trichloromethane";"67-66-3";"CHCl3";"halogenated aliphatics";"";"";"100";"25 – 225";"<2";"36,210,219,220";"";"";"";"";"";"";"";"";"";"";"";"";""
"10";"Aluminum Alloy (3003/ 5154)";"chloroform";"trichloromethane";"67-66-3";"CHCl3";"halogenated aliphatics";"hazardous!";"";"85 – 95";"25 – 75";">50";"36,210,219,220";"";"";"";"";"";"";"";"";"";"";"";"";""
"11";"Aluminum Alloy (3003/ 5154)";"chloroform";"trichloromethane";"67-66-3";"CHCl3";"halogenated aliphatics";"possible hazard";"";"100";"25 – 125";"<2";"36,210,219,220";"";"";"";"";"";"";"";"";"";"";"";"";""
"12";"Aluminum Alloy (3003/ 5154)";"chloroform";"trichloromethane";"67-66-3";"CHCl3";"halogenated aliphatics";"possible hazard";"";"100";"125 – 175";"<20";"36,210,219,220";"";"";"";"";"";"";"";"";"";"";"";"";""
"13";"Aluminum Alloy (3003/ 5154)";"chloroform";"trichloromethane";"67-66-3";"CHCl3";"halogenated aliphatics";"possible hazard";"";"100";"175 – 225";">50";"36,210,219,220";"";"";"";"";"";"";"";"";"";"";"";"";""
"14";"Austenitic Cr-Ni Stainless Steel (18-8; 304/ 304L/ 347)";"chloroform";"trichloromethane";"67-66-3";"CHCl3";"halogenated aliphatics";"";"pitting; stress corrosion cracking";"85 – 95";"25 – 125";">50";"36,210,219,220";"";"";"";"";"";"";"";"";"";"";"";"";""
"15";"Austenitic Cr-Ni Stainless Steel (18-8; 304/ 304L/ 347)";"chloroform";"trichloromethane";"67-66-3";"CHCl3";"halogenated aliphatics";"";"";"85 – 95";"175 – 225";"20 – 50";"36,210,219,220";"";"";"";"";"";"";"";"";"";"";"";"";""
"16";"Austenitic Cr-Ni Stainless Steel (18-8; 304/ 304L/ 347)";"chloroform";"trichloromethane";"67-66-3";"CHCl3";"halogenated aliphatics";"";"";"100";"25 – 225";"<2";"36,210,219,220";"";"";"";"";"";"";"";"";"";"";"";"";""
"17";"Austenitic Cr-Ni-Mo Stainless Steel (17-12-3; 316L/ 317L)";"chloroform";"trichloromethane";"67-66-3";"CHCl3";"halogenated aliphatics";"";"pitting; stress corrosion cracking";"85 – 95";"25 – 125";"<20";"36,210,219,220";"";"";"";"";"";"";"";"";"";"";"";"";""
"18";"Austenitic Cr-Ni-Mo Stainless Steel (17-12-3; 316L/ 317L)";"chloroform";"trichloromethane";"67-66-3";"CHCl3";"halogenated aliphatics";"";"";"85 – 95";"175 – 225";"20 – 50";"36,210,219,220";"";"";"";"";"";"";"";"";"";"";"";"";""
"19";"Austenitic Cr-Ni-Mo Stainless Steel (17-12-3; 316L/ 317L)";"chloroform";"trichloromethane";"67-66-3";"CHCl3";"halogenated aliphatics";"";"";"100";"25 – 225";"<2";"36,210,219,220";"";"";"";"";"";"";"";"";"";"";"";"";""
"20";"Brass (>15Zn)";"chloroform";"trichloromethane";"67-66-3";"CHCl3";"halogenated aliphatics";"";"";"100";"25 – 225";"<20";"36,210,219";"";"";"";"";"";"";"";"";"";"";"";"";""
"21";"Cast Iron, Gray/ Ductile";"chloroform";"trichloromethane";"67-66-3";"CHCl3";"halogenated aliphatics";"";"";"85 – 95";"25 – 75";">50";"36,210,219";"";"";"";"";"";"";"";"";"";"";"";"";""
"22";"Cast Iron, Gray/ Ductile";"chloroform";"trichloromethane";"67-66-3";"CHCl3";"halogenated aliphatics";"";"";"100";"25 – 225";"<2";"36,210,219";"";"";"";"";"";"";"";"";"";"";"";"";""
"23";"Copper/ Bronze/ Low Brass";"chloroform";"trichloromethane";"67-66-3";"CHCl3";"halogenated aliphatics";"";"";"85 – 95";"25 – 125";"<20";"36,210,219";"";"";"";"";"";"";"";"";"";"";"";"";""
"24";"Copper/ Bronze/ Low Brass";"chloroform";"trichloromethane";"67-66-3";"CHCl3";"halogenated aliphatics";"";"";"85 – 95";"125 – 225";"20 – 50";"36,210,219";"";"";"";"";"";"";"";"";"";"";"";"";""
"25";"Copper/ Bronze/ Low Brass";"chloroform";"trichloromethane";"67-66-3";"CHCl3";"halogenated aliphatics";"";"";"100";"25 – 175";"<2";"36,210,219";"";"";"";"";"";"";"";"";"";"";"";"";""
"26";"Copper/ Bronze/ Low Brass";"chloroform";"trichloromethane";"67-66-3";"CHCl3";"halogenated aliphatics";"";"";"100";"175 – 225";"<20";"36,210,219";"";"";"";"";"";"";"";"";"";"";"";"";""
"27";"Copper-Nickel";"chloroform";"trichloromethane";"67-66-3";"CHCl3";"halogenated aliphatics";"";"";"100";"25 – 175";"<2";"36,210,219";"";"";"";"";"";"";"";"";"";"";"";"";""
"28";"Cr Stainless Steel (12Cr)";"chloroform";"trichloromethane";"67-66-3";"CHCl3";"halogenated aliphatics";"";"";"100";"25 – 225";"<20";"36,210,219,220";"";"";"";"";"";"";"";"";"";"";"";"";""
"29";"Cr Stainless Steel (17Cr)";"chloroform";"trichloromethane";"67-66-3";"CHCl3";"halogenated aliphatics";"";"";"100";"25 – 225";"<20";"36,210,219,220";"";"";"";"";"";"";"";"";"";"";"";"";""
"30";"Gold/ Platinum";"chloroform";"trichloromethane";"67-66-3";"CHCl3";"halogenated aliphatics";"";"";">85";"25 – 225";"<2";"36,210,219";"";"";"";"";"";"";"";"";"";"";"";"";""
"31";"Lead";"chloroform";"trichloromethane";"67-66-3";"CHCl3";"halogenated aliphatics";"";"";">85";"25 – 225";"<20";"36,210,219";"";"";"";"";"";"";"";"";"";"";"";"";""
"32";"Mo Superalloy (Ni-Cr-Fe-9Mo; 625/ 725)";"chloroform";"trichloromethane";"67-66-3";"CHCl3";"halogenated aliphatics";"";"";">85";"25 – 225";"<20";"36,210,219";"";"";"";"";"";"";"";"";"";"";"";"";""
"33";"Mo Superalloy (Ni-16Cr-16Mo; C276)";"chloroform";"trichloromethane";"67-66-3";"CHCl3";"halogenated aliphatics";"";"";">85";"25 – 225";"<20";"36,210,219";"";"";"";"";"";"";"";"";"";"";"";"";""
"34";"Mo Superalloy (Ni-20Cr-16Mo-4W; 686)";"chloroform";"trichloromethane";"67-66-3";"CHCl3";"halogenated aliphatics";"";"";">85";"25 – 225";"<20";"36,210,219";"";"";"";"";"";"";"";"";"";"";"";"";""
"35";"Mo Superalloy (Ni-22Cr-16Mo; C22/ 59)";"chloroform";"trichloromethane";"67-66-3";"CHCl3";"halogenated aliphatics";"";"";">85";"25 – 225";"<20";"36,210,219";"";"";"";"";"";"";"";"";"";"";"";"";""
"36";"Mo Superalloy (Ni-23Cr-16Mo-1Cu; C20000)";"chloroform";"trichloromethane";"67-66-3";"CHCl3";"halogenated aliphatics";"";"";">85";"25 – 225";"<20";"36,210,219";"";"";"";"";"";"";"";"";"";"";"";"";""
"37";"Nickel (200)";"chloroform";"trichloromethane";"67-66-3";"CHCl3";"halogenated aliphatics";"";"";">75";"25 – 125";"<2";"36,210,219";"";"";"";"";"";"";"";"";"";"";"";"";""
"38";"Nickel (200)";"chloroform";"trichloromethane";"67-66-3";"CHCl3";"halogenated aliphatics";"";"";">85";"125 – 225";"<2";"36,210,219";"";"";"";"";"";"";"";"";"";"";"";"";""
"39";"Nickel Cast Iron (15-35Ni)";"chloroform";"trichloromethane";"67-66-3";"CHCl3";"halogenated aliphatics";"";"";"85 – 95";"25 – 75";">50";"36,210,219";"";"";"";"";"";"";"";"";"";"";"";"";""
"40";"Nickel Cast Iron (15-35Ni)";"chloroform";"trichloromethane";"67-66-3";"CHCl3";"halogenated aliphatics";"";"";"100";"25 – 225";"<2";"36,210,219";"";"";"";"";"";"";"";"";"";"";"";"";""
"41";"Nickel-Copper (400)";"chloroform";"trichloromethane";"67-66-3";"CHCl3";"halogenated aliphatics";"";"";">75";"25 – 125";"<2";"36,210,219";"";"";"";"";"";"";"";"";"";"";"";"";""
"42";"Nickel-Copper (400)";"chloroform";"trichloromethane";"67-66-3";"CHCl3";"halogenated aliphatics";"";"";">85";"125 – 225";"<2";"36,210,219";"";"";"";"";"";"";"";"";"";"";"";"";""
"43";"Ni-Cr-Fe Alloy (600/ 690)";"chloroform";"trichloromethane";"67-66-3";"CHCl3";"halogenated aliphatics";"";"";">85";"25 – 225";"<2";"36,210,219";"";"";"";"";"";"";"";"";"";"";"";"";""
"44";"Ni-Mo Alloy (Ni-30Mo; B-2)";"chloroform";"trichloromethane";"67-66-3";"CHCl3";"halogenated aliphatics";"";"";">85";"25 – 225";"<20";"36,210,219";"";"";"";"";"";"";"";"";"";"";"";"";""
"45";"Silicon Cast Iron (14Si)";"chloroform";"trichloromethane";"67-66-3";"CHCl3";"halogenated aliphatics";"";"";"100";"52 – 237";"<20";"36,210,218";"";"";"";"";"";"";"";"";"";"";"";"";""
"46";"Silver";"chloroform";"trichloromethane";"67-66-3";"CHCl3";"halogenated aliphatics";"";"";">75";"25 – 125";"<2";"36,210,219";"";"";"";"";"";"";"";"";"";"";"";"";""
"47";"Silver";"chloroform";"trichloromethane";"67-66-3";"CHCl3";"halogenated aliphatics";"";"";"100";"25 – 225";"<2";"36,210,219";"";"";"";"";"";"";"";"";"";"";"";"";""
"48";"Steels, Carbon/ Low Alloy";"chloroform";"trichloromethane";"67-66-3";"CHCl3";"halogenated aliphatics";"";"";"75 – 85";"25 – 75";">50";"36,210,219";"";"";"";"";"";"";"";"";"";"";"";"";""
"49";"Steels, Carbon/ Low Alloy";"chloroform";"trichloromethane";"67-66-3";"CHCl3";"halogenated aliphatics";"";"";"85 – 95";"175 – 225";"20 – 50";"36,210,219";"";"";"";"";"";"";"";"";"";"";"";"";""
"50";"Steels, Carbon/ Low Alloy";"chloroform";"trichloromethane";"67-66-3";"CHCl3";"halogenated aliphatics";"";"";"100";"25 – 225";"<2";"36,210,219";"";"";"";"";"";"";"";"";"";"";"";"";""
"";"";"";"";"";"";"";"";"";"";"";"";"";"";"";"";"";"";"";"";"";"";"";"";"";""
"";"";"";"";"";"";"";"";"";"";"";"";"";"";"";"";"";"";"";"";"";"";"";"";"";""
"Corrosion Survey Database (COR•SUR) © 2002 NACE International";"";"";"";"";"";"";"";"";"";"";"";"";"";"";"";"";"";"";"";"";"";"";"";"";""
