Repository: Mahyar-rajabi94/TF_SDL

File: data/corrosion_data/TableData - 2024-11-08T193457.903.csv
sep=;
"Title: Corrosion Survey Database (COR•SUR)";"";"";"";"";"";"";"";"";"";"";"";"";"";"";"";"";"";"";"";"";"";"";"";"";""
"Table: Chloropicrin";"";"";"";"";"";"";"";"";"";"";"";"";"";"";"";"";"";"";"";"";"";"";"";"";""
"DOWNLOAD SHOWS ONLY THE DISPLAYED DATA, UP TO 50 ROWS";"";"";"";"";"";"";"";"";"";"";"";"";"";"";"";"";"";"";"";"";"";"";"";"";""
"No.";"material or substance name";"exposure medium";"exposure medium synonym";"exposure medium CAS RN";"exposure medium formula";"exposure medium class";"warnings";"conc. (%)";"temp. (°F)";"corrosion rate (mil/yr)";"reference";"";"";"";"";"";"";"";"";"";"";"";"";"";""
"1";"Alloy 20-25-4Mo (904L)";"chloropicrin";"trichloronitromethane";"1976-06-02";"CCl3NO2";"halogenated aliphatics";"";"100";"25 – 225";"<20";"219";"";"";"";"";"";"";"";"";"";"";"";"";"";""
"2";"Alloy 20-38-3-3Cu (20Cb3/ 825)";"chloropicrin";"trichloronitromethane";"1976-06-02";"CCl3NO2";"halogenated aliphatics";"";"100";"25 – 225";"<20";"219";"";"";"";"";"";"";"";"";"";"";"";"";"";""
"3";"Alloy 30-44-5-3W (G-30)";"chloropicrin";"trichloronitromethane";"1976-06-02";"CCl3NO2";"halogenated aliphatics";"";"100";"25 – 225";"<20";"219";"";"";"";"";"";"";"";"";"";"";"";"";"";""
"4";"Aluminum Alloy (3003/ 5154)";"chloropicrin";"trichloronitromethane";"1976-06-02";"CCl3NO2";"halogenated aliphatics";"hazardous!";"100";"25 – 75";"<2";"219,220";"";"";"";"";"";"";"";"";"";"";"";"";"";""
"5";"Austenitic Cr-Ni Stainless Steel (18-8; 304/ 304L/ 347)";"chloropicrin";"trichloronitromethane";"1976-06-02";"CCl3NO2";"halogenated aliphatics";"";"100";"25 – 225";"<20";"219";"";"";"";"";"";"";"";"";"";"";"";"";"";""
"6";"Austenitic Cr-Ni-Mo Stainless Steel (17-12-3; 316L/ 317L)";"chloropicrin";"trichloronitromethane";"1976-06-02";"CCl3NO2";"halogenated aliphatics";"";"100";"25 – 225";"<20";"219";"";"";"";"";"";"";"";"";"";"";"";"";"";""
"7";"Lead";"chloropicrin";"trichloronitromethane";"1976-06-02";"CCl3NO2";"halogenated aliphatics";"";"100";"25 – 75";"<2";"219";"";"";"";"";"";"";"";"";"";"";"";"";"";""
"8";"Mo Superalloy (Ni-Cr-Fe-9Mo; 625/ 725)";"chloropicrin";"trichloronitromethane";"1976-06-02";"CCl3NO2";"halogenated aliphatics";"";"100";"25 – 225";"<2";"219";"";"";"";"";"";"";"";"";"";"";"";"";"";""
"9";"Mo Superalloy (Ni-16Cr-16Mo; C276)";"chloropicrin";"trichloronitromethane";"1976-06-02";"CCl3NO2";"halogenated aliphatics";"";"100";"25 – 225";"<2";"219";"";"";"";"";"";"";"";"";"";"";"";"";"";""
"10";"Mo Superalloy (Ni-20Cr-16Mo-4W; 686)";"chloropicrin";"trichloronitromethane";"1976-06-02";"CCl3NO2";"halogenated aliphatics";"";"100";"25 – 225";"<2";"219";"";"";"";"";"";"";"";"";"";"";"";"";"";""
"11";"Mo Superalloy (Ni-22Cr-16Mo; C22/ 59)";"chloropicrin";"trichloronitromethane";"1976-06-02";"CCl3NO2";"halogenated aliphatics";"";"100";"25 – 225";"<2";"219";"";"";"";"";"";"";"";"";"";"";"";"";"";""
"12";"Mo Superalloy (Ni-23Cr-16Mo-1Cu; C20000)";"chloropicrin";"trichloronitromethane";"1976-06-02";"CCl3NO2";"halogenated aliphatics";"";"100";"25 – 225";"<2";"219";"";"";"";"";"";"";"";"";"";"";"";"";"";""
"13";"Nickel (200)";"chloropicrin";"trichloronitromethane";"1976-06-02";"CCl3NO2";"halogenated aliphatics";"";"100";"25 – 225";"<20";"219";"";"";"";"";"";"";"";"";"";"";"";"";"";""
"14";"Nickel-Copper (400)";"chloropicrin";"trichloronitromethane";"1976-06-02";"CCl3NO2";"halogenated aliphatics";"";"100";"25 – 225";"<20";"219";"";"";"";"";"";"";"";"";"";"";"";"";"";""
"15";"Ni-Cr-Fe Alloy (600/ 690)";"chloropicrin";"trichloronitromethane";"1976-06-02";"CCl3NO2";"halogenated aliphatics";"";"100";"25 – 225";"<2";"219";"";"";"";"";"";"";"";"";"";"";"";"";"";""
"16";"Ni-Mo Alloy (Ni-30Mo; B-2)";"chloropicrin";"trichloronitromethane";"1976-06-02";"CCl3NO2";"halogenated aliphatics";"";"100";"25 – 225";"<2";"219";"";"";"";"";"";"";"";"";"";"";"";"";"";""
"17";"Silicon Cast Iron (14Si)";"chloropicrin";"trichloronitromethane";"1976-06-02";"CCl3NO2";"halogenated aliphatics";"";"100";"52 – 237";"<2";"218";"";"";"";"";"";"";"";"";"";"";"";"";"";""
"18";"Silver";"chloropicrin";"trichloronitromethane";"1976-06-02";"CCl3NO2";"halogenated aliphatics";"";"100";"25 – 225";"<2";"219";"";"";"";"";"";"";"";"";"";"";"";"";"";""
"19";"Steels, Carbon/ Low Alloy";"chloropicrin";"trichloronitromethane";"1976-06-02";"CCl3NO2";"halogenated aliphatics";"";"100";"25 – 75";"20 – 50";"219";"";"";"";"";"";"";"";"";"";"";"";"";"";""
"20";"Titanium, Unalloyed";"chloropicrin";"trichloronitromethane";"1976-06-02";"CCl3NO2";"halogenated aliphatics";"";"100";"25 – 225";"<2";"219";"";"";"";"";"";"";"";"";"";"";"";"";"";""
"21";"Zirconium";"chloropicrin";"trichloronitromethane";"1976-06-02";"CCl3NO2";"halogenated aliphatics";"";"100";"25 – 225";"<2";"219";"";"";"";"";"";"";"";"";"";"";"";"";"";""
"";"";"";"";"";"";"";"";"";"";"";"";"";"";"";"";"";"";"";"";"";"";"";"";"";""
"";"";"";"";"";"";"";"";"";"";"";"";"";"";"";"";"";"";"";"";"";"";"";"";"";""
"Corrosion Survey Database (COR•SUR) © 2002 NACE International";"";"";"";"";"";"";"";"";"";"";"";"";"";"";"";"";"";"";"";"";"";"";"";"";""

File: data/corrosion_data/TableData - 2024-11-08T193507.910.csv
sep=;
"Title: Corrosion Survey Database (COR•SUR)";"";"";"";"";"";"";"";"";"";"";"";"";"";"";"";"";"";"";"";"";"";"";"";"";""
"Table: Dichlorobutane";"";"";"";"";"";"";"";"";"";"";"";"";"";"";"";"";"";"";"";"";"";"";"";"";""
"DOWNLOAD SHOWS ONLY THE DISPLAYED DATA, UP TO 50 ROWS";"";"";"";"";"";"";"";"";"";"";"";"";"";"";"";"";"";"";"";"";"";"";"";"";""
"No.";"material or substance name";"exposure medium";"exposure medium class";"warnings";"conc. (%)";"temp. (°F)";"corrosion rate (mil/yr)";"test note";"reference";"";"";"";"";"";"";"";"";"";"";"";"";"";"";"";""
"1";"Aluminum Alloy (3003/ 5154)";"dichlorobutane";"halogenated aliphatics";"possible hazard";"100";"25 – 225";"<20";"severe corrosion with oxygen ingress";"210,219,220";"";"";"";"";"";"";"";"";"";"";"";"";"";"";"";""
"2";"Austenitic Cr-Ni Stainless Steel (18-8; 304/ 304L/ 347)";"dichlorobutane";"halogenated aliphatics";"";"100";"25 – 225";"<20";"";"210,219";"";"";"";"";"";"";"";"";"";"";"";"";"";"";"";""
"3";"Austenitic Cr-Ni-Mo Stainless Steel (17-12-3; 316L/ 317L)";"dichlorobutane";"halogenated aliphatics";"";"100";"25 – 225";"<20";"";"210,219";"";"";"";"";"";"";"";"";"";"";"";"";"";"";"";""
"4";"Brass (>15Zn)";"dichlorobutane";"halogenated aliphatics";"";"100";"25 – 225";"<20";"";"210,219";"";"";"";"";"";"";"";"";"";"";"";"";"";"";"";""
"5";"Cast Iron, Gray/ Ductile";"dichlorobutane";"halogenated aliphatics";"";"100";"25 – 225";"<20";"";"210,219";"";"";"";"";"";"";"";"";"";"";"";"";"";"";"";""
"6";"Copper/ Bronze/ Low Brass";"dichlorobutane";"halogenated aliphatics";"";"100";"25 – 225";"<20";"";"210,219";"";"";"";"";"";"";"";"";"";"";"";"";"";"";"";""
"7";"Copper-Nickel";"dichlorobutane";"halogenated aliphatics";"";"100";"25 – 225";"<20";"";"210,219";"";"";"";"";"";"";"";"";"";"";"";"";"";"";"";""
"8";"Cr Stainless Steel (12Cr)";"dichlorobutane";"halogenated aliphatics";"";"100";"25 – 225";"<20";"";"210,219";"";"";"";"";"";"";"";"";"";"";"";"";"";"";"";""
"9";"Cr Stainless Steel (17Cr)";"dichlorobutane";"halogenated aliphatics";"";"100";"25 – 225";"<20";"";"210,219";"";"";"";"";"";"";"";"";"";"";"";"";"";"";"";""
"10";"Gold/ Platinum";"dichlorobutane";"halogenated aliphatics";"";"100";"25 – 225";"<2";"";"210,219";"";"";"";"";"";"";"";"";"";"";"";"";"";"";"";""
"11";"Nickel (200)";"dichlorobutane";"halogenated aliphatics";"";"100";"25 – 225";"<20";"";"210,219";"";"";"";"";"";"";"";"";"";"";"";"";"";"";"";""
"12";"Nickel Cast Iron (15-35Ni)";"dichlorobutane";"halogenated aliphatics";"";"100";"25 – 225";"<20";"";"210,219";"";"";"";"";"";"";"";"";"";"";"";"";"";"";"";""
"13";"Nickel-Copper (400)";"dichlorobutane";"halogenated aliphatics";"";"100";"25 – 225";"<20";"";"210,219";"";"";"";"";"";"";"";"";"";"";"";"";"";"";"";""
"14";"Ni-Cr-Fe Alloy (600/ 690)";"dichlorobutane";"halogenated aliphatics";"";"100";"25 – 225";"<20";"";"210,219";"";"";"";"";"";"";"";"";"";"";"";"";"";"";"";""
"15";"Silicon Cast Iron (14Si)";"dichlorobutane";"halogenated aliphatics";"";"100";"52 – 237";"<20";"";"210,218";"";"";"";"";"";"";"";"";"";"";"";"";"";"";"";""
"16";"Steels, Carbon/ Low Alloy";"dichlorobutane";"halogenated aliphatics";"";"100";"25 – 225";"<20";"";"210,219";"";"";"";"";"";"";"";"";"";"";"";"";"";"";"";""
"17";"Superferritic Stainless Steel (26-1)";"dichlorobutane";"halogenated aliphatics";"";"100";"25 – 225";"<20";"";"210,219";"";"";"";"";"";"";"";"";"";"";"";"";"";"";"";""
"18";"Tantalum";"dichlorobutane";"halogenated aliphatics";"";"100";"25 – 225";"<2";"";"210,219";"";"";"";"";"";"";"";"";"";"";"";"";"";"";"";""
"19";"Titanium, Unalloyed";"dichlorobutane";"halogenated aliphatics";"";"100";"25 – 225";"<2";"";"210,219";"";"";"";"";"";"";"";"";"";"";"";"";"";"";"";""
"";"";"";"";"";"";"";"";"";"";"";"";"";"";"";"";"";"";"";"";"";"";"";"";"";""
"";"";"";"";"";"";"";"";"";"";"";"";"";"";"";"";"";"";"";"";"";"";"";"";"";""
"Corrosion Survey Database (COR•SUR) © 2002 NACE International";"";"";"";"";"";"";"";"";"";"";"";"";"";"";"";"";"";"";"";"";"";"";"";"";""

File: data/corrosion_data/TableData - 2024-11-08T193512.604.csv
sep=;
"Title: Corrosion Survey Database (COR•SUR)";"";"";"";"";"";"";"";"";"";"";"";"";"";"";"";"";"";"";"";"";"";"";"";"";""
"Table: Dichlorobutene";"";"";"";"";"";"";"";"";"";"";"";"";"";"";"";"";"";"";"";"";"";"";"";"";""
"DOWNLOAD SHOWS ONLY THE DISPLAYED DATA, UP TO 50 ROWS";"";"";"";"";"";"";"";"";"";"";"";"";"";"";"";"";"";"";"";"";"";"";"";"";""
"No.";"material or substance name";"exposure medium";"exposure medium class";"warnings";"conc. (%)";"temp. (°F)";"corrosion rate (mil/yr)";"reference";"";"";"";"";"";"";"";"";"";"";"";"";"";"";"";"";""
"1";"Aluminum Alloy (3003/ 5154)";"dichlorobutene";"halogenated aliphatics";"hazardous!";"100";"25 – 225";"<20";"210,219,220";"";"";"";"";"";"";"";"";"";"";"";"";"";"";"";"";""
"2";"Austenitic Cr-Ni Stainless Steel (18-8; 304/ 304L/ 347)";"dichlorobutene";"halogenated aliphatics";"";"100";"25 – 225";"<20";"210,219";"";"";"";"";"";"";"";"";"";"";"";"";"";"";"";"";""
"3";"Austenitic Cr-Ni-Mo Stainless Steel (17-12-3; 316L/ 317L)";"dichlorobutene";"halogenated aliphatics";"";"100";"25 – 225";"<20";"210,219";"";"";"";"";"";"";"";"";"";"";"";"";"";"";"";"";""
"4";"Brass (>15Zn)";"dichlorobutene";"halogenated aliphatics";"";"100";"25 – 225";"<20";"210,219";"";"";"";"";"";"";"";"";"";"";"";"";"";"";"";"";""
"5";"Cast Iron, Gray/ Ductile";"dichlorobutene";"halogenated aliphatics";"";"100";"25 – 175";"<20";"210,219";"";"";"";"";"";"";"";"";"";"";"";"";"";"";"";"";""
"6";"Copper/ Bronze/ Low Brass";"dichlorobutene";"halogenated aliphatics";"";"100";"25 – 225";"<20";"210,219";"";"";"";"";"";"";"";"";"";"";"";"";"";"";"";"";""
"7";"Copper-Nickel";"dichlorobutene";"halogenated aliphatics";"";"100";"25 – 225";"<20";"210,219";"";"";"";"";"";"";"";"";"";"";"";"";"";"";"";"";""
"8";"Cr Stainless Steel (12Cr)";"dichlorobutene";"halogenated aliphatics";"";"100";"25 – 225";"<20";"210,219";"";"";"";"";"";"";"";"";"";"";"";"";"";"";"";"";""
"9";"Cr Stainless Steel (17Cr)";"dichlorobutene";"halogenated aliphatics";"";"100";"25 – 225";"<20";"210,219";"";"";"";"";"";"";"";"";"";"";"";"";"";"";"";"";""
"10";"Gold/ Platinum";"dichlorobutene";"halogenated aliphatics";"";"100";"25 – 225";"<2";"210,219";"";"";"";"";"";"";"";"";"";"";"";"";"";"";"";"";""
"11";"Nickel (200)";"dichlorobutene";"halogenated aliphatics";"";"100";"25 – 225";"<20";"210,219";"";"";"";"";"";"";"";"";"";"";"";"";"";"";"";"";""
"12";"Nickel-Copper (400)";"dichlorobutene";"halogenated aliphatics";"";"100";"25 – 225";"<20";"210,219";"";"";"";"";"";"";"";"";"";"";"";"";"";"";"";"";""
"13";"Ni-Cr-Fe Alloy (600/ 690)";"dichlorobutene";"halogenated aliphatics";"";"100";"25 – 225";"<20";"210,219";"";"";"";"";"";"";"";"";"";"";"";"";"";"";"";"";""
"14";"Silicon Cast Iron (14Si)";"dichlorobutene";"halogenated aliphatics";"";"100";"52 – 237";"<20";"210,218";"";"";"";"";"";"";"";"";"";"";"";"";"";"";"";"";""
"15";"Steels, Carbon/ Low Alloy";"dichlorobutene";"halogenated aliphatics";"";"100";"25 – 175";"<20";"210,219";"";"";"";"";"";"";"";"";"";"";"";"";"";"";"";"";""
"16";"Superferritic Stainless Steel (26-1)";"dichlorobutene";"halogenated aliphatics";"";"100";"25 – 225";"<20";"210,219";"";"";"";"";"";"";"";"";"";"";"";"";"";"";"";"";""
"17";"Tantalum";"dichlorobutene";"halogenated aliphatics";"";"100";"25 – 225";"<2";"210,219";"";"";"";"";"";"";"";"";"";"";"";"";"";"";"";"";""
"18";"Titanium, Unalloyed";"dichlorobutene";"halogenated aliphatics";"";"100";"25 – 225";"<2";"210,219";"";"";"";"";"";"";"";"";"";"";"";"";"";"";"";"";""
"";"";"";"";"";"";"";"";"";"";"";"";"";"";"";"";"";"";"";"";"";"";"";"";"";""
"";"";"";"";"";"";"";"";"";"";"";"";"";"";"";"";"";"";"";"";"";"";"";"";"";""
"Corrosion Survey Database (COR•SUR) © 2002 NACE International";"";"";"";"";"";"";"";"";"";"";"";"";"";"";"";"";"";"";"";"";"";"";"";"";""

File: data/corrosion_data/TableData - 2024-11-08T193528.295.csv
sep=;
"Title: Corrosion Survey Database (COR•SUR)";"";"";"";"";"";"";"";"";"";"";"";"";"";"";"";"";"";"";"";"";"";"";"";"";""
"Table: Dichloropropene";"";"";"";"";"";"";"";"";"";"";"";"";"";"";"";"";"";"";"";"";"";"";"";"";""
"DOWNLOAD SHOWS ONLY THE DISPLAYED DATA, UP TO 50 ROWS";"";"";"";"";"";"";"";"";"";"";"";"";"";"";"";"";"";"";"";"";"";"";"";"";""
"No.";"material or substance name";"exposure medium";"exposure medium class";"warnings";"conc. (%)";"temp. (°F)";"corrosion rate (mil/yr)";"reference";"";"";"";"";"";"";"";"";"";"";"";"";"";"";"";"";""
"1";"Alloy 20-38-3-3Cu (20Cb3/ 825)";"dichloropropene";"halogenated aliphatics";"";"100";"122 – 225";"<2";"210,219,220";"";"";"";"";"";"";"";"";"";"";"";"";"";"";"";"";""
"2";"Alloy 30-44-5-3W (G-30)";"dichloropropene";"halogenated aliphatics";"";"100";"122 – 225";"<2";"210,219,220";"";"";"";"";"";"";"";"";"";"";"";"";"";"";"";"";""
"3";"Aluminum Alloy (3003/ 5154)";"dichloropropene";"halogenated aliphatics";"hazardous!";"100";"122 – 225";"<2";"210,219,220";"";"";"";"";"";"";"";"";"";"";"";"";"";"";"";"";""
"4";"Austenitic Cr-Ni Stainless Steel (18-8; 304/ 304L/ 347)";"dichloropropene";"halogenated aliphatics";"";"100";"122 – 225";"<2";"210,219,220";"";"";"";"";"";"";"";"";"";"";"";"";"";"";"";"";""
"5";"Austenitic Cr-Ni-Mo Stainless Steel (17-12-3; 316L/ 317L)";"dichloropropene";"halogenated aliphatics";"";"100";"122 – 225";"<2";"210,219,220";"";"";"";"";"";"";"";"";"";"";"";"";"";"";"";"";""
"6";"Austenitic Cr-Ni-Mo Stainless Steel (17-12-3; 316L/ 317L)";"dichloropropene";"halogenated aliphatics";"";"100";"275 – 325";"<2";"210,219,220";"";"";"";"";"";"";"";"";"";"";"";"";"";"";"";"";""
"7";"Brass (>15Zn)";"dichloropropene";"halogenated aliphatics";"";"100";"122 – 225";"<2";"210,219,220";"";"";"";"";"";"";"";"";"";"";"";"";"";"";"";"";""
"8";"Cast Iron, Gray/ Ductile";"dichloropropene";"halogenated aliphatics";"";"100";"122 – 225";"<2";"210,219,220";"";"";"";"";"";"";"";"";"";"";"";"";"";"";"";"";""
"9";"Copper/ Bronze/ Low Brass";"dichloropropene";"halogenated aliphatics";"";"100";"122 – 225";"<2";"210,219,220";"";"";"";"";"";"";"";"";"";"";"";"";"";"";"";"";""
"10";"Copper-Nickel";"dichloropropene";"halogenated aliphatics";"";"100";"122 – 225";"<2";"210,219,220";"";"";"";"";"";"";"";"";"";"";"";"";"";"";"";"";""
"11";"Cr Stainless Steel (12Cr)";"dichloropropene";"halogenated aliphatics";"";"100";"122 – 225";"<2";"210,219,220";"";"";"";"";"";"";"";"";"";"";"";"";"";"";"";"";""
"12";"Cr Stainless Steel (17Cr)";"dichloropropene";"halogenated aliphatics";"";"100";"122 – 225";"<2";"210,219,220";"";"";"";"";"";"";"";"";"";"";"";"";"";"";"";"";""
"13";"Gold/ Platinum";"dichloropropene";"halogenated aliphatics";"";"100";"122 – 225";"<2";"210,219,220";"";"";"";"";"";"";"";"";"";"";"";"";"";"";"";"";""
"14";"Lead";"dichloropropene";"halogenated aliphatics";"";"100";"122 – 225";"<2";"210,219,220";"";"";"";"";"";"";"";"";"";"";"";"";"";"";"";"";""
"15";"Nickel (200)";"dichloropropene";"halogenated aliphatics";"";"100";"122 – 225";"<2";"210,219,220";"";"";"";"";"";"";"";"";"";"";"";"";"";"";"";"";""
"16";"Nickel Cast Iron (15-35Ni)";"dichloropropene";"halogenated aliphatics";"";"100";"122 – 225";"<2";"210,219,220";"";"";"";"";"";"";"";"";"";"";"";"";"";"";"";"";""
"17";"Nickel-Copper (400)";"dichloropropene";"halogenated aliphatics";"";"100";"122 – 225";"<2";"210,219,220";"";"";"";"";"";"";"";"";"";"";"";"";"";"";"";"";""
"18";"Ni-Cr-Fe Alloy (600/ 690)";"dichloropropene";"halogenated aliphatics";"";"100";"122 – 225";"<2";"210,219,220";"";"";"";"";"";"";"";"";"";"";"";"";"";"";"";"";""
"19";"Ni-Mo Alloy (Ni-30Mo; B-2)";"dichloropropene";"halogenated aliphatics";"";"100";"122 – 225";"<2";"210,219,220";"";"";"";"";"";"";"";"";"";"";"";"";"";"";"";"";""
"20";"Silicon Cast Iron (14Si)";"dichloropropene";"halogenated aliphatics";"";"100";"122 – 237";"<20";"210,218,220";"";"";"";"";"";"";"";"";"";"";"";"";"";"";"";"";""
"21";"Silver";"dichloropropene";"halogenated aliphatics";"";"100";"122 – 225";"<2";"210,219,220";"";"";"";"";"";"";"";"";"";"";"";"";"";"";"";"";""
"22";"Steels, Carbon/ Low Alloy";"dichloropropene";"halogenated aliphatics";"";"100";"122 – 225";"<2";"210,219,220";"";"";"";"";"";"";"";"";"";"";"";"";"";"";"";"";""
"23";"Superferritic Stainless Steel (26-1)";"dichloropropene";"halogenated aliphatics";"";"100";"122 – 225";"<2";"210,219,220";"";"";"";"";"";"";"";"";"";"";"";"";"";"";"";"";""
"24";"Tantalum";"dichloropropene";"halogenated aliphatics";"";"100";"122 – 225";"<2";"210,219,220";"";"";"";"";"";"";"";"";"";"";"";"";"";"";"";"";""
"25";"Titanium, Unalloyed";"dichloropropene";"halogenated aliphatics";"";"100";"122 – 225";"<2";"210,219,220";"";"";"";"";"";"";"";"";"";"";"";"";"";"";"";"";""
"";"";"";"";"";"";"";"";"";"";"";"";"";"";"";"";"";"";"";"";"";"";"";"";"";""
"";"";"";"";"";"";"";"";"";"";"";"";"";"";"";"";"";"";"";"";"";"";"";"";"";""
"Corrosion Survey Database (COR•SUR) © 2002 NACE International";"";"";"";"";"";"";"";"";"";"";"";"";"";"";"";"";"";"";"";"";"";"";"";"";""

File: data/corrosion_data/TableData - 2024-11-08T193537.322.csv
sep=;
"Title: Corrosion Survey Database (COR•SUR)";"";"";"";"";"";"";"";"";"";"";"";"";"";"";"";"";"";"";"";"";"";"";"";"";""
"Table: Ethylidene chloride";"";"";"";"";"";"";"";"";"";"";"";"";"";"";"";"";"";"";"";"";"";"";"";"";""
"DOWNLOAD SHOWS ONLY THE DISPLAYED DATA, UP TO 50 ROWS";"";"";"";"";"";"";"";"";"";"";"";"";"";"";"";"";"";"";"";"";"";"";"";"";""
"No.";"material or substance name";"exposure medium";"exposure medium class";"warnings";"conc. (%)";"temp. (°F)";"corrosion rate (mil/yr)";"reference";"";"";"";"";"";"";"";"";"";"";"";"";"";"";"";"";""
"1";"Alloy 20-25-4Mo (904L)";"ethylidene chloride";"halogenated aliphatics";"";"100";"25 – 75";"<2";"210,219";"";"";"";"";"";"";"";"";"";"";"";"";"";"";"";"";""
"2";"Alloy 20-25-4Mo (904L)";"ethylidene chloride";"halogenated aliphatics";"";"100";"75 – 225";"<20";"210,219";"";"";"";"";"";"";"";"";"";"";"";"";"";"";"";"";""
"3";"Alloy 20-38-3-3Cu (20Cb3/ 825)";"ethylidene chloride";"halogenated aliphatics";"";"100";"25 – 75";"<2";"210,219";"";"";"";"";"";"";"";"";"";"";"";"";"";"";"";"";""
"4";"Alloy 20-38-3-3Cu (20Cb3/ 825)";"ethylidene chloride";"halogenated aliphatics";"";"100";"75 – 225";"<20";"210,219";"";"";"";"";"";"";"";"";"";"";"";"";"";"";"";"";""
"5";"Alloy 30-44-5-3W (G-30)";"ethylidene chloride";"halogenated aliphatics";"";"100";"25 – 75";"<2";"210,219";"";"";"";"";"";"";"";"";"";"";"";"";"";"";"";"";""
"6";"Alloy 30-44-5-3W (G-30)";"ethylidene chloride";"halogenated aliphatics";"";"100";"75 – 225";"<20";"210,219";"";"";"";"";"";"";"";"";"";"";"";"";"";"";"";"";""
"7";"Aluminum Alloy (3003/ 5154)";"ethylidene chloride";"halogenated aliphatics";"hazardous!";"5 – 15";"25 – 75";">50";"210,219,220";"";"";"";"";"";"";"";"";"";"";"";"";"";"";"";"";""
"8";"Aluminum Alloy (3003/ 5154)";"ethylidene chloride";"halogenated aliphatics";"possible hazard";"100";"25 – 125";"<20";"210,219,220";"";"";"";"";"";"";"";"";"";"";"";"";"";"";"";"";""
"9";"Aluminum Alloy (3003/ 5154)";"ethylidene chloride";"halogenated aliphatics";"possible hazard";"100";"125 – 175";">50";"210,219,220";"";"";"";"";"";"";"";"";"";"";"";"";"";"";"";"";""
"10";"Austenitic Cr-Ni Stainless Steel (18-8; 304/ 304L/ 347)";"ethylidene chloride";"halogenated aliphatics";"";"5 – 15";"25 – 75";"<2";"210,219";"";"";"";"";"";"";"";"";"";"";"";"";"";"";"";"";""
"11";"Austenitic Cr-Ni Stainless Steel (18-8; 304/ 304L/ 347)";"ethylidene chloride";"halogenated aliphatics";"";"100";"25 – 75";"<2";"210,219";"";"";"";"";"";"";"";"";"";"";"";"";"";"";"";"";""
"12";"Austenitic Cr-Ni Stainless Steel (18-8; 304/ 304L/ 347)";"ethylidene chloride";"halogenated aliphatics";"";"100";"75 – 225";"<20";"210,219";"";"";"";"";"";"";"";"";"";"";"";"";"";"";"";"";""
"13";"Austenitic Cr-Ni-Mo Stainless Steel (17-12-3; 316L/ 317L)";"ethylidene chloride";"halogenated aliphatics";"";"100";"25 – 75";"<2";"210,219";"";"";"";"";"";"";"";"";"";"";"";"";"";"";"";"";""
"14";"Austenitic Cr-Ni-Mo Stainless Steel (17-12-3; 316L/ 317L)";"ethylidene chloride";"halogenated aliphatics";"";"100";"75 – 225";"<20";"210,219";"";"";"";"";"";"";"";"";"";"";"";"";"";"";"";"";""
"15";"Brass (>15Zn)";"ethylidene chloride";"halogenated aliphatics";"";"100";"25 – 225";"<20";"210,219";"";"";"";"";"";"";"";"";"";"";"";"";"";"";"";"";""
"16";"Copper/ Bronze/ Low Brass";"ethylidene chloride";"halogenated aliphatics";"";"5 – 15";"25 – 75";"<2";"210,219";"";"";"";"";"";"";"";"";"";"";"";"";"";"";"";"";""
"17";"Copper/ Bronze/ Low Brass";"ethylidene chloride";"halogenated aliphatics";"";"5 – 15";"75 – 175";"<20";"210,219";"";"";"";"";"";"";"";"";"";"";"";"";"";"";"";"";""
"18";"Copper/ Bronze/ Low Brass";"ethylidene chloride";"halogenated aliphatics";"";"100";"25 – 175";"<2";"210,219";"";"";"";"";"";"";"";"";"";"";"";"";"";"";"";"";""
"19";"Copper/ Bronze/ Low Brass";"ethylidene chloride";"halogenated aliphatics";"";"100";"175 – 225";"<20";"210,219";"";"";"";"";"";"";"";"";"";"";"";"";"";"";"";"";""
"20";"Lead";"ethylidene chloride";"halogenated aliphatics";"";"100";"25 – 225";"<20";"210,219";"";"";"";"";"";"";"";"";"";"";"";"";"";"";"";"";""
"21";"Mo Superalloy (Ni-Cr-Fe-9Mo; 625/ 725)";"ethylidene chloride";"halogenated aliphatics";"";"100";"25 – 225";"<20";"210,219";"";"";"";"";"";"";"";"";"";"";"";"";"";"";"";"";""
"22";"Mo Superalloy (Ni-16Cr-16Mo; C276)";"ethylidene chloride";"halogenated aliphatics";"";"100";"25 – 225";"<20";"210,219";"";"";"";"";"";"";"";"";"";"";"";"";"";"";"";"";""
"23";"Mo Superalloy (Ni-20Cr-16Mo-4W; 686)";"ethylidene chloride";"halogenated aliphatics";"";"100";"25 – 225";"<20";"210,219";"";"";"";"";"";"";"";"";"";"";"";"";"";"";"";"";""
"24";"Mo Superalloy (Ni-22Cr-16Mo; C22/ 59)";"ethylidene chloride";"halogenated aliphatics";"";"100";"25 – 225";"<20";"210,219";"";"";"";"";"";"";"";"";"";"";"";"";"";"";"";"";""
"25";"Mo Superalloy (Ni-23Cr-16Mo-1Cu; C20000)";"ethylidene chloride";"halogenated aliphatics";"";"100";"25 – 225";"<20";"210,219";"";"";"";"";"";"";"";"";"";"";"";"";"";"";"";"";""
"26";"Nickel (200)";"ethylidene chloride";"halogenated aliphatics";"";"5 – 15";"25 – 225";"<2";"210,219";"";"";"";"";"";"";"";"";"";"";"";"";"";"";"";"";""
"27";"Nickel (200)";"ethylidene chloride";"halogenated aliphatics";"";"100";"25 – 225";"<2";"210,219";"";"";"";"";"";"";"";"";"";"";"";"";"";"";"";"";""
"28";"Nickel Cast Iron (15-35Ni)";"ethylidene chloride";"halogenated aliphatics";"";"100";"25 – 225";"<20";"210,219";"";"";"";"";"";"";"";"";"";"";"";"";"";"";"";"";""
"29";"Nickel-Copper (400)";"ethylidene chloride";"halogenated aliphatics";"";"5 – 15";"25 – 175";"<2";"210,219";"";"";"";"";"";"";"";"";"";"";"";"";"";"";"";"";""
"30";"Nickel-Copper (400)";"ethylidene chloride";"halogenated aliphatics";"";"5 – 15";"175 – 225";"<20";"210,219";"";"";"";"";"";"";"";"";"";"";"";"";"";"";"";"";""
"31";"Nickel-Copper (400)";"ethylidene chloride";"halogenated aliphatics";"";"100";"25 – 225";"<2";"210,219";"";"";"";"";"";"";"";"";"";"";"";"";"";"";"";"";""
"32";"Ni-Cr-Fe Alloy (600/ 690)";"ethylidene chloride";"halogenated aliphatics";"";"100";"25 – 225";"<20";"210,219";"";"";"";"";"";"";"";"";"";"";"";"";"";"";"";"";""
"33";"Ni-Mo Alloy (Ni-30Mo; B-2)";"ethylidene chloride";"halogenated aliphatics";"";"100";"25 – 225";"<20";"210,219";"";"";"";"";"";"";"";"";"";"";"";"";"";"";"";"";""
"34";"Silicon Cast Iron (14Si)";"ethylidene chloride";"halogenated aliphatics";"";">85";"52 – 237";"<20";"210,218";"";"";"";"";"";"";"";"";"";"";"";"";"";"";"";"";""
"35";"Steels, Carbon/ Low Alloy";"ethylidene chloride";"halogenated aliphatics";"";"5 – 15";"25 – 75";">50";"210,219";"";"";"";"";"";"";"";"";"";"";"";"";"";"";"";"";""
"36";"Steels, Carbon/ Low Alloy";"ethylidene chloride";"halogenated aliphatics";"";"100";"25 – 225";"<20";"210,219";"";"";"";"";"";"";"";"";"";"";"";"";"";"";"";"";""
"37";"Titanium, Unalloyed";"ethylidene chloride";"halogenated aliphatics";"";"5 – 15";"25 – 225";"<2";"210,219";"";"";"";"";"";"";"";"";"";"";"";"";"";"";"";"";""
"38";"Titanium, Unalloyed";"ethylidene chloride";"halogenated aliphatics";"";"100";"25 – 225";"<2";"210,219";"";"";"";"";"";"";"";"";"";"";"";"";"";"";"";"";""
"39";"Zirconium";"ethylidene chloride";"halogenated aliphatics";"";"5 – 15";"25 – 225";"<2";"210,219";"";"";"";"";"";"";"";"";"";"";"";"";"";"";"";"";""
"40";"Zirconium";"ethylidene chloride";"halogenated aliphatics";"";"100";"25 – 225";"<2";"210,219";"";"";"";"";"";"";"";"";"";"";"";"";"";"";"";"";""
"";"";"";"";"";"";"";"";"";"";"";"";"";"";"";"";"";"";"";"";"";"";"";"";"";""
"";"";"";"";"";"";"";"";"";"";"";"";"";"";"";"";"";"";"";"";"";"";"";"";"";""
"Corrosion Survey Database (COR•SUR) © 2002 NACE International";"";"";"";"";"";"";"";"";"";"";"";"";"";"";"";"";"";"";"";"";"";"";"";"";""

File: data/corrosion_data/TableData - 2024-11-08T193622.889.csv
sep=;
"Title: Corrosion Survey Database (COR•SUR)";"";"";"";"";"";"";"";"";"";"";"";"";"";"";"";"";"";"";"";"";"";"";"";"";""
"Table: Hexachloroethane";"";"";"";"";"";"";"";"";"";"";"";"";"";"";"";"";"";"";"";"";"";"";"";"";""
"DOWNLOAD SHOWS ONLY THE DISPLAYED DATA, UP TO 50 ROWS";"";"";"";"";"";"";"";"";"";"";"";"";"";"";"";"";"";"";"";"";"";"";"";"";""
"No.";"material or substance name";"exposure medium";"exposure medium synonym";"exposure medium CAS RN";"exposure medium formula";"exposure medium class";"warnings";"resistance note";"conc. (%)";"temp. (°F)";"corrosion rate (mil/yr)";"test note";"reference";"";"";"";"";"";"";"";"";"";"";"";""
"1";"Alloy 20-38-3-3Cu (20Cb3/ 825)";"hexachloroethane";"perchloroethane";"67-72-1";"C2Cl6";"halogenated aliphatics";"";"";"100";"25 – 225";"<2";"";"210,219";"";"";"";"";"";"";"";"";"";"";"";""
"2";"Alloy 30-44-5-3W (G-30)";"hexachloroethane";"perchloroethane";"67-72-1";"C2Cl6";"halogenated aliphatics";"";"";"100";"25 – 225";"<2";"";"210,219";"";"";"";"";"";"";"";"";"";"";"";""
"3";"Aluminum Alloy (3003/ 5154)";"hexachloroethane";"perchloroethane";"67-72-1";"C2Cl6";"halogenated aliphatics";"hazardous!";"";"100";"25 – 75";"<2";"";"210,219,220";"";"";"";"";"";"";"";"";"";"";"";""
"4";"Aluminum Alloy (3003/ 5154)";"hexachloroethane";"perchloroethane";"67-72-1";"C2Cl6";"halogenated aliphatics";"possible hazard";"";"100";"175 – 225";">50";"";"210,219,220";"";"";"";"";"";"";"";"";"";"";"";""
"5";"Aluminum Alloy (3003/ 5154)";"hexachloroethane";"perchloroethane";"67-72-1";"C2Cl6";"halogenated aliphatics";"possible hazard";"";"100";"325 – 375";">50";"";"210,219,220";"";"";"";"";"";"";"";"";"";"";"";""
"6";"Austenitic Cr-Ni Stainless Steel (18-8; 304/ 304L/ 347)";"hexachloroethane";"perchloroethane";"67-72-1";"C2Cl6";"halogenated aliphatics";"";"pitting; stress corrosion cracking";"100";"25 – 500";"<20";"";"210,219,220";"";"";"";"";"";"";"";"";"";"";"";""
"7";"Austenitic Cr-Ni-Mo Stainless Steel (17-12-3; 316L/ 317L)";"hexachloroethane";"perchloroethane";"67-72-1";"C2Cl6";"halogenated aliphatics";"";"pitting; stress corrosion cracking";"100";"25 – 500";"<20";"";"210,219";"";"";"";"";"";"";"";"";"";"";"";""
"8";"Brass (>15Zn)";"hexachloroethane";"perchloroethane";"67-72-1";"C2Cl6";"halogenated aliphatics";"";"";"100";"25 – 225";"<2";"";"210,219,220";"";"";"";"";"";"";"";"";"";"";"";""
"9";"Cast Iron, Gray/ Ductile";"hexachloroethane";"perchloroethane";"67-72-1";"C2Cl6";"halogenated aliphatics";"";"";"100";"25 – 375";"<2";"";"210,219,220";"";"";"";"";"";"";"";"";"";"";"";""
"10";"Copper/ Bronze/ Low Brass";"hexachloroethane";"perchloroethane";"67-72-1";"C2Cl6";"halogenated aliphatics";"";"";"100";"25 – 225";"<2";"";"210,219,220";"";"";"";"";"";"";"";"";"";"";"";""
"11";"Cr Stainless Steel (12Cr)";"hexachloroethane";"perchloroethane";"67-72-1";"C2Cl6";"halogenated aliphatics";"";"pitting";"100";"25 – 500";"<20";"";"210,219";"";"";"";"";"";"";"";"";"";"";"";""
"12";"Cr Stainless Steel (17Cr)";"hexachloroethane";"perchloroethane";"67-72-1";"C2Cl6";"halogenated aliphatics";"";"pitting";"100";"25 – 500";"<20";"";"210,219";"";"";"";"";"";"";"";"";"";"";"";""
"13";"Gold/ Platinum";"hexachloroethane";"perchloroethane";"67-72-1";"C2Cl6";"halogenated aliphatics";"";"";"100";"25 – 225";"<2";"";"210,219";"";"";"";"";"";"";"";"";"";"";"";""
"14";"Lead";"hexachloroethane";"perchloroethane";"67-72-1";"C2Cl6";"halogenated aliphatics";"";"";"100";"25 – 375";"<2";"";"210,219,220";"";"";"";"";"";"";"";"";"";"";"";""
"15";"Mo Superalloy (Ni-Cr-Fe-9Mo; 625/ 725)";"hexachloroethane";"perchloroethane";"67-72-1";"C2Cl6";"halogenated aliphatics";"";"";"100";"25 – 225";"<2";"";"210,219";"";"";"";"";"";"";"";"";"";"";"";""
"16";"Mo Superalloy (Ni-16Cr-16Mo; C276)";"hexachloroethane";"perchloroethane";"67-72-1";"C2Cl6";"halogenated aliphatics";"";"";"100";"25 – 225";"<2";"";"210,219";"";"";"";"";"";"";"";"";"";"";"";""
"17";"Mo Superalloy (Ni-20Cr-16Mo-4W; 686)";"hexachloroethane";"perchloroethane";"67-72-1";"C2Cl6";"halogenated aliphatics";"";"";"100";"25 – 225";"<2";"";"210,219";"";"";"";"";"";"";"";"";"";"";"";""
"18";"Mo Superalloy (Ni-22Cr-16Mo; C22/ 59)";"hexachloroethane";"perchloroethane";"67-72-1";"C2Cl6";"halogenated aliphatics";"";"";"100";"25 – 225";"<2";"";"210,219";"";"";"";"";"";"";"";"";"";"";"";""
"19";"Mo Superalloy (Ni-23Cr-16Mo-1Cu; C20000)";"hexachloroethane";"perchloroethane";"67-72-1";"C2Cl6";"halogenated aliphatics";"";"";"100";"25 – 225";"<2";"";"210,219";"";"";"";"";"";"";"";"";"";"";"";""
"20";"Nickel (200)";"hexachloroethane";"perchloroethane";"67-72-1";"C2Cl6";"halogenated aliphatics";"";"";"100";"25 – 225";"<2";"";"210,219";"";"";"";"";"";"";"";"";"";"";"";""
"21";"Nickel Cast Iron (15-35Ni)";"hexachloroethane";"perchloroethane";"67-72-1";"C2Cl6";"halogenated aliphatics";"";"";"100";"25 – 325";"<2";"";"210,219";"";"";"";"";"";"";"";"";"";"";"";""
"22";"Nickel-Copper (400)";"hexachloroethane";"perchloroethane";"67-72-1";"C2Cl6";"halogenated aliphatics";"";"";"100";"25 – 225";"<2";"";"210,219";"";"";"";"";"";"";"";"";"";"";"";""
"23";"Ni-Cr-Fe Alloy (600/ 690)";"hexachloroethane";"perchloroethane";"67-72-1";"C2Cl6";"halogenated aliphatics";"";"";"100";"25 – 225";"<2";"";"210,219";"";"";"";"";"";"";"";"";"";"";"";""
"24";"Ni-Mo Alloy (Ni-30Mo; B-2)";"hexachloroethane";"perchloroethane";"67-72-1";"C2Cl6";"halogenated aliphatics";"";"";"100";"25 – 225";"<2";"";"210,219";"";"";"";"";"";"";"";"";"";"";"";""
"25";"Silicon Cast Iron (14Si)";"hexachloroethane";"perchloroethane";"67-72-1";"C2Cl6";"halogenated aliphatics";"";"";"100";"52 – 370";"<2";"moist";"210,218,220";"";"";"";"";"";"";"";"";"";"";"";""
"26";"Silicon Cast Iron (14Si)";"hexachloroethane";"perchloroethane";"67-72-1";"C2Cl6";"halogenated aliphatics";"";"";"100";"370 – 597";"20 – 50";"";"210,218,220";"";"";"";"";"";"";"";"";"";"";"";""
"27";"Silver";"hexachloroethane";"perchloroethane";"67-72-1";"C2Cl6";"halogenated aliphatics";"";"";"100";"25 – 375";"<2";"";"210,219,220";"";"";"";"";"";"";"";"";"";"";"";""
"28";"Steels, Carbon/ Low Alloy";"hexachloroethane";"perchloroethane";"67-72-1";"C2Cl6";"halogenated aliphatics";"";"";"100";"25 – 375";"<2";"";"210,219,220";"";"";"";"";"";"";"";"";"";"";"";""
"29";"Tantalum";"hexachloroethane";"perchloroethane";"67-72-1";"C2Cl6";"halogenated aliphatics";"";"";"100";"25 – 225";"<2";"";"210,219";"";"";"";"";"";"";"";"";"";"";"";""
"30";"Titanium, Unalloyed";"hexachloroethane";"perchloroethane";"67-72-1";"C2Cl6";"halogenated aliphatics";"";"";"100";"25 – 225";"<2";"";"210,219";"";"";"";"";"";"";"";"";"";"";"";""
"31";"Zirconium";"hexachloroethane";"perchloroethane";"67-72-1";"C2Cl6";"halogenated aliphatics";"";"";"100";"25 – 225";"<2";"";"210,219";"";"";"";"";"";"";"";"";"";"";"";""
"";"";"";"";"";"";"";"";"";"";"";"";"";"";"";"";"";"";"";"";"";"";"";"";"";""
"";"";"";"";"";"";"";"";"";"";"";"";"";"";"";"";"";"";"";"";"";"";"";"";"";""
"Corrosion Survey Database (COR•SUR) © 2002 NACE International";"";"";"";"";"";"";"";"";"";"";"";"";"";"";"";"";"";"";"";"";"";"";"";"";""

File: data/corrosion_data/TableData - 2024-11-08T193632.306.csv
sep=;
"Title: Corrosion Survey Database (COR•SUR)";"";"";"";"";"";"";"";"";"";"";"";"";"";"";"";"";"";"";"";"";"";"";"";"";""
"Table: Iodoform";"";"";"";"";"";"";"";"";"";"";"";"";"";"";"";"";"";"";"";"";"";"";"";"";""
"DOWNLOAD SHOWS ONLY THE DISPLAYED DATA, UP TO 50 ROWS";"";"";"";"";"";"";"";"";"";"";"";"";"";"";"";"";"";"";"";"";"";"";"";"";""
"No.";"material or substance name";"exposure medium";"exposure medium synonym";"exposure medium CAS RN";"exposure medium formula";"exposure medium class";"conc. (%)";"temp. (°F)";"corrosion rate (mil/yr)";"reference";"";"";"";"";"";"";"";"";"";"";"";"";"";"";""
"1";"Copper/ Bronze/ Low Brass";"iodoform";"triiodomethane";"75-47-8";"CHI3";"halogenated aliphatics";"100";"246 – 275";"<20";"219,220";"";"";"";"";"";"";"";"";"";"";"";"";"";"";""
"2";"Copper/ Bronze/ Low Brass";"iodoform";"triiodomethane";"75-47-8";"CHI3";"halogenated aliphatics";"100";"275 – 325";">50";"219,220";"";"";"";"";"";"";"";"";"";"";"";"";"";"";""
"3";"Gold/ Platinum";"iodoform";"triiodomethane";"75-47-8";"CHI3";"halogenated aliphatics";"<1";"25 – 225";"<2";"219,220";"";"";"";"";"";"";"";"";"";"";"";"";"";"";""
"4";"Lead";"iodoform";"triiodomethane";"75-47-8";"CHI3";"halogenated aliphatics";"<1";"25 – 225";"<20";"219,220";"";"";"";"";"";"";"";"";"";"";"";"";"";"";""
"5";"Mo Superalloy (Ni-Cr-Fe-9Mo; 625/ 725)";"iodoform";"triiodomethane";"75-47-8";"CHI3";"halogenated aliphatics";"<1";"25 – 225";"<20";"219,220";"";"";"";"";"";"";"";"";"";"";"";"";"";"";""
"6";"Mo Superalloy (Ni-16Cr-16Mo; C276)";"iodoform";"triiodomethane";"75-47-8";"CHI3";"halogenated aliphatics";"<1";"25 – 225";"<20";"219,220";"";"";"";"";"";"";"";"";"";"";"";"";"";"";""
"7";"Mo Superalloy (Ni-20Cr-16Mo-4W; 686)";"iodoform";"triiodomethane";"75-47-8";"CHI3";"halogenated aliphatics";"<1";"25 – 225";"<20";"219,220";"";"";"";"";"";"";"";"";"";"";"";"";"";"";""
"8";"Mo Superalloy (Ni-22Cr-16Mo; C22/ 59)";"iodoform";"triiodomethane";"75-47-8";"CHI3";"halogenated aliphatics";"<1";"25 – 225";"<20";"219,220";"";"";"";"";"";"";"";"";"";"";"";"";"";"";""
"9";"Mo Superalloy (Ni-23Cr-16Mo-1Cu; C20000)";"iodoform";"triiodomethane";"75-47-8";"CHI3";"halogenated aliphatics";"<1";"25 – 225";"<20";"219,220";"";"";"";"";"";"";"";"";"";"";"";"";"";"";""
"10";"Nickel (200)";"iodoform";"triiodomethane";"75-47-8";"CHI3";"halogenated aliphatics";"<1";"25 – 225";"<20";"219,220";"";"";"";"";"";"";"";"";"";"";"";"";"";"";""
"11";"Nickel-Copper (400)";"iodoform";"triiodomethane";"75-47-8";"CHI3";"halogenated aliphatics";"<1";"25 – 225";"<20";"219,220";"";"";"";"";"";"";"";"";"";"";"";"";"";"";""
"12";"Ni-Cr-Fe Alloy (600/ 690)";"iodoform";"triiodomethane";"75-47-8";"CHI3";"halogenated aliphatics";"<1";"25 – 225";"<20";"219,220";"";"";"";"";"";"";"";"";"";"";"";"";"";"";""
"13";"Ni-Mo Alloy (Ni-30Mo; B-2)";"iodoform";"triiodomethane";"75-47-8";"CHI3";"halogenated aliphatics";"<1";"25 – 225";"<20";"219,220";"";"";"";"";"";"";"";"";"";"";"";"";"";"";""
"14";"Silver";"iodoform";"triiodomethane";"75-47-8";"CHI3";"halogenated aliphatics";"<1";"25 – 225";"<2";"219,220";"";"";"";"";"";"";"";"";"";"";"";"";"";"";""
"15";"Tantalum";"iodoform";"triiodomethane";"75-47-8";"CHI3";"halogenated aliphatics";"<1";"25 – 225";"<2";"219,220";"";"";"";"";"";"";"";"";"";"";"";"";"";"";""
"16";"Titanium, Unalloyed";"iodoform";"triiodomethane";"75-47-8";"CHI3";"halogenated aliphatics";"<1";"25 – 225";"<2";"219,220";"";"";"";"";"";"";"";"";"";"";"";"";"";"";""
"17";"Zirconium";"iodoform";"triiodomethane";"75-47-8";"CHI3";"halogenated aliphatics";"<1";"25 – 225";"<2";"219,220";"";"";"";"";"";"";"";"";"";"";"";"";"";"";""
"";"";"";"";"";"";"";"";"";"";"";"";"";"";"";"";"";"";"";"";"";"";"";"";"";""
"";"";"";"";"";"";"";"";"";"";"";"";"";"";"";"";"";"";"";"";"";"";"";"";"";""
"Corrosion Survey Database (COR•SUR) © 2002 NACE International";"";"";"";"";"";"";"";"";"";"";"";"";"";"";"";"";"";"";"";"";"";"";"";"";""

File: data/corrosion_data/TableData - 2024-11-08T193641.382.csv
sep=;
"Title: Corrosion Survey Database (COR•SUR)";"";"";"";"";"";"";"";"";"";"";"";"";"";"";"";"";"";"";"";"";"";"";"";"";""
"Table: Methallyl chloride";"";"";"";"";"";"";"";"";"";"";"";"";"";"";"";"";"";"";"";"";"";"";"";"";""
"DOWNLOAD SHOWS ONLY THE DISPLAYED DATA, UP TO 50 ROWS";"";"";"";"";"";"";"";"";"";"";"";"";"";"";"";"";"";"";"";"";"";"";"";"";""
"No.";"material or substance name";"exposure medium";"exposure medium class";"warnings";"conc. (%)";"temp. (°F)";"corrosion rate (mil/yr)";"reference";"";"";"";"";"";"";"";"";"";"";"";"";"";"";"";"";""
"1";"Alloy 20-25-4Mo (904L)";"methallyl chloride";"halogenated aliphatics";"";"100";"25 – 75";"<2";"210,219";"";"";"";"";"";"";"";"";"";"";"";"";"";"";"";"";""
"2";"Alloy 20-38-3-3Cu (20Cb3/ 825)";"methallyl chloride";"halogenated aliphatics";"";"100";"25 – 75";"<2";"210,219";"";"";"";"";"";"";"";"";"";"";"";"";"";"";"";"";""
"3";"Alloy 30-44-5-3W (G-30)";"methallyl chloride";"halogenated aliphatics";"";"100";"25 – 75";"<2";"210,219";"";"";"";"";"";"";"";"";"";"";"";"";"";"";"";"";""
"4";"Aluminum Alloy (3003/ 5154)";"methallyl chloride";"halogenated aliphatics";"hazardous!";"100";"25 – 75";"<20";"210,219,220";"";"";"";"";"";"";"";"";"";"";"";"";"";"";"";"";""
"5";"Austenitic Cr-Ni Stainless Steel (18-8; 304/ 304L/ 347)";"methallyl chloride";"halogenated aliphatics";"";"100";"25 – 75";"<2";"210,219,220";"";"";"";"";"";"";"";"";"";"";"";"";"";"";"";"";""
"6";"Austenitic Cr-Ni-Mo Stainless Steel (17-12-3; 316L/ 317L)";"methallyl chloride";"halogenated aliphatics";"";"100";"25 – 75";"<2";"210,219";"";"";"";"";"";"";"";"";"";"";"";"";"";"";"";"";""
"7";"Brass (>15Zn)";"methallyl chloride";"halogenated aliphatics";"";"100";"25 – 75";"<20";"210,219";"";"";"";"";"";"";"";"";"";"";"";"";"";"";"";"";""
"8";"Cast Iron, Gray/ Ductile";"methallyl chloride";"halogenated aliphatics";"";"100";"25 – 75";"<2";"210,219";"";"";"";"";"";"";"";"";"";"";"";"";"";"";"";"";""
"9";"Copper/ Bronze/ Low Brass";"methallyl chloride";"halogenated aliphatics";"";"100";"25 – 75";"<20";"210,219";"";"";"";"";"";"";"";"";"";"";"";"";"";"";"";"";""
"10";"Copper-Nickel";"methallyl chloride";"halogenated aliphatics";"";"100";"25 – 75";"<20";"210,219";"";"";"";"";"";"";"";"";"";"";"";"";"";"";"";"";""
"11";"Cr Stainless Steel (12Cr)";"methallyl chloride";"halogenated aliphatics";"";"100";"25 – 75";"<2";"210,219";"";"";"";"";"";"";"";"";"";"";"";"";"";"";"";"";""
"12";"Cr Stainless Steel (17Cr)";"methallyl chloride";"halogenated aliphatics";"";"100";"25 – 75";"<2";"210,219";"";"";"";"";"";"";"";"";"";"";"";"";"";"";"";"";""
"13";"Gold/ Platinum";"methallyl chloride";"halogenated aliphatics";"";"100";"25 – 225";"<2";"210,219,220";"";"";"";"";"";"";"";"";"";"";"";"";"";"";"";"";""
"14";"Lead";"methallyl chloride";"halogenated aliphatics";"";"100";"25 – 75";"<20";"210,219";"";"";"";"";"";"";"";"";"";"";"";"";"";"";"";"";""
"15";"Mo Superalloy (Ni-Cr-Fe-9Mo; 625/ 725)";"methallyl chloride";"halogenated aliphatics";"";"100";"25 – 75";"<2";"210,219";"";"";"";"";"";"";"";"";"";"";"";"";"";"";"";"";""
"16";"Mo Superalloy (Ni-16Cr-16Mo; C276)";"methallyl chloride";"halogenated aliphatics";"";"100";"25 – 75";"<2";"210,219";"";"";"";"";"";"";"";"";"";"";"";"";"";"";"";"";""
"17";"Mo Superalloy (Ni-20Cr-16Mo-4W; 686)";"methallyl chloride";"halogenated aliphatics";"";"100";"25 – 75";"<2";"210,219";"";"";"";"";"";"";"";"";"";"";"";"";"";"";"";"";""
"18";"Mo Superalloy (Ni-22Cr-16Mo; C22/ 59)";"methallyl chloride";"halogenated aliphatics";"";"100";"25 – 75";"<2";"210,219";"";"";"";"";"";"";"";"";"";"";"";"";"";"";"";"";""
"19";"Mo Superalloy (Ni-23Cr-16Mo-1Cu; C20000)";"methallyl chloride";"halogenated aliphatics";"";"100";"25 – 75";"<2";"210,219";"";"";"";"";"";"";"";"";"";"";"";"";"";"";"";"";""
"20";"Nickel (200)";"methallyl chloride";"halogenated aliphatics";"";"100";"25 – 225";"<20";"210,219";"";"";"";"";"";"";"";"";"";"";"";"";"";"";"";"";""
"21";"Nickel Cast Iron (15-35Ni)";"methallyl chloride";"halogenated aliphatics";"";"100";"25 – 75";"<2";"210,219";"";"";"";"";"";"";"";"";"";"";"";"";"";"";"";"";""
"22";"Nickel-Copper (400)";"methallyl chloride";"halogenated aliphatics";"";"100";"25 – 225";"<20";"210,219";"";"";"";"";"";"";"";"";"";"";"";"";"";"";"";"";""
"23";"Ni-Mo Alloy (Ni-30Mo; B-2)";"methallyl chloride";"halogenated aliphatics";"";"100";"25 – 75";"<2";"210,219";"";"";"";"";"";"";"";"";"";"";"";"";"";"";"";"";""
"24";"Silicon Cast Iron (14Si)";"methallyl chloride";"halogenated aliphatics";"";"100";"52 – 237";"<20";"210,218";"";"";"";"";"";"";"";"";"";"";"";"";"";"";"";"";""
"25";"Silver";"methallyl chloride";"halogenated aliphatics";"";"100";"25 – 225";"<20";"210,219";"";"";"";"";"";"";"";"";"";"";"";"";"";"";"";"";""
"26";"Steels, Carbon/ Low Alloy";"methallyl chloride";"halogenated aliphatics";"";"100";"25 – 325";"<20";"210,219,220";"";"";"";"";"";"";"";"";"";"";"";"";"";"";"";"";""
"27";"Superferritic Stainless Steel (26-1)";"methallyl chloride";"halogenated aliphatics";"";"100";"25 – 75";"<2";"210,219";"";"";"";"";"";"";"";"";"";"";"";"";"";"";"";"";""
"28";"Titanium, Unalloyed";"methallyl chloride";"halogenated aliphatics";"";"100";"25 – 225";"<2";"210,219";"";"";"";"";"";"";"";"";"";"";"";"";"";"";"";"";""
"29";"Zirconium";"methallyl chloride";"halogenated aliphatics";"";"100";"25 – 225";"<20";"210,219";"";"";"";"";"";"";"";"";"";"";"";"";"";"";"";"";""
"";"";"";"";"";"";"";"";"";"";"";"";"";"";"";"";"";"";"";"";"";"";"";"";"";""
"";"";"";"";"";"";"";"";"";"";"";"";"";"";"";"";"";"";"";"";"";"";"";"";"";""
"Corrosion Survey Database (COR•SUR) © 2002 NACE International";"";"";"";"";"";"";"";"";"";"";"";"";"";"";"";"";"";"";"";"";"";"";"";"";""
