Repository: Mahyar-rajabi94/TF_SDL

File: data/corrosion_data/TableData - 2024-11-08T193646.668.csv
sep=;
"Title: Corrosion Survey Database (COR•SUR)";"";"";"";"";"";"";"";"";"";"";"";"";"";"";"";"";"";"";"";"";"";"";"";"";""
"Table: Methylene bromide";"";"";"";"";"";"";"";"";"";"";"";"";"";"";"";"";"";"";"";"";"";"";"";"";""
"DOWNLOAD SHOWS ONLY THE DISPLAYED DATA, UP TO 50 ROWS";"";"";"";"";"";"";"";"";"";"";"";"";"";"";"";"";"";"";"";"";"";"";"";"";""
"No.";"material or substance name";"exposure medium";"exposure medium synonym";"exposure medium CAS RN";"exposure medium formula";"exposure medium class";"conc. (%)";"temp. (°F)";"corrosion rate (mil/yr)";"reference";"";"";"";"";"";"";"";"";"";"";"";"";"";"";""
"1";"Alloy 20-38-3-3Cu (20Cb3/ 825)";"methylene bromide";"dibromomethane";"74-95-3";"CH2Br2";"halogenated aliphatics";"100";"52 – 237";"<2";"218";"";"";"";"";"";"";"";"";"";"";"";"";"";"";""
"2";"Alloy 30-44-5-3W (G-30)";"methylene bromide";"dibromomethane";"74-95-3";"CH2Br2";"halogenated aliphatics";"100";"52 – 237";"<2";"218";"";"";"";"";"";"";"";"";"";"";"";"";"";"";""
"3";"Austenitic Cr-Ni Stainless Steel (18-8; 304/ 304L/ 347)";"methylene bromide";"dibromomethane";"74-95-3";"CH2Br2";"halogenated aliphatics";"100";"52 – 237";"<2";"218,220";"";"";"";"";"";"";"";"";"";"";"";"";"";"";""
"4";"Austenitic Cr-Ni-Mo Stainless Steel (17-12-3; 316L/ 317L)";"methylene bromide";"dibromomethane";"74-95-3";"CH2Br2";"halogenated aliphatics";"100";"52 – 237";"<2";"218,220";"";"";"";"";"";"";"";"";"";"";"";"";"";"";""
"5";"Brass (>15Zn)";"methylene bromide";"dibromomethane";"74-95-3";"CH2Br2";"halogenated aliphatics";"100";"52 – 237";"<2";"218";"";"";"";"";"";"";"";"";"";"";"";"";"";"";""
"6";"Cast Iron, Gray/ Ductile";"methylene bromide";"dibromomethane";"74-95-3";"CH2Br2";"halogenated aliphatics";"100";"52 – 237";"<2";"218";"";"";"";"";"";"";"";"";"";"";"";"";"";"";""
"7";"Copper/ Bronze/ Low Brass";"methylene bromide";"dibromomethane";"74-95-3";"CH2Br2";"halogenated aliphatics";"100";"52 – 237";"<2";"218";"";"";"";"";"";"";"";"";"";"";"";"";"";"";""
"8";"Mo Superalloy (Ni-Cr-Fe-9Mo; 625/ 725)";"methylene bromide";"dibromomethane";"74-95-3";"CH2Br2";"halogenated aliphatics";"100";"52 – 237";"<2";"218";"";"";"";"";"";"";"";"";"";"";"";"";"";"";""
"9";"Mo Superalloy (Ni-16Cr-16Mo; C276)";"methylene bromide";"dibromomethane";"74-95-3";"CH2Br2";"halogenated aliphatics";"100";"52 – 237";"<2";"218";"";"";"";"";"";"";"";"";"";"";"";"";"";"";""
"10";"Mo Superalloy (Ni-20Cr-16Mo-4W; 686)";"methylene bromide";"dibromomethane";"74-95-3";"CH2Br2";"halogenated aliphatics";"100";"52 – 237";"<2";"218";"";"";"";"";"";"";"";"";"";"";"";"";"";"";""
"11";"Mo Superalloy (Ni-22Cr-16Mo; C22/ 59)";"methylene bromide";"dibromomethane";"74-95-3";"CH2Br2";"halogenated aliphatics";"100";"52 – 237";"<2";"218";"";"";"";"";"";"";"";"";"";"";"";"";"";"";""
"12";"Mo Superalloy (Ni-23Cr-16Mo-1Cu; C20000)";"methylene bromide";"dibromomethane";"74-95-3";"CH2Br2";"halogenated aliphatics";"100";"52 – 237";"<2";"218";"";"";"";"";"";"";"";"";"";"";"";"";"";"";""
"13";"Nickel (200)";"methylene bromide";"dibromomethane";"74-95-3";"CH2Br2";"halogenated aliphatics";"100";"52 – 237";"<2";"218";"";"";"";"";"";"";"";"";"";"";"";"";"";"";""
"14";"Nickel Cast Iron (15-35Ni)";"methylene bromide";"dibromomethane";"74-95-3";"CH2Br2";"halogenated aliphatics";"100";"52 – 237";"<2";"218";"";"";"";"";"";"";"";"";"";"";"";"";"";"";""
"15";"Nickel-Copper (400)";"methylene bromide";"dibromomethane";"74-95-3";"CH2Br2";"halogenated aliphatics";"100";"52 – 237";"<2";"218";"";"";"";"";"";"";"";"";"";"";"";"";"";"";""
"16";"Ni-Cr-Fe Alloy (600/ 690)";"methylene bromide";"dibromomethane";"74-95-3";"CH2Br2";"halogenated aliphatics";"100";"52 – 237";"<2";"218";"";"";"";"";"";"";"";"";"";"";"";"";"";"";""
"17";"Ni-Mo Alloy (Ni-30Mo; B-2)";"methylene bromide";"dibromomethane";"74-95-3";"CH2Br2";"halogenated aliphatics";"100";"52 – 237";"<2";"218";"";"";"";"";"";"";"";"";"";"";"";"";"";"";""
"18";"Silicon Cast Iron (14Si)";"methylene bromide";"dibromomethane";"74-95-3";"CH2Br2";"halogenated aliphatics";"100";"52 – 237";"<20";"218";"";"";"";"";"";"";"";"";"";"";"";"";"";"";""
"19";"Steels, Carbon/ Low Alloy";"methylene bromide";"dibromomethane";"74-95-3";"CH2Br2";"halogenated aliphatics";"100";"52 – 237";"<2";"218";"";"";"";"";"";"";"";"";"";"";"";"";"";"";""
"20";"Titanium, Unalloyed";"methylene bromide";"dibromomethane";"74-95-3";"CH2Br2";"halogenated aliphatics";"100";"52 – 237";"<2";"218";"";"";"";"";"";"";"";"";"";"";"";"";"";"";""
"21";"Zirconium";"methylene bromide";"dibromomethane";"74-95-3";"CH2Br2";"halogenated aliphatics";"100";"52 – 237";"<2";"218";"";"";"";"";"";"";"";"";"";"";"";"";"";"";""
"";"";"";"";"";"";"";"";"";"";"";"";"";"";"";"";"";"";"";"";"";"";"";"";"";""
"";"";"";"";"";"";"";"";"";"";"";"";"";"";"";"";"";"";"";"";"";"";"";"";"";""
"Corrosion Survey Database (COR•SUR) © 2002 NACE International";"";"";"";"";"";"";"";"";"";"";"";"";"";"";"";"";"";"";"";"";"";"";"";"";""

File: data/corrosion_data/TableData - 2024-11-08T193651.136.csv
sep=;
"Title: Corrosion Survey Database (COR•SUR)";"";"";"";"";"";"";"";"";"";"";"";"";"";"";"";"";"";"";"";"";"";"";"";"";""
"Table: Methylene iodide";"";"";"";"";"";"";"";"";"";"";"";"";"";"";"";"";"";"";"";"";"";"";"";"";""
"DOWNLOAD SHOWS ONLY THE DISPLAYED DATA, UP TO 50 ROWS";"";"";"";"";"";"";"";"";"";"";"";"";"";"";"";"";"";"";"";"";"";"";"";"";""
"No.";"material or substance name";"exposure medium";"exposure medium synonym";"exposure medium CAS RN";"exposure medium formula";"exposure medium class";"conc. (%)";"temp. (°F)";"corrosion rate (mil/yr)";"test note";"reference";"";"";"";"";"";"";"";"";"";"";"";"";"";""
"1";"Alloy 20-38-3-3Cu (20Cb3/ 825)";"methylene iodide";"diiodomethane";"1975-11-06";"CH2I2";"halogenated aliphatics";"100";"52 – 102";"<2";"";"218";"";"";"";"";"";"";"";"";"";"";"";"";"";""
"2";"Alloy 30-44-5-3W (G-30)";"methylene iodide";"diiodomethane";"1975-11-06";"CH2I2";"halogenated aliphatics";"100";"52 – 102";"<2";"";"218";"";"";"";"";"";"";"";"";"";"";"";"";"";""
"3";"Aluminum Alloy (3003/ 5154)";"methylene iodide";"diiodomethane";"1975-11-06";"CH2I2";"halogenated aliphatics";"100";"52 – 102";"<2";"";"218";"";"";"";"";"";"";"";"";"";"";"";"";"";""
"4";"Austenitic Cr-Ni Stainless Steel (18-8; 304/ 304L/ 347)";"methylene iodide";"diiodomethane";"1975-11-06";"CH2I2";"halogenated aliphatics";"100";"52 – 102";"<2";"";"218";"";"";"";"";"";"";"";"";"";"";"";"";"";""
"5";"Austenitic Cr-Ni-Mo Stainless Steel (17-12-3; 316L/ 317L)";"methylene iodide";"diiodomethane";"1975-11-06";"CH2I2";"halogenated aliphatics";"100";"52 – 102";"<2";"";"218";"";"";"";"";"";"";"";"";"";"";"";"";"";""
"6";"Brass (>15Zn)";"methylene iodide";"diiodomethane";"1975-11-06";"CH2I2";"halogenated aliphatics";"100";"52 – 102";"<2";"";"218";"";"";"";"";"";"";"";"";"";"";"";"";"";""
"7";"Cast Iron, Gray/ Ductile";"methylene iodide";"diiodomethane";"1975-11-06";"CH2I2";"halogenated aliphatics";"100";"52 – 102";"<2";"no water";"218";"";"";"";"";"";"";"";"";"";"";"";"";"";""
"8";"Copper/ Bronze/ Low Brass";"methylene iodide";"diiodomethane";"1975-11-06";"CH2I2";"halogenated aliphatics";"100";"52 – 102";"<2";"";"218";"";"";"";"";"";"";"";"";"";"";"";"";"";""
"9";"Mo Superalloy (Ni-Cr-Fe-9Mo; 625/ 725)";"methylene iodide";"diiodomethane";"1975-11-06";"CH2I2";"halogenated aliphatics";"100";"52 – 102";"<2";"";"218";"";"";"";"";"";"";"";"";"";"";"";"";"";""
"10";"Mo Superalloy (Ni-16Cr-16Mo; C276)";"methylene iodide";"diiodomethane";"1975-11-06";"CH2I2";"halogenated aliphatics";"100";"52 – 102";"<2";"";"218";"";"";"";"";"";"";"";"";"";"";"";"";"";""
"11";"Mo Superalloy (Ni-20Cr-16Mo-4W; 686)";"methylene iodide";"diiodomethane";"1975-11-06";"CH2I2";"halogenated aliphatics";"100";"52 – 102";"<2";"";"218";"";"";"";"";"";"";"";"";"";"";"";"";"";""
"12";"Mo Superalloy (Ni-22Cr-16Mo; C22/ 59)";"methylene iodide";"diiodomethane";"1975-11-06";"CH2I2";"halogenated aliphatics";"100";"52 – 102";"<2";"";"218";"";"";"";"";"";"";"";"";"";"";"";"";"";""
"13";"Mo Superalloy (Ni-23Cr-16Mo-1Cu; C20000)";"methylene iodide";"diiodomethane";"1975-11-06";"CH2I2";"halogenated aliphatics";"100";"52 – 102";"<2";"";"218";"";"";"";"";"";"";"";"";"";"";"";"";"";""
"14";"Nickel (200)";"methylene iodide";"diiodomethane";"1975-11-06";"CH2I2";"halogenated aliphatics";"100";"52 – 102";"<2";"";"218";"";"";"";"";"";"";"";"";"";"";"";"";"";""
"15";"Nickel Cast Iron (15-35Ni)";"methylene iodide";"diiodomethane";"1975-11-06";"CH2I2";"halogenated aliphatics";"100";"52 – 102";"<2";"";"218";"";"";"";"";"";"";"";"";"";"";"";"";"";""
"16";"Nickel-Copper (400)";"methylene iodide";"diiodomethane";"1975-11-06";"CH2I2";"halogenated aliphatics";"100";"52 – 102";"<2";"";"218";"";"";"";"";"";"";"";"";"";"";"";"";"";""
"17";"Ni-Cr-Fe Alloy (600/ 690)";"methylene iodide";"diiodomethane";"1975-11-06";"CH2I2";"halogenated aliphatics";"100";"52 – 102";"<2";"";"218";"";"";"";"";"";"";"";"";"";"";"";"";"";""
"18";"Ni-Mo Alloy (Ni-30Mo; B-2)";"methylene iodide";"diiodomethane";"1975-11-06";"CH2I2";"halogenated aliphatics";"100";"52 – 102";"<2";"";"218";"";"";"";"";"";"";"";"";"";"";"";"";"";""
"19";"Silicon Cast Iron (14Si)";"methylene iodide";"diiodomethane";"1975-11-06";"CH2I2";"halogenated aliphatics";"100";"52 – 102";"<2";"";"218";"";"";"";"";"";"";"";"";"";"";"";"";"";""
"20";"Silver";"methylene iodide";"diiodomethane";"1975-11-06";"CH2I2";"halogenated aliphatics";"100";"52 – 102";"<2";"";"218";"";"";"";"";"";"";"";"";"";"";"";"";"";""
"21";"Steels, Carbon/ Low Alloy";"methylene iodide";"diiodomethane";"1975-11-06";"CH2I2";"halogenated aliphatics";"100";"52 – 102";"<2";"no water";"218";"";"";"";"";"";"";"";"";"";"";"";"";"";""
"22";"Titanium, Unalloyed";"methylene iodide";"diiodomethane";"1975-11-06";"CH2I2";"halogenated aliphatics";"100";"52 – 102";"<2";"";"218";"";"";"";"";"";"";"";"";"";"";"";"";"";""
"23";"Zirconium";"methylene iodide";"diiodomethane";"1975-11-06";"CH2I2";"halogenated aliphatics";"100";"52 – 102";"<2";"";"218";"";"";"";"";"";"";"";"";"";"";"";"";"";""
"";"";"";"";"";"";"";"";"";"";"";"";"";"";"";"";"";"";"";"";"";"";"";"";"";""
"";"";"";"";"";"";"";"";"";"";"";"";"";"";"";"";"";"";"";"";"";"";"";"";"";""
"Corrosion Survey Database (COR•SUR) © 2002 NACE International";"";"";"";"";"";"";"";"";"";"";"";"";"";"";"";"";"";"";"";"";"";"";"";"";""

File: data/corrosion_data/TableData - 2024-11-08T193700.845.csv
sep=;
"Title: Corrosion Survey Database (COR•SUR)";"";"";"";"";"";"";"";"";"";"";"";"";"";"";"";"";"";"";"";"";"";"";"";"";""
"Table: Pentachloroethane";"";"";"";"";"";"";"";"";"";"";"";"";"";"";"";"";"";"";"";"";"";"";"";"";""
"DOWNLOAD SHOWS ONLY THE DISPLAYED DATA, UP TO 50 ROWS";"";"";"";"";"";"";"";"";"";"";"";"";"";"";"";"";"";"";"";"";"";"";"";"";""
"No.";"material or substance name";"exposure medium";"exposure medium synonym";"exposure medium CAS RN";"exposure medium formula";"exposure medium class";"warnings";"resistance note";"conc. (%)";"temp. (°F)";"corrosion rate (mil/yr)";"reference";"";"";"";"";"";"";"";"";"";"";"";"";""
"1";"Alloy 20-25-4Mo (904L)";"pentachloroethane";"refrigerant 120";"1976-01-07";"C2HCl5";"halogenated aliphatics";"";"";"100";"25 – 325";"<2";"210,219";"";"";"";"";"";"";"";"";"";"";"";"";""
"2";"Alloy 20-38-3-3Cu (20Cb3/ 825)";"pentachloroethane";"refrigerant 120";"1976-01-07";"C2HCl5";"halogenated aliphatics";"";"";"100";"25 – 325";"<2";"210,219";"";"";"";"";"";"";"";"";"";"";"";"";""
"3";"Alloy 30-44-5-3W (G-30)";"pentachloroethane";"refrigerant 120";"1976-01-07";"C2HCl5";"halogenated aliphatics";"";"";"100";"25 – 325";"<2";"210,219";"";"";"";"";"";"";"";"";"";"";"";"";""
"4";"Aluminum Alloy (3003/ 5154)";"pentachloroethane";"refrigerant 120";"1976-01-07";"C2HCl5";"halogenated aliphatics";"hazardous!";"";"100";"25 – 75";"<2";"210,219,220";"";"";"";"";"";"";"";"";"";"";"";"";""
"5";"Aluminum Alloy (3003/ 5154)";"pentachloroethane";"refrigerant 120";"1976-01-07";"C2HCl5";"halogenated aliphatics";"possible hazard";"";"100";"75 – 225";">50";"210,219,220";"";"";"";"";"";"";"";"";"";"";"";"";""
"6";"Austenitic Cr-Ni Stainless Steel (18-8; 304/ 304L/ 347)";"pentachloroethane";"refrigerant 120";"1976-01-07";"C2HCl5";"halogenated aliphatics";"";"pitting; stress corrosion cracking";"100";"25 – 325";"<2";"210,219";"";"";"";"";"";"";"";"";"";"";"";"";""
"7";"Austenitic Cr-Ni-Mo Stainless Steel (17-12-3; 316L/ 317L)";"pentachloroethane";"refrigerant 120";"1976-01-07";"C2HCl5";"halogenated aliphatics";"";"pitting; stress corrosion cracking";"100";"25 – 325";"<2";"210,219";"";"";"";"";"";"";"";"";"";"";"";"";""
"8";"Brass (>15Zn)";"pentachloroethane";"refrigerant 120";"1976-01-07";"C2HCl5";"halogenated aliphatics";"";"";"100";"25 – 325";"<2";"210,219";"";"";"";"";"";"";"";"";"";"";"";"";""
"9";"Cast Iron, Gray/ Ductile";"pentachloroethane";"refrigerant 120";"1976-01-07";"C2HCl5";"halogenated aliphatics";"";"";"100";"25 – 325";"<2";"210,219";"";"";"";"";"";"";"";"";"";"";"";"";""
"10";"Copper/ Bronze/ Low Brass";"pentachloroethane";"refrigerant 120";"1976-01-07";"C2HCl5";"halogenated aliphatics";"";"";"100";"25 – 325";"<2";"210,219";"";"";"";"";"";"";"";"";"";"";"";"";""
"11";"Copper-Nickel";"pentachloroethane";"refrigerant 120";"1976-01-07";"C2HCl5";"halogenated aliphatics";"";"";"100";"25 – 325";"<2";"210,219";"";"";"";"";"";"";"";"";"";"";"";"";""
"12";"Cr Stainless Steel (12Cr)";"pentachloroethane";"refrigerant 120";"1976-01-07";"C2HCl5";"halogenated aliphatics";"";"";"100";"25 – 225";"<2";"210,219";"";"";"";"";"";"";"";"";"";"";"";"";""
"13";"Cr Stainless Steel (17Cr)";"pentachloroethane";"refrigerant 120";"1976-01-07";"C2HCl5";"halogenated aliphatics";"";"";"100";"25 – 225";"<2";"210,219";"";"";"";"";"";"";"";"";"";"";"";"";""
"14";"Gold/ Platinum";"pentachloroethane";"refrigerant 120";"1976-01-07";"C2HCl5";"halogenated aliphatics";"";"";"100";"25 – 325";"<2";"210,219";"";"";"";"";"";"";"";"";"";"";"";"";""
"15";"Lead";"pentachloroethane";"refrigerant 120";"1976-01-07";"C2HCl5";"halogenated aliphatics";"";"";"100";"25 – 325";"<2";"210,219";"";"";"";"";"";"";"";"";"";"";"";"";""
"16";"Mo Superalloy (Ni-Cr-Fe-9Mo; 625/ 725)";"pentachloroethane";"refrigerant 120";"1976-01-07";"C2HCl5";"halogenated aliphatics";"";"";"100";"25 – 325";"<2";"210,219";"";"";"";"";"";"";"";"";"";"";"";"";""
"17";"Mo Superalloy (Ni-16Cr-16Mo; C276)";"pentachloroethane";"refrigerant 120";"1976-01-07";"C2HCl5";"halogenated aliphatics";"";"";"100";"25 – 325";"<2";"210,219";"";"";"";"";"";"";"";"";"";"";"";"";""
"18";"Mo Superalloy (Ni-20Cr-16Mo-4W; 686)";"pentachloroethane";"refrigerant 120";"1976-01-07";"C2HCl5";"halogenated aliphatics";"";"";"100";"25 – 325";"<2";"210,219";"";"";"";"";"";"";"";"";"";"";"";"";""
"19";"Mo Superalloy (Ni-22Cr-16Mo; C22/ 59)";"pentachloroethane";"refrigerant 120";"1976-01-07";"C2HCl5";"halogenated aliphatics";"";"";"100";"25 – 325";"<2";"210,219";"";"";"";"";"";"";"";"";"";"";"";"";""
"20";"Mo Superalloy (Ni-23Cr-16Mo-1Cu; C20000)";"pentachloroethane";"refrigerant 120";"1976-01-07";"C2HCl5";"halogenated aliphatics";"";"";"100";"25 – 325";"<2";"210,219";"";"";"";"";"";"";"";"";"";"";"";"";""
"21";"Nickel (200)";"pentachloroethane";"refrigerant 120";"1976-01-07";"C2HCl5";"halogenated aliphatics";"";"";"100";"25 – 325";"<2";"210,219";"";"";"";"";"";"";"";"";"";"";"";"";""
"22";"Nickel Cast Iron (15-35Ni)";"pentachloroethane";"refrigerant 120";"1976-01-07";"C2HCl5";"halogenated aliphatics";"";"";"100";"25 – 225";"<2";"210,219";"";"";"";"";"";"";"";"";"";"";"";"";""
"23";"Nickel-Copper (400)";"pentachloroethane";"refrigerant 120";"1976-01-07";"C2HCl5";"halogenated aliphatics";"";"";"100";"25 – 325";"<2";"210,219";"";"";"";"";"";"";"";"";"";"";"";"";""
"24";"Ni-Cr-Fe Alloy (600/ 690)";"pentachloroethane";"refrigerant 120";"1976-01-07";"C2HCl5";"halogenated aliphatics";"";"";"100";"25 – 325";"<2";"210,219";"";"";"";"";"";"";"";"";"";"";"";"";""
"25";"Ni-Mo Alloy (Ni-30Mo; B-2)";"pentachloroethane";"refrigerant 120";"1976-01-07";"C2HCl5";"halogenated aliphatics";"";"";"100";"25 – 325";"<2";"210,219";"";"";"";"";"";"";"";"";"";"";"";"";""
"26";"Silicon Cast Iron (14Si)";"pentachloroethane";"refrigerant 120";"1976-01-07";"C2HCl5";"halogenated aliphatics";"";"";"100";"52 – 237";"<20";"210,218";"";"";"";"";"";"";"";"";"";"";"";"";""
"27";"Silver";"pentachloroethane";"refrigerant 120";"1976-01-07";"C2HCl5";"halogenated aliphatics";"";"";"100";"25 – 325";"<2";"210,219";"";"";"";"";"";"";"";"";"";"";"";"";""
"28";"Steels, Carbon/ Low Alloy";"pentachloroethane";"refrigerant 120";"1976-01-07";"C2HCl5";"halogenated aliphatics";"";"";"100";"25 – 325";"<2";"210,219";"";"";"";"";"";"";"";"";"";"";"";"";""
"29";"Tantalum";"pentachloroethane";"refrigerant 120";"1976-01-07";"C2HCl5";"halogenated aliphatics";"";"";"100";"25 – 325";"<2";"210,219";"";"";"";"";"";"";"";"";"";"";"";"";""
"30";"Titanium, Unalloyed";"pentachloroethane";"refrigerant 120";"1976-01-07";"C2HCl5";"halogenated aliphatics";"";"";"100";"25 – 225";"<2";"210,219";"";"";"";"";"";"";"";"";"";"";"";"";""
"31";"Zirconium";"pentachloroethane";"refrigerant 120";"1976-01-07";"C2HCl5";"halogenated aliphatics";"";"";"100";"25 – 225";"<2";"210,219";"";"";"";"";"";"";"";"";"";"";"";"";""
"";"";"";"";"";"";"";"";"";"";"";"";"";"";"";"";"";"";"";"";"";"";"";"";"";""
"";"";"";"";"";"";"";"";"";"";"";"";"";"";"";"";"";"";"";"";"";"";"";"";"";""
"Corrosion Survey Database (COR•SUR) © 2002 NACE International";"";"";"";"";"";"";"";"";"";"";"";"";"";"";"";"";"";"";"";"";"";"";"";"";""

File: data/corrosion_data/TableData - 2024-11-08T193706.052.csv
sep=;
"Title: Corrosion Survey Database (COR•SUR)";"";"";"";"";"";"";"";"";"";"";"";"";"";"";"";"";"";"";"";"";"";"";"";"";""
"Table: Perchloroethylene";"";"";"";"";"";"";"";"";"";"";"";"";"";"";"";"";"";"";"";"";"";"";"";"";""
"DOWNLOAD SHOWS ONLY THE DISPLAYED DATA, UP TO 50 ROWS";"";"";"";"";"";"";"";"";"";"";"";"";"";"";"";"";"";"";"";"";"";"";"";"";""
"No.";"material or substance name";"exposure medium";"exposure medium synonym";"exposure medium CAS RN";"exposure medium formula";"exposure medium class";"warnings";"resistance note";"conc. (%)";"temp. (°F)";"corrosion rate (mil/yr)";"reference";"";"";"";"";"";"";"";"";"";"";"";"";""
"1";"Alloy 20-25-4Mo (904L)";"perchloroethylene";"tetrachloroethene";"127-18-4";"C2Cl4";"halogenated aliphatics";"";"";"100";"25 – 75";"<2";"219";"";"";"";"";"";"";"";"";"";"";"";"";""
"2";"Alloy 20-25-4Mo (904L)";"perchloroethylene";"tetrachloroethene";"127-18-4";"C2Cl4";"halogenated aliphatics";"";"";"100";"75 – 475";"<20";"219";"";"";"";"";"";"";"";"";"";"";"";"";""
"3";"Alloy 20-38-3-3Cu (20Cb3/ 825)";"perchloroethylene";"tetrachloroethene";"127-18-4";"C2Cl4";"halogenated aliphatics";"";"";"100";"25 – 75";"<2";"219";"";"";"";"";"";"";"";"";"";"";"";"";""
"4";"Alloy 20-38-3-3Cu (20Cb3/ 825)";"perchloroethylene";"tetrachloroethene";"127-18-4";"C2Cl4";"halogenated aliphatics";"";"";"100";"75 – 475";"<20";"219";"";"";"";"";"";"";"";"";"";"";"";"";""
"5";"Alloy 30-44-5-3W (G-30)";"perchloroethylene";"tetrachloroethene";"127-18-4";"C2Cl4";"halogenated aliphatics";"";"";"100";"25 – 75";"<2";"219";"";"";"";"";"";"";"";"";"";"";"";"";""
"6";"Alloy 30-44-5-3W (G-30)";"perchloroethylene";"tetrachloroethene";"127-18-4";"C2Cl4";"halogenated aliphatics";"";"";"100";"75 – 475";"<20";"219";"";"";"";"";"";"";"";"";"";"";"";"";""
"7";"Aluminum Alloy (3003/ 5154)";"perchloroethylene";"tetrachloroethene";"127-18-4";"C2Cl4";"halogenated aliphatics";"hazardous!";"";"100";"25 – 77";"<2";"219,220";"";"";"";"";"";"";"";"";"";"";"";"";""
"8";"Aluminum Alloy (3003/ 5154)";"perchloroethylene";"tetrachloroethene";"127-18-4";"C2Cl4";"halogenated aliphatics";"possible hazard";"";"100";"77 – 500";">50";"219,220";"";"";"";"";"";"";"";"";"";"";"";"";""
"9";"Austenitic Cr-Ni Stainless Steel (18-8; 304/ 304L/ 347)";"perchloroethylene";"tetrachloroethene";"127-18-4";"C2Cl4";"halogenated aliphatics";"";"";"100";"25 – 75";"<2";"219";"";"";"";"";"";"";"";"";"";"";"";"";""
"10";"Austenitic Cr-Ni Stainless Steel (18-8; 304/ 304L/ 347)";"perchloroethylene";"tetrachloroethene";"127-18-4";"C2Cl4";"halogenated aliphatics";"";"";"100";"75 – 475";"<20";"219";"";"";"";"";"";"";"";"";"";"";"";"";""
"11";"Austenitic Cr-Ni-Mo Stainless Steel (17-12-3; 316L/ 317L)";"perchloroethylene";"tetrachloroethene";"127-18-4";"C2Cl4";"halogenated aliphatics";"";"";"100";"25 – 75";"<2";"219";"";"";"";"";"";"";"";"";"";"";"";"";""
"12";"Austenitic Cr-Ni-Mo Stainless Steel (17-12-3; 316L/ 317L)";"perchloroethylene";"tetrachloroethene";"127-18-4";"C2Cl4";"halogenated aliphatics";"";"";"100";"75 – 475";"<20";"219";"";"";"";"";"";"";"";"";"";"";"";"";""
"13";"Brass (>15Zn)";"perchloroethylene";"tetrachloroethene";"127-18-4";"C2Cl4";"halogenated aliphatics";"";"";"100";"25 – 75";"<20";"219";"";"";"";"";"";"";"";"";"";"";"";"";""
"14";"Cast Iron, Gray/ Ductile";"perchloroethylene";"tetrachloroethene";"127-18-4";"C2Cl4";"halogenated aliphatics";"";"";"100";"25 – 475";"<20";"219";"";"";"";"";"";"";"";"";"";"";"";"";""
"15";"Copper/ Bronze/ Low Brass";"perchloroethylene";"tetrachloroethene";"127-18-4";"C2Cl4";"halogenated aliphatics";"";"";"100";"25 – 75";"<20";"219";"";"";"";"";"";"";"";"";"";"";"";"";""
"16";"Copper-Nickel";"perchloroethylene";"tetrachloroethene";"127-18-4";"C2Cl4";"halogenated aliphatics";"";"";"100";"25 – 75";"<20";"219";"";"";"";"";"";"";"";"";"";"";"";"";""
"17";"Cr Stainless Steel (12Cr)";"perchloroethylene";"tetrachloroethene";"127-18-4";"C2Cl4";"halogenated aliphatics";"";"";"100";"25 – 75";"<2";"219";"";"";"";"";"";"";"";"";"";"";"";"";""
"18";"Lead";"perchloroethylene";"tetrachloroethene";"127-18-4";"C2Cl4";"halogenated aliphatics";"";"";"100";"25 – 75";"<20";"219";"";"";"";"";"";"";"";"";"";"";"";"";""
"19";"Mo Superalloy (Ni-Cr-Fe-9Mo; 625/ 725)";"perchloroethylene";"tetrachloroethene";"127-18-4";"C2Cl4";"halogenated aliphatics";"";"";"100";"25 – 275";"<2";"219";"";"";"";"";"";"";"";"";"";"";"";"";""
"20";"Mo Superalloy (Ni-16Cr-16Mo; C276)";"perchloroethylene";"tetrachloroethene";"127-18-4";"C2Cl4";"halogenated aliphatics";"";"";"100";"25 – 275";"<2";"219";"";"";"";"";"";"";"";"";"";"";"";"";""
"21";"Mo Superalloy (Ni-20Cr-16Mo-4W; 686)";"perchloroethylene";"tetrachloroethene";"127-18-4";"C2Cl4";"halogenated aliphatics";"";"";"100";"25 – 275";"<2";"219";"";"";"";"";"";"";"";"";"";"";"";"";""
"22";"Mo Superalloy (Ni-22Cr-16Mo; C22/ 59)";"perchloroethylene";"tetrachloroethene";"127-18-4";"C2Cl4";"halogenated aliphatics";"";"";"100";"25 – 275";"<2";"219";"";"";"";"";"";"";"";"";"";"";"";"";""
"23";"Mo Superalloy (Ni-23Cr-16Mo-1Cu; C20000)";"perchloroethylene";"tetrachloroethene";"127-18-4";"C2Cl4";"halogenated aliphatics";"";"";"100";"25 – 275";"<2";"219";"";"";"";"";"";"";"";"";"";"";"";"";""
"24";"Nickel (200)";"perchloroethylene";"tetrachloroethene";"127-18-4";"C2Cl4";"halogenated aliphatics";"";"";"100";"25 – 425";"<2";"219";"";"";"";"";"";"";"";"";"";"";"";"";""
"25";"Nickel Cast Iron (15-35Ni)";"perchloroethylene";"tetrachloroethene";"127-18-4";"C2Cl4";"halogenated aliphatics";"";"";"100";"25 – 75";"<2";"219";"";"";"";"";"";"";"";"";"";"";"";"";""
"26";"Nickel Cast Iron (15-35Ni)";"perchloroethylene";"tetrachloroethene";"127-18-4";"C2Cl4";"halogenated aliphatics";"";"";"100";"75 – 475";"<20";"219";"";"";"";"";"";"";"";"";"";"";"";"";""
"27";"Nickel-Copper (400)";"perchloroethylene";"tetrachloroethene";"127-18-4";"C2Cl4";"halogenated aliphatics";"";"";"100";"25 – 425";"<2";"219";"";"";"";"";"";"";"";"";"";"";"";"";""
"28";"Ni-Cr-Fe Alloy (600/ 690)";"perchloroethylene";"tetrachloroethene";"127-18-4";"C2Cl4";"halogenated aliphatics";"";"";"100";"25 – 425";"<2";"219";"";"";"";"";"";"";"";"";"";"";"";"";""
"29";"Ni-Mo Alloy (Ni-30Mo; B-2)";"perchloroethylene";"tetrachloroethene";"127-18-4";"C2Cl4";"halogenated aliphatics";"";"";"100";"25 – 75";"<20";"219";"";"";"";"";"";"";"";"";"";"";"";"";""
"30";"Silicon Cast Iron (14Si)";"perchloroethylene";"tetrachloroethene";"127-18-4";"C2Cl4";"halogenated aliphatics";"";"";"100";"52 – 237";"<20";"218";"";"";"";"";"";"";"";"";"";"";"";"";""
"31";"Silver";"perchloroethylene";"tetrachloroethene";"127-18-4";"C2Cl4";"halogenated aliphatics";"";"";"100";"25 – 225";"<2";"219";"";"";"";"";"";"";"";"";"";"";"";"";""
"32";"Steels, Carbon/ Low Alloy";"perchloroethylene";"tetrachloroethene";"127-18-4";"C2Cl4";"halogenated aliphatics";"";"";"100";"25 – 475";"<20";"219";"";"";"";"";"";"";"";"";"";"";"";"";""
"33";"Superferritic Stainless Steel (26-1)";"perchloroethylene";"tetrachloroethene";"127-18-4";"C2Cl4";"halogenated aliphatics";"";"";"100";"25 – 75";"<2";"219";"";"";"";"";"";"";"";"";"";"";"";"";""
"34";"Superferritic Stainless Steel (26-1)";"perchloroethylene";"tetrachloroethene";"127-18-4";"C2Cl4";"halogenated aliphatics";"";"";"100";"75 – 475";"<20";"219";"";"";"";"";"";"";"";"";"";"";"";"";""
"35";"Titanium, Unalloyed";"perchloroethylene";"tetrachloroethene";"127-18-4";"C2Cl4";"halogenated aliphatics";"";"stress corrosion cracking";"100";"25 – 225";"<2";"219";"";"";"";"";"";"";"";"";"";"";"";"";""
"36";"Zirconium";"perchloroethylene";"tetrachloroethene";"127-18-4";"C2Cl4";"halogenated aliphatics";"";"";"100";"25 – 225";"<2";"219";"";"";"";"";"";"";"";"";"";"";"";"";""
"";"";"";"";"";"";"";"";"";"";"";"";"";"";"";"";"";"";"";"";"";"";"";"";"";""
"";"";"";"";"";"";"";"";"";"";"";"";"";"";"";"";"";"";"";"";"";"";"";"";"";""
"Corrosion Survey Database (COR•SUR) © 2002 NACE International";"";"";"";"";"";"";"";"";"";"";"";"";"";"";"";"";"";"";"";"";"";"";"";"";""

File: data/corrosion_data/TableData - 2024-11-08T193717.337.csv
sep=;
"Title: Corrosion Survey Database (COR•SUR)";"";"";"";"";"";"";"";"";"";"";"";"";"";"";"";"";"";"";"";"";"";"";"";"";""
"Table: Tetrafluoroethylene";"";"";"";"";"";"";"";"";"";"";"";"";"";"";"";"";"";"";"";"";"";"";"";"";""
"DOWNLOAD SHOWS ONLY THE DISPLAYED DATA, UP TO 50 ROWS";"";"";"";"";"";"";"";"";"";"";"";"";"";"";"";"";"";"";"";"";"";"";"";"";""
"No.";"material or substance name";"exposure medium";"exposure medium synonym";"exposure medium CAS RN";"exposure medium formula";"exposure medium class";"conc. (%)";"temp. (°F)";"corrosion rate (mil/yr)";"reference";"";"";"";"";"";"";"";"";"";"";"";"";"";"";""
"1";"Alloy 20-25-4Mo (904L)";"tetrafluoroethylene";"tetrafluoroethene";"116-14-3";"C2F4";"halogenated aliphatics";"100";"25 – 75";"<2";"219";"";"";"";"";"";"";"";"";"";"";"";"";"";"";""
"2";"Alloy 20-38-3-3Cu (20Cb3/ 825)";"tetrafluoroethylene";"tetrafluoroethene";"116-14-3";"C2F4";"halogenated aliphatics";"100";"25 – 75";"<2";"219";"";"";"";"";"";"";"";"";"";"";"";"";"";"";""
"3";"Alloy 30-44-5-3W (G-30)";"tetrafluoroethylene";"tetrafluoroethene";"116-14-3";"C2F4";"halogenated aliphatics";"100";"25 – 75";"<2";"219";"";"";"";"";"";"";"";"";"";"";"";"";"";"";""
"4";"Aluminum Alloy (3003/ 5154)";"tetrafluoroethylene";"tetrafluoroethene";"116-14-3";"C2F4";"halogenated aliphatics";"100";"25 – 75";"<2";"219";"";"";"";"";"";"";"";"";"";"";"";"";"";"";""
"5";"Austenitic Cr-Ni Stainless Steel (18-8; 304/ 304L/ 347)";"tetrafluoroethylene";"tetrafluoroethene";"116-14-3";"C2F4";"halogenated aliphatics";"100";"25 – 75";"<2";"219";"";"";"";"";"";"";"";"";"";"";"";"";"";"";""
"6";"Austenitic Cr-Ni-Mo Stainless Steel (17-12-3; 316L/ 317L)";"tetrafluoroethylene";"tetrafluoroethene";"116-14-3";"C2F4";"halogenated aliphatics";"100";"25 – 75";"<2";"219";"";"";"";"";"";"";"";"";"";"";"";"";"";"";""
"7";"Brass (>15Zn)";"tetrafluoroethylene";"tetrafluoroethene";"116-14-3";"C2F4";"halogenated aliphatics";"100";"25 – 75";"<2";"219";"";"";"";"";"";"";"";"";"";"";"";"";"";"";""
"8";"Cast Iron, Gray/ Ductile";"tetrafluoroethylene";"tetrafluoroethene";"116-14-3";"C2F4";"halogenated aliphatics";"100";"25 – 75";"<2";"219";"";"";"";"";"";"";"";"";"";"";"";"";"";"";""
"9";"Copper/ Bronze/ Low Brass";"tetrafluoroethylene";"tetrafluoroethene";"116-14-3";"C2F4";"halogenated aliphatics";"100";"25 – 75";"<2";"219";"";"";"";"";"";"";"";"";"";"";"";"";"";"";""
"10";"Copper-Nickel";"tetrafluoroethylene";"tetrafluoroethene";"116-14-3";"C2F4";"halogenated aliphatics";"100";"25 – 75";"<2";"219";"";"";"";"";"";"";"";"";"";"";"";"";"";"";""
"11";"Cr Stainless Steel (12Cr)";"tetrafluoroethylene";"tetrafluoroethene";"116-14-3";"C2F4";"halogenated aliphatics";"100";"25 – 75";"<2";"219";"";"";"";"";"";"";"";"";"";"";"";"";"";"";""
"12";"Cr Stainless Steel (17Cr)";"tetrafluoroethylene";"tetrafluoroethene";"116-14-3";"C2F4";"halogenated aliphatics";"100";"25 – 75";"<2";"219";"";"";"";"";"";"";"";"";"";"";"";"";"";"";""
"13";"Lead";"tetrafluoroethylene";"tetrafluoroethene";"116-14-3";"C2F4";"halogenated aliphatics";"100";"25 – 75";"<2";"219";"";"";"";"";"";"";"";"";"";"";"";"";"";"";""
"14";"Mo Superalloy (Ni-Cr-Fe-9Mo; 625/ 725)";"tetrafluoroethylene";"tetrafluoroethene";"116-14-3";"C2F4";"halogenated aliphatics";"100";"25 – 75";"<2";"219";"";"";"";"";"";"";"";"";"";"";"";"";"";"";""
"15";"Mo Superalloy (Ni-16Cr-16Mo; C276)";"tetrafluoroethylene";"tetrafluoroethene";"116-14-3";"C2F4";"halogenated aliphatics";"100";"25 – 75";"<2";"219";"";"";"";"";"";"";"";"";"";"";"";"";"";"";""
"16";"Mo Superalloy (Ni-20Cr-16Mo-4W; 686)";"tetrafluoroethylene";"tetrafluoroethene";"116-14-3";"C2F4";"halogenated aliphatics";"100";"25 – 75";"<2";"219";"";"";"";"";"";"";"";"";"";"";"";"";"";"";""
"17";"Mo Superalloy (Ni-22Cr-16Mo; C22/ 59)";"tetrafluoroethylene";"tetrafluoroethene";"116-14-3";"C2F4";"halogenated aliphatics";"100";"25 – 75";"<2";"219";"";"";"";"";"";"";"";"";"";"";"";"";"";"";""
"18";"Mo Superalloy (Ni-23Cr-16Mo-1Cu; C20000)";"tetrafluoroethylene";"tetrafluoroethene";"116-14-3";"C2F4";"halogenated aliphatics";"100";"25 – 75";"<2";"219";"";"";"";"";"";"";"";"";"";"";"";"";"";"";""
"19";"Nickel (200)";"tetrafluoroethylene";"tetrafluoroethene";"116-14-3";"C2F4";"halogenated aliphatics";"100";"25 – 75";"<2";"219";"";"";"";"";"";"";"";"";"";"";"";"";"";"";""
"20";"Nickel Cast Iron (15-35Ni)";"tetrafluoroethylene";"tetrafluoroethene";"116-14-3";"C2F4";"halogenated aliphatics";"100";"25 – 75";"<2";"219";"";"";"";"";"";"";"";"";"";"";"";"";"";"";""
"21";"Nickel-Copper (400)";"tetrafluoroethylene";"tetrafluoroethene";"116-14-3";"C2F4";"halogenated aliphatics";"100";"25 – 75";"<2";"219";"";"";"";"";"";"";"";"";"";"";"";"";"";"";""
"22";"Ni-Cr-Fe Alloy (600/ 690)";"tetrafluoroethylene";"tetrafluoroethene";"116-14-3";"C2F4";"halogenated aliphatics";"100";"25 – 75";"<2";"219";"";"";"";"";"";"";"";"";"";"";"";"";"";"";""
"23";"Ni-Mo Alloy (Ni-30Mo; B-2)";"tetrafluoroethylene";"tetrafluoroethene";"116-14-3";"C2F4";"halogenated aliphatics";"100";"25 – 75";"<2";"219";"";"";"";"";"";"";"";"";"";"";"";"";"";"";""
"24";"Silver";"tetrafluoroethylene";"tetrafluoroethene";"116-14-3";"C2F4";"halogenated aliphatics";"100";"25 – 75";"<2";"219";"";"";"";"";"";"";"";"";"";"";"";"";"";"";""
"25";"Steels, Carbon/ Low Alloy";"tetrafluoroethylene";"tetrafluoroethene";"116-14-3";"C2F4";"halogenated aliphatics";"100";"25 – 75";"<2";"219";"";"";"";"";"";"";"";"";"";"";"";"";"";"";""
"26";"Superferritic Stainless Steel (26-1)";"tetrafluoroethylene";"tetrafluoroethene";"116-14-3";"C2F4";"halogenated aliphatics";"100";"25 – 75";"<2";"219";"";"";"";"";"";"";"";"";"";"";"";"";"";"";""
"27";"Titanium, Unalloyed";"tetrafluoroethylene";"tetrafluoroethene";"116-14-3";"C2F4";"halogenated aliphatics";"100";"25 – 75";"<2";"219";"";"";"";"";"";"";"";"";"";"";"";"";"";"";""
"";"";"";"";"";"";"";"";"";"";"";"";"";"";"";"";"";"";"";"";"";"";"";"";"";""
"";"";"";"";"";"";"";"";"";"";"";"";"";"";"";"";"";"";"";"";"";"";"";"";"";""
"Corrosion Survey Database (COR•SUR) © 2002 NACE International";"";"";"";"";"";"";"";"";"";"";"";"";"";"";"";"";"";"";"";"";"";"";"";"";""

File: data/corrosion_data/TableData - 2024-11-08T193733.523.csv
sep=;
"Title: Corrosion Survey Database (COR•SUR)";"";"";"";"";"";"";"";"";"";"";"";"";"";"";"";"";"";"";"";"";"";"";"";"";""
"Table: Trichloroethane";"";"";"";"";"";"";"";"";"";"";"";"";"";"";"";"";"";"";"";"";"";"";"";"";""
"DOWNLOAD SHOWS ONLY THE DISPLAYED DATA, UP TO 50 ROWS";"";"";"";"";"";"";"";"";"";"";"";"";"";"";"";"";"";"";"";"";"";"";"";"";""
"No.";"material or substance name";"exposure medium";"exposure medium class";"warnings";"conc. (%)";"temp. (°F)";"corrosion rate (mil/yr)";"reference";"";"";"";"";"";"";"";"";"";"";"";"";"";"";"";"";""
"1";"Alloy 20-25-4Mo (904L)";"trichloroethane";"halogenated aliphatics";"";"100";"25 – 125";"<2";"219";"";"";"";"";"";"";"";"";"";"";"";"";"";"";"";"";""
"2";"Alloy 20-38-3-3Cu (20Cb3/ 825)";"trichloroethane";"halogenated aliphatics";"";"100";"25 – 125";"<2";"219";"";"";"";"";"";"";"";"";"";"";"";"";"";"";"";"";""
"3";"Alloy 30-44-5-3W (G-30)";"trichloroethane";"halogenated aliphatics";"";"100";"25 – 125";"<2";"219";"";"";"";"";"";"";"";"";"";"";"";"";"";"";"";"";""
"4";"Aluminum Alloy (3003/ 5154)";"trichloroethane";"halogenated aliphatics";"hazardous!";"";"0";"<2";"219,220";"";"";"";"";"";"";"";"";"";"";"";"";"";"";"";"";""
"5";"Austenitic Cr-Ni Stainless Steel (18-8; 304/ 304L/ 347)";"trichloroethane";"halogenated aliphatics";"";"100";"25 – 75";"<2";"219,220";"";"";"";"";"";"";"";"";"";"";"";"";"";"";"";"";""
"6";"Austenitic Cr-Ni Stainless Steel (18-8; 304/ 304L/ 347)";"trichloroethane";"halogenated aliphatics";"";"100";"175 – 275";"<2";"219,220";"";"";"";"";"";"";"";"";"";"";"";"";"";"";"";"";""
"7";"Austenitic Cr-Ni-Mo Stainless Steel (17-12-3; 316L/ 317L)";"trichloroethane";"halogenated aliphatics";"";"100";"25 – 125";"<2";"219";"";"";"";"";"";"";"";"";"";"";"";"";"";"";"";"";""
"8";"Brass (>15Zn)";"trichloroethane";"halogenated aliphatics";"";"100";"25 – 75";"<2";"219";"";"";"";"";"";"";"";"";"";"";"";"";"";"";"";"";""
"9";"Cast Iron, Gray/ Ductile";"trichloroethane";"halogenated aliphatics";"";"100";"25 – 75";"<2";"219";"";"";"";"";"";"";"";"";"";"";"";"";"";"";"";"";""
"10";"Copper/ Bronze/ Low Brass";"trichloroethane";"halogenated aliphatics";"";"100";"25 – 75";"<2";"219";"";"";"";"";"";"";"";"";"";"";"";"";"";"";"";"";""
"11";"Copper-Nickel";"trichloroethane";"halogenated aliphatics";"";"100";"25 – 75";"<2";"219";"";"";"";"";"";"";"";"";"";"";"";"";"";"";"";"";""
"12";"Cr Stainless Steel (12Cr)";"trichloroethane";"halogenated aliphatics";"";"100";"25 – 75";"<2";"219";"";"";"";"";"";"";"";"";"";"";"";"";"";"";"";"";""
"13";"Cr Stainless Steel (17Cr)";"trichloroethane";"halogenated aliphatics";"";"100";"25 – 75";"<2";"219";"";"";"";"";"";"";"";"";"";"";"";"";"";"";"";"";""
"14";"Lead";"trichloroethane";"halogenated aliphatics";"";"100";"25 – 75";"<2";"219";"";"";"";"";"";"";"";"";"";"";"";"";"";"";"";"";""
"15";"Mo Superalloy (Ni-Cr-Fe-9Mo; 625/ 725)";"trichloroethane";"halogenated aliphatics";"";"100";"25 – 75";"<2";"219";"";"";"";"";"";"";"";"";"";"";"";"";"";"";"";"";""
"16";"Mo Superalloy (Ni-16Cr-16Mo; C276)";"trichloroethane";"halogenated aliphatics";"";"100";"25 – 75";"<2";"219";"";"";"";"";"";"";"";"";"";"";"";"";"";"";"";"";""
"17";"Mo Superalloy (Ni-20Cr-16Mo-4W; 686)";"trichloroethane";"halogenated aliphatics";"";"100";"25 – 75";"<2";"219";"";"";"";"";"";"";"";"";"";"";"";"";"";"";"";"";""
"18";"Mo Superalloy (Ni-22Cr-16Mo; C22/ 59)";"trichloroethane";"halogenated aliphatics";"";"100";"25 – 75";"<2";"219";"";"";"";"";"";"";"";"";"";"";"";"";"";"";"";"";""
"19";"Mo Superalloy (Ni-23Cr-16Mo-1Cu; C20000)";"trichloroethane";"halogenated aliphatics";"";"100";"25 – 75";"<2";"219";"";"";"";"";"";"";"";"";"";"";"";"";"";"";"";"";""
"20";"Nickel (200)";"trichloroethane";"halogenated aliphatics";"";"100";"25 – 75";"<2";"219";"";"";"";"";"";"";"";"";"";"";"";"";"";"";"";"";""
"21";"Nickel Cast Iron (15-35Ni)";"trichloroethane";"halogenated aliphatics";"";"100";"25 – 75";"<2";"219";"";"";"";"";"";"";"";"";"";"";"";"";"";"";"";"";""
"22";"Nickel-Copper (400)";"trichloroethane";"halogenated aliphatics";"";"100";"25 – 75";"<2";"219";"";"";"";"";"";"";"";"";"";"";"";"";"";"";"";"";""
"23";"Ni-Cr-Fe Alloy (600/ 690)";"trichloroethane";"halogenated aliphatics";"";"100";"25 – 75";"<2";"219";"";"";"";"";"";"";"";"";"";"";"";"";"";"";"";"";""
"24";"Ni-Mo Alloy (Ni-30Mo; B-2)";"trichloroethane";"halogenated aliphatics";"";"100";"25 – 75";"<2";"219";"";"";"";"";"";"";"";"";"";"";"";"";"";"";"";"";""
"25";"Silicon Cast Iron (14Si)";"trichloroethane";"halogenated aliphatics";"";"100";"52 – 237";"<20";"218";"";"";"";"";"";"";"";"";"";"";"";"";"";"";"";"";""
"26";"Silver";"trichloroethane";"halogenated aliphatics";"";"100";"25 – 75";"<2";"219";"";"";"";"";"";"";"";"";"";"";"";"";"";"";"";"";""
"27";"Steels, Carbon/ Low Alloy";"trichloroethane";"halogenated aliphatics";"";"100";"25 – 125";"<2";"219";"";"";"";"";"";"";"";"";"";"";"";"";"";"";"";"";""
"28";"Superferritic Stainless Steel (26-1)";"trichloroethane";"halogenated aliphatics";"";"100";"25 – 75";"<2";"219";"";"";"";"";"";"";"";"";"";"";"";"";"";"";"";"";""
"29";"Titanium, Unalloyed";"trichloroethane";"halogenated aliphatics";"";"100";"25 – 75";"<2";"219";"";"";"";"";"";"";"";"";"";"";"";"";"";"";"";"";""
"";"";"";"";"";"";"";"";"";"";"";"";"";"";"";"";"";"";"";"";"";"";"";"";"";""
"";"";"";"";"";"";"";"";"";"";"";"";"";"";"";"";"";"";"";"";"";"";"";"";"";""
"Corrosion Survey Database (COR•SUR) © 2002 NACE International";"";"";"";"";"";"";"";"";"";"";"";"";"";"";"";"";"";"";"";"";"";"";"";"";""
