Repository: Mahyar-rajabi94/TF_SDL

File: data/corrosion_data/TableData - 2024-11-08T193738.499.csv
sep=;
"Title: Corrosion Survey Database (COR•SUR)";"";"";"";"";"";"";"";"";"";"";"";"";"";"";"";"";"";"";"";"";"";"";"";"";""
"Table: Vinyl chloride";"";"";"";"";"";"";"";"";"";"";"";"";"";"";"";"";"";"";"";"";"";"";"";"";""
"DOWNLOAD SHOWS ONLY THE DISPLAYED DATA, UP TO 50 ROWS";"";"";"";"";"";"";"";"";"";"";"";"";"";"";"";"";"";"";"";"";"";"";"";"";""
"No.";"material or substance name";"exposure medium";"exposure medium synonym";"exposure medium CAS RN";"exposure medium formula";"exposure medium class";"resistance note";"conc. (%)";"temp. (°F)";"corrosion rate (mil/yr)";"reference";"";"";"";"";"";"";"";"";"";"";"";"";"";""
"1";"Alloy 20-38-3-3Cu (20Cb3/ 825)";"vinyl chloride";"chloroethene";"1975-01-04";"C2H3Cl";"halogenated aliphatics";"";"100";"25 – 175";"<2";"219,220";"";"";"";"";"";"";"";"";"";"";"";"";"";""
"2";"Alloy 20-38-3-3Cu (20Cb3/ 825)";"vinyl chloride";"chloroethene";"1975-01-04";"C2H3Cl";"halogenated aliphatics";"";"100";"175 – 425";"<20";"219,220";"";"";"";"";"";"";"";"";"";"";"";"";"";""
"3";"Alloy 30-44-5-3W (G-30)";"vinyl chloride";"chloroethene";"1975-01-04";"C2H3Cl";"halogenated aliphatics";"";"100";"25 – 175";"<2";"219,220";"";"";"";"";"";"";"";"";"";"";"";"";"";""
"4";"Alloy 30-44-5-3W (G-30)";"vinyl chloride";"chloroethene";"1975-01-04";"C2H3Cl";"halogenated aliphatics";"";"100";"175 – 425";"<20";"219,220";"";"";"";"";"";"";"";"";"";"";"";"";"";""
"5";"Aluminum Alloy (3003/ 5154)";"vinyl chloride";"chloroethene";"1975-01-04";"C2H3Cl";"halogenated aliphatics";"";"100";"25 – 75";"<2";"219,220";"";"";"";"";"";"";"";"";"";"";"";"";"";""
"6";"Austenitic Cr-Ni Stainless Steel (18-8; 304/ 304L/ 347)";"vinyl chloride";"chloroethene";"1975-01-04";"C2H3Cl";"halogenated aliphatics";"stress corrosion cracking";"100";"25 – 475";"<20";"219";"";"";"";"";"";"";"";"";"";"";"";"";"";""
"7";"Austenitic Cr-Ni-Mo Stainless Steel (17-12-3; 316L/ 317L)";"vinyl chloride";"chloroethene";"1975-01-04";"C2H3Cl";"halogenated aliphatics";"";"100";"25 – 125";"<2";"219,220";"";"";"";"";"";"";"";"";"";"";"";"";"";""
"8";"Austenitic Cr-Ni-Mo Stainless Steel (17-12-3; 316L/ 317L)";"vinyl chloride";"chloroethene";"1975-01-04";"C2H3Cl";"halogenated aliphatics";"";"100";"125 – 475";"<20";"219,220";"";"";"";"";"";"";"";"";"";"";"";"";"";""
"9";"Brass (>15Zn)";"vinyl chloride";"chloroethene";"1975-01-04";"C2H3Cl";"halogenated aliphatics";"";"100";"25 – 75";">50";"219,220";"";"";"";"";"";"";"";"";"";"";"";"";"";""
"10";"Cast Iron, Gray/ Ductile";"vinyl chloride";"chloroethene";"1975-01-04";"C2H3Cl";"halogenated aliphatics";"";"100";"25 – 75";"<2";"219,220";"";"";"";"";"";"";"";"";"";"";"";"";"";""
"11";"Copper/ Bronze/ Low Brass";"vinyl chloride";"chloroethene";"1975-01-04";"C2H3Cl";"halogenated aliphatics";"";"100";"25 – 75";"<20";"219,220";"";"";"";"";"";"";"";"";"";"";"";"";"";""
"12";"Cr Stainless Steel (12Cr)";"vinyl chloride";"chloroethene";"1975-01-04";"C2H3Cl";"halogenated aliphatics";"";"100";"25 – 75";"<2";"219";"";"";"";"";"";"";"";"";"";"";"";"";"";""
"13";"Cr Stainless Steel (17Cr)";"vinyl chloride";"chloroethene";"1975-01-04";"C2H3Cl";"halogenated aliphatics";"";"100";"25 – 75";"<2";"219";"";"";"";"";"";"";"";"";"";"";"";"";"";""
"14";"Gold/ Platinum";"vinyl chloride";"chloroethene";"1975-01-04";"C2H3Cl";"halogenated aliphatics";"";"100";"25 – 475";"<2";"219";"";"";"";"";"";"";"";"";"";"";"";"";"";""
"15";"Lead";"vinyl chloride";"chloroethene";"1975-01-04";"C2H3Cl";"halogenated aliphatics";"";"100";"25 – 75";"<2";"219,220";"";"";"";"";"";"";"";"";"";"";"";"";"";""
"16";"Mo Superalloy (Ni-Cr-Fe-9Mo; 625/ 725)";"vinyl chloride";"chloroethene";"1975-01-04";"C2H3Cl";"halogenated aliphatics";"";"100";"25 – 125";"<2";"219,220";"";"";"";"";"";"";"";"";"";"";"";"";"";""
"17";"Mo Superalloy (Ni-16Cr-16Mo; C276)";"vinyl chloride";"chloroethene";"1975-01-04";"C2H3Cl";"halogenated aliphatics";"";"100";"25 – 125";"<2";"219,220";"";"";"";"";"";"";"";"";"";"";"";"";"";""
"18";"Mo Superalloy (Ni-20Cr-16Mo-4W; 686)";"vinyl chloride";"chloroethene";"1975-01-04";"C2H3Cl";"halogenated aliphatics";"";"100";"25 – 125";"<2";"219,220";"";"";"";"";"";"";"";"";"";"";"";"";"";""
"19";"Mo Superalloy (Ni-22Cr-16Mo; C22/ 59)";"vinyl chloride";"chloroethene";"1975-01-04";"C2H3Cl";"halogenated aliphatics";"";"100";"25 – 125";"<2";"219,220";"";"";"";"";"";"";"";"";"";"";"";"";"";""
"20";"Mo Superalloy (Ni-23Cr-16Mo-1Cu; C20000)";"vinyl chloride";"chloroethene";"1975-01-04";"C2H3Cl";"halogenated aliphatics";"";"100";"25 – 125";"<2";"219,220";"";"";"";"";"";"";"";"";"";"";"";"";"";""
"21";"Nickel (200)";"vinyl chloride";"chloroethene";"1975-01-04";"C2H3Cl";"halogenated aliphatics";"";"100";"25 – 75";"<2";"219,220";"";"";"";"";"";"";"";"";"";"";"";"";"";""
"22";"Nickel Cast Iron (15-35Ni)";"vinyl chloride";"chloroethene";"1975-01-04";"C2H3Cl";"halogenated aliphatics";"";"100";"25 – 75";"<2";"219";"";"";"";"";"";"";"";"";"";"";"";"";"";""
"23";"Nickel-Copper (400)";"vinyl chloride";"chloroethene";"1975-01-04";"C2H3Cl";"halogenated aliphatics";"";"100";"25 – 475";"<2";"219,220";"";"";"";"";"";"";"";"";"";"";"";"";"";""
"24";"Ni-Cr-Fe Alloy (600/ 690)";"vinyl chloride";"chloroethene";"1975-01-04";"C2H3Cl";"halogenated aliphatics";"";"100";"25 – 75";"<2";"219,220";"";"";"";"";"";"";"";"";"";"";"";"";"";""
"25";"Ni-Mo Alloy (Ni-30Mo; B-2)";"vinyl chloride";"chloroethene";"1975-01-04";"C2H3Cl";"halogenated aliphatics";"";"100";"25 – 75";"<20";"219";"";"";"";"";"";"";"";"";"";"";"";"";"";""
"26";"Silicon Cast Iron (14Si)";"vinyl chloride";"chloroethene";"1975-01-04";"C2H3Cl";"halogenated aliphatics";"";"100";"52 – 100";"<2";"218";"";"";"";"";"";"";"";"";"";"";"";"";"";""
"27";"Silicon Cast Iron (14Si)";"vinyl chloride";"chloroethene";"1975-01-04";"C2H3Cl";"halogenated aliphatics";"";"100";"100 – 237";"<20";"218";"";"";"";"";"";"";"";"";"";"";"";"";"";""
"28";"Silver";"vinyl chloride";"chloroethene";"1975-01-04";"C2H3Cl";"halogenated aliphatics";"";"100";"25 – 425";"<2";"219";"";"";"";"";"";"";"";"";"";"";"";"";"";""
"29";"Steels, Carbon/ Low Alloy";"vinyl chloride";"chloroethene";"1975-01-04";"C2H3Cl";"halogenated aliphatics";"";"100";"25 – 475";"<2";"219,220";"";"";"";"";"";"";"";"";"";"";"";"";"";""
"";"";"";"";"";"";"";"";"";"";"";"";"";"";"";"";"";"";"";"";"";"";"";"";"";""
"";"";"";"";"";"";"";"";"";"";"";"";"";"";"";"";"";"";"";"";"";"";"";"";"";""
"Corrosion Survey Database (COR•SUR) © 2002 NACE International";"";"";"";"";"";"";"";"";"";"";"";"";"";"";"";"";"";"";"";"";"";"";"";"";""

File: data/corrosion_data/TableData - 2024-11-08T193742.957.csv
sep=;
"Title: Corrosion Survey Database (COR•SUR)";"";"";"";"";"";"";"";"";"";"";"";"";"";"";"";"";"";"";"";"";"";"";"";"";""
"Table: Anthracene chloride";"";"";"";"";"";"";"";"";"";"";"";"";"";"";"";"";"";"";"";"";"";"";"";"";""
"DOWNLOAD SHOWS ONLY THE DISPLAYED DATA, UP TO 50 ROWS";"";"";"";"";"";"";"";"";"";"";"";"";"";"";"";"";"";"";"";"";"";"";"";"";""
"No.";"material or substance name";"exposure medium";"exposure medium class";"conc. (%)";"temp. (°F)";"corrosion rate (mil/yr)";"reference";"";"";"";"";"";"";"";"";"";"";"";"";"";"";"";"";"";""
"1";"Alloy 20-25-4Mo (904L)";"anthracene chloride";"halogenated aromatics";"100";"25 – 75";"<2";"32,219";"";"";"";"";"";"";"";"";"";"";"";"";"";"";"";"";"";""
"2";"Alloy 20-38-3-3Cu (20Cb3/ 825)";"anthracene chloride";"halogenated aromatics";"100";"25 – 75";"<2";"32,219";"";"";"";"";"";"";"";"";"";"";"";"";"";"";"";"";"";""
"3";"Alloy 30-44-5-3W (G-30)";"anthracene chloride";"halogenated aromatics";"100";"25 – 75";"<2";"32,219";"";"";"";"";"";"";"";"";"";"";"";"";"";"";"";"";"";""
"4";"Aluminum Alloy (3003/ 5154)";"anthracene chloride";"halogenated aromatics";"100";"25 – 75";"<2";"32,219";"";"";"";"";"";"";"";"";"";"";"";"";"";"";"";"";"";""
"5";"Austenitic Cr-Ni Stainless Steel (18-8; 304/ 304L/ 347)";"anthracene chloride";"halogenated aromatics";"100";"25 – 75";"<2";"32,219";"";"";"";"";"";"";"";"";"";"";"";"";"";"";"";"";"";""
"6";"Austenitic Cr-Ni-Mo Stainless Steel (17-12-3; 316L/ 317L)";"anthracene chloride";"halogenated aromatics";"100";"25 – 75";"<2";"32,219";"";"";"";"";"";"";"";"";"";"";"";"";"";"";"";"";"";""
"7";"Brass (>15Zn)";"anthracene chloride";"halogenated aromatics";"100";"25 – 75";"<2";"32,219";"";"";"";"";"";"";"";"";"";"";"";"";"";"";"";"";"";""
"8";"Cast Iron, Gray/ Ductile";"anthracene chloride";"halogenated aromatics";"100";"25 – 75";"<2";"32,219";"";"";"";"";"";"";"";"";"";"";"";"";"";"";"";"";"";""
"9";"Copper/ Bronze/ Low Brass";"anthracene chloride";"halogenated aromatics";"100";"25 – 75";"<2";"32,219";"";"";"";"";"";"";"";"";"";"";"";"";"";"";"";"";"";""
"10";"Copper-Nickel";"anthracene chloride";"halogenated aromatics";"100";"25 – 75";"<2";"32,219";"";"";"";"";"";"";"";"";"";"";"";"";"";"";"";"";"";""
"11";"Cr Stainless Steel (12Cr)";"anthracene chloride";"halogenated aromatics";"100";"25 – 75";"<2";"32,219";"";"";"";"";"";"";"";"";"";"";"";"";"";"";"";"";"";""
"12";"Cr Stainless Steel (17Cr)";"anthracene chloride";"halogenated aromatics";"100";"25 – 75";"<2";"32,219";"";"";"";"";"";"";"";"";"";"";"";"";"";"";"";"";"";""
"13";"Gold/ Platinum";"anthracene chloride";"halogenated aromatics";"100";"25 – 75";"<2";"32,219";"";"";"";"";"";"";"";"";"";"";"";"";"";"";"";"";"";""
"14";"Lead";"anthracene chloride";"halogenated aromatics";"100";"25 – 75";"<2";"32,219";"";"";"";"";"";"";"";"";"";"";"";"";"";"";"";"";"";""
"15";"Mo Superalloy (Ni-Cr-Fe-9Mo; 625/ 725)";"anthracene chloride";"halogenated aromatics";"100";"25 – 75";"<2";"32,219";"";"";"";"";"";"";"";"";"";"";"";"";"";"";"";"";"";""
"16";"Mo Superalloy (Ni-16Cr-16Mo; C276)";"anthracene chloride";"halogenated aromatics";"100";"25 – 75";"<2";"32,219";"";"";"";"";"";"";"";"";"";"";"";"";"";"";"";"";"";""
"17";"Mo Superalloy (Ni-20Cr-16Mo-4W; 686)";"anthracene chloride";"halogenated aromatics";"100";"25 – 75";"<2";"32,219";"";"";"";"";"";"";"";"";"";"";"";"";"";"";"";"";"";""
"18";"Mo Superalloy (Ni-22Cr-16Mo; C22/ 59)";"anthracene chloride";"halogenated aromatics";"100";"25 – 75";"<2";"32,219";"";"";"";"";"";"";"";"";"";"";"";"";"";"";"";"";"";""
"19";"Mo Superalloy (Ni-23Cr-16Mo-1Cu; C20000)";"anthracene chloride";"halogenated aromatics";"100";"25 – 75";"<2";"32,219";"";"";"";"";"";"";"";"";"";"";"";"";"";"";"";"";"";""
"20";"Nickel (200)";"anthracene chloride";"halogenated aromatics";"100";"25 – 75";"<2";"32,219";"";"";"";"";"";"";"";"";"";"";"";"";"";"";"";"";"";""
"21";"Nickel Cast Iron (15-35Ni)";"anthracene chloride";"halogenated aromatics";"100";"25 – 75";"<2";"32,219";"";"";"";"";"";"";"";"";"";"";"";"";"";"";"";"";"";""
"22";"Nickel-Copper (400)";"anthracene chloride";"halogenated aromatics";"100";"25 – 75";"<2";"32,219";"";"";"";"";"";"";"";"";"";"";"";"";"";"";"";"";"";""
"23";"Ni-Cr-Fe Alloy (600/ 690)";"anthracene chloride";"halogenated aromatics";"100";"25 – 75";"<2";"32,219";"";"";"";"";"";"";"";"";"";"";"";"";"";"";"";"";"";""
"24";"Ni-Mo Alloy (Ni-30Mo; B-2)";"anthracene chloride";"halogenated aromatics";"100";"25 – 75";"<2";"32,219";"";"";"";"";"";"";"";"";"";"";"";"";"";"";"";"";"";""
"25";"Silver";"anthracene chloride";"halogenated aromatics";"100";"25 – 75";"<2";"32,219";"";"";"";"";"";"";"";"";"";"";"";"";"";"";"";"";"";""
"26";"Steels, Carbon/ Low Alloy";"anthracene chloride";"halogenated aromatics";"100";"25 – 75";"<2";"32,219";"";"";"";"";"";"";"";"";"";"";"";"";"";"";"";"";"";""
"27";"Superferritic Stainless Steel (26-1)";"anthracene chloride";"halogenated aromatics";"100";"25 – 75";"<2";"32,219";"";"";"";"";"";"";"";"";"";"";"";"";"";"";"";"";"";""
"28";"Tantalum";"anthracene chloride";"halogenated aromatics";"100";"25 – 75";"<2";"32,219";"";"";"";"";"";"";"";"";"";"";"";"";"";"";"";"";"";""
"29";"Titanium, Unalloyed";"anthracene chloride";"halogenated aromatics";"100";"25 – 75";"<2";"32,219";"";"";"";"";"";"";"";"";"";"";"";"";"";"";"";"";"";""
"30";"Zirconium";"anthracene chloride";"halogenated aromatics";"100";"25 – 75";"<2";"32,219";"";"";"";"";"";"";"";"";"";"";"";"";"";"";"";"";"";""
"";"";"";"";"";"";"";"";"";"";"";"";"";"";"";"";"";"";"";"";"";"";"";"";"";""
"";"";"";"";"";"";"";"";"";"";"";"";"";"";"";"";"";"";"";"";"";"";"";"";"";""
"Corrosion Survey Database (COR•SUR) © 2002 NACE International";"";"";"";"";"";"";"";"";"";"";"";"";"";"";"";"";"";"";"";"";"";"";"";"";""

File: data/corrosion_data/TableData - 2024-11-08T193750.508.csv
sep=;
"Title: Corrosion Survey Database (COR•SUR)";"";"";"";"";"";"";"";"";"";"";"";"";"";"";"";"";"";"";"";"";"";"";"";"";""
"Table: Benzyl bromide";"";"";"";"";"";"";"";"";"";"";"";"";"";"";"";"";"";"";"";"";"";"";"";"";""
"DOWNLOAD SHOWS ONLY THE DISPLAYED DATA, UP TO 50 ROWS";"";"";"";"";"";"";"";"";"";"";"";"";"";"";"";"";"";"";"";"";"";"";"";"";""
"No.";"material or substance name";"exposure medium";"exposure medium synonym";"exposure medium CAS RN";"exposure medium formula";"exposure medium class";"conc. (%)";"temp. (°F)";"corrosion rate (mil/yr)";"reference";"";"";"";"";"";"";"";"";"";"";"";"";"";"";""
"1";"Alloy 20-25-4Mo (904L)";"benzyl bromide";"(bromomethyl)benzene";"100-39-0";"C7H7Br";"halogenated aromatics";"100";"25 – 225";"<20";"219";"";"";"";"";"";"";"";"";"";"";"";"";"";"";""
"2";"Alloy 20-38-3-3Cu (20Cb3/ 825)";"benzyl bromide";"(bromomethyl)benzene";"100-39-0";"C7H7Br";"halogenated aromatics";"100";"25 – 225";"<20";"219";"";"";"";"";"";"";"";"";"";"";"";"";"";"";""
"3";"Alloy 30-44-5-3W (G-30)";"benzyl bromide";"(bromomethyl)benzene";"100-39-0";"C7H7Br";"halogenated aromatics";"100";"25 – 225";"<20";"219";"";"";"";"";"";"";"";"";"";"";"";"";"";"";""
"4";"Aluminum Alloy (3003/ 5154)";"benzyl bromide";"(bromomethyl)benzene";"100-39-0";"C7H7Br";"halogenated aromatics";"100";"25 – 75";"<2";"219,220";"";"";"";"";"";"";"";"";"";"";"";"";"";"";""
"5";"Austenitic Cr-Ni Stainless Steel (18-8; 304/ 304L/ 347)";"benzyl bromide";"(bromomethyl)benzene";"100-39-0";"C7H7Br";"halogenated aromatics";"100";"25 – 225";"<20";"219";"";"";"";"";"";"";"";"";"";"";"";"";"";"";""
"6";"Austenitic Cr-Ni-Mo Stainless Steel (17-12-3; 316L/ 317L)";"benzyl bromide";"(bromomethyl)benzene";"100-39-0";"C7H7Br";"halogenated aromatics";"100";"25 – 225";"<20";"219";"";"";"";"";"";"";"";"";"";"";"";"";"";"";""
"7";"Brass (>15Zn)";"benzyl bromide";"(bromomethyl)benzene";"100-39-0";"C7H7Br";"halogenated aromatics";"100";"25 – 225";"<20";"219";"";"";"";"";"";"";"";"";"";"";"";"";"";"";""
"8";"Cast Iron, Gray/ Ductile";"benzyl bromide";"(bromomethyl)benzene";"100-39-0";"C7H7Br";"halogenated aromatics";"100";"25 – 225";"<20";"219";"";"";"";"";"";"";"";"";"";"";"";"";"";"";""
"9";"Copper/ Bronze/ Low Brass";"benzyl bromide";"(bromomethyl)benzene";"100-39-0";"C7H7Br";"halogenated aromatics";"100";"25 – 225";"<20";"219";"";"";"";"";"";"";"";"";"";"";"";"";"";"";""
"10";"Copper-Nickel";"benzyl bromide";"(bromomethyl)benzene";"100-39-0";"C7H7Br";"halogenated aromatics";"100";"25 – 225";"<20";"219";"";"";"";"";"";"";"";"";"";"";"";"";"";"";""
"11";"Cr Stainless Steel (12Cr)";"benzyl bromide";"(bromomethyl)benzene";"100-39-0";"C7H7Br";"halogenated aromatics";"100";"25 – 225";"<20";"219";"";"";"";"";"";"";"";"";"";"";"";"";"";"";""
"12";"Cr Stainless Steel (17Cr)";"benzyl bromide";"(bromomethyl)benzene";"100-39-0";"C7H7Br";"halogenated aromatics";"100";"25 – 225";"<20";"219";"";"";"";"";"";"";"";"";"";"";"";"";"";"";""
"13";"Gold/ Platinum";"benzyl bromide";"(bromomethyl)benzene";"100-39-0";"C7H7Br";"halogenated aromatics";"100";"25 – 225";"<2";"219";"";"";"";"";"";"";"";"";"";"";"";"";"";"";""
"14";"Lead";"benzyl bromide";"(bromomethyl)benzene";"100-39-0";"C7H7Br";"halogenated aromatics";"100";"25 – 75";"<2";"219";"";"";"";"";"";"";"";"";"";"";"";"";"";"";""
"15";"Mo Superalloy (Ni-Cr-Fe-9Mo; 625/ 725)";"benzyl bromide";"(bromomethyl)benzene";"100-39-0";"C7H7Br";"halogenated aromatics";"100";"25 – 225";"<20";"219";"";"";"";"";"";"";"";"";"";"";"";"";"";"";""
"16";"Mo Superalloy (Ni-16Cr-16Mo; C276)";"benzyl bromide";"(bromomethyl)benzene";"100-39-0";"C7H7Br";"halogenated aromatics";"100";"25 – 225";"<20";"219";"";"";"";"";"";"";"";"";"";"";"";"";"";"";""
"17";"Mo Superalloy (Ni-20Cr-16Mo-4W; 686)";"benzyl bromide";"(bromomethyl)benzene";"100-39-0";"C7H7Br";"halogenated aromatics";"100";"25 – 225";"<20";"219";"";"";"";"";"";"";"";"";"";"";"";"";"";"";""
"18";"Mo Superalloy (Ni-22Cr-16Mo; C22/ 59)";"benzyl bromide";"(bromomethyl)benzene";"100-39-0";"C7H7Br";"halogenated aromatics";"100";"25 – 225";"<20";"219";"";"";"";"";"";"";"";"";"";"";"";"";"";"";""
"19";"Mo Superalloy (Ni-23Cr-16Mo-1Cu; C20000)";"benzyl bromide";"(bromomethyl)benzene";"100-39-0";"C7H7Br";"halogenated aromatics";"100";"25 – 225";"<20";"219";"";"";"";"";"";"";"";"";"";"";"";"";"";"";""
"20";"Nickel (200)";"benzyl bromide";"(bromomethyl)benzene";"100-39-0";"C7H7Br";"halogenated aromatics";"100";"25 – 225";"<20";"219";"";"";"";"";"";"";"";"";"";"";"";"";"";"";""
"21";"Nickel Cast Iron (15-35Ni)";"benzyl bromide";"(bromomethyl)benzene";"100-39-0";"C7H7Br";"halogenated aromatics";"100";"25 – 225";"<20";"219";"";"";"";"";"";"";"";"";"";"";"";"";"";"";""
"22";"Nickel-Copper (400)";"benzyl bromide";"(bromomethyl)benzene";"100-39-0";"C7H7Br";"halogenated aromatics";"100";"25 – 225";"<20";"219";"";"";"";"";"";"";"";"";"";"";"";"";"";"";""
"23";"Ni-Cr-Fe Alloy (600/ 690)";"benzyl bromide";"(bromomethyl)benzene";"100-39-0";"C7H7Br";"halogenated aromatics";"100";"25 – 225";"<20";"219";"";"";"";"";"";"";"";"";"";"";"";"";"";"";""
"24";"Ni-Mo Alloy (Ni-30Mo; B-2)";"benzyl bromide";"(bromomethyl)benzene";"100-39-0";"C7H7Br";"halogenated aromatics";"100";"25 – 225";"<20";"219";"";"";"";"";"";"";"";"";"";"";"";"";"";"";""
"25";"Silicon Cast Iron (14Si)";"benzyl bromide";"(bromomethyl)benzene";"100-39-0";"C7H7Br";"halogenated aromatics";"100";"52 – 237";"<20";"218";"";"";"";"";"";"";"";"";"";"";"";"";"";"";""
"26";"Silver";"benzyl bromide";"(bromomethyl)benzene";"100-39-0";"C7H7Br";"halogenated aromatics";"100";"25 – 225";"<2";"219";"";"";"";"";"";"";"";"";"";"";"";"";"";"";""
"27";"Steels, Carbon/ Low Alloy";"benzyl bromide";"(bromomethyl)benzene";"100-39-0";"C7H7Br";"halogenated aromatics";"100";"25 – 225";"<20";"219";"";"";"";"";"";"";"";"";"";"";"";"";"";"";""
"28";"Superferritic Stainless Steel (26-1)";"benzyl bromide";"(bromomethyl)benzene";"100-39-0";"C7H7Br";"halogenated aromatics";"100";"25 – 225";"<20";"219";"";"";"";"";"";"";"";"";"";"";"";"";"";"";""
"29";"Tantalum";"benzyl bromide";"(bromomethyl)benzene";"100-39-0";"C7H7Br";"halogenated aromatics";"100";"25 – 225";"<2";"219";"";"";"";"";"";"";"";"";"";"";"";"";"";"";""
"30";"Titanium, Unalloyed";"benzyl bromide";"(bromomethyl)benzene";"100-39-0";"C7H7Br";"halogenated aromatics";"100";"25 – 225";"<2";"219";"";"";"";"";"";"";"";"";"";"";"";"";"";"";""
"31";"Zirconium";"benzyl bromide";"(bromomethyl)benzene";"100-39-0";"C7H7Br";"halogenated aromatics";"100";"25 – 225";"<2";"219";"";"";"";"";"";"";"";"";"";"";"";"";"";"";""
"";"";"";"";"";"";"";"";"";"";"";"";"";"";"";"";"";"";"";"";"";"";"";"";"";""
"";"";"";"";"";"";"";"";"";"";"";"";"";"";"";"";"";"";"";"";"";"";"";"";"";""
"Corrosion Survey Database (COR•SUR) © 2002 NACE International";"";"";"";"";"";"";"";"";"";"";"";"";"";"";"";"";"";"";"";"";"";"";"";"";""

File: data/corrosion_data/TableData - 2024-11-08T193755.423.csv
sep=;
"Title: Corrosion Survey Database (COR•SUR)";"";"";"";"";"";"";"";"";"";"";"";"";"";"";"";"";"";"";"";"";"";"";"";"";""
"Table: Benzyl chloride";"";"";"";"";"";"";"";"";"";"";"";"";"";"";"";"";"";"";"";"";"";"";"";"";""
"DOWNLOAD SHOWS ONLY THE DISPLAYED DATA, UP TO 50 ROWS";"";"";"";"";"";"";"";"";"";"";"";"";"";"";"";"";"";"";"";"";"";"";"";"";""
"No.";"material or substance name";"exposure medium";"exposure medium synonym";"exposure medium CAS RN";"exposure medium formula";"exposure medium class";"warnings";"conc. (%)";"temp. (°F)";"corrosion rate (mil/yr)";"reference";"";"";"";"";"";"";"";"";"";"";"";"";"";""
"1";"Alloy 20-25-4Mo (904L)";"benzyl chloride";"(chloromethyl)benzene";"100-44-7";"C7H7Cl";"halogenated aromatics";"";"100";"0 – 212";"<2";"32,164,210,219,220";"";"";"";"";"";"";"";"";"";"";"";"";"";""
"2";"Alloy 20-38-3-3Cu (20Cb3/ 825)";"benzyl chloride";"(chloromethyl)benzene";"100-44-7";"C7H7Cl";"halogenated aromatics";"";"100";"25 – 225";"<20";"32,210,219";"";"";"";"";"";"";"";"";"";"";"";"";"";""
"3";"Alloy 30-44-5-3W (G-30)";"benzyl chloride";"(chloromethyl)benzene";"100-44-7";"C7H7Cl";"halogenated aromatics";"";"100";"25 – 225";"<20";"32,210,219";"";"";"";"";"";"";"";"";"";"";"";"";"";""
"4";"Aluminum Alloy (3003/ 5154)";"benzyl chloride";"(chloromethyl)benzene";"100-44-7";"C7H7Cl";"halogenated aromatics";"hazardous!";"100";"25 – 75";">50";"32,210,219,220";"";"";"";"";"";"";"";"";"";"";"";"";"";""
"5";"Austenitic Cr-Ni Stainless Steel (18-8; 304/ 304L/ 347)";"benzyl chloride";"(chloromethyl)benzene";"100-44-7";"C7H7Cl";"halogenated aromatics";"";"100";"0 – 212";"<2";"32,210,219,220";"";"";"";"";"";"";"";"";"";"";"";"";"";""
"6";"Austenitic Cr-Ni Stainless Steel (18-8; 304/ 304L/ 347)";"benzyl chloride";"(chloromethyl)benzene";"100-44-7";"C7H7Cl";"halogenated aromatics";"";"100";"215 – 225";"<20";"32,210,219,220";"";"";"";"";"";"";"";"";"";"";"";"";"";""
"7";"Austenitic Cr-Ni-Mo Stainless Steel (17-12-3; 316L/ 317L)";"benzyl chloride";"(chloromethyl)benzene";"100-44-7";"C7H7Cl";"halogenated aromatics";"";"100";"0 – 212";"<2";"32,210,219,220";"";"";"";"";"";"";"";"";"";"";"";"";"";""
"8";"Austenitic Cr-Ni-Mo Stainless Steel (17-12-3; 316L/ 317L)";"benzyl chloride";"(chloromethyl)benzene";"100-44-7";"C7H7Cl";"halogenated aromatics";"";"100";"215 – 225";"<20";"32,210,219,220";"";"";"";"";"";"";"";"";"";"";"";"";"";""
"9";"Brass (>15Zn)";"benzyl chloride";"(chloromethyl)benzene";"100-44-7";"C7H7Cl";"halogenated aromatics";"";"100";"25 – 75";">50";"32,210,219";"";"";"";"";"";"";"";"";"";"";"";"";"";""
"10";"Cast Iron, Gray/ Ductile";"benzyl chloride";"(chloromethyl)benzene";"100-44-7";"C7H7Cl";"halogenated aromatics";"";"100";"25 – 75";"<2";"32,210,219,220";"";"";"";"";"";"";"";"";"";"";"";"";"";""
"11";"Cast Iron, Gray/ Ductile";"benzyl chloride";"(chloromethyl)benzene";"100-44-7";"C7H7Cl";"halogenated aromatics";"";"100";"75 – 225";"<20";"32,210,219,220";"";"";"";"";"";"";"";"";"";"";"";"";"";""
"12";"Copper/ Bronze/ Low Brass";"benzyl chloride";"(chloromethyl)benzene";"100-44-7";"C7H7Cl";"halogenated aromatics";"";"100";"25 – 225";"<20";"32,210,219";"";"";"";"";"";"";"";"";"";"";"";"";"";""
"13";"Copper-Nickel";"benzyl chloride";"(chloromethyl)benzene";"100-44-7";"C7H7Cl";"halogenated aromatics";"";"100";"25 – 125";"<20";"32,210,219";"";"";"";"";"";"";"";"";"";"";"";"";"";""
"14";"Cr Stainless Steel (12Cr)";"benzyl chloride";"(chloromethyl)benzene";"100-44-7";"C7H7Cl";"halogenated aromatics";"";"100";"25 – 225";"<20";"32,210,219,220";"";"";"";"";"";"";"";"";"";"";"";"";"";""
"15";"Cr Stainless Steel (17Cr)";"benzyl chloride";"(chloromethyl)benzene";"100-44-7";"C7H7Cl";"halogenated aromatics";"";"100";"25 – 225";"<20";"32,210,219,220";"";"";"";"";"";"";"";"";"";"";"";"";"";""
"16";"Gold/ Platinum";"benzyl chloride";"(chloromethyl)benzene";"100-44-7";"C7H7Cl";"halogenated aromatics";"";"100";"25 – 375";"<2";"32,210,219";"";"";"";"";"";"";"";"";"";"";"";"";"";""
"17";"Lead";"benzyl chloride";"(chloromethyl)benzene";"100-44-7";"C7H7Cl";"halogenated aromatics";"";"100";"25 – 225";"<20";"32,210,219";"";"";"";"";"";"";"";"";"";"";"";"";"";""
"18";"Mo Superalloy (Ni-Cr-Fe-9Mo; 625/ 725)";"benzyl chloride";"(chloromethyl)benzene";"100-44-7";"C7H7Cl";"halogenated aromatics";"";"100";"25 – 375";"<2";"32,210,219";"";"";"";"";"";"";"";"";"";"";"";"";"";""
"19";"Mo Superalloy (Ni-16Cr-16Mo; C276)";"benzyl chloride";"(chloromethyl)benzene";"100-44-7";"C7H7Cl";"halogenated aromatics";"";"100";"25 – 375";"<2";"32,210,219";"";"";"";"";"";"";"";"";"";"";"";"";"";""
"20";"Mo Superalloy (Ni-20Cr-16Mo-4W; 686)";"benzyl chloride";"(chloromethyl)benzene";"100-44-7";"C7H7Cl";"halogenated aromatics";"";"100";"25 – 375";"<2";"32,210,219";"";"";"";"";"";"";"";"";"";"";"";"";"";""
"21";"Mo Superalloy (Ni-22Cr-16Mo; C22/ 59)";"benzyl chloride";"(chloromethyl)benzene";"100-44-7";"C7H7Cl";"halogenated aromatics";"";"100";"25 – 375";"<2";"32,210,219";"";"";"";"";"";"";"";"";"";"";"";"";"";""
"22";"Mo Superalloy (Ni-23Cr-16Mo-1Cu; C20000)";"benzyl chloride";"(chloromethyl)benzene";"100-44-7";"C7H7Cl";"halogenated aromatics";"";"100";"25 – 375";"<2";"32,210,219";"";"";"";"";"";"";"";"";"";"";"";"";"";""
"23";"Nickel (200)";"benzyl chloride";"(chloromethyl)benzene";"100-44-7";"C7H7Cl";"halogenated aromatics";"";"100";"25 – 375";"<2";"32,210,219";"";"";"";"";"";"";"";"";"";"";"";"";"";""
"24";"Nickel Cast Iron (15-35Ni)";"benzyl chloride";"(chloromethyl)benzene";"100-44-7";"C7H7Cl";"halogenated aromatics";"";"100";"25 – 225";"<2";"32,210,219,220";"";"";"";"";"";"";"";"";"";"";"";"";"";""
"25";"Nickel-Copper (400)";"benzyl chloride";"(chloromethyl)benzene";"100-44-7";"C7H7Cl";"halogenated aromatics";"";"100";"25 – 375";"<2";"32,210,219";"";"";"";"";"";"";"";"";"";"";"";"";"";""
"26";"Ni-Cr-Fe Alloy (600/ 690)";"benzyl chloride";"(chloromethyl)benzene";"100-44-7";"C7H7Cl";"halogenated aromatics";"";"100";"25 – 225";"<20";"32,210,219";"";"";"";"";"";"";"";"";"";"";"";"";"";""
"27";"Ni-Mo Alloy (Ni-30Mo; B-2)";"benzyl chloride";"(chloromethyl)benzene";"100-44-7";"C7H7Cl";"halogenated aromatics";"";"100";"25 – 225";"<20";"32,210,219";"";"";"";"";"";"";"";"";"";"";"";"";"";""
"28";"Silicon Cast Iron (14Si)";"benzyl chloride";"(chloromethyl)benzene";"100-44-7";"C7H7Cl";"halogenated aromatics";"";"100";"52 – 237";"<20";"32,210,218,220";"";"";"";"";"";"";"";"";"";"";"";"";"";""
"29";"Silver";"benzyl chloride";"(chloromethyl)benzene";"100-44-7";"C7H7Cl";"halogenated aromatics";"";"100";"25 – 225";"<20";"32,210,219";"";"";"";"";"";"";"";"";"";"";"";"";"";""
"30";"Steels, Carbon/ Low Alloy";"benzyl chloride";"(chloromethyl)benzene";"100-44-7";"C7H7Cl";"halogenated aromatics";"";"100";"25 – 75";"<2";"32,210,219,220";"";"";"";"";"";"";"";"";"";"";"";"";"";""
"31";"Steels, Carbon/ Low Alloy";"benzyl chloride";"(chloromethyl)benzene";"100-44-7";"C7H7Cl";"halogenated aromatics";"";"100";"75 – 225";"<20";"32,210,219,220";"";"";"";"";"";"";"";"";"";"";"";"";"";""
"32";"Tantalum";"benzyl chloride";"(chloromethyl)benzene";"100-44-7";"C7H7Cl";"halogenated aromatics";"";"100";"25 – 375";"<2";"32,210,219";"";"";"";"";"";"";"";"";"";"";"";"";"";""
"33";"Titanium, Unalloyed";"benzyl chloride";"(chloromethyl)benzene";"100-44-7";"C7H7Cl";"halogenated aromatics";"";"100";"0 – 212";"<2";"32,210,219,220";"";"";"";"";"";"";"";"";"";"";"";"";"";""
"";"";"";"";"";"";"";"";"";"";"";"";"";"";"";"";"";"";"";"";"";"";"";"";"";""
"";"";"";"";"";"";"";"";"";"";"";"";"";"";"";"";"";"";"";"";"";"";"";"";"";""
"Corrosion Survey Database (COR•SUR) © 2002 NACE International";"";"";"";"";"";"";"";"";"";"";"";"";"";"";"";"";"";"";"";"";"";"";"";"";""

File: data/corrosion_data/TableData - 2024-11-08T193800.248.csv
sep=;
"Title: Corrosion Survey Database (COR•SUR)";"";"";"";"";"";"";"";"";"";"";"";"";"";"";"";"";"";"";"";"";"";"";"";"";""
"Table: Bromobenzene";"";"";"";"";"";"";"";"";"";"";"";"";"";"";"";"";"";"";"";"";"";"";"";"";""
"DOWNLOAD SHOWS ONLY THE DISPLAYED DATA, UP TO 50 ROWS";"";"";"";"";"";"";"";"";"";"";"";"";"";"";"";"";"";"";"";"";"";"";"";"";""
"No.";"material or substance name";"exposure medium";"exposure medium synonym";"exposure medium CAS RN";"exposure medium formula";"exposure medium class";"conc. (%)";"temp. (°F)";"corrosion rate (mil/yr)";"reference";"";"";"";"";"";"";"";"";"";"";"";"";"";"";""
"1";"Alloy 20-25-4Mo (904L)";"bromobenzene";"phenyl bromide";"108-86-1";"C6H5Br";"halogenated aromatics";"100";"25 – 225";"<2";"219";"";"";"";"";"";"";"";"";"";"";"";"";"";"";""
"2";"Alloy 20-38-3-3Cu (20Cb3/ 825)";"bromobenzene";"phenyl bromide";"108-86-1";"C6H5Br";"halogenated aromatics";"100";"25 – 225";"<2";"219";"";"";"";"";"";"";"";"";"";"";"";"";"";"";""
"3";"Alloy 30-44-5-3W (G-30)";"bromobenzene";"phenyl bromide";"108-86-1";"C6H5Br";"halogenated aromatics";"100";"25 – 225";"<2";"219";"";"";"";"";"";"";"";"";"";"";"";"";"";"";""
"4";"Aluminum Alloy (3003/ 5154)";"bromobenzene";"phenyl bromide";"108-86-1";"C6H5Br";"halogenated aromatics";"100";"25 – 225";"<2";"219";"";"";"";"";"";"";"";"";"";"";"";"";"";"";""
"5";"Austenitic Cr-Ni Stainless Steel (18-8; 304/ 304L/ 347)";"bromobenzene";"phenyl bromide";"108-86-1";"C6H5Br";"halogenated aromatics";"100";"25 – 225";"<2";"219";"";"";"";"";"";"";"";"";"";"";"";"";"";"";""
"6";"Austenitic Cr-Ni-Mo Stainless Steel (17-12-3; 316L/ 317L)";"bromobenzene";"phenyl bromide";"108-86-1";"C6H5Br";"halogenated aromatics";"100";"25 – 225";"<2";"219";"";"";"";"";"";"";"";"";"";"";"";"";"";"";""
"7";"Brass (>15Zn)";"bromobenzene";"phenyl bromide";"108-86-1";"C6H5Br";"halogenated aromatics";"100";"25 – 225";"<20";"219";"";"";"";"";"";"";"";"";"";"";"";"";"";"";""
"8";"Cast Iron, Gray/ Ductile";"bromobenzene";"phenyl bromide";"108-86-1";"C6H5Br";"halogenated aromatics";"100";"25 – 225";"<20";"219";"";"";"";"";"";"";"";"";"";"";"";"";"";"";""
"9";"Copper/ Bronze/ Low Brass";"bromobenzene";"phenyl bromide";"108-86-1";"C6H5Br";"halogenated aromatics";"100";"25 – 225";"<20";"219";"";"";"";"";"";"";"";"";"";"";"";"";"";"";""
"10";"Copper-Nickel";"bromobenzene";"phenyl bromide";"108-86-1";"C6H5Br";"halogenated aromatics";"100";"25 – 225";"<20";"219";"";"";"";"";"";"";"";"";"";"";"";"";"";"";""
"11";"Cr Stainless Steel (12Cr)";"bromobenzene";"phenyl bromide";"108-86-1";"C6H5Br";"halogenated aromatics";"100";"25 – 225";"<20";"219";"";"";"";"";"";"";"";"";"";"";"";"";"";"";""
"12";"Cr Stainless Steel (17Cr)";"bromobenzene";"phenyl bromide";"108-86-1";"C6H5Br";"halogenated aromatics";"100";"25 – 225";"<20";"219";"";"";"";"";"";"";"";"";"";"";"";"";"";"";""
"13";"Gold/ Platinum";"bromobenzene";"phenyl bromide";"108-86-1";"C6H5Br";"halogenated aromatics";"100";"25 – 225";"<2";"219";"";"";"";"";"";"";"";"";"";"";"";"";"";"";""
"14";"Lead";"bromobenzene";"phenyl bromide";"108-86-1";"C6H5Br";"halogenated aromatics";"100";"25 – 225";"<20";"219";"";"";"";"";"";"";"";"";"";"";"";"";"";"";""
"15";"Mo Superalloy (Ni-Cr-Fe-9Mo; 625/ 725)";"bromobenzene";"phenyl bromide";"108-86-1";"C6H5Br";"halogenated aromatics";"100";"25 – 225";"<2";"219";"";"";"";"";"";"";"";"";"";"";"";"";"";"";""
"16";"Mo Superalloy (Ni-16Cr-16Mo; C276)";"bromobenzene";"phenyl bromide";"108-86-1";"C6H5Br";"halogenated aromatics";"100";"25 – 225";"<2";"219";"";"";"";"";"";"";"";"";"";"";"";"";"";"";""
"17";"Mo Superalloy (Ni-20Cr-16Mo-4W; 686)";"bromobenzene";"phenyl bromide";"108-86-1";"C6H5Br";"halogenated aromatics";"100";"25 – 225";"<2";"219";"";"";"";"";"";"";"";"";"";"";"";"";"";"";""
"18";"Mo Superalloy (Ni-22Cr-16Mo; C22/ 59)";"bromobenzene";"phenyl bromide";"108-86-1";"C6H5Br";"halogenated aromatics";"100";"25 – 225";"<2";"219";"";"";"";"";"";"";"";"";"";"";"";"";"";"";""
"19";"Mo Superalloy (Ni-23Cr-16Mo-1Cu; C20000)";"bromobenzene";"phenyl bromide";"108-86-1";"C6H5Br";"halogenated aromatics";"100";"25 – 225";"<2";"219";"";"";"";"";"";"";"";"";"";"";"";"";"";"";""
"20";"Nickel (200)";"bromobenzene";"phenyl bromide";"108-86-1";"C6H5Br";"halogenated aromatics";"100";"25 – 225";"<20";"219,220";"";"";"";"";"";"";"";"";"";"";"";"";"";"";""
"21";"Nickel Cast Iron (15-35Ni)";"bromobenzene";"phenyl bromide";"108-86-1";"C6H5Br";"halogenated aromatics";"100";"25 – 225";"<20";"219,220";"";"";"";"";"";"";"";"";"";"";"";"";"";"";""
"22";"Nickel-Copper (400)";"bromobenzene";"phenyl bromide";"108-86-1";"C6H5Br";"halogenated aromatics";"100";"25 – 225";"<20";"219,220";"";"";"";"";"";"";"";"";"";"";"";"";"";"";""
"23";"Ni-Cr-Fe Alloy (600/ 690)";"bromobenzene";"phenyl bromide";"108-86-1";"C6H5Br";"halogenated aromatics";"100";"25 – 225";"<20";"219,220";"";"";"";"";"";"";"";"";"";"";"";"";"";"";""
"24";"Ni-Mo Alloy (Ni-30Mo; B-2)";"bromobenzene";"phenyl bromide";"108-86-1";"C6H5Br";"halogenated aromatics";"100";"25 – 225";"<20";"219";"";"";"";"";"";"";"";"";"";"";"";"";"";"";""
"25";"Silicon Cast Iron (14Si)";"bromobenzene";"phenyl bromide";"108-86-1";"C6H5Br";"halogenated aromatics";"100";"52 – 237";"<20";"218";"";"";"";"";"";"";"";"";"";"";"";"";"";"";""
"26";"Silver";"bromobenzene";"phenyl bromide";"108-86-1";"C6H5Br";"halogenated aromatics";"100";"25 – 125";"<2";"219";"";"";"";"";"";"";"";"";"";"";"";"";"";"";""
"27";"Silver";"bromobenzene";"phenyl bromide";"108-86-1";"C6H5Br";"halogenated aromatics";"100";"125 – 225";"<20";"219";"";"";"";"";"";"";"";"";"";"";"";"";"";"";""
"28";"Steels, Carbon/ Low Alloy";"bromobenzene";"phenyl bromide";"108-86-1";"C6H5Br";"halogenated aromatics";"100";"25 – 225";"<20";"219,220";"";"";"";"";"";"";"";"";"";"";"";"";"";"";""
"29";"Tantalum";"bromobenzene";"phenyl bromide";"108-86-1";"C6H5Br";"halogenated aromatics";"100";"25 – 225";"<2";"219";"";"";"";"";"";"";"";"";"";"";"";"";"";"";""
"30";"Titanium, Unalloyed";"bromobenzene";"phenyl bromide";"108-86-1";"C6H5Br";"halogenated aromatics";"100";"25 – 225";"<2";"219";"";"";"";"";"";"";"";"";"";"";"";"";"";"";""
"31";"Zirconium";"bromobenzene";"phenyl bromide";"108-86-1";"C6H5Br";"halogenated aromatics";"100";"25 – 225";"<2";"219";"";"";"";"";"";"";"";"";"";"";"";"";"";"";""
"";"";"";"";"";"";"";"";"";"";"";"";"";"";"";"";"";"";"";"";"";"";"";"";"";""
"";"";"";"";"";"";"";"";"";"";"";"";"";"";"";"";"";"";"";"";"";"";"";"";"";""
"Corrosion Survey Database (COR•SUR) © 2002 NACE International";"";"";"";"";"";"";"";"";"";"";"";"";"";"";"";"";"";"";"";"";"";"";"";"";""

File: data/corrosion_data/TableData - 2024-11-08T193805.562.csv
sep=;
"Title: Corrosion Survey Database (COR•SUR)";"";"";"";"";"";"";"";"";"";"";"";"";"";"";"";"";"";"";"";"";"";"";"";"";""
"Table: Chlorobenzene";"";"";"";"";"";"";"";"";"";"";"";"";"";"";"";"";"";"";"";"";"";"";"";"";""
"DOWNLOAD SHOWS ONLY THE DISPLAYED DATA, UP TO 50 ROWS";"";"";"";"";"";"";"";"";"";"";"";"";"";"";"";"";"";"";"";"";"";"";"";"";""
"No.";"material or substance name";"exposure medium";"exposure medium synonym";"exposure medium CAS RN";"exposure medium formula";"exposure medium class";"warnings";"resistance note";"conc. (%)";"temp. (°F)";"corrosion rate (mil/yr)";"reference";"";"";"";"";"";"";"";"";"";"";"";"";""
"1";"Alloy 20-25-4Mo (904L)";"chlorobenzene";"phenyl chloride";"108-90-7";"C6H5Cl";"halogenated aromatics";"";"";"100";"68 – 270";"<2";"169,219,220";"";"";"";"";"";"";"";"";"";"";"";"";""
"2";"Alloy 20-25-6Mo (254SMO/ 6XN)";"chlorobenzene";"phenyl chloride";"108-90-7";"C6H5Cl";"halogenated aromatics";"";"";"100";"68 – 270";"<2";"169";"";"";"";"";"";"";"";"";"";"";"";"";""
"3";"Alloy 20-38-3-3Cu (20Cb3/ 825)";"chlorobenzene";"phenyl chloride";"108-90-7";"C6H5Cl";"halogenated aromatics";"";"";"100";"68 – 270";"<2";"169,219,220";"";"";"";"";"";"";"";"";"";"";"";"";""
"4";"Alloy 30-44-5-3W (G-30)";"chlorobenzene";"phenyl chloride";"108-90-7";"C6H5Cl";"halogenated aromatics";"";"";"100";"68 – 270";"<2";"169,219,220";"";"";"";"";"";"";"";"";"";"";"";"";""
"5";"Aluminum Alloy (3003/ 5154)";"chlorobenzene";"phenyl chloride";"108-90-7";"C6H5Cl";"halogenated aromatics";"hazardous!";"";"100";"25 – 176";"<2";"219,220";"";"";"";"";"";"";"";"";"";"";"";"";""
"6";"Aluminum Alloy (3003/ 5154)";"chlorobenzene";"phenyl chloride";"108-90-7";"C6H5Cl";"halogenated aromatics";"possible hazard";"";"100";"176 – 225";"<20";"219,220";"";"";"";"";"";"";"";"";"";"";"";"";""
"7";"Austenitic Cr-Ni Stainless Steel (18-8; 304/ 304L/ 347)";"chlorobenzene";"phenyl chloride";"108-90-7";"C6H5Cl";"halogenated aromatics";"";"pitting; stress corrosion cracking";"100";"0 – 270";"<2";"219,220";"";"";"";"";"";"";"";"";"";"";"";"";""
"8";"Austenitic Cr-Ni-Mo Stainless Steel (17-12-3; 316L/ 317L)";"chlorobenzene";"phenyl chloride";"108-90-7";"C6H5Cl";"halogenated aromatics";"";"pitting; stress corrosion cracking";"100";"0 – 270";"<2";"219,220";"";"";"";"";"";"";"";"";"";"";"";"";""
"9";"Brass (>15Zn)";"chlorobenzene";"phenyl chloride";"108-90-7";"C6H5Cl";"halogenated aromatics";"";"";"5";"25 – 225";"<20";"219,220";"";"";"";"";"";"";"";"";"";"";"";"";""
"10";"Brass (>15Zn)";"chlorobenzene";"phenyl chloride";"108-90-7";"C6H5Cl";"halogenated aromatics";"";"";"100";"25 – 225";"<20";"219,220";"";"";"";"";"";"";"";"";"";"";"";"";""
"11";"Cast Iron, Gray/ Ductile";"chlorobenzene";"phenyl chloride";"108-90-7";"C6H5Cl";"halogenated aromatics";"";"";"100";"25 – 225";"<20";"219,220";"";"";"";"";"";"";"";"";"";"";"";"";""
"12";"Copper/ Bronze/ Low Brass";"chlorobenzene";"phenyl chloride";"108-90-7";"C6H5Cl";"halogenated aromatics";"";"";"5";"25 – 225";"<20";"219,220";"";"";"";"";"";"";"";"";"";"";"";"";""
"13";"Copper/ Bronze/ Low Brass";"chlorobenzene";"phenyl chloride";"108-90-7";"C6H5Cl";"halogenated aromatics";"";"";"100";"25 – 225";"<20";"219,220";"";"";"";"";"";"";"";"";"";"";"";"";""
"14";"Copper-Nickel";"chlorobenzene";"phenyl chloride";"108-90-7";"C6H5Cl";"halogenated aromatics";"";"";"100";"25 – 225";"<20";"219";"";"";"";"";"";"";"";"";"";"";"";"";""
"15";"Cr Stainless Steel (12Cr)";"chlorobenzene";"phenyl chloride";"108-90-7";"C6H5Cl";"halogenated aromatics";"";"";"100";"25 – 225";"<20";"219,220";"";"";"";"";"";"";"";"";"";"";"";"";""
"16";"Cr Stainless Steel (17Cr)";"chlorobenzene";"phenyl chloride";"108-90-7";"C6H5Cl";"halogenated aromatics";"";"";"100";"25 – 225";"<20";"219,220";"";"";"";"";"";"";"";"";"";"";"";"";""
"17";"Duplex Stainless Steel (25-6-3)";"chlorobenzene";"phenyl chloride";"108-90-7";"C6H5Cl";"halogenated aromatics";"";"";"100";"68 – 270";"<2";"169";"";"";"";"";"";"";"";"";"";"";"";"";""
"18";"Gold/ Platinum";"chlorobenzene";"phenyl chloride";"108-90-7";"C6H5Cl";"halogenated aromatics";"";"";"5";"25 – 225";"<2";"219,220";"";"";"";"";"";"";"";"";"";"";"";"";""
"19";"Gold/ Platinum";"chlorobenzene";"phenyl chloride";"108-90-7";"C6H5Cl";"halogenated aromatics";"";"";"100";"25 – 225";"<2";"219,220";"";"";"";"";"";"";"";"";"";"";"";"";""
"20";"Lead";"chlorobenzene";"phenyl chloride";"108-90-7";"C6H5Cl";"halogenated aromatics";"";"";"100";"25 – 225";"<20";"219,220";"";"";"";"";"";"";"";"";"";"";"";"";""
"21";"Mo Superalloy (Ni-Cr-Fe-9Mo; 625/ 725)";"chlorobenzene";"phenyl chloride";"108-90-7";"C6H5Cl";"halogenated aromatics";"";"";"100";"25 – 225";"<20";"219";"";"";"";"";"";"";"";"";"";"";"";"";""
"22";"Mo Superalloy (Ni-16Cr-16Mo; C276)";"chlorobenzene";"phenyl chloride";"108-90-7";"C6H5Cl";"halogenated aromatics";"";"";"100";"25 – 225";"<20";"219";"";"";"";"";"";"";"";"";"";"";"";"";""
"23";"Mo Superalloy (Ni-20Cr-16Mo-4W; 686)";"chlorobenzene";"phenyl chloride";"108-90-7";"C6H5Cl";"halogenated aromatics";"";"";"100";"25 – 225";"<20";"219";"";"";"";"";"";"";"";"";"";"";"";"";""
"24";"Mo Superalloy (Ni-22Cr-16Mo; C22/ 59)";"chlorobenzene";"phenyl chloride";"108-90-7";"C6H5Cl";"halogenated aromatics";"";"";"100";"25 – 225";"<20";"219";"";"";"";"";"";"";"";"";"";"";"";"";""
"25";"Mo Superalloy (Ni-23Cr-16Mo-1Cu; C20000)";"chlorobenzene";"phenyl chloride";"108-90-7";"C6H5Cl";"halogenated aromatics";"";"";"100";"25 – 225";"<20";"219";"";"";"";"";"";"";"";"";"";"";"";"";""
"26";"Nickel (200)";"chlorobenzene";"phenyl chloride";"108-90-7";"C6H5Cl";"halogenated aromatics";"";"";"100";"25 – 500";"<20";"219,220";"";"";"";"";"";"";"";"";"";"";"";"";""
"27";"Nickel Cast Iron (15-35Ni)";"chlorobenzene";"phenyl chloride";"108-90-7";"C6H5Cl";"halogenated aromatics";"";"";"100";"25 – 225";"<20";"219,220";"";"";"";"";"";"";"";"";"";"";"";"";""
"28";"Nickel-Copper (400)";"chlorobenzene";"phenyl chloride";"108-90-7";"C6H5Cl";"halogenated aromatics";"";"";"100";"25 – 275";"<20";"219,220";"";"";"";"";"";"";"";"";"";"";"";"";""
"29";"Ni-Cr-Fe Alloy (600/ 690)";"chlorobenzene";"phenyl chloride";"108-90-7";"C6H5Cl";"halogenated aromatics";"";"";"100";"25 – 225";"<20";"219";"";"";"";"";"";"";"";"";"";"";"";"";""
"30";"Ni-Mo Alloy (Ni-30Mo; B-2)";"chlorobenzene";"phenyl chloride";"108-90-7";"C6H5Cl";"halogenated aromatics";"";"";"100";"25 – 225";"<20";"219";"";"";"";"";"";"";"";"";"";"";"";"";""
"31";"Silicon Cast Iron (14Si)";"chlorobenzene";"phenyl chloride";"108-90-7";"C6H5Cl";"halogenated aromatics";"";"";"100";"52 – 237";"<20";"218,220";"";"";"";"";"";"";"";"";"";"";"";"";""
"32";"Silver";"chlorobenzene";"phenyl chloride";"108-90-7";"C6H5Cl";"halogenated aromatics";"";"";"100";"25 – 225";"<20";"219";"";"";"";"";"";"";"";"";"";"";"";"";""
"33";"Steels, Carbon/ Low Alloy";"chlorobenzene";"phenyl chloride";"108-90-7";"C6H5Cl";"halogenated aromatics";"";"";"100";"25 – 225";"<20";"219,220";"";"";"";"";"";"";"";"";"";"";"";"";""
"34";"Tantalum";"chlorobenzene";"phenyl chloride";"108-90-7";"C6H5Cl";"halogenated aromatics";"";"";"5";"25 – 225";"<2";"219,220";"";"";"";"";"";"";"";"";"";"";"";"";""
"35";"Tantalum";"chlorobenzene";"phenyl chloride";"108-90-7";"C6H5Cl";"halogenated aromatics";"";"";"100";"25 – 225";"<2";"219,220";"";"";"";"";"";"";"";"";"";"";"";"";""
"36";"Titanium, Unalloyed";"chlorobenzene";"phenyl chloride";"108-90-7";"C6H5Cl";"halogenated aromatics";"";"";"100";"25 – 225";"<2";"219";"";"";"";"";"";"";"";"";"";"";"";"";""
"37";"Zirconium";"chlorobenzene";"phenyl chloride";"108-90-7";"C6H5Cl";"halogenated aromatics";"";"";"100";"25 – 225";"<2";"219";"";"";"";"";"";"";"";"";"";"";"";"";""
"";"";"";"";"";"";"";"";"";"";"";"";"";"";"";"";"";"";"";"";"";"";"";"";"";""
"";"";"";"";"";"";"";"";"";"";"";"";"";"";"";"";"";"";"";"";"";"";"";"";"";""
"Corrosion Survey Database (COR•SUR) © 2002 NACE International";"";"";"";"";"";"";"";"";"";"";"";"";"";"";"";"";"";"";"";"";"";"";"";"";""
