Repository: Mahyar-rajabi94/TF_SDL

File: data/corrosion_data/TableData - 2024-11-08T193809.775.csv
sep=;
"Title: Corrosion Survey Database (COR•SUR)";"";"";"";"";"";"";"";"";"";"";"";"";"";"";"";"";"";"";"";"";"";"";"";"";""
"Table: Hexafluoroxylene";"";"";"";"";"";"";"";"";"";"";"";"";"";"";"";"";"";"";"";"";"";"";"";"";""
"DOWNLOAD SHOWS ONLY THE DISPLAYED DATA, UP TO 50 ROWS";"";"";"";"";"";"";"";"";"";"";"";"";"";"";"";"";"";"";"";"";"";"";"";"";""
"No.";"material or substance name";"exposure medium";"exposure medium class";"conc. (%)";"temp. (°F)";"corrosion rate (mil/yr)";"reference";"";"";"";"";"";"";"";"";"";"";"";"";"";"";"";"";"";""
"1";"Alloy 20-25-4Mo (904L)";"hexafluoroxylene";"halogenated aromatics";"100";"25 – 75";"<2";"214,219";"";"";"";"";"";"";"";"";"";"";"";"";"";"";"";"";"";""
"2";"Alloy 20-38-3-3Cu (20Cb3/ 825)";"hexafluoroxylene";"halogenated aromatics";"100";"25 – 75";"<2";"214,219";"";"";"";"";"";"";"";"";"";"";"";"";"";"";"";"";"";""
"3";"Alloy 30-44-5-3W (G-30)";"hexafluoroxylene";"halogenated aromatics";"100";"25 – 75";"<2";"214,219";"";"";"";"";"";"";"";"";"";"";"";"";"";"";"";"";"";""
"4";"Aluminum Alloy (3003/ 5154)";"hexafluoroxylene";"halogenated aromatics";"100";"25 – 75";"<2";"214,219";"";"";"";"";"";"";"";"";"";"";"";"";"";"";"";"";"";""
"5";"Austenitic Cr-Ni Stainless Steel (18-8; 304/ 304L/ 347)";"hexafluoroxylene";"halogenated aromatics";"100";"25 – 75";"<2";"214,219";"";"";"";"";"";"";"";"";"";"";"";"";"";"";"";"";"";""
"6";"Austenitic Cr-Ni-Mo Stainless Steel (17-12-3; 316L/ 317L)";"hexafluoroxylene";"halogenated aromatics";"100";"25 – 75";"<2";"214,219";"";"";"";"";"";"";"";"";"";"";"";"";"";"";"";"";"";""
"7";"Brass (>15Zn)";"hexafluoroxylene";"halogenated aromatics";"100";"25 – 75";"<2";"214,219";"";"";"";"";"";"";"";"";"";"";"";"";"";"";"";"";"";""
"8";"Cast Iron, Gray/ Ductile";"hexafluoroxylene";"halogenated aromatics";"100";"25 – 75";"<2";"214,219";"";"";"";"";"";"";"";"";"";"";"";"";"";"";"";"";"";""
"9";"Copper/ Bronze/ Low Brass";"hexafluoroxylene";"halogenated aromatics";"100";"25 – 75";"<2";"214,219";"";"";"";"";"";"";"";"";"";"";"";"";"";"";"";"";"";""
"10";"Copper-Nickel";"hexafluoroxylene";"halogenated aromatics";"100";"25 – 75";"<2";"214,219";"";"";"";"";"";"";"";"";"";"";"";"";"";"";"";"";"";""
"11";"Cr Stainless Steel (12Cr)";"hexafluoroxylene";"halogenated aromatics";"100";"25 – 75";"<2";"214,219";"";"";"";"";"";"";"";"";"";"";"";"";"";"";"";"";"";""
"12";"Cr Stainless Steel (17Cr)";"hexafluoroxylene";"halogenated aromatics";"100";"25 – 75";"<2";"214,219";"";"";"";"";"";"";"";"";"";"";"";"";"";"";"";"";"";""
"13";"Gold/ Platinum";"hexafluoroxylene";"halogenated aromatics";"100";"25 – 225";"<2";"214,219";"";"";"";"";"";"";"";"";"";"";"";"";"";"";"";"";"";""
"14";"Lead";"hexafluoroxylene";"halogenated aromatics";"100";"25 – 75";"<2";"214,219";"";"";"";"";"";"";"";"";"";"";"";"";"";"";"";"";"";""
"15";"Mo Superalloy (Ni-Cr-Fe-9Mo; 625/ 725)";"hexafluoroxylene";"halogenated aromatics";"100";"25 – 75";"<2";"214,219";"";"";"";"";"";"";"";"";"";"";"";"";"";"";"";"";"";""
"16";"Mo Superalloy (Ni-16Cr-16Mo; C276)";"hexafluoroxylene";"halogenated aromatics";"100";"25 – 75";"<2";"214,219";"";"";"";"";"";"";"";"";"";"";"";"";"";"";"";"";"";""
"17";"Mo Superalloy (Ni-20Cr-16Mo-4W; 686)";"hexafluoroxylene";"halogenated aromatics";"100";"25 – 75";"<2";"214,219";"";"";"";"";"";"";"";"";"";"";"";"";"";"";"";"";"";""
"18";"Mo Superalloy (Ni-22Cr-16Mo; C22/ 59)";"hexafluoroxylene";"halogenated aromatics";"100";"25 – 75";"<2";"214,219";"";"";"";"";"";"";"";"";"";"";"";"";"";"";"";"";"";""
"19";"Mo Superalloy (Ni-23Cr-16Mo-1Cu; C20000)";"hexafluoroxylene";"halogenated aromatics";"100";"25 – 75";"<2";"214,219";"";"";"";"";"";"";"";"";"";"";"";"";"";"";"";"";"";""
"20";"Nickel (200)";"hexafluoroxylene";"halogenated aromatics";"100";"25 – 75";"<2";"214,219";"";"";"";"";"";"";"";"";"";"";"";"";"";"";"";"";"";""
"21";"Nickel Cast Iron (15-35Ni)";"hexafluoroxylene";"halogenated aromatics";"100";"25 – 75";"<2";"214,219";"";"";"";"";"";"";"";"";"";"";"";"";"";"";"";"";"";""
"22";"Nickel-Copper (400)";"hexafluoroxylene";"halogenated aromatics";"100";"25 – 75";"<2";"214,219";"";"";"";"";"";"";"";"";"";"";"";"";"";"";"";"";"";""
"23";"Ni-Cr-Fe Alloy (600/ 690)";"hexafluoroxylene";"halogenated aromatics";"100";"25 – 75";"<2";"214,219";"";"";"";"";"";"";"";"";"";"";"";"";"";"";"";"";"";""
"24";"Ni-Mo Alloy (Ni-30Mo; B-2)";"hexafluoroxylene";"halogenated aromatics";"100";"25 – 75";"<2";"214,219";"";"";"";"";"";"";"";"";"";"";"";"";"";"";"";"";"";""
"25";"Silicon Cast Iron (14Si)";"hexafluoroxylene";"halogenated aromatics";"100";"52 – 102";"<2";"214,218";"";"";"";"";"";"";"";"";"";"";"";"";"";"";"";"";"";""
"26";"Silver";"hexafluoroxylene";"halogenated aromatics";"100";"25 – 75";"<2";"214,219";"";"";"";"";"";"";"";"";"";"";"";"";"";"";"";"";"";""
"27";"Steels, Carbon/ Low Alloy";"hexafluoroxylene";"halogenated aromatics";"100";"25 – 75";"<2";"214,219";"";"";"";"";"";"";"";"";"";"";"";"";"";"";"";"";"";""
"28";"Superferritic Stainless Steel (26-1)";"hexafluoroxylene";"halogenated aromatics";"100";"25 – 75";"<2";"214,219";"";"";"";"";"";"";"";"";"";"";"";"";"";"";"";"";"";""
"29";"Tantalum";"hexafluoroxylene";"halogenated aromatics";"100";"25 – 225";"<2";"214,219";"";"";"";"";"";"";"";"";"";"";"";"";"";"";"";"";"";""
"30";"Titanium, Unalloyed";"hexafluoroxylene";"halogenated aromatics";"100";"25 – 75";"<2";"214,219";"";"";"";"";"";"";"";"";"";"";"";"";"";"";"";"";"";""
"31";"Zirconium";"hexafluoroxylene";"halogenated aromatics";"100";"25 – 75";"<2";"214,219";"";"";"";"";"";"";"";"";"";"";"";"";"";"";"";"";"";""
"";"";"";"";"";"";"";"";"";"";"";"";"";"";"";"";"";"";"";"";"";"";"";"";"";""
"";"";"";"";"";"";"";"";"";"";"";"";"";"";"";"";"";"";"";"";"";"";"";"";"";""
"Corrosion Survey Database (COR•SUR) © 2002 NACE International";"";"";"";"";"";"";"";"";"";"";"";"";"";"";"";"";"";"";"";"";"";"";"";"";""

File: data/corrosion_data/TableData - 2024-11-08T193814.835.csv
sep=;
"Title: Corrosion Survey Database (COR•SUR)";"";"";"";"";"";"";"";"";"";"";"";"";"";"";"";"";"";"";"";"";"";"";"";"";""
"Table: Naphthalene chloride";"";"";"";"";"";"";"";"";"";"";"";"";"";"";"";"";"";"";"";"";"";"";"";"";""
"DOWNLOAD SHOWS ONLY THE DISPLAYED DATA, UP TO 50 ROWS";"";"";"";"";"";"";"";"";"";"";"";"";"";"";"";"";"";"";"";"";"";"";"";"";""
"No.";"material or substance name";"exposure medium";"exposure medium class";"conc. (%)";"temp. (°F)";"corrosion rate (mil/yr)";"reference";"";"";"";"";"";"";"";"";"";"";"";"";"";"";"";"";"";""
"1";"Alloy 20-25-4Mo (904L)";"naphthalene chloride";"halogenated aromatics";"100";"25 – 75";"<2";"219";"";"";"";"";"";"";"";"";"";"";"";"";"";"";"";"";"";""
"2";"Alloy 20-38-3-3Cu (20Cb3/ 825)";"naphthalene chloride";"halogenated aromatics";"100";"25 – 225";"<2";"219,220";"";"";"";"";"";"";"";"";"";"";"";"";"";"";"";"";"";""
"3";"Alloy 30-44-5-3W (G-30)";"naphthalene chloride";"halogenated aromatics";"100";"25 – 225";"<2";"219,220";"";"";"";"";"";"";"";"";"";"";"";"";"";"";"";"";"";""
"4";"Aluminum Alloy (3003/ 5154)";"naphthalene chloride";"halogenated aromatics";"100";"25 – 225";"<20";"219";"";"";"";"";"";"";"";"";"";"";"";"";"";"";"";"";"";""
"5";"Austenitic Cr-Ni Stainless Steel (18-8; 304/ 304L/ 347)";"naphthalene chloride";"halogenated aromatics";"100";"25 – 75";"<2";"219";"";"";"";"";"";"";"";"";"";"";"";"";"";"";"";"";"";""
"6";"Austenitic Cr-Ni-Mo Stainless Steel (17-12-3; 316L/ 317L)";"naphthalene chloride";"halogenated aromatics";"100";"25 – 75";"<2";"219";"";"";"";"";"";"";"";"";"";"";"";"";"";"";"";"";"";""
"7";"Brass (>15Zn)";"naphthalene chloride";"halogenated aromatics";"100";"25 – 75";"<2";"219";"";"";"";"";"";"";"";"";"";"";"";"";"";"";"";"";"";""
"8";"Cast Iron, Gray/ Ductile";"naphthalene chloride";"halogenated aromatics";"100";"25 – 75";"<2";"219";"";"";"";"";"";"";"";"";"";"";"";"";"";"";"";"";"";""
"9";"Copper/ Bronze/ Low Brass";"naphthalene chloride";"halogenated aromatics";"100";"25 – 75";"<2";"219";"";"";"";"";"";"";"";"";"";"";"";"";"";"";"";"";"";""
"10";"Copper-Nickel";"naphthalene chloride";"halogenated aromatics";"100";"25 – 75";"<2";"219";"";"";"";"";"";"";"";"";"";"";"";"";"";"";"";"";"";""
"11";"Cr Stainless Steel (12Cr)";"naphthalene chloride";"halogenated aromatics";"100";"25 – 75";"<2";"219";"";"";"";"";"";"";"";"";"";"";"";"";"";"";"";"";"";""
"12";"Cr Stainless Steel (17Cr)";"naphthalene chloride";"halogenated aromatics";"100";"25 – 75";"<2";"219";"";"";"";"";"";"";"";"";"";"";"";"";"";"";"";"";"";""
"13";"Gold/ Platinum";"naphthalene chloride";"halogenated aromatics";"100";"25 – 225";"<2";"219";"";"";"";"";"";"";"";"";"";"";"";"";"";"";"";"";"";""
"14";"Lead";"naphthalene chloride";"halogenated aromatics";"100";"25 – 225";"<20";"219";"";"";"";"";"";"";"";"";"";"";"";"";"";"";"";"";"";""
"15";"Mo Superalloy (Ni-Cr-Fe-9Mo; 625/ 725)";"naphthalene chloride";"halogenated aromatics";"100";"25 – 225";"<2";"219,220";"";"";"";"";"";"";"";"";"";"";"";"";"";"";"";"";"";""
"16";"Mo Superalloy (Ni-16Cr-16Mo; C276)";"naphthalene chloride";"halogenated aromatics";"100";"25 – 225";"<2";"219,220";"";"";"";"";"";"";"";"";"";"";"";"";"";"";"";"";"";""
"17";"Mo Superalloy (Ni-20Cr-16Mo-4W; 686)";"naphthalene chloride";"halogenated aromatics";"100";"25 – 225";"<2";"219,220";"";"";"";"";"";"";"";"";"";"";"";"";"";"";"";"";"";""
"18";"Mo Superalloy (Ni-22Cr-16Mo; C22/ 59)";"naphthalene chloride";"halogenated aromatics";"100";"25 – 225";"<2";"219,220";"";"";"";"";"";"";"";"";"";"";"";"";"";"";"";"";"";""
"19";"Mo Superalloy (Ni-23Cr-16Mo-1Cu; C20000)";"naphthalene chloride";"halogenated aromatics";"100";"25 – 225";"<2";"219,220";"";"";"";"";"";"";"";"";"";"";"";"";"";"";"";"";"";""
"20";"Nickel (200)";"naphthalene chloride";"halogenated aromatics";"100";"25 – 225";"<20";"219";"";"";"";"";"";"";"";"";"";"";"";"";"";"";"";"";"";""
"21";"Nickel Cast Iron (15-35Ni)";"naphthalene chloride";"halogenated aromatics";"100";"25 – 75";"<2";"219";"";"";"";"";"";"";"";"";"";"";"";"";"";"";"";"";"";""
"22";"Nickel-Copper (400)";"naphthalene chloride";"halogenated aromatics";"100";"25 – 225";"<20";"219";"";"";"";"";"";"";"";"";"";"";"";"";"";"";"";"";"";""
"23";"Ni-Cr-Fe Alloy (600/ 690)";"naphthalene chloride";"halogenated aromatics";"100";"25 – 225";"<20";"219";"";"";"";"";"";"";"";"";"";"";"";"";"";"";"";"";"";""
"24";"Ni-Mo Alloy (Ni-30Mo; B-2)";"naphthalene chloride";"halogenated aromatics";"100";"25 – 225";"<2";"219,220";"";"";"";"";"";"";"";"";"";"";"";"";"";"";"";"";"";""
"25";"Silicon Cast Iron (14Si)";"naphthalene chloride";"halogenated aromatics";"100";"52 – 102";"<2";"218";"";"";"";"";"";"";"";"";"";"";"";"";"";"";"";"";"";""
"26";"Silver";"naphthalene chloride";"halogenated aromatics";"100";"25 – 225";"<2";"219";"";"";"";"";"";"";"";"";"";"";"";"";"";"";"";"";"";""
"27";"Steels, Carbon/ Low Alloy";"naphthalene chloride";"halogenated aromatics";"100";"25 – 75";"<2";"219";"";"";"";"";"";"";"";"";"";"";"";"";"";"";"";"";"";""
"28";"Superferritic Stainless Steel (26-1)";"naphthalene chloride";"halogenated aromatics";"100";"25 – 75";"<2";"219";"";"";"";"";"";"";"";"";"";"";"";"";"";"";"";"";"";""
"29";"Tantalum";"naphthalene chloride";"halogenated aromatics";"100";"25 – 225";"<2";"219";"";"";"";"";"";"";"";"";"";"";"";"";"";"";"";"";"";""
"30";"Titanium, Unalloyed";"naphthalene chloride";"halogenated aromatics";"100";"25 – 225";"<20";"219";"";"";"";"";"";"";"";"";"";"";"";"";"";"";"";"";"";""
"31";"Zirconium";"naphthalene chloride";"halogenated aromatics";"100";"25 – 225";"<20";"219";"";"";"";"";"";"";"";"";"";"";"";"";"";"";"";"";"";""
"";"";"";"";"";"";"";"";"";"";"";"";"";"";"";"";"";"";"";"";"";"";"";"";"";""
"";"";"";"";"";"";"";"";"";"";"";"";"";"";"";"";"";"";"";"";"";"";"";"";"";""
"Corrosion Survey Database (COR•SUR) © 2002 NACE International";"";"";"";"";"";"";"";"";"";"";"";"";"";"";"";"";"";"";"";"";"";"";"";"";""

File: data/corrosion_data/TableData - 2024-11-08T193843.253.csv
sep=;
"Title: Corrosion Survey Database (COR•SUR)";"";"";"";"";"";"";"";"";"";"";"";"";"";"";"";"";"";"";"";"";"";"";"";"";""
"Table: Aminopyridines";"";"";"";"";"";"";"";"";"";"";"";"";"";"";"";"";"";"";"";"";"";"";"";"";""
"DOWNLOAD SHOWS ONLY THE DISPLAYED DATA, UP TO 50 ROWS";"";"";"";"";"";"";"";"";"";"";"";"";"";"";"";"";"";"";"";"";"";"";"";"";""
"No.";"material or substance name";"exposure medium";"exposure medium class";"warnings";"conc. (%)";"temp. (°F)";"corrosion rate (mil/yr)";"reference";"";"";"";"";"";"";"";"";"";"";"";"";"";"";"";"";""
"1";"Alloy 20-25-4Mo (904L)";"aminopyridines";"heterocyclic organics";"";"100";"140 – 225";"<20";"219,220";"";"";"";"";"";"";"";"";"";"";"";"";"";"";"";"";""
"2";"Alloy 20-38-3-3Cu (20Cb3/ 825)";"aminopyridines";"heterocyclic organics";"";"100";"140 – 225";"<20";"219,220";"";"";"";"";"";"";"";"";"";"";"";"";"";"";"";"";""
"3";"Alloy 30-44-5-3W (G-30)";"aminopyridines";"heterocyclic organics";"";"100";"140 – 225";"<20";"219,220";"";"";"";"";"";"";"";"";"";"";"";"";"";"";"";"";""
"4";"Austenitic Cr-Ni Stainless Steel (18-8; 304/ 304L/ 347)";"aminopyridines";"heterocyclic organics";"";"100";"140 – 225";"<20";"219,220";"";"";"";"";"";"";"";"";"";"";"";"";"";"";"";"";""
"5";"Austenitic Cr-Ni-Mo Stainless Steel (17-12-3; 316L/ 317L)";"aminopyridines";"heterocyclic organics";"";"100";"140 – 225";"<20";"219,220";"";"";"";"";"";"";"";"";"";"";"";"";"";"";"";"";""
"6";"Brass (>15Zn)";"aminopyridines";"heterocyclic organics";"severe corrosion with oxygen ingress";"100";"175 – 225";">50";"219";"";"";"";"";"";"";"";"";"";"";"";"";"";"";"";"";""
"7";"Cast Iron, Gray/ Ductile";"aminopyridines";"heterocyclic organics";"";"100";"140 – 225";"<20";"219,220";"";"";"";"";"";"";"";"";"";"";"";"";"";"";"";"";""
"8";"Copper/ Bronze/ Low Brass";"aminopyridines";"heterocyclic organics";"severe corrosion with oxygen ingress";"100";"175 – 225";">50";"219";"";"";"";"";"";"";"";"";"";"";"";"";"";"";"";"";""
"9";"Copper-Nickel";"aminopyridines";"heterocyclic organics";"severe corrosion with oxygen ingress";"";"0";"<2";"219,220";"";"";"";"";"";"";"";"";"";"";"";"";"";"";"";"";""
"10";"Cr Stainless Steel (12Cr)";"aminopyridines";"heterocyclic organics";"";"100";"140 – 225";"<20";"219,220";"";"";"";"";"";"";"";"";"";"";"";"";"";"";"";"";""
"11";"Cr Stainless Steel (17Cr)";"aminopyridines";"heterocyclic organics";"";"100";"140 – 225";"<20";"219,220";"";"";"";"";"";"";"";"";"";"";"";"";"";"";"";"";""
"12";"Gold/ Platinum";"aminopyridines";"heterocyclic organics";"";"100";"140 – 225";"<2";"219,220";"";"";"";"";"";"";"";"";"";"";"";"";"";"";"";"";""
"13";"Mo Superalloy (Ni-Cr-Fe-9Mo; 625/ 725)";"aminopyridines";"heterocyclic organics";"";"100";"140 – 225";"<20";"219,220";"";"";"";"";"";"";"";"";"";"";"";"";"";"";"";"";""
"14";"Mo Superalloy (Ni-16Cr-16Mo; C276)";"aminopyridines";"heterocyclic organics";"";"100";"140 – 225";"<20";"219,220";"";"";"";"";"";"";"";"";"";"";"";"";"";"";"";"";""
"15";"Mo Superalloy (Ni-20Cr-16Mo-4W; 686)";"aminopyridines";"heterocyclic organics";"";"100";"140 – 225";"<20";"219,220";"";"";"";"";"";"";"";"";"";"";"";"";"";"";"";"";""
"16";"Mo Superalloy (Ni-22Cr-16Mo; C22/ 59)";"aminopyridines";"heterocyclic organics";"";"100";"140 – 225";"<20";"219,220";"";"";"";"";"";"";"";"";"";"";"";"";"";"";"";"";""
"17";"Mo Superalloy (Ni-23Cr-16Mo-1Cu; C20000)";"aminopyridines";"heterocyclic organics";"";"100";"140 – 225";"<20";"219,220";"";"";"";"";"";"";"";"";"";"";"";"";"";"";"";"";""
"18";"Nickel (200)";"aminopyridines";"heterocyclic organics";"severe corrosion with oxygen ingress";"100";"140 – 225";"<20";"219,220";"";"";"";"";"";"";"";"";"";"";"";"";"";"";"";"";""
"19";"Nickel Cast Iron (15-35Ni)";"aminopyridines";"heterocyclic organics";"";"100";"140 – 225";"<20";"219,220";"";"";"";"";"";"";"";"";"";"";"";"";"";"";"";"";""
"20";"Nickel-Copper (400)";"aminopyridines";"heterocyclic organics";"severe corrosion with oxygen ingress";"100";"140 – 225";"<20";"219,220";"";"";"";"";"";"";"";"";"";"";"";"";"";"";"";"";""
"21";"Ni-Cr-Fe Alloy (600/ 690)";"aminopyridines";"heterocyclic organics";"";"100";"140 – 225";"<20";"219,220";"";"";"";"";"";"";"";"";"";"";"";"";"";"";"";"";""
"22";"Ni-Mo Alloy (Ni-30Mo; B-2)";"aminopyridines";"heterocyclic organics";"";"100";"140 – 225";"<20";"219,220";"";"";"";"";"";"";"";"";"";"";"";"";"";"";"";"";""
"23";"Silicon Cast Iron (14Si)";"aminopyridines";"heterocyclic organics";"";"100";"140 – 237";"<20";"218,220";"";"";"";"";"";"";"";"";"";"";"";"";"";"";"";"";""
"24";"Steels, Carbon/ Low Alloy";"aminopyridines";"heterocyclic organics";"";"100";"140 – 225";"<20";"219,220";"";"";"";"";"";"";"";"";"";"";"";"";"";"";"";"";""
"25";"Superferritic Stainless Steel (26-1)";"aminopyridines";"heterocyclic organics";"";"100";"140 – 225";"<20";"219,220";"";"";"";"";"";"";"";"";"";"";"";"";"";"";"";"";""
"26";"Tantalum";"aminopyridines";"heterocyclic organics";"";"100";"140 – 225";"<2";"219,220";"";"";"";"";"";"";"";"";"";"";"";"";"";"";"";"";""
"";"";"";"";"";"";"";"";"";"";"";"";"";"";"";"";"";"";"";"";"";"";"";"";"";""
"";"";"";"";"";"";"";"";"";"";"";"";"";"";"";"";"";"";"";"";"";"";"";"";"";""
"Corrosion Survey Database (COR•SUR) © 2002 NACE International";"";"";"";"";"";"";"";"";"";"";"";"";"";"";"";"";"";"";"";"";"";"";"";"";""

File: data/corrosion_data/TableData - 2024-11-08T193855.468.csv
sep=;
"Title: Corrosion Survey Database (COR•SUR)";"";"";"";"";"";"";"";"";"";"";"";"";"";"";"";"";"";"";"";"";"";"";"";"";""
"Table: Morpholine";"";"";"";"";"";"";"";"";"";"";"";"";"";"";"";"";"";"";"";"";"";"";"";"";""
"DOWNLOAD SHOWS ONLY THE DISPLAYED DATA, UP TO 50 ROWS";"";"";"";"";"";"";"";"";"";"";"";"";"";"";"";"";"";"";"";"";"";"";"";"";""
"No.";"material or substance name";"exposure medium";"exposure medium synonym";"exposure medium CAS RN";"exposure medium formula";"exposure medium class";"warnings";"conc. (%)";"temp. (°F)";"corrosion rate (mil/yr)";"reference";"";"";"";"";"";"";"";"";"";"";"";"";"";""
"1";"Alloy 20-25-4Mo (904L)";"morpholine";"tetrahydro-1,4-oxazine";"110-91-8";"C4H9NO";"heterocyclic organics";"";"100";"25 – 225";"<2";"219";"";"";"";"";"";"";"";"";"";"";"";"";"";""
"2";"Alloy 20-38-3-3Cu (20Cb3/ 825)";"morpholine";"tetrahydro-1,4-oxazine";"110-91-8";"C4H9NO";"heterocyclic organics";"";"100";"25 – 225";"<2";"219";"";"";"";"";"";"";"";"";"";"";"";"";"";""
"3";"Alloy 30-44-5-3W (G-30)";"morpholine";"tetrahydro-1,4-oxazine";"110-91-8";"C4H9NO";"heterocyclic organics";"";"100";"25 – 225";"<2";"219";"";"";"";"";"";"";"";"";"";"";"";"";"";""
"4";"Aluminum Alloy (3003/ 5154)";"morpholine";"tetrahydro-1,4-oxazine";"110-91-8";"C4H9NO";"heterocyclic organics";"";"100";"25 – 225";"<2";"219";"";"";"";"";"";"";"";"";"";"";"";"";"";""
"5";"Austenitic Cr-Ni Stainless Steel (18-8; 304/ 304L/ 347)";"morpholine";"tetrahydro-1,4-oxazine";"110-91-8";"C4H9NO";"heterocyclic organics";"";"100";"25 – 225";"<2";"219";"";"";"";"";"";"";"";"";"";"";"";"";"";""
"6";"Austenitic Cr-Ni-Mo Stainless Steel (17-12-3; 316L/ 317L)";"morpholine";"tetrahydro-1,4-oxazine";"110-91-8";"C4H9NO";"heterocyclic organics";"";"100";"25 – 225";"<2";"219";"";"";"";"";"";"";"";"";"";"";"";"";"";""
"7";"Brass (>15Zn)";"morpholine";"tetrahydro-1,4-oxazine";"110-91-8";"C4H9NO";"heterocyclic organics";"severe corrosion with oxygen ingress";"100";"25 – 225";"<2";"219,220";"";"";"";"";"";"";"";"";"";"";"";"";"";""
"8";"Cast Iron, Gray/ Ductile";"morpholine";"tetrahydro-1,4-oxazine";"110-91-8";"C4H9NO";"heterocyclic organics";"";"100";"25 – 225";"<2";"219";"";"";"";"";"";"";"";"";"";"";"";"";"";""
"9";"Copper/ Bronze/ Low Brass";"morpholine";"tetrahydro-1,4-oxazine";"110-91-8";"C4H9NO";"heterocyclic organics";"severe corrosion with oxygen ingress";"100";"25 – 225";"<2";"219,220";"";"";"";"";"";"";"";"";"";"";"";"";"";""
"10";"Copper-Nickel";"morpholine";"tetrahydro-1,4-oxazine";"110-91-8";"C4H9NO";"heterocyclic organics";"severe corrosion with oxygen ingress";"";"0";"<2";"219,220";"";"";"";"";"";"";"";"";"";"";"";"";"";""
"11";"Cr Stainless Steel (12Cr)";"morpholine";"tetrahydro-1,4-oxazine";"110-91-8";"C4H9NO";"heterocyclic organics";"";"100";"25 – 225";"<2";"219";"";"";"";"";"";"";"";"";"";"";"";"";"";""
"12";"Cr Stainless Steel (17Cr)";"morpholine";"tetrahydro-1,4-oxazine";"110-91-8";"C4H9NO";"heterocyclic organics";"";"100";"25 – 225";"<2";"219";"";"";"";"";"";"";"";"";"";"";"";"";"";""
"13";"Gold/ Platinum";"morpholine";"tetrahydro-1,4-oxazine";"110-91-8";"C4H9NO";"heterocyclic organics";"";"100";"25 – 225";"<20";"219";"";"";"";"";"";"";"";"";"";"";"";"";"";""
"14";"Lead";"morpholine";"tetrahydro-1,4-oxazine";"110-91-8";"C4H9NO";"heterocyclic organics";"";"100";"25 – 75";">50";"219";"";"";"";"";"";"";"";"";"";"";"";"";"";""
"15";"Mo Superalloy (Ni-Cr-Fe-9Mo; 625/ 725)";"morpholine";"tetrahydro-1,4-oxazine";"110-91-8";"C4H9NO";"heterocyclic organics";"";"100";"25 – 225";"<2";"219";"";"";"";"";"";"";"";"";"";"";"";"";"";""
"16";"Mo Superalloy (Ni-Cr-Fe-9Mo; 625/ 725)";"morpholine";"tetrahydro-1,4-oxazine";"110-91-8";"C4H9NO";"heterocyclic organics";"";"100";"225 – 275";"20 – 50";"219";"";"";"";"";"";"";"";"";"";"";"";"";"";""
"17";"Mo Superalloy (Ni-Cr-Fe-9Mo; 625/ 725)";"morpholine";"tetrahydro-1,4-oxazine";"110-91-8";"C4H9NO";"heterocyclic organics";"";"100";"375 – 425";">50";"219";"";"";"";"";"";"";"";"";"";"";"";"";"";""
"18";"Mo Superalloy (Ni-16Cr-16Mo; C276)";"morpholine";"tetrahydro-1,4-oxazine";"110-91-8";"C4H9NO";"heterocyclic organics";"";"100";"25 – 225";"<2";"219";"";"";"";"";"";"";"";"";"";"";"";"";"";""
"19";"Mo Superalloy (Ni-16Cr-16Mo; C276)";"morpholine";"tetrahydro-1,4-oxazine";"110-91-8";"C4H9NO";"heterocyclic organics";"";"100";"225 – 275";"20 – 50";"219";"";"";"";"";"";"";"";"";"";"";"";"";"";""
"20";"Mo Superalloy (Ni-16Cr-16Mo; C276)";"morpholine";"tetrahydro-1,4-oxazine";"110-91-8";"C4H9NO";"heterocyclic organics";"";"100";"375 – 425";">50";"219";"";"";"";"";"";"";"";"";"";"";"";"";"";""
"21";"Mo Superalloy (Ni-20Cr-16Mo-4W; 686)";"morpholine";"tetrahydro-1,4-oxazine";"110-91-8";"C4H9NO";"heterocyclic organics";"";"100";"25 – 225";"<2";"219";"";"";"";"";"";"";"";"";"";"";"";"";"";""
"22";"Mo Superalloy (Ni-20Cr-16Mo-4W; 686)";"morpholine";"tetrahydro-1,4-oxazine";"110-91-8";"C4H9NO";"heterocyclic organics";"";"100";"225 – 275";"20 – 50";"219";"";"";"";"";"";"";"";"";"";"";"";"";"";""
"23";"Mo Superalloy (Ni-20Cr-16Mo-4W; 686)";"morpholine";"tetrahydro-1,4-oxazine";"110-91-8";"C4H9NO";"heterocyclic organics";"";"100";"375 – 425";">50";"219";"";"";"";"";"";"";"";"";"";"";"";"";"";""
"24";"Mo Superalloy (Ni-22Cr-16Mo; C22/ 59)";"morpholine";"tetrahydro-1,4-oxazine";"110-91-8";"C4H9NO";"heterocyclic organics";"";"100";"25 – 225";"<2";"219";"";"";"";"";"";"";"";"";"";"";"";"";"";""
"25";"Mo Superalloy (Ni-22Cr-16Mo; C22/ 59)";"morpholine";"tetrahydro-1,4-oxazine";"110-91-8";"C4H9NO";"heterocyclic organics";"";"100";"225 – 275";"20 – 50";"219";"";"";"";"";"";"";"";"";"";"";"";"";"";""
"26";"Mo Superalloy (Ni-22Cr-16Mo; C22/ 59)";"morpholine";"tetrahydro-1,4-oxazine";"110-91-8";"C4H9NO";"heterocyclic organics";"";"100";"375 – 425";">50";"219";"";"";"";"";"";"";"";"";"";"";"";"";"";""
"27";"Mo Superalloy (Ni-23Cr-16Mo-1Cu; C20000)";"morpholine";"tetrahydro-1,4-oxazine";"110-91-8";"C4H9NO";"heterocyclic organics";"";"100";"25 – 225";"<2";"219";"";"";"";"";"";"";"";"";"";"";"";"";"";""
"28";"Mo Superalloy (Ni-23Cr-16Mo-1Cu; C20000)";"morpholine";"tetrahydro-1,4-oxazine";"110-91-8";"C4H9NO";"heterocyclic organics";"";"100";"225 – 275";"20 – 50";"219";"";"";"";"";"";"";"";"";"";"";"";"";"";""
"29";"Mo Superalloy (Ni-23Cr-16Mo-1Cu; C20000)";"morpholine";"tetrahydro-1,4-oxazine";"110-91-8";"C4H9NO";"heterocyclic organics";"";"100";"375 – 425";">50";"219";"";"";"";"";"";"";"";"";"";"";"";"";"";""
"30";"Nickel (200)";"morpholine";"tetrahydro-1,4-oxazine";"110-91-8";"C4H9NO";"heterocyclic organics";"severe corrosion with oxygen ingress";"100";"25 – 225";"<2";"219,220";"";"";"";"";"";"";"";"";"";"";"";"";"";""
"31";"Nickel Cast Iron (15-35Ni)";"morpholine";"tetrahydro-1,4-oxazine";"110-91-8";"C4H9NO";"heterocyclic organics";"";"100";"25 – 225";"<2";"219";"";"";"";"";"";"";"";"";"";"";"";"";"";""
"32";"Nickel-Copper (400)";"morpholine";"tetrahydro-1,4-oxazine";"110-91-8";"C4H9NO";"heterocyclic organics";"severe corrosion with oxygen ingress";"100";"25 – 225";"<2";"219,220";"";"";"";"";"";"";"";"";"";"";"";"";"";""
"33";"Ni-Cr-Fe Alloy (600/ 690)";"morpholine";"tetrahydro-1,4-oxazine";"110-91-8";"C4H9NO";"heterocyclic organics";"";"100";"25 – 225";"<2";"219";"";"";"";"";"";"";"";"";"";"";"";"";"";""
"34";"Ni-Mo Alloy (Ni-30Mo; B-2)";"morpholine";"tetrahydro-1,4-oxazine";"110-91-8";"C4H9NO";"heterocyclic organics";"";"100";"25 – 225";"<2";"219";"";"";"";"";"";"";"";"";"";"";"";"";"";""
"35";"Ni-Mo Alloy (Ni-30Mo; B-2)";"morpholine";"tetrahydro-1,4-oxazine";"110-91-8";"C4H9NO";"heterocyclic organics";"";"100";"225 – 275";"<20";"219";"";"";"";"";"";"";"";"";"";"";"";"";"";""
"36";"Ni-Mo Alloy (Ni-30Mo; B-2)";"morpholine";"tetrahydro-1,4-oxazine";"110-91-8";"C4H9NO";"heterocyclic organics";"";"100";"375 – 425";"20 – 50";"219";"";"";"";"";"";"";"";"";"";"";"";"";"";""
"37";"Silicon Cast Iron (14Si)";"morpholine";"tetrahydro-1,4-oxazine";"110-91-8";"C4H9NO";"heterocyclic organics";"";"100";"52 – 237";"<2";"218";"";"";"";"";"";"";"";"";"";"";"";"";"";""
"38";"Silver";"morpholine";"tetrahydro-1,4-oxazine";"110-91-8";"C4H9NO";"heterocyclic organics";"";"100";"25 – 225";"<20";"219";"";"";"";"";"";"";"";"";"";"";"";"";"";""
"39";"Steels, Carbon/ Low Alloy";"morpholine";"tetrahydro-1,4-oxazine";"110-91-8";"C4H9NO";"heterocyclic organics";"";"100";"25 – 225";"<2";"219";"";"";"";"";"";"";"";"";"";"";"";"";"";""
"40";"Superferritic Stainless Steel (26-1)";"morpholine";"tetrahydro-1,4-oxazine";"110-91-8";"C4H9NO";"heterocyclic organics";"";"100";"25 – 225";"<2";"219";"";"";"";"";"";"";"";"";"";"";"";"";"";""
"41";"Tantalum";"morpholine";"tetrahydro-1,4-oxazine";"110-91-8";"C4H9NO";"heterocyclic organics";"";"100";"25 – 225";"<20";"219";"";"";"";"";"";"";"";"";"";"";"";"";"";""
"42";"Titanium, Unalloyed";"morpholine";"tetrahydro-1,4-oxazine";"110-91-8";"C4H9NO";"heterocyclic organics";"";"100";"25 – 225";"<2";"219";"";"";"";"";"";"";"";"";"";"";"";"";"";""
"43";"Zirconium";"morpholine";"tetrahydro-1,4-oxazine";"110-91-8";"C4H9NO";"heterocyclic organics";"";"100";"25 – 225";"<20";"219";"";"";"";"";"";"";"";"";"";"";"";"";"";""
"";"";"";"";"";"";"";"";"";"";"";"";"";"";"";"";"";"";"";"";"";"";"";"";"";""
"";"";"";"";"";"";"";"";"";"";"";"";"";"";"";"";"";"";"";"";"";"";"";"";"";""
"Corrosion Survey Database (COR•SUR) © 2002 NACE International";"";"";"";"";"";"";"";"";"";"";"";"";"";"";"";"";"";"";"";"";"";"";"";"";""

File: data/corrosion_data/TableData - 2024-11-08T193908.689.csv
sep=;
"Title: Corrosion Survey Database (COR•SUR)";"";"";"";"";"";"";"";"";"";"";"";"";"";"";"";"";"";"";"";"";"";"";"";"";""
"Table: Pyridine";"";"";"";"";"";"";"";"";"";"";"";"";"";"";"";"";"";"";"";"";"";"";"";"";""
"DOWNLOAD SHOWS ONLY THE DISPLAYED DATA, UP TO 50 ROWS";"";"";"";"";"";"";"";"";"";"";"";"";"";"";"";"";"";"";"";"";"";"";"";"";""
"No.";"material or substance name";"exposure medium";"exposure medium synonym";"exposure medium CAS RN";"exposure medium formula";"exposure medium class";"resistance note";"conc. (%)";"temp. (°F)";"corrosion rate (mil/yr)";"reference";"";"";"";"";"";"";"";"";"";"";"";"";"";""
"1";"Alloy 20-25-4Mo (904L)";"pyridine";"azine";"110-86-1";"C5H5N";"heterocyclic organics";"";">5";"25 – 225";"<2";"192,219";"";"";"";"";"";"";"";"";"";"";"";"";"";""
"2";"Alloy 20-25-6Mo (254SMO/ 6XN)";"pyridine";"azine";"110-86-1";"C5H5N";"heterocyclic organics";"";"100";"212";"<2";"192";"";"";"";"";"";"";"";"";"";"";"";"";"";""
"3";"Alloy 20-38-3-3Cu (20Cb3/ 825)";"pyridine";"azine";"110-86-1";"C5H5N";"heterocyclic organics";"";">5";"25 – 225";"<2";"192,219";"";"";"";"";"";"";"";"";"";"";"";"";"";""
"4";"Alloy 30-44-5-3W (G-30)";"pyridine";"azine";"110-86-1";"C5H5N";"heterocyclic organics";"";">5";"25 – 225";"<2";"192,219";"";"";"";"";"";"";"";"";"";"";"";"";"";""
"5";"Aluminum Alloy (3003/ 5154)";"pyridine";"azine";"110-86-1";"C5H5N";"heterocyclic organics";"";">5";"25 – 225";"<2";"219";"";"";"";"";"";"";"";"";"";"";"";"";"";""
"6";"Austenitic Cr-Ni Stainless Steel (18-8; 304/ 304L/ 347)";"pyridine";"azine";"110-86-1";"C5H5N";"heterocyclic organics";"";">5";"25 – 225";"<2";"219";"";"";"";"";"";"";"";"";"";"";"";"";"";""
"7";"Austenitic Cr-Ni-Mo Stainless Steel (17-12-3; 316L/ 317L)";"pyridine";"azine";"110-86-1";"C5H5N";"heterocyclic organics";"";">5";"25 – 225";"<2";"219";"";"";"";"";"";"";"";"";"";"";"";"";"";""
"8";"Brass (>15Zn)";"pyridine";"azine";"110-86-1";"C5H5N";"heterocyclic organics";"stress corrosion cracking";">5";"25 – 225";"20 – 50";"219";"";"";"";"";"";"";"";"";"";"";"";"";"";""
"9";"Cast Iron, Gray/ Ductile";"pyridine";"azine";"110-86-1";"C5H5N";"heterocyclic organics";"";">5";"25 – 225";"<20";"219";"";"";"";"";"";"";"";"";"";"";"";"";"";""
"10";"Copper/ Bronze/ Low Brass";"pyridine";"azine";"110-86-1";"C5H5N";"heterocyclic organics";"";">5";"25 – 225";"<20";"219";"";"";"";"";"";"";"";"";"";"";"";"";"";""
"11";"Copper-Nickel";"pyridine";"azine";"110-86-1";"C5H5N";"heterocyclic organics";"";">5";"25 – 225";"<2";"219";"";"";"";"";"";"";"";"";"";"";"";"";"";""
"12";"Cr Stainless Steel (12Cr)";"pyridine";"azine";"110-86-1";"C5H5N";"heterocyclic organics";"";"100";"175 – 225";"<2";"219";"";"";"";"";"";"";"";"";"";"";"";"";"";""
"13";"Cr Stainless Steel (17Cr)";"pyridine";"azine";"110-86-1";"C5H5N";"heterocyclic organics";"";"100";"175 – 225";"<2";"219";"";"";"";"";"";"";"";"";"";"";"";"";"";""
"14";"Duplex Stainless Steel (25-6-3)";"pyridine";"azine";"110-86-1";"C5H5N";"heterocyclic organics";"";"100";"212";"<2";"192";"";"";"";"";"";"";"";"";"";"";"";"";"";""
"15";"Gold/ Platinum";"pyridine";"azine";"110-86-1";"C5H5N";"heterocyclic organics";"";">5";"25 – 225";"<2";"219";"";"";"";"";"";"";"";"";"";"";"";"";"";""
"16";"Lead";"pyridine";"azine";"110-86-1";"C5H5N";"heterocyclic organics";"";">5";"25 – 225";"<2";"219";"";"";"";"";"";"";"";"";"";"";"";"";"";""
"17";"Mo Superalloy (Ni-Cr-Fe-9Mo; 625/ 725)";"pyridine";"azine";"110-86-1";"C5H5N";"heterocyclic organics";"";">5";"25 – 225";"<2";"219";"";"";"";"";"";"";"";"";"";"";"";"";"";""
"18";"Mo Superalloy (Ni-16Cr-16Mo; C276)";"pyridine";"azine";"110-86-1";"C5H5N";"heterocyclic organics";"";">5";"25 – 225";"<2";"219";"";"";"";"";"";"";"";"";"";"";"";"";"";""
"19";"Mo Superalloy (Ni-20Cr-16Mo-4W; 686)";"pyridine";"azine";"110-86-1";"C5H5N";"heterocyclic organics";"";">5";"25 – 225";"<2";"219";"";"";"";"";"";"";"";"";"";"";"";"";"";""
"20";"Mo Superalloy (Ni-22Cr-16Mo; C22/ 59)";"pyridine";"azine";"110-86-1";"C5H5N";"heterocyclic organics";"";">5";"25 – 225";"<2";"219";"";"";"";"";"";"";"";"";"";"";"";"";"";""
"21";"Mo Superalloy (Ni-23Cr-16Mo-1Cu; C20000)";"pyridine";"azine";"110-86-1";"C5H5N";"heterocyclic organics";"";">5";"25 – 225";"<2";"219";"";"";"";"";"";"";"";"";"";"";"";"";"";""
"22";"Nickel (200)";"pyridine";"azine";"110-86-1";"C5H5N";"heterocyclic organics";"";">5";"25 – 225";"<2";"219";"";"";"";"";"";"";"";"";"";"";"";"";"";""
"23";"Nickel Cast Iron (15-35Ni)";"pyridine";"azine";"110-86-1";"C5H5N";"heterocyclic organics";"";">5";"25 – 225";"<20";"219";"";"";"";"";"";"";"";"";"";"";"";"";"";""
"24";"Nickel-Copper (400)";"pyridine";"azine";"110-86-1";"C5H5N";"heterocyclic organics";"";">5";"25 – 225";"<2";"219";"";"";"";"";"";"";"";"";"";"";"";"";"";""
"25";"Ni-Cr-Fe Alloy (600/ 690)";"pyridine";"azine";"110-86-1";"C5H5N";"heterocyclic organics";"";">5";"25 – 225";"<20";"219";"";"";"";"";"";"";"";"";"";"";"";"";"";""
"26";"Ni-Mo Alloy (Ni-30Mo; B-2)";"pyridine";"azine";"110-86-1";"C5H5N";"heterocyclic organics";"";">5";"25 – 225";"<2";"219";"";"";"";"";"";"";"";"";"";"";"";"";"";""
"27";"Niobium (Columbium)";"pyridine";"azine";"110-86-1";"C5H5N";"heterocyclic organics";"";"any";"0 – 239";"<2";"220";"";"";"";"";"";"";"";"";"";"";"";"";"";""
"28";"Silicon Cast Iron (14Si)";"pyridine";"azine";"110-86-1";"C5H5N";"heterocyclic organics";"";">5";"52 – 237";"<2";"218";"";"";"";"";"";"";"";"";"";"";"";"";"";""
"29";"Silver";"pyridine";"azine";"110-86-1";"C5H5N";"heterocyclic organics";"";"100";"25 – 225";"<2";"219";"";"";"";"";"";"";"";"";"";"";"";"";"";""
"30";"Steels, Carbon/ Low Alloy";"pyridine";"azine";"110-86-1";"C5H5N";"heterocyclic organics";"";">5";"25 – 225";"<20";"219";"";"";"";"";"";"";"";"";"";"";"";"";"";""
"31";"Superferritic Stainless Steel (26-1)";"pyridine";"azine";"110-86-1";"C5H5N";"heterocyclic organics";"";"100";"25 – 225";"<2";"219";"";"";"";"";"";"";"";"";"";"";"";"";"";""
"32";"Tantalum";"pyridine";"azine";"110-86-1";"C5H5N";"heterocyclic organics";"";">5";"25 – 225";"<2";"219";"";"";"";"";"";"";"";"";"";"";"";"";"";""
"33";"Titanium, Unalloyed";"pyridine";"azine";"110-86-1";"C5H5N";"heterocyclic organics";"";">5";"25 – 225";"<2";"192,219";"";"";"";"";"";"";"";"";"";"";"";"";"";""
"34";"Zirconium";"pyridine";"azine";"110-86-1";"C5H5N";"heterocyclic organics";"";">5";"25 – 225";"<2";"219";"";"";"";"";"";"";"";"";"";"";"";"";"";""
"";"";"";"";"";"";"";"";"";"";"";"";"";"";"";"";"";"";"";"";"";"";"";"";"";""
"";"";"";"";"";"";"";"";"";"";"";"";"";"";"";"";"";"";"";"";"";"";"";"";"";""
"Corrosion Survey Database (COR•SUR) © 2002 NACE International";"";"";"";"";"";"";"";"";"";"";"";"";"";"";"";"";"";"";"";"";"";"";"";"";""

File: data/corrosion_data/TableData - 2024-11-08T193914.180.csv
sep=;
"Title: Corrosion Survey Database (COR•SUR)";"";"";"";"";"";"";"";"";"";"";"";"";"";"";"";"";"";"";"";"";"";"";"";"";""
"Table: Quinoline";"";"";"";"";"";"";"";"";"";"";"";"";"";"";"";"";"";"";"";"";"";"";"";"";""
"DOWNLOAD SHOWS ONLY THE DISPLAYED DATA, UP TO 50 ROWS";"";"";"";"";"";"";"";"";"";"";"";"";"";"";"";"";"";"";"";"";"";"";"";"";""
"No.";"material or substance name";"exposure medium";"exposure medium synonym";"exposure medium CAS RN";"exposure medium formula";"exposure medium class";"conc. (%)";"temp. (°F)";"corrosion rate (mil/yr)";"reference";"";"";"";"";"";"";"";"";"";"";"";"";"";"";""
"1";"Alloy 20-25-4Mo (904L)";"quinoline";"1-azanaphthalene";"91-22-5";"C9H7N";"heterocyclic organics";"100";"25 – 475";"<2";"219";"";"";"";"";"";"";"";"";"";"";"";"";"";"";""
"2";"Alloy 20-38-3-3Cu (20Cb3/ 825)";"quinoline";"1-azanaphthalene";"91-22-5";"C9H7N";"heterocyclic organics";"100";"25 – 475";"<2";"219";"";"";"";"";"";"";"";"";"";"";"";"";"";"";""
"3";"Alloy 30-44-5-3W (G-30)";"quinoline";"1-azanaphthalene";"91-22-5";"C9H7N";"heterocyclic organics";"100";"25 – 475";"<2";"219";"";"";"";"";"";"";"";"";"";"";"";"";"";"";""
"4";"Aluminum Alloy (3003/ 5154)";"quinoline";"1-azanaphthalene";"91-22-5";"C9H7N";"heterocyclic organics";"100";"25 – 325";"<2";"219";"";"";"";"";"";"";"";"";"";"";"";"";"";"";""
"5";"Austenitic Cr-Ni Stainless Steel (18-8; 304/ 304L/ 347)";"quinoline";"1-azanaphthalene";"91-22-5";"C9H7N";"heterocyclic organics";"100";"25 – 475";"<2";"219";"";"";"";"";"";"";"";"";"";"";"";"";"";"";""
"6";"Austenitic Cr-Ni-Mo Stainless Steel (17-12-3; 316L/ 317L)";"quinoline";"1-azanaphthalene";"91-22-5";"C9H7N";"heterocyclic organics";"100";"25 – 475";"<2";"219";"";"";"";"";"";"";"";"";"";"";"";"";"";"";""
"7";"Brass (>15Zn)";"quinoline";"1-azanaphthalene";"91-22-5";"C9H7N";"heterocyclic organics";"100";"25 – 475";"<2";"219";"";"";"";"";"";"";"";"";"";"";"";"";"";"";""
"8";"Cast Iron, Gray/ Ductile";"quinoline";"1-azanaphthalene";"91-22-5";"C9H7N";"heterocyclic organics";"100";"25 – 475";"20 – 50";"219";"";"";"";"";"";"";"";"";"";"";"";"";"";"";""
"9";"Copper/ Bronze/ Low Brass";"quinoline";"1-azanaphthalene";"91-22-5";"C9H7N";"heterocyclic organics";"100";"25 – 475";"<2";"219";"";"";"";"";"";"";"";"";"";"";"";"";"";"";""
"10";"Copper-Nickel";"quinoline";"1-azanaphthalene";"91-22-5";"C9H7N";"heterocyclic organics";"100";"25 – 475";"<2";"219";"";"";"";"";"";"";"";"";"";"";"";"";"";"";""
"11";"Cr Stainless Steel (12Cr)";"quinoline";"1-azanaphthalene";"91-22-5";"C9H7N";"heterocyclic organics";"100";"25 – 225";"<20";"219";"";"";"";"";"";"";"";"";"";"";"";"";"";"";""
"12";"Cr Stainless Steel (17Cr)";"quinoline";"1-azanaphthalene";"91-22-5";"C9H7N";"heterocyclic organics";"100";"25 – 225";"<20";"219";"";"";"";"";"";"";"";"";"";"";"";"";"";"";""
"13";"Gold/ Platinum";"quinoline";"1-azanaphthalene";"91-22-5";"C9H7N";"heterocyclic organics";"100";"25 – 475";"<2";"219";"";"";"";"";"";"";"";"";"";"";"";"";"";"";""
"14";"Lead";"quinoline";"1-azanaphthalene";"91-22-5";"C9H7N";"heterocyclic organics";"100";"25 – 475";"<2";"219,220";"";"";"";"";"";"";"";"";"";"";"";"";"";"";""
"15";"Mo Superalloy (Ni-Cr-Fe-9Mo; 625/ 725)";"quinoline";"1-azanaphthalene";"91-22-5";"C9H7N";"heterocyclic organics";"100";"25 – 475";"<2";"219";"";"";"";"";"";"";"";"";"";"";"";"";"";"";""
"16";"Mo Superalloy (Ni-16Cr-16Mo; C276)";"quinoline";"1-azanaphthalene";"91-22-5";"C9H7N";"heterocyclic organics";"100";"25 – 475";"<2";"219";"";"";"";"";"";"";"";"";"";"";"";"";"";"";""
"17";"Mo Superalloy (Ni-20Cr-16Mo-4W; 686)";"quinoline";"1-azanaphthalene";"91-22-5";"C9H7N";"heterocyclic organics";"100";"25 – 475";"<2";"219";"";"";"";"";"";"";"";"";"";"";"";"";"";"";""
"18";"Mo Superalloy (Ni-22Cr-16Mo; C22/ 59)";"quinoline";"1-azanaphthalene";"91-22-5";"C9H7N";"heterocyclic organics";"100";"25 – 475";"<2";"219";"";"";"";"";"";"";"";"";"";"";"";"";"";"";""
"19";"Mo Superalloy (Ni-23Cr-16Mo-1Cu; C20000)";"quinoline";"1-azanaphthalene";"91-22-5";"C9H7N";"heterocyclic organics";"100";"25 – 475";"<2";"219";"";"";"";"";"";"";"";"";"";"";"";"";"";"";""
"20";"Nickel (200)";"quinoline";"1-azanaphthalene";"91-22-5";"C9H7N";"heterocyclic organics";"100";"25 – 475";"<2";"219";"";"";"";"";"";"";"";"";"";"";"";"";"";"";""
"21";"Nickel Cast Iron (15-35Ni)";"quinoline";"1-azanaphthalene";"91-22-5";"C9H7N";"heterocyclic organics";"100";"25 – 225";"<20";"219";"";"";"";"";"";"";"";"";"";"";"";"";"";"";""
"22";"Nickel-Copper (400)";"quinoline";"1-azanaphthalene";"91-22-5";"C9H7N";"heterocyclic organics";"100";"25 – 475";"<2";"219";"";"";"";"";"";"";"";"";"";"";"";"";"";"";""
"23";"Ni-Cr-Fe Alloy (600/ 690)";"quinoline";"1-azanaphthalene";"91-22-5";"C9H7N";"heterocyclic organics";"100";"25 – 475";"<2";"219";"";"";"";"";"";"";"";"";"";"";"";"";"";"";""
"24";"Ni-Mo Alloy (Ni-30Mo; B-2)";"quinoline";"1-azanaphthalene";"91-22-5";"C9H7N";"heterocyclic organics";"100";"25 – 475";"<2";"219";"";"";"";"";"";"";"";"";"";"";"";"";"";"";""
"25";"Silicon Cast Iron (14Si)";"quinoline";"1-azanaphthalene";"91-22-5";"C9H7N";"heterocyclic organics";"100";"52 – 237";"<20";"218";"";"";"";"";"";"";"";"";"";"";"";"";"";"";""
"26";"Silver";"quinoline";"1-azanaphthalene";"91-22-5";"C9H7N";"heterocyclic organics";"100";"25 – 475";"<2";"219";"";"";"";"";"";"";"";"";"";"";"";"";"";"";""
"27";"Steels, Carbon/ Low Alloy";"quinoline";"1-azanaphthalene";"91-22-5";"C9H7N";"heterocyclic organics";"100";"25 – 475";"20 – 50";"219";"";"";"";"";"";"";"";"";"";"";"";"";"";"";""
"28";"Superferritic Stainless Steel (26-1)";"quinoline";"1-azanaphthalene";"91-22-5";"C9H7N";"heterocyclic organics";"100";"25 – 475";"<2";"219";"";"";"";"";"";"";"";"";"";"";"";"";"";"";""
"29";"Tantalum";"quinoline";"1-azanaphthalene";"91-22-5";"C9H7N";"heterocyclic organics";"100";"25 – 475";"<2";"219";"";"";"";"";"";"";"";"";"";"";"";"";"";"";""
"30";"Titanium, Unalloyed";"quinoline";"1-azanaphthalene";"91-22-5";"C9H7N";"heterocyclic organics";"100";"25 – 75";"<2";"219";"";"";"";"";"";"";"";"";"";"";"";"";"";"";""
"31";"Zirconium";"quinoline";"1-azanaphthalene";"91-22-5";"C9H7N";"heterocyclic organics";"100";"25 – 75";"<2";"219";"";"";"";"";"";"";"";"";"";"";"";"";"";"";""
"";"";"";"";"";"";"";"";"";"";"";"";"";"";"";"";"";"";"";"";"";"";"";"";"";""
"";"";"";"";"";"";"";"";"";"";"";"";"";"";"";"";"";"";"";"";"";"";"";"";"";""
"Corrosion Survey Database (COR•SUR) © 2002 NACE International";"";"";"";"";"";"";"";"";"";"";"";"";"";"";"";"";"";"";"";"";"";"";"";"";""
