Repository: Mahyar-rajabi94/TF_SDL

File: data/corrosion_data/TableData - 2024-11-08T193918.367.csv
sep=;
"Title: Corrosion Survey Database (COR•SUR)";"";"";"";"";"";"";"";"";"";"";"";"";"";"";"";"";"";"";"";"";"";"";"";"";""
"Table: Saccharin solutions";"";"";"";"";"";"";"";"";"";"";"";"";"";"";"";"";"";"";"";"";"";"";"";"";""
"DOWNLOAD SHOWS ONLY THE DISPLAYED DATA, UP TO 50 ROWS";"";"";"";"";"";"";"";"";"";"";"";"";"";"";"";"";"";"";"";"";"";"";"";"";""
"No.";"material or substance name";"exposure medium";"exposure medium class";"conc. (%)";"temp. (°F)";"corrosion rate (mil/yr)";"reference";"";"";"";"";"";"";"";"";"";"";"";"";"";"";"";"";"";""
"1";"Alloy 20-25-4Mo (904L)";"saccharin solutions";"heterocyclic organics";"<5";"212";"<2";"193";"";"";"";"";"";"";"";"";"";"";"";"";"";"";"";"";"";""
"2";"Alloy 20-25-6Mo (254SMO/ 6XN)";"saccharin solutions";"heterocyclic organics";"<5";"212";"<2";"193";"";"";"";"";"";"";"";"";"";"";"";"";"";"";"";"";"";""
"3";"Alloy 20-38-3-3Cu (20Cb3/ 825)";"saccharin solutions";"heterocyclic organics";"<5";"212";"<2";"193";"";"";"";"";"";"";"";"";"";"";"";"";"";"";"";"";"";""
"4";"Alloy 30-44-5-3W (G-30)";"saccharin solutions";"heterocyclic organics";"<5";"212";"<2";"193";"";"";"";"";"";"";"";"";"";"";"";"";"";"";"";"";"";""
"5";"Duplex Stainless Steel (25-6-3)";"saccharin solutions";"heterocyclic organics";"<5";"212";"<2";"193";"";"";"";"";"";"";"";"";"";"";"";"";"";"";"";"";"";""
"6";"Silicon Cast Iron (14Si)";"saccharin solutions";"heterocyclic organics";"<5";"52 – 147";"<20";"219,220";"";"";"";"";"";"";"";"";"";"";"";"";"";"";"";"";"";""
"7";"Steels, Carbon/ Low Alloy";"saccharin solutions";"heterocyclic organics";"<5";"25 – 75";"20 – 50";"219,220";"";"";"";"";"";"";"";"";"";"";"";"";"";"";"";"";"";""
"8";"Titanium, Unalloyed";"saccharin solutions";"heterocyclic organics";"<5";"212";"<2";"193";"";"";"";"";"";"";"";"";"";"";"";"";"";"";"";"";"";""
"";"";"";"";"";"";"";"";"";"";"";"";"";"";"";"";"";"";"";"";"";"";"";"";"";""
"";"";"";"";"";"";"";"";"";"";"";"";"";"";"";"";"";"";"";"";"";"";"";"";"";""
"Corrosion Survey Database (COR•SUR) © 2002 NACE International";"";"";"";"";"";"";"";"";"";"";"";"";"";"";"";"";"";"";"";"";"";"";"";"";""

File: data/corrosion_data/TableData - 2024-11-08T193923.086.csv
sep=;
"Title: Corrosion Survey Database (COR•SUR)";"";"";"";"";"";"";"";"";"";"";"";"";"";"";"";"";"";"";"";"";"";"";"";"";""
"Table: Dimethylhydrazine";"";"";"";"";"";"";"";"";"";"";"";"";"";"";"";"";"";"";"";"";"";"";"";"";""
"DOWNLOAD SHOWS ONLY THE DISPLAYED DATA, UP TO 50 ROWS";"";"";"";"";"";"";"";"";"";"";"";"";"";"";"";"";"";"";"";"";"";"";"";"";""
"No.";"material or substance name";"exposure medium";"exposure medium note";"exposure medium class";"warnings";"conc. (%)";"temp. (°F)";"corrosion rate (mil/yr)";"reference";"";"";"";"";"";"";"";"";"";"";"";"";"";"";"";""
"1";"Aluminum Alloy (3003/ 5154)";"dimethylhydrazine";"asymmetrical";"hydrazines";"";"85 – 95";"75 – 125";">50";"219";"";"";"";"";"";"";"";"";"";"";"";"";"";"";"";""
"2";"Aluminum Alloy (3003/ 5154)";"dimethylhydrazine";"asymmetrical";"hydrazines";"";"100";"25 – 125";"<2";"219";"";"";"";"";"";"";"";"";"";"";"";"";"";"";"";""
"3";"Austenitic Cr-Ni Stainless Steel (18-8; 304/ 304L/ 347)";"dimethylhydrazine";"asymmetrical";"hydrazines";"";"100";"25 – 125";"<2";"219";"";"";"";"";"";"";"";"";"";"";"";"";"";"";"";""
"4";"Brass (>15Zn)";"dimethylhydrazine";"asymmetrical";"hydrazines";"severe corrosion with oxygen ingress";"100";"25 – 75";">50";"219,220";"";"";"";"";"";"";"";"";"";"";"";"";"";"";"";""
"5";"Cast Iron, Gray/ Ductile";"dimethylhydrazine";"asymmetrical";"hydrazines";"";"100";"25 – 125";"<2";"219";"";"";"";"";"";"";"";"";"";"";"";"";"";"";"";""
"6";"Copper/ Bronze/ Low Brass";"dimethylhydrazine";"asymmetrical";"hydrazines";"severe corrosion with oxygen ingress";"100";"25 – 125";"<2";"219,220";"";"";"";"";"";"";"";"";"";"";"";"";"";"";"";""
"7";"Copper-Nickel";"dimethylhydrazine";"asymmetrical";"hydrazines";"severe corrosion with oxygen ingress";"100";"25 – 75";"<2";"219,220";"";"";"";"";"";"";"";"";"";"";"";"";"";"";"";""
"8";"Cr Stainless Steel (17Cr)";"dimethylhydrazine";"asymmetrical";"hydrazines";"";"100";"25 – 125";"<2";"219";"";"";"";"";"";"";"";"";"";"";"";"";"";"";"";""
"9";"Mo Superalloy (Ni-Cr-Fe-9Mo; 625/ 725)";"dimethylhydrazine";"asymmetrical";"hydrazines";"";"100";"25 – 125";"<2";"219";"";"";"";"";"";"";"";"";"";"";"";"";"";"";"";""
"10";"Mo Superalloy (Ni-16Cr-16Mo; C276)";"dimethylhydrazine";"asymmetrical";"hydrazines";"";"100";"25 – 125";"<2";"219";"";"";"";"";"";"";"";"";"";"";"";"";"";"";"";""
"11";"Mo Superalloy (Ni-20Cr-16Mo-4W; 686)";"dimethylhydrazine";"asymmetrical";"hydrazines";"";"100";"25 – 125";"<2";"219";"";"";"";"";"";"";"";"";"";"";"";"";"";"";"";""
"12";"Mo Superalloy (Ni-22Cr-16Mo; C22/ 59)";"dimethylhydrazine";"asymmetrical";"hydrazines";"";"100";"25 – 125";"<2";"219";"";"";"";"";"";"";"";"";"";"";"";"";"";"";"";""
"13";"Mo Superalloy (Ni-23Cr-16Mo-1Cu; C20000)";"dimethylhydrazine";"asymmetrical";"hydrazines";"";"100";"25 – 125";"<2";"219";"";"";"";"";"";"";"";"";"";"";"";"";"";"";"";""
"14";"Nickel (200)";"dimethylhydrazine";"asymmetrical";"hydrazines";"severe corrosion with oxygen ingress";"100";"25 – 75";"<2";"219,220";"";"";"";"";"";"";"";"";"";"";"";"";"";"";"";""
"15";"Nickel-Copper (400)";"dimethylhydrazine";"asymmetrical";"hydrazines";"severe corrosion with oxygen ingress";"100";"25 – 75";"<2";"219,220";"";"";"";"";"";"";"";"";"";"";"";"";"";"";"";""
"16";"Ni-Cr-Fe Alloy (600/ 690)";"dimethylhydrazine";"asymmetrical";"hydrazines";"";"100";"25 – 75";"<2";"219";"";"";"";"";"";"";"";"";"";"";"";"";"";"";"";""
"17";"Ni-Mo Alloy (Ni-30Mo; B-2)";"dimethylhydrazine";"asymmetrical";"hydrazines";"";"100";"25 – 125";"<2";"219";"";"";"";"";"";"";"";"";"";"";"";"";"";"";"";""
"18";"Steels, Carbon/ Low Alloy";"dimethylhydrazine";"asymmetrical";"hydrazines";"";"100";"25 – 125";"<2";"219";"";"";"";"";"";"";"";"";"";"";"";"";"";"";"";""
"19";"Tantalum";"dimethylhydrazine";"asymmetrical";"hydrazines";"";"100";"25 – 125";"<2";"219";"";"";"";"";"";"";"";"";"";"";"";"";"";"";"";""
"20";"Titanium, Unalloyed";"dimethylhydrazine";"asymmetrical";"hydrazines";"";"100";"25 – 125";"<2";"219";"";"";"";"";"";"";"";"";"";"";"";"";"";"";"";""
"";"";"";"";"";"";"";"";"";"";"";"";"";"";"";"";"";"";"";"";"";"";"";"";"";""
"";"";"";"";"";"";"";"";"";"";"";"";"";"";"";"";"";"";"";"";"";"";"";"";"";""
"Corrosion Survey Database (COR•SUR) © 2002 NACE International";"";"";"";"";"";"";"";"";"";"";"";"";"";"";"";"";"";"";"";"";"";"";"";"";""

File: data/corrosion_data/TableData - 2024-11-08T193928.661.csv
sep=;
"Title: Corrosion Survey Database (COR•SUR)";"";"";"";"";"";"";"";"";"";"";"";"";"";"";"";"";"";"";"";"";"";"";"";"";""
"Table: Hydrazine";"";"";"";"";"";"";"";"";"";"";"";"";"";"";"";"";"";"";"";"";"";"";"";"";""
"DOWNLOAD SHOWS ONLY THE DISPLAYED DATA, UP TO 50 ROWS";"";"";"";"";"";"";"";"";"";"";"";"";"";"";"";"";"";"";"";"";"";"";"";"";""
"No.";"material or substance name";"exposure medium";"exposure medium CAS RN";"exposure medium formula";"exposure medium class";"warnings";"resistance note";"conc. (%)";"temp. (°F)";"corrosion rate (mil/yr)";"reference";"";"";"";"";"";"";"";"";"";"";"";"";"";""
"1";"Alloy 20-25-4Mo (904L)";"hydrazine";"302-01-2";"H4N2";"hydrazines";"";"";"5 – 55";"25 – 75";"<2";"217,219";"";"";"";"";"";"";"";"";"";"";"";"";"";""
"2";"Alloy 20-25-4Mo (904L)";"hydrazine";"302-01-2";"H4N2";"hydrazines";"";"";"100";"25 – 175";"<2";"217,219";"";"";"";"";"";"";"";"";"";"";"";"";"";""
"3";"Alloy 20-38-3-3Cu (20Cb3/ 825)";"hydrazine";"302-01-2";"H4N2";"hydrazines";"";"";"5 – 55";"25 – 75";"<2";"217,219";"";"";"";"";"";"";"";"";"";"";"";"";"";""
"4";"Alloy 20-38-3-3Cu (20Cb3/ 825)";"hydrazine";"302-01-2";"H4N2";"hydrazines";"";"";"100";"25 – 175";"<2";"217,219";"";"";"";"";"";"";"";"";"";"";"";"";"";""
"5";"Alloy 30-44-5-3W (G-30)";"hydrazine";"302-01-2";"H4N2";"hydrazines";"";"";"5 – 55";"25 – 75";"<2";"217,219";"";"";"";"";"";"";"";"";"";"";"";"";"";""
"6";"Alloy 30-44-5-3W (G-30)";"hydrazine";"302-01-2";"H4N2";"hydrazines";"";"";"100";"25 – 175";"<2";"217,219";"";"";"";"";"";"";"";"";"";"";"";"";"";""
"7";"Aluminum Alloy (3003/ 5154)";"hydrazine";"302-01-2";"H4N2";"hydrazines";"";"";"5 – 95";"25 – 75";"20 – 50";"217,219,220";"";"";"";"";"";"";"";"";"";"";"";"";"";""
"8";"Aluminum Alloy (3003/ 5154)";"hydrazine";"302-01-2";"H4N2";"hydrazines";"";"";"100";"25 – 175";"<2";"217,219,220";"";"";"";"";"";"";"";"";"";"";"";"";"";""
"9";"Austenitic Cr-Ni Stainless Steel (18-8; 304/ 304L/ 347)";"hydrazine";"302-01-2";"H4N2";"hydrazines";"";"";">5";"25 – 225";"<2";"217,219";"";"";"";"";"";"";"";"";"";"";"";"";"";""
"10";"Austenitic Cr-Ni-Mo Stainless Steel (17-12-3; 316L/ 317L)";"hydrazine";"302-01-2";"H4N2";"hydrazines";"";"";"5 – 55";"25 – 75";"<2";"217,219";"";"";"";"";"";"";"";"";"";"";"";"";"";""
"11";"Austenitic Cr-Ni-Mo Stainless Steel (17-12-3; 316L/ 317L)";"hydrazine";"302-01-2";"H4N2";"hydrazines";"";"";"100";"25 – 175";"<2";"217,219";"";"";"";"";"";"";"";"";"";"";"";"";"";""
"12";"Brass (>15Zn)";"hydrazine";"302-01-2";"H4N2";"hydrazines";"severe corrosion with oxygen ingress";"";"5 – 55";"25 – 75";">50";"217,219,220";"";"";"";"";"";"";"";"";"";"";"";"";"";""
"13";"Brass (>15Zn)";"hydrazine";"302-01-2";"H4N2";"hydrazines";"severe corrosion with oxygen ingress";"";">75";"25 – 75";">50";"217,219,220";"";"";"";"";"";"";"";"";"";"";"";"";"";""
"14";"Brass (>15Zn)";"hydrazine";"302-01-2";"H4N2";"hydrazines";"severe corrosion with oxygen ingress";"";"100";"25 – 125";">50";"217,219,220";"";"";"";"";"";"";"";"";"";"";"";"";"";""
"15";"Cast Iron, Gray/ Ductile";"hydrazine";"302-01-2";"H4N2";"hydrazines";"";"";"5 – 65";"25 – 75";">50";"217,219";"";"";"";"";"";"";"";"";"";"";"";"";"";""
"16";"Copper/ Bronze/ Low Brass";"hydrazine";"302-01-2";"H4N2";"hydrazines";"severe corrosion with oxygen ingress";"";"5 – 45";"25 – 75";">50";"217,219,220";"";"";"";"";"";"";"";"";"";"";"";"";"";""
"17";"Copper/ Bronze/ Low Brass";"hydrazine";"302-01-2";"H4N2";"hydrazines";"severe corrosion with oxygen ingress";"";">85";"25 – 75";">50";"217,219,220";"";"";"";"";"";"";"";"";"";"";"";"";"";""
"18";"Copper/ Bronze/ Low Brass";"hydrazine";"302-01-2";"H4N2";"hydrazines";"severe corrosion with oxygen ingress";"";"100";"25 – 125";">50";"217,219,220";"";"";"";"";"";"";"";"";"";"";"";"";"";""
"19";"Copper-Nickel";"hydrazine";"302-01-2";"H4N2";"hydrazines";"severe corrosion with oxygen ingress";"";">85";"25 – 75";">50";"217,219,220";"";"";"";"";"";"";"";"";"";"";"";"";"";""
"20";"Cr Stainless Steel (12Cr)";"hydrazine";"302-01-2";"H4N2";"hydrazines";"";"pitting";"100";"25 – 75";"<20";"217,219";"";"";"";"";"";"";"";"";"";"";"";"";"";""
"21";"Cr Stainless Steel (17Cr)";"hydrazine";"302-01-2";"H4N2";"hydrazines";"";"pitting";"100";"25 – 75";"<2";"217,219";"";"";"";"";"";"";"";"";"";"";"";"";"";""
"22";"Cr Stainless Steel (17Cr)";"hydrazine";"302-01-2";"H4N2";"hydrazines";"";"";"100";"175 – 225";">50";"217,219";"";"";"";"";"";"";"";"";"";"";"";"";"";""
"23";"Gold/ Platinum";"hydrazine";"302-01-2";"H4N2";"hydrazines";"";"";"5 – 15";"175 – 225";">50";"217,219";"";"";"";"";"";"";"";"";"";"";"";"";"";""
"24";"Gold/ Platinum";"hydrazine";"302-01-2";"H4N2";"hydrazines";"";"";"5 – 55";"25 – 75";"<2";"217,219";"";"";"";"";"";"";"";"";"";"";"";"";"";""
"25";"Gold/ Platinum";"hydrazine";"302-01-2";"H4N2";"hydrazines";"";"";"45 – 55";"175 – 225";">50";"217,219";"";"";"";"";"";"";"";"";"";"";"";"";"";""
"26";"Lead";"hydrazine";"302-01-2";"H4N2";"hydrazines";"";"";">5";"25 – 75";">50";"217,219";"";"";"";"";"";"";"";"";"";"";"";"";"";""
"27";"Mo Superalloy (Ni-Cr-Fe-9Mo; 625/ 725)";"hydrazine";"302-01-2";"H4N2";"hydrazines";"";"";"100";"25 – 75";"<2";"217,219";"";"";"";"";"";"";"";"";"";"";"";"";"";""
"28";"Mo Superalloy (Ni-16Cr-16Mo; C276)";"hydrazine";"302-01-2";"H4N2";"hydrazines";"";"";"100";"25 – 75";"<2";"217,219";"";"";"";"";"";"";"";"";"";"";"";"";"";""
"29";"Mo Superalloy (Ni-20Cr-16Mo-4W; 686)";"hydrazine";"302-01-2";"H4N2";"hydrazines";"";"";"100";"25 – 75";"<2";"217,219";"";"";"";"";"";"";"";"";"";"";"";"";"";""
"30";"Mo Superalloy (Ni-22Cr-16Mo; C22/ 59)";"hydrazine";"302-01-2";"H4N2";"hydrazines";"";"";"100";"25 – 75";"<2";"217,219";"";"";"";"";"";"";"";"";"";"";"";"";"";""
"31";"Mo Superalloy (Ni-23Cr-16Mo-1Cu; C20000)";"hydrazine";"302-01-2";"H4N2";"hydrazines";"";"";"100";"25 – 75";"<2";"217,219";"";"";"";"";"";"";"";"";"";"";"";"";"";""
"32";"Nickel (200)";"hydrazine";"302-01-2";"H4N2";"hydrazines";"severe corrosion with oxygen ingress";"";">65";"25 – 75";">50";"217,219,220";"";"";"";"";"";"";"";"";"";"";"";"";"";""
"33";"Nickel-Copper (400)";"hydrazine";"302-01-2";"H4N2";"hydrazines";"severe corrosion with oxygen ingress";"";">75";"25 – 75";">50";"217,219,220";"";"";"";"";"";"";"";"";"";"";"";"";"";""
"34";"Nickel-Copper (400)";"hydrazine";"302-01-2";"H4N2";"hydrazines";"severe corrosion with oxygen ingress";"";"100";"25 – 125";">50";"217,219,220";"";"";"";"";"";"";"";"";"";"";"";"";"";""
"35";"Ni-Cr-Fe Alloy (600/ 690)";"hydrazine";"302-01-2";"H4N2";"hydrazines";"";"";"75 – 95";"25 – 75";">50";"217,219";"";"";"";"";"";"";"";"";"";"";"";"";"";""
"36";"Ni-Cr-Fe Alloy (600/ 690)";"hydrazine";"302-01-2";"H4N2";"hydrazines";"";"";"100";"25 – 75";"<2";"217,219";"";"";"";"";"";"";"";"";"";"";"";"";"";""
"37";"Ni-Cr-Fe Alloy (600/ 690)";"hydrazine";"302-01-2";"H4N2";"hydrazines";"";"";"100";"125 – 225";">50";"217,219";"";"";"";"";"";"";"";"";"";"";"";"";"";""
"38";"Ni-Mo Alloy (Ni-30Mo; B-2)";"hydrazine";"302-01-2";"H4N2";"hydrazines";"";"";"65 – 95";"25 – 75";">50";"217,219";"";"";"";"";"";"";"";"";"";"";"";"";"";""
"39";"Ni-Mo Alloy (Ni-30Mo; B-2)";"hydrazine";"302-01-2";"H4N2";"hydrazines";"";"";"100";"25 – 125";"<2";"217,219";"";"";"";"";"";"";"";"";"";"";"";"";"";""
"40";"Silver";"hydrazine";"302-01-2";"H4N2";"hydrazines";"";"";">65";"25 – 75";">50";"217,219";"";"";"";"";"";"";"";"";"";"";"";"";"";""
"41";"Steels, Carbon/ Low Alloy";"hydrazine";"302-01-2";"H4N2";"hydrazines";"";"";"5 – 65";"25 – 75";">50";"217,219";"";"";"";"";"";"";"";"";"";"";"";"";"";""
"42";"Tantalum";"hydrazine";"302-01-2";"H4N2";"hydrazines";"";"";"100";"25 – 125";"<2";"217,219";"";"";"";"";"";"";"";"";"";"";"";"";"";""
"43";"Titanium, Unalloyed";"hydrazine";"302-01-2";"H4N2";"hydrazines";"";"";"100";"25 – 125";"<2";"217,219";"";"";"";"";"";"";"";"";"";"";"";"";"";""
"";"";"";"";"";"";"";"";"";"";"";"";"";"";"";"";"";"";"";"";"";"";"";"";"";""
"";"";"";"";"";"";"";"";"";"";"";"";"";"";"";"";"";"";"";"";"";"";"";"";"";""
"Corrosion Survey Database (COR•SUR) © 2002 NACE International";"";"";"";"";"";"";"";"";"";"";"";"";"";"";"";"";"";"";"";"";"";"";"";"";""

File: data/corrosion_data/TableData - 2024-11-08T193951.497.csv
sep=;
"Title: Corrosion Survey Database (COR•SUR)";"";"";"";"";"";"";"";"";"";"";"";"";"";"";"";"";"";"";"";"";"";"";"";"";""
"Table: Phenylhydrazine";"";"";"";"";"";"";"";"";"";"";"";"";"";"";"";"";"";"";"";"";"";"";"";"";""
"DOWNLOAD SHOWS ONLY THE DISPLAYED DATA, UP TO 50 ROWS";"";"";"";"";"";"";"";"";"";"";"";"";"";"";"";"";"";"";"";"";"";"";"";"";""
"No.";"material or substance name";"exposure medium";"exposure medium CAS RN";"exposure medium formula";"exposure medium class";"warnings";"conc. (%)";"temp. (°F)";"corrosion rate (mil/yr)";"reference";"";"";"";"";"";"";"";"";"";"";"";"";"";"";""
"1";"Alloy 20-25-4Mo (904L)";"phenylhydrazine";"100-63-0";"C6H8N2";"hydrazines";"";"5 – 10";"25 – 225";"<2";"217,219,220";"";"";"";"";"";"";"";"";"";"";"";"";"";"";""
"2";"Alloy 20-38-3-3Cu (20Cb3/ 825)";"phenylhydrazine";"100-63-0";"C6H8N2";"hydrazines";"";"5 – 10";"25 – 225";"<2";"217,219,220";"";"";"";"";"";"";"";"";"";"";"";"";"";"";""
"3";"Alloy 30-44-5-3W (G-30)";"phenylhydrazine";"100-63-0";"C6H8N2";"hydrazines";"";"5 – 10";"25 – 225";"<2";"217,219,220";"";"";"";"";"";"";"";"";"";"";"";"";"";"";""
"4";"Aluminum Alloy (3003/ 5154)";"phenylhydrazine";"100-63-0";"C6H8N2";"hydrazines";"";"100";"68 – 225";"<2";"217,219,220";"";"";"";"";"";"";"";"";"";"";"";"";"";"";""
"5";"Austenitic Cr-Ni Stainless Steel (18-8; 304/ 304L/ 347)";"phenylhydrazine";"100-63-0";"C6H8N2";"hydrazines";"";"5 – 10";"25 – 225";"<2";"217,219,220";"";"";"";"";"";"";"";"";"";"";"";"";"";"";""
"6";"Austenitic Cr-Ni-Mo Stainless Steel (17-12-3; 316L/ 317L)";"phenylhydrazine";"100-63-0";"C6H8N2";"hydrazines";"";"5 – 10";"25 – 225";"<2";"217,219,220";"";"";"";"";"";"";"";"";"";"";"";"";"";"";""
"7";"Brass (>15Zn)";"phenylhydrazine";"100-63-0";"C6H8N2";"hydrazines";"severe corrosion with oxygen ingress";"";"0";"<2";"219";"";"";"";"";"";"";"";"";"";"";"";"";"";"";""
"8";"Cast Iron, Gray/ Ductile";"phenylhydrazine";"100-63-0";"C6H8N2";"hydrazines";"";"5 – 10";"25 – 75";">50";"217,219,220";"";"";"";"";"";"";"";"";"";"";"";"";"";"";""
"9";"Cast Iron, Gray/ Ductile";"phenylhydrazine";"100-63-0";"C6H8N2";"hydrazines";"";"100";"68 – 75";">50";"217,219,220";"";"";"";"";"";"";"";"";"";"";"";"";"";"";""
"10";"Copper/ Bronze/ Low Brass";"phenylhydrazine";"100-63-0";"C6H8N2";"hydrazines";"severe corrosion with oxygen ingress";"100";"68 – 225";"<2";"217,219,220";"";"";"";"";"";"";"";"";"";"";"";"";"";"";""
"11";"Copper-Nickel";"phenylhydrazine";"100-63-0";"C6H8N2";"hydrazines";"severe corrosion with oxygen ingress";"";"0";"<2";"219";"";"";"";"";"";"";"";"";"";"";"";"";"";"";""
"12";"Gold/ Platinum";"phenylhydrazine";"100-63-0";"C6H8N2";"hydrazines";"";"5 – 10";"25 – 225";"<2";"217,219,220";"";"";"";"";"";"";"";"";"";"";"";"";"";"";""
"13";"Gold/ Platinum";"phenylhydrazine";"100-63-0";"C6H8N2";"hydrazines";"";"100";"68 – 225";"<2";"217,219,220";"";"";"";"";"";"";"";"";"";"";"";"";"";"";""
"14";"Nickel (200)";"phenylhydrazine";"100-63-0";"C6H8N2";"hydrazines";"severe corrosion with oxygen ingress";"5 – 10";"25 – 75";"20 – 50";"219";"";"";"";"";"";"";"";"";"";"";"";"";"";"";""
"15";"Nickel-Copper (400)";"phenylhydrazine";"100-63-0";"C6H8N2";"hydrazines";"severe corrosion with oxygen ingress";"5 – 10";"25 – 75";"<2";"219";"";"";"";"";"";"";"";"";"";"";"";"";"";"";""
"16";"Steels, Carbon/ Low Alloy";"phenylhydrazine";"100-63-0";"C6H8N2";"hydrazines";"";"5 – 10";"25 – 75";">50";"217,219,220";"";"";"";"";"";"";"";"";"";"";"";"";"";"";""
"17";"Steels, Carbon/ Low Alloy";"phenylhydrazine";"100-63-0";"C6H8N2";"hydrazines";"";"100";"68 – 75";">50";"217,219,220";"";"";"";"";"";"";"";"";"";"";"";"";"";"";""
"18";"Superferritic Stainless Steel (26-1)";"phenylhydrazine";"100-63-0";"C6H8N2";"hydrazines";"";"5 – 10";"25 – 225";"<2";"217,219,220";"";"";"";"";"";"";"";"";"";"";"";"";"";"";""
"";"";"";"";"";"";"";"";"";"";"";"";"";"";"";"";"";"";"";"";"";"";"";"";"";""
"";"";"";"";"";"";"";"";"";"";"";"";"";"";"";"";"";"";"";"";"";"";"";"";"";""
"Corrosion Survey Database (COR•SUR) © 2002 NACE International";"";"";"";"";"";"";"";"";"";"";"";"";"";"";"";"";"";"";"";"";"";"";"";"";""

File: data/corrosion_data/TableData - 2024-11-08T194010.304.csv
sep=;
"Title: Corrosion Survey Database (COR•SUR)";"";"";"";"";"";"";"";"";"";"";"";"";"";"";"";"";"";"";"";"";"";"";"";"";""
"Table: Cyclohexane";"";"";"";"";"";"";"";"";"";"";"";"";"";"";"";"";"";"";"";"";"";"";"";"";""
"DOWNLOAD SHOWS ONLY THE DISPLAYED DATA, UP TO 50 ROWS";"";"";"";"";"";"";"";"";"";"";"";"";"";"";"";"";"";"";"";"";"";"";"";"";""
"No.";"material or substance name";"exposure medium";"exposure medium synonym";"exposure medium CAS RN";"exposure medium formula";"exposure medium class";"conc. (%)";"temp. (°F)";"corrosion rate (mil/yr)";"reference";"";"";"";"";"";"";"";"";"";"";"";"";"";"";""
"1";"Alloy 20-25-4Mo (904L)";"cyclohexane";"hexahydrobenzene";"110-82-7";"C6H12";"hydrocarbons";"100";"25 – 225";"<2";"219,220";"";"";"";"";"";"";"";"";"";"";"";"";"";"";""
"2";"Alloy 20-38-3-3Cu (20Cb3/ 825)";"cyclohexane";"hexahydrobenzene";"110-82-7";"C6H12";"hydrocarbons";"100";"25 – 225";"<2";"219,220";"";"";"";"";"";"";"";"";"";"";"";"";"";"";""
"3";"Alloy 30-44-5-3W (G-30)";"cyclohexane";"hexahydrobenzene";"110-82-7";"C6H12";"hydrocarbons";"100";"25 – 225";"<2";"219,220";"";"";"";"";"";"";"";"";"";"";"";"";"";"";""
"4";"Aluminum Alloy (3003/ 5154)";"cyclohexane";"hexahydrobenzene";"110-82-7";"C6H12";"hydrocarbons";"100";"25 – 225";"<2";"219,220";"";"";"";"";"";"";"";"";"";"";"";"";"";"";""
"5";"Austenitic Cr-Ni Stainless Steel (18-8; 304/ 304L/ 347)";"cyclohexane";"hexahydrobenzene";"110-82-7";"C6H12";"hydrocarbons";"100";"25 – 225";"<2";"219,220";"";"";"";"";"";"";"";"";"";"";"";"";"";"";""
"6";"Austenitic Cr-Ni-Mo Stainless Steel (17-12-3; 316L/ 317L)";"cyclohexane";"hexahydrobenzene";"110-82-7";"C6H12";"hydrocarbons";"100";"25 – 225";"<2";"219,220";"";"";"";"";"";"";"";"";"";"";"";"";"";"";""
"7";"Brass (>15Zn)";"cyclohexane";"hexahydrobenzene";"110-82-7";"C6H12";"hydrocarbons";"100";"25 – 225";"<2";"219,220";"";"";"";"";"";"";"";"";"";"";"";"";"";"";""
"8";"Cast Iron, Gray/ Ductile";"cyclohexane";"hexahydrobenzene";"110-82-7";"C6H12";"hydrocarbons";"100";"25 – 225";"<2";"219,220";"";"";"";"";"";"";"";"";"";"";"";"";"";"";""
"9";"Copper/ Bronze/ Low Brass";"cyclohexane";"hexahydrobenzene";"110-82-7";"C6H12";"hydrocarbons";"100";"25 – 225";"<2";"219,220";"";"";"";"";"";"";"";"";"";"";"";"";"";"";""
"10";"Copper-Nickel";"cyclohexane";"hexahydrobenzene";"110-82-7";"C6H12";"hydrocarbons";"100";"25 – 225";"<2";"219,220";"";"";"";"";"";"";"";"";"";"";"";"";"";"";""
"11";"Cr Stainless Steel (12Cr)";"cyclohexane";"hexahydrobenzene";"110-82-7";"C6H12";"hydrocarbons";"100";"25 – 225";"<2";"219,220";"";"";"";"";"";"";"";"";"";"";"";"";"";"";""
"12";"Cr Stainless Steel (17Cr)";"cyclohexane";"hexahydrobenzene";"110-82-7";"C6H12";"hydrocarbons";"100";"25 – 225";"<2";"219,220";"";"";"";"";"";"";"";"";"";"";"";"";"";"";""
"13";"Gold/ Platinum";"cyclohexane";"hexahydrobenzene";"110-82-7";"C6H12";"hydrocarbons";"100";"25 – 225";"<2";"219";"";"";"";"";"";"";"";"";"";"";"";"";"";"";""
"14";"Lead";"cyclohexane";"hexahydrobenzene";"110-82-7";"C6H12";"hydrocarbons";"100";"25 – 225";"<2";"219,220";"";"";"";"";"";"";"";"";"";"";"";"";"";"";""
"15";"Mo Superalloy (Ni-Cr-Fe-9Mo; 625/ 725)";"cyclohexane";"hexahydrobenzene";"110-82-7";"C6H12";"hydrocarbons";"100";"25 – 225";"<2";"219,220";"";"";"";"";"";"";"";"";"";"";"";"";"";"";""
"16";"Mo Superalloy (Ni-16Cr-16Mo; C276)";"cyclohexane";"hexahydrobenzene";"110-82-7";"C6H12";"hydrocarbons";"100";"25 – 225";"<2";"219,220";"";"";"";"";"";"";"";"";"";"";"";"";"";"";""
"17";"Mo Superalloy (Ni-20Cr-16Mo-4W; 686)";"cyclohexane";"hexahydrobenzene";"110-82-7";"C6H12";"hydrocarbons";"100";"25 – 225";"<2";"219,220";"";"";"";"";"";"";"";"";"";"";"";"";"";"";""
"18";"Mo Superalloy (Ni-22Cr-16Mo; C22/ 59)";"cyclohexane";"hexahydrobenzene";"110-82-7";"C6H12";"hydrocarbons";"100";"25 – 225";"<2";"219,220";"";"";"";"";"";"";"";"";"";"";"";"";"";"";""
"19";"Mo Superalloy (Ni-23Cr-16Mo-1Cu; C20000)";"cyclohexane";"hexahydrobenzene";"110-82-7";"C6H12";"hydrocarbons";"100";"25 – 225";"<2";"219,220";"";"";"";"";"";"";"";"";"";"";"";"";"";"";""
"20";"Nickel (200)";"cyclohexane";"hexahydrobenzene";"110-82-7";"C6H12";"hydrocarbons";"100";"25 – 225";"<2";"219,220";"";"";"";"";"";"";"";"";"";"";"";"";"";"";""
"21";"Nickel Cast Iron (15-35Ni)";"cyclohexane";"hexahydrobenzene";"110-82-7";"C6H12";"hydrocarbons";"100";"25 – 225";"<2";"219,220";"";"";"";"";"";"";"";"";"";"";"";"";"";"";""
"22";"Nickel-Copper (400)";"cyclohexane";"hexahydrobenzene";"110-82-7";"C6H12";"hydrocarbons";"100";"25 – 225";"<2";"219,220";"";"";"";"";"";"";"";"";"";"";"";"";"";"";""
"23";"Ni-Cr-Fe Alloy (600/ 690)";"cyclohexane";"hexahydrobenzene";"110-82-7";"C6H12";"hydrocarbons";"100";"25 – 225";"<2";"219,220";"";"";"";"";"";"";"";"";"";"";"";"";"";"";""
"24";"Ni-Mo Alloy (Ni-30Mo; B-2)";"cyclohexane";"hexahydrobenzene";"110-82-7";"C6H12";"hydrocarbons";"100";"25 – 225";"<2";"219,220";"";"";"";"";"";"";"";"";"";"";"";"";"";"";""
"25";"Niobium (Columbium)";"cyclohexane";"hexahydrobenzene";"110-82-7";"C6H12";"hydrocarbons";"100";"212";"<2";"220";"";"";"";"";"";"";"";"";"";"";"";"";"";"";""
"26";"Silicon Cast Iron (14Si)";"cyclohexane";"hexahydrobenzene";"110-82-7";"C6H12";"hydrocarbons";"100";"52 – 237";"<2";"218,220";"";"";"";"";"";"";"";"";"";"";"";"";"";"";""
"27";"Silver";"cyclohexane";"hexahydrobenzene";"110-82-7";"C6H12";"hydrocarbons";"100";"25 – 225";"<2";"219,220";"";"";"";"";"";"";"";"";"";"";"";"";"";"";""
"28";"Steels, Carbon/ Low Alloy";"cyclohexane";"hexahydrobenzene";"110-82-7";"C6H12";"hydrocarbons";"100";"25 – 225";"<2";"219,220";"";"";"";"";"";"";"";"";"";"";"";"";"";"";""
"29";"Superferritic Stainless Steel (26-1)";"cyclohexane";"hexahydrobenzene";"110-82-7";"C6H12";"hydrocarbons";"100";"25 – 225";"<2";"219,220";"";"";"";"";"";"";"";"";"";"";"";"";"";"";""
"30";"Tantalum";"cyclohexane";"hexahydrobenzene";"110-82-7";"C6H12";"hydrocarbons";"100";"25 – 225";"<2";"219";"";"";"";"";"";"";"";"";"";"";"";"";"";"";""
"31";"Titanium, Unalloyed";"cyclohexane";"hexahydrobenzene";"110-82-7";"C6H12";"hydrocarbons";"100";"25 – 225";"<2";"219";"";"";"";"";"";"";"";"";"";"";"";"";"";"";""
"32";"Zirconium";"cyclohexane";"hexahydrobenzene";"110-82-7";"C6H12";"hydrocarbons";"100";"25 – 225";"<2";"219";"";"";"";"";"";"";"";"";"";"";"";"";"";"";""
"";"";"";"";"";"";"";"";"";"";"";"";"";"";"";"";"";"";"";"";"";"";"";"";"";""
"";"";"";"";"";"";"";"";"";"";"";"";"";"";"";"";"";"";"";"";"";"";"";"";"";""
"Corrosion Survey Database (COR•SUR) © 2002 NACE International";"";"";"";"";"";"";"";"";"";"";"";"";"";"";"";"";"";"";"";"";"";"";"";"";""

File: data/corrosion_data/TableData - 2024-11-08T194014.903.csv
sep=;
"Title: Corrosion Survey Database (COR•SUR)";"";"";"";"";"";"";"";"";"";"";"";"";"";"";"";"";"";"";"";"";"";"";"";"";""
"Table: Cyclopentane";"";"";"";"";"";"";"";"";"";"";"";"";"";"";"";"";"";"";"";"";"";"";"";"";""
"DOWNLOAD SHOWS ONLY THE DISPLAYED DATA, UP TO 50 ROWS";"";"";"";"";"";"";"";"";"";"";"";"";"";"";"";"";"";"";"";"";"";"";"";"";""
"No.";"material or substance name";"exposure medium";"exposure medium synonym";"exposure medium CAS RN";"exposure medium formula";"exposure medium class";"conc. (%)";"temp. (°F)";"corrosion rate (mil/yr)";"reference";"";"";"";"";"";"";"";"";"";"";"";"";"";"";""
"1";"Alloy 20-25-4Mo (904L)";"cyclopentane";"pentamethylene";"287-92-3";"C5H10";"hydrocarbons";"100";"25 – 225";"<2";"219,220";"";"";"";"";"";"";"";"";"";"";"";"";"";"";""
"2";"Alloy 20-38-3-3Cu (20Cb3/ 825)";"cyclopentane";"pentamethylene";"287-92-3";"C5H10";"hydrocarbons";"100";"25 – 225";"<2";"219,220";"";"";"";"";"";"";"";"";"";"";"";"";"";"";""
"3";"Alloy 30-44-5-3W (G-30)";"cyclopentane";"pentamethylene";"287-92-3";"C5H10";"hydrocarbons";"100";"25 – 225";"<2";"219,220";"";"";"";"";"";"";"";"";"";"";"";"";"";"";""
"4";"Aluminum Alloy (3003/ 5154)";"cyclopentane";"pentamethylene";"287-92-3";"C5H10";"hydrocarbons";"100";"25 – 225";"<2";"219,220";"";"";"";"";"";"";"";"";"";"";"";"";"";"";""
"5";"Austenitic Cr-Ni Stainless Steel (18-8; 304/ 304L/ 347)";"cyclopentane";"pentamethylene";"287-92-3";"C5H10";"hydrocarbons";"100";"25 – 225";"<2";"219,220";"";"";"";"";"";"";"";"";"";"";"";"";"";"";""
"6";"Austenitic Cr-Ni-Mo Stainless Steel (17-12-3; 316L/ 317L)";"cyclopentane";"pentamethylene";"287-92-3";"C5H10";"hydrocarbons";"100";"25 – 225";"<2";"219,220";"";"";"";"";"";"";"";"";"";"";"";"";"";"";""
"7";"Brass (>15Zn)";"cyclopentane";"pentamethylene";"287-92-3";"C5H10";"hydrocarbons";"100";"25 – 225";"<2";"219,220";"";"";"";"";"";"";"";"";"";"";"";"";"";"";""
"8";"Cast Iron, Gray/ Ductile";"cyclopentane";"pentamethylene";"287-92-3";"C5H10";"hydrocarbons";"100";"25 – 225";"<2";"219,220";"";"";"";"";"";"";"";"";"";"";"";"";"";"";""
"9";"Copper/ Bronze/ Low Brass";"cyclopentane";"pentamethylene";"287-92-3";"C5H10";"hydrocarbons";"100";"25 – 225";"<2";"219,220";"";"";"";"";"";"";"";"";"";"";"";"";"";"";""
"10";"Copper-Nickel";"cyclopentane";"pentamethylene";"287-92-3";"C5H10";"hydrocarbons";"100";"25 – 225";"<2";"219,220";"";"";"";"";"";"";"";"";"";"";"";"";"";"";""
"11";"Cr Stainless Steel (12Cr)";"cyclopentane";"pentamethylene";"287-92-3";"C5H10";"hydrocarbons";"100";"25 – 225";"<2";"219,220";"";"";"";"";"";"";"";"";"";"";"";"";"";"";""
"12";"Cr Stainless Steel (17Cr)";"cyclopentane";"pentamethylene";"287-92-3";"C5H10";"hydrocarbons";"100";"25 – 225";"<2";"219,220";"";"";"";"";"";"";"";"";"";"";"";"";"";"";""
"13";"Gold/ Platinum";"cyclopentane";"pentamethylene";"287-92-3";"C5H10";"hydrocarbons";"100";"25 – 225";"<2";"219";"";"";"";"";"";"";"";"";"";"";"";"";"";"";""
"14";"Lead";"cyclopentane";"pentamethylene";"287-92-3";"C5H10";"hydrocarbons";"100";"25 – 225";"<2";"219,220";"";"";"";"";"";"";"";"";"";"";"";"";"";"";""
"15";"Mo Superalloy (Ni-Cr-Fe-9Mo; 625/ 725)";"cyclopentane";"pentamethylene";"287-92-3";"C5H10";"hydrocarbons";"100";"25 – 225";"<2";"219,220";"";"";"";"";"";"";"";"";"";"";"";"";"";"";""
"16";"Mo Superalloy (Ni-16Cr-16Mo; C276)";"cyclopentane";"pentamethylene";"287-92-3";"C5H10";"hydrocarbons";"100";"25 – 225";"<2";"219,220";"";"";"";"";"";"";"";"";"";"";"";"";"";"";""
"17";"Mo Superalloy (Ni-20Cr-16Mo-4W; 686)";"cyclopentane";"pentamethylene";"287-92-3";"C5H10";"hydrocarbons";"100";"25 – 225";"<2";"219,220";"";"";"";"";"";"";"";"";"";"";"";"";"";"";""
"18";"Mo Superalloy (Ni-22Cr-16Mo; C22/ 59)";"cyclopentane";"pentamethylene";"287-92-3";"C5H10";"hydrocarbons";"100";"25 – 225";"<2";"219,220";"";"";"";"";"";"";"";"";"";"";"";"";"";"";""
"19";"Mo Superalloy (Ni-23Cr-16Mo-1Cu; C20000)";"cyclopentane";"pentamethylene";"287-92-3";"C5H10";"hydrocarbons";"100";"25 – 225";"<2";"219,220";"";"";"";"";"";"";"";"";"";"";"";"";"";"";""
"20";"Nickel (200)";"cyclopentane";"pentamethylene";"287-92-3";"C5H10";"hydrocarbons";"100";"25 – 225";"<2";"219,220";"";"";"";"";"";"";"";"";"";"";"";"";"";"";""
"21";"Nickel Cast Iron (15-35Ni)";"cyclopentane";"pentamethylene";"287-92-3";"C5H10";"hydrocarbons";"100";"25 – 225";"<2";"219,220";"";"";"";"";"";"";"";"";"";"";"";"";"";"";""
"22";"Nickel-Copper (400)";"cyclopentane";"pentamethylene";"287-92-3";"C5H10";"hydrocarbons";"100";"25 – 225";"<2";"219,220";"";"";"";"";"";"";"";"";"";"";"";"";"";"";""
"23";"Ni-Cr-Fe Alloy (600/ 690)";"cyclopentane";"pentamethylene";"287-92-3";"C5H10";"hydrocarbons";"100";"25 – 225";"<2";"219,220";"";"";"";"";"";"";"";"";"";"";"";"";"";"";""
"24";"Ni-Mo Alloy (Ni-30Mo; B-2)";"cyclopentane";"pentamethylene";"287-92-3";"C5H10";"hydrocarbons";"100";"25 – 225";"<2";"219,220";"";"";"";"";"";"";"";"";"";"";"";"";"";"";""
"25";"Silicon Cast Iron (14Si)";"cyclopentane";"pentamethylene";"287-92-3";"C5H10";"hydrocarbons";"100";"52 – 237";"<2";"218,220";"";"";"";"";"";"";"";"";"";"";"";"";"";"";""
"26";"Silver";"cyclopentane";"pentamethylene";"287-92-3";"C5H10";"hydrocarbons";"100";"25 – 225";"<2";"219,220";"";"";"";"";"";"";"";"";"";"";"";"";"";"";""
"27";"Steels, Carbon/ Low Alloy";"cyclopentane";"pentamethylene";"287-92-3";"C5H10";"hydrocarbons";"100";"25 – 225";"<2";"219,220";"";"";"";"";"";"";"";"";"";"";"";"";"";"";""
"28";"Superferritic Stainless Steel (26-1)";"cyclopentane";"pentamethylene";"287-92-3";"C5H10";"hydrocarbons";"100";"25 – 225";"<2";"219,220";"";"";"";"";"";"";"";"";"";"";"";"";"";"";""
"29";"Tantalum";"cyclopentane";"pentamethylene";"287-92-3";"C5H10";"hydrocarbons";"100";"25 – 225";"<2";"219";"";"";"";"";"";"";"";"";"";"";"";"";"";"";""
"30";"Titanium, Unalloyed";"cyclopentane";"pentamethylene";"287-92-3";"C5H10";"hydrocarbons";"100";"25 – 225";"<2";"219";"";"";"";"";"";"";"";"";"";"";"";"";"";"";""
"31";"Zirconium";"cyclopentane";"pentamethylene";"287-92-3";"C5H10";"hydrocarbons";"100";"25 – 225";"<2";"219";"";"";"";"";"";"";"";"";"";"";"";"";"";"";""
"";"";"";"";"";"";"";"";"";"";"";"";"";"";"";"";"";"";"";"";"";"";"";"";"";""
"";"";"";"";"";"";"";"";"";"";"";"";"";"";"";"";"";"";"";"";"";"";"";"";"";""
"Corrosion Survey Database (COR•SUR) © 2002 NACE International";"";"";"";"";"";"";"";"";"";"";"";"";"";"";"";"";"";"";"";"";"";"";"";"";""

File: data/corrosion_data/TableData - 2024-11-08T194019.252.csv
sep=;
"Title: Corrosion Survey Database (COR•SUR)";"";"";"";"";"";"";"";"";"";"";"";"";"";"";"";"";"";"";"";"";"";"";"";"";""
"Table: Dimethylhexane";"";"";"";"";"";"";"";"";"";"";"";"";"";"";"";"";"";"";"";"";"";"";"";"";""
"DOWNLOAD SHOWS ONLY THE DISPLAYED DATA, UP TO 50 ROWS";"";"";"";"";"";"";"";"";"";"";"";"";"";"";"";"";"";"";"";"";"";"";"";"";""
"No.";"material or substance name";"exposure medium";"exposure medium class";"conc. (%)";"temp. (°F)";"corrosion rate (mil/yr)";"reference";"";"";"";"";"";"";"";"";"";"";"";"";"";"";"";"";"";""
"1";"Alloy 20-38-3-3Cu (20Cb3/ 825)";"dimethylhexane";"hydrocarbons";"100";"25 – 225";"<20";"219";"";"";"";"";"";"";"";"";"";"";"";"";"";"";"";"";"";""
"2";"Alloy 30-44-5-3W (G-30)";"dimethylhexane";"hydrocarbons";"100";"25 – 225";"<20";"219";"";"";"";"";"";"";"";"";"";"";"";"";"";"";"";"";"";""
"3";"Aluminum Alloy (3003/ 5154)";"dimethylhexane";"hydrocarbons";"100";"25 – 225";"<20";"219";"";"";"";"";"";"";"";"";"";"";"";"";"";"";"";"";"";""
"4";"Austenitic Cr-Ni Stainless Steel (18-8; 304/ 304L/ 347)";"dimethylhexane";"hydrocarbons";"100";"25 – 225";"<20";"219";"";"";"";"";"";"";"";"";"";"";"";"";"";"";"";"";"";""
"5";"Austenitic Cr-Ni-Mo Stainless Steel (17-12-3; 316L/ 317L)";"dimethylhexane";"hydrocarbons";"100";"25 – 225";"<20";"219";"";"";"";"";"";"";"";"";"";"";"";"";"";"";"";"";"";""
"6";"Brass (>15Zn)";"dimethylhexane";"hydrocarbons";"100";"25 – 225";"<20";"219";"";"";"";"";"";"";"";"";"";"";"";"";"";"";"";"";"";""
"7";"Cast Iron, Gray/ Ductile";"dimethylhexane";"hydrocarbons";"100";"25 – 225";"<20";"219";"";"";"";"";"";"";"";"";"";"";"";"";"";"";"";"";"";""
"8";"Copper/ Bronze/ Low Brass";"dimethylhexane";"hydrocarbons";"100";"25 – 225";"<20";"219";"";"";"";"";"";"";"";"";"";"";"";"";"";"";"";"";"";""
"9";"Cr Stainless Steel (12Cr)";"dimethylhexane";"hydrocarbons";"100";"25 – 225";"<20";"219";"";"";"";"";"";"";"";"";"";"";"";"";"";"";"";"";"";""
"10";"Cr Stainless Steel (17Cr)";"dimethylhexane";"hydrocarbons";"100";"25 – 225";"<20";"219";"";"";"";"";"";"";"";"";"";"";"";"";"";"";"";"";"";""
"11";"Gold/ Platinum";"dimethylhexane";"hydrocarbons";"100";"25 – 225";"<2";"219";"";"";"";"";"";"";"";"";"";"";"";"";"";"";"";"";"";""
"12";"Lead";"dimethylhexane";"hydrocarbons";"100";"25 – 225";"<20";"219";"";"";"";"";"";"";"";"";"";"";"";"";"";"";"";"";"";""
"13";"Nickel (200)";"dimethylhexane";"hydrocarbons";"100";"25 – 225";"<20";"219";"";"";"";"";"";"";"";"";"";"";"";"";"";"";"";"";"";""
"14";"Nickel Cast Iron (15-35Ni)";"dimethylhexane";"hydrocarbons";"100";"25 – 225";"<20";"219";"";"";"";"";"";"";"";"";"";"";"";"";"";"";"";"";"";""
"15";"Nickel-Copper (400)";"dimethylhexane";"hydrocarbons";"100";"25 – 225";"<20";"219";"";"";"";"";"";"";"";"";"";"";"";"";"";"";"";"";"";""
"16";"Ni-Cr-Fe Alloy (600/ 690)";"dimethylhexane";"hydrocarbons";"100";"25 – 225";"<20";"219";"";"";"";"";"";"";"";"";"";"";"";"";"";"";"";"";"";""
"17";"Ni-Mo Alloy (Ni-30Mo; B-2)";"dimethylhexane";"hydrocarbons";"100";"25 – 225";"<20";"219";"";"";"";"";"";"";"";"";"";"";"";"";"";"";"";"";"";""
"18";"Silicon Cast Iron (14Si)";"dimethylhexane";"hydrocarbons";"100";"52 – 237";"<20";"218";"";"";"";"";"";"";"";"";"";"";"";"";"";"";"";"";"";""
"19";"Silver";"dimethylhexane";"hydrocarbons";"100";"25 – 225";"<2";"219";"";"";"";"";"";"";"";"";"";"";"";"";"";"";"";"";"";""
"20";"Steels, Carbon/ Low Alloy";"dimethylhexane";"hydrocarbons";"100";"25 – 225";"<20";"219";"";"";"";"";"";"";"";"";"";"";"";"";"";"";"";"";"";""
"21";"Superferritic Stainless Steel (26-1)";"dimethylhexane";"hydrocarbons";"100";"25 – 225";"<20";"219";"";"";"";"";"";"";"";"";"";"";"";"";"";"";"";"";"";""
"22";"Tantalum";"dimethylhexane";"hydrocarbons";"100";"25 – 225";"<2";"219";"";"";"";"";"";"";"";"";"";"";"";"";"";"";"";"";"";""
"23";"Titanium, Unalloyed";"dimethylhexane";"hydrocarbons";"100";"25 – 225";"<2";"219";"";"";"";"";"";"";"";"";"";"";"";"";"";"";"";"";"";""
"";"";"";"";"";"";"";"";"";"";"";"";"";"";"";"";"";"";"";"";"";"";"";"";"";""
"";"";"";"";"";"";"";"";"";"";"";"";"";"";"";"";"";"";"";"";"";"";"";"";"";""
"Corrosion Survey Database (COR•SUR) © 2002 NACE International";"";"";"";"";"";"";"";"";"";"";"";"";"";"";"";"";"";"";"";"";"";"";"";"";""

File: data/corrosion_data/TableData - 2024-11-08T194030.543.csv
sep=;
"Title: Corrosion Survey Database (COR•SUR)";"";"";"";"";"";"";"";"";"";"";"";"";"";"";"";"";"";"";"";"";"";"";"";"";""
"Table: Dipentene";"";"";"";"";"";"";"";"";"";"";"";"";"";"";"";"";"";"";"";"";"";"";"";"";""
"DOWNLOAD SHOWS ONLY THE DISPLAYED DATA, UP TO 50 ROWS";"";"";"";"";"";"";"";"";"";"";"";"";"";"";"";"";"";"";"";"";"";"";"";"";""
"No.";"material or substance name";"exposure medium";"exposure medium synonym";"exposure medium CAS RN";"exposure medium formula";"exposure medium class";"conc. (%)";"temp. (°F)";"corrosion rate (mil/yr)";"reference";"";"";"";"";"";"";"";"";"";"";"";"";"";"";""
"1";"Alloy 20-38-3-3Cu (20Cb3/ 825)";"dipentene";"p-menthadiene";"7705-14-8";"C10H16";"hydrocarbons";"100";"25 – 375";"<2";"219";"";"";"";"";"";"";"";"";"";"";"";"";"";"";""
"2";"Alloy 30-44-5-3W (G-30)";"dipentene";"p-menthadiene";"7705-14-8";"C10H16";"hydrocarbons";"100";"25 – 375";"<2";"219";"";"";"";"";"";"";"";"";"";"";"";"";"";"";""
"3";"Aluminum Alloy (3003/ 5154)";"dipentene";"p-menthadiene";"7705-14-8";"C10H16";"hydrocarbons";"100";"25 – 375";"<2";"219";"";"";"";"";"";"";"";"";"";"";"";"";"";"";""
"4";"Austenitic Cr-Ni Stainless Steel (18-8; 304/ 304L/ 347)";"dipentene";"p-menthadiene";"7705-14-8";"C10H16";"hydrocarbons";"100";"25 – 375";"<2";"219";"";"";"";"";"";"";"";"";"";"";"";"";"";"";""
"5";"Austenitic Cr-Ni-Mo Stainless Steel (17-12-3; 316L/ 317L)";"dipentene";"p-menthadiene";"7705-14-8";"C10H16";"hydrocarbons";"100";"25 – 375";"<2";"219";"";"";"";"";"";"";"";"";"";"";"";"";"";"";""
"6";"Brass (>15Zn)";"dipentene";"p-menthadiene";"7705-14-8";"C10H16";"hydrocarbons";"100";"25 – 225";"<2";"219";"";"";"";"";"";"";"";"";"";"";"";"";"";"";""
"7";"Cast Iron, Gray/ Ductile";"dipentene";"p-menthadiene";"7705-14-8";"C10H16";"hydrocarbons";"100";"25 – 375";"<2";"219";"";"";"";"";"";"";"";"";"";"";"";"";"";"";""
"8";"Copper/ Bronze/ Low Brass";"dipentene";"p-menthadiene";"7705-14-8";"C10H16";"hydrocarbons";"100";"25 – 375";"<2";"219";"";"";"";"";"";"";"";"";"";"";"";"";"";"";""
"9";"Copper-Nickel";"dipentene";"p-menthadiene";"7705-14-8";"C10H16";"hydrocarbons";"100";"25 – 375";"<2";"219";"";"";"";"";"";"";"";"";"";"";"";"";"";"";""
"10";"Cr Stainless Steel (12Cr)";"dipentene";"p-menthadiene";"7705-14-8";"C10H16";"hydrocarbons";"100";"25 – 225";"<2";"219";"";"";"";"";"";"";"";"";"";"";"";"";"";"";""
"11";"Cr Stainless Steel (17Cr)";"dipentene";"p-menthadiene";"7705-14-8";"C10H16";"hydrocarbons";"100";"25 – 225";"<2";"219";"";"";"";"";"";"";"";"";"";"";"";"";"";"";""
"12";"Gold/ Platinum";"dipentene";"p-menthadiene";"7705-14-8";"C10H16";"hydrocarbons";"100";"25 – 375";"<2";"219";"";"";"";"";"";"";"";"";"";"";"";"";"";"";""
"13";"Lead";"dipentene";"p-menthadiene";"7705-14-8";"C10H16";"hydrocarbons";"100";"25 – 225";"<2";"219";"";"";"";"";"";"";"";"";"";"";"";"";"";"";""
"14";"Nickel (200)";"dipentene";"p-menthadiene";"7705-14-8";"C10H16";"hydrocarbons";"100";"25 – 375";"<2";"219";"";"";"";"";"";"";"";"";"";"";"";"";"";"";""
"15";"Nickel-Copper (400)";"dipentene";"p-menthadiene";"7705-14-8";"C10H16";"hydrocarbons";"100";"25 – 375";"<2";"219";"";"";"";"";"";"";"";"";"";"";"";"";"";"";""
"16";"Ni-Cr-Fe Alloy (600/ 690)";"dipentene";"p-menthadiene";"7705-14-8";"C10H16";"hydrocarbons";"100";"25 – 375";"<2";"219";"";"";"";"";"";"";"";"";"";"";"";"";"";"";""
"17";"Ni-Mo Alloy (Ni-30Mo; B-2)";"dipentene";"p-menthadiene";"7705-14-8";"C10H16";"hydrocarbons";"100";"25 – 375";"<2";"219";"";"";"";"";"";"";"";"";"";"";"";"";"";"";""
"18";"Silicon Cast Iron (14Si)";"dipentene";"p-menthadiene";"7705-14-8";"C10H16";"hydrocarbons";"100";"52 – 237";"<20";"218";"";"";"";"";"";"";"";"";"";"";"";"";"";"";""
"19";"Silver";"dipentene";"p-menthadiene";"7705-14-8";"C10H16";"hydrocarbons";"100";"25 – 375";"<2";"219";"";"";"";"";"";"";"";"";"";"";"";"";"";"";""
"20";"Steels, Carbon/ Low Alloy";"dipentene";"p-menthadiene";"7705-14-8";"C10H16";"hydrocarbons";"100";"25 – 375";"<2";"219";"";"";"";"";"";"";"";"";"";"";"";"";"";"";""
"21";"Superferritic Stainless Steel (26-1)";"dipentene";"p-menthadiene";"7705-14-8";"C10H16";"hydrocarbons";"100";"25 – 225";"<2";"219";"";"";"";"";"";"";"";"";"";"";"";"";"";"";""
"22";"Tantalum";"dipentene";"p-menthadiene";"7705-14-8";"C10H16";"hydrocarbons";"100";"25 – 375";"<2";"219";"";"";"";"";"";"";"";"";"";"";"";"";"";"";""
"23";"Titanium, Unalloyed";"dipentene";"p-menthadiene";"7705-14-8";"C10H16";"hydrocarbons";"100";"25 – 375";"<2";"219";"";"";"";"";"";"";"";"";"";"";"";"";"";"";""
"";"";"";"";"";"";"";"";"";"";"";"";"";"";"";"";"";"";"";"";"";"";"";"";"";""
"";"";"";"";"";"";"";"";"";"";"";"";"";"";"";"";"";"";"";"";"";"";"";"";"";""
"Corrosion Survey Database (COR•SUR) © 2002 NACE International";"";"";"";"";"";"";"";"";"";"";"";"";"";"";"";"";"";"";"";"";"";"";"";"";""
