Repository: Mahyar-rajabi94/TF_SDL

File: data/corrosion_data/TableData - 2024-11-08T194132.390.csv
sep=;
"Title: Corrosion Survey Database (COR•SUR)";"";"";"";"";"";"";"";"";"";"";"";"";"";"";"";"";"";"";"";"";"";"";"";"";""
"Table: Nitromethane";"";"";"";"";"";"";"";"";"";"";"";"";"";"";"";"";"";"";"";"";"";"";"";"";""
"DOWNLOAD SHOWS ONLY THE DISPLAYED DATA, UP TO 50 ROWS";"";"";"";"";"";"";"";"";"";"";"";"";"";"";"";"";"";"";"";"";"";"";"";"";""
"No.";"material or substance name";"exposure medium";"exposure medium CAS RN";"exposure medium formula";"exposure medium class";"conc. (%)";"temp. (°F)";"corrosion rate (mil/yr)";"reference";"";"";"";"";"";"";"";"";"";"";"";"";"";"";"";""
"1";"Alloy 20-25-4Mo (904L)";"nitromethane";"75-52-5";"CH3NO2";"hydrocarbons";"100";"25 – 225";"<2";"216,219";"";"";"";"";"";"";"";"";"";"";"";"";"";"";"";""
"2";"Alloy 20-38-3-3Cu (20Cb3/ 825)";"nitromethane";"75-52-5";"CH3NO2";"hydrocarbons";"5 – 15";"25 – 225";"<20";"216,219,220";"";"";"";"";"";"";"";"";"";"";"";"";"";"";"";""
"3";"Alloy 20-38-3-3Cu (20Cb3/ 825)";"nitromethane";"75-52-5";"CH3NO2";"hydrocarbons";"100";"25 – 75";"<20";"216,219,220";"";"";"";"";"";"";"";"";"";"";"";"";"";"";"";""
"4";"Alloy 30-44-5-3W (G-30)";"nitromethane";"75-52-5";"CH3NO2";"hydrocarbons";"5 – 15";"25 – 225";"<20";"216,219,220";"";"";"";"";"";"";"";"";"";"";"";"";"";"";"";""
"5";"Alloy 30-44-5-3W (G-30)";"nitromethane";"75-52-5";"CH3NO2";"hydrocarbons";"100";"25 – 75";"<20";"216,219,220";"";"";"";"";"";"";"";"";"";"";"";"";"";"";"";""
"6";"Aluminum Alloy (3003/ 5154)";"nitromethane";"75-52-5";"CH3NO2";"hydrocarbons";"5 – 15";"25 – 75";">50";"216,219,220";"";"";"";"";"";"";"";"";"";"";"";"";"";"";"";""
"7";"Aluminum Alloy (3003/ 5154)";"nitromethane";"75-52-5";"CH3NO2";"hydrocarbons";"100";"25 – 75";"<2";"216,219,220";"";"";"";"";"";"";"";"";"";"";"";"";"";"";"";""
"8";"Austenitic Cr-Ni Stainless Steel (18-8; 304/ 304L/ 347)";"nitromethane";"75-52-5";"CH3NO2";"hydrocarbons";"100";"25 – 225";"<2";"216,219";"";"";"";"";"";"";"";"";"";"";"";"";"";"";"";""
"9";"Austenitic Cr-Ni-Mo Stainless Steel (17-12-3; 316L/ 317L)";"nitromethane";"75-52-5";"CH3NO2";"hydrocarbons";"100";"25 – 225";"<2";"216,219";"";"";"";"";"";"";"";"";"";"";"";"";"";"";"";""
"10";"Brass (>15Zn)";"nitromethane";"75-52-5";"CH3NO2";"hydrocarbons";"100";"25 – 225";"<2";"216,219";"";"";"";"";"";"";"";"";"";"";"";"";"";"";"";""
"11";"Cast Iron, Gray/ Ductile";"nitromethane";"75-52-5";"CH3NO2";"hydrocarbons";"100";"25 – 225";"<2";"216,219";"";"";"";"";"";"";"";"";"";"";"";"";"";"";"";""
"12";"Copper/ Bronze/ Low Brass";"nitromethane";"75-52-5";"CH3NO2";"hydrocarbons";"100";"25 – 225";"<2";"216,219";"";"";"";"";"";"";"";"";"";"";"";"";"";"";"";""
"13";"Copper-Nickel";"nitromethane";"75-52-5";"CH3NO2";"hydrocarbons";"100";"25 – 225";"<2";"216,219";"";"";"";"";"";"";"";"";"";"";"";"";"";"";"";""
"14";"Cr Stainless Steel (12Cr)";"nitromethane";"75-52-5";"CH3NO2";"hydrocarbons";"100";"25 – 225";"<2";"216,219";"";"";"";"";"";"";"";"";"";"";"";"";"";"";"";""
"15";"Cr Stainless Steel (17Cr)";"nitromethane";"75-52-5";"CH3NO2";"hydrocarbons";"100";"25 – 225";"<2";"216,219";"";"";"";"";"";"";"";"";"";"";"";"";"";"";"";""
"16";"Gold/ Platinum";"nitromethane";"75-52-5";"CH3NO2";"hydrocarbons";"5 – 15";"25 – 225";"<2";"216,219,220";"";"";"";"";"";"";"";"";"";"";"";"";"";"";"";""
"17";"Lead";"nitromethane";"75-52-5";"CH3NO2";"hydrocarbons";"100";"25 – 225";"<20";"216,219";"";"";"";"";"";"";"";"";"";"";"";"";"";"";"";""
"18";"Mo Superalloy (Ni-Cr-Fe-9Mo; 625/ 725)";"nitromethane";"75-52-5";"CH3NO2";"hydrocarbons";"15";"75 – 125";"<2";"216,219,220";"";"";"";"";"";"";"";"";"";"";"";"";"";"";"";""
"19";"Mo Superalloy (Ni-16Cr-16Mo; C276)";"nitromethane";"75-52-5";"CH3NO2";"hydrocarbons";"15";"75 – 125";"<2";"216,219,220";"";"";"";"";"";"";"";"";"";"";"";"";"";"";"";""
"20";"Mo Superalloy (Ni-20Cr-16Mo-4W; 686)";"nitromethane";"75-52-5";"CH3NO2";"hydrocarbons";"15";"75 – 125";"<2";"216,219,220";"";"";"";"";"";"";"";"";"";"";"";"";"";"";"";""
"21";"Mo Superalloy (Ni-22Cr-16Mo; C22/ 59)";"nitromethane";"75-52-5";"CH3NO2";"hydrocarbons";"15";"75 – 125";"<2";"216,219,220";"";"";"";"";"";"";"";"";"";"";"";"";"";"";"";""
"22";"Mo Superalloy (Ni-23Cr-16Mo-1Cu; C20000)";"nitromethane";"75-52-5";"CH3NO2";"hydrocarbons";"15";"75 – 125";"<2";"216,219,220";"";"";"";"";"";"";"";"";"";"";"";"";"";"";"";""
"23";"Nickel Cast Iron (15-35Ni)";"nitromethane";"75-52-5";"CH3NO2";"hydrocarbons";"100";"25 – 225";"<2";"216,219";"";"";"";"";"";"";"";"";"";"";"";"";"";"";"";""
"24";"Nickel-Copper (400)";"nitromethane";"75-52-5";"CH3NO2";"hydrocarbons";"5 – 15";"25 – 75";"<20";"216,219";"";"";"";"";"";"";"";"";"";"";"";"";"";"";"";""
"25";"Nickel-Copper (400)";"nitromethane";"75-52-5";"CH3NO2";"hydrocarbons";"100";"25 – 75";"<20";"216,219";"";"";"";"";"";"";"";"";"";"";"";"";"";"";"";""
"26";"Ni-Cr-Fe Alloy (600/ 690)";"nitromethane";"75-52-5";"CH3NO2";"hydrocarbons";"15";"25 – 75";">50";"216,219,220";"";"";"";"";"";"";"";"";"";"";"";"";"";"";"";""
"27";"Ni-Cr-Fe Alloy (600/ 690)";"nitromethane";"75-52-5";"CH3NO2";"hydrocarbons";"100";"25 – 225";"<20";"216,219,220";"";"";"";"";"";"";"";"";"";"";"";"";"";"";"";""
"28";"Silicon Cast Iron (14Si)";"nitromethane";"75-52-5";"CH3NO2";"hydrocarbons";"100";"52 – 237";"<2";"216,218";"";"";"";"";"";"";"";"";"";"";"";"";"";"";"";""
"29";"Steels, Carbon/ Low Alloy";"nitromethane";"75-52-5";"CH3NO2";"hydrocarbons";"100";"25 – 225";"<2";"216,219";"";"";"";"";"";"";"";"";"";"";"";"";"";"";"";""
"30";"Superferritic Stainless Steel (26-1)";"nitromethane";"75-52-5";"CH3NO2";"hydrocarbons";"100";"25 – 225";"<2";"216,219";"";"";"";"";"";"";"";"";"";"";"";"";"";"";"";""
"31";"Tantalum";"nitromethane";"75-52-5";"CH3NO2";"hydrocarbons";"5 – 15";"25 – 225";"<2";"216,219,220";"";"";"";"";"";"";"";"";"";"";"";"";"";"";"";""
"32";"Tantalum";"nitromethane";"75-52-5";"CH3NO2";"hydrocarbons";"100";"25 – 225";"<2";"216,219,220";"";"";"";"";"";"";"";"";"";"";"";"";"";"";"";""
"33";"Titanium, Unalloyed";"nitromethane";"75-52-5";"CH3NO2";"hydrocarbons";"5 – 15";"25 – 225";"<2";"216,219,220";"";"";"";"";"";"";"";"";"";"";"";"";"";"";"";""
"34";"Zirconium";"nitromethane";"75-52-5";"CH3NO2";"hydrocarbons";"5 – 15";"25 – 225";"<2";"216,219,220";"";"";"";"";"";"";"";"";"";"";"";"";"";"";"";""
"";"";"";"";"";"";"";"";"";"";"";"";"";"";"";"";"";"";"";"";"";"";"";"";"";""
"";"";"";"";"";"";"";"";"";"";"";"";"";"";"";"";"";"";"";"";"";"";"";"";"";""
"Corrosion Survey Database (COR•SUR) © 2002 NACE International";"";"";"";"";"";"";"";"";"";"";"";"";"";"";"";"";"";"";"";"";"";"";"";"";""

File: data/corrosion_data/TableData - 2024-11-08T194153.492.csv
sep=;
"Title: Corrosion Survey Database (COR•SUR)";"";"";"";"";"";"";"";"";"";"";"";"";"";"";"";"";"";"";"";"";"";"";"";"";""
"Table: Terpenes";"";"";"";"";"";"";"";"";"";"";"";"";"";"";"";"";"";"";"";"";"";"";"";"";""
"DOWNLOAD SHOWS ONLY THE DISPLAYED DATA, UP TO 50 ROWS";"";"";"";"";"";"";"";"";"";"";"";"";"";"";"";"";"";"";"";"";"";"";"";"";""
"No.";"material or substance name";"exposure medium";"exposure medium class";"conc. (%)";"temp. (°F)";"corrosion rate (mil/yr)";"reference";"";"";"";"";"";"";"";"";"";"";"";"";"";"";"";"";"";""
"1";"Alloy 20-25-4Mo (904L)";"terpenes";"hydrocarbons";"100";"375 – 425";"<2";"219";"";"";"";"";"";"";"";"";"";"";"";"";"";"";"";"";"";""
"2";"Alloy 20-38-3-3Cu (20Cb3/ 825)";"terpenes";"hydrocarbons";"100";"25 – 425";"<2";"219";"";"";"";"";"";"";"";"";"";"";"";"";"";"";"";"";"";""
"3";"Alloy 30-44-5-3W (G-30)";"terpenes";"hydrocarbons";"100";"25 – 425";"<2";"219";"";"";"";"";"";"";"";"";"";"";"";"";"";"";"";"";"";""
"4";"Aluminum Alloy (3003/ 5154)";"terpenes";"hydrocarbons";"100";"25 – 375";"<2";"219";"";"";"";"";"";"";"";"";"";"";"";"";"";"";"";"";"";""
"5";"Austenitic Cr-Ni Stainless Steel (18-8; 304/ 304L/ 347)";"terpenes";"hydrocarbons";"100";"25 – 425";"<2";"219";"";"";"";"";"";"";"";"";"";"";"";"";"";"";"";"";"";""
"6";"Austenitic Cr-Ni-Mo Stainless Steel (17-12-3; 316L/ 317L)";"terpenes";"hydrocarbons";"100";"375 – 425";"<2";"219";"";"";"";"";"";"";"";"";"";"";"";"";"";"";"";"";"";""
"7";"Brass (>15Zn)";"terpenes";"hydrocarbons";"100";"25 – 225";">50";"219";"";"";"";"";"";"";"";"";"";"";"";"";"";"";"";"";"";""
"8";"Cast Iron, Gray/ Ductile";"terpenes";"hydrocarbons";"100";"25 – 225";">50";"219";"";"";"";"";"";"";"";"";"";"";"";"";"";"";"";"";"";""
"9";"Copper/ Bronze/ Low Brass";"terpenes";"hydrocarbons";"100";"25 – 225";">50";"219";"";"";"";"";"";"";"";"";"";"";"";"";"";"";"";"";"";""
"10";"Gold/ Platinum";"terpenes";"hydrocarbons";"100";"25 – 325";"<2";"219";"";"";"";"";"";"";"";"";"";"";"";"";"";"";"";"";"";""
"11";"Mo Superalloy (Ni-Cr-Fe-9Mo; 625/ 725)";"terpenes";"hydrocarbons";"100";"25 – 425";"<2";"219";"";"";"";"";"";"";"";"";"";"";"";"";"";"";"";"";"";""
"12";"Mo Superalloy (Ni-16Cr-16Mo; C276)";"terpenes";"hydrocarbons";"100";"25 – 425";"<2";"219";"";"";"";"";"";"";"";"";"";"";"";"";"";"";"";"";"";""
"13";"Mo Superalloy (Ni-20Cr-16Mo-4W; 686)";"terpenes";"hydrocarbons";"100";"25 – 425";"<2";"219";"";"";"";"";"";"";"";"";"";"";"";"";"";"";"";"";"";""
"14";"Mo Superalloy (Ni-22Cr-16Mo; C22/ 59)";"terpenes";"hydrocarbons";"100";"25 – 425";"<2";"219";"";"";"";"";"";"";"";"";"";"";"";"";"";"";"";"";"";""
"15";"Mo Superalloy (Ni-23Cr-16Mo-1Cu; C20000)";"terpenes";"hydrocarbons";"100";"25 – 425";"<2";"219";"";"";"";"";"";"";"";"";"";"";"";"";"";"";"";"";"";""
"16";"Nickel (200)";"terpenes";"hydrocarbons";"100";"25 – 375";"<2";"219";"";"";"";"";"";"";"";"";"";"";"";"";"";"";"";"";"";""
"17";"Nickel Cast Iron (15-35Ni)";"terpenes";"hydrocarbons";"100";"25 – 425";"<2";"219";"";"";"";"";"";"";"";"";"";"";"";"";"";"";"";"";"";""
"18";"Nickel-Copper (400)";"terpenes";"hydrocarbons";"100";"25 – 375";"<2";"219";"";"";"";"";"";"";"";"";"";"";"";"";"";"";"";"";"";""
"19";"Ni-Cr-Fe Alloy (600/ 690)";"terpenes";"hydrocarbons";"100";"25 – 475";"<2";"219";"";"";"";"";"";"";"";"";"";"";"";"";"";"";"";"";"";""
"20";"Ni-Mo Alloy (Ni-30Mo; B-2)";"terpenes";"hydrocarbons";"100";"25 – 425";"<2";"219";"";"";"";"";"";"";"";"";"";"";"";"";"";"";"";"";"";""
"21";"Silver";"terpenes";"hydrocarbons";"100";"25 – 325";"<2";"219";"";"";"";"";"";"";"";"";"";"";"";"";"";"";"";"";"";""
"22";"Steels, Carbon/ Low Alloy";"terpenes";"hydrocarbons";"100";"25 – 225";">50";"219";"";"";"";"";"";"";"";"";"";"";"";"";"";"";"";"";"";""
"23";"Superferritic Stainless Steel (26-1)";"terpenes";"hydrocarbons";"100";"25 – 425";"<2";"219";"";"";"";"";"";"";"";"";"";"";"";"";"";"";"";"";"";""
"24";"Titanium, Unalloyed";"terpenes";"hydrocarbons";"100";"25 – 325";"<2";"219";"";"";"";"";"";"";"";"";"";"";"";"";"";"";"";"";"";""
"";"";"";"";"";"";"";"";"";"";"";"";"";"";"";"";"";"";"";"";"";"";"";"";"";""
"";"";"";"";"";"";"";"";"";"";"";"";"";"";"";"";"";"";"";"";"";"";"";"";"";""
"Corrosion Survey Database (COR•SUR) © 2002 NACE International";"";"";"";"";"";"";"";"";"";"";"";"";"";"";"";"";"";"";"";"";"";"";"";"";""

File: data/corrosion_data/TableData - 2024-11-08T194203.448.csv
sep=;
"Title: Corrosion Survey Database (COR•SUR)";"";"";"";"";"";"";"";"";"";"";"";"";"";"";"";"";"";"";"";"";"";"";"";"";""
"Table: Barium hydroxide";"";"";"";"";"";"";"";"";"";"";"";"";"";"";"";"";"";"";"";"";"";"";"";"";""
"DOWNLOAD SHOWS ONLY THE DISPLAYED DATA, UP TO 50 ROWS";"";"";"";"";"";"";"";"";"";"";"";"";"";"";"";"";"";"";"";"";"";"";"";"";""
"No.";"material or substance name";"exposure medium";"exposure medium synonym";"exposure medium CAS RN";"exposure medium formula";"exposure medium class";"conc. (%)";"temp. (°F)";"corrosion rate (mil/yr)";"reference";"";"";"";"";"";"";"";"";"";"";"";"";"";"";""
"1";"Alloy 20-25-4Mo (904L)";"barium hydroxide";"caustic baryta";"17194-00-2";"BaH2O2";"hydroxides";"<5";"0 – 212";"<2";"18,163,219,220";"";"";"";"";"";"";"";"";"";"";"";"";"";"";""
"2";"Alloy 20-25-4Mo (904L)";"barium hydroxide";"caustic baryta";"17194-00-2";"BaH2O2";"hydroxides";"5 – 10";"25 – 225";"<2";"18,163,219,220";"";"";"";"";"";"";"";"";"";"";"";"";"";"";""
"3";"Alloy 20-25-6Mo (254SMO/ 6XN)";"barium hydroxide";"caustic baryta";"17194-00-2";"BaH2O2";"hydroxides";"<5";"0 – 212";"<2";"18,163";"";"";"";"";"";"";"";"";"";"";"";"";"";"";""
"4";"Alloy 20-38-3-3Cu (20Cb3/ 825)";"barium hydroxide";"caustic baryta";"17194-00-2";"BaH2O2";"hydroxides";"<5";"0 – 212";"<2";"18,163,219,220";"";"";"";"";"";"";"";"";"";"";"";"";"";"";""
"5";"Alloy 20-38-3-3Cu (20Cb3/ 825)";"barium hydroxide";"caustic baryta";"17194-00-2";"BaH2O2";"hydroxides";"5 – 10";"25 – 225";"<2";"18,163,219,220";"";"";"";"";"";"";"";"";"";"";"";"";"";"";""
"6";"Alloy 30-44-5-3W (G-30)";"barium hydroxide";"caustic baryta";"17194-00-2";"BaH2O2";"hydroxides";"<5";"0 – 212";"<2";"18,163,219,220";"";"";"";"";"";"";"";"";"";"";"";"";"";"";""
"7";"Alloy 30-44-5-3W (G-30)";"barium hydroxide";"caustic baryta";"17194-00-2";"BaH2O2";"hydroxides";"5 – 10";"25 – 225";"<2";"18,163,219,220";"";"";"";"";"";"";"";"";"";"";"";"";"";"";""
"8";"Aluminum Alloy (3003/ 5154)";"barium hydroxide";"caustic baryta";"17194-00-2";"BaH2O2";"hydroxides";"5 – 10";"25 – 75";">50";"18,219,220";"";"";"";"";"";"";"";"";"";"";"";"";"";"";""
"9";"Austenitic Cr-Ni Stainless Steel (18-8; 304/ 304L/ 347)";"barium hydroxide";"caustic baryta";"17194-00-2";"BaH2O2";"hydroxides";"2";"0 – 212";"<2";"18,219,220";"";"";"";"";"";"";"";"";"";"";"";"";"";"";""
"10";"Austenitic Cr-Ni Stainless Steel (18-8; 304/ 304L/ 347)";"barium hydroxide";"caustic baryta";"17194-00-2";"BaH2O2";"hydroxides";"5 – 10";"25 – 225";"<20";"18,219,220";"";"";"";"";"";"";"";"";"";"";"";"";"";"";""
"11";"Austenitic Cr-Ni-Mo Stainless Steel (17-12-3; 316L/ 317L)";"barium hydroxide";"caustic baryta";"17194-00-2";"BaH2O2";"hydroxides";"5 – 10";"25 – 225";"<2";"18,219,220";"";"";"";"";"";"";"";"";"";"";"";"";"";"";""
"12";"Brass (>15Zn)";"barium hydroxide";"caustic baryta";"17194-00-2";"BaH2O2";"hydroxides";"5 – 10";"25 – 75";">50";"18,219";"";"";"";"";"";"";"";"";"";"";"";"";"";"";""
"13";"Cast Iron, Gray/ Ductile";"barium hydroxide";"caustic baryta";"17194-00-2";"BaH2O2";"hydroxides";"5 – 10";"25 – 225";"<20";"18,219,220";"";"";"";"";"";"";"";"";"";"";"";"";"";"";""
"14";"Cast Iron, Gray/ Ductile";"barium hydroxide";"caustic baryta";"17194-00-2";"BaH2O2";"hydroxides";"100";"175 – 225";"<20";"18,219,220";"";"";"";"";"";"";"";"";"";"";"";"";"";"";""
"15";"Copper/ Bronze/ Low Brass";"barium hydroxide";"caustic baryta";"17194-00-2";"BaH2O2";"hydroxides";"5 – 10";"25 – 75";">50";"18,219";"";"";"";"";"";"";"";"";"";"";"";"";"";"";""
"16";"Cr Stainless Steel (12Cr)";"barium hydroxide";"caustic baryta";"17194-00-2";"BaH2O2";"hydroxides";"5 – 10";"25 – 225";"<20";"18,219,220";"";"";"";"";"";"";"";"";"";"";"";"";"";"";""
"17";"Cr Stainless Steel (17Cr)";"barium hydroxide";"caustic baryta";"17194-00-2";"BaH2O2";"hydroxides";"5 – 10";"25 – 225";"<20";"18,219,220";"";"";"";"";"";"";"";"";"";"";"";"";"";"";""
"18";"Duplex Stainless Steel (25-6-3)";"barium hydroxide";"caustic baryta";"17194-00-2";"BaH2O2";"hydroxides";"<5";"0 – 212";"<2";"18,163";"";"";"";"";"";"";"";"";"";"";"";"";"";"";""
"19";"Gold/ Platinum";"barium hydroxide";"caustic baryta";"17194-00-2";"BaH2O2";"hydroxides";"5 – 10";"25 – 225";"<2";"18,219,220";"";"";"";"";"";"";"";"";"";"";"";"";"";"";""
"20";"Lead";"barium hydroxide";"caustic baryta";"17194-00-2";"BaH2O2";"hydroxides";"5 – 10";"25 – 75";">50";"18,219,220";"";"";"";"";"";"";"";"";"";"";"";"";"";"";""
"21";"Mo Superalloy (Ni-Cr-Fe-9Mo; 625/ 725)";"barium hydroxide";"caustic baryta";"17194-00-2";"BaH2O2";"hydroxides";"5 – 10";"25 – 225";"<20";"18,219,220";"";"";"";"";"";"";"";"";"";"";"";"";"";"";""
"22";"Mo Superalloy (Ni-16Cr-16Mo; C276)";"barium hydroxide";"caustic baryta";"17194-00-2";"BaH2O2";"hydroxides";"5 – 10";"25 – 225";"<20";"18,219,220";"";"";"";"";"";"";"";"";"";"";"";"";"";"";""
"23";"Mo Superalloy (Ni-20Cr-16Mo-4W; 686)";"barium hydroxide";"caustic baryta";"17194-00-2";"BaH2O2";"hydroxides";"5 – 10";"25 – 225";"<20";"18,219,220";"";"";"";"";"";"";"";"";"";"";"";"";"";"";""
"24";"Mo Superalloy (Ni-22Cr-16Mo; C22/ 59)";"barium hydroxide";"caustic baryta";"17194-00-2";"BaH2O2";"hydroxides";"5 – 10";"25 – 225";"<20";"18,219,220";"";"";"";"";"";"";"";"";"";"";"";"";"";"";""
"25";"Mo Superalloy (Ni-23Cr-16Mo-1Cu; C20000)";"barium hydroxide";"caustic baryta";"17194-00-2";"BaH2O2";"hydroxides";"5 – 10";"25 – 225";"<20";"18,219,220";"";"";"";"";"";"";"";"";"";"";"";"";"";"";""
"26";"Nickel (200)";"barium hydroxide";"caustic baryta";"17194-00-2";"BaH2O2";"hydroxides";"5 – 10";"25 – 225";"<2";"18,219,220";"";"";"";"";"";"";"";"";"";"";"";"";"";"";""
"27";"Nickel Cast Iron (15-35Ni)";"barium hydroxide";"caustic baryta";"17194-00-2";"BaH2O2";"hydroxides";"5 – 10";"25 – 225";"<20";"18,219,220";"";"";"";"";"";"";"";"";"";"";"";"";"";"";""
"28";"Nickel Cast Iron (15-35Ni)";"barium hydroxide";"caustic baryta";"17194-00-2";"BaH2O2";"hydroxides";"100";"175 – 225";"<20";"18,219,220";"";"";"";"";"";"";"";"";"";"";"";"";"";"";""
"29";"Nickel-Copper (400)";"barium hydroxide";"caustic baryta";"17194-00-2";"BaH2O2";"hydroxides";"5 – 10";"25 – 225";"<2";"18,219,220";"";"";"";"";"";"";"";"";"";"";"";"";"";"";""
"30";"Ni-Cr-Fe Alloy (600/ 690)";"barium hydroxide";"caustic baryta";"17194-00-2";"BaH2O2";"hydroxides";"5 – 10";"25 – 225";"<2";"18,219,220";"";"";"";"";"";"";"";"";"";"";"";"";"";"";""
"31";"Ni-Mo Alloy (Ni-30Mo; B-2)";"barium hydroxide";"caustic baryta";"17194-00-2";"BaH2O2";"hydroxides";"5 – 10";"25 – 225";"<20";"18,219,220";"";"";"";"";"";"";"";"";"";"";"";"";"";"";""
"32";"Silicon Cast Iron (14Si)";"barium hydroxide";"caustic baryta";"17194-00-2";"BaH2O2";"hydroxides";"5 – 10";"52 – 102";">50";"18,218";"";"";"";"";"";"";"";"";"";"";"";"";"";"";""
"33";"Silver";"barium hydroxide";"caustic baryta";"17194-00-2";"BaH2O2";"hydroxides";"5 – 10";"25 – 225";"<2";"18,219,220";"";"";"";"";"";"";"";"";"";"";"";"";"";"";""
"34";"Steels, Carbon/ Low Alloy";"barium hydroxide";"caustic baryta";"17194-00-2";"BaH2O2";"hydroxides";"5 – 10";"25 – 225";"<20";"18,219,220";"";"";"";"";"";"";"";"";"";"";"";"";"";"";""
"35";"Steels, Carbon/ Low Alloy";"barium hydroxide";"caustic baryta";"17194-00-2";"BaH2O2";"hydroxides";"100";"175 – 225";"<20";"18,219,220";"";"";"";"";"";"";"";"";"";"";"";"";"";"";""
"36";"Superferritic Stainless Steel (26-1)";"barium hydroxide";"caustic baryta";"17194-00-2";"BaH2O2";"hydroxides";"5 – 10";"25 – 225";"<2";"18,219,220";"";"";"";"";"";"";"";"";"";"";"";"";"";"";""
"37";"Titanium, Unalloyed";"barium hydroxide";"caustic baryta";"17194-00-2";"BaH2O2";"hydroxides";"5 – 10";"25 – 75";"<2";"18,219,220";"";"";"";"";"";"";"";"";"";"";"";"";"";"";""
"38";"Zirconium";"barium hydroxide";"caustic baryta";"17194-00-2";"BaH2O2";"hydroxides";"5 – 10";"25 – 75";"<2";"18,219,220";"";"";"";"";"";"";"";"";"";"";"";"";"";"";""
"39";"Zirconium";"barium hydroxide";"caustic baryta";"17194-00-2";"BaH2O2";"hydroxides";"5 – 10";"175 – 225";"<2";"18,219,220";"";"";"";"";"";"";"";"";"";"";"";"";"";"";""
"";"";"";"";"";"";"";"";"";"";"";"";"";"";"";"";"";"";"";"";"";"";"";"";"";""
"";"";"";"";"";"";"";"";"";"";"";"";"";"";"";"";"";"";"";"";"";"";"";"";"";""
"Corrosion Survey Database (COR•SUR) © 2002 NACE International";"";"";"";"";"";"";"";"";"";"";"";"";"";"";"";"";"";"";"";"";"";"";"";"";""

File: data/corrosion_data/TableData - 2024-11-08T194208.168.csv
sep=;
"Title: Corrosion Survey Database (COR•SUR)";"";"";"";"";"";"";"";"";"";"";"";"";"";"";"";"";"";"";"";"";"";"";"";"";""
"Table: Calcium hydroxide";"";"";"";"";"";"";"";"";"";"";"";"";"";"";"";"";"";"";"";"";"";"";"";"";""
"DOWNLOAD SHOWS ONLY THE DISPLAYED DATA, UP TO 50 ROWS";"";"";"";"";"";"";"";"";"";"";"";"";"";"";"";"";"";"";"";"";"";"";"";"";""
"No.";"material or substance name";"exposure medium";"exposure medium CAS RN";"exposure medium formula";"exposure medium class";"resistance note";"conc. (%)";"temp. (°F)";"corrosion rate (mil/yr)";"reference";"";"";"";"";"";"";"";"";"";"";"";"";"";"";""
"1";"Alloy 20-25-4Mo (904L)";"calcium hydroxide";"1305-62-0";"CaH2O2";"hydroxides";"";"<1";"0 – 225";"<2";"26,166,219,220";"";"";"";"";"";"";"";"";"";"";"";"";"";"";""
"2";"Alloy 20-25-6Mo (254SMO/ 6XN)";"calcium hydroxide";"1305-62-0";"CaH2O2";"hydroxides";"";"<1";"0 – 212";"<2";"26,166";"";"";"";"";"";"";"";"";"";"";"";"";"";"";""
"3";"Alloy 20-38-3-3Cu (20Cb3/ 825)";"calcium hydroxide";"1305-62-0";"CaH2O2";"hydroxides";"";"<1";"0 – 225";"<2";"26,166,219,220";"";"";"";"";"";"";"";"";"";"";"";"";"";"";""
"4";"Alloy 30-44-5-3W (G-30)";"calcium hydroxide";"1305-62-0";"CaH2O2";"hydroxides";"";"<1";"0 – 225";"<2";"26,166,219,220";"";"";"";"";"";"";"";"";"";"";"";"";"";"";""
"5";"Aluminum Alloy (3003/ 5154)";"calcium hydroxide";"1305-62-0";"CaH2O2";"hydroxides";"pitting";"<1";"25 – 75";">50";"26,219,220";"";"";"";"";"";"";"";"";"";"";"";"";"";"";""
"6";"Austenitic Cr-Ni Stainless Steel (18-8; 304/ 304L/ 347)";"calcium hydroxide";"1305-62-0";"CaH2O2";"hydroxides";"";"<1";"25 – 225";"<2";"26,219,220";"";"";"";"";"";"";"";"";"";"";"";"";"";"";""
"7";"Austenitic Cr-Ni-Mo Stainless Steel (17-12-3; 316L/ 317L)";"calcium hydroxide";"1305-62-0";"CaH2O2";"hydroxides";"";"<1";"25 – 225";"<2";"26,219,220";"";"";"";"";"";"";"";"";"";"";"";"";"";"";""
"8";"Brass (>15Zn)";"calcium hydroxide";"1305-62-0";"CaH2O2";"hydroxides";"";"<1";"25 – 225";"<2";"26,219,220";"";"";"";"";"";"";"";"";"";"";"";"";"";"";""
"9";"Cast Iron, Gray/ Ductile";"calcium hydroxide";"1305-62-0";"CaH2O2";"hydroxides";"";"<1";"25 – 225";"<2";"26,219,220";"";"";"";"";"";"";"";"";"";"";"";"";"";"";""
"10";"Copper/ Bronze/ Low Brass";"calcium hydroxide";"1305-62-0";"CaH2O2";"hydroxides";"";"<1";"25 – 225";"<2";"26,219,220";"";"";"";"";"";"";"";"";"";"";"";"";"";"";""
"11";"Copper-Nickel";"calcium hydroxide";"1305-62-0";"CaH2O2";"hydroxides";"";"<1";"25 – 225";"<2";"26,219,220";"";"";"";"";"";"";"";"";"";"";"";"";"";"";""
"12";"Cr Stainless Steel (12Cr)";"calcium hydroxide";"1305-62-0";"CaH2O2";"hydroxides";"";"<1";"25 – 225";"<2";"26,219,220";"";"";"";"";"";"";"";"";"";"";"";"";"";"";""
"13";"Cr Stainless Steel (17Cr)";"calcium hydroxide";"1305-62-0";"CaH2O2";"hydroxides";"";"<1";"25 – 225";"<2";"26,219,220";"";"";"";"";"";"";"";"";"";"";"";"";"";"";""
"14";"Duplex Stainless Steel (25-6-3)";"calcium hydroxide";"1305-62-0";"CaH2O2";"hydroxides";"";"<1";"0 – 212";"<2";"26,166";"";"";"";"";"";"";"";"";"";"";"";"";"";"";""
"15";"Gold/ Platinum";"calcium hydroxide";"1305-62-0";"CaH2O2";"hydroxides";"";"<1";"25 – 75";"<2";"26,219,220";"";"";"";"";"";"";"";"";"";"";"";"";"";"";""
"16";"Lead";"calcium hydroxide";"1305-62-0";"CaH2O2";"hydroxides";"";"<1";"25 – 75";">50";"26,219,220";"";"";"";"";"";"";"";"";"";"";"";"";"";"";""
"17";"Mo Superalloy (Ni-Cr-Fe-9Mo; 625/ 725)";"calcium hydroxide";"1305-62-0";"CaH2O2";"hydroxides";"";"<1";"25 – 225";"<2";"26,219,220";"";"";"";"";"";"";"";"";"";"";"";"";"";"";""
"18";"Mo Superalloy (Ni-16Cr-16Mo; C276)";"calcium hydroxide";"1305-62-0";"CaH2O2";"hydroxides";"";"<1";"25 – 225";"<2";"26,219,220";"";"";"";"";"";"";"";"";"";"";"";"";"";"";""
"19";"Mo Superalloy (Ni-20Cr-16Mo-4W; 686)";"calcium hydroxide";"1305-62-0";"CaH2O2";"hydroxides";"";"<1";"25 – 225";"<2";"26,219,220";"";"";"";"";"";"";"";"";"";"";"";"";"";"";""
"20";"Mo Superalloy (Ni-22Cr-16Mo; C22/ 59)";"calcium hydroxide";"1305-62-0";"CaH2O2";"hydroxides";"";"<1";"25 – 225";"<2";"26,219,220";"";"";"";"";"";"";"";"";"";"";"";"";"";"";""
"21";"Mo Superalloy (Ni-23Cr-16Mo-1Cu; C20000)";"calcium hydroxide";"1305-62-0";"CaH2O2";"hydroxides";"";"<1";"25 – 225";"<2";"26,219,220";"";"";"";"";"";"";"";"";"";"";"";"";"";"";""
"22";"Nickel (200)";"calcium hydroxide";"1305-62-0";"CaH2O2";"hydroxides";"";"<1";"25 – 225";"<2";"26,219,220";"";"";"";"";"";"";"";"";"";"";"";"";"";"";""
"23";"Nickel Cast Iron (15-35Ni)";"calcium hydroxide";"1305-62-0";"CaH2O2";"hydroxides";"";"<1";"25 – 225";"<2";"26,219,220";"";"";"";"";"";"";"";"";"";"";"";"";"";"";""
"24";"Nickel-Copper (400)";"calcium hydroxide";"1305-62-0";"CaH2O2";"hydroxides";"";"<1";"25 – 225";"<2";"26,219,220";"";"";"";"";"";"";"";"";"";"";"";"";"";"";""
"25";"Ni-Cr-Fe Alloy (600/ 690)";"calcium hydroxide";"1305-62-0";"CaH2O2";"hydroxides";"";"<1";"25 – 225";"<2";"26,219,220";"";"";"";"";"";"";"";"";"";"";"";"";"";"";""
"26";"Silicon Cast Iron (14Si)";"calcium hydroxide";"1305-62-0";"CaH2O2";"hydroxides";"";"<1";"25 – 75";"<2";"26,218,220";"";"";"";"";"";"";"";"";"";"";"";"";"";"";""
"27";"Silver";"calcium hydroxide";"1305-62-0";"CaH2O2";"hydroxides";"";"<1";"25 – 75";"<2";"26,219,220";"";"";"";"";"";"";"";"";"";"";"";"";"";"";""
"28";"Steels, Carbon/ Low Alloy";"calcium hydroxide";"1305-62-0";"CaH2O2";"hydroxides";"";"<1";"25 – 225";"<2";"26,219,220";"";"";"";"";"";"";"";"";"";"";"";"";"";"";""
"29";"Superferritic Stainless Steel (26-1)";"calcium hydroxide";"1305-62-0";"CaH2O2";"hydroxides";"";"<1";"25 – 225";"<2";"26,219,220";"";"";"";"";"";"";"";"";"";"";"";"";"";"";""
"30";"Tantalum";"calcium hydroxide";"1305-62-0";"CaH2O2";"hydroxides";"";"<1";"25 – 225";"<2";"26,219,220";"";"";"";"";"";"";"";"";"";"";"";"";"";"";""
"31";"Titanium, Unalloyed";"calcium hydroxide";"1305-62-0";"CaH2O2";"hydroxides";"";"<1";"25 – 225";"<2";"26,219,220";"";"";"";"";"";"";"";"";"";"";"";"";"";"";""
"32";"Zirconium";"calcium hydroxide";"1305-62-0";"CaH2O2";"hydroxides";"";"<1";"25 – 225";"<2";"26,219,220";"";"";"";"";"";"";"";"";"";"";"";"";"";"";""
"";"";"";"";"";"";"";"";"";"";"";"";"";"";"";"";"";"";"";"";"";"";"";"";"";""
"";"";"";"";"";"";"";"";"";"";"";"";"";"";"";"";"";"";"";"";"";"";"";"";"";""
"Corrosion Survey Database (COR•SUR) © 2002 NACE International";"";"";"";"";"";"";"";"";"";"";"";"";"";"";"";"";"";"";"";"";"";"";"";"";""

File: data/corrosion_data/TableData - 2024-11-08T194307.362.csv
sep=;
"Title: Corrosion Survey Database (COR•SUR)";"";"";"";"";"";"";"";"";"";"";"";"";"";"";"";"";"";"";"";"";"";"";"";"";""
"Table: Cesium hydroxide";"";"";"";"";"";"";"";"";"";"";"";"";"";"";"";"";"";"";"";"";"";"";"";"";""
"DOWNLOAD SHOWS ONLY THE DISPLAYED DATA, UP TO 50 ROWS";"";"";"";"";"";"";"";"";"";"";"";"";"";"";"";"";"";"";"";"";"";"";"";"";""
"No.";"material or substance name";"exposure medium";"exposure medium CAS RN";"exposure medium formula";"exposure medium class";"resistance note";"conc. (%)";"temp. (°F)";"corrosion rate (mil/yr)";"reference";"";"";"";"";"";"";"";"";"";"";"";"";"";"";""
"1";"Aluminum Alloy (3003/ 5154)";"cesium hydroxide";"21351-79-1";"CsHO";"hydroxides";"";"5 – 15";"25 – 75";">50";"31,219,220";"";"";"";"";"";"";"";"";"";"";"";"";"";"";""
"2";"Austenitic Cr-Ni Stainless Steel (18-8; 304/ 304L/ 347)";"cesium hydroxide";"21351-79-1";"CsHO";"hydroxides";"stress corrosion cracking";"5 – 15";"25 – 75";"20 – 50";"31,219,220";"";"";"";"";"";"";"";"";"";"";"";"";"";"";""
"3";"Austenitic Cr-Ni Stainless Steel (18-8; 304/ 304L/ 347)";"cesium hydroxide";"21351-79-1";"CsHO";"hydroxides";"";"55 – 65";"175 – 225";"20 – 50";"31,219,220";"";"";"";"";"";"";"";"";"";"";"";"";"";"";""
"4";"Gold/ Platinum";"cesium hydroxide";"21351-79-1";"CsHO";"hydroxides";"";"5 – 15";"25 – 225";"<2";"31,219,220";"";"";"";"";"";"";"";"";"";"";"";"";"";"";""
"5";"Lead";"cesium hydroxide";"21351-79-1";"CsHO";"hydroxides";"";"5 – 15";"25 – 75";">50";"31,219,220";"";"";"";"";"";"";"";"";"";"";"";"";"";"";""
"6";"Nickel (200)";"cesium hydroxide";"21351-79-1";"CsHO";"hydroxides";"";"5 – 45";"25 – 225";"<20";"31,219,220";"";"";"";"";"";"";"";"";"";"";"";"";"";"";""
"7";"Nickel-Copper (400)";"cesium hydroxide";"21351-79-1";"CsHO";"hydroxides";"";"5 – 35";"25 – 225";"<20";"31,219,220";"";"";"";"";"";"";"";"";"";"";"";"";"";"";""
"8";"Nickel-Copper (400)";"cesium hydroxide";"21351-79-1";"CsHO";"hydroxides";"";"5 – 45";"175 – 225";"<20";"31,219,220";"";"";"";"";"";"";"";"";"";"";"";"";"";"";""
"9";"Silver";"cesium hydroxide";"21351-79-1";"CsHO";"hydroxides";"";"5 – 55";"25 – 225";"<20";"31,219,220";"";"";"";"";"";"";"";"";"";"";"";"";"";"";""
"10";"Steels, Carbon/ Low Alloy";"cesium hydroxide";"21351-79-1";"CsHO";"hydroxides";"";"5 – 15";"25 – 75";"20 – 50";"31,219,220";"";"";"";"";"";"";"";"";"";"";"";"";"";"";""
"11";"Steels, Carbon/ Low Alloy";"cesium hydroxide";"21351-79-1";"CsHO";"hydroxides";"";"55 – 65";"175 – 225";">50";"31,219,220";"";"";"";"";"";"";"";"";"";"";"";"";"";"";""
"";"";"";"";"";"";"";"";"";"";"";"";"";"";"";"";"";"";"";"";"";"";"";"";"";""
"";"";"";"";"";"";"";"";"";"";"";"";"";"";"";"";"";"";"";"";"";"";"";"";"";""
"Corrosion Survey Database (COR•SUR) © 2002 NACE International";"";"";"";"";"";"";"";"";"";"";"";"";"";"";"";"";"";"";"";"";"";"";"";"";""

File: data/corrosion_data/TableData - 2024-11-08T194316.571.csv
sep=;
"Title: Corrosion Survey Database (COR•SUR)";"";"";"";"";"";"";"";"";"";"";"";"";"";"";"";"";"";"";"";"";"";"";"";"";""
"Table: Sulfurized oils";"";"";"";"";"";"";"";"";"";"";"";"";"";"";"";"";"";"";"";"";"";"";"";"";""
"DOWNLOAD SHOWS ONLY THE DISPLAYED DATA, UP TO 50 ROWS";"";"";"";"";"";"";"";"";"";"";"";"";"";"";"";"";"";"";"";"";"";"";"";"";""
"No.";"material or substance name";"exposure medium";"exposure medium class";"conc. (%)";"temp. (°F)";"corrosion rate (mil/yr)";"reference";"";"";"";"";"";"";"";"";"";"";"";"";"";"";"";"";"";""
"1";"Alloy 20-25-4Mo (904L)";"sulfurized oils";"industrial fluids & lubricants";"100";"25 – 475";"<20";"219";"";"";"";"";"";"";"";"";"";"";"";"";"";"";"";"";"";""
"2";"Alloy 20-38-3-3Cu (20Cb3/ 825)";"sulfurized oils";"industrial fluids & lubricants";"100";"25 – 475";"<20";"219";"";"";"";"";"";"";"";"";"";"";"";"";"";"";"";"";"";""
"3";"Alloy 30-44-5-3W (G-30)";"sulfurized oils";"industrial fluids & lubricants";"100";"25 – 475";"<20";"219";"";"";"";"";"";"";"";"";"";"";"";"";"";"";"";"";"";""
"4";"Aluminum Alloy (3003/ 5154)";"sulfurized oils";"industrial fluids & lubricants";"100";"25 – 475";"<2";"219,220";"";"";"";"";"";"";"";"";"";"";"";"";"";"";"";"";"";""
"5";"Austenitic Cr-Ni Stainless Steel (18-8; 304/ 304L/ 347)";"sulfurized oils";"industrial fluids & lubricants";"100";"25 – 475";"<20";"219";"";"";"";"";"";"";"";"";"";"";"";"";"";"";"";"";"";""
"6";"Austenitic Cr-Ni-Mo Stainless Steel (17-12-3; 316L/ 317L)";"sulfurized oils";"industrial fluids & lubricants";"100";"25 – 475";"<20";"219";"";"";"";"";"";"";"";"";"";"";"";"";"";"";"";"";"";""
"7";"Brass (>15Zn)";"sulfurized oils";"industrial fluids & lubricants";"100";"25 – 225";"<20";"219";"";"";"";"";"";"";"";"";"";"";"";"";"";"";"";"";"";""
"8";"Cast Iron, Gray/ Ductile";"sulfurized oils";"industrial fluids & lubricants";"100";"25 – 425";"<20";"219";"";"";"";"";"";"";"";"";"";"";"";"";"";"";"";"";"";""
"9";"Copper/ Bronze/ Low Brass";"sulfurized oils";"industrial fluids & lubricants";"100";"25 – 225";"<20";"219";"";"";"";"";"";"";"";"";"";"";"";"";"";"";"";"";"";""
"10";"Copper-Nickel";"sulfurized oils";"industrial fluids & lubricants";"100";"25 – 325";"<20";"219";"";"";"";"";"";"";"";"";"";"";"";"";"";"";"";"";"";""
"11";"Cr Stainless Steel (12Cr)";"sulfurized oils";"industrial fluids & lubricants";"100";"25 – 425";"<20";"219";"";"";"";"";"";"";"";"";"";"";"";"";"";"";"";"";"";""
"12";"Cr Stainless Steel (17Cr)";"sulfurized oils";"industrial fluids & lubricants";"100";"25 – 425";"<20";"219";"";"";"";"";"";"";"";"";"";"";"";"";"";"";"";"";"";""
"13";"Gold/ Platinum";"sulfurized oils";"industrial fluids & lubricants";"100";"25 – 475";"<2";"219,220";"";"";"";"";"";"";"";"";"";"";"";"";"";"";"";"";"";""
"14";"Lead";"sulfurized oils";"industrial fluids & lubricants";"100";"25 – 425";"<2";"219,220";"";"";"";"";"";"";"";"";"";"";"";"";"";"";"";"";"";""
"15";"Mo Superalloy (Ni-Cr-Fe-9Mo; 625/ 725)";"sulfurized oils";"industrial fluids & lubricants";"100";"25 – 475";"20 – 50";"219,220";"";"";"";"";"";"";"";"";"";"";"";"";"";"";"";"";"";""
"16";"Mo Superalloy (Ni-16Cr-16Mo; C276)";"sulfurized oils";"industrial fluids & lubricants";"100";"25 – 475";"20 – 50";"219,220";"";"";"";"";"";"";"";"";"";"";"";"";"";"";"";"";"";""
"17";"Mo Superalloy (Ni-20Cr-16Mo-4W; 686)";"sulfurized oils";"industrial fluids & lubricants";"100";"25 – 475";"20 – 50";"219,220";"";"";"";"";"";"";"";"";"";"";"";"";"";"";"";"";"";""
"18";"Mo Superalloy (Ni-22Cr-16Mo; C22/ 59)";"sulfurized oils";"industrial fluids & lubricants";"100";"25 – 475";"20 – 50";"219,220";"";"";"";"";"";"";"";"";"";"";"";"";"";"";"";"";"";""
"19";"Mo Superalloy (Ni-23Cr-16Mo-1Cu; C20000)";"sulfurized oils";"industrial fluids & lubricants";"100";"25 – 475";"20 – 50";"219,220";"";"";"";"";"";"";"";"";"";"";"";"";"";"";"";"";"";""
"20";"Nickel (200)";"sulfurized oils";"industrial fluids & lubricants";"100";"25 – 325";"<20";"219";"";"";"";"";"";"";"";"";"";"";"";"";"";"";"";"";"";""
"21";"Nickel (200)";"sulfurized oils";"industrial fluids & lubricants";"100";"375 – 425";"<20";"219";"";"";"";"";"";"";"";"";"";"";"";"";"";"";"";"";"";""
"22";"Nickel Cast Iron (15-35Ni)";"sulfurized oils";"industrial fluids & lubricants";"100";"25 – 425";"<20";"219";"";"";"";"";"";"";"";"";"";"";"";"";"";"";"";"";"";""
"23";"Nickel-Copper (400)";"sulfurized oils";"industrial fluids & lubricants";"100";"25 – 425";"<20";"219";"";"";"";"";"";"";"";"";"";"";"";"";"";"";"";"";"";""
"24";"Ni-Cr-Fe Alloy (600/ 690)";"sulfurized oils";"industrial fluids & lubricants";"100";"25 – 375";"<20";"219";"";"";"";"";"";"";"";"";"";"";"";"";"";"";"";"";"";""
"25";"Ni-Cr-Fe Alloy (600/ 690)";"sulfurized oils";"industrial fluids & lubricants";"100";"375 – 425";"20 – 50";"219";"";"";"";"";"";"";"";"";"";"";"";"";"";"";"";"";"";""
"26";"Silicon Cast Iron (14Si)";"sulfurized oils";"industrial fluids & lubricants";"100";"52 – 237";"<20";"218";"";"";"";"";"";"";"";"";"";"";"";"";"";"";"";"";"";""
"27";"Silver";"sulfurized oils";"industrial fluids & lubricants";"100";"25 – 75";"<2";"219,220";"";"";"";"";"";"";"";"";"";"";"";"";"";"";"";"";"";""
"28";"Silver";"sulfurized oils";"industrial fluids & lubricants";"100";"175 – 225";">50";"219,220";"";"";"";"";"";"";"";"";"";"";"";"";"";"";"";"";"";""
"29";"Steels, Carbon/ Low Alloy";"sulfurized oils";"industrial fluids & lubricants";"100";"25 – 425";"<20";"219";"";"";"";"";"";"";"";"";"";"";"";"";"";"";"";"";"";""
"30";"Superferritic Stainless Steel (26-1)";"sulfurized oils";"industrial fluids & lubricants";"100";"25 – 475";"<20";"219";"";"";"";"";"";"";"";"";"";"";"";"";"";"";"";"";"";""
"31";"Tantalum";"sulfurized oils";"industrial fluids & lubricants";"100";"25 – 475";"<2";"219";"";"";"";"";"";"";"";"";"";"";"";"";"";"";"";"";"";""
"";"";"";"";"";"";"";"";"";"";"";"";"";"";"";"";"";"";"";"";"";"";"";"";"";""
"";"";"";"";"";"";"";"";"";"";"";"";"";"";"";"";"";"";"";"";"";"";"";"";"";""
"Corrosion Survey Database (COR•SUR) © 2002 NACE International";"";"";"";"";"";"";"";"";"";"";"";"";"";"";"";"";"";"";"";"";"";"";"";"";""

File: data/corrosion_data/TableData - 2024-11-08T194321.697.csv
sep=;
"Title: Corrosion Survey Database (COR•SUR)";"";"";"";"";"";"";"";"";"";"";"";"";"";"";"";"";"";"";"";"";"";"";"";"";""
"Table: Tall oil";"";"";"";"";"";"";"";"";"";"";"";"";"";"";"";"";"";"";"";"";"";"";"";"";""
"DOWNLOAD SHOWS ONLY THE DISPLAYED DATA, UP TO 50 ROWS";"";"";"";"";"";"";"";"";"";"";"";"";"";"";"";"";"";"";"";"";"";"";"";"";""
"No.";"material or substance name";"exposure medium";"exposure medium class";"conc. (%)";"temp. (°F)";"corrosion rate (mil/yr)";"reference";"";"";"";"";"";"";"";"";"";"";"";"";"";"";"";"";"";""
"1";"Alloy 20-25-4Mo (904L)";"tall oil";"industrial fluids & lubricants";"100";"356 – 425";"<2";"155,219,220";"";"";"";"";"";"";"";"";"";"";"";"";"";"";"";"";"";""
"2";"Alloy 20-25-4Mo (904L)";"tall oil";"industrial fluids & lubricants";"100";"527";"<2";"155,219,220";"";"";"";"";"";"";"";"";"";"";"";"";"";"";"";"";"";""
"3";"Alloy 20-25-6Mo (254SMO/ 6XN)";"tall oil";"industrial fluids & lubricants";"100";"527";"<2";"155";"";"";"";"";"";"";"";"";"";"";"";"";"";"";"";"";"";""
"4";"Alloy 20-38-3-3Cu (20Cb3/ 825)";"tall oil";"industrial fluids & lubricants";"100";"356 – 425";"<2";"155,219,220";"";"";"";"";"";"";"";"";"";"";"";"";"";"";"";"";"";""
"5";"Alloy 20-38-3-3Cu (20Cb3/ 825)";"tall oil";"industrial fluids & lubricants";"100";"527";"<2";"155,219,220";"";"";"";"";"";"";"";"";"";"";"";"";"";"";"";"";"";""
"6";"Alloy 30-44-5-3W (G-30)";"tall oil";"industrial fluids & lubricants";"100";"356 – 425";"<2";"155,219,220";"";"";"";"";"";"";"";"";"";"";"";"";"";"";"";"";"";""
"7";"Alloy 30-44-5-3W (G-30)";"tall oil";"industrial fluids & lubricants";"100";"527";"<2";"155,219,220";"";"";"";"";"";"";"";"";"";"";"";"";"";"";"";"";"";""
"8";"Austenitic Cr-Ni Stainless Steel (18-8; 304/ 304L/ 347)";"tall oil";"industrial fluids & lubricants";"100";"375 – 425";">50";"219,220";"";"";"";"";"";"";"";"";"";"";"";"";"";"";"";"";"";""
"9";"Austenitic Cr-Ni-Mo Stainless Steel (17-12-3; 316L/ 317L)";"tall oil";"industrial fluids & lubricants";"100";"375 – 425";">50";"219,220";"";"";"";"";"";"";"";"";"";"";"";"";"";"";"";"";"";""
"10";"Brass (>15Zn)";"tall oil";"industrial fluids & lubricants";"100";"356 – 375";">50";"219,220";"";"";"";"";"";"";"";"";"";"";"";"";"";"";"";"";"";""
"11";"Cast Iron, Gray/ Ductile";"tall oil";"industrial fluids & lubricants";"100";"375 – 425";">50";"219,220";"";"";"";"";"";"";"";"";"";"";"";"";"";"";"";"";"";""
"12";"Copper/ Bronze/ Low Brass";"tall oil";"industrial fluids & lubricants";"100";"375 – 425";">50";"219,220";"";"";"";"";"";"";"";"";"";"";"";"";"";"";"";"";"";""
"13";"Copper-Nickel";"tall oil";"industrial fluids & lubricants";"100";"356 – 425";"<20";"219,220";"";"";"";"";"";"";"";"";"";"";"";"";"";"";"";"";"";""
"14";"Cr Stainless Steel (12Cr)";"tall oil";"industrial fluids & lubricants";"100";"425 – 475";">50";"219";"";"";"";"";"";"";"";"";"";"";"";"";"";"";"";"";"";""
"15";"Cr Stainless Steel (17Cr)";"tall oil";"industrial fluids & lubricants";"100";"425 – 475";">50";"219";"";"";"";"";"";"";"";"";"";"";"";"";"";"";"";"";"";""
"16";"Duplex Stainless Steel (25-6-3)";"tall oil";"industrial fluids & lubricants";"100";"527";"<2";"155";"";"";"";"";"";"";"";"";"";"";"";"";"";"";"";"";"";""
"17";"Mo Superalloy (Ni-Cr-Fe-9Mo; 625/ 725)";"tall oil";"industrial fluids & lubricants";"100";"425 – 475";"<2";"219,220";"";"";"";"";"";"";"";"";"";"";"";"";"";"";"";"";"";""
"18";"Mo Superalloy (Ni-16Cr-16Mo; C276)";"tall oil";"industrial fluids & lubricants";"100";"425 – 475";"<2";"219,220";"";"";"";"";"";"";"";"";"";"";"";"";"";"";"";"";"";""
"19";"Mo Superalloy (Ni-20Cr-16Mo-4W; 686)";"tall oil";"industrial fluids & lubricants";"100";"425 – 475";"<2";"219,220";"";"";"";"";"";"";"";"";"";"";"";"";"";"";"";"";"";""
"20";"Mo Superalloy (Ni-22Cr-16Mo; C22/ 59)";"tall oil";"industrial fluids & lubricants";"100";"425 – 475";"<2";"219,220";"";"";"";"";"";"";"";"";"";"";"";"";"";"";"";"";"";""
"21";"Mo Superalloy (Ni-23Cr-16Mo-1Cu; C20000)";"tall oil";"industrial fluids & lubricants";"100";"425 – 475";"<2";"219,220";"";"";"";"";"";"";"";"";"";"";"";"";"";"";"";"";"";""
"22";"Nickel (200)";"tall oil";"industrial fluids & lubricants";"100";"356 – 425";"<20";"219,220";"";"";"";"";"";"";"";"";"";"";"";"";"";"";"";"";"";""
"23";"Nickel Cast Iron (15-35Ni)";"tall oil";"industrial fluids & lubricants";"100";"375 – 425";"20 – 50";"219,220";"";"";"";"";"";"";"";"";"";"";"";"";"";"";"";"";"";""
"24";"Nickel-Copper (400)";"tall oil";"industrial fluids & lubricants";"100";"356 – 425";"<20";"219,220";"";"";"";"";"";"";"";"";"";"";"";"";"";"";"";"";"";""
"25";"Ni-Cr-Fe Alloy (600/ 690)";"tall oil";"industrial fluids & lubricants";"100";"356 – 425";"<20";"219,220";"";"";"";"";"";"";"";"";"";"";"";"";"";"";"";"";"";""
"26";"Steels, Carbon/ Low Alloy";"tall oil";"industrial fluids & lubricants";"100";"375 – 425";">50";"219,220";"";"";"";"";"";"";"";"";"";"";"";"";"";"";"";"";"";""
"";"";"";"";"";"";"";"";"";"";"";"";"";"";"";"";"";"";"";"";"";"";"";"";"";""
"";"";"";"";"";"";"";"";"";"";"";"";"";"";"";"";"";"";"";"";"";"";"";"";"";""
"Corrosion Survey Database (COR•SUR) © 2002 NACE International";"";"";"";"";"";"";"";"";"";"";"";"";"";"";"";"";"";"";"";"";"";"";"";"";""
