Repository: Mahyar-rajabi94/TF_SDL

File: data/corrosion_data/TableData - 2024-11-08T194326.348.csv
sep=;
"Title: Corrosion Survey Database (COR•SUR)";"";"";"";"";"";"";"";"";"";"";"";"";"";"";"";"";"";"";"";"";"";"";"";"";""
"Table: Aqua regia";"";"";"";"";"";"";"";"";"";"";"";"";"";"";"";"";"";"";"";"";"";"";"";"";""
"DOWNLOAD SHOWS ONLY THE DISPLAYED DATA, UP TO 50 ROWS";"";"";"";"";"";"";"";"";"";"";"";"";"";"";"";"";"";"";"";"";"";"";"";"";""
"No.";"material or substance name";"exposure medium";"exposure medium class";"conc. (%)";"temp. (°F)";"corrosion rate (mil/yr)";"reference";"";"";"";"";"";"";"";"";"";"";"";"";"";"";"";"";"";""
"1";"Alloy 20-25-4Mo (904L)";"aqua regia";"inorganic acids";"100";"25 – 75";">50";"16,219";"";"";"";"";"";"";"";"";"";"";"";"";"";"";"";"";"";""
"2";"Alloy 20-38-3-3Cu (20Cb3/ 825)";"aqua regia";"inorganic acids";"100";"25 – 75";">50";"16,219";"";"";"";"";"";"";"";"";"";"";"";"";"";"";"";"";"";""
"3";"Alloy 30-44-5-3W (G-30)";"aqua regia";"inorganic acids";"100";"25 – 75";">50";"16,219";"";"";"";"";"";"";"";"";"";"";"";"";"";"";"";"";"";""
"4";"Aluminum Alloy (3003/ 5154)";"aqua regia";"inorganic acids";"100";"25 – 75";">50";"16,219";"";"";"";"";"";"";"";"";"";"";"";"";"";"";"";"";"";""
"5";"Austenitic Cr-Ni Stainless Steel (18-8; 304/ 304L/ 347)";"aqua regia";"inorganic acids";"100";"25 – 75";">50";"16,219";"";"";"";"";"";"";"";"";"";"";"";"";"";"";"";"";"";""
"6";"Austenitic Cr-Ni-Mo Stainless Steel (17-12-3; 316L/ 317L)";"aqua regia";"inorganic acids";"100";"25 – 75";">50";"16,219";"";"";"";"";"";"";"";"";"";"";"";"";"";"";"";"";"";""
"7";"Brass (>15Zn)";"aqua regia";"inorganic acids";"100";"25 – 75";">50";"16,219";"";"";"";"";"";"";"";"";"";"";"";"";"";"";"";"";"";""
"8";"Cast Iron, Gray/ Ductile";"aqua regia";"inorganic acids";"100";"25 – 75";">50";"16,219";"";"";"";"";"";"";"";"";"";"";"";"";"";"";"";"";"";""
"9";"Copper/ Bronze/ Low Brass";"aqua regia";"inorganic acids";"100";"25 – 75";">50";"16,219";"";"";"";"";"";"";"";"";"";"";"";"";"";"";"";"";"";""
"10";"Copper-Nickel";"aqua regia";"inorganic acids";"100";"25 – 75";">50";"16,219";"";"";"";"";"";"";"";"";"";"";"";"";"";"";"";"";"";""
"11";"Cr Stainless Steel (12Cr)";"aqua regia";"inorganic acids";"100";"25 – 75";">50";"16,219";"";"";"";"";"";"";"";"";"";"";"";"";"";"";"";"";"";""
"12";"Cr Stainless Steel (17Cr)";"aqua regia";"inorganic acids";"100";"25 – 75";">50";"16,219";"";"";"";"";"";"";"";"";"";"";"";"";"";"";"";"";"";""
"13";"Gold/ Platinum";"aqua regia";"inorganic acids";"100";"25 – 75";">50";"16,219";"";"";"";"";"";"";"";"";"";"";"";"";"";"";"";"";"";""
"14";"Lead";"aqua regia";"inorganic acids";"100";"25 – 75";">50";"16,219";"";"";"";"";"";"";"";"";"";"";"";"";"";"";"";"";"";""
"15";"Mo Superalloy (Ni-Cr-Fe-9Mo; 625/ 725)";"aqua regia";"inorganic acids";"100";"25 – 75";"20 – 50";"16,219";"";"";"";"";"";"";"";"";"";"";"";"";"";"";"";"";"";""
"16";"Mo Superalloy (Ni-16Cr-16Mo; C276)";"aqua regia";"inorganic acids";"100";"25 – 75";"20 – 50";"16,219";"";"";"";"";"";"";"";"";"";"";"";"";"";"";"";"";"";""
"17";"Mo Superalloy (Ni-20Cr-16Mo-4W; 686)";"aqua regia";"inorganic acids";"100";"25 – 75";"20 – 50";"16,219";"";"";"";"";"";"";"";"";"";"";"";"";"";"";"";"";"";""
"18";"Mo Superalloy (Ni-22Cr-16Mo; C22/ 59)";"aqua regia";"inorganic acids";"100";"25 – 75";"20 – 50";"16,219";"";"";"";"";"";"";"";"";"";"";"";"";"";"";"";"";"";""
"19";"Mo Superalloy (Ni-23Cr-16Mo-1Cu; C20000)";"aqua regia";"inorganic acids";"100";"25 – 75";"20 – 50";"16,219";"";"";"";"";"";"";"";"";"";"";"";"";"";"";"";"";"";""
"20";"Nickel (200)";"aqua regia";"inorganic acids";"100";"25 – 75";">50";"16,219";"";"";"";"";"";"";"";"";"";"";"";"";"";"";"";"";"";""
"21";"Nickel Cast Iron (15-35Ni)";"aqua regia";"inorganic acids";"100";"25 – 75";">50";"16,219";"";"";"";"";"";"";"";"";"";"";"";"";"";"";"";"";"";""
"22";"Nickel-Copper (400)";"aqua regia";"inorganic acids";"100";"25 – 75";">50";"16,219";"";"";"";"";"";"";"";"";"";"";"";"";"";"";"";"";"";""
"23";"Ni-Cr-Fe Alloy (600/ 690)";"aqua regia";"inorganic acids";"100";"25 – 75";">50";"16,219";"";"";"";"";"";"";"";"";"";"";"";"";"";"";"";"";"";""
"24";"Ni-Mo Alloy (Ni-30Mo; B-2)";"aqua regia";"inorganic acids";"100";"25 – 75";">50";"16,219";"";"";"";"";"";"";"";"";"";"";"";"";"";"";"";"";"";""
"25";"Silver";"aqua regia";"inorganic acids";"100";"25 – 75";">50";"16,219";"";"";"";"";"";"";"";"";"";"";"";"";"";"";"";"";"";""
"26";"Steels, Carbon/ Low Alloy";"aqua regia";"inorganic acids";"100";"25 – 75";">50";"16,219";"";"";"";"";"";"";"";"";"";"";"";"";"";"";"";"";"";""
"27";"Superferritic Stainless Steel (26-1)";"aqua regia";"inorganic acids";"100";"25 – 75";">50";"16,219";"";"";"";"";"";"";"";"";"";"";"";"";"";"";"";"";"";""
"28";"Tantalum";"aqua regia";"inorganic acids";"100";"25 – 175";"<2";"16,219";"";"";"";"";"";"";"";"";"";"";"";"";"";"";"";"";"";""
"29";"Titanium, Unalloyed";"aqua regia";"inorganic acids";"25 – 35";"25 – 75";"<2";"16,219";"";"";"";"";"";"";"";"";"";"";"";"";"";"";"";"";"";""
"30";"Titanium, Unalloyed";"aqua regia";"inorganic acids";"100";"25 – 75";"<2";"16,219";"";"";"";"";"";"";"";"";"";"";"";"";"";"";"";"";"";""
"31";"Titanium, Unalloyed";"aqua regia";"inorganic acids";"100";"75 – 175";"20 – 50";"16,219";"";"";"";"";"";"";"";"";"";"";"";"";"";"";"";"";"";""
"32";"Titanium, Unalloyed";"aqua regia";"inorganic acids";"100";"175 – 225";">50";"16,219";"";"";"";"";"";"";"";"";"";"";"";"";"";"";"";"";"";""
"33";"Zirconium";"aqua regia";"inorganic acids";"100";"25 – 225";">50";"16,219";"";"";"";"";"";"";"";"";"";"";"";"";"";"";"";"";"";""
"";"";"";"";"";"";"";"";"";"";"";"";"";"";"";"";"";"";"";"";"";"";"";"";"";""
"";"";"";"";"";"";"";"";"";"";"";"";"";"";"";"";"";"";"";"";"";"";"";"";"";""
"Corrosion Survey Database (COR•SUR) © 2002 NACE International";"";"";"";"";"";"";"";"";"";"";"";"";"";"";"";"";"";"";"";"";"";"";"";"";""

File: data/corrosion_data/TableData - 2024-11-08T194331.475.csv
sep=;
"Title: Corrosion Survey Database (COR•SUR)";"";"";"";"";"";"";"";"";"";"";"";"";"";"";"";"";"";"";"";"";"";"";"";"";""
"Table: Arsenic acid";"";"";"";"";"";"";"";"";"";"";"";"";"";"";"";"";"";"";"";"";"";"";"";"";""
"DOWNLOAD SHOWS ONLY THE DISPLAYED DATA, UP TO 50 ROWS";"";"";"";"";"";"";"";"";"";"";"";"";"";"";"";"";"";"";"";"";"";"";"";"";""
"No.";"material or substance name";"exposure medium";"exposure medium synonym";"exposure medium CAS RN";"exposure medium formula";"exposure medium class";"conc. (%)";"temp. (°F)";"corrosion rate (mil/yr)";"reference";"";"";"";"";"";"";"";"";"";"";"";"";"";"";""
"1";"Alloy 20-25-4Mo (904L)";"arsenic acid";"orthoarsenic acid";"7778-39-4";"AsH3O4";"inorganic acids";"5 – 35";"75 – 225";"<20";"219";"";"";"";"";"";"";"";"";"";"";"";"";"";"";""
"2";"Alloy 20-25-4Mo (904L)";"arsenic acid";"orthoarsenic acid";"7778-39-4";"AsH3O4";"inorganic acids";"5 – 45";"25 – 75";"<20";"219";"";"";"";"";"";"";"";"";"";"";"";"";"";"";""
"3";"Alloy 20-25-4Mo (904L)";"arsenic acid";"orthoarsenic acid";"7778-39-4";"AsH3O4";"inorganic acids";"65 – 85";"25 – 75";"<20";"219";"";"";"";"";"";"";"";"";"";"";"";"";"";"";""
"4";"Alloy 20-25-4Mo (904L)";"arsenic acid";"orthoarsenic acid";"7778-39-4";"AsH3O4";"inorganic acids";"100";"25 – 225";"<20";"219";"";"";"";"";"";"";"";"";"";"";"";"";"";"";""
"5";"Alloy 20-38-3-3Cu (20Cb3/ 825)";"arsenic acid";"orthoarsenic acid";"7778-39-4";"AsH3O4";"inorganic acids";"5 – 45";"25 – 225";"<20";"219";"";"";"";"";"";"";"";"";"";"";"";"";"";"";""
"6";"Alloy 20-38-3-3Cu (20Cb3/ 825)";"arsenic acid";"orthoarsenic acid";"7778-39-4";"AsH3O4";"inorganic acids";"65 – 75";"25 – 75";"<2";"219";"";"";"";"";"";"";"";"";"";"";"";"";"";"";""
"7";"Alloy 20-38-3-3Cu (20Cb3/ 825)";"arsenic acid";"orthoarsenic acid";"7778-39-4";"AsH3O4";"inorganic acids";"75 – 85";"25 – 75";"<20";"219";"";"";"";"";"";"";"";"";"";"";"";"";"";"";""
"8";"Alloy 20-38-3-3Cu (20Cb3/ 825)";"arsenic acid";"orthoarsenic acid";"7778-39-4";"AsH3O4";"inorganic acids";"100";"25 – 225";"<20";"219";"";"";"";"";"";"";"";"";"";"";"";"";"";"";""
"9";"Alloy 30-44-5-3W (G-30)";"arsenic acid";"orthoarsenic acid";"7778-39-4";"AsH3O4";"inorganic acids";"5 – 45";"25 – 225";"<20";"219";"";"";"";"";"";"";"";"";"";"";"";"";"";"";""
"10";"Alloy 30-44-5-3W (G-30)";"arsenic acid";"orthoarsenic acid";"7778-39-4";"AsH3O4";"inorganic acids";"65 – 75";"25 – 75";"<2";"219";"";"";"";"";"";"";"";"";"";"";"";"";"";"";""
"11";"Alloy 30-44-5-3W (G-30)";"arsenic acid";"orthoarsenic acid";"7778-39-4";"AsH3O4";"inorganic acids";"75 – 85";"25 – 75";"<20";"219";"";"";"";"";"";"";"";"";"";"";"";"";"";"";""
"12";"Alloy 30-44-5-3W (G-30)";"arsenic acid";"orthoarsenic acid";"7778-39-4";"AsH3O4";"inorganic acids";"100";"25 – 225";"<20";"219";"";"";"";"";"";"";"";"";"";"";"";"";"";"";""
"13";"Aluminum Alloy (3003/ 5154)";"arsenic acid";"orthoarsenic acid";"7778-39-4";"AsH3O4";"inorganic acids";"5 – 15";"25 – 75";">50";"219";"";"";"";"";"";"";"";"";"";"";"";"";"";"";""
"14";"Aluminum Alloy (3003/ 5154)";"arsenic acid";"orthoarsenic acid";"7778-39-4";"AsH3O4";"inorganic acids";"25 – 35";"25 – 75";">50";"219";"";"";"";"";"";"";"";"";"";"";"";"";"";"";""
"15";"Aluminum Alloy (3003/ 5154)";"arsenic acid";"orthoarsenic acid";"7778-39-4";"AsH3O4";"inorganic acids";"100";"25 – 75";"<2";"219";"";"";"";"";"";"";"";"";"";"";"";"";"";"";""
"16";"Austenitic Cr-Ni Stainless Steel (18-8; 304/ 304L/ 347)";"arsenic acid";"orthoarsenic acid";"7778-39-4";"AsH3O4";"inorganic acids";"5 – 35";"75 – 225";"<20";"219";"";"";"";"";"";"";"";"";"";"";"";"";"";"";""
"17";"Austenitic Cr-Ni Stainless Steel (18-8; 304/ 304L/ 347)";"arsenic acid";"orthoarsenic acid";"7778-39-4";"AsH3O4";"inorganic acids";"5 – 45";"25 – 75";"<20";"219";"";"";"";"";"";"";"";"";"";"";"";"";"";"";""
"18";"Austenitic Cr-Ni Stainless Steel (18-8; 304/ 304L/ 347)";"arsenic acid";"orthoarsenic acid";"7778-39-4";"AsH3O4";"inorganic acids";"65 – 85";"25 – 75";"<20";"219";"";"";"";"";"";"";"";"";"";"";"";"";"";"";""
"19";"Austenitic Cr-Ni Stainless Steel (18-8; 304/ 304L/ 347)";"arsenic acid";"orthoarsenic acid";"7778-39-4";"AsH3O4";"inorganic acids";"85 – 95";"175 – 225";"20 – 50";"219";"";"";"";"";"";"";"";"";"";"";"";"";"";"";""
"20";"Austenitic Cr-Ni Stainless Steel (18-8; 304/ 304L/ 347)";"arsenic acid";"orthoarsenic acid";"7778-39-4";"AsH3O4";"inorganic acids";"100";"25 – 125";"<20";"219";"";"";"";"";"";"";"";"";"";"";"";"";"";"";""
"21";"Austenitic Cr-Ni Stainless Steel (18-8; 304/ 304L/ 347)";"arsenic acid";"orthoarsenic acid";"7778-39-4";"AsH3O4";"inorganic acids";"100";"175 – 225";">50";"219";"";"";"";"";"";"";"";"";"";"";"";"";"";"";""
"22";"Austenitic Cr-Ni-Mo Stainless Steel (17-12-3; 316L/ 317L)";"arsenic acid";"orthoarsenic acid";"7778-39-4";"AsH3O4";"inorganic acids";"5 – 35";"75 – 225";"<20";"219";"";"";"";"";"";"";"";"";"";"";"";"";"";"";""
"23";"Austenitic Cr-Ni-Mo Stainless Steel (17-12-3; 316L/ 317L)";"arsenic acid";"orthoarsenic acid";"7778-39-4";"AsH3O4";"inorganic acids";"5 – 45";"25 – 75";"<20";"219";"";"";"";"";"";"";"";"";"";"";"";"";"";"";""
"24";"Austenitic Cr-Ni-Mo Stainless Steel (17-12-3; 316L/ 317L)";"arsenic acid";"orthoarsenic acid";"7778-39-4";"AsH3O4";"inorganic acids";"65 – 85";"25 – 75";"<20";"219";"";"";"";"";"";"";"";"";"";"";"";"";"";"";""
"25";"Austenitic Cr-Ni-Mo Stainless Steel (17-12-3; 316L/ 317L)";"arsenic acid";"orthoarsenic acid";"7778-39-4";"AsH3O4";"inorganic acids";"100";"25 – 225";"<20";"219";"";"";"";"";"";"";"";"";"";"";"";"";"";"";""
"26";"Brass (>15Zn)";"arsenic acid";"orthoarsenic acid";"7778-39-4";"AsH3O4";"inorganic acids";"5 – 15";"25 – 75";">50";"219";"";"";"";"";"";"";"";"";"";"";"";"";"";"";""
"27";"Cast Iron, Gray/ Ductile";"arsenic acid";"orthoarsenic acid";"7778-39-4";"AsH3O4";"inorganic acids";"5 – 15";"25 – 75";">50";"219";"";"";"";"";"";"";"";"";"";"";"";"";"";"";""
"28";"Cast Iron, Gray/ Ductile";"arsenic acid";"orthoarsenic acid";"7778-39-4";"AsH3O4";"inorganic acids";"45 – 55";"25 – 75";">50";"219";"";"";"";"";"";"";"";"";"";"";"";"";"";"";""
"29";"Cast Iron, Gray/ Ductile";"arsenic acid";"orthoarsenic acid";"7778-39-4";"AsH3O4";"inorganic acids";"65 – 75";"175 – 225";">50";"219";"";"";"";"";"";"";"";"";"";"";"";"";"";"";""
"30";"Cast Iron, Gray/ Ductile";"arsenic acid";"orthoarsenic acid";"7778-39-4";"AsH3O4";"inorganic acids";"100";"125 – 175";">50";"219";"";"";"";"";"";"";"";"";"";"";"";"";"";"";""
"31";"Copper/ Bronze/ Low Brass";"arsenic acid";"orthoarsenic acid";"7778-39-4";"AsH3O4";"inorganic acids";"5 – 15";"25 – 75";"<20";"219";"";"";"";"";"";"";"";"";"";"";"";"";"";"";""
"32";"Copper/ Bronze/ Low Brass";"arsenic acid";"orthoarsenic acid";"7778-39-4";"AsH3O4";"inorganic acids";"85 – 95";"175 – 225";"20 – 50";"219";"";"";"";"";"";"";"";"";"";"";"";"";"";"";""
"33";"Copper-Nickel";"arsenic acid";"orthoarsenic acid";"7778-39-4";"AsH3O4";"inorganic acids";"5 – 15";"25 – 75";"<20";"219";"";"";"";"";"";"";"";"";"";"";"";"";"";"";""
"34";"Gold/ Platinum";"arsenic acid";"orthoarsenic acid";"7778-39-4";"AsH3O4";"inorganic acids";"5 – 45";"25 – 225";"<2";"219";"";"";"";"";"";"";"";"";"";"";"";"";"";"";""
"35";"Gold/ Platinum";"arsenic acid";"orthoarsenic acid";"7778-39-4";"AsH3O4";"inorganic acids";"100";"25 – 225";"<2";"219";"";"";"";"";"";"";"";"";"";"";"";"";"";"";""
"36";"Lead";"arsenic acid";"orthoarsenic acid";"7778-39-4";"AsH3O4";"inorganic acids";"5 – 15";"25 – 75";"<20";"219";"";"";"";"";"";"";"";"";"";"";"";"";"";"";""
"37";"Lead";"arsenic acid";"orthoarsenic acid";"7778-39-4";"AsH3O4";"inorganic acids";"100";"25 – 75";"<20";"219";"";"";"";"";"";"";"";"";"";"";"";"";"";"";""
"38";"Lead";"arsenic acid";"orthoarsenic acid";"7778-39-4";"AsH3O4";"inorganic acids";"100";"175 – 225";">50";"219";"";"";"";"";"";"";"";"";"";"";"";"";"";"";""
"39";"Mo Superalloy (Ni-Cr-Fe-9Mo; 625/ 725)";"arsenic acid";"orthoarsenic acid";"7778-39-4";"AsH3O4";"inorganic acids";"5 – 15";"25 – 225";"<20";"219";"";"";"";"";"";"";"";"";"";"";"";"";"";"";""
"40";"Mo Superalloy (Ni-Cr-Fe-9Mo; 625/ 725)";"arsenic acid";"orthoarsenic acid";"7778-39-4";"AsH3O4";"inorganic acids";"100";"25 – 225";"<20";"219";"";"";"";"";"";"";"";"";"";"";"";"";"";"";""
"41";"Mo Superalloy (Ni-16Cr-16Mo; C276)";"arsenic acid";"orthoarsenic acid";"7778-39-4";"AsH3O4";"inorganic acids";"5 – 15";"25 – 225";"<20";"219";"";"";"";"";"";"";"";"";"";"";"";"";"";"";""
"42";"Mo Superalloy (Ni-16Cr-16Mo; C276)";"arsenic acid";"orthoarsenic acid";"7778-39-4";"AsH3O4";"inorganic acids";"100";"25 – 225";"<20";"219";"";"";"";"";"";"";"";"";"";"";"";"";"";"";""
"43";"Mo Superalloy (Ni-20Cr-16Mo-4W; 686)";"arsenic acid";"orthoarsenic acid";"7778-39-4";"AsH3O4";"inorganic acids";"5 – 15";"25 – 225";"<20";"219";"";"";"";"";"";"";"";"";"";"";"";"";"";"";""
"44";"Mo Superalloy (Ni-20Cr-16Mo-4W; 686)";"arsenic acid";"orthoarsenic acid";"7778-39-4";"AsH3O4";"inorganic acids";"100";"25 – 225";"<20";"219";"";"";"";"";"";"";"";"";"";"";"";"";"";"";""
"45";"Mo Superalloy (Ni-22Cr-16Mo; C22/ 59)";"arsenic acid";"orthoarsenic acid";"7778-39-4";"AsH3O4";"inorganic acids";"5 – 15";"25 – 225";"<20";"219";"";"";"";"";"";"";"";"";"";"";"";"";"";"";""
"46";"Mo Superalloy (Ni-22Cr-16Mo; C22/ 59)";"arsenic acid";"orthoarsenic acid";"7778-39-4";"AsH3O4";"inorganic acids";"100";"25 – 225";"<20";"219";"";"";"";"";"";"";"";"";"";"";"";"";"";"";""
"47";"Mo Superalloy (Ni-23Cr-16Mo-1Cu; C20000)";"arsenic acid";"orthoarsenic acid";"7778-39-4";"AsH3O4";"inorganic acids";"5 – 15";"25 – 225";"<20";"219";"";"";"";"";"";"";"";"";"";"";"";"";"";"";""
"48";"Mo Superalloy (Ni-23Cr-16Mo-1Cu; C20000)";"arsenic acid";"orthoarsenic acid";"7778-39-4";"AsH3O4";"inorganic acids";"100";"25 – 225";"<20";"219";"";"";"";"";"";"";"";"";"";"";"";"";"";"";""
"49";"Nickel (200)";"arsenic acid";"orthoarsenic acid";"7778-39-4";"AsH3O4";"inorganic acids";"5 – 15";"25 – 225";"<20";"219";"";"";"";"";"";"";"";"";"";"";"";"";"";"";""
"50";"Nickel (200)";"arsenic acid";"orthoarsenic acid";"7778-39-4";"AsH3O4";"inorganic acids";"100";"175 – 225";">50";"219";"";"";"";"";"";"";"";"";"";"";"";"";"";"";""
"";"";"";"";"";"";"";"";"";"";"";"";"";"";"";"";"";"";"";"";"";"";"";"";"";""
"";"";"";"";"";"";"";"";"";"";"";"";"";"";"";"";"";"";"";"";"";"";"";"";"";""
"Corrosion Survey Database (COR•SUR) © 2002 NACE International";"";"";"";"";"";"";"";"";"";"";"";"";"";"";"";"";"";"";"";"";"";"";"";"";""

File: data/corrosion_data/TableData - 2024-11-08T194336.736.csv
sep=;
"Title: Corrosion Survey Database (COR•SUR)";"";"";"";"";"";"";"";"";"";"";"";"";"";"";"";"";"";"";"";"";"";"";"";"";""
"Table: Boric acid";"";"";"";"";"";"";"";"";"";"";"";"";"";"";"";"";"";"";"";"";"";"";"";"";""
"DOWNLOAD SHOWS ONLY THE DISPLAYED DATA, UP TO 50 ROWS";"";"";"";"";"";"";"";"";"";"";"";"";"";"";"";"";"";"";"";"";"";"";"";"";""
"No.";"material or substance name";"exposure medium";"exposure medium class";"conc. (%)";"temp. (°F)";"corrosion rate (mil/yr)";"reference";"";"";"";"";"";"";"";"";"";"";"";"";"";"";"";"";"";""
"1";"Alloy 20-25-4Mo (904L)";"boric acid";"inorganic acids";"4";"0 – 212";"<2";"21,132,164,219,220";"";"";"";"";"";"";"";"";"";"";"";"";"";"";"";"";"";""
"2";"Alloy 20-25-4Mo (904L)";"boric acid";"inorganic acids";"5 – 10";"25 – 325";"<2";"21,132,164,219,220";"";"";"";"";"";"";"";"";"";"";"";"";"";"";"";"";"";""
"3";"Alloy 20-25-4Mo (904L)";"boric acid";"inorganic acids";"10";"0 – 212";"<2";"21,132,164,219,220";"";"";"";"";"";"";"";"";"";"";"";"";"";"";"";"";"";""
"4";"Alloy 20-25-6Mo (254SMO/ 6XN)";"boric acid";"inorganic acids";"4";"0 – 212";"<2";"21,132,164";"";"";"";"";"";"";"";"";"";"";"";"";"";"";"";"";"";""
"5";"Alloy 20-25-6Mo (254SMO/ 6XN)";"boric acid";"inorganic acids";"10";"0 – 212";"<2";"21,132,164";"";"";"";"";"";"";"";"";"";"";"";"";"";"";"";"";"";""
"6";"Alloy 20-38-3-3Cu (20Cb3/ 825)";"boric acid";"inorganic acids";"4";"0 – 212";"<2";"21,132,164";"";"";"";"";"";"";"";"";"";"";"";"";"";"";"";"";"";""
"7";"Alloy 20-38-3-3Cu (20Cb3/ 825)";"boric acid";"inorganic acids";"10";"0 – 212";"<2";"21,132,164";"";"";"";"";"";"";"";"";"";"";"";"";"";"";"";"";"";""
"8";"Alloy 30-44-5-3W (G-30)";"boric acid";"inorganic acids";"4";"0 – 212";"<2";"21,132,164";"";"";"";"";"";"";"";"";"";"";"";"";"";"";"";"";"";""
"9";"Alloy 30-44-5-3W (G-30)";"boric acid";"inorganic acids";"10";"0 – 212";"<2";"21,132,164";"";"";"";"";"";"";"";"";"";"";"";"";"";"";"";"";"";""
"10";"Aluminum Alloy (3003/ 5154)";"boric acid";"inorganic acids";"5 – 10";"25 – 140";"<2";"21,132,219,220";"";"";"";"";"";"";"";"";"";"";"";"";"";"";"";"";"";""
"11";"Aluminum Alloy (3003/ 5154)";"boric acid";"inorganic acids";"5 – 10";"175 – 225";">50";"21,132,219,220";"";"";"";"";"";"";"";"";"";"";"";"";"";"";"";"";"";""
"12";"Austenitic Cr-Ni Stainless Steel (18-8; 304/ 304L/ 347)";"boric acid";"inorganic acids";"5 – 10";"25 – 325";"<2";"21,132,219,220";"";"";"";"";"";"";"";"";"";"";"";"";"";"";"";"";"";""
"13";"Austenitic Cr-Ni-Mo Stainless Steel (17-12-3; 316L/ 317L)";"boric acid";"inorganic acids";"5 – 10";"25 – 325";"<2";"21,132,219,220";"";"";"";"";"";"";"";"";"";"";"";"";"";"";"";"";"";""
"14";"Brass (>15Zn)";"boric acid";"inorganic acids";"5 – 10";"25 – 225";"<20";"21,132,219,220";"";"";"";"";"";"";"";"";"";"";"";"";"";"";"";"";"";""
"15";"Cast Iron, Gray/ Ductile";"boric acid";"inorganic acids";"5 – 10";"25 – 75";">50";"21,132,219,220";"";"";"";"";"";"";"";"";"";"";"";"";"";"";"";"";"";""
"16";"Copper/ Bronze/ Low Brass";"boric acid";"inorganic acids";"5 – 10";"25 – 75";"<2";"21,132,219,220";"";"";"";"";"";"";"";"";"";"";"";"";"";"";"";"";"";""
"17";"Copper/ Bronze/ Low Brass";"boric acid";"inorganic acids";"5 – 10";"75 – 325";"<20";"21,132,219,220";"";"";"";"";"";"";"";"";"";"";"";"";"";"";"";"";"";""
"18";"Copper-Nickel";"boric acid";"inorganic acids";"5 – 10";"25 – 75";"<2";"21,132,219,220";"";"";"";"";"";"";"";"";"";"";"";"";"";"";"";"";"";""
"19";"Copper-Nickel";"boric acid";"inorganic acids";"5 – 10";"75 – 225";"<20";"21,132,219,220";"";"";"";"";"";"";"";"";"";"";"";"";"";"";"";"";"";""
"20";"Cr Stainless Steel (12Cr)";"boric acid";"inorganic acids";"5 – 10";"25 – 225";"<2";"21,132,219,220";"";"";"";"";"";"";"";"";"";"";"";"";"";"";"";"";"";""
"21";"Cr Stainless Steel (17Cr)";"boric acid";"inorganic acids";"5 – 10";"25 – 225";"<2";"21,132,219,220";"";"";"";"";"";"";"";"";"";"";"";"";"";"";"";"";"";""
"22";"Duplex Stainless Steel (25-6-3)";"boric acid";"inorganic acids";"4";"0 – 212";"<2";"21,132,164";"";"";"";"";"";"";"";"";"";"";"";"";"";"";"";"";"";""
"23";"Duplex Stainless Steel (25-6-3)";"boric acid";"inorganic acids";"10";"0 – 212";"<2";"21,132,164";"";"";"";"";"";"";"";"";"";"";"";"";"";"";"";"";"";""
"24";"Gold/ Platinum";"boric acid";"inorganic acids";"5 – 10";"25 – 325";"<2";"21,132,219,220";"";"";"";"";"";"";"";"";"";"";"";"";"";"";"";"";"";""
"25";"Lead";"boric acid";"inorganic acids";"5 – 10";"25 – 225";"<20";"21,132,219,220";"";"";"";"";"";"";"";"";"";"";"";"";"";"";"";"";"";""
"26";"Mo Superalloy (Ni-Cr-Fe-9Mo; 625/ 725)";"boric acid";"inorganic acids";"5 – 10";"25 – 325";"<2";"21,132,219,220";"";"";"";"";"";"";"";"";"";"";"";"";"";"";"";"";"";""
"27";"Mo Superalloy (Ni-16Cr-16Mo; C276)";"boric acid";"inorganic acids";"5 – 10";"25 – 325";"<2";"21,132,219,220";"";"";"";"";"";"";"";"";"";"";"";"";"";"";"";"";"";""
"28";"Mo Superalloy (Ni-20Cr-16Mo-4W; 686)";"boric acid";"inorganic acids";"5 – 10";"25 – 325";"<2";"21,132,219,220";"";"";"";"";"";"";"";"";"";"";"";"";"";"";"";"";"";""
"29";"Mo Superalloy (Ni-22Cr-16Mo; C22/ 59)";"boric acid";"inorganic acids";"5 – 10";"25 – 325";"<2";"21,132,219,220";"";"";"";"";"";"";"";"";"";"";"";"";"";"";"";"";"";""
"30";"Mo Superalloy (Ni-23Cr-16Mo-1Cu; C20000)";"boric acid";"inorganic acids";"5 – 10";"25 – 325";"<2";"21,132,219,220";"";"";"";"";"";"";"";"";"";"";"";"";"";"";"";"";"";""
"31";"Nickel (200)";"boric acid";"inorganic acids";"5 – 10";"25 – 75";"<2";"21,132,219,220";"";"";"";"";"";"";"";"";"";"";"";"";"";"";"";"";"";""
"32";"Nickel (200)";"boric acid";"inorganic acids";"5 – 10";"75 – 225";"<20";"21,132,219,220";"";"";"";"";"";"";"";"";"";"";"";"";"";"";"";"";"";""
"33";"Nickel Cast Iron (15-35Ni)";"boric acid";"inorganic acids";"5 – 10";"25 – 75";"<2";"21,132,219,220";"";"";"";"";"";"";"";"";"";"";"";"";"";"";"";"";"";""
"34";"Nickel-Copper (400)";"boric acid";"inorganic acids";"5 – 10";"25 – 75";"<2";"21,132,219,220";"";"";"";"";"";"";"";"";"";"";"";"";"";"";"";"";"";""
"35";"Nickel-Copper (400)";"boric acid";"inorganic acids";"5 – 10";"75 – 225";"<20";"21,132,219,220";"";"";"";"";"";"";"";"";"";"";"";"";"";"";"";"";"";""
"36";"Ni-Cr-Fe Alloy (600/ 690)";"boric acid";"inorganic acids";"5 – 10";"25 – 225";"<2";"21,132,219,220";"";"";"";"";"";"";"";"";"";"";"";"";"";"";"";"";"";""
"37";"Ni-Mo Alloy (Ni-30Mo; B-2)";"boric acid";"inorganic acids";"5 – 10";"25 – 325";"<2";"21,132,219,220";"";"";"";"";"";"";"";"";"";"";"";"";"";"";"";"";"";""
"38";"Niobium (Columbium)";"boric acid";"inorganic acids";"5";"0 – 212";"<2";"21,132,220";"";"";"";"";"";"";"";"";"";"";"";"";"";"";"";"";"";""
"39";"Silicon Cast Iron (14Si)";"boric acid";"inorganic acids";"5 – 10";"52 – 439";"<20";"21,132,218,220";"";"";"";"";"";"";"";"";"";"";"";"";"";"";"";"";"";""
"40";"Silver";"boric acid";"inorganic acids";"5 – 10";"25 – 325";"<2";"21,132,219,220";"";"";"";"";"";"";"";"";"";"";"";"";"";"";"";"";"";""
"41";"Steels, Carbon/ Low Alloy";"boric acid";"inorganic acids";"5 – 10";"25 – 475";"20 – 50";"21,132,219,220";"";"";"";"";"";"";"";"";"";"";"";"";"";"";"";"";"";""
"42";"Superferritic Stainless Steel (26-1)";"boric acid";"inorganic acids";"5 – 10";"25 – 225";"<2";"21,132,219";"";"";"";"";"";"";"";"";"";"";"";"";"";"";"";"";"";""
"43";"Tantalum";"boric acid";"inorganic acids";"5 – 10";"25 – 325";"<2";"21,132,219,220";"";"";"";"";"";"";"";"";"";"";"";"";"";"";"";"";"";""
"44";"Titanium, Unalloyed";"boric acid";"inorganic acids";"5 – 10";"25 – 325";"<2";"21,132,219,220";"";"";"";"";"";"";"";"";"";"";"";"";"";"";"";"";"";""
"45";"Zirconium";"boric acid";"inorganic acids";"5 – 10";"25 – 325";"<2";"21,132,219,220";"";"";"";"";"";"";"";"";"";"";"";"";"";"";"";"";"";""
"";"";"";"";"";"";"";"";"";"";"";"";"";"";"";"";"";"";"";"";"";"";"";"";"";""
"";"";"";"";"";"";"";"";"";"";"";"";"";"";"";"";"";"";"";"";"";"";"";"";"";""
"Corrosion Survey Database (COR•SUR) © 2002 NACE International";"";"";"";"";"";"";"";"";"";"";"";"";"";"";"";"";"";"";"";"";"";"";"";"";""

File: data/corrosion_data/TableData - 2024-11-08T194341.811.csv
sep=;
"Title: Corrosion Survey Database (COR•SUR)";"";"";"";"";"";"";"";"";"";"";"";"";"";"";"";"";"";"";"";"";"";"";"";"";""
"Table: Bromic acid";"";"";"";"";"";"";"";"";"";"";"";"";"";"";"";"";"";"";"";"";"";"";"";"";""
"DOWNLOAD SHOWS ONLY THE DISPLAYED DATA, UP TO 50 ROWS";"";"";"";"";"";"";"";"";"";"";"";"";"";"";"";"";"";"";"";"";"";"";"";"";""
"No.";"material or substance name";"exposure medium";"exposure medium CAS RN";"exposure medium formula";"exposure medium class";"conc. (%)";"temp. (°F)";"corrosion rate (mil/yr)";"reference";"";"";"";"";"";"";"";"";"";"";"";"";"";"";"";""
"1";"Alloy 20-25-4Mo (904L)";"bromic acid";"7789-31-3";"BrHO3";"inorganic acids";"5 – 15";"25 – 75";">50";"219";"";"";"";"";"";"";"";"";"";"";"";"";"";"";"";""
"2";"Alloy 20-25-4Mo (904L)";"bromic acid";"7789-31-3";"BrHO3";"inorganic acids";"100";"175 – 225";">50";"219";"";"";"";"";"";"";"";"";"";"";"";"";"";"";"";""
"3";"Alloy 20-38-3-3Cu (20Cb3/ 825)";"bromic acid";"7789-31-3";"BrHO3";"inorganic acids";"5 – 15";"25 – 75";">50";"219";"";"";"";"";"";"";"";"";"";"";"";"";"";"";"";""
"4";"Alloy 20-38-3-3Cu (20Cb3/ 825)";"bromic acid";"7789-31-3";"BrHO3";"inorganic acids";"100";"175 – 225";">50";"219";"";"";"";"";"";"";"";"";"";"";"";"";"";"";"";""
"5";"Alloy 30-44-5-3W (G-30)";"bromic acid";"7789-31-3";"BrHO3";"inorganic acids";"5 – 15";"25 – 75";">50";"219";"";"";"";"";"";"";"";"";"";"";"";"";"";"";"";""
"6";"Alloy 30-44-5-3W (G-30)";"bromic acid";"7789-31-3";"BrHO3";"inorganic acids";"100";"175 – 225";">50";"219";"";"";"";"";"";"";"";"";"";"";"";"";"";"";"";""
"7";"Aluminum Alloy (3003/ 5154)";"bromic acid";"7789-31-3";"BrHO3";"inorganic acids";"5 – 15";"25 – 75";">50";"219";"";"";"";"";"";"";"";"";"";"";"";"";"";"";"";""
"8";"Aluminum Alloy (3003/ 5154)";"bromic acid";"7789-31-3";"BrHO3";"inorganic acids";"35 – 45";"25 – 75";">50";"219";"";"";"";"";"";"";"";"";"";"";"";"";"";"";"";""
"9";"Austenitic Cr-Ni Stainless Steel (18-8; 304/ 304L/ 347)";"bromic acid";"7789-31-3";"BrHO3";"inorganic acids";"5 – 25";"25 – 75";">50";"219";"";"";"";"";"";"";"";"";"";"";"";"";"";"";"";""
"10";"Austenitic Cr-Ni Stainless Steel (18-8; 304/ 304L/ 347)";"bromic acid";"7789-31-3";"BrHO3";"inorganic acids";"100";"25 – 75";">50";"219";"";"";"";"";"";"";"";"";"";"";"";"";"";"";"";""
"11";"Austenitic Cr-Ni Stainless Steel (18-8; 304/ 304L/ 347)";"bromic acid";"7789-31-3";"BrHO3";"inorganic acids";"100";"175 – 225";">50";"219";"";"";"";"";"";"";"";"";"";"";"";"";"";"";"";""
"12";"Austenitic Cr-Ni-Mo Stainless Steel (17-12-3; 316L/ 317L)";"bromic acid";"7789-31-3";"BrHO3";"inorganic acids";"100";"175 – 225";">50";"219";"";"";"";"";"";"";"";"";"";"";"";"";"";"";"";""
"13";"Brass (>15Zn)";"bromic acid";"7789-31-3";"BrHO3";"inorganic acids";"5 – 15";"25 – 75";">50";"219";"";"";"";"";"";"";"";"";"";"";"";"";"";"";"";""
"14";"Brass (>15Zn)";"bromic acid";"7789-31-3";"BrHO3";"inorganic acids";"100";"25 – 75";">50";"219";"";"";"";"";"";"";"";"";"";"";"";"";"";"";"";""
"15";"Cast Iron, Gray/ Ductile";"bromic acid";"7789-31-3";"BrHO3";"inorganic acids";"5 – 15";"25 – 75";">50";"219";"";"";"";"";"";"";"";"";"";"";"";"";"";"";"";""
"16";"Cast Iron, Gray/ Ductile";"bromic acid";"7789-31-3";"BrHO3";"inorganic acids";"100";"25 – 75";">50";"219";"";"";"";"";"";"";"";"";"";"";"";"";"";"";"";""
"17";"Copper/ Bronze/ Low Brass";"bromic acid";"7789-31-3";"BrHO3";"inorganic acids";"5 – 15";"25 – 75";">50";"219";"";"";"";"";"";"";"";"";"";"";"";"";"";"";"";""
"18";"Copper/ Bronze/ Low Brass";"bromic acid";"7789-31-3";"BrHO3";"inorganic acids";"100";"25 – 75";">50";"219";"";"";"";"";"";"";"";"";"";"";"";"";"";"";"";""
"19";"Copper-Nickel";"bromic acid";"7789-31-3";"BrHO3";"inorganic acids";"5 – 15";"25 – 75";">50";"219";"";"";"";"";"";"";"";"";"";"";"";"";"";"";"";""
"20";"Copper-Nickel";"bromic acid";"7789-31-3";"BrHO3";"inorganic acids";"100";"25 – 75";">50";"219";"";"";"";"";"";"";"";"";"";"";"";"";"";"";"";""
"21";"Cr Stainless Steel (12Cr)";"bromic acid";"7789-31-3";"BrHO3";"inorganic acids";"15 – 25";"25 – 75";">50";"219";"";"";"";"";"";"";"";"";"";"";"";"";"";"";"";""
"22";"Cr Stainless Steel (12Cr)";"bromic acid";"7789-31-3";"BrHO3";"inorganic acids";"100";"25 – 75";">50";"219";"";"";"";"";"";"";"";"";"";"";"";"";"";"";"";""
"23";"Cr Stainless Steel (17Cr)";"bromic acid";"7789-31-3";"BrHO3";"inorganic acids";"5 – 15";"25 – 75";">50";"219";"";"";"";"";"";"";"";"";"";"";"";"";"";"";"";""
"24";"Cr Stainless Steel (17Cr)";"bromic acid";"7789-31-3";"BrHO3";"inorganic acids";"100";"25 – 75";">50";"219";"";"";"";"";"";"";"";"";"";"";"";"";"";"";"";""
"25";"Gold/ Platinum";"bromic acid";"7789-31-3";"BrHO3";"inorganic acids";"100";"25 – 225";"<2";"219";"";"";"";"";"";"";"";"";"";"";"";"";"";"";"";""
"26";"Lead";"bromic acid";"7789-31-3";"BrHO3";"inorganic acids";"5 – 35";"25 – 225";"<20";"219";"";"";"";"";"";"";"";"";"";"";"";"";"";"";"";""
"27";"Lead";"bromic acid";"7789-31-3";"BrHO3";"inorganic acids";"100";"25 – 75";"<20";"219";"";"";"";"";"";"";"";"";"";"";"";"";"";"";"";""
"28";"Nickel (200)";"bromic acid";"7789-31-3";"BrHO3";"inorganic acids";"5 – 25";"25 – 75";">50";"219";"";"";"";"";"";"";"";"";"";"";"";"";"";"";"";""
"29";"Nickel (200)";"bromic acid";"7789-31-3";"BrHO3";"inorganic acids";"100";"25 – 75";">50";"219";"";"";"";"";"";"";"";"";"";"";"";"";"";"";"";""
"30";"Nickel Cast Iron (15-35Ni)";"bromic acid";"7789-31-3";"BrHO3";"inorganic acids";"100";"25 – 75";">50";"219";"";"";"";"";"";"";"";"";"";"";"";"";"";"";"";""
"31";"Nickel-Copper (400)";"bromic acid";"7789-31-3";"BrHO3";"inorganic acids";"5 – 25";"25 – 75";">50";"219";"";"";"";"";"";"";"";"";"";"";"";"";"";"";"";""
"32";"Nickel-Copper (400)";"bromic acid";"7789-31-3";"BrHO3";"inorganic acids";"100";"25 – 75";">50";"219";"";"";"";"";"";"";"";"";"";"";"";"";"";"";"";""
"33";"Ni-Cr-Fe Alloy (600/ 690)";"bromic acid";"7789-31-3";"BrHO3";"inorganic acids";"5 – 25";"25 – 75";">50";"219";"";"";"";"";"";"";"";"";"";"";"";"";"";"";"";""
"34";"Ni-Cr-Fe Alloy (600/ 690)";"bromic acid";"7789-31-3";"BrHO3";"inorganic acids";"100";"25 – 75";">50";"219";"";"";"";"";"";"";"";"";"";"";"";"";"";"";"";""
"35";"Silver";"bromic acid";"7789-31-3";"BrHO3";"inorganic acids";"15 – 25";"25 – 75";">50";"219";"";"";"";"";"";"";"";"";"";"";"";"";"";"";"";""
"36";"Silver";"bromic acid";"7789-31-3";"BrHO3";"inorganic acids";"35 – 45";"25 – 75";">50";"219";"";"";"";"";"";"";"";"";"";"";"";"";"";"";"";""
"37";"Silver";"bromic acid";"7789-31-3";"BrHO3";"inorganic acids";"55 – 65";"25 – 75";">50";"219";"";"";"";"";"";"";"";"";"";"";"";"";"";"";"";""
"38";"Silver";"bromic acid";"7789-31-3";"BrHO3";"inorganic acids";"75 – 85";"25 – 75";">50";"219";"";"";"";"";"";"";"";"";"";"";"";"";"";"";"";""
"39";"Silver";"bromic acid";"7789-31-3";"BrHO3";"inorganic acids";"100";"25 – 75";">50";"219";"";"";"";"";"";"";"";"";"";"";"";"";"";"";"";""
"40";"Steels, Carbon/ Low Alloy";"bromic acid";"7789-31-3";"BrHO3";"inorganic acids";"5 – 15";"25 – 75";">50";"219";"";"";"";"";"";"";"";"";"";"";"";"";"";"";"";""
"41";"Steels, Carbon/ Low Alloy";"bromic acid";"7789-31-3";"BrHO3";"inorganic acids";"100";"25 – 75";">50";"219";"";"";"";"";"";"";"";"";"";"";"";"";"";"";"";""
"42";"Tantalum";"bromic acid";"7789-31-3";"BrHO3";"inorganic acids";"100";"25 – 225";"<2";"219";"";"";"";"";"";"";"";"";"";"";"";"";"";"";"";""
"";"";"";"";"";"";"";"";"";"";"";"";"";"";"";"";"";"";"";"";"";"";"";"";"";""
"";"";"";"";"";"";"";"";"";"";"";"";"";"";"";"";"";"";"";"";"";"";"";"";"";""
"Corrosion Survey Database (COR•SUR) © 2002 NACE International";"";"";"";"";"";"";"";"";"";"";"";"";"";"";"";"";"";"";"";"";"";"";"";"";""

File: data/corrosion_data/TableData - 2024-11-08T194346.834.csv
sep=;
"Title: Corrosion Survey Database (COR•SUR)";"";"";"";"";"";"";"";"";"";"";"";"";"";"";"";"";"";"";"";"";"";"";"";"";""
"Table: Carbonic acid";"";"";"";"";"";"";"";"";"";"";"";"";"";"";"";"";"";"";"";"";"";"";"";"";""
"DOWNLOAD SHOWS ONLY THE DISPLAYED DATA, UP TO 50 ROWS";"";"";"";"";"";"";"";"";"";"";"";"";"";"";"";"";"";"";"";"";"";"";"";"";""
"No.";"material or substance name";"exposure medium";"exposure medium CAS RN";"exposure medium formula";"exposure medium class";"resistance note";"conc. (%)";"temp. (°F)";"corrosion rate (mil/yr)";"reference";"";"";"";"";"";"";"";"";"";"";"";"";"";"";""
"1";"Alloy 20-25-4Mo (904L)";"carbonic acid";"463-79-6 [124-38-9]";"CH2O3";"inorganic acids";"";"5 – 15";"25 – 225";"<2";"28,121,219,220";"";"";"";"";"";"";"";"";"";"";"";"";"";"";""
"2";"Alloy 20-38-3-3Cu (20Cb3/ 825)";"carbonic acid";"463-79-6 [124-38-9]";"CH2O3";"inorganic acids";"";"5 – 15";"25 – 225";"<2";"28,121,219,220";"";"";"";"";"";"";"";"";"";"";"";"";"";"";""
"3";"Alloy 30-44-5-3W (G-30)";"carbonic acid";"463-79-6 [124-38-9]";"CH2O3";"inorganic acids";"";"5 – 15";"25 – 225";"<2";"28,121,219,220";"";"";"";"";"";"";"";"";"";"";"";"";"";"";""
"4";"Aluminum Alloy (3003/ 5154)";"carbonic acid";"463-79-6 [124-38-9]";"CH2O3";"inorganic acids";"";"5 – 15";"25 – 75";"<2";"28,121,219,220";"";"";"";"";"";"";"";"";"";"";"";"";"";"";""
"5";"Aluminum Alloy (3003/ 5154)";"carbonic acid";"463-79-6 [124-38-9]";"CH2O3";"inorganic acids";"";"5 – 15";"75 – 175";">50";"28,121,219,220";"";"";"";"";"";"";"";"";"";"";"";"";"";"";""
"6";"Aluminum Alloy (3003/ 5154)";"carbonic acid";"463-79-6 [124-38-9]";"CH2O3";"inorganic acids";"";"5 – 15";"175 – 225";"<20";"28,121,219,220";"";"";"";"";"";"";"";"";"";"";"";"";"";"";""
"7";"Austenitic Cr-Ni Stainless Steel (18-8; 304/ 304L/ 347)";"carbonic acid";"463-79-6 [124-38-9]";"CH2O3";"inorganic acids";"";"5 – 15";"25 – 225";"<2";"28,121,219,220";"";"";"";"";"";"";"";"";"";"";"";"";"";"";""
"8";"Austenitic Cr-Ni-Mo Stainless Steel (17-12-3; 316L/ 317L)";"carbonic acid";"463-79-6 [124-38-9]";"CH2O3";"inorganic acids";"";"5 – 15";"25 – 225";"<2";"28,121,219,220";"";"";"";"";"";"";"";"";"";"";"";"";"";"";""
"9";"Brass (>15Zn)";"carbonic acid";"463-79-6 [124-38-9]";"CH2O3";"inorganic acids";"pitting";"5 – 15";"25 – 75";">50";"28,121,219,220";"";"";"";"";"";"";"";"";"";"";"";"";"";"";""
"10";"Cast Iron, Gray/ Ductile";"carbonic acid";"463-79-6 [124-38-9]";"CH2O3";"inorganic acids";"";"5 – 15";"25 – 75";">50";"28,121,219,220";"";"";"";"";"";"";"";"";"";"";"";"";"";"";""
"11";"Copper/ Bronze/ Low Brass";"carbonic acid";"463-79-6 [124-38-9]";"CH2O3";"inorganic acids";"pitting";"5 – 15";"25 – 75";"<20";"28,121,219,220";"";"";"";"";"";"";"";"";"";"";"";"";"";"";""
"12";"Copper-Nickel";"carbonic acid";"463-79-6 [124-38-9]";"CH2O3";"inorganic acids";"";"5 – 15";"25 – 75";"<20";"28,121,219,220";"";"";"";"";"";"";"";"";"";"";"";"";"";"";""
"13";"Cr Stainless Steel (12Cr)";"carbonic acid";"463-79-6 [124-38-9]";"CH2O3";"inorganic acids";"";"5 – 15";"25 – 75";"<20";"28,121,219,220";"";"";"";"";"";"";"";"";"";"";"";"";"";"";""
"14";"Cr Stainless Steel (17Cr)";"carbonic acid";"463-79-6 [124-38-9]";"CH2O3";"inorganic acids";"";"5 – 15";"25 – 75";"<2";"28,121,219,220";"";"";"";"";"";"";"";"";"";"";"";"";"";"";""
"15";"Gold/ Platinum";"carbonic acid";"463-79-6 [124-38-9]";"CH2O3";"inorganic acids";"";"5 – 15";"25 – 225";"<2";"28,121,219,220";"";"";"";"";"";"";"";"";"";"";"";"";"";"";""
"16";"Lead";"carbonic acid";"463-79-6 [124-38-9]";"CH2O3";"inorganic acids";"";"5 – 15";"25 – 75";"20 – 50";"28,121,219,220";"";"";"";"";"";"";"";"";"";"";"";"";"";"";""
"17";"Mo Superalloy (Ni-Cr-Fe-9Mo; 625/ 725)";"carbonic acid";"463-79-6 [124-38-9]";"CH2O3";"inorganic acids";"";"5 – 15";"25 – 225";"<2";"28,121,219,220";"";"";"";"";"";"";"";"";"";"";"";"";"";"";""
"18";"Mo Superalloy (Ni-16Cr-16Mo; C276)";"carbonic acid";"463-79-6 [124-38-9]";"CH2O3";"inorganic acids";"";"5 – 15";"25 – 225";"<2";"28,121,219,220";"";"";"";"";"";"";"";"";"";"";"";"";"";"";""
"19";"Mo Superalloy (Ni-20Cr-16Mo-4W; 686)";"carbonic acid";"463-79-6 [124-38-9]";"CH2O3";"inorganic acids";"";"5 – 15";"25 – 225";"<2";"28,121,219,220";"";"";"";"";"";"";"";"";"";"";"";"";"";"";""
"20";"Mo Superalloy (Ni-22Cr-16Mo; C22/ 59)";"carbonic acid";"463-79-6 [124-38-9]";"CH2O3";"inorganic acids";"";"5 – 15";"25 – 225";"<2";"28,121,219,220";"";"";"";"";"";"";"";"";"";"";"";"";"";"";""
"21";"Mo Superalloy (Ni-23Cr-16Mo-1Cu; C20000)";"carbonic acid";"463-79-6 [124-38-9]";"CH2O3";"inorganic acids";"";"5 – 15";"25 – 225";"<2";"28,121,219,220";"";"";"";"";"";"";"";"";"";"";"";"";"";"";""
"22";"Nickel (200)";"carbonic acid";"463-79-6 [124-38-9]";"CH2O3";"inorganic acids";"";"5 – 15";"25 – 175";"<2";"28,121,219,220";"";"";"";"";"";"";"";"";"";"";"";"";"";"";""
"23";"Nickel (200)";"carbonic acid";"463-79-6 [124-38-9]";"CH2O3";"inorganic acids";"";"5 – 15";"175 – 225";"20 – 50";"28,121,219,220";"";"";"";"";"";"";"";"";"";"";"";"";"";"";""
"24";"Nickel (200)";"carbonic acid";"463-79-6 [124-38-9]";"CH2O3";"inorganic acids";"";"5 – 15";"225 – 275";"<2";"28,121,219,220";"";"";"";"";"";"";"";"";"";"";"";"";"";"";""
"25";"Nickel Cast Iron (15-35Ni)";"carbonic acid";"463-79-6 [124-38-9]";"CH2O3";"inorganic acids";"";"5 – 15";"25 – 225";"<20";"28,121,219,220";"";"";"";"";"";"";"";"";"";"";"";"";"";"";""
"26";"Nickel-Copper (400)";"carbonic acid";"463-79-6 [124-38-9]";"CH2O3";"inorganic acids";"";"5 – 15";"25 – 225";"<2";"28,121,219,220";"";"";"";"";"";"";"";"";"";"";"";"";"";"";""
"27";"Ni-Cr-Fe Alloy (600/ 690)";"carbonic acid";"463-79-6 [124-38-9]";"CH2O3";"inorganic acids";"";"5 – 15";"25 – 225";"<2";"28,121,219,220";"";"";"";"";"";"";"";"";"";"";"";"";"";"";""
"28";"Ni-Mo Alloy (Ni-30Mo; B-2)";"carbonic acid";"463-79-6 [124-38-9]";"CH2O3";"inorganic acids";"";"5 – 15";"25 – 225";"<2";"28,121,219,220";"";"";"";"";"";"";"";"";"";"";"";"";"";"";""
"29";"Silicon Cast Iron (14Si)";"carbonic acid";"463-79-6 [124-38-9]";"CH2O3";"inorganic acids";"";"5 – 95";"52 – 237";"<2";"28,121,218,220";"";"";"";"";"";"";"";"";"";"";"";"";"";"";""
"30";"Silver";"carbonic acid";"463-79-6 [124-38-9]";"CH2O3";"inorganic acids";"";"5 – 15";"25 – 75";"<2";"28,121,219";"";"";"";"";"";"";"";"";"";"";"";"";"";"";""
"31";"Steels, Carbon/ Low Alloy";"carbonic acid";"463-79-6 [124-38-9]";"CH2O3";"inorganic acids";"pitting";"5 – 15";"25 – 75";">50";"28,121,219,220";"";"";"";"";"";"";"";"";"";"";"";"";"";"";""
"32";"Superferritic Stainless Steel (26-1)";"carbonic acid";"463-79-6 [124-38-9]";"CH2O3";"inorganic acids";"";"5 – 15";"25 – 225";"<2";"28,121,219,220";"";"";"";"";"";"";"";"";"";"";"";"";"";"";""
"33";"Tantalum";"carbonic acid";"463-79-6 [124-38-9]";"CH2O3";"inorganic acids";"";"5 – 15";"25 – 225";"<2";"28,121,219,220";"";"";"";"";"";"";"";"";"";"";"";"";"";"";""
"34";"Titanium, Unalloyed";"carbonic acid";"463-79-6 [124-38-9]";"CH2O3";"inorganic acids";"";"5 – 15";"25 – 225";"<2";"28,121,219,220";"";"";"";"";"";"";"";"";"";"";"";"";"";"";""
"35";"Zirconium";"carbonic acid";"463-79-6 [124-38-9]";"CH2O3";"inorganic acids";"";"5 – 15";"25 – 225";"<2";"28,121,219,220";"";"";"";"";"";"";"";"";"";"";"";"";"";"";""
"";"";"";"";"";"";"";"";"";"";"";"";"";"";"";"";"";"";"";"";"";"";"";"";"";""
"";"";"";"";"";"";"";"";"";"";"";"";"";"";"";"";"";"";"";"";"";"";"";"";"";""
"Corrosion Survey Database (COR•SUR) © 2002 NACE International";"";"";"";"";"";"";"";"";"";"";"";"";"";"";"";"";"";"";"";"";"";"";"";"";""
