Repository: Mahyar-rajabi94/TF_SDL

File: data/corrosion_data/TableData - 2024-11-08T194357.416.csv
sep=;
"Title: Corrosion Survey Database (COR•SUR)";"";"";"";"";"";"";"";"";"";"";"";"";"";"";"";"";"";"";"";"";"";"";"";"";""
"Table: Chlorosulfonic acid";"";"";"";"";"";"";"";"";"";"";"";"";"";"";"";"";"";"";"";"";"";"";"";"";""
"DOWNLOAD SHOWS ONLY THE DISPLAYED DATA, UP TO 50 ROWS";"";"";"";"";"";"";"";"";"";"";"";"";"";"";"";"";"";"";"";"";"";"";"";"";""
"No.";"material or substance name";"exposure medium";"exposure medium synonym";"exposure medium CAS RN";"exposure medium formula";"exposure medium class";"resistance note";"conc. (%)";"temp. (°F)";"corrosion rate (mil/yr)";"reference";"";"";"";"";"";"";"";"";"";"";"";"";"";""
"1";"Alloy 20-25-4Mo (904L)";"chlorosulfonic acid";"chlorosulfuric acid";"7790-94-5";"ClHO3S";"inorganic acids";"";"";"0 – 68";"<2";"37,169,207,210,215,219";"";"";"";"";"";"";"";"";"";"";"";"";"";""
"2";"Alloy 20-25-4Mo (904L)";"chlorosulfonic acid";"chlorosulfuric acid";"7790-94-5";"ClHO3S";"inorganic acids";"";"10";"0 – 77";"20 – 50";"37,169,207,210,215,219";"";"";"";"";"";"";"";"";"";"";"";"";"";""
"3";"Alloy 20-25-4Mo (904L)";"chlorosulfonic acid";"chlorosulfuric acid";"7790-94-5";"ClHO3S";"inorganic acids";"";"85 – 95";"25 – 75";"<20";"37,169,207,210,215,219";"";"";"";"";"";"";"";"";"";"";"";"";"";""
"4";"Alloy 20-25-4Mo (904L)";"chlorosulfonic acid";"chlorosulfuric acid";"7790-94-5";"ClHO3S";"inorganic acids";"";"100";"0 – 77";"<2";"37,169,207,210,215,219";"";"";"";"";"";"";"";"";"";"";"";"";"";""
"5";"Alloy 20-25-4Mo (904L)";"chlorosulfonic acid";"chlorosulfuric acid";"7790-94-5";"ClHO3S";"inorganic acids";"";"100";"77 – 125";"<20";"37,169,207,210,215,219";"";"";"";"";"";"";"";"";"";"";"";"";"";""
"6";"Alloy 20-38-3-3Cu (20Cb3/ 825)";"chlorosulfonic acid";"chlorosulfuric acid";"7790-94-5";"ClHO3S";"inorganic acids";"";">85";"25 – 75";"<20";"37,207,210,215,219";"";"";"";"";"";"";"";"";"";"";"";"";"";""
"7";"Alloy 20-38-3-3Cu (20Cb3/ 825)";"chlorosulfonic acid";"chlorosulfuric acid";"7790-94-5";"ClHO3S";"inorganic acids";"";"100";"25 – 125";"<20";"37,207,210,215,219";"";"";"";"";"";"";"";"";"";"";"";"";"";""
"8";"Alloy 30-44-5-3W (G-30)";"chlorosulfonic acid";"chlorosulfuric acid";"7790-94-5";"ClHO3S";"inorganic acids";"";">85";"25 – 75";"<20";"37,207,210,215,219";"";"";"";"";"";"";"";"";"";"";"";"";"";""
"9";"Alloy 30-44-5-3W (G-30)";"chlorosulfonic acid";"chlorosulfuric acid";"7790-94-5";"ClHO3S";"inorganic acids";"";"100";"25 – 125";"<20";"37,207,210,215,219";"";"";"";"";"";"";"";"";"";"";"";"";"";""
"10";"Aluminum Alloy (3003/ 5154)";"chlorosulfonic acid";"chlorosulfuric acid";"7790-94-5";"ClHO3S";"inorganic acids";"";"85 – 95";"25 – 75";">50";"37,207,210,215,219";"";"";"";"";"";"";"";"";"";"";"";"";"";""
"11";"Aluminum Alloy (3003/ 5154)";"chlorosulfonic acid";"chlorosulfuric acid";"7790-94-5";"ClHO3S";"inorganic acids";"";"100";"25 – 175";"<20";"37,207,210,215,219";"";"";"";"";"";"";"";"";"";"";"";"";"";""
"12";"Austenitic Cr-Ni Stainless Steel (18-8; 304/ 304L/ 347)";"chlorosulfonic acid";"chlorosulfuric acid";"7790-94-5";"ClHO3S";"inorganic acids";"";"10";"77";">50";"37,207,210,215,219";"";"";"";"";"";"";"";"";"";"";"";"";"";""
"13";"Austenitic Cr-Ni Stainless Steel (18-8; 304/ 304L/ 347)";"chlorosulfonic acid";"chlorosulfuric acid";"7790-94-5";"ClHO3S";"inorganic acids";"pitting; stress corrosion cracking";"15 – 25";"25 – 75";"20 – 50";"37,207,210,215,219";"";"";"";"";"";"";"";"";"";"";"";"";"";""
"14";"Austenitic Cr-Ni Stainless Steel (18-8; 304/ 304L/ 347)";"chlorosulfonic acid";"chlorosulfuric acid";"7790-94-5";"ClHO3S";"inorganic acids";"";"25 – 35";"25 – 75";">50";"37,207,210,215,219";"";"";"";"";"";"";"";"";"";"";"";"";"";""
"15";"Austenitic Cr-Ni Stainless Steel (18-8; 304/ 304L/ 347)";"chlorosulfonic acid";"chlorosulfuric acid";"7790-94-5";"ClHO3S";"inorganic acids";"";"85 – 95";"25 – 75";">50";"37,207,210,215,219";"";"";"";"";"";"";"";"";"";"";"";"";"";""
"16";"Austenitic Cr-Ni Stainless Steel (18-8; 304/ 304L/ 347)";"chlorosulfonic acid";"chlorosulfuric acid";"7790-94-5";"ClHO3S";"inorganic acids";"";"100";"25 – 77";"<2";"37,207,210,215,219";"";"";"";"";"";"";"";"";"";"";"";"";"";""
"17";"Austenitic Cr-Ni Stainless Steel (18-8; 304/ 304L/ 347)";"chlorosulfonic acid";"chlorosulfuric acid";"7790-94-5";"ClHO3S";"inorganic acids";"";"100";"80 – 125";"<20";"37,207,210,215,219";"";"";"";"";"";"";"";"";"";"";"";"";"";""
"18";"Austenitic Cr-Ni-Mo Stainless Steel (17-12-3; 316L/ 317L)";"chlorosulfonic acid";"chlorosulfuric acid";"7790-94-5";"ClHO3S";"inorganic acids";"pitting; stress corrosion cracking";"5 – 15";"25 – 77";">50";"37,207,210,215,219";"";"";"";"";"";"";"";"";"";"";"";"";"";""
"19";"Austenitic Cr-Ni-Mo Stainless Steel (17-12-3; 316L/ 317L)";"chlorosulfonic acid";"chlorosulfuric acid";"7790-94-5";"ClHO3S";"inorganic acids";"";"85 – 95";"25 – 75";"<20";"37,207,210,215,219";"";"";"";"";"";"";"";"";"";"";"";"";"";""
"20";"Austenitic Cr-Ni-Mo Stainless Steel (17-12-3; 316L/ 317L)";"chlorosulfonic acid";"chlorosulfuric acid";"7790-94-5";"ClHO3S";"inorganic acids";"";"100";"25 – 77";"<2";"37,207,210,215,219";"";"";"";"";"";"";"";"";"";"";"";"";"";""
"21";"Austenitic Cr-Ni-Mo Stainless Steel (17-12-3; 316L/ 317L)";"chlorosulfonic acid";"chlorosulfuric acid";"7790-94-5";"ClHO3S";"inorganic acids";"";"100";"80 – 125";"<20";"37,207,210,215,219";"";"";"";"";"";"";"";"";"";"";"";"";"";""
"22";"Brass (>15Zn)";"chlorosulfonic acid";"chlorosulfuric acid";"7790-94-5";"ClHO3S";"inorganic acids";"";"5 – 15";"25 – 75";">50";"37,207,210,215,219";"";"";"";"";"";"";"";"";"";"";"";"";"";""
"23";"Brass (>15Zn)";"chlorosulfonic acid";"chlorosulfuric acid";"7790-94-5";"ClHO3S";"inorganic acids";"";"85 – 95";"25 – 75";">50";"37,207,210,215,219";"";"";"";"";"";"";"";"";"";"";"";"";"";""
"24";"Cast Iron, Gray/ Ductile";"chlorosulfonic acid";"chlorosulfuric acid";"7790-94-5";"ClHO3S";"inorganic acids";"";"5 – 15";"25 – 75";">50";"37,207,210,215,219";"";"";"";"";"";"";"";"";"";"";"";"";"";""
"25";"Cast Iron, Gray/ Ductile";"chlorosulfonic acid";"chlorosulfuric acid";"7790-94-5";"ClHO3S";"inorganic acids";"";"85 – 95";"25 – 75";">50";"37,207,210,215,219";"";"";"";"";"";"";"";"";"";"";"";"";"";""
"26";"Cast Iron, Gray/ Ductile";"chlorosulfonic acid";"chlorosulfuric acid";"7790-94-5";"ClHO3S";"inorganic acids";"";"100";"25 – 225";"<20";"37,207,210,215,219";"";"";"";"";"";"";"";"";"";"";"";"";"";""
"27";"Cast Iron, Gray/ Ductile";"chlorosulfonic acid";"chlorosulfuric acid";"7790-94-5";"ClHO3S";"inorganic acids";"";"100";"275 – 325";">50";"37,207,210,215,219";"";"";"";"";"";"";"";"";"";"";"";"";"";""
"28";"Copper/ Bronze/ Low Brass";"chlorosulfonic acid";"chlorosulfuric acid";"7790-94-5";"ClHO3S";"inorganic acids";"";"5 – 15";"25 – 75";">50";"37,207,210,215,219";"";"";"";"";"";"";"";"";"";"";"";"";"";""
"29";"Copper/ Bronze/ Low Brass";"chlorosulfonic acid";"chlorosulfuric acid";"7790-94-5";"ClHO3S";"inorganic acids";"";"85 – 95";"25 – 75";">50";"37,207,210,215,219";"";"";"";"";"";"";"";"";"";"";"";"";"";""
"30";"Copper/ Bronze/ Low Brass";"chlorosulfonic acid";"chlorosulfuric acid";"7790-94-5";"ClHO3S";"inorganic acids";"";"100";"25 – 325";"20 – 50";"37,207,210,215,219";"";"";"";"";"";"";"";"";"";"";"";"";"";""
"31";"Copper-Nickel";"chlorosulfonic acid";"chlorosulfuric acid";"7790-94-5";"ClHO3S";"inorganic acids";"";"5 – 15";"25 – 75";">50";"37,207,210,215,219";"";"";"";"";"";"";"";"";"";"";"";"";"";""
"32";"Copper-Nickel";"chlorosulfonic acid";"chlorosulfuric acid";"7790-94-5";"ClHO3S";"inorganic acids";"";"85 – 95";"25 – 75";">50";"37,207,210,215,219";"";"";"";"";"";"";"";"";"";"";"";"";"";""
"33";"Cr Stainless Steel (12Cr)";"chlorosulfonic acid";"chlorosulfuric acid";"7790-94-5";"ClHO3S";"inorganic acids";"pitting";"5 – 15";"25 – 75";">50";"37,207,210,215,219";"";"";"";"";"";"";"";"";"";"";"";"";"";""
"34";"Cr Stainless Steel (12Cr)";"chlorosulfonic acid";"chlorosulfuric acid";"7790-94-5";"ClHO3S";"inorganic acids";"";"85 – 95";"25 – 75";">50";"37,207,210,215,219";"";"";"";"";"";"";"";"";"";"";"";"";"";""
"35";"Cr Stainless Steel (17Cr)";"chlorosulfonic acid";"chlorosulfuric acid";"7790-94-5";"ClHO3S";"inorganic acids";"pitting";"5 – 15";"25 – 75";">50";"37,207,210,215,219";"";"";"";"";"";"";"";"";"";"";"";"";"";""
"36";"Cr Stainless Steel (17Cr)";"chlorosulfonic acid";"chlorosulfuric acid";"7790-94-5";"ClHO3S";"inorganic acids";"";"85 – 95";"25 – 75";">50";"37,207,210,215,219";"";"";"";"";"";"";"";"";"";"";"";"";"";""
"37";"Gold/ Platinum";"chlorosulfonic acid";"chlorosulfuric acid";"7790-94-5";"ClHO3S";"inorganic acids";"";"100";"25 – 325";"<2";"37,207,210,215,219";"";"";"";"";"";"";"";"";"";"";"";"";"";""
"38";"Lead";"chlorosulfonic acid";"chlorosulfuric acid";"7790-94-5";"ClHO3S";"inorganic acids";"";"5 – 15";"25 – 75";"<2";"37,207,210,215,219";"";"";"";"";"";"";"";"";"";"";"";"";"";""
"39";"Lead";"chlorosulfonic acid";"chlorosulfuric acid";"7790-94-5";"ClHO3S";"inorganic acids";"";">85";"25 – 75";"20 – 50";"37,207,210,215,219";"";"";"";"";"";"";"";"";"";"";"";"";"";""
"40";"Mo Superalloy (Ni-Cr-Fe-9Mo; 625/ 725)";"chlorosulfonic acid";"chlorosulfuric acid";"7790-94-5";"ClHO3S";"inorganic acids";"";"5 – 15";"25 – 75";"<20";"37,207,210,215,219";"";"";"";"";"";"";"";"";"";"";"";"";"";""
"41";"Mo Superalloy (Ni-Cr-Fe-9Mo; 625/ 725)";"chlorosulfonic acid";"chlorosulfuric acid";"7790-94-5";"ClHO3S";"inorganic acids";"";"15 – 55";"25 – 75";"<2";"37,207,210,215,219";"";"";"";"";"";"";"";"";"";"";"";"";"";""
"42";"Mo Superalloy (Ni-Cr-Fe-9Mo; 625/ 725)";"chlorosulfonic acid";"chlorosulfuric acid";"7790-94-5";"ClHO3S";"inorganic acids";"";"100";"25 – 225";"<2";"37,207,210,215,219";"";"";"";"";"";"";"";"";"";"";"";"";"";""
"43";"Mo Superalloy (Ni-16Cr-16Mo; C276)";"chlorosulfonic acid";"chlorosulfuric acid";"7790-94-5";"ClHO3S";"inorganic acids";"";"5 – 15";"25 – 75";"<20";"37,207,210,215,219";"";"";"";"";"";"";"";"";"";"";"";"";"";""
"44";"Mo Superalloy (Ni-16Cr-16Mo; C276)";"chlorosulfonic acid";"chlorosulfuric acid";"7790-94-5";"ClHO3S";"inorganic acids";"";"15 – 55";"25 – 75";"<2";"37,207,210,215,219";"";"";"";"";"";"";"";"";"";"";"";"";"";""
"45";"Mo Superalloy (Ni-16Cr-16Mo; C276)";"chlorosulfonic acid";"chlorosulfuric acid";"7790-94-5";"ClHO3S";"inorganic acids";"";"100";"25 – 225";"<2";"37,207,210,215,219";"";"";"";"";"";"";"";"";"";"";"";"";"";""
"46";"Mo Superalloy (Ni-20Cr-16Mo-4W; 686)";"chlorosulfonic acid";"chlorosulfuric acid";"7790-94-5";"ClHO3S";"inorganic acids";"";"5 – 15";"25 – 75";"<20";"37,207,210,215,219";"";"";"";"";"";"";"";"";"";"";"";"";"";""
"47";"Mo Superalloy (Ni-20Cr-16Mo-4W; 686)";"chlorosulfonic acid";"chlorosulfuric acid";"7790-94-5";"ClHO3S";"inorganic acids";"";"15 – 55";"25 – 75";"<2";"37,207,210,215,219";"";"";"";"";"";"";"";"";"";"";"";"";"";""
"48";"Mo Superalloy (Ni-20Cr-16Mo-4W; 686)";"chlorosulfonic acid";"chlorosulfuric acid";"7790-94-5";"ClHO3S";"inorganic acids";"";"100";"25 – 225";"<2";"37,207,210,215,219";"";"";"";"";"";"";"";"";"";"";"";"";"";""
"49";"Mo Superalloy (Ni-22Cr-16Mo; C22/ 59)";"chlorosulfonic acid";"chlorosulfuric acid";"7790-94-5";"ClHO3S";"inorganic acids";"";"5 – 15";"25 – 75";"<20";"37,207,210,215,219";"";"";"";"";"";"";"";"";"";"";"";"";"";""
"50";"Mo Superalloy (Ni-22Cr-16Mo; C22/ 59)";"chlorosulfonic acid";"chlorosulfuric acid";"7790-94-5";"ClHO3S";"inorganic acids";"";"15 – 55";"25 – 75";"<2";"37,207,210,215,219";"";"";"";"";"";"";"";"";"";"";"";"";"";""
"";"";"";"";"";"";"";"";"";"";"";"";"";"";"";"";"";"";"";"";"";"";"";"";"";""
"";"";"";"";"";"";"";"";"";"";"";"";"";"";"";"";"";"";"";"";"";"";"";"";"";""
"Corrosion Survey Database (COR•SUR) © 2002 NACE International";"";"";"";"";"";"";"";"";"";"";"";"";"";"";"";"";"";"";"";"";"";"";"";"";""

File: data/corrosion_data/TableData - 2024-11-08T194423.787.csv
sep=;
"Title: Corrosion Survey Database (COR•SUR)";"";"";"";"";"";"";"";"";"";"";"";"";"";"";"";"";"";"";"";"";"";"";"";"";""
"Table: Fluoboric acid";"";"";"";"";"";"";"";"";"";"";"";"";"";"";"";"";"";"";"";"";"";"";"";"";""
"DOWNLOAD SHOWS ONLY THE DISPLAYED DATA, UP TO 50 ROWS";"";"";"";"";"";"";"";"";"";"";"";"";"";"";"";"";"";"";"";"";"";"";"";"";""
"No.";"material or substance name";"exposure medium";"exposure medium class";"resistance note";"conc. (%)";"temp. (°F)";"corrosion rate (mil/yr)";"reference";"";"";"";"";"";"";"";"";"";"";"";"";"";"";"";"";""
"1";"Alloy 20-25-4Mo (904L)";"fluoboric acid";"inorganic acids";"";"25 – 35";"25 – 75";"<2";"214,219";"";"";"";"";"";"";"";"";"";"";"";"";"";"";"";"";""
"2";"Alloy 20-38-3-3Cu (20Cb3/ 825)";"fluoboric acid";"inorganic acids";"";"25 – 35";"25 – 75";"<2";"214,219";"";"";"";"";"";"";"";"";"";"";"";"";"";"";"";"";""
"3";"Alloy 30-44-5-3W (G-30)";"fluoboric acid";"inorganic acids";"";"25 – 35";"25 – 75";"<2";"214,219";"";"";"";"";"";"";"";"";"";"";"";"";"";"";"";"";""
"4";"Aluminum Alloy (3003/ 5154)";"fluoboric acid";"inorganic acids";"";"100";"25 – 75";">50";"214,219";"";"";"";"";"";"";"";"";"";"";"";"";"";"";"";"";""
"5";"Austenitic Cr-Ni Stainless Steel (18-8; 304/ 304L/ 347)";"fluoboric acid";"inorganic acids";"pitting";"5 – 15";"25 – 75";"<2";"214,219";"";"";"";"";"";"";"";"";"";"";"";"";"";"";"";"";""
"6";"Austenitic Cr-Ni Stainless Steel (18-8; 304/ 304L/ 347)";"fluoboric acid";"inorganic acids";"";"5 – 25";"125 – 175";">50";"214,219";"";"";"";"";"";"";"";"";"";"";"";"";"";"";"";"";""
"7";"Austenitic Cr-Ni Stainless Steel (18-8; 304/ 304L/ 347)";"fluoboric acid";"inorganic acids";"";"35 – 45";"25 – 75";">50";"214,219";"";"";"";"";"";"";"";"";"";"";"";"";"";"";"";"";""
"8";"Austenitic Cr-Ni Stainless Steel (18-8; 304/ 304L/ 347)";"fluoboric acid";"inorganic acids";"";"55 – 65";"25 – 75";">50";"214,219";"";"";"";"";"";"";"";"";"";"";"";"";"";"";"";"";""
"9";"Austenitic Cr-Ni-Mo Stainless Steel (17-12-3; 316L/ 317L)";"fluoboric acid";"inorganic acids";"";"20";"122";"20 – 50";"214,219";"";"";"";"";"";"";"";"";"";"";"";"";"";"";"";"";""
"10";"Austenitic Cr-Ni-Mo Stainless Steel (17-12-3; 316L/ 317L)";"fluoboric acid";"inorganic acids";"";"25 – 35";"25 – 75";"<2";"214,219";"";"";"";"";"";"";"";"";"";"";"";"";"";"";"";"";""
"11";"Austenitic Cr-Ni-Mo Stainless Steel (17-12-3; 316L/ 317L)";"fluoboric acid";"inorganic acids";"";"25 – 35";"125 – 175";">50";"214,219";"";"";"";"";"";"";"";"";"";"";"";"";"";"";"";"";""
"12";"Austenitic Cr-Ni-Mo Stainless Steel (17-12-3; 316L/ 317L)";"fluoboric acid";"inorganic acids";"";"35";"86";"<2";"214,219";"";"";"";"";"";"";"";"";"";"";"";"";"";"";"";"";""
"13";"Austenitic Cr-Ni-Mo Stainless Steel (17-12-3; 316L/ 317L)";"fluoboric acid";"inorganic acids";"";"35";"122";"20 – 50";"214,219";"";"";"";"";"";"";"";"";"";"";"";"";"";"";"";"";""
"14";"Cr Stainless Steel (12Cr)";"fluoboric acid";"inorganic acids";"";"5 – 15";"25 – 75";"<20";"214,219";"";"";"";"";"";"";"";"";"";"";"";"";"";"";"";"";""
"15";"Lead";"fluoboric acid";"inorganic acids";"";"25 – 35";"25 – 75";"20 – 50";"214,219";"";"";"";"";"";"";"";"";"";"";"";"";"";"";"";"";""
"16";"Mo Superalloy (Ni-Cr-Fe-9Mo; 625/ 725)";"fluoboric acid";"inorganic acids";"";"5 – 15";"25 – 175";"<2";"214,219";"";"";"";"";"";"";"";"";"";"";"";"";"";"";"";"";""
"17";"Mo Superalloy (Ni-16Cr-16Mo; C276)";"fluoboric acid";"inorganic acids";"";"5 – 15";"25 – 175";"<2";"214,219";"";"";"";"";"";"";"";"";"";"";"";"";"";"";"";"";""
"18";"Mo Superalloy (Ni-20Cr-16Mo-4W; 686)";"fluoboric acid";"inorganic acids";"";"5 – 15";"25 – 175";"<2";"214,219";"";"";"";"";"";"";"";"";"";"";"";"";"";"";"";"";""
"19";"Mo Superalloy (Ni-22Cr-16Mo; C22/ 59)";"fluoboric acid";"inorganic acids";"";"5 – 15";"25 – 175";"<2";"214,219";"";"";"";"";"";"";"";"";"";"";"";"";"";"";"";"";""
"20";"Mo Superalloy (Ni-23Cr-16Mo-1Cu; C20000)";"fluoboric acid";"inorganic acids";"";"5 – 15";"25 – 175";"<2";"214,219";"";"";"";"";"";"";"";"";"";"";"";"";"";"";"";"";""
"21";"Nickel (200)";"fluoboric acid";"inorganic acids";"";"5 – 15";"25 – 75";"<2";"214,219";"";"";"";"";"";"";"";"";"";"";"";"";"";"";"";"";""
"22";"Nickel (200)";"fluoboric acid";"inorganic acids";"";"5 – 15";"125 – 175";"20 – 50";"214,219";"";"";"";"";"";"";"";"";"";"";"";"";"";"";"";"";""
"23";"Nickel (200)";"fluoboric acid";"inorganic acids";"";"25 – 35";"25 – 75";"<2";"214,219";"";"";"";"";"";"";"";"";"";"";"";"";"";"";"";"";""
"24";"Nickel (200)";"fluoboric acid";"inorganic acids";"";"25 – 35";"125 – 175";"20 – 50";"214,219";"";"";"";"";"";"";"";"";"";"";"";"";"";"";"";"";""
"25";"Nickel Cast Iron (15-35Ni)";"fluoboric acid";"inorganic acids";"";"25 – 35";"25 – 75";"<20";"214,219";"";"";"";"";"";"";"";"";"";"";"";"";"";"";"";"";""
"26";"Nickel-Copper (400)";"fluoboric acid";"inorganic acids";"";"25 – 35";"25 – 75";"<2";"214,219";"";"";"";"";"";"";"";"";"";"";"";"";"";"";"";"";""
"27";"Nickel-Copper (400)";"fluoboric acid";"inorganic acids";"";"25 – 35";"125 – 175";"<20";"214,219";"";"";"";"";"";"";"";"";"";"";"";"";"";"";"";"";""
"28";"Ni-Cr-Fe Alloy (600/ 690)";"fluoboric acid";"inorganic acids";"";"25 – 35";"25 – 75";"<2";"214,219";"";"";"";"";"";"";"";"";"";"";"";"";"";"";"";"";""
"29";"Ni-Cr-Fe Alloy (600/ 690)";"fluoboric acid";"inorganic acids";"";"25 – 35";"125 – 175";"<20";"214,219";"";"";"";"";"";"";"";"";"";"";"";"";"";"";"";"";""
"30";"Ni-Mo Alloy (Ni-30Mo; B-2)";"fluoboric acid";"inorganic acids";"";"15 – 25";"25 – 175";"<2";"214,219";"";"";"";"";"";"";"";"";"";"";"";"";"";"";"";"";""
"31";"Ni-Mo Alloy (Ni-30Mo; B-2)";"fluoboric acid";"inorganic acids";"";"15 – 35";"25 – 75";"<2";"214,219";"";"";"";"";"";"";"";"";"";"";"";"";"";"";"";"";""
"32";"Silicon Cast Iron (14Si)";"fluoboric acid";"inorganic acids";"";"25 – 35";"142 – 192";"<20";"214,218";"";"";"";"";"";"";"";"";"";"";"";"";"";"";"";"";""
"33";"Steels, Carbon/ Low Alloy";"fluoboric acid";"inorganic acids";"";"100";"25 – 75";"<2";"214,219";"";"";"";"";"";"";"";"";"";"";"";"";"";"";"";"";""
"34";"Tantalum";"fluoboric acid";"inorganic acids";"";"5 – 25";"175 – 225";">50";"214,219";"";"";"";"";"";"";"";"";"";"";"";"";"";"";"";"";""
"35";"Titanium, Unalloyed";"fluoboric acid";"inorganic acids";"";"5 – 25";"175 – 225";">50";"214,219";"";"";"";"";"";"";"";"";"";"";"";"";"";"";"";"";""
"";"";"";"";"";"";"";"";"";"";"";"";"";"";"";"";"";"";"";"";"";"";"";"";"";""
"";"";"";"";"";"";"";"";"";"";"";"";"";"";"";"";"";"";"";"";"";"";"";"";"";""
"Corrosion Survey Database (COR•SUR) © 2002 NACE International";"";"";"";"";"";"";"";"";"";"";"";"";"";"";"";"";"";"";"";"";"";"";"";"";""

File: data/corrosion_data/TableData - 2024-11-08T194429.028.csv
sep=;
"Title: Corrosion Survey Database (COR•SUR)";"";"";"";"";"";"";"";"";"";"";"";"";"";"";"";"";"";"";"";"";"";"";"";"";""
"Table: Fluosilicic acid";"";"";"";"";"";"";"";"";"";"";"";"";"";"";"";"";"";"";"";"";"";"";"";"";""
"DOWNLOAD SHOWS ONLY THE DISPLAYED DATA, UP TO 50 ROWS";"";"";"";"";"";"";"";"";"";"";"";"";"";"";"";"";"";"";"";"";"";"";"";"";""
"No.";"material or substance name";"exposure medium";"exposure medium class";"resistance note";"conc. (%)";"temp. (°F)";"corrosion rate (mil/yr)";"test note";"reference";"";"";"";"";"";"";"";"";"";"";"";"";"";"";"";""
"1";"Alloy 20-25-4Mo (904L)";"fluosilicic acid";"inorganic acids";"pitting";"1";"0 – 140";"<2";"";"52,130,174,219";"";"";"";"";"";"";"";"";"";"";"";"";"";"";"";""
"2";"Alloy 20-25-4Mo (904L)";"fluosilicic acid";"inorganic acids";"";"1";"140 – 149";"20 – 50";"data from 0 to 149F (-18 to 65C) is 1%, 5% at 50°C (122°F) is 20-50 mpy";"52,130,174,219";"";"";"";"";"";"";"";"";"";"";"";"";"";"";"";""
"3";"Alloy 20-25-4Mo (904L)";"fluosilicic acid";"inorganic acids";"";"5 – 20";"86 – 95";"<2";"";"52,130,174,219";"";"";"";"";"";"";"";"";"";"";"";"";"";"";"";""
"4";"Alloy 20-25-4Mo (904L)";"fluosilicic acid";"inorganic acids";"";"5 – 25";"25 – 86";"<2";"";"52,130,174,219";"";"";"";"";"";"";"";"";"";"";"";"";"";"";"";""
"5";"Alloy 20-25-4Mo (904L)";"fluosilicic acid";"inorganic acids";"";"10";"0 – 95";"<2";"";"52,130,174,219";"";"";"";"";"";"";"";"";"";"";"";"";"";"";"";""
"6";"Alloy 20-25-4Mo (904L)";"fluosilicic acid";"inorganic acids";"";"10";"95 – 104";"20 – 50";"";"52,130,174,219";"";"";"";"";"";"";"";"";"";"";"";"";"";"";"";""
"7";"Alloy 20-25-4Mo (904L)";"fluosilicic acid";"inorganic acids";"";"20";"0 – 68";"<2";"";"52,130,174,219";"";"";"";"";"";"";"";"";"";"";"";"";"";"";"";""
"8";"Alloy 20-25-4Mo (904L)";"fluosilicic acid";"inorganic acids";"";"20";"86 – 140";"20 – 50";"";"52,130,174,219";"";"";"";"";"";"";"";"";"";"";"";"";"";"";"";""
"9";"Alloy 20-25-4Mo (904L)";"fluosilicic acid";"inorganic acids";"";"30";"68";"20 – 50";"";"52,130,174,219";"";"";"";"";"";"";"";"";"";"";"";"";"";"";"";""
"10";"Alloy 20-25-6Mo (254SMO/ 6XN)";"fluosilicic acid";"inorganic acids";"";"1";"0 – 158";"<2";"";"52,130,174";"";"";"";"";"";"";"";"";"";"";"";"";"";"";"";""
"11";"Alloy 20-25-6Mo (254SMO/ 6XN)";"fluosilicic acid";"inorganic acids";"";"1";"158 – 167";"<20";"also 5% at 70°C (158°F)";"52,130,174";"";"";"";"";"";"";"";"";"";"";"";"";"";"";"";""
"12";"Alloy 20-25-6Mo (254SMO/ 6XN)";"fluosilicic acid";"inorganic acids";"";"5";"158";"<20";"";"52,130,174";"";"";"";"";"";"";"";"";"";"";"";"";"";"";"";""
"13";"Alloy 20-25-6Mo (254SMO/ 6XN)";"fluosilicic acid";"inorganic acids";"";"10";"0 – 104";"<2";"";"52,130,174";"";"";"";"";"";"";"";"";"";"";"";"";"";"";"";""
"14";"Alloy 20-25-6Mo (254SMO/ 6XN)";"fluosilicic acid";"inorganic acids";"";"10";"104 – 113";"20 – 50";"";"52,130,174";"";"";"";"";"";"";"";"";"";"";"";"";"";"";"";""
"15";"Alloy 20-25-6Mo (254SMO/ 6XN)";"fluosilicic acid";"inorganic acids";"";"20";"0 – 86";"<2";"";"52,130,174";"";"";"";"";"";"";"";"";"";"";"";"";"";"";"";""
"16";"Alloy 20-25-6Mo (254SMO/ 6XN)";"fluosilicic acid";"inorganic acids";"";"20";"140";"20 – 50";"";"52,130,174";"";"";"";"";"";"";"";"";"";"";"";"";"";"";"";""
"17";"Alloy 20-25-6Mo (254SMO/ 6XN)";"fluosilicic acid";"inorganic acids";"";"30";"0 – 68";"<2";"";"52,130,174";"";"";"";"";"";"";"";"";"";"";"";"";"";"";"";""
"18";"Alloy 20-25-6Mo (254SMO/ 6XN)";"fluosilicic acid";"inorganic acids";"";"30";"68 – 86";"<20";"";"52,130,174";"";"";"";"";"";"";"";"";"";"";"";"";"";"";"";""
"19";"Alloy 20-25-6Mo (254SMO/ 6XN)";"fluosilicic acid";"inorganic acids";"";"30";"86 – 104";"20 – 50";"";"52,130,174";"";"";"";"";"";"";"";"";"";"";"";"";"";"";"";""
"20";"Alloy 20-38-3-3Cu (20Cb3/ 825)";"fluosilicic acid";"inorganic acids";"";"5 – 15";"25 – 125";"<2";"";"52,130,174,219";"";"";"";"";"";"";"";"";"";"";"";"";"";"";"";""
"21";"Alloy 20-38-3-3Cu (20Cb3/ 825)";"fluosilicic acid";"inorganic acids";"";"5 – 20";"125 – 175";"<20";"";"52,130,174,219";"";"";"";"";"";"";"";"";"";"";"";"";"";"";"";""
"22";"Alloy 20-38-3-3Cu (20Cb3/ 825)";"fluosilicic acid";"inorganic acids";"pitting";"5 – 25";"25 – 75";"<2";"";"52,130,174,219";"";"";"";"";"";"";"";"";"";"";"";"";"";"";"";""
"23";"Alloy 20-38-3-3Cu (20Cb3/ 825)";"fluosilicic acid";"inorganic acids";"";"15 – 25";"75 – 122";"<20";"";"52,130,174,219";"";"";"";"";"";"";"";"";"";"";"";"";"";"";"";""
"24";"Alloy 20-38-3-3Cu (20Cb3/ 825)";"fluosilicic acid";"inorganic acids";"";"20";"0 – 68";"<2";"";"52,130,174,219";"";"";"";"";"";"";"";"";"";"";"";"";"";"";"";""
"25";"Alloy 20-38-3-3Cu (20Cb3/ 825)";"fluosilicic acid";"inorganic acids";"";"20";"122 – 140";"20 – 50";"";"52,130,174,219";"";"";"";"";"";"";"";"";"";"";"";"";"";"";"";""
"26";"Alloy 20-38-3-3Cu (20Cb3/ 825)";"fluosilicic acid";"inorganic acids";"";"100";"25 – 175";"<20";"";"52,130,174,219";"";"";"";"";"";"";"";"";"";"";"";"";"";"";"";""
"27";"Alloy 30-44-5-3W (G-30)";"fluosilicic acid";"inorganic acids";"";"5 – 15";"25 – 125";"<2";"";"52,130,174,219";"";"";"";"";"";"";"";"";"";"";"";"";"";"";"";""
"28";"Alloy 30-44-5-3W (G-30)";"fluosilicic acid";"inorganic acids";"";"5 – 20";"125 – 175";"<20";"";"52,130,174,219";"";"";"";"";"";"";"";"";"";"";"";"";"";"";"";""
"29";"Alloy 30-44-5-3W (G-30)";"fluosilicic acid";"inorganic acids";"pitting";"5 – 25";"25 – 75";"<2";"";"52,130,174,219";"";"";"";"";"";"";"";"";"";"";"";"";"";"";"";""
"30";"Alloy 30-44-5-3W (G-30)";"fluosilicic acid";"inorganic acids";"";"15 – 25";"75 – 122";"<20";"";"52,130,174,219";"";"";"";"";"";"";"";"";"";"";"";"";"";"";"";""
"31";"Alloy 30-44-5-3W (G-30)";"fluosilicic acid";"inorganic acids";"";"20";"0 – 68";"<2";"";"52,130,174,219";"";"";"";"";"";"";"";"";"";"";"";"";"";"";"";""
"32";"Alloy 30-44-5-3W (G-30)";"fluosilicic acid";"inorganic acids";"";"20";"122 – 140";"20 – 50";"";"52,130,174,219";"";"";"";"";"";"";"";"";"";"";"";"";"";"";"";""
"33";"Alloy 30-44-5-3W (G-30)";"fluosilicic acid";"inorganic acids";"";"100";"25 – 175";"<20";"";"52,130,174,219";"";"";"";"";"";"";"";"";"";"";"";"";"";"";"";""
"34";"Aluminum Alloy (3003/ 5154)";"fluosilicic acid";"inorganic acids";"";"5 – 15";"25 – 75";">50";"";"52,130,219";"";"";"";"";"";"";"";"";"";"";"";"";"";"";"";""
"35";"Aluminum Alloy (3003/ 5154)";"fluosilicic acid";"inorganic acids";"";"25 – 35";"25 – 75";">50";"";"52,130,219";"";"";"";"";"";"";"";"";"";"";"";"";"";"";"";""
"36";"Aluminum Alloy (3003/ 5154)";"fluosilicic acid";"inorganic acids";"";"100";"25 – 75";">50";"";"52,130,219";"";"";"";"";"";"";"";"";"";"";"";"";"";"";"";""
"37";"Austenitic Cr-Ni Stainless Steel (18-8; 304/ 304L/ 347)";"fluosilicic acid";"inorganic acids";"pitting";"15 – 25";"25 – 125";"<2";"";"52,130,219";"";"";"";"";"";"";"";"";"";"";"";"";"";"";"";""
"38";"Austenitic Cr-Ni Stainless Steel (18-8; 304/ 304L/ 347)";"fluosilicic acid";"inorganic acids";"";"15 – 45";"125 – 175";">50";"";"52,130,219";"";"";"";"";"";"";"";"";"";"";"";"";"";"";"";""
"39";"Austenitic Cr-Ni Stainless Steel (18-8; 304/ 304L/ 347)";"fluosilicic acid";"inorganic acids";"";"25 – 45";"75 – 125";">50";"";"52,130,219";"";"";"";"";"";"";"";"";"";"";"";"";"";"";"";""
"40";"Austenitic Cr-Ni Stainless Steel (18-8; 304/ 304L/ 347)";"fluosilicic acid";"inorganic acids";"";"100";"25 – 75";">50";"";"52,130,219";"";"";"";"";"";"";"";"";"";"";"";"";"";"";"";""
"41";"Austenitic Cr-Ni-Mo Stainless Steel (17-12-3; 316L/ 317L)";"fluosilicic acid";"inorganic acids";"pitting";"15 – 25";"25 – 125";"<2";"";"52,130,219";"";"";"";"";"";"";"";"";"";"";"";"";"";"";"";""
"42";"Austenitic Cr-Ni-Mo Stainless Steel (17-12-3; 316L/ 317L)";"fluosilicic acid";"inorganic acids";"";"15 – 45";"125 – 175";">50";"";"52,130,219";"";"";"";"";"";"";"";"";"";"";"";"";"";"";"";""
"43";"Austenitic Cr-Ni-Mo Stainless Steel (17-12-3; 316L/ 317L)";"fluosilicic acid";"inorganic acids";"";"25 – 45";"75 – 125";">50";"";"52,130,219";"";"";"";"";"";"";"";"";"";"";"";"";"";"";"";""
"44";"Austenitic Cr-Ni-Mo Stainless Steel (17-12-3; 316L/ 317L)";"fluosilicic acid";"inorganic acids";"";"85 – 95";"25 – 225";"<20";"";"52,130,219";"";"";"";"";"";"";"";"";"";"";"";"";"";"";"";""
"45";"Austenitic Cr-Ni-Mo Stainless Steel (17-12-3; 316L/ 317L)";"fluosilicic acid";"inorganic acids";"";"100";"175 – 225";"<2";"";"52,130,219";"";"";"";"";"";"";"";"";"";"";"";"";"";"";"";""
"46";"Brass (>15Zn)";"fluosilicic acid";"inorganic acids";"";"5 – 15";"25 – 125";">50";"";"52,130,219";"";"";"";"";"";"";"";"";"";"";"";"";"";"";"";""
"47";"Cast Iron, Gray/ Ductile";"fluosilicic acid";"inorganic acids";"";">5";"25 – 75";">50";"";"52,130,219";"";"";"";"";"";"";"";"";"";"";"";"";"";"";"";""
"48";"Copper/ Bronze/ Low Brass";"fluosilicic acid";"inorganic acids";"";"5 – 15";"175 – 225";">50";"";"52,130,219";"";"";"";"";"";"";"";"";"";"";"";"";"";"";"";""
"49";"Copper/ Bronze/ Low Brass";"fluosilicic acid";"inorganic acids";"";"5 – 55";"25 – 75";"20 – 50";"";"52,130,219";"";"";"";"";"";"";"";"";"";"";"";"";"";"";"";""
"50";"Copper/ Bronze/ Low Brass";"fluosilicic acid";"inorganic acids";"";"100";"25 – 75";"20 – 50";"";"52,130,219";"";"";"";"";"";"";"";"";"";"";"";"";"";"";"";""
"";"";"";"";"";"";"";"";"";"";"";"";"";"";"";"";"";"";"";"";"";"";"";"";"";""
"";"";"";"";"";"";"";"";"";"";"";"";"";"";"";"";"";"";"";"";"";"";"";"";"";""
"Corrosion Survey Database (COR•SUR) © 2002 NACE International";"";"";"";"";"";"";"";"";"";"";"";"";"";"";"";"";"";"";"";"";"";"";"";"";""

File: data/corrosion_data/TableData - 2024-11-08T194434.696.csv
sep=;
"Title: Corrosion Survey Database (COR•SUR)";"";"";"";"";"";"";"";"";"";"";"";"";"";"";"";"";"";"";"";"";"";"";"";"";""
"Table: Hydrobromic acid";"";"";"";"";"";"";"";"";"";"";"";"";"";"";"";"";"";"";"";"";"";"";"";"";""
"DOWNLOAD SHOWS ONLY THE DISPLAYED DATA, UP TO 50 ROWS";"";"";"";"";"";"";"";"";"";"";"";"";"";"";"";"";"";"";"";"";"";"";"";"";""
"No.";"material or substance name";"exposure medium";"exposure medium synonym";"exposure medium CAS RN";"exposure medium formula";"exposure medium class";"resistance note";"conc. (%)";"temp. (°F)";"corrosion rate (mil/yr)";"test note";"reference";"";"";"";"";"";"";"";"";"";"";"";"";""
"1";"Alloy 20-25-4Mo (904L)";"hydrobromic acid";"hydrogen bromide";"10035-10-6";"BrH";"inorganic acids";"";"15 – 95";"25 – 75";">50";"";"58,177,219";"";"";"";"";"";"";"";"";"";"";"";"";""
"2";"Alloy 20-25-4Mo (904L)";"hydrobromic acid";"hydrogen bromide";"10035-10-6";"BrH";"inorganic acids";"";"30";"77";"20 – 50";"";"58,177,219";"";"";"";"";"";"";"";"";"";"";"";"";""
"3";"Alloy 20-25-4Mo (904L)";"hydrobromic acid";"hydrogen bromide";"10035-10-6";"BrH";"inorganic acids";"";"100";"25 – 425";"<2";"";"58,177,219";"";"";"";"";"";"";"";"";"";"";"";"";""
"4";"Alloy 20-38-3-3Cu (20Cb3/ 825)";"hydrobromic acid";"hydrogen bromide";"10035-10-6";"BrH";"inorganic acids";"";"5 – 95";"25 – 75";">50";"";"58,219";"";"";"";"";"";"";"";"";"";"";"";"";""
"5";"Alloy 20-38-3-3Cu (20Cb3/ 825)";"hydrobromic acid";"hydrogen bromide";"10035-10-6";"BrH";"inorganic acids";"";"100";"25 – 425";"<2";"";"58,219";"";"";"";"";"";"";"";"";"";"";"";"";""
"6";"Alloy 30-44-5-3W (G-30)";"hydrobromic acid";"hydrogen bromide";"10035-10-6";"BrH";"inorganic acids";"";"5 – 95";"25 – 75";">50";"";"58,219";"";"";"";"";"";"";"";"";"";"";"";"";""
"7";"Alloy 30-44-5-3W (G-30)";"hydrobromic acid";"hydrogen bromide";"10035-10-6";"BrH";"inorganic acids";"";"100";"25 – 425";"<2";"";"58,219";"";"";"";"";"";"";"";"";"";"";"";"";""
"8";"Aluminum Alloy (3003/ 5154)";"hydrobromic acid";"hydrogen bromide";"10035-10-6";"BrH";"inorganic acids";"";"5 – 95";"25 – 75";">50";"";"58,219";"";"";"";"";"";"";"";"";"";"";"";"";""
"9";"Aluminum Alloy (3003/ 5154)";"hydrobromic acid";"hydrogen bromide";"10035-10-6";"BrH";"inorganic acids";"";"100";"25 – 75";"<2";"";"58,219";"";"";"";"";"";"";"";"";"";"";"";"";""
"10";"Austenitic Cr-Ni Stainless Steel (18-8; 304/ 304L/ 347)";"hydrobromic acid";"hydrogen bromide";"10035-10-6";"BrH";"inorganic acids";"pitting";"5 – 95";"25 – 75";">50";"";"58,219";"";"";"";"";"";"";"";"";"";"";"";"";""
"11";"Austenitic Cr-Ni Stainless Steel (18-8; 304/ 304L/ 347)";"hydrobromic acid";"hydrogen bromide";"10035-10-6";"BrH";"inorganic acids";"";"100";"25 – 425";"<2";"";"58,219";"";"";"";"";"";"";"";"";"";"";"";"";""
"12";"Austenitic Cr-Ni-Mo Stainless Steel (17-12-3; 316L/ 317L)";"hydrobromic acid";"hydrogen bromide";"10035-10-6";"BrH";"inorganic acids";"pitting";"15 – 95";"25 – 75";">50";"";"58,219";"";"";"";"";"";"";"";"";"";"";"";"";""
"13";"Austenitic Cr-Ni-Mo Stainless Steel (17-12-3; 316L/ 317L)";"hydrobromic acid";"hydrogen bromide";"10035-10-6";"BrH";"inorganic acids";"";"100";"25 – 425";"<2";"";"58,219";"";"";"";"";"";"";"";"";"";"";"";"";""
"14";"Brass (>15Zn)";"hydrobromic acid";"hydrogen bromide";"10035-10-6";"BrH";"inorganic acids";"";"5 – 95";"25 – 75";">50";"";"58,219";"";"";"";"";"";"";"";"";"";"";"";"";""
"15";"Cast Iron, Gray/ Ductile";"hydrobromic acid";"hydrogen bromide";"10035-10-6";"BrH";"inorganic acids";"";"5 – 65";"25 – 75";">50";"";"58,219";"";"";"";"";"";"";"";"";"";"";"";"";""
"16";"Copper/ Bronze/ Low Brass";"hydrobromic acid";"hydrogen bromide";"10035-10-6";"BrH";"inorganic acids";"";"5 – 65";"25 – 75";">50";"";"58,219";"";"";"";"";"";"";"";"";"";"";"";"";""
"17";"Copper/ Bronze/ Low Brass";"hydrobromic acid";"hydrogen bromide";"10035-10-6";"BrH";"inorganic acids";"";"100";"25 – 75";"<2";"";"58,219";"";"";"";"";"";"";"";"";"";"";"";"";""
"18";"Cr Stainless Steel (12Cr)";"hydrobromic acid";"hydrogen bromide";"10035-10-6";"BrH";"inorganic acids";"";"5 – 65";"25 – 75";">50";"";"58,219";"";"";"";"";"";"";"";"";"";"";"";"";""
"19";"Cr Stainless Steel (17Cr)";"hydrobromic acid";"hydrogen bromide";"10035-10-6";"BrH";"inorganic acids";"";"5 – 65";"25 – 75";">50";"";"58,219";"";"";"";"";"";"";"";"";"";"";"";"";""
"20";"Gold/ Platinum";"hydrobromic acid";"hydrogen bromide";"10035-10-6";"BrH";"inorganic acids";"";"5 – 95";"25 – 225";"<2";"";"58,219";"";"";"";"";"";"";"";"";"";"";"";"";""
"21";"Lead";"hydrobromic acid";"hydrogen bromide";"10035-10-6";"BrH";"inorganic acids";"";"5 – 15";"25 – 75";"<2";"";"58,219";"";"";"";"";"";"";"";"";"";"";"";"";""
"22";"Lead";"hydrobromic acid";"hydrogen bromide";"10035-10-6";"BrH";"inorganic acids";"";"15 – 95";"25 – 75";">50";"";"58,219";"";"";"";"";"";"";"";"";"";"";"";"";""
"23";"Lead";"hydrobromic acid";"hydrogen bromide";"10035-10-6";"BrH";"inorganic acids";"";"100";"175 – 225";">50";"";"58,219";"";"";"";"";"";"";"";"";"";"";"";"";""
"24";"Nickel (200)";"hydrobromic acid";"hydrogen bromide";"10035-10-6";"BrH";"inorganic acids";"";"5 – 65";"25 – 75";">50";"";"58,219";"";"";"";"";"";"";"";"";"";"";"";"";""
"25";"Nickel (200)";"hydrobromic acid";"hydrogen bromide";"10035-10-6";"BrH";"inorganic acids";"";"85 – 95";"125 – 175";">50";"";"58,219";"";"";"";"";"";"";"";"";"";"";"";"";""
"26";"Nickel (200)";"hydrobromic acid";"hydrogen bromide";"10035-10-6";"BrH";"inorganic acids";"";"100";"25 – 75";"<20";"";"58,219";"";"";"";"";"";"";"";"";"";"";"";"";""
"27";"Nickel (200)";"hydrobromic acid";"hydrogen bromide";"10035-10-6";"BrH";"inorganic acids";"";"100";"75 – 125";">50";"";"58,219";"";"";"";"";"";"";"";"";"";"";"";"";""
"28";"Nickel Cast Iron (15-35Ni)";"hydrobromic acid";"hydrogen bromide";"10035-10-6";"BrH";"inorganic acids";"";"5 – 15";"25 – 75";"<2";"";"58,219";"";"";"";"";"";"";"";"";"";"";"";"";""
"29";"Nickel Cast Iron (15-35Ni)";"hydrobromic acid";"hydrogen bromide";"10035-10-6";"BrH";"inorganic acids";"";"15 – 55";"25 – 75";"<20";"";"58,219";"";"";"";"";"";"";"";"";"";"";"";"";""
"30";"Nickel Cast Iron (15-35Ni)";"hydrobromic acid";"hydrogen bromide";"10035-10-6";"BrH";"inorganic acids";"";"45 – 55";"175 – 225";">50";"";"58,219";"";"";"";"";"";"";"";"";"";"";"";"";""
"31";"Nickel Cast Iron (15-35Ni)";"hydrobromic acid";"hydrogen bromide";"10035-10-6";"BrH";"inorganic acids";"";"75 – 95";"25 – 75";">50";"";"58,219";"";"";"";"";"";"";"";"";"";"";"";"";""
"32";"Nickel Cast Iron (15-35Ni)";"hydrobromic acid";"hydrogen bromide";"10035-10-6";"BrH";"inorganic acids";"";"100";"175 – 225";">50";"";"58,219";"";"";"";"";"";"";"";"";"";"";"";"";""
"33";"Nickel-Copper (400)";"hydrobromic acid";"hydrogen bromide";"10035-10-6";"BrH";"inorganic acids";"";"5 – 65";"25 – 75";">50";"";"58,219";"";"";"";"";"";"";"";"";"";"";"";"";""
"34";"Nickel-Copper (400)";"hydrobromic acid";"hydrogen bromide";"10035-10-6";"BrH";"inorganic acids";"";"75 – 85";"125 – 175";">50";"";"58,219";"";"";"";"";"";"";"";"";"";"";"";"";""
"35";"Nickel-Copper (400)";"hydrobromic acid";"hydrogen bromide";"10035-10-6";"BrH";"inorganic acids";"";"100";"175 – 225";">50";"";"58,219";"";"";"";"";"";"";"";"";"";"";"";"";""
"36";"Ni-Mo Alloy (Ni-30Mo; B-2)";"hydrobromic acid";"hydrogen bromide";"10035-10-6";"BrH";"inorganic acids";"";"5 – 55";"25 – 225";"20 – 50";"";"58,219";"";"";"";"";"";"";"";"";"";"";"";"";""
"37";"Silicon Cast Iron (14Si)";"hydrobromic acid";"hydrogen bromide";"10035-10-6";"BrH";"inorganic acids";"";"5 – 15";"52 – 102";"<2";"low air, oxygen";"58,218";"";"";"";"";"";"";"";"";"";"";"";"";""
"38";"Silicon Cast Iron (14Si)";"hydrobromic acid";"hydrogen bromide";"10035-10-6";"BrH";"inorganic acids";"";"15 – 55";"52 – 102";"<20";"low air, oxygen";"58,218";"";"";"";"";"";"";"";"";"";"";"";"";""
"39";"Silicon Cast Iron (14Si)";"hydrobromic acid";"hydrogen bromide";"10035-10-6";"BrH";"inorganic acids";"";"45 – 55";"187 – 237";">50";"";"58,218";"";"";"";"";"";"";"";"";"";"";"";"";""
"40";"Silicon Cast Iron (14Si)";"hydrobromic acid";"hydrogen bromide";"10035-10-6";"BrH";"inorganic acids";"";"75 – 95";"52 – 102";">50";"";"58,218";"";"";"";"";"";"";"";"";"";"";"";"";""
"41";"Silicon Cast Iron (14Si)";"hydrobromic acid";"hydrogen bromide";"10035-10-6";"BrH";"inorganic acids";"";"100";"187 – 237";">50";"";"58,218";"";"";"";"";"";"";"";"";"";"";"";"";""
"42";"Silver";"hydrobromic acid";"hydrogen bromide";"10035-10-6";"BrH";"inorganic acids";"";"5 – 65";"25 – 75";">50";"";"58,219";"";"";"";"";"";"";"";"";"";"";"";"";""
"43";"Silver";"hydrobromic acid";"hydrogen bromide";"10035-10-6";"BrH";"inorganic acids";"";"100";"25 – 75";">50";"";"58,219";"";"";"";"";"";"";"";"";"";"";"";"";""
"44";"Steels, Carbon/ Low Alloy";"hydrobromic acid";"hydrogen bromide";"10035-10-6";"BrH";"inorganic acids";"";"5 – 95";"25 – 75";">50";"";"58,219";"";"";"";"";"";"";"";"";"";"";"";"";""
"45";"Steels, Carbon/ Low Alloy";"hydrobromic acid";"hydrogen bromide";"10035-10-6";"BrH";"inorganic acids";"";"100";"25 – 425";"<2";"";"58,219";"";"";"";"";"";"";"";"";"";"";"";"";""
"46";"Tantalum";"hydrobromic acid";"hydrogen bromide";"10035-10-6";"BrH";"inorganic acids";"";">5";"25 – 325";"<2";"";"58,219";"";"";"";"";"";"";"";"";"";"";"";"";""
"47";"Titanium, Unalloyed";"hydrobromic acid";"hydrogen bromide";"10035-10-6";"BrH";"inorganic acids";"";"5 – 25";"25 – 75";"<2";"";"58,177,219";"";"";"";"";"";"";"";"";"";"";"";"";""
"48";"Titanium, Unalloyed";"hydrobromic acid";"hydrogen bromide";"10035-10-6";"BrH";"inorganic acids";"";"30";"77";"<2";"";"58,177,219";"";"";"";"";"";"";"";"";"";"";"";"";""
"49";"Titanium, Unalloyed";"hydrobromic acid";"hydrogen bromide";"10035-10-6";"BrH";"inorganic acids";"";"35 – 45";"25 – 225";"<2";"";"58,177,219";"";"";"";"";"";"";"";"";"";"";"";"";""
"50";"Titanium, Unalloyed";"hydrobromic acid";"hydrogen bromide";"10035-10-6";"BrH";"inorganic acids";"";"100";"77";"<2";"";"58,177,219";"";"";"";"";"";"";"";"";"";"";"";"";""
"";"";"";"";"";"";"";"";"";"";"";"";"";"";"";"";"";"";"";"";"";"";"";"";"";""
"";"";"";"";"";"";"";"";"";"";"";"";"";"";"";"";"";"";"";"";"";"";"";"";"";""
"Corrosion Survey Database (COR•SUR) © 2002 NACE International";"";"";"";"";"";"";"";"";"";"";"";"";"";"";"";"";"";"";"";"";"";"";"";"";""
