Repository: Mahyar-rajabi94/TF_SDL

File: data/corrosion_data/TableData - 2024-11-08T194440.903.csv
sep=;
"Title: Corrosion Survey Database (COR•SUR)";"";"";"";"";"";"";"";"";"";"";"";"";"";"";"";"";"";"";"";"";"";"";"";"";""
"Table: Hydrochloric acid";"";"";"";"";"";"";"";"";"";"";"";"";"";"";"";"";"";"";"";"";"";"";"";"";""
"DOWNLOAD SHOWS ONLY THE DISPLAYED DATA, UP TO 50 ROWS";"";"";"";"";"";"";"";"";"";"";"";"";"";"";"";"";"";"";"";"";"";"";"";"";""
"No.";"material or substance name";"exposure medium";"exposure medium synonym";"exposure medium CAS RN";"exposure medium formula";"exposure medium class";"warnings";"resistance note";"conc. (%)";"temp. (°F)";"corrosion rate (mil/yr)";"test note";"reference";"";"";"";"";"";"";"";"";"";"";"";""
"1";"Alloy 20-25-4Mo (904L)";"hydrochloric acid";"hydrogen chloride";"7647-01-0";"ClH";"inorganic acids";"";"";"2";"68";"<2";"";"59,142,177,210,219,220";"";"";"";"";"";"";"";"";"";"";"";""
"2";"Alloy 20-25-4Mo (904L)";"hydrochloric acid";"hydrogen chloride";"7647-01-0";"ClH";"inorganic acids";"";"";"2";"140";"20 – 50";"";"59,142,177,210,219,220";"";"";"";"";"";"";"";"";"";"";"";""
"3";"Alloy 20-25-4Mo (904L)";"hydrochloric acid";"hydrogen chloride";"7647-01-0";"ClH";"inorganic acids";"";"";"2";"212";">50";"";"59,142,177,210,219,220";"";"";"";"";"";"";"";"";"";"";"";""
"4";"Alloy 20-25-4Mo (904L)";"hydrochloric acid";"hydrogen chloride";"7647-01-0";"ClH";"inorganic acids";"";"stress corrosion cracking";"5 – 25";"25 – 75";"20 – 50";"";"59,142,177,210,219,220";"";"";"";"";"";"";"";"";"";"";"";""
"5";"Alloy 20-25-4Mo (904L)";"hydrochloric acid";"hydrogen chloride";"7647-01-0";"ClH";"inorganic acids";"";"";"5 – 25";"77 – 175";">50";"";"59,142,177,210,219,220";"";"";"";"";"";"";"";"";"";"";"";""
"6";"Alloy 20-25-4Mo (904L)";"hydrochloric acid";"hydrogen chloride";"7647-01-0";"ClH";"inorganic acids";"";"";"25 – 36";"25 – 75";">50";"";"59,142,177,210,219,220";"";"";"";"";"";"";"";"";"";"";"";""
"7";"Alloy 20-25-6Mo (254SMO/ 6XN)";"hydrochloric acid";"hydrogen chloride";"7647-01-0";"ClH";"inorganic acids";"";"";"2";"68 – 140";"<2";"";"59,142,178,210";"";"";"";"";"";"";"";"";"";"";"";""
"8";"Alloy 20-25-6Mo (254SMO/ 6XN)";"hydrochloric acid";"hydrogen chloride";"7647-01-0";"ClH";"inorganic acids";"";"";"2";"212";">50";"";"59,142,178,210";"";"";"";"";"";"";"";"";"";"";"";""
"9";"Alloy 20-25-6Mo (254SMO/ 6XN)";"hydrochloric acid";"hydrogen chloride";"7647-01-0";"ClH";"inorganic acids";"";"";"5";"68";"<20";"";"59,142,178,210";"";"";"";"";"";"";"";"";"";"";"";""
"10";"Alloy 20-25-6Mo (254SMO/ 6XN)";"hydrochloric acid";"hydrogen chloride";"7647-01-0";"ClH";"inorganic acids";"";"";"5";"95";">50";"";"59,142,178,210";"";"";"";"";"";"";"";"";"";"";"";""
"11";"Alloy 20-38-3-3Cu (20Cb3/ 825)";"hydrochloric acid";"hydrogen chloride";"7647-01-0";"ClH";"inorganic acids";"";"";"2";"68";"<2";"";"59,142,177,210,219,220";"";"";"";"";"";"";"";"";"";"";"";""
"12";"Alloy 20-38-3-3Cu (20Cb3/ 825)";"hydrochloric acid";"hydrogen chloride";"7647-01-0";"ClH";"inorganic acids";"";"";"2";"140";"20 – 50";"";"59,142,177,210,219,220";"";"";"";"";"";"";"";"";"";"";"";""
"13";"Alloy 20-38-3-3Cu (20Cb3/ 825)";"hydrochloric acid";"hydrogen chloride";"7647-01-0";"ClH";"inorganic acids";"";"";"2";"212";">50";"";"59,142,177,210,219,220";"";"";"";"";"";"";"";"";"";"";"";""
"14";"Alloy 20-38-3-3Cu (20Cb3/ 825)";"hydrochloric acid";"hydrogen chloride";"7647-01-0";"ClH";"inorganic acids";"";"";"5 – 25";"25 – 95";"20 – 50";"";"59,142,177,210,219,220";"";"";"";"";"";"";"";"";"";"";"";""
"15";"Alloy 20-38-3-3Cu (20Cb3/ 825)";"hydrochloric acid";"hydrogen chloride";"7647-01-0";"ClH";"inorganic acids";"";"";"5 – 25";"122 – 175";">50";"";"59,142,177,210,219,220";"";"";"";"";"";"";"";"";"";"";"";""
"16";"Alloy 20-38-3-3Cu (20Cb3/ 825)";"hydrochloric acid";"hydrogen chloride";"7647-01-0";"ClH";"inorganic acids";"";"";"25 – 36";"25 – 75";">50";"";"59,142,177,210,219,220";"";"";"";"";"";"";"";"";"";"";"";""
"17";"Alloy 30-44-5-3W (G-30)";"hydrochloric acid";"hydrogen chloride";"7647-01-0";"ClH";"inorganic acids";"";"";"2";"68";"<2";"";"59,142,177,210,219,220";"";"";"";"";"";"";"";"";"";"";"";""
"18";"Alloy 30-44-5-3W (G-30)";"hydrochloric acid";"hydrogen chloride";"7647-01-0";"ClH";"inorganic acids";"";"";"2";"140";"20 – 50";"";"59,142,177,210,219,220";"";"";"";"";"";"";"";"";"";"";"";""
"19";"Alloy 30-44-5-3W (G-30)";"hydrochloric acid";"hydrogen chloride";"7647-01-0";"ClH";"inorganic acids";"";"";"2";"212";">50";"";"59,142,177,210,219,220";"";"";"";"";"";"";"";"";"";"";"";""
"20";"Alloy 30-44-5-3W (G-30)";"hydrochloric acid";"hydrogen chloride";"7647-01-0";"ClH";"inorganic acids";"";"";"5 – 25";"25 – 95";"20 – 50";"";"59,142,177,210,219,220";"";"";"";"";"";"";"";"";"";"";"";""
"21";"Alloy 30-44-5-3W (G-30)";"hydrochloric acid";"hydrogen chloride";"7647-01-0";"ClH";"inorganic acids";"";"";"5 – 25";"122 – 175";">50";"";"59,142,177,210,219,220";"";"";"";"";"";"";"";"";"";"";"";""
"22";"Alloy 30-44-5-3W (G-30)";"hydrochloric acid";"hydrogen chloride";"7647-01-0";"ClH";"inorganic acids";"";"";"25 – 36";"25 – 75";">50";"";"59,142,177,210,219,220";"";"";"";"";"";"";"";"";"";"";"";""
"23";"Aluminum Alloy (3003/ 5154)";"hydrochloric acid";"hydrogen chloride";"7647-01-0";"ClH";"inorganic acids";"";"";"5 – 15";"125 – 175";"20 – 50";"";"59,142,210,219,220";"";"";"";"";"";"";"";"";"";"";"";""
"24";"Aluminum Alloy (3003/ 5154)";"hydrochloric acid";"hydrogen chloride";"7647-01-0";"ClH";"inorganic acids";"";"";"5 – 25";"175 – 225";">50";"";"59,142,210,219,220";"";"";"";"";"";"";"";"";"";"";"";""
"25";"Aluminum Alloy (3003/ 5154)";"hydrochloric acid";"hydrogen chloride";"7647-01-0";"ClH";"inorganic acids";"";"stress corrosion cracking";"5 – 36";"25 – 75";">50";"";"59,142,210,219,220";"";"";"";"";"";"";"";"";"";"";"";""
"26";"Aluminum Alloy (3003/ 5154)";"hydrochloric acid";"hydrogen chloride";"7647-01-0";"ClH";"inorganic acids";"";"";"15 – 25";"125 – 225";">50";"";"59,142,210,219,220";"";"";"";"";"";"";"";"";"";"";"";""
"27";"Aluminum Alloy (3003/ 5154)";"hydrochloric acid";"hydrogen chloride";"7647-01-0";"ClH";"inorganic acids";"";"";"35 – 36";"125 – 175";">50";"";"59,142,210,219,220";"";"";"";"";"";"";"";"";"";"";"";""
"28";"Austenitic Cr-Ni Stainless Steel (18-8; 304/ 304L/ 347)";"hydrochloric acid";"hydrogen chloride";"7647-01-0";"ClH";"inorganic acids";"";"pitting; stress corrosion cracking";"5 – 36";"25 – 75";">50";"";"59,142,210,219,220";"";"";"";"";"";"";"";"";"";"";"";""
"29";"Austenitic Cr-Ni-Mo Stainless Steel (17-12-3; 316L/ 317L)";"hydrochloric acid";"hydrogen chloride";"7647-01-0";"ClH";"inorganic acids";"";"pitting; stress corrosion cracking";"5 – 36";"25 – 75";">50";"";"59,142,210,219,220";"";"";"";"";"";"";"";"";"";"";"";""
"30";"Brass (>15Zn)";"hydrochloric acid";"hydrogen chloride";"7647-01-0";"ClH";"inorganic acids";"severe corrosion with oxygen ingress";"";"5 – 36";"25 – 225";">50";"";"59,142,210,219,220";"";"";"";"";"";"";"";"";"";"";"";""
"31";"Cast Iron, Gray/ Ductile";"hydrochloric acid";"hydrogen chloride";"7647-01-0";"ClH";"inorganic acids";"";"";"5 – 25";"25 – 75";"20 – 50";"";"59,142,210,219,220";"";"";"";"";"";"";"";"";"";"";"";""
"32";"Cast Iron, Gray/ Ductile";"hydrochloric acid";"hydrogen chloride";"7647-01-0";"ClH";"inorganic acids";"";"";"25 – 36";"25 – 75";">50";"";"59,142,210,219,220";"";"";"";"";"";"";"";"";"";"";"";""
"33";"Copper/ Bronze/ Low Brass";"hydrochloric acid";"hydrogen chloride";"7647-01-0";"ClH";"inorganic acids";"severe corrosion with oxygen ingress";"";"5 – 36";"25 – 225";">50";"";"59,142,210,219,220";"";"";"";"";"";"";"";"";"";"";"";""
"34";"Copper-Nickel";"hydrochloric acid";"hydrogen chloride";"7647-01-0";"ClH";"inorganic acids";"severe corrosion with oxygen ingress";"";"5 – 15";"25 – 75";"20 – 50";"";"59,142,210,219,220";"";"";"";"";"";"";"";"";"";"";"";""
"35";"Copper-Nickel";"hydrochloric acid";"hydrogen chloride";"7647-01-0";"ClH";"inorganic acids";"severe corrosion with oxygen ingress";"";"15 – 35";"25 – 75";">50";"";"59,142,210,219,220";"";"";"";"";"";"";"";"";"";"";"";""
"36";"Cr Stainless Steel (12Cr)";"hydrochloric acid";"hydrogen chloride";"7647-01-0";"ClH";"inorganic acids";"";"";"5 – 36";"25 – 75";">50";"";"59,142,210,219,220";"";"";"";"";"";"";"";"";"";"";"";""
"37";"Cr Stainless Steel (17Cr)";"hydrochloric acid";"hydrogen chloride";"7647-01-0";"ClH";"inorganic acids";"";"";"5 – 36";"25 – 75";">50";"";"59,142,210,219,220";"";"";"";"";"";"";"";"";"";"";"";""
"38";"Duplex Stainless Steel (25-6-3)";"hydrochloric acid";"hydrogen chloride";"7647-01-0";"ClH";"inorganic acids";"";"";"2";"68";"20 – 50";"";"59,142,178,210";"";"";"";"";"";"";"";"";"";"";"";""
"39";"Duplex Stainless Steel (25-6-3)";"hydrochloric acid";"hydrogen chloride";"7647-01-0";"ClH";"inorganic acids";"";"";"2";"140 – 212";">50";"";"59,142,178,210";"";"";"";"";"";"";"";"";"";"";"";""
"40";"Duplex Stainless Steel (25-6-3)";"hydrochloric acid";"hydrogen chloride";"7647-01-0";"ClH";"inorganic acids";"";"";"10";"77";">50";"";"59,142,178,210";"";"";"";"";"";"";"";"";"";"";"";""
"41";"Lead";"hydrochloric acid";"hydrogen chloride";"7647-01-0";"ClH";"inorganic acids";"";"";"5 – 25";"25 – 75";"<20";"";"59,142,210,219,220";"";"";"";"";"";"";"";"";"";"";"";""
"42";"Lead";"hydrochloric acid";"hydrogen chloride";"7647-01-0";"ClH";"inorganic acids";"";"";"5 – 25";"125 – 175";">50";"";"59,142,210,219,220";"";"";"";"";"";"";"";"";"";"";"";""
"43";"Lead";"hydrochloric acid";"hydrogen chloride";"7647-01-0";"ClH";"inorganic acids";"";"";"25 – 36";"25 – 75";">50";"";"59,142,210,219,220";"";"";"";"";"";"";"";"";"";"";"";""
"44";"Nickel (200)";"hydrochloric acid";"hydrogen chloride";"7647-01-0";"ClH";"inorganic acids";"severe corrosion with oxygen ingress";"";"5 – 15";"125 – 225";">50";"";"59,142,210,219,220";"";"";"";"";"";"";"";"";"";"";"";""
"45";"Nickel (200)";"hydrochloric acid";"hydrogen chloride";"7647-01-0";"ClH";"inorganic acids";"severe corrosion with oxygen ingress";"";"5 – 36";"25 – 75";">50";"";"59,142,210,219,220";"";"";"";"";"";"";"";"";"";"";"";""
"46";"Nickel Cast Iron (15-35Ni)";"hydrochloric acid";"hydrogen chloride";"7647-01-0";"ClH";"inorganic acids";"";"";"5 – 25";"25 – 75";"20 – 50";"";"59,142,210,219,220";"";"";"";"";"";"";"";"";"";"";"";""
"47";"Nickel Cast Iron (15-35Ni)";"hydrochloric acid";"hydrogen chloride";"7647-01-0";"ClH";"inorganic acids";"";"";"25 – 36";"25 – 75";">50";"";"59,142,210,219,220";"";"";"";"";"";"";"";"";"";"";"";""
"48";"Nickel-Copper (400)";"hydrochloric acid";"hydrogen chloride";"7647-01-0";"ClH";"inorganic acids";"severe corrosion with oxygen ingress";"";"5 – 15";"125 – 175";">50";"";"59,142,210,219,220";"";"";"";"";"";"";"";"";"";"";"";""
"49";"Nickel-Copper (400)";"hydrochloric acid";"hydrogen chloride";"7647-01-0";"ClH";"inorganic acids";"severe corrosion with oxygen ingress";"";"5 – 36";"25 – 75";">50";"";"59,142,210,219,220";"";"";"";"";"";"";"";"";"";"";"";""
"50";"Nickel-Copper (400)";"hydrochloric acid";"hydrogen chloride";"7647-01-0";"ClH";"inorganic acids";"severe corrosion with oxygen ingress";"";"25 – 35";"125 – 175";">50";"";"59,142,210,219,220";"";"";"";"";"";"";"";"";"";"";"";""
"";"";"";"";"";"";"";"";"";"";"";"";"";"";"";"";"";"";"";"";"";"";"";"";"";""
"";"";"";"";"";"";"";"";"";"";"";"";"";"";"";"";"";"";"";"";"";"";"";"";"";""
"Corrosion Survey Database (COR•SUR) © 2002 NACE International";"";"";"";"";"";"";"";"";"";"";"";"";"";"";"";"";"";"";"";"";"";"";"";"";""

File: data/corrosion_data/TableData - 2024-11-08T194447.046.csv
sep=;
"Title: Corrosion Survey Database (COR•SUR)";"";"";"";"";"";"";"";"";"";"";"";"";"";"";"";"";"";"";"";"";"";"";"";"";""
"Table: Hydrocyanic acid";"";"";"";"";"";"";"";"";"";"";"";"";"";"";"";"";"";"";"";"";"";"";"";"";""
"DOWNLOAD SHOWS ONLY THE DISPLAYED DATA, UP TO 50 ROWS";"";"";"";"";"";"";"";"";"";"";"";"";"";"";"";"";"";"";"";"";"";"";"";"";""
"No.";"material or substance name";"exposure medium";"exposure medium synonym";"exposure medium CAS RN";"exposure medium formula";"exposure medium class";"warnings";"resistance note";"conc. (%)";"temp. (°F)";"corrosion rate (mil/yr)";"test note";"reference";"";"";"";"";"";"";"";"";"";"";"";""
"1";"Alloy 20-25-4Mo (904L)";"hydrocyanic acid";"hydrogen cyanide";"74-90-8";"CHN";"inorganic acids";"";"";"100";"68";"<2";"";"179";"";"";"";"";"";"";"";"";"";"";"";""
"2";"Alloy 20-25-6Mo (254SMO/ 6XN)";"hydrocyanic acid";"hydrogen cyanide";"74-90-8";"CHN";"inorganic acids";"";"";"100";"68";"<2";"";"179";"";"";"";"";"";"";"";"";"";"";"";""
"3";"Alloy 20-38-3-3Cu (20Cb3/ 825)";"hydrocyanic acid";"hydrogen cyanide";"74-90-8";"CHN";"inorganic acids";"";"";"100";"68";"<2";"";"179";"";"";"";"";"";"";"";"";"";"";"";""
"4";"Alloy 30-44-5-3W (G-30)";"hydrocyanic acid";"hydrogen cyanide";"74-90-8";"CHN";"inorganic acids";"";"";"100";"68";"<2";"";"179";"";"";"";"";"";"";"";"";"";"";"";""
"5";"Aluminum Alloy (3003/ 5154)";"hydrocyanic acid";"hydrogen cyanide";"74-90-8";"CHN";"inorganic acids";"";"";"5 – 15";"25 – 500";"<2";"";"219";"";"";"";"";"";"";"";"";"";"";"";""
"6";"Aluminum Alloy (3003/ 5154)";"hydrocyanic acid";"hydrogen cyanide";"74-90-8";"CHN";"inorganic acids";"";"";"100";"25 – 500";"<2";"";"219";"";"";"";"";"";"";"";"";"";"";"";""
"7";"Austenitic Cr-Ni Stainless Steel (18-8; 304/ 304L/ 347)";"hydrocyanic acid";"hydrogen cyanide";"74-90-8";"CHN";"inorganic acids";"";"stress corrosion cracking; intergranular attack";"5 – 15";"25 – 225";"<20";"";"219";"";"";"";"";"";"";"";"";"";"";"";""
"8";"Austenitic Cr-Ni Stainless Steel (18-8; 304/ 304L/ 347)";"hydrocyanic acid";"hydrogen cyanide";"74-90-8";"CHN";"inorganic acids";"";"";"85 – 95";"25 – 225";">50";"";"219";"";"";"";"";"";"";"";"";"";"";"";""
"9";"Austenitic Cr-Ni Stainless Steel (18-8; 304/ 304L/ 347)";"hydrocyanic acid";"hydrogen cyanide";"74-90-8";"CHN";"inorganic acids";"";"";"100";"25 – 75";"<2";"";"219";"";"";"";"";"";"";"";"";"";"";"";""
"10";"Austenitic Cr-Ni Stainless Steel (18-8; 304/ 304L/ 347)";"hydrocyanic acid";"hydrogen cyanide";"74-90-8";"CHN";"inorganic acids";"";"";"100";"75 – 225";"<20";"";"219";"";"";"";"";"";"";"";"";"";"";"";""
"11";"Austenitic Cr-Ni-Mo Stainless Steel (17-12-3; 316L/ 317L)";"hydrocyanic acid";"hydrogen cyanide";"74-90-8";"CHN";"inorganic acids";"";"stress corrosion cracking; intergranular attack";"5 – 15";"25 – 225";"<20";"";"219";"";"";"";"";"";"";"";"";"";"";"";""
"12";"Austenitic Cr-Ni-Mo Stainless Steel (17-12-3; 316L/ 317L)";"hydrocyanic acid";"hydrogen cyanide";"74-90-8";"CHN";"inorganic acids";"";"";"85 – 95";"25 – 225";">50";"";"219";"";"";"";"";"";"";"";"";"";"";"";""
"13";"Austenitic Cr-Ni-Mo Stainless Steel (17-12-3; 316L/ 317L)";"hydrocyanic acid";"hydrogen cyanide";"74-90-8";"CHN";"inorganic acids";"";"";"100";"25 – 75";"<2";"";"219";"";"";"";"";"";"";"";"";"";"";"";""
"14";"Austenitic Cr-Ni-Mo Stainless Steel (17-12-3; 316L/ 317L)";"hydrocyanic acid";"hydrogen cyanide";"74-90-8";"CHN";"inorganic acids";"";"";"100";"75 – 225";"<20";"";"219";"";"";"";"";"";"";"";"";"";"";"";""
"15";"Brass (>15Zn)";"hydrocyanic acid";"hydrogen cyanide";"74-90-8";"CHN";"inorganic acids";"severe corrosion with oxygen ingress";"";"5 – 15";"25 – 75";"<2";"";"219,220";"";"";"";"";"";"";"";"";"";"";"";""
"16";"Brass (>15Zn)";"hydrocyanic acid";"hydrogen cyanide";"74-90-8";"CHN";"inorganic acids";"severe corrosion with oxygen ingress";"";"5 – 15";"75 – 125";"<20";"";"219,220";"";"";"";"";"";"";"";"";"";"";"";""
"17";"Brass (>15Zn)";"hydrocyanic acid";"hydrogen cyanide";"74-90-8";"CHN";"inorganic acids";"severe corrosion with oxygen ingress";"";"5 – 15";"125 – 175";"20 – 50";"";"219,220";"";"";"";"";"";"";"";"";"";"";"";""
"18";"Brass (>15Zn)";"hydrocyanic acid";"hydrogen cyanide";"74-90-8";"CHN";"inorganic acids";"severe corrosion with oxygen ingress";"";"5 – 15";"175 – 225";">50";"";"219,220";"";"";"";"";"";"";"";"";"";"";"";""
"19";"Cast Iron, Gray/ Ductile";"hydrocyanic acid";"hydrogen cyanide";"74-90-8";"CHN";"inorganic acids";"";"";"85 – 95";"25 – 75";">50";"";"219";"";"";"";"";"";"";"";"";"";"";"";""
"20";"Cast Iron, Gray/ Ductile";"hydrocyanic acid";"hydrogen cyanide";"74-90-8";"CHN";"inorganic acids";"";"";"100";"25 – 75";"<20";"";"219";"";"";"";"";"";"";"";"";"";"";"";""
"21";"Copper/ Bronze/ Low Brass";"hydrocyanic acid";"hydrogen cyanide";"74-90-8";"CHN";"inorganic acids";"severe corrosion with oxygen ingress";"";"5 – 15";"25 – 75";"<2";"";"219,220";"";"";"";"";"";"";"";"";"";"";"";""
"22";"Copper/ Bronze/ Low Brass";"hydrocyanic acid";"hydrogen cyanide";"74-90-8";"CHN";"inorganic acids";"severe corrosion with oxygen ingress";"";"5 – 15";"75 – 125";"<20";"";"219,220";"";"";"";"";"";"";"";"";"";"";"";""
"23";"Copper/ Bronze/ Low Brass";"hydrocyanic acid";"hydrogen cyanide";"74-90-8";"CHN";"inorganic acids";"severe corrosion with oxygen ingress";"";"5 – 15";"125 – 175";"20 – 50";"";"219,220";"";"";"";"";"";"";"";"";"";"";"";""
"24";"Copper/ Bronze/ Low Brass";"hydrocyanic acid";"hydrogen cyanide";"74-90-8";"CHN";"inorganic acids";"severe corrosion with oxygen ingress";"";"5 – 15";"175 – 225";">50";"";"219,220";"";"";"";"";"";"";"";"";"";"";"";""
"25";"Copper/ Bronze/ Low Brass";"hydrocyanic acid";"hydrogen cyanide";"74-90-8";"CHN";"inorganic acids";"severe corrosion with oxygen ingress";"";"100";"25 – 500";"<2";"";"219,220";"";"";"";"";"";"";"";"";"";"";"";""
"26";"Copper-Nickel";"hydrocyanic acid";"hydrogen cyanide";"74-90-8";"CHN";"inorganic acids";"severe corrosion with oxygen ingress";"";"5 – 15";"25 – 75";"<2";"";"219,220";"";"";"";"";"";"";"";"";"";"";"";""
"27";"Copper-Nickel";"hydrocyanic acid";"hydrogen cyanide";"74-90-8";"CHN";"inorganic acids";"severe corrosion with oxygen ingress";"";"100";"25 – 75";"<2";"";"219,220";"";"";"";"";"";"";"";"";"";"";"";""
"28";"Cr Stainless Steel (12Cr)";"hydrocyanic acid";"hydrogen cyanide";"74-90-8";"CHN";"inorganic acids";"";"";">85";"25 – 75";">50";"";"219";"";"";"";"";"";"";"";"";"";"";"";""
"29";"Cr Stainless Steel (17Cr)";"hydrocyanic acid";"hydrogen cyanide";"74-90-8";"CHN";"inorganic acids";"";"";">85";"25 – 75";">50";"";"219";"";"";"";"";"";"";"";"";"";"";"";""
"30";"Duplex Stainless Steel (25-6-3)";"hydrocyanic acid";"hydrogen cyanide";"74-90-8";"CHN";"inorganic acids";"";"";"100";"68";"<2";"";"179";"";"";"";"";"";"";"";"";"";"";"";""
"31";"Gold/ Platinum";"hydrocyanic acid";"hydrogen cyanide";"74-90-8";"CHN";"inorganic acids";"";"";">5";"25 – 225";"<2";"";"219";"";"";"";"";"";"";"";"";"";"";"";""
"32";"Lead";"hydrocyanic acid";"hydrogen cyanide";"74-90-8";"CHN";"inorganic acids";"";"";"5 – 15";"25 – 275";"<2";"";"219";"";"";"";"";"";"";"";"";"";"";"";""
"33";"Lead";"hydrocyanic acid";"hydrogen cyanide";"74-90-8";"CHN";"inorganic acids";"";"";"15 – 35";"25 – 75";">50";"";"219";"";"";"";"";"";"";"";"";"";"";"";""
"34";"Lead";"hydrocyanic acid";"hydrogen cyanide";"74-90-8";"CHN";"inorganic acids";"";"";"100";"25 – 75";"<2";"";"219";"";"";"";"";"";"";"";"";"";"";"";""
"35";"Lead";"hydrocyanic acid";"hydrogen cyanide";"74-90-8";"CHN";"inorganic acids";"";"";"100";"75 – 225";"<20";"";"219";"";"";"";"";"";"";"";"";"";"";"";""
"36";"Mo Superalloy (Ni-Cr-Fe-9Mo; 625/ 725)";"hydrocyanic acid";"hydrogen cyanide";"74-90-8";"CHN";"inorganic acids";"";"";"100";"25 – 75";"<2";"";"219";"";"";"";"";"";"";"";"";"";"";"";""
"37";"Mo Superalloy (Ni-Cr-Fe-9Mo; 625/ 725)";"hydrocyanic acid";"hydrogen cyanide";"74-90-8";"CHN";"inorganic acids";"";"";"100";"75 – 225";"<20";"";"219";"";"";"";"";"";"";"";"";"";"";"";""
"38";"Mo Superalloy (Ni-16Cr-16Mo; C276)";"hydrocyanic acid";"hydrogen cyanide";"74-90-8";"CHN";"inorganic acids";"";"";"100";"25 – 75";"<2";"";"219";"";"";"";"";"";"";"";"";"";"";"";""
"39";"Mo Superalloy (Ni-16Cr-16Mo; C276)";"hydrocyanic acid";"hydrogen cyanide";"74-90-8";"CHN";"inorganic acids";"";"";"100";"75 – 225";"<20";"";"219";"";"";"";"";"";"";"";"";"";"";"";""
"40";"Mo Superalloy (Ni-20Cr-16Mo-4W; 686)";"hydrocyanic acid";"hydrogen cyanide";"74-90-8";"CHN";"inorganic acids";"";"";"100";"25 – 75";"<2";"";"219";"";"";"";"";"";"";"";"";"";"";"";""
"41";"Mo Superalloy (Ni-20Cr-16Mo-4W; 686)";"hydrocyanic acid";"hydrogen cyanide";"74-90-8";"CHN";"inorganic acids";"";"";"100";"75 – 225";"<20";"";"219";"";"";"";"";"";"";"";"";"";"";"";""
"42";"Mo Superalloy (Ni-22Cr-16Mo; C22/ 59)";"hydrocyanic acid";"hydrogen cyanide";"74-90-8";"CHN";"inorganic acids";"";"";"100";"25 – 75";"<2";"";"219";"";"";"";"";"";"";"";"";"";"";"";""
"43";"Mo Superalloy (Ni-22Cr-16Mo; C22/ 59)";"hydrocyanic acid";"hydrogen cyanide";"74-90-8";"CHN";"inorganic acids";"";"";"100";"75 – 225";"<20";"";"219";"";"";"";"";"";"";"";"";"";"";"";""
"44";"Mo Superalloy (Ni-23Cr-16Mo-1Cu; C20000)";"hydrocyanic acid";"hydrogen cyanide";"74-90-8";"CHN";"inorganic acids";"";"";"100";"25 – 75";"<2";"";"219";"";"";"";"";"";"";"";"";"";"";"";""
"45";"Mo Superalloy (Ni-23Cr-16Mo-1Cu; C20000)";"hydrocyanic acid";"hydrogen cyanide";"74-90-8";"CHN";"inorganic acids";"";"";"100";"75 – 225";"<20";"";"219";"";"";"";"";"";"";"";"";"";"";"";""
"46";"Nickel (200)";"hydrocyanic acid";"hydrogen cyanide";"74-90-8";"CHN";"inorganic acids";"severe corrosion with oxygen ingress";"";"5 – 15";"25 – 75";"<2";"";"219,220";"";"";"";"";"";"";"";"";"";"";"";""
"47";"Nickel (200)";"hydrocyanic acid";"hydrogen cyanide";"74-90-8";"CHN";"inorganic acids";"severe corrosion with oxygen ingress";"";"100";"25 – 225";"<20";"";"219,220";"";"";"";"";"";"";"";"";"";"";"";""
"48";"Nickel Cast Iron (15-35Ni)";"hydrocyanic acid";"hydrogen cyanide";"74-90-8";"CHN";"inorganic acids";"";"";"100";"25 – 225";"<2";"";"219";"";"";"";"";"";"";"";"";"";"";"";""
"49";"Nickel-Copper (400)";"hydrocyanic acid";"hydrogen cyanide";"74-90-8";"CHN";"inorganic acids";"severe corrosion with oxygen ingress";"";"5 – 15";"25 – 225";"<2";"";"219,220";"";"";"";"";"";"";"";"";"";"";"";""
"50";"Nickel-Copper (400)";"hydrocyanic acid";"hydrogen cyanide";"74-90-8";"CHN";"inorganic acids";"severe corrosion with oxygen ingress";"";"85 – 95";"25 – 225";"<20";"";"219,220";"";"";"";"";"";"";"";"";"";"";"";""
"";"";"";"";"";"";"";"";"";"";"";"";"";"";"";"";"";"";"";"";"";"";"";"";"";""
"";"";"";"";"";"";"";"";"";"";"";"";"";"";"";"";"";"";"";"";"";"";"";"";"";""
"Corrosion Survey Database (COR•SUR) © 2002 NACE International";"";"";"";"";"";"";"";"";"";"";"";"";"";"";"";"";"";"";"";"";"";"";"";"";""

File: data/corrosion_data/TableData - 2024-11-08T194453.028.csv
sep=;
"Title: Corrosion Survey Database (COR•SUR)";"";"";"";"";"";"";"";"";"";"";"";"";"";"";"";"";"";"";"";"";"";"";"";"";""
"Table: Hydrofluoric acid";"";"";"";"";"";"";"";"";"";"";"";"";"";"";"";"";"";"";"";"";"";"";"";"";""
"DOWNLOAD SHOWS ONLY THE DISPLAYED DATA, UP TO 50 ROWS";"";"";"";"";"";"";"";"";"";"";"";"";"";"";"";"";"";"";"";"";"";"";"";"";""
"No.";"material or substance name";"exposure medium";"exposure medium synonym";"exposure medium CAS RN";"exposure medium formula";"exposure medium class";"resistance note";"conc. (%)";"temp. (°F)";"corrosion rate (mil/yr)";"reference";"";"";"";"";"";"";"";"";"";"";"";"";"";""
"1";"Alloy 20-25-4Mo (904L)";"hydrofluoric acid";"hydrogen fluoride";"7664-39-3";"FH";"inorganic acids";"";"";"104 – 122";"20 – 50";"60,143,179,214,219";"";"";"";"";"";"";"";"";"";"";"";"";"";""
"2";"Alloy 20-25-4Mo (904L)";"hydrofluoric acid";"hydrogen fluoride";"7664-39-3";"FH";"inorganic acids";"";"1";"68 – 86";"<2";"60,143,179,214,219";"";"";"";"";"";"";"";"";"";"";"";"";"";""
"3";"Alloy 20-25-4Mo (904L)";"hydrofluoric acid";"hydrogen fluoride";"7664-39-3";"FH";"inorganic acids";"";"1";"104";"20 – 50";"60,143,179,214,219";"";"";"";"";"";"";"";"";"";"";"";"";"";""
"4";"Alloy 20-25-4Mo (904L)";"hydrofluoric acid";"hydrogen fluoride";"7664-39-3";"FH";"inorganic acids";"";"10";"68";">50";"60,143,179,214,219";"";"";"";"";"";"";"";"";"";"";"";"";"";""
"5";"Alloy 20-25-4Mo (904L)";"hydrofluoric acid";"hydrogen fluoride";"7664-39-3";"FH";"inorganic acids";"";"20";"59";"20 – 50";"60,143,179,214,219";"";"";"";"";"";"";"";"";"";"";"";"";"";""
"6";"Alloy 20-25-4Mo (904L)";"hydrofluoric acid";"hydrogen fluoride";"7664-39-3";"FH";"inorganic acids";"";"20";"77";">50";"60,143,179,214,219";"";"";"";"";"";"";"";"";"";"";"";"";"";""
"7";"Alloy 20-25-4Mo (904L)";"hydrofluoric acid";"hydrogen fluoride";"7664-39-3";"FH";"inorganic acids";"";"30";"59";">50";"60,143,179,214,219";"";"";"";"";"";"";"";"";"";"";"";"";"";""
"8";"Alloy 20-25-4Mo (904L)";"hydrofluoric acid";"hydrogen fluoride";"7664-39-3";"FH";"inorganic acids";"";"75 – 85";"25 – 75";">50";"60,143,179,214,219";"";"";"";"";"";"";"";"";"";"";"";"";"";""
"9";"Alloy 20-25-4Mo (904L)";"hydrofluoric acid";"hydrogen fluoride";"7664-39-3";"FH";"inorganic acids";"";"100";"25 – 65";"<20";"60,143,179,214,219";"";"";"";"";"";"";"";"";"";"";"";"";"";""
"10";"Alloy 20-25-4Mo (904L)";"hydrofluoric acid";"hydrogen fluoride";"7664-39-3";"FH";"inorganic acids";"";"100";"68";"20 – 50";"60,143,179,214,219";"";"";"";"";"";"";"";"";"";"";"";"";"";""
"11";"Alloy 20-25-6Mo (254SMO/ 6XN)";"hydrofluoric acid";"hydrogen fluoride";"7664-39-3";"FH";"inorganic acids";"";"";"104";"<2";"60,143,179,214";"";"";"";"";"";"";"";"";"";"";"";"";"";""
"12";"Alloy 20-25-6Mo (254SMO/ 6XN)";"hydrofluoric acid";"hydrogen fluoride";"7664-39-3";"FH";"inorganic acids";"";"";"122";"20 – 50";"60,143,179,214";"";"";"";"";"";"";"";"";"";"";"";"";"";""
"13";"Alloy 20-25-6Mo (254SMO/ 6XN)";"hydrofluoric acid";"hydrogen fluoride";"7664-39-3";"FH";"inorganic acids";"";"";"140 – 176";"<2";"60,143,179,214";"";"";"";"";"";"";"";"";"";"";"";"";"";""
"14";"Alloy 20-25-6Mo (254SMO/ 6XN)";"hydrofluoric acid";"hydrogen fluoride";"7664-39-3";"FH";"inorganic acids";"";"";"212";"20 – 50";"60,143,179,214";"";"";"";"";"";"";"";"";"";"";"";"";"";""
"15";"Alloy 20-25-6Mo (254SMO/ 6XN)";"hydrofluoric acid";"hydrogen fluoride";"7664-39-3";"FH";"inorganic acids";"";"1";"68 – 86";"<2";"60,143,179,214";"";"";"";"";"";"";"";"";"";"";"";"";"";""
"16";"Alloy 20-25-6Mo (254SMO/ 6XN)";"hydrofluoric acid";"hydrogen fluoride";"7664-39-3";"FH";"inorganic acids";"";"1";"104";"<20";"60,143,179,214";"";"";"";"";"";"";"";"";"";"";"";"";"";""
"17";"Alloy 20-25-6Mo (254SMO/ 6XN)";"hydrofluoric acid";"hydrogen fluoride";"7664-39-3";"FH";"inorganic acids";"";"10";"68";"20 – 50";"60,143,179,214";"";"";"";"";"";"";"";"";"";"";"";"";"";""
"18";"Alloy 20-25-6Mo (254SMO/ 6XN)";"hydrofluoric acid";"hydrogen fluoride";"7664-39-3";"FH";"inorganic acids";"";"20";"59";"20 – 50";"60,143,179,214";"";"";"";"";"";"";"";"";"";"";"";"";"";""
"19";"Alloy 20-25-6Mo (254SMO/ 6XN)";"hydrofluoric acid";"hydrogen fluoride";"7664-39-3";"FH";"inorganic acids";"";"20";"77";">50";"60,143,179,214";"";"";"";"";"";"";"";"";"";"";"";"";"";""
"20";"Alloy 20-25-6Mo (254SMO/ 6XN)";"hydrofluoric acid";"hydrogen fluoride";"7664-39-3";"FH";"inorganic acids";"";"30";"59";">50";"60,143,179,214";"";"";"";"";"";"";"";"";"";"";"";"";"";""
"21";"Alloy 20-38-3-3Cu (20Cb3/ 825)";"hydrofluoric acid";"hydrogen fluoride";"7664-39-3";"FH";"inorganic acids";"";"1";"68";"<2";"60,143,179,214,219";"";"";"";"";"";"";"";"";"";"";"";"";"";""
"22";"Alloy 20-38-3-3Cu (20Cb3/ 825)";"hydrofluoric acid";"hydrogen fluoride";"7664-39-3";"FH";"inorganic acids";"";"5 – 35";"25 – 65";"<20";"60,143,179,214,219";"";"";"";"";"";"";"";"";"";"";"";"";"";""
"23";"Alloy 20-38-3-3Cu (20Cb3/ 825)";"hydrofluoric acid";"hydrogen fluoride";"7664-39-3";"FH";"inorganic acids";"";"10";"68";"20 – 50";"60,143,179,214,219";"";"";"";"";"";"";"";"";"";"";"";"";"";""
"24";"Alloy 20-38-3-3Cu (20Cb3/ 825)";"hydrofluoric acid";"hydrogen fluoride";"7664-39-3";"FH";"inorganic acids";"";"25 – 35";"175 – 225";">50";"60,143,179,214,219";"";"";"";"";"";"";"";"";"";"";"";"";"";""
"25";"Alloy 20-38-3-3Cu (20Cb3/ 825)";"hydrofluoric acid";"hydrogen fluoride";"7664-39-3";"FH";"inorganic acids";"";"65 – 95";"75 – 125";">50";"60,143,179,214,219";"";"";"";"";"";"";"";"";"";"";"";"";"";""
"26";"Alloy 20-38-3-3Cu (20Cb3/ 825)";"hydrofluoric acid";"hydrogen fluoride";"7664-39-3";"FH";"inorganic acids";"";">65";"25 – 75";"<20";"60,143,179,214,219";"";"";"";"";"";"";"";"";"";"";"";"";"";""
"27";"Alloy 30-44-5-3W (G-30)";"hydrofluoric acid";"hydrogen fluoride";"7664-39-3";"FH";"inorganic acids";"";"1";"68";"<2";"60,143,179,214,219";"";"";"";"";"";"";"";"";"";"";"";"";"";""
"28";"Alloy 30-44-5-3W (G-30)";"hydrofluoric acid";"hydrogen fluoride";"7664-39-3";"FH";"inorganic acids";"";"5 – 35";"25 – 65";"<20";"60,143,179,214,219";"";"";"";"";"";"";"";"";"";"";"";"";"";""
"29";"Alloy 30-44-5-3W (G-30)";"hydrofluoric acid";"hydrogen fluoride";"7664-39-3";"FH";"inorganic acids";"";"10";"68";"20 – 50";"60,143,179,214,219";"";"";"";"";"";"";"";"";"";"";"";"";"";""
"30";"Alloy 30-44-5-3W (G-30)";"hydrofluoric acid";"hydrogen fluoride";"7664-39-3";"FH";"inorganic acids";"";"25 – 35";"175 – 225";">50";"60,143,179,214,219";"";"";"";"";"";"";"";"";"";"";"";"";"";""
"31";"Alloy 30-44-5-3W (G-30)";"hydrofluoric acid";"hydrogen fluoride";"7664-39-3";"FH";"inorganic acids";"";"65 – 95";"75 – 125";">50";"60,143,179,214,219";"";"";"";"";"";"";"";"";"";"";"";"";"";""
"32";"Alloy 30-44-5-3W (G-30)";"hydrofluoric acid";"hydrogen fluoride";"7664-39-3";"FH";"inorganic acids";"";">65";"25 – 75";"<20";"60,143,179,214,219";"";"";"";"";"";"";"";"";"";"";"";"";"";""
"33";"Aluminum Alloy (3003/ 5154)";"hydrofluoric acid";"hydrogen fluoride";"7664-39-3";"FH";"inorganic acids";"";"5 – 95";"25 – 75";">50";"60,143,214,219";"";"";"";"";"";"";"";"";"";"";"";"";"";""
"34";"Aluminum Alloy (3003/ 5154)";"hydrofluoric acid";"hydrogen fluoride";"7664-39-3";"FH";"inorganic acids";"";"100";"25 – 75";"20 – 50";"60,143,214,219";"";"";"";"";"";"";"";"";"";"";"";"";"";""
"35";"Austenitic Cr-Ni Stainless Steel (18-8; 304/ 304L/ 347)";"hydrofluoric acid";"hydrogen fluoride";"7664-39-3";"FH";"inorganic acids";"";"5 – 15";"125 – 175";">50";"60,143,214,219";"";"";"";"";"";"";"";"";"";"";"";"";"";""
"36";"Austenitic Cr-Ni Stainless Steel (18-8; 304/ 304L/ 347)";"hydrofluoric acid";"hydrogen fluoride";"7664-39-3";"FH";"inorganic acids";"stress corrosion cracking; intergranular attack";"5 – 95";"25 – 75";">50";"60,143,214,219";"";"";"";"";"";"";"";"";"";"";"";"";"";""
"37";"Austenitic Cr-Ni Stainless Steel (18-8; 304/ 304L/ 347)";"hydrofluoric acid";"hydrogen fluoride";"7664-39-3";"FH";"inorganic acids";"";"35 – 55";"175 – 225";">50";"60,143,214,219";"";"";"";"";"";"";"";"";"";"";"";"";"";""
"38";"Austenitic Cr-Ni Stainless Steel (18-8; 304/ 304L/ 347)";"hydrofluoric acid";"hydrogen fluoride";"7664-39-3";"FH";"inorganic acids";"";"100";"75 – 125";">50";"60,143,214,219";"";"";"";"";"";"";"";"";"";"";"";"";"";""
"39";"Austenitic Cr-Ni-Mo Stainless Steel (17-12-3; 316L/ 317L)";"hydrofluoric acid";"hydrogen fluoride";"7664-39-3";"FH";"inorganic acids";"stress corrosion cracking; intergranular attack";"5 – 25";"25 – 75";">50";"60,143,214,219";"";"";"";"";"";"";"";"";"";"";"";"";"";""
"40";"Austenitic Cr-Ni-Mo Stainless Steel (17-12-3; 316L/ 317L)";"hydrofluoric acid";"hydrogen fluoride";"7664-39-3";"FH";"inorganic acids";"";"15 – 25";"25 – 125";">50";"60,143,214,219";"";"";"";"";"";"";"";"";"";"";"";"";"";""
"41";"Austenitic Cr-Ni-Mo Stainless Steel (17-12-3; 316L/ 317L)";"hydrofluoric acid";"hydrogen fluoride";"7664-39-3";"FH";"inorganic acids";"";"45 – 95";"25 – 75";">50";"60,143,214,219";"";"";"";"";"";"";"";"";"";"";"";"";"";""
"42";"Austenitic Cr-Ni-Mo Stainless Steel (17-12-3; 316L/ 317L)";"hydrofluoric acid";"hydrogen fluoride";"7664-39-3";"FH";"inorganic acids";"";"100";"25 – 75";"<2";"60,143,214,219";"";"";"";"";"";"";"";"";"";"";"";"";"";""
"43";"Brass (>15Zn)";"hydrofluoric acid";"hydrogen fluoride";"7664-39-3";"FH";"inorganic acids";"";"5 – 15";"25 – 125";">50";"60,143,214,219";"";"";"";"";"";"";"";"";"";"";"";"";"";""
"44";"Brass (>15Zn)";"hydrofluoric acid";"hydrogen fluoride";"7664-39-3";"FH";"inorganic acids";"";">5";"25 – 75";">50";"60,143,214,219";"";"";"";"";"";"";"";"";"";"";"";"";"";""
"45";"Cast Iron, Gray/ Ductile";"hydrofluoric acid";"hydrogen fluoride";"7664-39-3";"FH";"inorganic acids";"";">5";"25 – 75";">50";"60,143,214,219";"";"";"";"";"";"";"";"";"";"";"";"";"";""
"46";"Copper/ Bronze/ Low Brass";"hydrofluoric acid";"hydrogen fluoride";"7664-39-3";"FH";"inorganic acids";"";"5 – 15";"25 – 175";"<2";"60,143,214,219";"";"";"";"";"";"";"";"";"";"";"";"";"";""
"47";"Copper/ Bronze/ Low Brass";"hydrofluoric acid";"hydrogen fluoride";"7664-39-3";"FH";"inorganic acids";"";"15 – 45";"25 – 75";"<20";"60,143,214,219";"";"";"";"";"";"";"";"";"";"";"";"";"";""
"48";"Copper/ Bronze/ Low Brass";"hydrofluoric acid";"hydrogen fluoride";"7664-39-3";"FH";"inorganic acids";"";"35 – 45";"175 – 225";"20 – 50";"60,143,214,219";"";"";"";"";"";"";"";"";"";"";"";"";"";""
"49";"Copper/ Bronze/ Low Brass";"hydrofluoric acid";"hydrogen fluoride";"7664-39-3";"FH";"inorganic acids";"";"65 – 85";"25 – 75";"20 – 50";"60,143,214,219";"";"";"";"";"";"";"";"";"";"";"";"";"";""
"50";"Copper/ Bronze/ Low Brass";"hydrofluoric acid";"hydrogen fluoride";"7664-39-3";"FH";"inorganic acids";"";"75 – 85";"25 – 225";"20 – 50";"60,143,214,219";"";"";"";"";"";"";"";"";"";"";"";"";"";""
"";"";"";"";"";"";"";"";"";"";"";"";"";"";"";"";"";"";"";"";"";"";"";"";"";""
"";"";"";"";"";"";"";"";"";"";"";"";"";"";"";"";"";"";"";"";"";"";"";"";"";""
"Corrosion Survey Database (COR•SUR) © 2002 NACE International";"";"";"";"";"";"";"";"";"";"";"";"";"";"";"";"";"";"";"";"";"";"";"";"";""

File: data/corrosion_data/TableData - 2024-11-08T194459.153.csv
sep=;
"Title: Corrosion Survey Database (COR•SUR)";"";"";"";"";"";"";"";"";"";"";"";"";"";"";"";"";"";"";"";"";"";"";"";"";""
"Table: Hydroiodic acid";"";"";"";"";"";"";"";"";"";"";"";"";"";"";"";"";"";"";"";"";"";"";"";"";""
"DOWNLOAD SHOWS ONLY THE DISPLAYED DATA, UP TO 50 ROWS";"";"";"";"";"";"";"";"";"";"";"";"";"";"";"";"";"";"";"";"";"";"";"";"";""
"No.";"material or substance name";"exposure medium";"exposure medium synonym";"exposure medium note";"exposure medium CAS RN";"exposure medium formula";"exposure medium class";"resistance note";"conc. (%)";"temp. (°F)";"corrosion rate (mil/yr)";"reference";"";"";"";"";"";"";"";"";"";"";"";"";""
"1";"Alloy 20-25-4Mo (904L)";"hydroiodic acid";"hydrogen iodide";"";"10034-85-2";"HI";"inorganic acids";"";"100";"25 – 75";"<2";"65,219";"";"";"";"";"";"";"";"";"";"";"";"";""
"2";"Alloy 20-38-3-3Cu (20Cb3/ 825)";"hydroiodic acid";"hydrogen iodide";"";"10034-85-2";"HI";"inorganic acids";"";"5 – 15";"25 – 75";"<2";"65,219";"";"";"";"";"";"";"";"";"";"";"";"";""
"3";"Alloy 20-38-3-3Cu (20Cb3/ 825)";"hydroiodic acid";"hydrogen iodide";"";"10034-85-2";"HI";"inorganic acids";"";"25 – 35";"275 – 325";">50";"65,219";"";"";"";"";"";"";"";"";"";"";"";"";""
"4";"Alloy 20-38-3-3Cu (20Cb3/ 825)";"hydroiodic acid";"hydrogen iodide";"";"10034-85-2";"HI";"inorganic acids";"";"100";"25 – 125";"<20";"65,219";"";"";"";"";"";"";"";"";"";"";"";"";""
"5";"Alloy 30-44-5-3W (G-30)";"hydroiodic acid";"hydrogen iodide";"";"10034-85-2";"HI";"inorganic acids";"";"5 – 15";"25 – 75";"<2";"65,219";"";"";"";"";"";"";"";"";"";"";"";"";""
"6";"Alloy 30-44-5-3W (G-30)";"hydroiodic acid";"hydrogen iodide";"";"10034-85-2";"HI";"inorganic acids";"";"25 – 35";"275 – 325";">50";"65,219";"";"";"";"";"";"";"";"";"";"";"";"";""
"7";"Alloy 30-44-5-3W (G-30)";"hydroiodic acid";"hydrogen iodide";"";"10034-85-2";"HI";"inorganic acids";"";"100";"25 – 125";"<20";"65,219";"";"";"";"";"";"";"";"";"";"";"";"";""
"8";"Aluminum Alloy (3003/ 5154)";"hydroiodic acid";"hydrogen iodide";"";"10034-85-2";"HI";"inorganic acids";"";"5 – 45";"25 – 75";">50";"65,219";"";"";"";"";"";"";"";"";"";"";"";"";""
"9";"Aluminum Alloy (3003/ 5154)";"hydroiodic acid";"hydrogen iodide";"";"10034-85-2";"HI";"inorganic acids";"";"100";"25 – 75";"<2";"65,219";"";"";"";"";"";"";"";"";"";"";"";"";""
"10";"Austenitic Cr-Ni Stainless Steel (18-8; 304/ 304L/ 347)";"hydroiodic acid";"hydrogen iodide";"";"10034-85-2";"HI";"inorganic acids";"";"5 – 15";"25 – 75";"<20";"65,219";"";"";"";"";"";"";"";"";"";"";"";"";""
"11";"Austenitic Cr-Ni Stainless Steel (18-8; 304/ 304L/ 347)";"hydroiodic acid";"hydrogen iodide";"";"10034-85-2";"HI";"inorganic acids";"";"5 – 65";"125 – 175";">50";"65,219";"";"";"";"";"";"";"";"";"";"";"";"";""
"12";"Austenitic Cr-Ni Stainless Steel (18-8; 304/ 304L/ 347)";"hydroiodic acid";"hydrogen iodide";"";"10034-85-2";"HI";"inorganic acids";"";"15 – 55";"25 – 75";">50";"65,219";"";"";"";"";"";"";"";"";"";"";"";"";""
"13";"Austenitic Cr-Ni Stainless Steel (18-8; 304/ 304L/ 347)";"hydroiodic acid";"hydrogen iodide";"";"10034-85-2";"HI";"inorganic acids";"";"25 – 35";"275 – 325";">50";"65,219";"";"";"";"";"";"";"";"";"";"";"";"";""
"14";"Austenitic Cr-Ni Stainless Steel (18-8; 304/ 304L/ 347)";"hydroiodic acid";"hydrogen iodide";"";"10034-85-2";"HI";"inorganic acids";"";"45 – 55";"25 – 175";">50";"65,219";"";"";"";"";"";"";"";"";"";"";"";"";""
"15";"Austenitic Cr-Ni Stainless Steel (18-8; 304/ 304L/ 347)";"hydroiodic acid";"hydrogen iodide";"";"10034-85-2";"HI";"inorganic acids";"";"100";"25 – 125";"<20";"65,219";"";"";"";"";"";"";"";"";"";"";"";"";""
"16";"Austenitic Cr-Ni-Mo Stainless Steel (17-12-3; 316L/ 317L)";"hydroiodic acid";"hydrogen iodide";"";"10034-85-2";"HI";"inorganic acids";"";"5 – 15";"25 – 75";"<2";"65,219";"";"";"";"";"";"";"";"";"";"";"";"";""
"17";"Austenitic Cr-Ni-Mo Stainless Steel (17-12-3; 316L/ 317L)";"hydroiodic acid";"hydrogen iodide";"";"10034-85-2";"HI";"inorganic acids";"";"5 – 65";"125 – 175";">50";"65,219";"";"";"";"";"";"";"";"";"";"";"";"";""
"18";"Austenitic Cr-Ni-Mo Stainless Steel (17-12-3; 316L/ 317L)";"hydroiodic acid";"hydrogen iodide";"";"10034-85-2";"HI";"inorganic acids";"";"25 – 35";"275 – 325";">50";"65,219";"";"";"";"";"";"";"";"";"";"";"";"";""
"19";"Austenitic Cr-Ni-Mo Stainless Steel (17-12-3; 316L/ 317L)";"hydroiodic acid";"hydrogen iodide";"";"10034-85-2";"HI";"inorganic acids";"";"100";"25 – 125";"<20";"65,219";"";"";"";"";"";"";"";"";"";"";"";"";""
"20";"Brass (>15Zn)";"hydroiodic acid";"hydrogen iodide";"";"10034-85-2";"HI";"inorganic acids";"";"5 – 55";"25 – 75";">50";"65,219";"";"";"";"";"";"";"";"";"";"";"";"";""
"21";"Cast Iron, Gray/ Ductile";"hydroiodic acid";"hydrogen iodide";"";"10034-85-2";"HI";"inorganic acids";"";"5 – 45";"25 – 75";">50";"65,219";"";"";"";"";"";"";"";"";"";"";"";"";""
"22";"Cast Iron, Gray/ Ductile";"hydroiodic acid";"hydrogen iodide";"";"10034-85-2";"HI";"inorganic acids";"";"35 – 45";"25 – 125";">50";"65,219";"";"";"";"";"";"";"";"";"";"";"";"";""
"23";"Cast Iron, Gray/ Ductile";"hydroiodic acid";"hydrogen iodide";"";"10034-85-2";"HI";"inorganic acids";"";"100";"25 – 125";"<20";"65,219";"";"";"";"";"";"";"";"";"";"";"";"";""
"24";"Copper/ Bronze/ Low Brass";"hydroiodic acid";"hydrogen iodide";"";"10034-85-2";"HI";"inorganic acids";"";"5 – 15";"25 – 75";"<2";"65,219";"";"";"";"";"";"";"";"";"";"";"";"";""
"25";"Copper/ Bronze/ Low Brass";"hydroiodic acid";"hydrogen iodide";"";"10034-85-2";"HI";"inorganic acids";"";"45 – 55";"25 – 225";">50";"65,219";"";"";"";"";"";"";"";"";"";"";"";"";""
"26";"Copper/ Bronze/ Low Brass";"hydroiodic acid";"hydrogen iodide";"";"10034-85-2";"HI";"inorganic acids";"";"100";"25 – 225";"<20";"65,219";"";"";"";"";"";"";"";"";"";"";"";"";""
"27";"Copper-Nickel";"hydroiodic acid";"hydrogen iodide";"";"10034-85-2";"HI";"inorganic acids";"";"5 – 15";"25 – 75";"<2";"65,219";"";"";"";"";"";"";"";"";"";"";"";"";""
"28";"Copper-Nickel";"hydroiodic acid";"hydrogen iodide";"";"10034-85-2";"HI";"inorganic acids";"";"45 – 55";"25 – 225";">50";"65,219";"";"";"";"";"";"";"";"";"";"";"";"";""
"29";"Copper-Nickel";"hydroiodic acid";"hydrogen iodide";"";"10034-85-2";"HI";"inorganic acids";"";"100";"25 – 225";"<2";"65,219";"";"";"";"";"";"";"";"";"";"";"";"";""
"30";"Cr Stainless Steel (12Cr)";"hydroiodic acid";"hydrogen iodide";"";"10034-85-2";"HI";"inorganic acids";"";"5 – 55";"25 – 75";">50";"65,219";"";"";"";"";"";"";"";"";"";"";"";"";""
"31";"Cr Stainless Steel (17Cr)";"hydroiodic acid";"hydrogen iodide";"";"10034-85-2";"HI";"inorganic acids";"";"5 – 55";"25 – 75";">50";"65,219";"";"";"";"";"";"";"";"";"";"";"";"";""
"32";"Gold/ Platinum";"hydroiodic acid";"hydrogen iodide";"";"10034-85-2";"HI";"inorganic acids";"";"5 – 65";"25 – 75";"<2";"65,219";"";"";"";"";"";"";"";"";"";"";"";"";""
"33";"Gold/ Platinum";"hydroiodic acid";"hydrogen iodide";"";"10034-85-2";"HI";"inorganic acids";"";"100";"25 – 475";"<2";"65,219";"";"";"";"";"";"";"";"";"";"";"";"";""
"34";"Lead";"hydroiodic acid";"hydrogen iodide";"";"10034-85-2";"HI";"inorganic acids";"";"5 – 15";"25 – 75";"<2";"65,219";"";"";"";"";"";"";"";"";"";"";"";"";""
"35";"Mo Superalloy (Ni-Cr-Fe-9Mo; 625/ 725)";"hydroiodic acid";"hydrogen iodide";"";"10034-85-2";"HI";"inorganic acids";"";"5 – 35";"25 – 75";"<2";"65,219";"";"";"";"";"";"";"";"";"";"";"";"";""
"36";"Mo Superalloy (Ni-Cr-Fe-9Mo; 625/ 725)";"hydroiodic acid";"hydrogen iodide";"";"10034-85-2";"HI";"inorganic acids";"";"5 – 35";"75 – 225";"<20";"65,219";"";"";"";"";"";"";"";"";"";"";"";"";""
"37";"Mo Superalloy (Ni-Cr-Fe-9Mo; 625/ 725)";"hydroiodic acid";"hydrogen iodide";"";"10034-85-2";"HI";"inorganic acids";"";"35 – 65";"25 – 225";"<20";"65,219";"";"";"";"";"";"";"";"";"";"";"";"";""
"38";"Mo Superalloy (Ni-16Cr-16Mo; C276)";"hydroiodic acid";"hydrogen iodide";"";"10034-85-2";"HI";"inorganic acids";"";"5 – 35";"25 – 75";"<2";"65,219";"";"";"";"";"";"";"";"";"";"";"";"";""
"39";"Mo Superalloy (Ni-16Cr-16Mo; C276)";"hydroiodic acid";"hydrogen iodide";"";"10034-85-2";"HI";"inorganic acids";"";"5 – 35";"75 – 225";"<20";"65,219";"";"";"";"";"";"";"";"";"";"";"";"";""
"40";"Mo Superalloy (Ni-16Cr-16Mo; C276)";"hydroiodic acid";"hydrogen iodide";"";"10034-85-2";"HI";"inorganic acids";"";"35 – 65";"25 – 225";"<20";"65,219";"";"";"";"";"";"";"";"";"";"";"";"";""
"41";"Mo Superalloy (Ni-20Cr-16Mo-4W; 686)";"hydroiodic acid";"hydrogen iodide";"";"10034-85-2";"HI";"inorganic acids";"";"5 – 35";"25 – 75";"<2";"65,219";"";"";"";"";"";"";"";"";"";"";"";"";""
"42";"Mo Superalloy (Ni-20Cr-16Mo-4W; 686)";"hydroiodic acid";"hydrogen iodide";"";"10034-85-2";"HI";"inorganic acids";"";"5 – 35";"75 – 225";"<20";"65,219";"";"";"";"";"";"";"";"";"";"";"";"";""
"43";"Mo Superalloy (Ni-20Cr-16Mo-4W; 686)";"hydroiodic acid";"hydrogen iodide";"";"10034-85-2";"HI";"inorganic acids";"";"35 – 65";"25 – 225";"<20";"65,219";"";"";"";"";"";"";"";"";"";"";"";"";""
"44";"Mo Superalloy (Ni-22Cr-16Mo; C22/ 59)";"hydroiodic acid";"hydrogen iodide";"";"10034-85-2";"HI";"inorganic acids";"";"5 – 35";"25 – 75";"<2";"65,219";"";"";"";"";"";"";"";"";"";"";"";"";""
"45";"Mo Superalloy (Ni-22Cr-16Mo; C22/ 59)";"hydroiodic acid";"hydrogen iodide";"";"10034-85-2";"HI";"inorganic acids";"";"5 – 35";"75 – 225";"<20";"65,219";"";"";"";"";"";"";"";"";"";"";"";"";""
"46";"Mo Superalloy (Ni-22Cr-16Mo; C22/ 59)";"hydroiodic acid";"hydrogen iodide";"";"10034-85-2";"HI";"inorganic acids";"";"35 – 65";"25 – 225";"<20";"65,219";"";"";"";"";"";"";"";"";"";"";"";"";""
"47";"Mo Superalloy (Ni-23Cr-16Mo-1Cu; C20000)";"hydroiodic acid";"hydrogen iodide";"";"10034-85-2";"HI";"inorganic acids";"";"5 – 35";"25 – 75";"<2";"65,219";"";"";"";"";"";"";"";"";"";"";"";"";""
"48";"Mo Superalloy (Ni-23Cr-16Mo-1Cu; C20000)";"hydroiodic acid";"hydrogen iodide";"";"10034-85-2";"HI";"inorganic acids";"";"5 – 35";"75 – 225";"<20";"65,219";"";"";"";"";"";"";"";"";"";"";"";"";""
"49";"Mo Superalloy (Ni-23Cr-16Mo-1Cu; C20000)";"hydroiodic acid";"hydrogen iodide";"";"10034-85-2";"HI";"inorganic acids";"";"35 – 65";"25 – 225";"<20";"65,219";"";"";"";"";"";"";"";"";"";"";"";"";""
"50";"Nickel (200)";"hydroiodic acid";"hydrogen iodide";"";"10034-85-2";"HI";"inorganic acids";"";"5 – 15";"25 – 75";"<2";"65,219";"";"";"";"";"";"";"";"";"";"";"";"";""
"";"";"";"";"";"";"";"";"";"";"";"";"";"";"";"";"";"";"";"";"";"";"";"";"";""
"";"";"";"";"";"";"";"";"";"";"";"";"";"";"";"";"";"";"";"";"";"";"";"";"";""
"Corrosion Survey Database (COR•SUR) © 2002 NACE International";"";"";"";"";"";"";"";"";"";"";"";"";"";"";"";"";"";"";"";"";"";"";"";"";""
