Repository: Mahyar-rajabi94/TF_SDL

File: data/corrosion_data/TableData - 2024-11-08T194504.404.csv
sep=;
"Title: Corrosion Survey Database (COR•SUR)";"";"";"";"";"";"";"";"";"";"";"";"";"";"";"";"";"";"";"";"";"";"";"";"";""
"Table: Hypochlorous acid";"";"";"";"";"";"";"";"";"";"";"";"";"";"";"";"";"";"";"";"";"";"";"";"";""
"DOWNLOAD SHOWS ONLY THE DISPLAYED DATA, UP TO 50 ROWS";"";"";"";"";"";"";"";"";"";"";"";"";"";"";"";"";"";"";"";"";"";"";"";"";""
"No.";"material or substance name";"exposure medium";"exposure medium CAS RN";"exposure medium formula";"exposure medium class";"resistance note";"conc. (%)";"temp. (°F)";"corrosion rate (mil/yr)";"reference";"";"";"";"";"";"";"";"";"";"";"";"";"";"";""
"1";"Alloy 20-25-4Mo (904L)";"hypochlorous acid";"7790-92-3";"ClHO";"inorganic acids";"";"100";"25 – 75";">50";"211,219";"";"";"";"";"";"";"";"";"";"";"";"";"";"";""
"2";"Alloy 20-38-3-3Cu (20Cb3/ 825)";"hypochlorous acid";"7790-92-3";"ClHO";"inorganic acids";"";"100";"25 – 75";">50";"211,219";"";"";"";"";"";"";"";"";"";"";"";"";"";"";""
"3";"Alloy 30-44-5-3W (G-30)";"hypochlorous acid";"7790-92-3";"ClHO";"inorganic acids";"";"100";"25 – 75";">50";"211,219";"";"";"";"";"";"";"";"";"";"";"";"";"";"";""
"4";"Aluminum Alloy (3003/ 5154)";"hypochlorous acid";"7790-92-3";"ClHO";"inorganic acids";"";"100";"25 – 75";">50";"211,219";"";"";"";"";"";"";"";"";"";"";"";"";"";"";""
"5";"Austenitic Cr-Ni Stainless Steel (18-8; 304/ 304L/ 347)";"hypochlorous acid";"7790-92-3";"ClHO";"inorganic acids";"";"100";"25 – 75";">50";"211,219";"";"";"";"";"";"";"";"";"";"";"";"";"";"";""
"6";"Austenitic Cr-Ni-Mo Stainless Steel (17-12-3; 316L/ 317L)";"hypochlorous acid";"7790-92-3";"ClHO";"inorganic acids";"";"100";"25 – 75";">50";"211,219";"";"";"";"";"";"";"";"";"";"";"";"";"";"";""
"7";"Brass (>15Zn)";"hypochlorous acid";"7790-92-3";"ClHO";"inorganic acids";"";"100";"25 – 75";">50";"211,219";"";"";"";"";"";"";"";"";"";"";"";"";"";"";""
"8";"Cast Iron, Gray/ Ductile";"hypochlorous acid";"7790-92-3";"ClHO";"inorganic acids";"";"100";"25 – 75";">50";"211,219";"";"";"";"";"";"";"";"";"";"";"";"";"";"";""
"9";"Copper/ Bronze/ Low Brass";"hypochlorous acid";"7790-92-3";"ClHO";"inorganic acids";"";"100";"25 – 75";">50";"211,219";"";"";"";"";"";"";"";"";"";"";"";"";"";"";""
"10";"Copper-Nickel";"hypochlorous acid";"7790-92-3";"ClHO";"inorganic acids";"";"100";"25 – 75";">50";"211,219";"";"";"";"";"";"";"";"";"";"";"";"";"";"";""
"11";"Cr Stainless Steel (12Cr)";"hypochlorous acid";"7790-92-3";"ClHO";"inorganic acids";"";"100";"25 – 75";">50";"211,219";"";"";"";"";"";"";"";"";"";"";"";"";"";"";""
"12";"Cr Stainless Steel (17Cr)";"hypochlorous acid";"7790-92-3";"ClHO";"inorganic acids";"";"100";"25 – 75";">50";"211,219";"";"";"";"";"";"";"";"";"";"";"";"";"";"";""
"13";"Gold/ Platinum";"hypochlorous acid";"7790-92-3";"ClHO";"inorganic acids";"";"100";"25 – 225";"<2";"211,219";"";"";"";"";"";"";"";"";"";"";"";"";"";"";""
"14";"Lead";"hypochlorous acid";"7790-92-3";"ClHO";"inorganic acids";"";"100";"25 – 75";">50";"211,219";"";"";"";"";"";"";"";"";"";"";"";"";"";"";""
"15";"Mo Superalloy (Ni-Cr-Fe-9Mo; 625/ 725)";"hypochlorous acid";"7790-92-3";"ClHO";"inorganic acids";"";"100";"25 – 75";"<2";"211,219";"";"";"";"";"";"";"";"";"";"";"";"";"";"";""
"16";"Mo Superalloy (Ni-16Cr-16Mo; C276)";"hypochlorous acid";"7790-92-3";"ClHO";"inorganic acids";"";"100";"25 – 75";"<2";"211,219";"";"";"";"";"";"";"";"";"";"";"";"";"";"";""
"17";"Mo Superalloy (Ni-20Cr-16Mo-4W; 686)";"hypochlorous acid";"7790-92-3";"ClHO";"inorganic acids";"";"100";"25 – 75";"<2";"211,219";"";"";"";"";"";"";"";"";"";"";"";"";"";"";""
"18";"Mo Superalloy (Ni-22Cr-16Mo; C22/ 59)";"hypochlorous acid";"7790-92-3";"ClHO";"inorganic acids";"";"100";"25 – 75";"<2";"211,219";"";"";"";"";"";"";"";"";"";"";"";"";"";"";""
"19";"Mo Superalloy (Ni-23Cr-16Mo-1Cu; C20000)";"hypochlorous acid";"7790-92-3";"ClHO";"inorganic acids";"";"100";"25 – 75";"<2";"211,219";"";"";"";"";"";"";"";"";"";"";"";"";"";"";""
"20";"Nickel (200)";"hypochlorous acid";"7790-92-3";"ClHO";"inorganic acids";"";"100";"25 – 75";">50";"211,219";"";"";"";"";"";"";"";"";"";"";"";"";"";"";""
"21";"Nickel Cast Iron (15-35Ni)";"hypochlorous acid";"7790-92-3";"ClHO";"inorganic acids";"";"100";"25 – 75";">50";"211,219";"";"";"";"";"";"";"";"";"";"";"";"";"";"";""
"22";"Nickel-Copper (400)";"hypochlorous acid";"7790-92-3";"ClHO";"inorganic acids";"";"100";"25 – 75";">50";"211,219";"";"";"";"";"";"";"";"";"";"";"";"";"";"";""
"23";"Ni-Cr-Fe Alloy (600/ 690)";"hypochlorous acid";"7790-92-3";"ClHO";"inorganic acids";"";"100";"25 – 75";">50";"211,219";"";"";"";"";"";"";"";"";"";"";"";"";"";"";""
"24";"Ni-Mo Alloy (Ni-30Mo; B-2)";"hypochlorous acid";"7790-92-3";"ClHO";"inorganic acids";"";"100";"25 – 125";">50";"211,219";"";"";"";"";"";"";"";"";"";"";"";"";"";"";""
"25";"Niobium (Columbium)";"hypochlorous acid";"7790-92-3";"ClHO";"inorganic acids";"";"5";"77";"<2";"211,220";"";"";"";"";"";"";"";"";"";"";"";"";"";"";""
"26";"Silver";"hypochlorous acid";"7790-92-3";"ClHO";"inorganic acids";"";"100";"25 – 75";">50";"211,219";"";"";"";"";"";"";"";"";"";"";"";"";"";"";""
"27";"Steels, Carbon/ Low Alloy";"hypochlorous acid";"7790-92-3";"ClHO";"inorganic acids";"";"100";"25 – 75";">50";"211,219";"";"";"";"";"";"";"";"";"";"";"";"";"";"";""
"28";"Superferritic Stainless Steel (26-1)";"hypochlorous acid";"7790-92-3";"ClHO";"inorganic acids";"";"100";"25 – 75";">50";"211,219";"";"";"";"";"";"";"";"";"";"";"";"";"";"";""
"29";"Tantalum";"hypochlorous acid";"7790-92-3";"ClHO";"inorganic acids";"pitting";"100";"25 – 225";"<2";"211,219";"";"";"";"";"";"";"";"";"";"";"";"";"";"";""
"30";"Titanium, Unalloyed";"hypochlorous acid";"7790-92-3";"ClHO";"inorganic acids";"pitting";"100";"25 – 225";"<2";"211,219,220";"";"";"";"";"";"";"";"";"";"";"";"";"";"";""
"31";"Zirconium";"hypochlorous acid";"7790-92-3";"ClHO";"inorganic acids";"";"100";"25 – 75";">50";"211,219";"";"";"";"";"";"";"";"";"";"";"";"";"";"";""
"";"";"";"";"";"";"";"";"";"";"";"";"";"";"";"";"";"";"";"";"";"";"";"";"";""
"";"";"";"";"";"";"";"";"";"";"";"";"";"";"";"";"";"";"";"";"";"";"";"";"";""
"Corrosion Survey Database (COR•SUR) © 2002 NACE International";"";"";"";"";"";"";"";"";"";"";"";"";"";"";"";"";"";"";"";"";"";"";"";"";""

File: data/corrosion_data/TableData - 2024-11-08T194510.388.csv
sep=;
"Title: Corrosion Survey Database (COR•SUR)";"";"";"";"";"";"";"";"";"";"";"";"";"";"";"";"";"";"";"";"";"";"";"";"";""
"Table: Nitric acid";"";"";"";"";"";"";"";"";"";"";"";"";"";"";"";"";"";"";"";"";"";"";"";"";""
"DOWNLOAD SHOWS ONLY THE DISPLAYED DATA, UP TO 50 ROWS";"";"";"";"";"";"";"";"";"";"";"";"";"";"";"";"";"";"";"";"";"";"";"";"";""
"No.";"material or substance name";"exposure medium";"exposure medium note";"exposure medium CAS RN";"exposure medium formula";"exposure medium class";"warnings";"resistance note";"conc. (%)";"temp. (°F)";"corrosion rate (mil/yr)";"test note";"reference";"";"";"";"";"";"";"";"";"";"";"";""
"1";"Alloy 20-25-4Mo (904L)";"nitric acid";"";"7697-37-2";"HNO3";"inorganic acids";"";"";"5 – 65";"25 – 225";"<2";"";"71,138,185,216,219,220";"";"";"";"";"";"";"";"";"";"";"";""
"2";"Alloy 20-25-4Mo (904L)";"nitric acid";"";"7697-37-2";"HNO3";"inorganic acids";"";"";"10";"293";">50";"";"71,138,185,216,219,220";"";"";"";"";"";"";"";"";"";"";"";""
"3";"Alloy 20-25-4Mo (904L)";"nitric acid";"";"7697-37-2";"HNO3";"inorganic acids";"";"";"15 – 55";"225 – 275";"<20";"";"71,138,185,216,219,220";"";"";"";"";"";"";"";"";"";"";"";""
"4";"Alloy 20-25-4Mo (904L)";"nitric acid";"";"7697-37-2";"HNO3";"inorganic acids";"";"";"20 – 65";"243 – 250";"20 – 50";"";"71,138,185,216,219,220";"";"";"";"";"";"";"";"";"";"";"";""
"5";"Alloy 20-25-4Mo (904L)";"nitric acid";"";"7697-37-2";"HNO3";"inorganic acids";"";"";"65 – 95";"25 – 125";"<2";"";"71,138,185,216,219,220";"";"";"";"";"";"";"";"";"";"";"";""
"6";"Alloy 20-25-4Mo (904L)";"nitric acid";"";"7697-37-2";"HNO3";"inorganic acids";"";"";"75 – 85";"125 – 225";"<20";"";"71,138,185,216,219,220";"";"";"";"";"";"";"";"";"";"";"";""
"7";"Alloy 20-25-4Mo (904L)";"nitric acid";"";"7697-37-2";"HNO3";"inorganic acids";"";"";"80 – 90";"176";"20 – 50";"";"71,138,185,216,219,220";"";"";"";"";"";"";"";"";"";"";"";""
"8";"Alloy 20-25-4Mo (904L)";"nitric acid";"";"7697-37-2";"HNO3";"inorganic acids";"";"";"85 – 95";"125 – 175";"<20";"";"71,138,185,216,219,220";"";"";"";"";"";"";"";"";"";"";"";""
"9";"Alloy 20-25-4Mo (904L)";"nitric acid";"";"7697-37-2";"HNO3";"inorganic acids";"";"";"90 – 99";"183 – 201";">50";"";"71,138,185,216,219,220";"";"";"";"";"";"";"";"";"";"";"";""
"10";"Alloy 20-25-4Mo (904L)";"nitric acid";"";"7697-37-2";"HNO3";"inorganic acids";"";"";"100";"25 – 75";"<20";"also white fuming/ red fuming is 50 mpy to 163°C (325°F)";"71,138,185,216,219,220";"";"";"";"";"";"";"";"";"";"";"";""
"11";"Alloy 20-25-6Mo (254SMO/ 6XN)";"nitric acid";"";"7697-37-2";"HNO3";"inorganic acids";"";"";"5";"212";"<2";"boiling point";"71,138,185,216,220,221";"";"";"";"";"";"";"";"";"";"";"";""
"12";"Alloy 20-25-6Mo (254SMO/ 6XN)";"nitric acid";"";"7697-37-2";"HNO3";"inorganic acids";"";"";"10";"214";"<2";"boiling point";"71,138,185,216,220,221";"";"";"";"";"";"";"";"";"";"";"";""
"13";"Alloy 20-25-6Mo (254SMO/ 6XN)";"nitric acid";"";"7697-37-2";"HNO3";"inorganic acids";"";"";"65";"194";"<2";"";"71,138,185,216,220,221";"";"";"";"";"";"";"";"";"";"";"";""
"14";"Alloy 20-25-6Mo (254SMO/ 6XN)";"nitric acid";"";"7697-37-2";"HNO3";"inorganic acids";"";"";"65";"250";"20 – 50";"boiling point";"71,138,185,216,220,221";"";"";"";"";"";"";"";"";"";"";"";""
"15";"Alloy 20-38-3-3Cu (20Cb3/ 825)";"nitric acid";"";"7697-37-2";"HNO3";"inorganic acids";"";"";"5";"212";"<2";"boiling point";"71,138,185,216,219,220";"";"";"";"";"";"";"";"";"";"";"";""
"16";"Alloy 20-38-3-3Cu (20Cb3/ 825)";"nitric acid";"";"7697-37-2";"HNO3";"inorganic acids";"";"";"65";"0 – 250";"<2";"";"71,138,185,216,219,220";"";"";"";"";"";"";"";"";"";"";"";""
"17";"Alloy 20-38-3-3Cu (20Cb3/ 825)";"nitric acid";"";"7697-37-2";"HNO3";"inorganic acids";"";"";"65";"250";"<2";"boiling point";"71,138,185,216,219,220";"";"";"";"";"";"";"";"";"";"";"";""
"18";"Alloy 20-38-3-3Cu (20Cb3/ 825)";"nitric acid";"";"7697-37-2";"HNO3";"inorganic acids";"";"";"100";"25 – 125";"<2";"white fuming to 218°C (425°F)";"71,138,185,216,219,220";"";"";"";"";"";"";"";"";"";"";"";""
"19";"Alloy 20-38-3-3Cu (20Cb3/ 825)";"nitric acid";"red fuming";"7697-37-2";"HNO3";"inorganic acids";"";"";"100";"125 – 225";"<20";"";"71,138,185,216,219,220";"";"";"";"";"";"";"";"";"";"";"";""
"20";"Alloy 30-44-5-3W (G-30)";"nitric acid";"";"7697-37-2";"HNO3";"inorganic acids";"";"";"5";"212";"<2";"boiling point";"71,138,185,216,219,220";"";"";"";"";"";"";"";"";"";"";"";""
"21";"Alloy 30-44-5-3W (G-30)";"nitric acid";"";"7697-37-2";"HNO3";"inorganic acids";"";"";"65";"0 – 250";"<2";"";"71,138,185,216,219,220";"";"";"";"";"";"";"";"";"";"";"";""
"22";"Alloy 30-44-5-3W (G-30)";"nitric acid";"";"7697-37-2";"HNO3";"inorganic acids";"";"";"65";"250";"<2";"boiling point";"71,138,185,216,219,220";"";"";"";"";"";"";"";"";"";"";"";""
"23";"Alloy 30-44-5-3W (G-30)";"nitric acid";"";"7697-37-2";"HNO3";"inorganic acids";"";"";"100";"25 – 125";"<2";"white fuming to 218°C (425°F)";"71,138,185,216,219,220";"";"";"";"";"";"";"";"";"";"";"";""
"24";"Alloy 30-44-5-3W (G-30)";"nitric acid";"red fuming";"7697-37-2";"HNO3";"inorganic acids";"";"";"100";"125 – 225";"<20";"";"71,138,185,216,219,220";"";"";"";"";"";"";"";"";"";"";"";""
"25";"Aluminum Alloy (3003/ 5154)";"nitric acid";"";"7697-37-2";"HNO3";"inorganic acids";"";"";">85";"25 – 75";">50";"";"71,138,216,219,220";"";"";"";"";"";"";"";"";"";"";"";""
"26";"Aluminum Alloy (3003/ 5154)";"nitric acid";"";"7697-37-2";"HNO3";"inorganic acids";"";"";"100";"25 – 225";"<2";"white fuming/red fuming is >50 mpy to 52°C (125°F)";"71,138,216,219,220";"";"";"";"";"";"";"";"";"";"";"";""
"27";"Aluminum Alloy (3003/ 5154)";"nitric acid";"white fuming";"7697-37-2";"HNO3";"inorganic acids";"";"";"100";"225 – 425";"<20";"";"71,138,216,219,220";"";"";"";"";"";"";"";"";"";"";"";""
"28";"Austenitic Cr-Ni Stainless Steel (18-8; 304/ 304L/ 347)";"nitric acid";"";"7697-37-2";"HNO3";"inorganic acids";"";"";"5 – 55";"125 – 225";"<2";"";"71,138,216,219,220";"";"";"";"";"";"";"";"";"";"";"";""
"29";"Austenitic Cr-Ni Stainless Steel (18-8; 304/ 304L/ 347)";"nitric acid";"";"7697-37-2";"HNO3";"inorganic acids";"";"";"5 – 55";"225 – 275";"<20";"";"71,138,216,219,220";"";"";"";"";"";"";"";"";"";"";"";""
"30";"Austenitic Cr-Ni Stainless Steel (18-8; 304/ 304L/ 347)";"nitric acid";"";"7697-37-2";"HNO3";"inorganic acids";"";"intergranular attack";"5 – 95";"25 – 125";"<2";"";"71,138,216,219,220";"";"";"";"";"";"";"";"";"";"";"";""
"31";"Austenitic Cr-Ni Stainless Steel (18-8; 304/ 304L/ 347)";"nitric acid";"";"7697-37-2";"HNO3";"inorganic acids";"";"";"55 – 65";"175 – 225";"<20";"";"71,138,216,219,220";"";"";"";"";"";"";"";"";"";"";"";""
"32";"Austenitic Cr-Ni Stainless Steel (18-8; 304/ 304L/ 347)";"nitric acid";"";"7697-37-2";"HNO3";"inorganic acids";"";"";"75 – 85";"125 – 175";"<20";"";"71,138,216,219,220";"";"";"";"";"";"";"";"";"";"";"";""
"33";"Austenitic Cr-Ni Stainless Steel (18-8; 304/ 304L/ 347)";"nitric acid";"";"7697-37-2";"HNO3";"inorganic acids";"";"";"75 – 85";"175 – 225";">50";"";"71,138,216,219,220";"";"";"";"";"";"";"";"";"";"";"";""
"34";"Austenitic Cr-Ni Stainless Steel (18-8; 304/ 304L/ 347)";"nitric acid";"";"7697-37-2";"HNO3";"inorganic acids";"";"";"85 – 95";"125 – 175";">50";"";"71,138,216,219,220";"";"";"";"";"";"";"";"";"";"";"";""
"35";"Austenitic Cr-Ni Stainless Steel (18-8; 304/ 304L/ 347)";"nitric acid";"";"7697-37-2";"HNO3";"inorganic acids";"";"";"100";"25 – 75";"<20";"also white fuming/red fuming is ";"71,138,216,219,220";"";"";"";"";"";"";"";"";"";"";"";""
"36";"Austenitic Cr-Ni Stainless Steel (18-8; 304/ 304L/ 347)";"nitric acid";"";"7697-37-2";"HNO3";"inorganic acids";"";"";"100";"75 – 175";">50";"white fuming to 80°C (175°F)";"71,138,216,219,220";"";"";"";"";"";"";"";"";"";"";"";""
"37";"Austenitic Cr-Ni Stainless Steel (18-8; 304/ 304L/ 347)";"nitric acid";"";"7697-37-2";"HNO3";"inorganic acids";"";"";"100";"175 – 325";">50";"red fuming from 52°C (125°F) to 163°C (325°F)";"71,138,216,219,220";"";"";"";"";"";"";"";"";"";"";"";""
"38";"Austenitic Cr-Ni-Mo Stainless Steel (17-12-3; 316L/ 317L)";"nitric acid";"";"7697-37-2";"HNO3";"inorganic acids";"";"";"5 – 35";"125 – 225";"<2";"";"71,138,216,219,220";"";"";"";"";"";"";"";"";"";"";"";""
"39";"Austenitic Cr-Ni-Mo Stainless Steel (17-12-3; 316L/ 317L)";"nitric acid";"";"7697-37-2";"HNO3";"inorganic acids";"";"intergranular attack";"5 – 85";"25 – 125";"<2";"";"71,138,216,219,220";"";"";"";"";"";"";"";"";"";"";"";""
"40";"Austenitic Cr-Ni-Mo Stainless Steel (17-12-3; 316L/ 317L)";"nitric acid";"";"7697-37-2";"HNO3";"inorganic acids";"";"";"15 – 35";"225 – 275";"<20";"";"71,138,216,219,220";"";"";"";"";"";"";"";"";"";"";"";""
"41";"Austenitic Cr-Ni-Mo Stainless Steel (17-12-3; 316L/ 317L)";"nitric acid";"";"7697-37-2";"HNO3";"inorganic acids";"";"";"45 – 55";"125 – 175";"<2";"";"71,138,216,219,220";"";"";"";"";"";"";"";"";"";"";"";""
"42";"Austenitic Cr-Ni-Mo Stainless Steel (17-12-3; 316L/ 317L)";"nitric acid";"";"7697-37-2";"HNO3";"inorganic acids";"";"";"55 – 85";"175 – 225";"<20";"";"71,138,216,219,220";"";"";"";"";"";"";"";"";"";"";"";""
"43";"Austenitic Cr-Ni-Mo Stainless Steel (17-12-3; 316L/ 317L)";"nitric acid";"";"7697-37-2";"HNO3";"inorganic acids";"";"";"75 – 85";"125 – 175";"<20";"";"71,138,216,219,220";"";"";"";"";"";"";"";"";"";"";"";""
"44";"Austenitic Cr-Ni-Mo Stainless Steel (17-12-3; 316L/ 317L)";"nitric acid";"";"7697-37-2";"HNO3";"inorganic acids";"";"";"85 – 95";"25 – 75";"<2";"";"71,138,216,219,220";"";"";"";"";"";"";"";"";"";"";"";""
"45";"Austenitic Cr-Ni-Mo Stainless Steel (17-12-3; 316L/ 317L)";"nitric acid";"";"7697-37-2";"HNO3";"inorganic acids";"";"";"85 – 95";"125 – 175";">50";"";"71,138,216,219,220";"";"";"";"";"";"";"";"";"";"";"";""
"46";"Austenitic Cr-Ni-Mo Stainless Steel (17-12-3; 316L/ 317L)";"nitric acid";"";"7697-37-2";"HNO3";"inorganic acids";"";"";"100";"25 – 75";"<20";"also white fuming/red fuming is ";"71,138,216,219,220";"";"";"";"";"";"";"";"";"";"";"";""
"47";"Austenitic Cr-Ni-Mo Stainless Steel (17-12-3; 316L/ 317L)";"nitric acid";"";"7697-37-2";"HNO3";"inorganic acids";"";"";"100";"125 – 325";">50";"red fuming/white fuming from 52°C (125°F) to 80°C (175°F)";"71,138,216,219,220";"";"";"";"";"";"";"";"";"";"";"";""
"48";"Brass (>15Zn)";"nitric acid";"";"7697-37-2";"HNO3";"inorganic acids";"";"";">5";"25 – 75";">50";"";"71,138,216,219,220";"";"";"";"";"";"";"";"";"";"";"";""
"49";"Brass (>15Zn)";"nitric acid";"";"7697-37-2";"HNO3";"inorganic acids";"";"";"100";"25 – 75";">50";"at 100% also white fuming/red fuming is ";"71,138,216,219,220";"";"";"";"";"";"";"";"";"";"";"";""
"50";"Brass (>15Zn)";"nitric acid";"red fuming";"7697-37-2";"HNO3";"inorganic acids";"";"";"100";"125 – 325";">50";"";"71,138,216,219,220";"";"";"";"";"";"";"";"";"";"";"";""
"";"";"";"";"";"";"";"";"";"";"";"";"";"";"";"";"";"";"";"";"";"";"";"";"";""
"";"";"";"";"";"";"";"";"";"";"";"";"";"";"";"";"";"";"";"";"";"";"";"";"";""
"Corrosion Survey Database (COR•SUR) © 2002 NACE International";"";"";"";"";"";"";"";"";"";"";"";"";"";"";"";"";"";"";"";"";"";"";"";"";""

File: data/corrosion_data/TableData - 2024-11-08T194526.239.csv
sep=;
"Title: Corrosion Survey Database (COR•SUR)";"";"";"";"";"";"";"";"";"";"";"";"";"";"";"";"";"";"";"";"";"";"";"";"";""
"Table: Perchloric acid";"";"";"";"";"";"";"";"";"";"";"";"";"";"";"";"";"";"";"";"";"";"";"";"";""
"DOWNLOAD SHOWS ONLY THE DISPLAYED DATA, UP TO 50 ROWS";"";"";"";"";"";"";"";"";"";"";"";"";"";"";"";"";"";"";"";"";"";"";"";"";""
"No.";"material or substance name";"exposure medium";"exposure medium note";"exposure medium CAS RN";"exposure medium formula";"exposure medium class";"conc. (%)";"temp. (°F)";"corrosion rate (mil/yr)";"reference";"";"";"";"";"";"";"";"";"";"";"";"";"";"";""
"1";"Alloy 20-25-4Mo (904L)";"perchloric acid";"";"7601-90-3";"ClHO4";"inorganic acids";"5 – 15";"25 – 65";"<2";"73,187,219";"";"";"";"";"";"";"";"";"";"";"";"";"";"";""
"2";"Alloy 20-25-4Mo (904L)";"perchloric acid";"";"7601-90-3";"ClHO4";"inorganic acids";"10";"68";"20 – 50";"73,187,219";"";"";"";"";"";"";"";"";"";"";"";"";"";"";""
"3";"Alloy 20-25-4Mo (904L)";"perchloric acid";"";"7601-90-3";"ClHO4";"inorganic acids";"100";"25 – 75";">50";"73,187,219";"";"";"";"";"";"";"";"";"";"";"";"";"";"";""
"4";"Alloy 20-25-6Mo (254SMO/ 6XN)";"perchloric acid";"";"7601-90-3";"ClHO4";"inorganic acids";"10";"68";"<2";"73,187";"";"";"";"";"";"";"";"";"";"";"";"";"";"";""
"5";"Alloy 20-38-3-3Cu (20Cb3/ 825)";"perchloric acid";"";"7601-90-3";"ClHO4";"inorganic acids";"5 – 15";"25 – 75";"<2";"73,219";"";"";"";"";"";"";"";"";"";"";"";"";"";"";""
"6";"Alloy 20-38-3-3Cu (20Cb3/ 825)";"perchloric acid";"";"7601-90-3";"ClHO4";"inorganic acids";"15 – 75";"25 – 75";">50";"73,219";"";"";"";"";"";"";"";"";"";"";"";"";"";"";""
"7";"Alloy 20-38-3-3Cu (20Cb3/ 825)";"perchloric acid";"";"7601-90-3";"ClHO4";"inorganic acids";"100";"25 – 75";"<20";"73,219";"";"";"";"";"";"";"";"";"";"";"";"";"";"";""
"8";"Alloy 30-44-5-3W (G-30)";"perchloric acid";"";"7601-90-3";"ClHO4";"inorganic acids";"5 – 15";"25 – 75";"<2";"73,219";"";"";"";"";"";"";"";"";"";"";"";"";"";"";""
"9";"Alloy 30-44-5-3W (G-30)";"perchloric acid";"";"7601-90-3";"ClHO4";"inorganic acids";"15 – 75";"25 – 75";">50";"73,219";"";"";"";"";"";"";"";"";"";"";"";"";"";"";""
"10";"Alloy 30-44-5-3W (G-30)";"perchloric acid";"";"7601-90-3";"ClHO4";"inorganic acids";"100";"25 – 75";"<20";"73,219";"";"";"";"";"";"";"";"";"";"";"";"";"";"";""
"11";"Aluminum Alloy (3003/ 5154)";"perchloric acid";"";"7601-90-3";"ClHO4";"inorganic acids";"5 – 60";"77";">50";"73,219,220";"";"";"";"";"";"";"";"";"";"";"";"";"";"";""
"12";"Austenitic Cr-Ni Stainless Steel (18-8; 304/ 304L/ 347)";"perchloric acid";"";"7601-90-3";"ClHO4";"inorganic acids";"5 – 15";"25 – 75";">50";"73,219";"";"";"";"";"";"";"";"";"";"";"";"";"";"";""
"13";"Austenitic Cr-Ni Stainless Steel (18-8; 304/ 304L/ 347)";"perchloric acid";"";"7601-90-3";"ClHO4";"inorganic acids";"100";"25 – 75";">50";"73,219";"";"";"";"";"";"";"";"";"";"";"";"";"";"";""
"14";"Austenitic Cr-Ni-Mo Stainless Steel (17-12-3; 316L/ 317L)";"perchloric acid";"";"7601-90-3";"ClHO4";"inorganic acids";"5 – 15";"25 – 75";">50";"73,219";"";"";"";"";"";"";"";"";"";"";"";"";"";"";""
"15";"Austenitic Cr-Ni-Mo Stainless Steel (17-12-3; 316L/ 317L)";"perchloric acid";"";"7601-90-3";"ClHO4";"inorganic acids";"100";"25 – 75";">50";"73,219";"";"";"";"";"";"";"";"";"";"";"";"";"";"";""
"16";"Brass (>15Zn)";"perchloric acid";"";"7601-90-3";"ClHO4";"inorganic acids";"5 – 65";"25 – 75";">50";"73,219";"";"";"";"";"";"";"";"";"";"";"";"";"";"";""
"17";"Brass (>15Zn)";"perchloric acid";"";"7601-90-3";"ClHO4";"inorganic acids";"100";"25 – 75";">50";"73,219";"";"";"";"";"";"";"";"";"";"";"";"";"";"";""
"18";"Cast Iron, Gray/ Ductile";"perchloric acid";"";"7601-90-3";"ClHO4";"inorganic acids";"5 – 45";"25 – 75";">50";"73,219";"";"";"";"";"";"";"";"";"";"";"";"";"";"";""
"19";"Cast Iron, Gray/ Ductile";"perchloric acid";"";"7601-90-3";"ClHO4";"inorganic acids";">85";"25 – 75";">50";"73,219";"";"";"";"";"";"";"";"";"";"";"";"";"";"";""
"20";"Copper/ Bronze/ Low Brass";"perchloric acid";"";"7601-90-3";"ClHO4";"inorganic acids";"5 – 65";"25 – 75";">50";"73,219";"";"";"";"";"";"";"";"";"";"";"";"";"";"";""
"21";"Copper/ Bronze/ Low Brass";"perchloric acid";"";"7601-90-3";"ClHO4";"inorganic acids";"100";"25 – 75";">50";"73,219";"";"";"";"";"";"";"";"";"";"";"";"";"";"";""
"22";"Copper-Nickel";"perchloric acid";"";"7601-90-3";"ClHO4";"inorganic acids";"5 – 65";"25 – 75";">50";"73,219";"";"";"";"";"";"";"";"";"";"";"";"";"";"";""
"23";"Copper-Nickel";"perchloric acid";"";"7601-90-3";"ClHO4";"inorganic acids";"100";"25 – 75";">50";"73,219";"";"";"";"";"";"";"";"";"";"";"";"";"";"";""
"24";"Cr Stainless Steel (12Cr)";"perchloric acid";"";"7601-90-3";"ClHO4";"inorganic acids";"5 – 15";"25 – 75";">50";"73,219";"";"";"";"";"";"";"";"";"";"";"";"";"";"";""
"25";"Cr Stainless Steel (12Cr)";"perchloric acid";"";"7601-90-3";"ClHO4";"inorganic acids";"100";"25 – 75";">50";"73,219";"";"";"";"";"";"";"";"";"";"";"";"";"";"";""
"26";"Cr Stainless Steel (17Cr)";"perchloric acid";"";"7601-90-3";"ClHO4";"inorganic acids";"5 – 15";"25 – 75";">50";"73,219";"";"";"";"";"";"";"";"";"";"";"";"";"";"";""
"27";"Cr Stainless Steel (17Cr)";"perchloric acid";"";"7601-90-3";"ClHO4";"inorganic acids";"100";"25 – 75";">50";"73,219";"";"";"";"";"";"";"";"";"";"";"";"";"";"";""
"28";"Mo Superalloy (Ni-Cr-Fe-9Mo; 625/ 725)";"perchloric acid";"";"7601-90-3";"ClHO4";"inorganic acids";"100";"25 – 225";"<2";"73,219";"";"";"";"";"";"";"";"";"";"";"";"";"";"";""
"29";"Mo Superalloy (Ni-16Cr-16Mo; C276)";"perchloric acid";"";"7601-90-3";"ClHO4";"inorganic acids";"100";"25 – 225";"<2";"73,219";"";"";"";"";"";"";"";"";"";"";"";"";"";"";""
"30";"Mo Superalloy (Ni-20Cr-16Mo-4W; 686)";"perchloric acid";"";"7601-90-3";"ClHO4";"inorganic acids";"100";"25 – 225";"<2";"73,219";"";"";"";"";"";"";"";"";"";"";"";"";"";"";""
"31";"Mo Superalloy (Ni-22Cr-16Mo; C22/ 59)";"perchloric acid";"";"7601-90-3";"ClHO4";"inorganic acids";"100";"25 – 225";"<2";"73,219";"";"";"";"";"";"";"";"";"";"";"";"";"";"";""
"32";"Mo Superalloy (Ni-23Cr-16Mo-1Cu; C20000)";"perchloric acid";"";"7601-90-3";"ClHO4";"inorganic acids";"100";"25 – 225";"<2";"73,219";"";"";"";"";"";"";"";"";"";"";"";"";"";"";""
"33";"Nickel (200)";"perchloric acid";"";"7601-90-3";"ClHO4";"inorganic acids";"5 – 65";"25 – 75";">50";"73,219";"";"";"";"";"";"";"";"";"";"";"";"";"";"";""
"34";"Nickel (200)";"perchloric acid";"";"7601-90-3";"ClHO4";"inorganic acids";"100";"25 – 75";">50";"73,219";"";"";"";"";"";"";"";"";"";"";"";"";"";"";""
"35";"Nickel Cast Iron (15-35Ni)";"perchloric acid";"";"7601-90-3";"ClHO4";"inorganic acids";"5 – 75";"25 – 75";">50";"73,219";"";"";"";"";"";"";"";"";"";"";"";"";"";"";""
"36";"Nickel Cast Iron (15-35Ni)";"perchloric acid";"";"7601-90-3";"ClHO4";"inorganic acids";"100";"25 – 75";">50";"73,219";"";"";"";"";"";"";"";"";"";"";"";"";"";"";""
"37";"Nickel-Copper (400)";"perchloric acid";"";"7601-90-3";"ClHO4";"inorganic acids";"5 – 65";"25 – 75";">50";"73,219";"";"";"";"";"";"";"";"";"";"";"";"";"";"";""
"38";"Nickel-Copper (400)";"perchloric acid";"";"7601-90-3";"ClHO4";"inorganic acids";"100";"25 – 75";">50";"73,219";"";"";"";"";"";"";"";"";"";"";"";"";"";"";""
"39";"Ni-Cr-Fe Alloy (600/ 690)";"perchloric acid";"";"7601-90-3";"ClHO4";"inorganic acids";"5 – 65";"25 – 75";">50";"73,219";"";"";"";"";"";"";"";"";"";"";"";"";"";"";""
"40";"Ni-Cr-Fe Alloy (600/ 690)";"perchloric acid";"";"7601-90-3";"ClHO4";"inorganic acids";"100";"25 – 75";">50";"73,219";"";"";"";"";"";"";"";"";"";"";"";"";"";"";""
"41";"Ni-Mo Alloy (Ni-30Mo; B-2)";"perchloric acid";"";"7601-90-3";"ClHO4";"inorganic acids";">5";"25 – 75";">50";"73,219";"";"";"";"";"";"";"";"";"";"";"";"";"";"";""
"42";"Niobium (Columbium)";"perchloric acid";"";"7601-90-3";"ClHO4";"inorganic acids";"<70";"0 – 212";"<2";"73,220";"";"";"";"";"";"";"";"";"";"";"";"";"";"";""
"43";"Silicon Cast Iron (14Si)";"perchloric acid";"vapor";"7601-90-3";"ClHO4";"inorganic acids";"5 – 75";"52 – 237";"<2";"73,218";"";"";"";"";"";"";"";"";"";"";"";"";"";"";""
"44";"Silicon Cast Iron (14Si)";"perchloric acid";"";"7601-90-3";"ClHO4";"inorganic acids";"100";"52 – 147";"<2";"73,218";"";"";"";"";"";"";"";"";"";"";"";"";"";"";""
"45";"Steels, Carbon/ Low Alloy";"perchloric acid";"";"7601-90-3";"ClHO4";"inorganic acids";"5 – 75";"25 – 75";">50";"73,219";"";"";"";"";"";"";"";"";"";"";"";"";"";"";""
"46";"Steels, Carbon/ Low Alloy";"perchloric acid";"";"7601-90-3";"ClHO4";"inorganic acids";"100";"25 – 75";">50";"73,219";"";"";"";"";"";"";"";"";"";"";"";"";"";"";""
"47";"Titanium, Unalloyed";"perchloric acid";"";"7601-90-3";"ClHO4";"inorganic acids";"10";"68";"<2";"73,187";"";"";"";"";"";"";"";"";"";"";"";"";"";"";""
"";"";"";"";"";"";"";"";"";"";"";"";"";"";"";"";"";"";"";"";"";"";"";"";"";""
"";"";"";"";"";"";"";"";"";"";"";"";"";"";"";"";"";"";"";"";"";"";"";"";"";""
"Corrosion Survey Database (COR•SUR) © 2002 NACE International";"";"";"";"";"";"";"";"";"";"";"";"";"";"";"";"";"";"";"";"";"";"";"";"";""

File: data/corrosion_data/TableData - 2024-11-08T194531.684.csv
sep=;
"Title: Corrosion Survey Database (COR•SUR)";"";"";"";"";"";"";"";"";"";"";"";"";"";"";"";"";"";"";"";"";"";"";"";"";""
"Table: Persulfuric acid";"";"";"";"";"";"";"";"";"";"";"";"";"";"";"";"";"";"";"";"";"";"";"";"";""
"DOWNLOAD SHOWS ONLY THE DISPLAYED DATA, UP TO 50 ROWS";"";"";"";"";"";"";"";"";"";"";"";"";"";"";"";"";"";"";"";"";"";"";"";"";""
"No.";"material or substance name";"exposure medium";"exposure medium class";"conc. (%)";"temp. (°F)";"corrosion rate (mil/yr)";"reference";"";"";"";"";"";"";"";"";"";"";"";"";"";"";"";"";"";""
"1";"Alloy 20-25-4Mo (904L)";"persulfuric acid";"inorganic acids";"100";"25 – 325";"<20";"219";"";"";"";"";"";"";"";"";"";"";"";"";"";"";"";"";"";""
"2";"Alloy 20-38-3-3Cu (20Cb3/ 825)";"persulfuric acid";"inorganic acids";"100";"25 – 325";"<20";"219";"";"";"";"";"";"";"";"";"";"";"";"";"";"";"";"";"";""
"3";"Alloy 30-44-5-3W (G-30)";"persulfuric acid";"inorganic acids";"100";"25 – 325";"<20";"219";"";"";"";"";"";"";"";"";"";"";"";"";"";"";"";"";"";""
"4";"Aluminum Alloy (3003/ 5154)";"persulfuric acid";"inorganic acids";"100";"25 – 75";">50";"219";"";"";"";"";"";"";"";"";"";"";"";"";"";"";"";"";"";""
"5";"Austenitic Cr-Ni Stainless Steel (18-8; 304/ 304L/ 347)";"persulfuric acid";"inorganic acids";"100";"25 – 425";"<20";"219";"";"";"";"";"";"";"";"";"";"";"";"";"";"";"";"";"";""
"6";"Austenitic Cr-Ni-Mo Stainless Steel (17-12-3; 316L/ 317L)";"persulfuric acid";"inorganic acids";"100";"25 – 325";"<20";"219";"";"";"";"";"";"";"";"";"";"";"";"";"";"";"";"";"";""
"7";"Brass (>15Zn)";"persulfuric acid";"inorganic acids";"100";"25 – 75";">50";"219";"";"";"";"";"";"";"";"";"";"";"";"";"";"";"";"";"";""
"8";"Cast Iron, Gray/ Ductile";"persulfuric acid";"inorganic acids";"100";"25 – 75";">50";"219";"";"";"";"";"";"";"";"";"";"";"";"";"";"";"";"";"";""
"9";"Copper/ Bronze/ Low Brass";"persulfuric acid";"inorganic acids";"100";"25 – 75";">50";"219";"";"";"";"";"";"";"";"";"";"";"";"";"";"";"";"";"";""
"10";"Copper-Nickel";"persulfuric acid";"inorganic acids";"100";"25 – 75";">50";"219";"";"";"";"";"";"";"";"";"";"";"";"";"";"";"";"";"";""
"11";"Gold/ Platinum";"persulfuric acid";"inorganic acids";"5 – 55";"25 – 225";"<2";"219";"";"";"";"";"";"";"";"";"";"";"";"";"";"";"";"";"";""
"12";"Gold/ Platinum";"persulfuric acid";"inorganic acids";"100";"25 – 125";"<2";"219";"";"";"";"";"";"";"";"";"";"";"";"";"";"";"";"";"";""
"13";"Lead";"persulfuric acid";"inorganic acids";"5 – 75";"25 – 75";"<2";"219";"";"";"";"";"";"";"";"";"";"";"";"";"";"";"";"";"";""
"14";"Lead";"persulfuric acid";"inorganic acids";"5 – 75";"175 – 225";">50";"219";"";"";"";"";"";"";"";"";"";"";"";"";"";"";"";"";"";""
"15";"Lead";"persulfuric acid";"inorganic acids";"100";"175 – 225";"20 – 50";"219";"";"";"";"";"";"";"";"";"";"";"";"";"";"";"";"";"";""
"16";"Nickel (200)";"persulfuric acid";"inorganic acids";"100";"25 – 75";">50";"219";"";"";"";"";"";"";"";"";"";"";"";"";"";"";"";"";"";""
"17";"Nickel Cast Iron (15-35Ni)";"persulfuric acid";"inorganic acids";"100";"25 – 75";">50";"219";"";"";"";"";"";"";"";"";"";"";"";"";"";"";"";"";"";""
"18";"Nickel-Copper (400)";"persulfuric acid";"inorganic acids";"100";"25 – 75";">50";"219";"";"";"";"";"";"";"";"";"";"";"";"";"";"";"";"";"";""
"19";"Ni-Cr-Fe Alloy (600/ 690)";"persulfuric acid";"inorganic acids";"100";"25 – 75";">50";"219";"";"";"";"";"";"";"";"";"";"";"";"";"";"";"";"";"";""
"20";"Ni-Mo Alloy (Ni-30Mo; B-2)";"persulfuric acid";"inorganic acids";"100";"25 – 75";">50";"219";"";"";"";"";"";"";"";"";"";"";"";"";"";"";"";"";"";""
"21";"Steels, Carbon/ Low Alloy";"persulfuric acid";"inorganic acids";"100";"25 – 75";">50";"219";"";"";"";"";"";"";"";"";"";"";"";"";"";"";"";"";"";""
"22";"Superferritic Stainless Steel (26-1)";"persulfuric acid";"inorganic acids";"100";"25 – 325";"<20";"219";"";"";"";"";"";"";"";"";"";"";"";"";"";"";"";"";"";""
"23";"Tantalum";"persulfuric acid";"inorganic acids";"5 – 55";"25 – 225";"<2";"219";"";"";"";"";"";"";"";"";"";"";"";"";"";"";"";"";"";""
"24";"Tantalum";"persulfuric acid";"inorganic acids";"100";"25 – 125";"<2";"219";"";"";"";"";"";"";"";"";"";"";"";"";"";"";"";"";"";""
"";"";"";"";"";"";"";"";"";"";"";"";"";"";"";"";"";"";"";"";"";"";"";"";"";""
"";"";"";"";"";"";"";"";"";"";"";"";"";"";"";"";"";"";"";"";"";"";"";"";"";""
"Corrosion Survey Database (COR•SUR) © 2002 NACE International";"";"";"";"";"";"";"";"";"";"";"";"";"";"";"";"";"";"";"";"";"";"";"";"";""

File: data/corrosion_data/TableData - 2024-11-08T194538.077.csv
sep=;
"Title: Corrosion Survey Database (COR•SUR)";"";"";"";"";"";"";"";"";"";"";"";"";"";"";"";"";"";"";"";"";"";"";"";"";""
"Table: Phosphoric acid";"";"";"";"";"";"";"";"";"";"";"";"";"";"";"";"";"";"";"";"";"";"";"";"";""
"DOWNLOAD SHOWS ONLY THE DISPLAYED DATA, UP TO 50 ROWS";"";"";"";"";"";"";"";"";"";"";"";"";"";"";"";"";"";"";"";"";"";"";"";"";""
"No.";"material or substance name";"exposure medium";"exposure medium synonym";"exposure medium note";"exposure medium CAS RN";"exposure medium formula";"exposure medium class";"warnings";"resistance note";"conc. (%)";"temp. (°F)";"corrosion rate (mil/yr)";"test note";"reference";"";"";"";"";"";"";"";"";"";"";""
"1";"Alloy 20-25-4Mo (904L)";"phosphoric acid";"orthophosphoric acid";"";"7664-38-2";"H3O4P";"inorganic acids";"";"";"5 – 75";"0 – 225";"<2";"";"219";"";"";"";"";"";"";"";"";"";"";""
"2";"Alloy 20-25-4Mo (904L)";"phosphoric acid";"orthophosphoric acid";"";"7664-38-2";"H3O4P";"inorganic acids";"";"";"50";"230";"20 – 50";"boiling point";"219";"";"";"";"";"";"";"";"";"";"";""
"3";"Alloy 20-25-4Mo (904L)";"phosphoric acid";"orthophosphoric acid";"";"7664-38-2";"H3O4P";"inorganic acids";"";"";"60";"241";"20 – 50";"boiling point";"219";"";"";"";"";"";"";"";"";"";"";""
"4";"Alloy 20-25-4Mo (904L)";"phosphoric acid";"orthophosphoric acid";"";"7664-38-2";"H3O4P";"inorganic acids";"";"";"70";"259";"20 – 50";"boiling point";"219";"";"";"";"";"";"";"";"";"";"";""
"5";"Alloy 20-25-4Mo (904L)";"phosphoric acid";"orthophosphoric acid";"";"7664-38-2";"H3O4P";"inorganic acids";"";"";"80";"212";"20 – 50";"";"219";"";"";"";"";"";"";"";"";"";"";""
"6";"Alloy 20-25-4Mo (904L)";"phosphoric acid";"orthophosphoric acid";"";"7664-38-2";"H3O4P";"inorganic acids";"";"";"80";"295";">50";"boiling point";"219";"";"";"";"";"";"";"";"";"";"";""
"7";"Alloy 20-25-4Mo (904L)";"phosphoric acid";"orthophosphoric acid";"";"7664-38-2";"H3O4P";"inorganic acids";"";"";"80 – 86";"0 – 203";"<2";"";"219";"";"";"";"";"";"";"";"";"";"";""
"8";"Alloy 20-25-4Mo (904L)";"phosphoric acid";"orthophosphoric acid";"";"7664-38-2";"H3O4P";"inorganic acids";"";"";"86";"239";"20 – 50";"";"219";"";"";"";"";"";"";"";"";"";"";""
"9";"Alloy 20-25-4Mo (904L)";"phosphoric acid";"orthophosphoric acid";"";"7664-38-2";"H3O4P";"inorganic acids";"";"";"86";"313";">50";"boiling point";"219";"";"";"";"";"";"";"";"";"";"";""
"10";"Alloy 20-25-4Mo (904L)";"phosphoric acid";"orthophosphoric acid";"vapors";"7664-38-2";"H3O4P";"inorganic acids";"";"";"100";"108 – 225";"<20";"";"219";"";"";"";"";"";"";"";"";"";"";""
"11";"Alloy 20-25-6Mo (254SMO/ 6XN)";"phosphoric acid";"orthophosphoric acid";"";"7664-38-2";"H3O4P";"inorganic acids";"";"";"50";"68 – 212";"<2";"";"219";"";"";"";"";"";"";"";"";"";"";""
"12";"Alloy 20-25-6Mo (254SMO/ 6XN)";"phosphoric acid";"orthophosphoric acid";"";"7664-38-2";"H3O4P";"inorganic acids";"";"";"50 – 60";"212";"<2";"";"219";"";"";"";"";"";"";"";"";"";"";""
"13";"Alloy 20-25-6Mo (254SMO/ 6XN)";"phosphoric acid";"orthophosphoric acid";"";"7664-38-2";"H3O4P";"inorganic acids";"";"";"86";"0 – 185";"<2";"";"219";"";"";"";"";"";"";"";"";"";"";""
"14";"Alloy 20-25-6Mo (254SMO/ 6XN)";"phosphoric acid";"orthophosphoric acid";"";"7664-38-2";"H3O4P";"inorganic acids";"";"";"86";"203";"<20";"";"219";"";"";"";"";"";"";"";"";"";"";""
"15";"Alloy 20-25-6Mo (254SMO/ 6XN)";"phosphoric acid";"orthophosphoric acid";"";"7664-38-2";"H3O4P";"inorganic acids";"";"";"86";"239";"20 – 50";"";"219";"";"";"";"";"";"";"";"";"";"";""
"16";"Alloy 20-38-3-3Cu (20Cb3/ 825)";"phosphoric acid";"orthophosphoric acid";"";"7664-38-2";"H3O4P";"inorganic acids";"";"";"5 – 75";"0 – 212";"<2";"";"219";"";"";"";"";"";"";"";"";"";"";""
"17";"Alloy 20-38-3-3Cu (20Cb3/ 825)";"phosphoric acid";"orthophosphoric acid";"";"7664-38-2";"H3O4P";"inorganic acids";"";"";"75 – 85";"175 – 225";"<2";"";"219";"";"";"";"";"";"";"";"";"";"";""
"18";"Alloy 20-38-3-3Cu (20Cb3/ 825)";"phosphoric acid";"orthophosphoric acid";"";"7664-38-2";"H3O4P";"inorganic acids";"";"";"85 – 95";"25 – 200";"<20";"";"219";"";"";"";"";"";"";"";"";"";"";""
"19";"Alloy 20-38-3-3Cu (20Cb3/ 825)";"phosphoric acid";"orthophosphoric acid";"";"7664-38-2";"H3O4P";"inorganic acids";"";"";"86";"0 – 185";"<2";"";"219";"";"";"";"";"";"";"";"";"";"";""
"20";"Alloy 20-38-3-3Cu (20Cb3/ 825)";"phosphoric acid";"orthophosphoric acid";"aerated";"7664-38-2";"H3O4P";"inorganic acids";"";"";"5 – 15";"275 – 325";"20 – 50";"";"219";"";"";"";"";"";"";"";"";"";"";""
"21";"Alloy 20-38-3-3Cu (20Cb3/ 825)";"phosphoric acid";"orthophosphoric acid";"aerated";"7664-38-2";"H3O4P";"inorganic acids";"";"";"65 – 75";"225 – 275";"<20";"";"219";"";"";"";"";"";"";"";"";"";"";""
"22";"Alloy 20-38-3-3Cu (20Cb3/ 825)";"phosphoric acid";"orthophosphoric acid";"aerated";"7664-38-2";"H3O4P";"inorganic acids";"";"";"65 – 75";"275 – 325";">50";"";"219";"";"";"";"";"";"";"";"";"";"";""
"23";"Alloy 20-38-3-3Cu (20Cb3/ 825)";"phosphoric acid";"orthophosphoric acid";"aerated";"7664-38-2";"H3O4P";"inorganic acids";"";"";"85 – 95";"200 – 225";"<20";"";"219";"";"";"";"";"";"";"";"";"";"";""
"24";"Alloy 20-38-3-3Cu (20Cb3/ 825)";"phosphoric acid";"orthophosphoric acid";"aerated";"7664-38-2";"H3O4P";"inorganic acids";"";"";"100";"125 – 175";"<20";"";"219";"";"";"";"";"";"";"";"";"";"";""
"25";"Alloy 20-38-3-3Cu (20Cb3/ 825)";"phosphoric acid";"orthophosphoric acid";"aerated";"7664-38-2";"H3O4P";"inorganic acids";"";"";"100";"175 – 225";">50";"";"219";"";"";"";"";"";"";"";"";"";"";""
"26";"Alloy 30-44-5-3W (G-30)";"phosphoric acid";"orthophosphoric acid";"";"7664-38-2";"H3O4P";"inorganic acids";"";"";"5 – 75";"0 – 212";"<2";"";"219";"";"";"";"";"";"";"";"";"";"";""
"27";"Alloy 30-44-5-3W (G-30)";"phosphoric acid";"orthophosphoric acid";"";"7664-38-2";"H3O4P";"inorganic acids";"";"";"75 – 85";"175 – 225";"<2";"";"219";"";"";"";"";"";"";"";"";"";"";""
"28";"Alloy 30-44-5-3W (G-30)";"phosphoric acid";"orthophosphoric acid";"";"7664-38-2";"H3O4P";"inorganic acids";"";"";"85 – 95";"25 – 200";"<20";"";"219";"";"";"";"";"";"";"";"";"";"";""
"29";"Alloy 30-44-5-3W (G-30)";"phosphoric acid";"orthophosphoric acid";"";"7664-38-2";"H3O4P";"inorganic acids";"";"";"86";"0 – 185";"<2";"";"219";"";"";"";"";"";"";"";"";"";"";""
"30";"Alloy 30-44-5-3W (G-30)";"phosphoric acid";"orthophosphoric acid";"aerated";"7664-38-2";"H3O4P";"inorganic acids";"";"";"5 – 15";"275 – 325";"20 – 50";"";"219";"";"";"";"";"";"";"";"";"";"";""
"31";"Alloy 30-44-5-3W (G-30)";"phosphoric acid";"orthophosphoric acid";"aerated";"7664-38-2";"H3O4P";"inorganic acids";"";"";"65 – 75";"225 – 275";"<20";"";"219";"";"";"";"";"";"";"";"";"";"";""
"32";"Alloy 30-44-5-3W (G-30)";"phosphoric acid";"orthophosphoric acid";"aerated";"7664-38-2";"H3O4P";"inorganic acids";"";"";"65 – 75";"275 – 325";">50";"";"219";"";"";"";"";"";"";"";"";"";"";""
"33";"Alloy 30-44-5-3W (G-30)";"phosphoric acid";"orthophosphoric acid";"aerated";"7664-38-2";"H3O4P";"inorganic acids";"";"";"85 – 95";"200 – 225";"<20";"";"219";"";"";"";"";"";"";"";"";"";"";""
"34";"Alloy 30-44-5-3W (G-30)";"phosphoric acid";"orthophosphoric acid";"aerated";"7664-38-2";"H3O4P";"inorganic acids";"";"";"100";"125 – 175";"<20";"";"219";"";"";"";"";"";"";"";"";"";"";""
"35";"Alloy 30-44-5-3W (G-30)";"phosphoric acid";"orthophosphoric acid";"aerated";"7664-38-2";"H3O4P";"inorganic acids";"";"";"100";"175 – 225";">50";"";"219";"";"";"";"";"";"";"";"";"";"";""
"36";"Aluminum Alloy (3003/ 5154)";"phosphoric acid";"orthophosphoric acid";"";"7664-38-2";"H3O4P";"inorganic acids";"";"";"5 – 85";"25 – 75";">50";"";"219";"";"";"";"";"";"";"";"";"";"";""
"37";"Austenitic Cr-Ni Stainless Steel (18-8; 304/ 304L/ 347)";"phosphoric acid";"orthophosphoric acid";"";"7664-38-2";"H3O4P";"inorganic acids";"";"";"5 – 80";"25 – 175";"<2";"";"219";"";"";"";"";"";"";"";"";"";"";""
"38";"Austenitic Cr-Ni Stainless Steel (18-8; 304/ 304L/ 347)";"phosphoric acid";"orthophosphoric acid";"";"7664-38-2";"H3O4P";"inorganic acids";"";"";"5 – 85";"225 – 275";">50";"";"219";"";"";"";"";"";"";"";"";"";"";""
"39";"Austenitic Cr-Ni Stainless Steel (18-8; 304/ 304L/ 347)";"phosphoric acid";"orthophosphoric acid";"";"7664-38-2";"H3O4P";"inorganic acids";"";"";"15 – 25";"175 – 225";"<2";"";"219";"";"";"";"";"";"";"";"";"";"";""
"40";"Austenitic Cr-Ni Stainless Steel (18-8; 304/ 304L/ 347)";"phosphoric acid";"orthophosphoric acid";"";"7664-38-2";"H3O4P";"inorganic acids";"";"";"35 – 45";"175 – 225";"<2";"";"219";"";"";"";"";"";"";"";"";"";"";""
"41";"Austenitic Cr-Ni Stainless Steel (18-8; 304/ 304L/ 347)";"phosphoric acid";"orthophosphoric acid";"";"7664-38-2";"H3O4P";"inorganic acids";"";"";"45 – 55";"175 – 225";"20 – 50";"";"219";"";"";"";"";"";"";"";"";"";"";""
"42";"Austenitic Cr-Ni Stainless Steel (18-8; 304/ 304L/ 347)";"phosphoric acid";"orthophosphoric acid";"";"7664-38-2";"H3O4P";"inorganic acids";"";"";"65 – 75";"175 – 275";">50";"";"219";"";"";"";"";"";"";"";"";"";"";""
"43";"Austenitic Cr-Ni Stainless Steel (18-8; 304/ 304L/ 347)";"phosphoric acid";"orthophosphoric acid";"";"7664-38-2";"H3O4P";"inorganic acids";"";"";"85 – 95";"75 – 125";"<2";"";"219";"";"";"";"";"";"";"";"";"";"";""
"44";"Austenitic Cr-Ni Stainless Steel (18-8; 304/ 304L/ 347)";"phosphoric acid";"orthophosphoric acid";"";"7664-38-2";"H3O4P";"inorganic acids";"";"";"85 – 95";"125 – 175";"<20";"";"219";"";"";"";"";"";"";"";"";"";"";""
"45";"Austenitic Cr-Ni Stainless Steel (18-8; 304/ 304L/ 347)";"phosphoric acid";"orthophosphoric acid";"";"7664-38-2";"H3O4P";"inorganic acids";"";"";"85 – 95";"225 – 275";"<20";"";"219";"";"";"";"";"";"";"";"";"";"";""
"46";"Austenitic Cr-Ni Stainless Steel (18-8; 304/ 304L/ 347)";"phosphoric acid";"orthophosphoric acid";"";"7664-38-2";"H3O4P";"inorganic acids";"";"";"85 – 95";"325 – 375";">50";"";"219";"";"";"";"";"";"";"";"";"";"";""
"47";"Austenitic Cr-Ni-Mo Stainless Steel (17-12-3; 316L/ 317L)";"phosphoric acid";"orthophosphoric acid";"";"7664-38-2";"H3O4P";"inorganic acids";"";"";"5 – 55";"25 – 225";"<2";"";"219";"";"";"";"";"";"";"";"";"";"";""
"48";"Austenitic Cr-Ni-Mo Stainless Steel (17-12-3; 316L/ 317L)";"phosphoric acid";"orthophosphoric acid";"aerated";"7664-38-2";"H3O4P";"inorganic acids";"";"";"5 – 75";"375 – 425";">50";"";"219";"";"";"";"";"";"";"";"";"";"";""
"49";"Austenitic Cr-Ni-Mo Stainless Steel (17-12-3; 316L/ 317L)";"phosphoric acid";"orthophosphoric acid";"";"7664-38-2";"H3O4P";"inorganic acids";"";"";"25 – 35";"225 – 275";">50";"";"219";"";"";"";"";"";"";"";"";"";"";""
"50";"Austenitic Cr-Ni-Mo Stainless Steel (17-12-3; 316L/ 317L)";"phosphoric acid";"orthophosphoric acid";"";"7664-38-2";"H3O4P";"inorganic acids";"";"";"45 – 55";"225 – 275";"20 – 50";"";"219";"";"";"";"";"";"";"";"";"";"";""
"";"";"";"";"";"";"";"";"";"";"";"";"";"";"";"";"";"";"";"";"";"";"";"";"";""
"";"";"";"";"";"";"";"";"";"";"";"";"";"";"";"";"";"";"";"";"";"";"";"";"";""
"Corrosion Survey Database (COR•SUR) © 2002 NACE International";"";"";"";"";"";"";"";"";"";"";"";"";"";"";"";"";"";"";"";"";"";"";"";"";""
