Repository: Mahyar-rajabi94/TF_SDL

File: data/corrosion_data/TableData - 2024-11-08T194610.316.csv
sep=;
"Title: Corrosion Survey Database (COR•SUR)";"";"";"";"";"";"";"";"";"";"";"";"";"";"";"";"";"";"";"";"";"";"";"";"";""
"Table: Sulfamic acid";"";"";"";"";"";"";"";"";"";"";"";"";"";"";"";"";"";"";"";"";"";"";"";"";""
"DOWNLOAD SHOWS ONLY THE DISPLAYED DATA, UP TO 50 ROWS";"";"";"";"";"";"";"";"";"";"";"";"";"";"";"";"";"";"";"";"";"";"";"";"";""
"No.";"material or substance name";"exposure medium";"exposure medium class";"conc. (%)";"temp. (°F)";"corrosion rate (mil/yr)";"reference";"";"";"";"";"";"";"";"";"";"";"";"";"";"";"";"";"";""
"1";"Aluminum Alloy (3003/ 5154)";"sulfamic acid";"inorganic acids";"5 – 15";"75 – 125";"<2";"215,219";"";"";"";"";"";"";"";"";"";"";"";"";"";"";"";"";"";""
"2";"Aluminum Alloy (3003/ 5154)";"sulfamic acid";"inorganic acids";"5 – 15";"125 – 175";">50";"215,219";"";"";"";"";"";"";"";"";"";"";"";"";"";"";"";"";"";""
"3";"Austenitic Cr-Ni Stainless Steel (18-8; 304/ 304L/ 347)";"sulfamic acid";"inorganic acids";"5 – 15";"125 – 175";">50";"215,219";"";"";"";"";"";"";"";"";"";"";"";"";"";"";"";"";"";""
"4";"Austenitic Cr-Ni-Mo Stainless Steel (17-12-3; 316L/ 317L)";"sulfamic acid";"inorganic acids";"5 – 15";"125 – 175";">50";"215,219";"";"";"";"";"";"";"";"";"";"";"";"";"";"";"";"";"";""
"5";"Brass (>15Zn)";"sulfamic acid";"inorganic acids";"5 – 15";"75 – 125";"<2";"215,219";"";"";"";"";"";"";"";"";"";"";"";"";"";"";"";"";"";""
"6";"Cast Iron, Gray/ Ductile";"sulfamic acid";"inorganic acids";"5 – 15";"25 – 75";">50";"215,219";"";"";"";"";"";"";"";"";"";"";"";"";"";"";"";"";"";""
"7";"Copper/ Bronze/ Low Brass";"sulfamic acid";"inorganic acids";"5 – 15";"75 – 125";"<2";"215,219";"";"";"";"";"";"";"";"";"";"";"";"";"";"";"";"";"";""
"8";"Steels, Carbon/ Low Alloy";"sulfamic acid";"inorganic acids";"5 – 15";"25 – 75";">50";"215,219,220";"";"";"";"";"";"";"";"";"";"";"";"";"";"";"";"";"";""
"9";"Titanium, Unalloyed";"sulfamic acid";"inorganic acids";"5 – 15";"175 – 225";">50";"215,219";"";"";"";"";"";"";"";"";"";"";"";"";"";"";"";"";"";""
"";"";"";"";"";"";"";"";"";"";"";"";"";"";"";"";"";"";"";"";"";"";"";"";"";""
"";"";"";"";"";"";"";"";"";"";"";"";"";"";"";"";"";"";"";"";"";"";"";"";"";""
"Corrosion Survey Database (COR•SUR) © 2002 NACE International";"";"";"";"";"";"";"";"";"";"";"";"";"";"";"";"";"";"";"";"";"";"";"";"";""

File: data/corrosion_data/TableData - 2024-11-08T194616.280.csv
sep=;
"Title: Corrosion Survey Database (COR•SUR)";"";"";"";"";"";"";"";"";"";"";"";"";"";"";"";"";"";"";"";"";"";"";"";"";""
"Table: Sulfuric acid";"";"";"";"";"";"";"";"";"";"";"";"";"";"";"";"";"";"";"";"";"";"";"";"";""
"DOWNLOAD SHOWS ONLY THE DISPLAYED DATA, UP TO 50 ROWS";"";"";"";"";"";"";"";"";"";"";"";"";"";"";"";"";"";"";"";"";"";"";"";"";""
"No.";"material or substance name";"exposure medium";"exposure medium synonym";"exposure medium note";"exposure medium CAS RN";"exposure medium formula";"exposure medium class";"warnings";"conc. (%)";"temp. (°F)";"corrosion rate (mil/yr)";"test note";"reference";"";"";"";"";"";"";"";"";"";"";"";""
"1";"Alloy 20-25-4Mo (904L)";"sulfuric acid";"oil of vitriol";"";"7664-93-9";"H2O4S";"inorganic acids";"";"5 – 10";"175 – 180";"20 – 50";"";"104,137,201,207,219";"";"";"";"";"";"";"";"";"";"";"";""
"2";"Alloy 20-25-4Mo (904L)";"sulfuric acid";"oil of vitriol";"";"7664-93-9";"H2O4S";"inorganic acids";"";"5 – 25";"122 – 175";"<20";"";"104,137,201,207,219";"";"";"";"";"";"";"";"";"";"";"";""
"3";"Alloy 20-25-4Mo (904L)";"sulfuric acid";"oil of vitriol";"";"7664-93-9";"H2O4S";"inorganic acids";"";"5 – 40";"86 – 122";"<2";"";"104,137,201,207,219";"";"";"";"";"";"";"";"";"";"";"";""
"4";"Alloy 20-25-4Mo (904L)";"sulfuric acid";"oil of vitriol";"";"7664-93-9";"H2O4S";"inorganic acids";"";"5 – 45";"180 – 225";">50";"";"104,137,201,207,219";"";"";"";"";"";"";"";"";"";"";"";""
"5";"Alloy 20-25-4Mo (904L)";"sulfuric acid";"oil of vitriol";"";"7664-93-9";"H2O4S";"inorganic acids";"";">5";"25 – 86";"<2";"";"104,137,201,207,219";"";"";"";"";"";"";"";"";"";"";"";""
"6";"Alloy 20-25-4Mo (904L)";"sulfuric acid";"oil of vitriol";"";"7664-93-9";"H2O4S";"inorganic acids";"";"30 – 60";"140 – 158";"20 – 50";"";"104,137,201,207,219";"";"";"";"";"";"";"";"";"";"";"";""
"7";"Alloy 20-25-4Mo (904L)";"sulfuric acid";"oil of vitriol";"";"7664-93-9";"H2O4S";"inorganic acids";"";"40 – 60";"104 – 122";"<20";"";"104,137,201,207,219";"";"";"";"";"";"";"";"";"";"";"";""
"8";"Alloy 20-25-4Mo (904L)";"sulfuric acid";"oil of vitriol";"";"7664-93-9";"H2O4S";"inorganic acids";"";">40";"86 – 104";"<20";"";"104,137,201,207,219";"";"";"";"";"";"";"";"";"";"";"";""
"9";"Alloy 20-25-4Mo (904L)";"sulfuric acid";"oil of vitriol";"";"7664-93-9";"H2O4S";"inorganic acids";"";">60";"104 – 122";"20 – 50";"";"104,137,201,207,219";"";"";"";"";"";"";"";"";"";"";"";""
"10";"Alloy 20-25-4Mo (904L)";"sulfuric acid";"oil of vitriol";"";"7664-93-9";"H2O4S";"inorganic acids";"";">60";"122 – 158";">50";"";"104,137,201,207,219";"";"";"";"";"";"";"";"";"";"";"";""
"11";"Alloy 20-25-6Mo (254SMO/ 6XN)";"sulfuric acid";"oil of vitriol";"";"7664-93-9";"H2O4S";"inorganic acids";"";"5";"176";"20 – 50";"";"104,137,201,207";"";"";"";"";"";"";"";"";"";"";"";""
"12";"Alloy 20-25-6Mo (254SMO/ 6XN)";"sulfuric acid";"oil of vitriol";"";"7664-93-9";"H2O4S";"inorganic acids";"";"5 – 20";"212 – 216";">50";"";"104,137,201,207";"";"";"";"";"";"";"";"";"";"";"";""
"13";"Alloy 20-25-6Mo (254SMO/ 6XN)";"sulfuric acid";"oil of vitriol";"";"7664-93-9";"H2O4S";"inorganic acids";"";"5 – 40";"68 – 104";"<2";"";"104,137,201,207";"";"";"";"";"";"";"";"";"";"";"";""
"14";"Alloy 20-25-6Mo (254SMO/ 6XN)";"sulfuric acid";"oil of vitriol";"";"7664-93-9";"H2O4S";"inorganic acids";"";"5 – 85";"68";"<2";"";"104,137,201,207";"";"";"";"";"";"";"";"";"";"";"";""
"15";"Alloy 20-25-6Mo (254SMO/ 6XN)";"sulfuric acid";"oil of vitriol";"";"7664-93-9";"H2O4S";"inorganic acids";"";"10";"122 – 176";"<2";"";"104,137,201,207";"";"";"";"";"";"";"";"";"";"";"";""
"16";"Alloy 20-25-6Mo (254SMO/ 6XN)";"sulfuric acid";"oil of vitriol";"";"7664-93-9";"H2O4S";"inorganic acids";"";"10 – 20";"104 – 122";"<2";"";"104,137,201,207";"";"";"";"";"";"";"";"";"";"";"";""
"17";"Alloy 20-25-6Mo (254SMO/ 6XN)";"sulfuric acid";"oil of vitriol";"";"7664-93-9";"H2O4S";"inorganic acids";"";"30 – 40";"175 – 194";">50";"";"104,137,201,207";"";"";"";"";"";"";"";"";"";"";"";""
"18";"Alloy 20-25-6Mo (254SMO/ 6XN)";"sulfuric acid";"oil of vitriol";"";"7664-93-9";"H2O4S";"inorganic acids";"";"30 – 60";"140 – 158";"20 – 50";"";"104,137,201,207";"";"";"";"";"";"";"";"";"";"";"";""
"19";"Alloy 20-25-6Mo (254SMO/ 6XN)";"sulfuric acid";"oil of vitriol";"";"7664-93-9";"H2O4S";"inorganic acids";"";">60";"86 – 122";"20 – 50";"";"104,137,201,207";"";"";"";"";"";"";"";"";"";"";"";""
"20";"Alloy 20-25-6Mo (254SMO/ 6XN)";"sulfuric acid";"oil of vitriol";"";"7664-93-9";"H2O4S";"inorganic acids";"";"80";"140";">50";"";"104,137,201,207";"";"";"";"";"";"";"";"";"";"";"";""
"21";"Alloy 20-38-3-3Cu (20Cb3/ 825)";"sulfuric acid";"oil of vitriol";"";"7664-93-9";"H2O4S";"inorganic acids";"";"5 – 10";"122 – 176";"<2";"";"104,137,201,207,219";"";"";"";"";"";"";"";"";"";"";"";""
"22";"Alloy 20-38-3-3Cu (20Cb3/ 825)";"sulfuric acid";"oil of vitriol";"";"7664-93-9";"H2O4S";"inorganic acids";"";"5 – 15";"175 – 212";"<20";"";"104,137,201,207,219";"";"";"";"";"";"";"";"";"";"";"";""
"23";"Alloy 20-38-3-3Cu (20Cb3/ 825)";"sulfuric acid";"oil of vitriol";"";"7664-93-9";"H2O4S";"inorganic acids";"";"5 – 15";"212 – 325";">50";"";"104,137,201,207,219";"";"";"";"";"";"";"";"";"";"";"";""
"24";"Alloy 20-38-3-3Cu (20Cb3/ 825)";"sulfuric acid";"oil of vitriol";"";"7664-93-9";"H2O4S";"inorganic acids";"";"5 – 75";"100 – 122";"<2";"";"104,137,201,207,219";"";"";"";"";"";"";"";"";"";"";"";""
"25";"Alloy 20-38-3-3Cu (20Cb3/ 825)";"sulfuric acid";"oil of vitriol";"";"7664-93-9";"H2O4S";"inorganic acids";"";">5";"25 – 100";"<2";"";"104,137,201,207,219";"";"";"";"";"";"";"";"";"";"";"";""
"26";"Alloy 20-38-3-3Cu (20Cb3/ 825)";"sulfuric acid";"oil of vitriol";"";"7664-93-9";"H2O4S";"inorganic acids";"";"10 – 30";"122 – 175";"<20";"";"104,137,201,207,219";"";"";"";"";"";"";"";"";"";"";"";""
"27";"Alloy 20-38-3-3Cu (20Cb3/ 825)";"sulfuric acid";"oil of vitriol";"";"7664-93-9";"H2O4S";"inorganic acids";"";"15 – 85";"175 – 225";">50";"";"104,137,201,207,219";"";"";"";"";"";"";"";"";"";"";"";""
"28";"Alloy 20-38-3-3Cu (20Cb3/ 825)";"sulfuric acid";"oil of vitriol";"";"7664-93-9";"H2O4S";"inorganic acids";"";"30 – 95";"122 – 175";"20 – 50";"";"104,137,201,207,219";"";"";"";"";"";"";"";"";"";"";"";""
"29";"Alloy 20-38-3-3Cu (20Cb3/ 825)";"sulfuric acid";"oil of vitriol";"";"7664-93-9";"H2O4S";"inorganic acids";"";"75 – 95";"100 – 122";"20 – 50";"";"104,137,201,207,219";"";"";"";"";"";"";"";"";"";"";"";""
"30";"Alloy 20-38-3-3Cu (20Cb3/ 825)";"sulfuric acid";"oil of vitriol";"";"7664-93-9";"H2O4S";"inorganic acids";"";"100";"125 – 325";"<20";"";"104,137,201,207,219";"";"";"";"";"";"";"";"";"";"";"";""
"31";"Alloy 30-44-5-3W (G-30)";"sulfuric acid";"oil of vitriol";"";"7664-93-9";"H2O4S";"inorganic acids";"";"5 – 10";"122 – 176";"<2";"";"104,137,201,207,219";"";"";"";"";"";"";"";"";"";"";"";""
"32";"Alloy 30-44-5-3W (G-30)";"sulfuric acid";"oil of vitriol";"";"7664-93-9";"H2O4S";"inorganic acids";"";"5 – 15";"175 – 212";"<20";"";"104,137,201,207,219";"";"";"";"";"";"";"";"";"";"";"";""
"33";"Alloy 30-44-5-3W (G-30)";"sulfuric acid";"oil of vitriol";"";"7664-93-9";"H2O4S";"inorganic acids";"";"5 – 15";"212 – 325";">50";"";"104,137,201,207,219";"";"";"";"";"";"";"";"";"";"";"";""
"34";"Alloy 30-44-5-3W (G-30)";"sulfuric acid";"oil of vitriol";"";"7664-93-9";"H2O4S";"inorganic acids";"";"5 – 75";"100 – 122";"<2";"";"104,137,201,207,219";"";"";"";"";"";"";"";"";"";"";"";""
"35";"Alloy 30-44-5-3W (G-30)";"sulfuric acid";"oil of vitriol";"";"7664-93-9";"H2O4S";"inorganic acids";"";">5";"25 – 100";"<2";"";"104,137,201,207,219";"";"";"";"";"";"";"";"";"";"";"";""
"36";"Alloy 30-44-5-3W (G-30)";"sulfuric acid";"oil of vitriol";"";"7664-93-9";"H2O4S";"inorganic acids";"";"10 – 30";"122 – 175";"<20";"";"104,137,201,207,219";"";"";"";"";"";"";"";"";"";"";"";""
"37";"Alloy 30-44-5-3W (G-30)";"sulfuric acid";"oil of vitriol";"";"7664-93-9";"H2O4S";"inorganic acids";"";"15 – 85";"175 – 225";">50";"";"104,137,201,207,219";"";"";"";"";"";"";"";"";"";"";"";""
"38";"Alloy 30-44-5-3W (G-30)";"sulfuric acid";"oil of vitriol";"";"7664-93-9";"H2O4S";"inorganic acids";"";"30 – 95";"122 – 175";"20 – 50";"";"104,137,201,207,219";"";"";"";"";"";"";"";"";"";"";"";""
"39";"Alloy 30-44-5-3W (G-30)";"sulfuric acid";"oil of vitriol";"";"7664-93-9";"H2O4S";"inorganic acids";"";"75 – 95";"100 – 122";"20 – 50";"";"104,137,201,207,219";"";"";"";"";"";"";"";"";"";"";"";""
"40";"Alloy 30-44-5-3W (G-30)";"sulfuric acid";"oil of vitriol";"";"7664-93-9";"H2O4S";"inorganic acids";"";"100";"125 – 325";"<20";"";"104,137,201,207,219";"";"";"";"";"";"";"";"";"";"";"";""
"41";"Austenitic Cr-Ni Stainless Steel (18-8; 304/ 304L/ 347)";"sulfuric acid";"oil of vitriol";"";"7664-93-9";"H2O4S";"inorganic acids";"";"5 – 25";"25 – 225";">50";"";"104,137,207,219";"";"";"";"";"";"";"";"";"";"";"";""
"42";"Austenitic Cr-Ni Stainless Steel (18-8; 304/ 304L/ 347)";"sulfuric acid";"oil of vitriol";"";"7664-93-9";"H2O4S";"inorganic acids";"";"25 – 65";"25 – 125";">50";"";"104,137,207,219";"";"";"";"";"";"";"";"";"";"";"";""
"43";"Austenitic Cr-Ni Stainless Steel (18-8; 304/ 304L/ 347)";"sulfuric acid";"oil of vitriol";"";"7664-93-9";"H2O4S";"inorganic acids";"";"65 – 75";"25 – 75";"<20";"";"104,137,207,219";"";"";"";"";"";"";"";"";"";"";"";""
"44";"Austenitic Cr-Ni Stainless Steel (18-8; 304/ 304L/ 347)";"sulfuric acid";"oil of vitriol";"";"7664-93-9";"H2O4S";"inorganic acids";"";"65 – 85";"75 – 125";">50";"";"104,137,207,219";"";"";"";"";"";"";"";"";"";"";"";""
"45";"Austenitic Cr-Ni Stainless Steel (18-8; 304/ 304L/ 347)";"sulfuric acid";"oil of vitriol";"";"7664-93-9";"H2O4S";"inorganic acids";"";"75 – 85";"25 – 75";"20 – 50";"";"104,137,207,219";"";"";"";"";"";"";"";"";"";"";"";""
"46";"Austenitic Cr-Ni Stainless Steel (18-8; 304/ 304L/ 347)";"sulfuric acid";"oil of vitriol";"";"7664-93-9";"H2O4S";"inorganic acids";"";">75";"125 – 175";">50";"";"104,137,207,219";"";"";"";"";"";"";"";"";"";"";"";""
"47";"Austenitic Cr-Ni Stainless Steel (18-8; 304/ 304L/ 347)";"sulfuric acid";"oil of vitriol";"";"7664-93-9";"H2O4S";"inorganic acids";"";"85 – 95";"75 – 125";"20 – 50";"";"104,137,207,219";"";"";"";"";"";"";"";"";"";"";"";""
"48";"Austenitic Cr-Ni Stainless Steel (18-8; 304/ 304L/ 347)";"sulfuric acid";"oil of vitriol";"";"7664-93-9";"H2O4S";"inorganic acids";"";">85";"25 – 75";"<2";"";"104,137,207,219";"";"";"";"";"";"";"";"";"";"";"";""
"49";"Austenitic Cr-Ni Stainless Steel (18-8; 304/ 304L/ 347)";"sulfuric acid";"oil of vitriol";"";"7664-93-9";"H2O4S";"inorganic acids";"";"100";"75 – 125";">50";"";"104,137,207,219";"";"";"";"";"";"";"";"";"";"";"";""
"50";"Austenitic Cr-Ni Stainless Steel (18-8; 304/ 304L/ 347)";"sulfuric acid";"oil of vitriol";"";"7664-93-9";"H2O4S";"inorganic acids";"";"100";"175 – 225";">50";"";"104,137,207,219";"";"";"";"";"";"";"";"";"";"";"";""
"";"";"";"";"";"";"";"";"";"";"";"";"";"";"";"";"";"";"";"";"";"";"";"";"";""
"";"";"";"";"";"";"";"";"";"";"";"";"";"";"";"";"";"";"";"";"";"";"";"";"";""
"Corrosion Survey Database (COR•SUR) © 2002 NACE International";"";"";"";"";"";"";"";"";"";"";"";"";"";"";"";"";"";"";"";"";"";"";"";"";""

File: data/corrosion_data/TableData - 2024-11-08T194621.082.csv
sep=;
"Title: Corrosion Survey Database (COR•SUR)";"";"";"";"";"";"";"";"";"";"";"";"";"";"";"";"";"";"";"";"";"";"";"";"";""
"Table: Sulfurous acid";"";"";"";"";"";"";"";"";"";"";"";"";"";"";"";"";"";"";"";"";"";"";"";"";""
"DOWNLOAD SHOWS ONLY THE DISPLAYED DATA, UP TO 50 ROWS";"";"";"";"";"";"";"";"";"";"";"";"";"";"";"";"";"";"";"";"";"";"";"";"";""
"No.";"material or substance name";"exposure medium";"exposure medium CAS RN";"exposure medium formula";"exposure medium class";"conc. (%)";"temp. (°F)";"corrosion rate (mil/yr)";"reference";"";"";"";"";"";"";"";"";"";"";"";"";"";"";"";""
"1";"Alloy 20-25-4Mo (904L)";"sulfurous acid";"7782-99-2";"H2O3S";"inorganic acids";"5 – 10";"25 – 225";"<20";"105,117,219,220";"";"";"";"";"";"";"";"";"";"";"";"";"";"";"";""
"2";"Alloy 20-38-3-3Cu (20Cb3/ 825)";"sulfurous acid";"7782-99-2";"H2O3S";"inorganic acids";"5 – 10";"25 – 225";"<20";"105,117,219,220";"";"";"";"";"";"";"";"";"";"";"";"";"";"";"";""
"3";"Alloy 30-44-5-3W (G-30)";"sulfurous acid";"7782-99-2";"H2O3S";"inorganic acids";"5 – 10";"25 – 225";"<20";"105,117,219,220";"";"";"";"";"";"";"";"";"";"";"";"";"";"";"";""
"4";"Aluminum Alloy (3003/ 5154)";"sulfurous acid";"7782-99-2";"H2O3S";"inorganic acids";"5 – 10";"25 – 75";"<20";"105,117,219,220";"";"";"";"";"";"";"";"";"";"";"";"";"";"";"";""
"5";"Aluminum Alloy (3003/ 5154)";"sulfurous acid";"7782-99-2";"H2O3S";"inorganic acids";"5 – 10";"225 – 275";">50";"105,117,219,220";"";"";"";"";"";"";"";"";"";"";"";"";"";"";"";""
"6";"Austenitic Cr-Ni Stainless Steel (18-8; 304/ 304L/ 347)";"sulfurous acid";"7782-99-2";"H2O3S";"inorganic acids";"5 – 10";"25 – 175";"<20";"105,117,219,220";"";"";"";"";"";"";"";"";"";"";"";"";"";"";"";""
"7";"Austenitic Cr-Ni-Mo Stainless Steel (17-12-3; 316L/ 317L)";"sulfurous acid";"7782-99-2";"H2O3S";"inorganic acids";"5 – 10";"25 – 75";"<20";"105,117,219,220";"";"";"";"";"";"";"";"";"";"";"";"";"";"";"";""
"8";"Brass (>15Zn)";"sulfurous acid";"7782-99-2";"H2O3S";"inorganic acids";"5 – 10";"25 – 75";">50";"105,117,219,220";"";"";"";"";"";"";"";"";"";"";"";"";"";"";"";""
"9";"Cast Iron, Gray/ Ductile";"sulfurous acid";"7782-99-2";"H2O3S";"inorganic acids";"5 – 10";"25 – 75";">50";"105,117,219,220";"";"";"";"";"";"";"";"";"";"";"";"";"";"";"";""
"10";"Copper/ Bronze/ Low Brass";"sulfurous acid";"7782-99-2";"H2O3S";"inorganic acids";"5 – 10";"25 – 75";">50";"105,117,219,220";"";"";"";"";"";"";"";"";"";"";"";"";"";"";"";""
"11";"Cr Stainless Steel (12Cr)";"sulfurous acid";"7782-99-2";"H2O3S";"inorganic acids";"5 – 10";"25 – 75";">50";"105,117,219,220";"";"";"";"";"";"";"";"";"";"";"";"";"";"";"";""
"12";"Cr Stainless Steel (17Cr)";"sulfurous acid";"7782-99-2";"H2O3S";"inorganic acids";"5 – 10";"25 – 75";">50";"105,117,219,220";"";"";"";"";"";"";"";"";"";"";"";"";"";"";"";""
"13";"Gold/ Platinum";"sulfurous acid";"7782-99-2";"H2O3S";"inorganic acids";"5 – 10";"25 – 225";"<2";"105,117,219,220";"";"";"";"";"";"";"";"";"";"";"";"";"";"";"";""
"14";"Lead";"sulfurous acid";"7782-99-2";"H2O3S";"inorganic acids";"5 – 10";"25 – 225";"<2";"105,117,219,220";"";"";"";"";"";"";"";"";"";"";"";"";"";"";"";""
"15";"Mo Superalloy (Ni-Cr-Fe-9Mo; 625/ 725)";"sulfurous acid";"7782-99-2";"H2O3S";"inorganic acids";"5 – 10";"25 – 225";"<20";"105,117,219,220";"";"";"";"";"";"";"";"";"";"";"";"";"";"";"";""
"16";"Mo Superalloy (Ni-16Cr-16Mo; C276)";"sulfurous acid";"7782-99-2";"H2O3S";"inorganic acids";"5 – 10";"25 – 225";"<20";"105,117,219,220";"";"";"";"";"";"";"";"";"";"";"";"";"";"";"";""
"17";"Mo Superalloy (Ni-20Cr-16Mo-4W; 686)";"sulfurous acid";"7782-99-2";"H2O3S";"inorganic acids";"5 – 10";"25 – 225";"<20";"105,117,219,220";"";"";"";"";"";"";"";"";"";"";"";"";"";"";"";""
"18";"Mo Superalloy (Ni-22Cr-16Mo; C22/ 59)";"sulfurous acid";"7782-99-2";"H2O3S";"inorganic acids";"5 – 10";"25 – 225";"<20";"105,117,219,220";"";"";"";"";"";"";"";"";"";"";"";"";"";"";"";""
"19";"Mo Superalloy (Ni-23Cr-16Mo-1Cu; C20000)";"sulfurous acid";"7782-99-2";"H2O3S";"inorganic acids";"5 – 10";"25 – 225";"<20";"105,117,219,220";"";"";"";"";"";"";"";"";"";"";"";"";"";"";"";""
"20";"Nickel (200)";"sulfurous acid";"7782-99-2";"H2O3S";"inorganic acids";"5 – 10";"25 – 75";">50";"105,117,219,220";"";"";"";"";"";"";"";"";"";"";"";"";"";"";"";""
"21";"Nickel Cast Iron (15-35Ni)";"sulfurous acid";"7782-99-2";"H2O3S";"inorganic acids";"5 – 10";"25 – 75";"20 – 50";"105,117,219,220";"";"";"";"";"";"";"";"";"";"";"";"";"";"";"";""
"22";"Nickel-Copper (400)";"sulfurous acid";"7782-99-2";"H2O3S";"inorganic acids";"5 – 10";"25 – 75";">50";"105,117,219,220";"";"";"";"";"";"";"";"";"";"";"";"";"";"";"";""
"23";"Ni-Cr-Fe Alloy (600/ 690)";"sulfurous acid";"7782-99-2";"H2O3S";"inorganic acids";"5 – 10";"25 – 75";">50";"105,117,219,220";"";"";"";"";"";"";"";"";"";"";"";"";"";"";"";""
"24";"Ni-Mo Alloy (Ni-30Mo; B-2)";"sulfurous acid";"7782-99-2";"H2O3S";"inorganic acids";"5 – 10";"25 – 225";"<20";"105,117,219,220";"";"";"";"";"";"";"";"";"";"";"";"";"";"";"";""
"25";"Silicon Cast Iron (14Si)";"sulfurous acid";"7782-99-2";"H2O3S";"inorganic acids";"5 – 10";"52 – 102";"20 – 50";"105,117,218,220";"";"";"";"";"";"";"";"";"";"";"";"";"";"";"";""
"26";"Silver";"sulfurous acid";"7782-99-2";"H2O3S";"inorganic acids";"5 – 10";"25 – 225";"<2";"105,117,219,220";"";"";"";"";"";"";"";"";"";"";"";"";"";"";"";""
"27";"Steels, Carbon/ Low Alloy";"sulfurous acid";"7782-99-2";"H2O3S";"inorganic acids";"5 – 10";"25 – 75";">50";"105,117,219,220";"";"";"";"";"";"";"";"";"";"";"";"";"";"";"";""
"28";"Superferritic Stainless Steel (26-1)";"sulfurous acid";"7782-99-2";"H2O3S";"inorganic acids";"5 – 10";"25 – 75";"<20";"105,117,219,220";"";"";"";"";"";"";"";"";"";"";"";"";"";"";"";""
"29";"Tantalum";"sulfurous acid";"7782-99-2";"H2O3S";"inorganic acids";"5 – 10";"25 – 75";"<2";"105,117,219,220";"";"";"";"";"";"";"";"";"";"";"";"";"";"";"";""
"30";"Titanium, Unalloyed";"sulfurous acid";"7782-99-2";"H2O3S";"inorganic acids";"5 – 10";"25 – 175";"<2";"105,117,219,220";"";"";"";"";"";"";"";"";"";"";"";"";"";"";"";""
"31";"Zirconium";"sulfurous acid";"7782-99-2";"H2O3S";"inorganic acids";"5 – 10";"25 – 225";"<2";"105,117,219,220";"";"";"";"";"";"";"";"";"";"";"";"";"";"";"";""
"";"";"";"";"";"";"";"";"";"";"";"";"";"";"";"";"";"";"";"";"";"";"";"";"";""
"";"";"";"";"";"";"";"";"";"";"";"";"";"";"";"";"";"";"";"";"";"";"";"";"";""
"Corrosion Survey Database (COR•SUR) © 2002 NACE International";"";"";"";"";"";"";"";"";"";"";"";"";"";"";"";"";"";"";"";"";"";"";"";"";""

File: data/corrosion_data/TableData - 2024-11-08T194626.166.csv
sep=;
"Title: Corrosion Survey Database (COR•SUR)";"";"";"";"";"";"";"";"";"";"";"";"";"";"";"";"";"";"";"";"";"";"";"";"";""
"Table: Tetraphosphoric acid";"";"";"";"";"";"";"";"";"";"";"";"";"";"";"";"";"";"";"";"";"";"";"";"";""
"DOWNLOAD SHOWS ONLY THE DISPLAYED DATA, UP TO 50 ROWS";"";"";"";"";"";"";"";"";"";"";"";"";"";"";"";"";"";"";"";"";"";"";"";"";""
"No.";"material or substance name";"exposure medium";"exposure medium class";"conc. (%)";"temp. (°F)";"corrosion rate (mil/yr)";"reference";"";"";"";"";"";"";"";"";"";"";"";"";"";"";"";"";"";""
"1";"Alloy 20-25-4Mo (904L)";"tetraphosphoric acid";"inorganic acids";"100";"25 – 75";"<20";"75,118,213,219";"";"";"";"";"";"";"";"";"";"";"";"";"";"";"";"";"";""
"2";"Alloy 20-38-3-3Cu (20Cb3/ 825)";"tetraphosphoric acid";"inorganic acids";"100";"25 – 225";"<20";"75,118,213,219";"";"";"";"";"";"";"";"";"";"";"";"";"";"";"";"";"";""
"3";"Alloy 30-44-5-3W (G-30)";"tetraphosphoric acid";"inorganic acids";"100";"25 – 225";"<20";"75,118,213,219";"";"";"";"";"";"";"";"";"";"";"";"";"";"";"";"";"";""
"4";"Aluminum Alloy (3003/ 5154)";"tetraphosphoric acid";"inorganic acids";">5";"25 – 75";">50";"75,118,213,219";"";"";"";"";"";"";"";"";"";"";"";"";"";"";"";"";"";""
"5";"Austenitic Cr-Ni Stainless Steel (18-8; 304/ 304L/ 347)";"tetraphosphoric acid";"inorganic acids";"100";"25 – 75";"<20";"75,118,213,219";"";"";"";"";"";"";"";"";"";"";"";"";"";"";"";"";"";""
"6";"Austenitic Cr-Ni Stainless Steel (18-8; 304/ 304L/ 347)";"tetraphosphoric acid";"inorganic acids";"100";"175 – 225";"20 – 50";"75,118,213,219";"";"";"";"";"";"";"";"";"";"";"";"";"";"";"";"";"";""
"7";"Austenitic Cr-Ni Stainless Steel (18-8; 304/ 304L/ 347)";"tetraphosphoric acid";"inorganic acids";"100";"225 – 275";">50";"75,118,213,219";"";"";"";"";"";"";"";"";"";"";"";"";"";"";"";"";"";""
"8";"Austenitic Cr-Ni-Mo Stainless Steel (17-12-3; 316L/ 317L)";"tetraphosphoric acid";"inorganic acids";"100";"25 – 75";"<20";"75,118,213,219";"";"";"";"";"";"";"";"";"";"";"";"";"";"";"";"";"";""
"9";"Brass (>15Zn)";"tetraphosphoric acid";"inorganic acids";"5 – 35";"25 – 75";">50";"75,118,213,219";"";"";"";"";"";"";"";"";"";"";"";"";"";"";"";"";"";""
"10";"Brass (>15Zn)";"tetraphosphoric acid";"inorganic acids";"100";"25 – 125";"20 – 50";"75,118,213,219";"";"";"";"";"";"";"";"";"";"";"";"";"";"";"";"";"";""
"11";"Cast Iron, Gray/ Ductile";"tetraphosphoric acid";"inorganic acids";">5";"25 – 75";">50";"75,118,213,219";"";"";"";"";"";"";"";"";"";"";"";"";"";"";"";"";"";""
"12";"Copper/ Bronze/ Low Brass";"tetraphosphoric acid";"inorganic acids";"100";"25 – 125";"20 – 50";"75,118,213,219";"";"";"";"";"";"";"";"";"";"";"";"";"";"";"";"";"";""
"13";"Cr Stainless Steel (12Cr)";"tetraphosphoric acid";"inorganic acids";"100";"75 – 125";"<2";"75,118,213,219";"";"";"";"";"";"";"";"";"";"";"";"";"";"";"";"";"";""
"14";"Cr Stainless Steel (12Cr)";"tetraphosphoric acid";"inorganic acids";"100";"225 – 275";"<20";"75,118,213,219";"";"";"";"";"";"";"";"";"";"";"";"";"";"";"";"";"";""
"15";"Cr Stainless Steel (12Cr)";"tetraphosphoric acid";"inorganic acids";"100";"325 – 375";">50";"75,118,213,219";"";"";"";"";"";"";"";"";"";"";"";"";"";"";"";"";"";""
"16";"Cr Stainless Steel (17Cr)";"tetraphosphoric acid";"inorganic acids";"100";"75 – 125";"<2";"75,118,213,219";"";"";"";"";"";"";"";"";"";"";"";"";"";"";"";"";"";""
"17";"Cr Stainless Steel (17Cr)";"tetraphosphoric acid";"inorganic acids";"100";"225 – 275";"<2";"75,118,213,219";"";"";"";"";"";"";"";"";"";"";"";"";"";"";"";"";"";""
"18";"Cr Stainless Steel (17Cr)";"tetraphosphoric acid";"inorganic acids";"100";"325 – 375";">50";"75,118,213,219";"";"";"";"";"";"";"";"";"";"";"";"";"";"";"";"";"";""
"19";"Lead";"tetraphosphoric acid";"inorganic acids";">5";"25 – 75";">50";"75,118,213,219";"";"";"";"";"";"";"";"";"";"";"";"";"";"";"";"";"";""
"20";"Mo Superalloy (Ni-Cr-Fe-9Mo; 625/ 725)";"tetraphosphoric acid";"inorganic acids";"100";"25 – 225";"<20";"75,118,213,219";"";"";"";"";"";"";"";"";"";"";"";"";"";"";"";"";"";""
"21";"Mo Superalloy (Ni-16Cr-16Mo; C276)";"tetraphosphoric acid";"inorganic acids";"100";"25 – 225";"<20";"75,118,213,219";"";"";"";"";"";"";"";"";"";"";"";"";"";"";"";"";"";""
"22";"Mo Superalloy (Ni-20Cr-16Mo-4W; 686)";"tetraphosphoric acid";"inorganic acids";"100";"25 – 225";"<20";"75,118,213,219";"";"";"";"";"";"";"";"";"";"";"";"";"";"";"";"";"";""
"23";"Mo Superalloy (Ni-22Cr-16Mo; C22/ 59)";"tetraphosphoric acid";"inorganic acids";"100";"25 – 225";"<20";"75,118,213,219";"";"";"";"";"";"";"";"";"";"";"";"";"";"";"";"";"";""
"24";"Mo Superalloy (Ni-23Cr-16Mo-1Cu; C20000)";"tetraphosphoric acid";"inorganic acids";"100";"25 – 225";"<20";"75,118,213,219";"";"";"";"";"";"";"";"";"";"";"";"";"";"";"";"";"";""
"25";"Nickel (200)";"tetraphosphoric acid";"inorganic acids";"100";"25 – 75";">50";"75,118,213,219";"";"";"";"";"";"";"";"";"";"";"";"";"";"";"";"";"";""
"26";"Nickel Cast Iron (15-35Ni)";"tetraphosphoric acid";"inorganic acids";"5 – 45";"25 – 75";">50";"75,118,213,219";"";"";"";"";"";"";"";"";"";"";"";"";"";"";"";"";"";""
"27";"Nickel Cast Iron (15-35Ni)";"tetraphosphoric acid";"inorganic acids";"100";"25 – 75";"20 – 50";"75,118,213,219";"";"";"";"";"";"";"";"";"";"";"";"";"";"";"";"";"";""
"28";"Nickel Cast Iron (15-35Ni)";"tetraphosphoric acid";"inorganic acids";"100";"175 – 225";">50";"75,118,213,219";"";"";"";"";"";"";"";"";"";"";"";"";"";"";"";"";"";""
"29";"Nickel-Copper (400)";"tetraphosphoric acid";"inorganic acids";"100";"25 – 75";"20 – 50";"75,118,213,219";"";"";"";"";"";"";"";"";"";"";"";"";"";"";"";"";"";""
"30";"Nickel-Copper (400)";"tetraphosphoric acid";"inorganic acids";"100";"175 – 225";">50";"75,118,213,219";"";"";"";"";"";"";"";"";"";"";"";"";"";"";"";"";"";""
"31";"Ni-Cr-Fe Alloy (600/ 690)";"tetraphosphoric acid";"inorganic acids";"100";"25 – 225";"<20";"75,118,213,219";"";"";"";"";"";"";"";"";"";"";"";"";"";"";"";"";"";""
"32";"Ni-Mo Alloy (Ni-30Mo; B-2)";"tetraphosphoric acid";"inorganic acids";"100";"25 – 225";"<20";"75,118,213,219";"";"";"";"";"";"";"";"";"";"";"";"";"";"";"";"";"";""
"33";"Silicon Cast Iron (14Si)";"tetraphosphoric acid";"inorganic acids";"100";"52 – 147";"20 – 50";"75,118,213,218";"";"";"";"";"";"";"";"";"";"";"";"";"";"";"";"";"";""
"34";"Silicon Cast Iron (14Si)";"tetraphosphoric acid";"inorganic acids";"100";"187 – 237";">50";"75,118,213,218";"";"";"";"";"";"";"";"";"";"";"";"";"";"";"";"";"";""
"35";"Steels, Carbon/ Low Alloy";"tetraphosphoric acid";"inorganic acids";"5 – 95";"25 – 75";">50";"75,118,213,219";"";"";"";"";"";"";"";"";"";"";"";"";"";"";"";"";"";""
"36";"Steels, Carbon/ Low Alloy";"tetraphosphoric acid";"inorganic acids";"100";"25 – 125";"<20";"75,118,213,219";"";"";"";"";"";"";"";"";"";"";"";"";"";"";"";"";"";""
"37";"Steels, Carbon/ Low Alloy";"tetraphosphoric acid";"inorganic acids";"100";"225 – 275";">50";"75,118,213,219";"";"";"";"";"";"";"";"";"";"";"";"";"";"";"";"";"";""
"38";"Superferritic Stainless Steel (26-1)";"tetraphosphoric acid";"inorganic acids";"100";"25 – 75";"<20";"75,118,213,219";"";"";"";"";"";"";"";"";"";"";"";"";"";"";"";"";"";""
"";"";"";"";"";"";"";"";"";"";"";"";"";"";"";"";"";"";"";"";"";"";"";"";"";""
"";"";"";"";"";"";"";"";"";"";"";"";"";"";"";"";"";"";"";"";"";"";"";"";"";""
"Corrosion Survey Database (COR•SUR) © 2002 NACE International";"";"";"";"";"";"";"";"";"";"";"";"";"";"";"";"";"";"";"";"";"";"";"";"";""

File: data/corrosion_data/TableData - 2024-11-08T194633.772.csv
sep=;
"Title: Corrosion Survey Database (COR•SUR)";"";"";"";"";"";"";"";"";"";"";"";"";"";"";"";"";"";"";"";"";"";"";"";"";""
"Table: Ferrous iodide";"";"";"";"";"";"";"";"";"";"";"";"";"";"";"";"";"";"";"";"";"";"";"";"";""
"DOWNLOAD SHOWS ONLY THE DISPLAYED DATA, UP TO 50 ROWS";"";"";"";"";"";"";"";"";"";"";"";"";"";"";"";"";"";"";"";"";"";"";"";"";""
"No.";"material or substance name";"exposure medium";"exposure medium synonym";"exposure medium CAS RN";"exposure medium formula";"exposure medium class";"conc. (%)";"temp. (°F)";"corrosion rate (mil/yr)";"reference";"";"";"";"";"";"";"";"";"";"";"";"";"";"";""
"1";"Alloy 20-38-3-3Cu (20Cb3/ 825)";"ferrous iodide";"iron iodide";"7783-86-0";"FeI2";"salts";"45 – 55";"25 – 75";"<2";"219";"";"";"";"";"";"";"";"";"";"";"";"";"";"";""
"2";"Alloy 30-44-5-3W (G-30)";"ferrous iodide";"iron iodide";"7783-86-0";"FeI2";"salts";"45 – 55";"25 – 75";"<2";"219";"";"";"";"";"";"";"";"";"";"";"";"";"";"";""
"3";"Austenitic Cr-Ni Stainless Steel (18-8; 304/ 304L/ 347)";"ferrous iodide";"iron iodide";"7783-86-0";"FeI2";"salts";"45 – 55";"25 – 75";"<20";"219";"";"";"";"";"";"";"";"";"";"";"";"";"";"";""
"4";"Austenitic Cr-Ni-Mo Stainless Steel (17-12-3; 316L/ 317L)";"ferrous iodide";"iron iodide";"7783-86-0";"FeI2";"salts";"45 – 55";"25 – 75";"<20";"219";"";"";"";"";"";"";"";"";"";"";"";"";"";"";""
"5";"Mo Superalloy (Ni-Cr-Fe-9Mo; 625/ 725)";"ferrous iodide";"iron iodide";"7783-86-0";"FeI2";"salts";"45 – 55";"25 – 75";"<2";"219";"";"";"";"";"";"";"";"";"";"";"";"";"";"";""
"6";"Mo Superalloy (Ni-16Cr-16Mo; C276)";"ferrous iodide";"iron iodide";"7783-86-0";"FeI2";"salts";"45 – 55";"25 – 75";"<2";"219";"";"";"";"";"";"";"";"";"";"";"";"";"";"";""
"7";"Mo Superalloy (Ni-20Cr-16Mo-4W; 686)";"ferrous iodide";"iron iodide";"7783-86-0";"FeI2";"salts";"45 – 55";"25 – 75";"<2";"219";"";"";"";"";"";"";"";"";"";"";"";"";"";"";""
"8";"Mo Superalloy (Ni-22Cr-16Mo; C22/ 59)";"ferrous iodide";"iron iodide";"7783-86-0";"FeI2";"salts";"45 – 55";"25 – 75";"<2";"219";"";"";"";"";"";"";"";"";"";"";"";"";"";"";""
"9";"Mo Superalloy (Ni-23Cr-16Mo-1Cu; C20000)";"ferrous iodide";"iron iodide";"7783-86-0";"FeI2";"salts";"45 – 55";"25 – 75";"<2";"219";"";"";"";"";"";"";"";"";"";"";"";"";"";"";""
"";"";"";"";"";"";"";"";"";"";"";"";"";"";"";"";"";"";"";"";"";"";"";"";"";""
"";"";"";"";"";"";"";"";"";"";"";"";"";"";"";"";"";"";"";"";"";"";"";"";"";""
"Corrosion Survey Database (COR•SUR) © 2002 NACE International";"";"";"";"";"";"";"";"";"";"";"";"";"";"";"";"";"";"";"";"";"";"";"";"";""

File: data/corrosion_data/TableData - 2024-11-08T194637.505.csv
sep=;
"Title: Corrosion Survey Database (COR•SUR)";"";"";"";"";"";"";"";"";"";"";"";"";"";"";"";"";"";"";"";"";"";"";"";"";""
"Table: Mercuric iodide";"";"";"";"";"";"";"";"";"";"";"";"";"";"";"";"";"";"";"";"";"";"";"";"";""
"DOWNLOAD SHOWS ONLY THE DISPLAYED DATA, UP TO 50 ROWS";"";"";"";"";"";"";"";"";"";"";"";"";"";"";"";"";"";"";"";"";"";"";"";"";""
"No.";"material or substance name";"exposure medium";"exposure medium class";"resistance note";"conc. (%)";"temp. (°F)";"corrosion rate (mil/yr)";"reference";"";"";"";"";"";"";"";"";"";"";"";"";"";"";"";"";""
"1";"Aluminum Alloy (3003/ 5154)";"mercuric iodide";"salts";"";"100";"68 – 72";">50";"219,220";"";"";"";"";"";"";"";"";"";"";"";"";"";"";"";"";""
"2";"Brass (>15Zn)";"mercuric iodide";"salts";"";"100";"25 – 75";">50";"219,220";"";"";"";"";"";"";"";"";"";"";"";"";"";"";"";"";""
"3";"Cast Iron, Gray/ Ductile";"mercuric iodide";"salts";"";"100";"25 – 75";"<20";"219";"";"";"";"";"";"";"";"";"";"";"";"";"";"";"";"";""
"4";"Copper/ Bronze/ Low Brass";"mercuric iodide";"salts";"";"100";"25 – 75";">50";"219,220";"";"";"";"";"";"";"";"";"";"";"";"";"";"";"";"";""
"5";"Gold/ Platinum";"mercuric iodide";"salts";"";"100";"25 – 225";"<2";"219";"";"";"";"";"";"";"";"";"";"";"";"";"";"";"";"";""
"6";"Nickel-Copper (400)";"mercuric iodide";"salts";"stress corrosion cracking";"100";"25 – 75";"<2";"219";"";"";"";"";"";"";"";"";"";"";"";"";"";"";"";"";""
"7";"Silver";"mercuric iodide";"salts";"";"100";"25 – 75";">50";"219,220";"";"";"";"";"";"";"";"";"";"";"";"";"";"";"";"";""
"8";"Steels, Carbon/ Low Alloy";"mercuric iodide";"salts";"";"100";"25 – 75";"<20";"219";"";"";"";"";"";"";"";"";"";"";"";"";"";"";"";"";""
"9";"Tantalum";"mercuric iodide";"salts";"";"100";"25 – 225";"<2";"219";"";"";"";"";"";"";"";"";"";"";"";"";"";"";"";"";""
"";"";"";"";"";"";"";"";"";"";"";"";"";"";"";"";"";"";"";"";"";"";"";"";"";""
"";"";"";"";"";"";"";"";"";"";"";"";"";"";"";"";"";"";"";"";"";"";"";"";"";""
"Corrosion Survey Database (COR•SUR) © 2002 NACE International";"";"";"";"";"";"";"";"";"";"";"";"";"";"";"";"";"";"";"";"";"";"";"";"";""

File: data/corrosion_data/TableData - 2024-11-08T194642.292.csv
sep=;
"Title: Corrosion Survey Database (COR•SUR)";"";"";"";"";"";"";"";"";"";"";"";"";"";"";"";"";"";"";"";"";"";"";"";"";""
"Table: Potassium iodate";"";"";"";"";"";"";"";"";"";"";"";"";"";"";"";"";"";"";"";"";"";"";"";"";""
"DOWNLOAD SHOWS ONLY THE DISPLAYED DATA, UP TO 50 ROWS";"";"";"";"";"";"";"";"";"";"";"";"";"";"";"";"";"";"";"";"";"";"";"";"";""
"No.";"material or substance name";"exposure medium";"exposure medium CAS RN";"exposure medium formula";"exposure medium class";"conc. (%)";"temp. (°F)";"corrosion rate (mil/yr)";"reference";"";"";"";"";"";"";"";"";"";"";"";"";"";"";"";""
"1";"Alloy 20-25-4Mo (904L)";"potassium iodate";"7758-05-06";"IKO3";"salts";"5 – 15";"25 – 225";"<20";"219";"";"";"";"";"";"";"";"";"";"";"";"";"";"";"";""
"2";"Alloy 20-38-3-3Cu (20Cb3/ 825)";"potassium iodate";"7758-05-06";"IKO3";"salts";"5 – 15";"25 – 225";"<20";"219";"";"";"";"";"";"";"";"";"";"";"";"";"";"";"";""
"3";"Alloy 30-44-5-3W (G-30)";"potassium iodate";"7758-05-06";"IKO3";"salts";"5 – 15";"25 – 225";"<20";"219";"";"";"";"";"";"";"";"";"";"";"";"";"";"";"";""
"4";"Aluminum Alloy (3003/ 5154)";"potassium iodate";"7758-05-06";"IKO3";"salts";"5 – 15";"25 – 225";"<20";"219";"";"";"";"";"";"";"";"";"";"";"";"";"";"";"";""
"5";"Austenitic Cr-Ni Stainless Steel (18-8; 304/ 304L/ 347)";"potassium iodate";"7758-05-06";"IKO3";"salts";"5 – 15";"25 – 225";"<20";"219";"";"";"";"";"";"";"";"";"";"";"";"";"";"";"";""
"6";"Austenitic Cr-Ni-Mo Stainless Steel (17-12-3; 316L/ 317L)";"potassium iodate";"7758-05-06";"IKO3";"salts";"5 – 15";"25 – 225";"<20";"219";"";"";"";"";"";"";"";"";"";"";"";"";"";"";"";""
"7";"Cr Stainless Steel (12Cr)";"potassium iodate";"7758-05-06";"IKO3";"salts";"5 – 15";"25 – 225";"<20";"219";"";"";"";"";"";"";"";"";"";"";"";"";"";"";"";""
"8";"Cr Stainless Steel (17Cr)";"potassium iodate";"7758-05-06";"IKO3";"salts";"5 – 15";"25 – 225";"<20";"219";"";"";"";"";"";"";"";"";"";"";"";"";"";"";"";""
"9";"Lead";"potassium iodate";"7758-05-06";"IKO3";"salts";"5 – 15";"25 – 75";"<20";"219";"";"";"";"";"";"";"";"";"";"";"";"";"";"";"";""
"10";"Mo Superalloy (Ni-Cr-Fe-9Mo; 625/ 725)";"potassium iodate";"7758-05-06";"IKO3";"salts";"5 – 15";"25 – 225";"<20";"219";"";"";"";"";"";"";"";"";"";"";"";"";"";"";"";""
"11";"Mo Superalloy (Ni-16Cr-16Mo; C276)";"potassium iodate";"7758-05-06";"IKO3";"salts";"5 – 15";"25 – 225";"<20";"219";"";"";"";"";"";"";"";"";"";"";"";"";"";"";"";""
"12";"Mo Superalloy (Ni-20Cr-16Mo-4W; 686)";"potassium iodate";"7758-05-06";"IKO3";"salts";"5 – 15";"25 – 225";"<20";"219";"";"";"";"";"";"";"";"";"";"";"";"";"";"";"";""
"13";"Mo Superalloy (Ni-22Cr-16Mo; C22/ 59)";"potassium iodate";"7758-05-06";"IKO3";"salts";"5 – 15";"25 – 225";"<20";"219";"";"";"";"";"";"";"";"";"";"";"";"";"";"";"";""
"14";"Mo Superalloy (Ni-23Cr-16Mo-1Cu; C20000)";"potassium iodate";"7758-05-06";"IKO3";"salts";"5 – 15";"25 – 225";"<20";"219";"";"";"";"";"";"";"";"";"";"";"";"";"";"";"";""
"15";"Nickel (200)";"potassium iodate";"7758-05-06";"IKO3";"salts";"5 – 15";"25 – 225";"<20";"219";"";"";"";"";"";"";"";"";"";"";"";"";"";"";"";""
"16";"Nickel-Copper (400)";"potassium iodate";"7758-05-06";"IKO3";"salts";"5 – 15";"25 – 225";"<20";"219";"";"";"";"";"";"";"";"";"";"";"";"";"";"";"";""
"17";"Ni-Cr-Fe Alloy (600/ 690)";"potassium iodate";"7758-05-06";"IKO3";"salts";"5 – 15";"25 – 225";"<20";"219";"";"";"";"";"";"";"";"";"";"";"";"";"";"";"";""
"18";"Silicon Cast Iron (14Si)";"potassium iodate";"7758-05-06";"IKO3";"salts";"5 – 15";"52 – 237";"<20";"218";"";"";"";"";"";"";"";"";"";"";"";"";"";"";"";""
"19";"Steels, Carbon/ Low Alloy";"potassium iodate";"7758-05-06";"IKO3";"salts";"5 – 15";"25 – 225";"<20";"219,220";"";"";"";"";"";"";"";"";"";"";"";"";"";"";"";""
"20";"Steels, Carbon/ Low Alloy";"potassium iodate";"7758-05-06";"IKO3";"salts";"15 – 25";"175 – 225";"<2";"219,220";"";"";"";"";"";"";"";"";"";"";"";"";"";"";"";""
"21";"Superferritic Stainless Steel (26-1)";"potassium iodate";"7758-05-06";"IKO3";"salts";"5 – 15";"25 – 225";"<20";"219";"";"";"";"";"";"";"";"";"";"";"";"";"";"";"";""
"22";"Titanium, Unalloyed";"potassium iodate";"7758-05-06";"IKO3";"salts";"5 – 15";"25 – 225";"<2";"219";"";"";"";"";"";"";"";"";"";"";"";"";"";"";"";""
"23";"Zirconium";"potassium iodate";"7758-05-06";"IKO3";"salts";"5 – 15";"25 – 225";"<2";"219";"";"";"";"";"";"";"";"";"";"";"";"";"";"";"";""
"";"";"";"";"";"";"";"";"";"";"";"";"";"";"";"";"";"";"";"";"";"";"";"";"";""
"";"";"";"";"";"";"";"";"";"";"";"";"";"";"";"";"";"";"";"";"";"";"";"";"";""
"Corrosion Survey Database (COR•SUR) © 2002 NACE International";"";"";"";"";"";"";"";"";"";"";"";"";"";"";"";"";"";"";"";"";"";"";"";"";""
