Repository: Mahyar-rajabi94/TF_SDL

File: data/corrosion_data/TableData - 2024-11-08T194652.015.csv
sep=;
"Title: Corrosion Survey Database (COR•SUR)";"";"";"";"";"";"";"";"";"";"";"";"";"";"";"";"";"";"";"";"";"";"";"";"";""
"Table: Sodium iodide";"";"";"";"";"";"";"";"";"";"";"";"";"";"";"";"";"";"";"";"";"";"";"";"";""
"DOWNLOAD SHOWS ONLY THE DISPLAYED DATA, UP TO 50 ROWS";"";"";"";"";"";"";"";"";"";"";"";"";"";"";"";"";"";"";"";"";"";"";"";"";""
"No.";"material or substance name";"exposure medium";"exposure medium CAS RN";"exposure medium formula";"exposure medium class";"resistance note";"conc. (%)";"temp. (°F)";"corrosion rate (mil/yr)";"reference";"";"";"";"";"";"";"";"";"";"";"";"";"";"";""
"1";"Alloy 20-25-4Mo (904L)";"sodium iodide";"7681-82-5";"INa";"salts";"";"5 – 65";"25 – 225";"<20";"219";"";"";"";"";"";"";"";"";"";"";"";"";"";"";""
"2";"Alloy 20-38-3-3Cu (20Cb3/ 825)";"sodium iodide";"7681-82-5";"INa";"salts";"";"5 – 65";"25 – 225";"<20";"219";"";"";"";"";"";"";"";"";"";"";"";"";"";"";""
"3";"Alloy 30-44-5-3W (G-30)";"sodium iodide";"7681-82-5";"INa";"salts";"";"5 – 65";"25 – 225";"<20";"219";"";"";"";"";"";"";"";"";"";"";"";"";"";"";""
"4";"Aluminum Alloy (3003/ 5154)";"sodium iodide";"7681-82-5";"INa";"salts";"";"5 – 65";"25 – 75";"<20";"219";"";"";"";"";"";"";"";"";"";"";"";"";"";"";""
"5";"Austenitic Cr-Ni Stainless Steel (18-8; 304/ 304L/ 347)";"sodium iodide";"7681-82-5";"INa";"salts";"pitting; stress corrosion cracking";"5 – 65";"25 – 225";"<20";"219";"";"";"";"";"";"";"";"";"";"";"";"";"";"";""
"6";"Austenitic Cr-Ni-Mo Stainless Steel (17-12-3; 316L/ 317L)";"sodium iodide";"7681-82-5";"INa";"salts";"pitting; stress corrosion cracking";"5 – 65";"25 – 225";"<20";"219";"";"";"";"";"";"";"";"";"";"";"";"";"";"";""
"7";"Copper/ Bronze/ Low Brass";"sodium iodide";"7681-82-5";"INa";"salts";"";"5 – 15";"25 – 75";"20 – 50";"219";"";"";"";"";"";"";"";"";"";"";"";"";"";"";""
"8";"Cr Stainless Steel (12Cr)";"sodium iodide";"7681-82-5";"INa";"salts";"";"5 – 15";"25 – 75";"<20";"219";"";"";"";"";"";"";"";"";"";"";"";"";"";"";""
"9";"Cr Stainless Steel (17Cr)";"sodium iodide";"7681-82-5";"INa";"salts";"";"5 – 65";"25 – 75";"<20";"219";"";"";"";"";"";"";"";"";"";"";"";"";"";"";""
"10";"Lead";"sodium iodide";"7681-82-5";"INa";"salts";"";"5 – 25";"25 – 75";"<20";"219";"";"";"";"";"";"";"";"";"";"";"";"";"";"";""
"11";"Lead";"sodium iodide";"7681-82-5";"INa";"salts";"";"35 – 45";"25 – 75";">50";"219";"";"";"";"";"";"";"";"";"";"";"";"";"";"";""
"12";"Lead";"sodium iodide";"7681-82-5";"INa";"salts";"";"55 – 65";"25 – 75";">50";"219";"";"";"";"";"";"";"";"";"";"";"";"";"";"";""
"13";"Nickel (200)";"sodium iodide";"7681-82-5";"INa";"salts";"";"5 – 65";"25 – 225";"<20";"219";"";"";"";"";"";"";"";"";"";"";"";"";"";"";""
"14";"Nickel-Copper (400)";"sodium iodide";"7681-82-5";"INa";"salts";"";"5 – 65";"25 – 225";"<20";"219";"";"";"";"";"";"";"";"";"";"";"";"";"";"";""
"15";"Ni-Cr-Fe Alloy (600/ 690)";"sodium iodide";"7681-82-5";"INa";"salts";"";"5 – 65";"25 – 225";"<20";"219";"";"";"";"";"";"";"";"";"";"";"";"";"";"";""
"16";"Ni-Mo Alloy (Ni-30Mo; B-2)";"sodium iodide";"7681-82-5";"INa";"salts";"";"5 – 65";"25 – 225";"<20";"219";"";"";"";"";"";"";"";"";"";"";"";"";"";"";""
"17";"Silicon Cast Iron (14Si)";"sodium iodide";"7681-82-5";"INa";"salts";"";"5 – 65";"52 – 237";"<20";"218";"";"";"";"";"";"";"";"";"";"";"";"";"";"";""
"18";"Silicon Cast Iron (14Si)";"sodium iodide";"7681-82-5";"INa";"salts";"";"100";"52 – 237";"<20";"218";"";"";"";"";"";"";"";"";"";"";"";"";"";"";""
"19";"Silver";"sodium iodide";"7681-82-5";"INa";"salts";"";"5 – 70";"25 – 75";"<2";"219,220";"";"";"";"";"";"";"";"";"";"";"";"";"";"";""
"20";"Silver";"sodium iodide";"7681-82-5";"INa";"salts";"";"100";"25 – 475";">50";"219,220";"";"";"";"";"";"";"";"";"";"";"";"";"";"";""
"21";"Steels, Carbon/ Low Alloy";"sodium iodide";"7681-82-5";"INa";"salts";"";"5 – 15";"25 – 75";"<20";"219";"";"";"";"";"";"";"";"";"";"";"";"";"";"";""
"22";"Steels, Carbon/ Low Alloy";"sodium iodide";"7681-82-5";"INa";"salts";"";"5 – 15";"175 – 225";"<20";"219";"";"";"";"";"";"";"";"";"";"";"";"";"";"";""
"23";"Steels, Carbon/ Low Alloy";"sodium iodide";"7681-82-5";"INa";"salts";"";"55 – 65";"175 – 225";"<20";"219";"";"";"";"";"";"";"";"";"";"";"";"";"";"";""
"24";"Steels, Carbon/ Low Alloy";"sodium iodide";"7681-82-5";"INa";"salts";"";"100";"25 – 75";"<20";"219";"";"";"";"";"";"";"";"";"";"";"";"";"";"";""
"25";"Superferritic Stainless Steel (26-1)";"sodium iodide";"7681-82-5";"INa";"salts";"";"5 – 65";"25 – 225";"<20";"219";"";"";"";"";"";"";"";"";"";"";"";"";"";"";""
"26";"Titanium, Unalloyed";"sodium iodide";"7681-82-5";"INa";"salts";"";"5 – 65";"25 – 225";"<2";"219";"";"";"";"";"";"";"";"";"";"";"";"";"";"";""
"27";"Zirconium";"sodium iodide";"7681-82-5";"INa";"salts";"";"5 – 65";"25 – 225";"<2";"219";"";"";"";"";"";"";"";"";"";"";"";"";"";"";""
"";"";"";"";"";"";"";"";"";"";"";"";"";"";"";"";"";"";"";"";"";"";"";"";"";""
"";"";"";"";"";"";"";"";"";"";"";"";"";"";"";"";"";"";"";"";"";"";"";"";"";""
"Corrosion Survey Database (COR•SUR) © 2002 NACE International";"";"";"";"";"";"";"";"";"";"";"";"";"";"";"";"";"";"";"";"";"";"";"";"";""

File: data/corrosion_data/TableData - 2024-11-08T194657.293.csv
sep=;
"Title: Corrosion Survey Database (COR•SUR)";"";"";"";"";"";"";"";"";"";"";"";"";"";"";"";"";"";"";"";"";"";"";"";"";""
"Table: Acetone";"";"";"";"";"";"";"";"";"";"";"";"";"";"";"";"";"";"";"";"";"";"";"";"";""
"DOWNLOAD SHOWS ONLY THE DISPLAYED DATA, UP TO 50 ROWS";"";"";"";"";"";"";"";"";"";"";"";"";"";"";"";"";"";"";"";"";"";"";"";"";""
"No.";"material or substance name";"exposure medium";"exposure medium synonym";"exposure medium CAS RN";"exposure medium formula";"exposure medium class";"conc. (%)";"temp. (°F)";"corrosion rate (mil/yr)";"reference";"";"";"";"";"";"";"";"";"";"";"";"";"";"";""
"1";"Alloy 20-25-4Mo (904L)";"acetone";"2-propanone";"67-64-1";"C3H6O";"ketones";"100";"0 – 133";"<2";"158,219";"";"";"";"";"";"";"";"";"";"";"";"";"";"";""
"2";"Alloy 20-25-6Mo (254SMO/ 6XN)";"acetone";"2-propanone";"67-64-1";"C3H6O";"ketones";"100";"0 – 133";"<2";"158";"";"";"";"";"";"";"";"";"";"";"";"";"";"";""
"3";"Alloy 20-38-3-3Cu (20Cb3/ 825)";"acetone";"2-propanone";"67-64-1";"C3H6O";"ketones";"<11";"0 – 212";"<2";"158,219";"";"";"";"";"";"";"";"";"";"";"";"";"";"";""
"4";"Alloy 20-38-3-3Cu (20Cb3/ 825)";"acetone";"2-propanone";"67-64-1";"C3H6O";"ketones";"11 – 22";"0 – 203";"<2";"158,219";"";"";"";"";"";"";"";"";"";"";"";"";"";"";""
"5";"Alloy 20-38-3-3Cu (20Cb3/ 825)";"acetone";"2-propanone";"67-64-1";"C3H6O";"ketones";"22 – 33";"0 – 194";"<2";"158,219";"";"";"";"";"";"";"";"";"";"";"";"";"";"";""
"6";"Alloy 20-38-3-3Cu (20Cb3/ 825)";"acetone";"2-propanone";"67-64-1";"C3H6O";"ketones";"33 – 44";"0 – 186";"<2";"158,219";"";"";"";"";"";"";"";"";"";"";"";"";"";"";""
"7";"Alloy 20-38-3-3Cu (20Cb3/ 825)";"acetone";"2-propanone";"67-64-1";"C3H6O";"ketones";"44 – 55";"0 – 177";"<2";"158,219";"";"";"";"";"";"";"";"";"";"";"";"";"";"";""
"8";"Alloy 20-38-3-3Cu (20Cb3/ 825)";"acetone";"2-propanone";"67-64-1";"C3H6O";"ketones";"55 – 66";"0 – 168";"<2";"158,219";"";"";"";"";"";"";"";"";"";"";"";"";"";"";""
"9";"Alloy 20-38-3-3Cu (20Cb3/ 825)";"acetone";"2-propanone";"67-64-1";"C3H6O";"ketones";"66 – 77";"0 – 159";"<2";"158,219";"";"";"";"";"";"";"";"";"";"";"";"";"";"";""
"10";"Alloy 20-38-3-3Cu (20Cb3/ 825)";"acetone";"2-propanone";"67-64-1";"C3H6O";"ketones";"77 – 88";"0 – 150";"<2";"158,219";"";"";"";"";"";"";"";"";"";"";"";"";"";"";""
"11";"Alloy 20-38-3-3Cu (20Cb3/ 825)";"acetone";"2-propanone";"67-64-1";"C3H6O";"ketones";"88 – 99";"0 – 142";"<2";"158,219";"";"";"";"";"";"";"";"";"";"";"";"";"";"";""
"12";"Alloy 20-38-3-3Cu (20Cb3/ 825)";"acetone";"2-propanone";"67-64-1";"C3H6O";"ketones";"100";"0 – 133";"<2";"158,219";"";"";"";"";"";"";"";"";"";"";"";"";"";"";""
"13";"Alloy 30-44-5-3W (G-30)";"acetone";"2-propanone";"67-64-1";"C3H6O";"ketones";"<11";"0 – 212";"<2";"158,219";"";"";"";"";"";"";"";"";"";"";"";"";"";"";""
"14";"Alloy 30-44-5-3W (G-30)";"acetone";"2-propanone";"67-64-1";"C3H6O";"ketones";"11 – 22";"0 – 203";"<2";"158,219";"";"";"";"";"";"";"";"";"";"";"";"";"";"";""
"15";"Alloy 30-44-5-3W (G-30)";"acetone";"2-propanone";"67-64-1";"C3H6O";"ketones";"22 – 33";"0 – 194";"<2";"158,219";"";"";"";"";"";"";"";"";"";"";"";"";"";"";""
"16";"Alloy 30-44-5-3W (G-30)";"acetone";"2-propanone";"67-64-1";"C3H6O";"ketones";"33 – 44";"0 – 186";"<2";"158,219";"";"";"";"";"";"";"";"";"";"";"";"";"";"";""
"17";"Alloy 30-44-5-3W (G-30)";"acetone";"2-propanone";"67-64-1";"C3H6O";"ketones";"44 – 55";"0 – 177";"<2";"158,219";"";"";"";"";"";"";"";"";"";"";"";"";"";"";""
"18";"Alloy 30-44-5-3W (G-30)";"acetone";"2-propanone";"67-64-1";"C3H6O";"ketones";"55 – 66";"0 – 168";"<2";"158,219";"";"";"";"";"";"";"";"";"";"";"";"";"";"";""
"19";"Alloy 30-44-5-3W (G-30)";"acetone";"2-propanone";"67-64-1";"C3H6O";"ketones";"66 – 77";"0 – 159";"<2";"158,219";"";"";"";"";"";"";"";"";"";"";"";"";"";"";""
"20";"Alloy 30-44-5-3W (G-30)";"acetone";"2-propanone";"67-64-1";"C3H6O";"ketones";"77 – 88";"0 – 150";"<2";"158,219";"";"";"";"";"";"";"";"";"";"";"";"";"";"";""
"21";"Alloy 30-44-5-3W (G-30)";"acetone";"2-propanone";"67-64-1";"C3H6O";"ketones";"88 – 99";"0 – 142";"<2";"158,219";"";"";"";"";"";"";"";"";"";"";"";"";"";"";""
"22";"Alloy 30-44-5-3W (G-30)";"acetone";"2-propanone";"67-64-1";"C3H6O";"ketones";"100";"0 – 133";"<2";"158,219";"";"";"";"";"";"";"";"";"";"";"";"";"";"";""
"23";"Aluminum Alloy (3003/ 5154)";"acetone";"2-propanone";"67-64-1";"C3H6O";"ketones";"5 – 95";"125 – 225";"<2";"219,220";"";"";"";"";"";"";"";"";"";"";"";"";"";"";""
"24";"Aluminum Alloy (3003/ 5154)";"acetone";"2-propanone";"67-64-1";"C3H6O";"ketones";">5";"25 – 125";"<2";"219,220";"";"";"";"";"";"";"";"";"";"";"";"";"";"";""
"25";"Austenitic Cr-Ni Stainless Steel (18-8; 304/ 304L/ 347)";"acetone";"2-propanone";"67-64-1";"C3H6O";"ketones";">5";"25 – 225";"<2";"219";"";"";"";"";"";"";"";"";"";"";"";"";"";"";""
"26";"Austenitic Cr-Ni-Mo Stainless Steel (17-12-3; 316L/ 317L)";"acetone";"2-propanone";"67-64-1";"C3H6O";"ketones";">5";"25 – 175";"<2";"219";"";"";"";"";"";"";"";"";"";"";"";"";"";"";""
"27";"Brass (>15Zn)";"acetone";"2-propanone";"67-64-1";"C3H6O";"ketones";">5";"25 – 175";"<2";"219";"";"";"";"";"";"";"";"";"";"";"";"";"";"";""
"28";"Cast Iron, Gray/ Ductile";"acetone";"2-propanone";"67-64-1";"C3H6O";"ketones";"100";"25 – 225";"<2";"219";"";"";"";"";"";"";"";"";"";"";"";"";"";"";""
"29";"Copper/ Bronze/ Low Brass";"acetone";"2-propanone";"67-64-1";"C3H6O";"ketones";">5";"25 – 175";"<2";"219";"";"";"";"";"";"";"";"";"";"";"";"";"";"";""
"30";"Copper-Nickel";"acetone";"2-propanone";"67-64-1";"C3H6O";"ketones";">5";"25 – 175";"<2";"219";"";"";"";"";"";"";"";"";"";"";"";"";"";"";""
"31";"Cr Stainless Steel (12Cr)";"acetone";"2-propanone";"67-64-1";"C3H6O";"ketones";"100";"25 – 225";"<2";"219,220";"";"";"";"";"";"";"";"";"";"";"";"";"";"";""
"32";"Cr Stainless Steel (17Cr)";"acetone";"2-propanone";"67-64-1";"C3H6O";"ketones";"100";"25 – 225";"<2";"219";"";"";"";"";"";"";"";"";"";"";"";"";"";"";""
"33";"Duplex Stainless Steel (25-6-3)";"acetone";"2-propanone";"67-64-1";"C3H6O";"ketones";"100";"0 – 133";"<2";"158";"";"";"";"";"";"";"";"";"";"";"";"";"";"";""
"34";"Lead";"acetone";"2-propanone";"67-64-1";"C3H6O";"ketones";">5";"25 – 225";"<2";"219";"";"";"";"";"";"";"";"";"";"";"";"";"";"";""
"35";"Mo Superalloy (Ni-Cr-Fe-9Mo; 625/ 725)";"acetone";"2-propanone";"67-64-1";"C3H6O";"ketones";">5";"25 – 225";"<2";"219";"";"";"";"";"";"";"";"";"";"";"";"";"";"";""
"36";"Mo Superalloy (Ni-16Cr-16Mo; C276)";"acetone";"2-propanone";"67-64-1";"C3H6O";"ketones";">5";"25 – 225";"<2";"219";"";"";"";"";"";"";"";"";"";"";"";"";"";"";""
"37";"Mo Superalloy (Ni-20Cr-16Mo-4W; 686)";"acetone";"2-propanone";"67-64-1";"C3H6O";"ketones";">5";"25 – 225";"<2";"219";"";"";"";"";"";"";"";"";"";"";"";"";"";"";""
"38";"Mo Superalloy (Ni-22Cr-16Mo; C22/ 59)";"acetone";"2-propanone";"67-64-1";"C3H6O";"ketones";">5";"25 – 225";"<2";"219";"";"";"";"";"";"";"";"";"";"";"";"";"";"";""
"39";"Mo Superalloy (Ni-23Cr-16Mo-1Cu; C20000)";"acetone";"2-propanone";"67-64-1";"C3H6O";"ketones";">5";"25 – 225";"<2";"219";"";"";"";"";"";"";"";"";"";"";"";"";"";"";""
"40";"Nickel (200)";"acetone";"2-propanone";"67-64-1";"C3H6O";"ketones";">5";"25 – 225";"<2";"219";"";"";"";"";"";"";"";"";"";"";"";"";"";"";""
"41";"Nickel Cast Iron (15-35Ni)";"acetone";"2-propanone";"67-64-1";"C3H6O";"ketones";"100";"25 – 225";"<2";"219,220";"";"";"";"";"";"";"";"";"";"";"";"";"";"";""
"42";"Nickel-Copper (400)";"acetone";"2-propanone";"67-64-1";"C3H6O";"ketones";">5";"25 – 225";"<2";"219";"";"";"";"";"";"";"";"";"";"";"";"";"";"";""
"43";"Ni-Cr-Fe Alloy (600/ 690)";"acetone";"2-propanone";"67-64-1";"C3H6O";"ketones";">5";"25 – 225";"<2";"219";"";"";"";"";"";"";"";"";"";"";"";"";"";"";""
"44";"Ni-Mo Alloy (Ni-30Mo; B-2)";"acetone";"2-propanone";"67-64-1";"C3H6O";"ketones";">5";"25 – 225";"<2";"219";"";"";"";"";"";"";"";"";"";"";"";"";"";"";""
"45";"Niobium (Columbium)";"acetone";"2-propanone";"67-64-1";"C3H6O";"ketones";"any";"0 – 212";"<2";"220";"";"";"";"";"";"";"";"";"";"";"";"";"";"";""
"46";"Silicon Cast Iron (14Si)";"acetone";"2-propanone";"67-64-1";"C3H6O";"ketones";"5 – 95";"147 – 237";"<2";"218";"";"";"";"";"";"";"";"";"";"";"";"";"";"";""
"47";"Silicon Cast Iron (14Si)";"acetone";"2-propanone";"67-64-1";"C3H6O";"ketones";">5";"52 – 147";"<2";"218";"";"";"";"";"";"";"";"";"";"";"";"";"";"";""
"48";"Silver";"acetone";"2-propanone";"67-64-1";"C3H6O";"ketones";">5";"25 – 225";"<2";"219";"";"";"";"";"";"";"";"";"";"";"";"";"";"";""
"49";"Steels, Carbon/ Low Alloy";"acetone";"2-propanone";"67-64-1";"C3H6O";"ketones";"5 – 95";"25 – 75";"<20";"219";"";"";"";"";"";"";"";"";"";"";"";"";"";"";""
"50";"Steels, Carbon/ Low Alloy";"acetone";"2-propanone";"67-64-1";"C3H6O";"ketones";"100";"25 – 425";"<2";"219";"";"";"";"";"";"";"";"";"";"";"";"";"";"";""
"";"";"";"";"";"";"";"";"";"";"";"";"";"";"";"";"";"";"";"";"";"";"";"";"";""
"";"";"";"";"";"";"";"";"";"";"";"";"";"";"";"";"";"";"";"";"";"";"";"";"";""
"Corrosion Survey Database (COR•SUR) © 2002 NACE International";"";"";"";"";"";"";"";"";"";"";"";"";"";"";"";"";"";"";"";"";"";"";"";"";""

File: data/corrosion_data/TableData - 2024-11-08T194704.067.csv
sep=;
"Title: Corrosion Survey Database (COR•SUR)";"";"";"";"";"";"";"";"";"";"";"";"";"";"";"";"";"";"";"";"";"";"";"";"";""
"Table: Acetophenone";"";"";"";"";"";"";"";"";"";"";"";"";"";"";"";"";"";"";"";"";"";"";"";"";""
"DOWNLOAD SHOWS ONLY THE DISPLAYED DATA, UP TO 50 ROWS";"";"";"";"";"";"";"";"";"";"";"";"";"";"";"";"";"";"";"";"";"";"";"";"";""
"No.";"material or substance name";"exposure medium";"exposure medium synonym";"exposure medium CAS RN";"exposure medium formula";"exposure medium class";"conc. (%)";"temp. (°F)";"corrosion rate (mil/yr)";"reference";"";"";"";"";"";"";"";"";"";"";"";"";"";"";""
"1";"Alloy 20-25-4Mo (904L)";"acetophenone";"methyl phenyl ketone";"98-86-2";"C8H8O";"ketones";"100";"25 – 425";"<2";"219";"";"";"";"";"";"";"";"";"";"";"";"";"";"";""
"2";"Alloy 20-38-3-3Cu (20Cb3/ 825)";"acetophenone";"methyl phenyl ketone";"98-86-2";"C8H8O";"ketones";"100";"25 – 425";"<2";"219";"";"";"";"";"";"";"";"";"";"";"";"";"";"";""
"3";"Alloy 30-44-5-3W (G-30)";"acetophenone";"methyl phenyl ketone";"98-86-2";"C8H8O";"ketones";"100";"25 – 425";"<2";"219";"";"";"";"";"";"";"";"";"";"";"";"";"";"";""
"4";"Aluminum Alloy (3003/ 5154)";"acetophenone";"methyl phenyl ketone";"98-86-2";"C8H8O";"ketones";"100";"25 – 225";"<20";"219";"";"";"";"";"";"";"";"";"";"";"";"";"";"";""
"5";"Austenitic Cr-Ni Stainless Steel (18-8; 304/ 304L/ 347)";"acetophenone";"methyl phenyl ketone";"98-86-2";"C8H8O";"ketones";"100";"25 – 425";"<2";"219";"";"";"";"";"";"";"";"";"";"";"";"";"";"";""
"6";"Austenitic Cr-Ni-Mo Stainless Steel (17-12-3; 316L/ 317L)";"acetophenone";"methyl phenyl ketone";"98-86-2";"C8H8O";"ketones";"100";"25 – 425";"<2";"219";"";"";"";"";"";"";"";"";"";"";"";"";"";"";""
"7";"Brass (>15Zn)";"acetophenone";"methyl phenyl ketone";"98-86-2";"C8H8O";"ketones";"100";"25 – 225";"<2";"219";"";"";"";"";"";"";"";"";"";"";"";"";"";"";""
"8";"Cast Iron, Gray/ Ductile";"acetophenone";"methyl phenyl ketone";"98-86-2";"C8H8O";"ketones";"100";"25 – 225";"<2";"219";"";"";"";"";"";"";"";"";"";"";"";"";"";"";""
"9";"Copper/ Bronze/ Low Brass";"acetophenone";"methyl phenyl ketone";"98-86-2";"C8H8O";"ketones";"100";"25 – 225";"<2";"219";"";"";"";"";"";"";"";"";"";"";"";"";"";"";""
"10";"Copper-Nickel";"acetophenone";"methyl phenyl ketone";"98-86-2";"C8H8O";"ketones";"100";"25 – 225";"<2";"219";"";"";"";"";"";"";"";"";"";"";"";"";"";"";""
"11";"Cr Stainless Steel (12Cr)";"acetophenone";"methyl phenyl ketone";"98-86-2";"C8H8O";"ketones";"100";"25 – 225";"<2";"219";"";"";"";"";"";"";"";"";"";"";"";"";"";"";""
"12";"Cr Stainless Steel (17Cr)";"acetophenone";"methyl phenyl ketone";"98-86-2";"C8H8O";"ketones";"100";"25 – 225";"<2";"219";"";"";"";"";"";"";"";"";"";"";"";"";"";"";""
"13";"Lead";"acetophenone";"methyl phenyl ketone";"98-86-2";"C8H8O";"ketones";"100";"25 – 225";"<20";"219";"";"";"";"";"";"";"";"";"";"";"";"";"";"";""
"14";"Mo Superalloy (Ni-Cr-Fe-9Mo; 625/ 725)";"acetophenone";"methyl phenyl ketone";"98-86-2";"C8H8O";"ketones";"100";"25 – 225";"<2";"219";"";"";"";"";"";"";"";"";"";"";"";"";"";"";""
"15";"Mo Superalloy (Ni-16Cr-16Mo; C276)";"acetophenone";"methyl phenyl ketone";"98-86-2";"C8H8O";"ketones";"100";"25 – 225";"<2";"219";"";"";"";"";"";"";"";"";"";"";"";"";"";"";""
"16";"Mo Superalloy (Ni-20Cr-16Mo-4W; 686)";"acetophenone";"methyl phenyl ketone";"98-86-2";"C8H8O";"ketones";"100";"25 – 225";"<2";"219";"";"";"";"";"";"";"";"";"";"";"";"";"";"";""
"17";"Mo Superalloy (Ni-22Cr-16Mo; C22/ 59)";"acetophenone";"methyl phenyl ketone";"98-86-2";"C8H8O";"ketones";"100";"25 – 225";"<2";"219";"";"";"";"";"";"";"";"";"";"";"";"";"";"";""
"18";"Mo Superalloy (Ni-23Cr-16Mo-1Cu; C20000)";"acetophenone";"methyl phenyl ketone";"98-86-2";"C8H8O";"ketones";"100";"25 – 225";"<2";"219";"";"";"";"";"";"";"";"";"";"";"";"";"";"";""
"19";"Nickel (200)";"acetophenone";"methyl phenyl ketone";"98-86-2";"C8H8O";"ketones";"100";"25 – 225";"<2";"219";"";"";"";"";"";"";"";"";"";"";"";"";"";"";""
"20";"Nickel Cast Iron (15-35Ni)";"acetophenone";"methyl phenyl ketone";"98-86-2";"C8H8O";"ketones";"100";"25 – 225";"<2";"219";"";"";"";"";"";"";"";"";"";"";"";"";"";"";""
"21";"Nickel-Copper (400)";"acetophenone";"methyl phenyl ketone";"98-86-2";"C8H8O";"ketones";"100";"25 – 225";"<2";"219";"";"";"";"";"";"";"";"";"";"";"";"";"";"";""
"22";"Ni-Cr-Fe Alloy (600/ 690)";"acetophenone";"methyl phenyl ketone";"98-86-2";"C8H8O";"ketones";"100";"25 – 225";"<2";"219";"";"";"";"";"";"";"";"";"";"";"";"";"";"";""
"23";"Silicon Cast Iron (14Si)";"acetophenone";"methyl phenyl ketone";"98-86-2";"C8H8O";"ketones";"100";"52 – 237";"<2";"218";"";"";"";"";"";"";"";"";"";"";"";"";"";"";""
"24";"Steels, Carbon/ Low Alloy";"acetophenone";"methyl phenyl ketone";"98-86-2";"C8H8O";"ketones";"100";"25 – 225";"<2";"219";"";"";"";"";"";"";"";"";"";"";"";"";"";"";""
"25";"Titanium, Unalloyed";"acetophenone";"methyl phenyl ketone";"98-86-2";"C8H8O";"ketones";"100";"25 – 225";"<2";"219";"";"";"";"";"";"";"";"";"";"";"";"";"";"";""
"26";"Zirconium";"acetophenone";"methyl phenyl ketone";"98-86-2";"C8H8O";"ketones";"100";"25 – 225";"<2";"219";"";"";"";"";"";"";"";"";"";"";"";"";"";"";""
"";"";"";"";"";"";"";"";"";"";"";"";"";"";"";"";"";"";"";"";"";"";"";"";"";""
"";"";"";"";"";"";"";"";"";"";"";"";"";"";"";"";"";"";"";"";"";"";"";"";"";""
"Corrosion Survey Database (COR•SUR) © 2002 NACE International";"";"";"";"";"";"";"";"";"";"";"";"";"";"";"";"";"";"";"";"";"";"";"";"";""

File: data/corrosion_data/TableData - 2024-11-08T194708.308.csv
sep=;
"Title: Corrosion Survey Database (COR•SUR)";"";"";"";"";"";"";"";"";"";"";"";"";"";"";"";"";"";"";"";"";"";"";"";"";""
"Table: Benzophenone";"";"";"";"";"";"";"";"";"";"";"";"";"";"";"";"";"";"";"";"";"";"";"";"";""
"DOWNLOAD SHOWS ONLY THE DISPLAYED DATA, UP TO 50 ROWS";"";"";"";"";"";"";"";"";"";"";"";"";"";"";"";"";"";"";"";"";"";"";"";"";""
"No.";"material or substance name";"exposure medium";"exposure medium synonym";"exposure medium CAS RN";"exposure medium formula";"exposure medium class";"conc. (%)";"temp. (°F)";"corrosion rate (mil/yr)";"reference";"";"";"";"";"";"";"";"";"";"";"";"";"";"";""
"1";"Alloy 20-25-4Mo (904L)";"benzophenone";"diphenyl ketone";"119-61-9";"C13H10O";"ketones";"100";"25 – 225";"<20";"219";"";"";"";"";"";"";"";"";"";"";"";"";"";"";""
"2";"Alloy 20-38-3-3Cu (20Cb3/ 825)";"benzophenone";"diphenyl ketone";"119-61-9";"C13H10O";"ketones";"100";"25 – 225";"<20";"219";"";"";"";"";"";"";"";"";"";"";"";"";"";"";""
"3";"Alloy 30-44-5-3W (G-30)";"benzophenone";"diphenyl ketone";"119-61-9";"C13H10O";"ketones";"100";"25 – 225";"<20";"219";"";"";"";"";"";"";"";"";"";"";"";"";"";"";""
"4";"Aluminum Alloy (3003/ 5154)";"benzophenone";"diphenyl ketone";"119-61-9";"C13H10O";"ketones";"100";"25 – 225";"<20";"219";"";"";"";"";"";"";"";"";"";"";"";"";"";"";""
"5";"Austenitic Cr-Ni Stainless Steel (18-8; 304/ 304L/ 347)";"benzophenone";"diphenyl ketone";"119-61-9";"C13H10O";"ketones";"100";"25 – 225";"<20";"219";"";"";"";"";"";"";"";"";"";"";"";"";"";"";""
"6";"Austenitic Cr-Ni-Mo Stainless Steel (17-12-3; 316L/ 317L)";"benzophenone";"diphenyl ketone";"119-61-9";"C13H10O";"ketones";"100";"25 – 225";"<20";"219";"";"";"";"";"";"";"";"";"";"";"";"";"";"";""
"7";"Brass (>15Zn)";"benzophenone";"diphenyl ketone";"119-61-9";"C13H10O";"ketones";"100";"25 – 225";"<20";"219";"";"";"";"";"";"";"";"";"";"";"";"";"";"";""
"8";"Cast Iron, Gray/ Ductile";"benzophenone";"diphenyl ketone";"119-61-9";"C13H10O";"ketones";"100";"25 – 225";"<20";"219";"";"";"";"";"";"";"";"";"";"";"";"";"";"";""
"9";"Copper/ Bronze/ Low Brass";"benzophenone";"diphenyl ketone";"119-61-9";"C13H10O";"ketones";"100";"25 – 225";"<20";"219";"";"";"";"";"";"";"";"";"";"";"";"";"";"";""
"10";"Copper-Nickel";"benzophenone";"diphenyl ketone";"119-61-9";"C13H10O";"ketones";"100";"25 – 225";"<20";"219";"";"";"";"";"";"";"";"";"";"";"";"";"";"";""
"11";"Cr Stainless Steel (12Cr)";"benzophenone";"diphenyl ketone";"119-61-9";"C13H10O";"ketones";"100";"25 – 225";"<20";"219";"";"";"";"";"";"";"";"";"";"";"";"";"";"";""
"12";"Cr Stainless Steel (17Cr)";"benzophenone";"diphenyl ketone";"119-61-9";"C13H10O";"ketones";"100";"25 – 225";"<20";"219";"";"";"";"";"";"";"";"";"";"";"";"";"";"";""
"13";"Gold/ Platinum";"benzophenone";"diphenyl ketone";"119-61-9";"C13H10O";"ketones";"100";"25 – 225";"<2";"219";"";"";"";"";"";"";"";"";"";"";"";"";"";"";""
"14";"Mo Superalloy (Ni-Cr-Fe-9Mo; 625/ 725)";"benzophenone";"diphenyl ketone";"119-61-9";"C13H10O";"ketones";"100";"25 – 225";"<20";"219";"";"";"";"";"";"";"";"";"";"";"";"";"";"";""
"15";"Mo Superalloy (Ni-16Cr-16Mo; C276)";"benzophenone";"diphenyl ketone";"119-61-9";"C13H10O";"ketones";"100";"25 – 225";"<20";"219";"";"";"";"";"";"";"";"";"";"";"";"";"";"";""
"16";"Mo Superalloy (Ni-20Cr-16Mo-4W; 686)";"benzophenone";"diphenyl ketone";"119-61-9";"C13H10O";"ketones";"100";"25 – 225";"<20";"219";"";"";"";"";"";"";"";"";"";"";"";"";"";"";""
"17";"Mo Superalloy (Ni-22Cr-16Mo; C22/ 59)";"benzophenone";"diphenyl ketone";"119-61-9";"C13H10O";"ketones";"100";"25 – 225";"<20";"219";"";"";"";"";"";"";"";"";"";"";"";"";"";"";""
"18";"Mo Superalloy (Ni-23Cr-16Mo-1Cu; C20000)";"benzophenone";"diphenyl ketone";"119-61-9";"C13H10O";"ketones";"100";"25 – 225";"<20";"219";"";"";"";"";"";"";"";"";"";"";"";"";"";"";""
"19";"Nickel (200)";"benzophenone";"diphenyl ketone";"119-61-9";"C13H10O";"ketones";"100";"25 – 225";"<20";"219";"";"";"";"";"";"";"";"";"";"";"";"";"";"";""
"20";"Nickel Cast Iron (15-35Ni)";"benzophenone";"diphenyl ketone";"119-61-9";"C13H10O";"ketones";"100";"25 – 225";"<20";"219";"";"";"";"";"";"";"";"";"";"";"";"";"";"";""
"21";"Nickel-Copper (400)";"benzophenone";"diphenyl ketone";"119-61-9";"C13H10O";"ketones";"100";"25 – 225";"<20";"219";"";"";"";"";"";"";"";"";"";"";"";"";"";"";""
"22";"Ni-Cr-Fe Alloy (600/ 690)";"benzophenone";"diphenyl ketone";"119-61-9";"C13H10O";"ketones";"100";"25 – 225";"<20";"219";"";"";"";"";"";"";"";"";"";"";"";"";"";"";""
"23";"Ni-Mo Alloy (Ni-30Mo; B-2)";"benzophenone";"diphenyl ketone";"119-61-9";"C13H10O";"ketones";"100";"25 – 225";"<20";"219";"";"";"";"";"";"";"";"";"";"";"";"";"";"";""
"24";"Silicon Cast Iron (14Si)";"benzophenone";"diphenyl ketone";"119-61-9";"C13H10O";"ketones";"100";"52 – 237";"<20";"218";"";"";"";"";"";"";"";"";"";"";"";"";"";"";""
"25";"Silver";"benzophenone";"diphenyl ketone";"119-61-9";"C13H10O";"ketones";"100";"25 – 225";"<20";"219";"";"";"";"";"";"";"";"";"";"";"";"";"";"";""
"26";"Steels, Carbon/ Low Alloy";"benzophenone";"diphenyl ketone";"119-61-9";"C13H10O";"ketones";"100";"25 – 225";"<20";"219";"";"";"";"";"";"";"";"";"";"";"";"";"";"";""
"27";"Superferritic Stainless Steel (26-1)";"benzophenone";"diphenyl ketone";"119-61-9";"C13H10O";"ketones";"100";"25 – 225";"<20";"219";"";"";"";"";"";"";"";"";"";"";"";"";"";"";""
"28";"Tantalum";"benzophenone";"diphenyl ketone";"119-61-9";"C13H10O";"ketones";"100";"25 – 225";"<2";"219";"";"";"";"";"";"";"";"";"";"";"";"";"";"";""
"29";"Titanium, Unalloyed";"benzophenone";"diphenyl ketone";"119-61-9";"C13H10O";"ketones";"100";"25 – 225";"<20";"219";"";"";"";"";"";"";"";"";"";"";"";"";"";"";""
"30";"Zirconium";"benzophenone";"diphenyl ketone";"119-61-9";"C13H10O";"ketones";"100";"25 – 225";"<20";"219";"";"";"";"";"";"";"";"";"";"";"";"";"";"";""
"";"";"";"";"";"";"";"";"";"";"";"";"";"";"";"";"";"";"";"";"";"";"";"";"";""
"";"";"";"";"";"";"";"";"";"";"";"";"";"";"";"";"";"";"";"";"";"";"";"";"";""
"Corrosion Survey Database (COR•SUR) © 2002 NACE International";"";"";"";"";"";"";"";"";"";"";"";"";"";"";"";"";"";"";"";"";"";"";"";"";""

File: data/corrosion_data/TableData - 2024-11-08T194714.090.csv
sep=;
"Title: Corrosion Survey Database (COR•SUR)";"";"";"";"";"";"";"";"";"";"";"";"";"";"";"";"";"";"";"";"";"";"";"";"";""
"Table: Butyrolactone";"";"";"";"";"";"";"";"";"";"";"";"";"";"";"";"";"";"";"";"";"";"";"";"";""
"DOWNLOAD SHOWS ONLY THE DISPLAYED DATA, UP TO 50 ROWS";"";"";"";"";"";"";"";"";"";"";"";"";"";"";"";"";"";"";"";"";"";"";"";"";""
"No.";"material or substance name";"exposure medium";"exposure medium class";"conc. (%)";"temp. (°F)";"corrosion rate (mil/yr)";"reference";"";"";"";"";"";"";"";"";"";"";"";"";"";"";"";"";"";""
"1";"Alloy 20-25-4Mo (904L)";"butyrolactone";"ketones";"100";"25 – 225";"<20";"219";"";"";"";"";"";"";"";"";"";"";"";"";"";"";"";"";"";""
"2";"Alloy 20-38-3-3Cu (20Cb3/ 825)";"butyrolactone";"ketones";"100";"25 – 225";"<20";"219";"";"";"";"";"";"";"";"";"";"";"";"";"";"";"";"";"";""
"3";"Alloy 30-44-5-3W (G-30)";"butyrolactone";"ketones";"100";"25 – 225";"<20";"219";"";"";"";"";"";"";"";"";"";"";"";"";"";"";"";"";"";""
"4";"Aluminum Alloy (3003/ 5154)";"butyrolactone";"ketones";"100";"25 – 75";"<2";"219";"";"";"";"";"";"";"";"";"";"";"";"";"";"";"";"";"";""
"5";"Aluminum Alloy (3003/ 5154)";"butyrolactone";"ketones";"100";"75 – 225";"<20";"219";"";"";"";"";"";"";"";"";"";"";"";"";"";"";"";"";"";""
"6";"Austenitic Cr-Ni Stainless Steel (18-8; 304/ 304L/ 347)";"butyrolactone";"ketones";"100";"25 – 225";"<20";"219";"";"";"";"";"";"";"";"";"";"";"";"";"";"";"";"";"";""
"7";"Austenitic Cr-Ni-Mo Stainless Steel (17-12-3; 316L/ 317L)";"butyrolactone";"ketones";"100";"25 – 225";"<20";"219";"";"";"";"";"";"";"";"";"";"";"";"";"";"";"";"";"";""
"8";"Brass (>15Zn)";"butyrolactone";"ketones";"100";"25 – 225";"<20";"219";"";"";"";"";"";"";"";"";"";"";"";"";"";"";"";"";"";""
"9";"Cast Iron, Gray/ Ductile";"butyrolactone";"ketones";"100";"25 – 225";"<20";"219";"";"";"";"";"";"";"";"";"";"";"";"";"";"";"";"";"";""
"10";"Copper/ Bronze/ Low Brass";"butyrolactone";"ketones";"100";"25 – 475";"<20";"219";"";"";"";"";"";"";"";"";"";"";"";"";"";"";"";"";"";""
"11";"Copper-Nickel";"butyrolactone";"ketones";"100";"25 – 225";"<20";"219";"";"";"";"";"";"";"";"";"";"";"";"";"";"";"";"";"";""
"12";"Cr Stainless Steel (12Cr)";"butyrolactone";"ketones";"100";"25 – 225";"<20";"219";"";"";"";"";"";"";"";"";"";"";"";"";"";"";"";"";"";""
"13";"Cr Stainless Steel (17Cr)";"butyrolactone";"ketones";"100";"25 – 225";"<20";"219";"";"";"";"";"";"";"";"";"";"";"";"";"";"";"";"";"";""
"14";"Gold/ Platinum";"butyrolactone";"ketones";"100";"25 – 225";"<2";"219";"";"";"";"";"";"";"";"";"";"";"";"";"";"";"";"";"";""
"15";"Lead";"butyrolactone";"ketones";"100";"25 – 225";"<20";"219";"";"";"";"";"";"";"";"";"";"";"";"";"";"";"";"";"";""
"16";"Mo Superalloy (Ni-Cr-Fe-9Mo; 625/ 725)";"butyrolactone";"ketones";"100";"25 – 225";"<20";"219";"";"";"";"";"";"";"";"";"";"";"";"";"";"";"";"";"";""
"17";"Mo Superalloy (Ni-16Cr-16Mo; C276)";"butyrolactone";"ketones";"100";"25 – 225";"<20";"219";"";"";"";"";"";"";"";"";"";"";"";"";"";"";"";"";"";""
"18";"Mo Superalloy (Ni-20Cr-16Mo-4W; 686)";"butyrolactone";"ketones";"100";"25 – 225";"<20";"219";"";"";"";"";"";"";"";"";"";"";"";"";"";"";"";"";"";""
"19";"Mo Superalloy (Ni-22Cr-16Mo; C22/ 59)";"butyrolactone";"ketones";"100";"25 – 225";"<20";"219";"";"";"";"";"";"";"";"";"";"";"";"";"";"";"";"";"";""
"20";"Mo Superalloy (Ni-23Cr-16Mo-1Cu; C20000)";"butyrolactone";"ketones";"100";"25 – 225";"<20";"219";"";"";"";"";"";"";"";"";"";"";"";"";"";"";"";"";"";""
"21";"Nickel (200)";"butyrolactone";"ketones";"100";"25 – 225";"<20";"219";"";"";"";"";"";"";"";"";"";"";"";"";"";"";"";"";"";""
"22";"Nickel Cast Iron (15-35Ni)";"butyrolactone";"ketones";"100";"25 – 225";"<20";"219";"";"";"";"";"";"";"";"";"";"";"";"";"";"";"";"";"";""
"23";"Nickel-Copper (400)";"butyrolactone";"ketones";"100";"25 – 225";"<20";"219";"";"";"";"";"";"";"";"";"";"";"";"";"";"";"";"";"";""
"24";"Ni-Cr-Fe Alloy (600/ 690)";"butyrolactone";"ketones";"100";"25 – 225";"<20";"219";"";"";"";"";"";"";"";"";"";"";"";"";"";"";"";"";"";""
"25";"Ni-Mo Alloy (Ni-30Mo; B-2)";"butyrolactone";"ketones";"100";"25 – 225";"<20";"219";"";"";"";"";"";"";"";"";"";"";"";"";"";"";"";"";"";""
"26";"Silicon Cast Iron (14Si)";"butyrolactone";"ketones";"100";"52 – 237";"<20";"218";"";"";"";"";"";"";"";"";"";"";"";"";"";"";"";"";"";""
"27";"Silver";"butyrolactone";"ketones";"100";"25 – 225";"<20";"219";"";"";"";"";"";"";"";"";"";"";"";"";"";"";"";"";"";""
"28";"Steels, Carbon/ Low Alloy";"butyrolactone";"ketones";"100";"25 – 225";"<20";"219";"";"";"";"";"";"";"";"";"";"";"";"";"";"";"";"";"";""
"29";"Tantalum";"butyrolactone";"ketones";"100";"25 – 225";"<2";"219";"";"";"";"";"";"";"";"";"";"";"";"";"";"";"";"";"";""
"30";"Titanium, Unalloyed";"butyrolactone";"ketones";"100";"25 – 225";"<2";"219";"";"";"";"";"";"";"";"";"";"";"";"";"";"";"";"";"";""
"31";"Zirconium";"butyrolactone";"ketones";"100";"25 – 225";"<2";"219";"";"";"";"";"";"";"";"";"";"";"";"";"";"";"";"";"";""
"";"";"";"";"";"";"";"";"";"";"";"";"";"";"";"";"";"";"";"";"";"";"";"";"";""
"";"";"";"";"";"";"";"";"";"";"";"";"";"";"";"";"";"";"";"";"";"";"";"";"";""
"Corrosion Survey Database (COR•SUR) © 2002 NACE International";"";"";"";"";"";"";"";"";"";"";"";"";"";"";"";"";"";"";"";"";"";"";"";"";""

File: data/corrosion_data/TableData - 2024-11-08T194733.543.csv
sep=;
"Title: Corrosion Survey Database (COR•SUR)";"";"";"";"";"";"";"";"";"";"";"";"";"";"";"";"";"";"";"";"";"";"";"";"";""
"Table: Chloroacetone";"";"";"";"";"";"";"";"";"";"";"";"";"";"";"";"";"";"";"";"";"";"";"";"";""
"DOWNLOAD SHOWS ONLY THE DISPLAYED DATA, UP TO 50 ROWS";"";"";"";"";"";"";"";"";"";"";"";"";"";"";"";"";"";"";"";"";"";"";"";"";""
"No.";"material or substance name";"exposure medium";"exposure medium CAS RN";"exposure medium formula";"exposure medium class";"warnings";"conc. (%)";"temp. (°F)";"corrosion rate (mil/yr)";"reference";"";"";"";"";"";"";"";"";"";"";"";"";"";"";""
"1";"Alloy 20-25-4Mo (904L)";"chloroacetone";"78-95-5";"C3H5ClO";"ketones";"";"100";"25 – 225";"<20";"32,210,219,220";"";"";"";"";"";"";"";"";"";"";"";"";"";"";""
"2";"Alloy 20-38-3-3Cu (20Cb3/ 825)";"chloroacetone";"78-95-5";"C3H5ClO";"ketones";"";"100";"25 – 225";"<20";"32,210,219,220";"";"";"";"";"";"";"";"";"";"";"";"";"";"";""
"3";"Alloy 30-44-5-3W (G-30)";"chloroacetone";"78-95-5";"C3H5ClO";"ketones";"";"100";"25 – 225";"<20";"32,210,219,220";"";"";"";"";"";"";"";"";"";"";"";"";"";"";""
"4";"Aluminum Alloy (3003/ 5154)";"chloroacetone";"78-95-5";"C3H5ClO";"ketones";"hazardous!";"85 – 95";"25 – 75";">50";"32,210,219,220";"";"";"";"";"";"";"";"";"";"";"";"";"";"";""
"5";"Austenitic Cr-Ni Stainless Steel (18-8; 304/ 304L/ 347)";"chloroacetone";"78-95-5";"C3H5ClO";"ketones";"";"100";"25 – 225";"<20";"32,210,219,220";"";"";"";"";"";"";"";"";"";"";"";"";"";"";""
"6";"Austenitic Cr-Ni-Mo Stainless Steel (17-12-3; 316L/ 317L)";"chloroacetone";"78-95-5";"C3H5ClO";"ketones";"";"100";"25 – 225";"<20";"32,210,219,220";"";"";"";"";"";"";"";"";"";"";"";"";"";"";""
"7";"Brass (>15Zn)";"chloroacetone";"78-95-5";"C3H5ClO";"ketones";"";"100";"25 – 225";"<20";"32,210,219";"";"";"";"";"";"";"";"";"";"";"";"";"";"";""
"8";"Cast Iron, Gray/ Ductile";"chloroacetone";"78-95-5";"C3H5ClO";"ketones";"";"100";"25 – 225";"<20";"32,210,219";"";"";"";"";"";"";"";"";"";"";"";"";"";"";""
"9";"Copper/ Bronze/ Low Brass";"chloroacetone";"78-95-5";"C3H5ClO";"ketones";"";"100";"25 – 225";"<20";"32,210,219";"";"";"";"";"";"";"";"";"";"";"";"";"";"";""
"10";"Copper-Nickel";"chloroacetone";"78-95-5";"C3H5ClO";"ketones";"";"100";"25 – 225";"<20";"32,210,219";"";"";"";"";"";"";"";"";"";"";"";"";"";"";""
"11";"Cr Stainless Steel (12Cr)";"chloroacetone";"78-95-5";"C3H5ClO";"ketones";"";"100";"25 – 225";"<20";"32,210,219,220";"";"";"";"";"";"";"";"";"";"";"";"";"";"";""
"12";"Cr Stainless Steel (17Cr)";"chloroacetone";"78-95-5";"C3H5ClO";"ketones";"";"100";"25 – 225";"<20";"32,210,219,220";"";"";"";"";"";"";"";"";"";"";"";"";"";"";""
"13";"Gold/ Platinum";"chloroacetone";"78-95-5";"C3H5ClO";"ketones";"";"100";"25 – 225";"<2";"32,210,219";"";"";"";"";"";"";"";"";"";"";"";"";"";"";""
"14";"Lead";"chloroacetone";"78-95-5";"C3H5ClO";"ketones";"";"100";"25 – 225";"<20";"32,210,219";"";"";"";"";"";"";"";"";"";"";"";"";"";"";""
"15";"Mo Superalloy (Ni-Cr-Fe-9Mo; 625/ 725)";"chloroacetone";"78-95-5";"C3H5ClO";"ketones";"";"100";"25 – 225";"<20";"32,210,219,220";"";"";"";"";"";"";"";"";"";"";"";"";"";"";""
"16";"Mo Superalloy (Ni-16Cr-16Mo; C276)";"chloroacetone";"78-95-5";"C3H5ClO";"ketones";"";"100";"25 – 225";"<20";"32,210,219,220";"";"";"";"";"";"";"";"";"";"";"";"";"";"";""
"17";"Mo Superalloy (Ni-20Cr-16Mo-4W; 686)";"chloroacetone";"78-95-5";"C3H5ClO";"ketones";"";"100";"25 – 225";"<20";"32,210,219,220";"";"";"";"";"";"";"";"";"";"";"";"";"";"";""
"18";"Mo Superalloy (Ni-22Cr-16Mo; C22/ 59)";"chloroacetone";"78-95-5";"C3H5ClO";"ketones";"";"100";"25 – 225";"<20";"32,210,219,220";"";"";"";"";"";"";"";"";"";"";"";"";"";"";""
"19";"Mo Superalloy (Ni-23Cr-16Mo-1Cu; C20000)";"chloroacetone";"78-95-5";"C3H5ClO";"ketones";"";"100";"25 – 225";"<20";"32,210,219,220";"";"";"";"";"";"";"";"";"";"";"";"";"";"";""
"20";"Nickel (200)";"chloroacetone";"78-95-5";"C3H5ClO";"ketones";"";"100";"25 – 225";"<20";"32,210,219";"";"";"";"";"";"";"";"";"";"";"";"";"";"";""
"21";"Nickel Cast Iron (15-35Ni)";"chloroacetone";"78-95-5";"C3H5ClO";"ketones";"";"100";"25 – 225";"<20";"32,210,219";"";"";"";"";"";"";"";"";"";"";"";"";"";"";""
"22";"Nickel-Copper (400)";"chloroacetone";"78-95-5";"C3H5ClO";"ketones";"";"100";"25 – 225";"<20";"32,210,219";"";"";"";"";"";"";"";"";"";"";"";"";"";"";""
"23";"Ni-Cr-Fe Alloy (600/ 690)";"chloroacetone";"78-95-5";"C3H5ClO";"ketones";"";"100";"25 – 225";"<20";"32,210,219,220";"";"";"";"";"";"";"";"";"";"";"";"";"";"";""
"24";"Ni-Mo Alloy (Ni-30Mo; B-2)";"chloroacetone";"78-95-5";"C3H5ClO";"ketones";"";"100";"25 – 225";"<20";"32,210,219";"";"";"";"";"";"";"";"";"";"";"";"";"";"";""
"25";"Silicon Cast Iron (14Si)";"chloroacetone";"78-95-5";"C3H5ClO";"ketones";"";"100";"52 – 237";"<20";"32,210,218";"";"";"";"";"";"";"";"";"";"";"";"";"";"";""
"26";"Silver";"chloroacetone";"78-95-5";"C3H5ClO";"ketones";"";"100";"25 – 225";"<20";"32,210,219";"";"";"";"";"";"";"";"";"";"";"";"";"";"";""
"27";"Steels, Carbon/ Low Alloy";"chloroacetone";"78-95-5";"C3H5ClO";"ketones";"";"85 – 95";"25 – 75";">50";"32,210,219";"";"";"";"";"";"";"";"";"";"";"";"";"";"";""
"28";"Steels, Carbon/ Low Alloy";"chloroacetone";"78-95-5";"C3H5ClO";"ketones";"";"100";"25 – 225";"<20";"32,210,219";"";"";"";"";"";"";"";"";"";"";"";"";"";"";""
"29";"Superferritic Stainless Steel (26-1)";"chloroacetone";"78-95-5";"C3H5ClO";"ketones";"";"100";"25 – 225";"<20";"32,210,219,220";"";"";"";"";"";"";"";"";"";"";"";"";"";"";""
"30";"Tantalum";"chloroacetone";"78-95-5";"C3H5ClO";"ketones";"";"100";"25 – 225";"<2";"32,210,219";"";"";"";"";"";"";"";"";"";"";"";"";"";"";""
"31";"Titanium, Unalloyed";"chloroacetone";"78-95-5";"C3H5ClO";"ketones";"";"100";"25 – 225";"<20";"32,210,219";"";"";"";"";"";"";"";"";"";"";"";"";"";"";""
"32";"Zirconium";"chloroacetone";"78-95-5";"C3H5ClO";"ketones";"";"100";"25 – 225";"<20";"32,210,219";"";"";"";"";"";"";"";"";"";"";"";"";"";"";""
"";"";"";"";"";"";"";"";"";"";"";"";"";"";"";"";"";"";"";"";"";"";"";"";"";""
"";"";"";"";"";"";"";"";"";"";"";"";"";"";"";"";"";"";"";"";"";"";"";"";"";""
"Corrosion Survey Database (COR•SUR) © 2002 NACE International";"";"";"";"";"";"";"";"";"";"";"";"";"";"";"";"";"";"";"";"";"";"";"";"";""
