Repository: Mahyar-rajabi94/TF_SDL

File: data/corrosion_data/TableData - 2024-11-08T194738.504.csv
sep=;
"Title: Corrosion Survey Database (COR•SUR)";"";"";"";"";"";"";"";"";"";"";"";"";"";"";"";"";"";"";"";"";"";"";"";"";""
"Table: Cyclohexanone";"";"";"";"";"";"";"";"";"";"";"";"";"";"";"";"";"";"";"";"";"";"";"";"";""
"DOWNLOAD SHOWS ONLY THE DISPLAYED DATA, UP TO 50 ROWS";"";"";"";"";"";"";"";"";"";"";"";"";"";"";"";"";"";"";"";"";"";"";"";"";""
"No.";"material or substance name";"exposure medium";"exposure medium synonym";"exposure medium CAS RN";"exposure medium formula";"exposure medium class";"conc. (%)";"temp. (°F)";"corrosion rate (mil/yr)";"reference";"";"";"";"";"";"";"";"";"";"";"";"";"";"";""
"1";"Alloy 20-25-4Mo (904L)";"cyclohexanone";"pimelic ketone";"108-94-1";"C6H10O";"ketones";"100";"25 – 225";"<2";"219,220";"";"";"";"";"";"";"";"";"";"";"";"";"";"";""
"2";"Alloy 20-38-3-3Cu (20Cb3/ 825)";"cyclohexanone";"pimelic ketone";"108-94-1";"C6H10O";"ketones";"100";"25 – 225";"<2";"219,220";"";"";"";"";"";"";"";"";"";"";"";"";"";"";""
"3";"Alloy 30-44-5-3W (G-30)";"cyclohexanone";"pimelic ketone";"108-94-1";"C6H10O";"ketones";"100";"25 – 225";"<2";"219,220";"";"";"";"";"";"";"";"";"";"";"";"";"";"";""
"4";"Aluminum Alloy (3003/ 5154)";"cyclohexanone";"pimelic ketone";"108-94-1";"C6H10O";"ketones";"100";"25 – 225";"<2";"219,220";"";"";"";"";"";"";"";"";"";"";"";"";"";"";""
"5";"Austenitic Cr-Ni Stainless Steel (18-8; 304/ 304L/ 347)";"cyclohexanone";"pimelic ketone";"108-94-1";"C6H10O";"ketones";"100";"25 – 225";"<2";"219,220";"";"";"";"";"";"";"";"";"";"";"";"";"";"";""
"6";"Austenitic Cr-Ni-Mo Stainless Steel (17-12-3; 316L/ 317L)";"cyclohexanone";"pimelic ketone";"108-94-1";"C6H10O";"ketones";"100";"25 – 225";"<2";"219,220";"";"";"";"";"";"";"";"";"";"";"";"";"";"";""
"7";"Brass (>15Zn)";"cyclohexanone";"pimelic ketone";"108-94-1";"C6H10O";"ketones";"100";"25 – 225";"<2";"219,220";"";"";"";"";"";"";"";"";"";"";"";"";"";"";""
"8";"Cast Iron, Gray/ Ductile";"cyclohexanone";"pimelic ketone";"108-94-1";"C6H10O";"ketones";"100";"25 – 225";"<2";"219,220";"";"";"";"";"";"";"";"";"";"";"";"";"";"";""
"9";"Copper/ Bronze/ Low Brass";"cyclohexanone";"pimelic ketone";"108-94-1";"C6H10O";"ketones";"100";"25 – 225";"<2";"219,220";"";"";"";"";"";"";"";"";"";"";"";"";"";"";""
"10";"Copper-Nickel";"cyclohexanone";"pimelic ketone";"108-94-1";"C6H10O";"ketones";"100";"25 – 225";"<2";"219,220";"";"";"";"";"";"";"";"";"";"";"";"";"";"";""
"11";"Cr Stainless Steel (12Cr)";"cyclohexanone";"pimelic ketone";"108-94-1";"C6H10O";"ketones";"100";"25 – 225";"<2";"219,220";"";"";"";"";"";"";"";"";"";"";"";"";"";"";""
"12";"Cr Stainless Steel (17Cr)";"cyclohexanone";"pimelic ketone";"108-94-1";"C6H10O";"ketones";"100";"25 – 225";"<2";"219,220";"";"";"";"";"";"";"";"";"";"";"";"";"";"";""
"13";"Lead";"cyclohexanone";"pimelic ketone";"108-94-1";"C6H10O";"ketones";"100";"25 – 225";"<2";"219,220";"";"";"";"";"";"";"";"";"";"";"";"";"";"";""
"14";"Mo Superalloy (Ni-Cr-Fe-9Mo; 625/ 725)";"cyclohexanone";"pimelic ketone";"108-94-1";"C6H10O";"ketones";"100";"25 – 225";"<2";"219,220";"";"";"";"";"";"";"";"";"";"";"";"";"";"";""
"15";"Mo Superalloy (Ni-16Cr-16Mo; C276)";"cyclohexanone";"pimelic ketone";"108-94-1";"C6H10O";"ketones";"100";"25 – 225";"<2";"219,220";"";"";"";"";"";"";"";"";"";"";"";"";"";"";""
"16";"Mo Superalloy (Ni-20Cr-16Mo-4W; 686)";"cyclohexanone";"pimelic ketone";"108-94-1";"C6H10O";"ketones";"100";"25 – 225";"<2";"219,220";"";"";"";"";"";"";"";"";"";"";"";"";"";"";""
"17";"Mo Superalloy (Ni-22Cr-16Mo; C22/ 59)";"cyclohexanone";"pimelic ketone";"108-94-1";"C6H10O";"ketones";"100";"25 – 225";"<2";"219,220";"";"";"";"";"";"";"";"";"";"";"";"";"";"";""
"18";"Mo Superalloy (Ni-23Cr-16Mo-1Cu; C20000)";"cyclohexanone";"pimelic ketone";"108-94-1";"C6H10O";"ketones";"100";"25 – 225";"<2";"219,220";"";"";"";"";"";"";"";"";"";"";"";"";"";"";""
"19";"Nickel (200)";"cyclohexanone";"pimelic ketone";"108-94-1";"C6H10O";"ketones";"100";"25 – 225";"<2";"219,220";"";"";"";"";"";"";"";"";"";"";"";"";"";"";""
"20";"Nickel Cast Iron (15-35Ni)";"cyclohexanone";"pimelic ketone";"108-94-1";"C6H10O";"ketones";"100";"25 – 225";"<2";"219,220";"";"";"";"";"";"";"";"";"";"";"";"";"";"";""
"21";"Nickel-Copper (400)";"cyclohexanone";"pimelic ketone";"108-94-1";"C6H10O";"ketones";"100";"25 – 225";"<2";"219,220";"";"";"";"";"";"";"";"";"";"";"";"";"";"";""
"22";"Ni-Cr-Fe Alloy (600/ 690)";"cyclohexanone";"pimelic ketone";"108-94-1";"C6H10O";"ketones";"100";"25 – 225";"<2";"219,220";"";"";"";"";"";"";"";"";"";"";"";"";"";"";""
"23";"Ni-Mo Alloy (Ni-30Mo; B-2)";"cyclohexanone";"pimelic ketone";"108-94-1";"C6H10O";"ketones";"100";"25 – 225";"<2";"219,220";"";"";"";"";"";"";"";"";"";"";"";"";"";"";""
"24";"Silicon Cast Iron (14Si)";"cyclohexanone";"pimelic ketone";"108-94-1";"C6H10O";"ketones";"100";"52 – 237";"<2";"218,220";"";"";"";"";"";"";"";"";"";"";"";"";"";"";""
"25";"Silver";"cyclohexanone";"pimelic ketone";"108-94-1";"C6H10O";"ketones";"100";"25 – 225";"<2";"219,220";"";"";"";"";"";"";"";"";"";"";"";"";"";"";""
"26";"Steels, Carbon/ Low Alloy";"cyclohexanone";"pimelic ketone";"108-94-1";"C6H10O";"ketones";"100";"25 – 225";"<2";"219,220";"";"";"";"";"";"";"";"";"";"";"";"";"";"";""
"27";"Superferritic Stainless Steel (26-1)";"cyclohexanone";"pimelic ketone";"108-94-1";"C6H10O";"ketones";"100";"25 – 225";"<2";"219,220";"";"";"";"";"";"";"";"";"";"";"";"";"";"";""
"28";"Titanium, Unalloyed";"cyclohexanone";"pimelic ketone";"108-94-1";"C6H10O";"ketones";"100";"25 – 225";"<2";"219,220";"";"";"";"";"";"";"";"";"";"";"";"";"";"";""
"29";"Zirconium";"cyclohexanone";"pimelic ketone";"108-94-1";"C6H10O";"ketones";"100";"25 – 225";"<2";"219,220";"";"";"";"";"";"";"";"";"";"";"";"";"";"";""
"";"";"";"";"";"";"";"";"";"";"";"";"";"";"";"";"";"";"";"";"";"";"";"";"";""
"";"";"";"";"";"";"";"";"";"";"";"";"";"";"";"";"";"";"";"";"";"";"";"";"";""
"Corrosion Survey Database (COR•SUR) © 2002 NACE International";"";"";"";"";"";"";"";"";"";"";"";"";"";"";"";"";"";"";"";"";"";"";"";"";""

File: data/corrosion_data/TableData - 2024-11-08T194743.055.csv
sep=;
"Title: Corrosion Survey Database (COR•SUR)";"";"";"";"";"";"";"";"";"";"";"";"";"";"";"";"";"";"";"";"";"";"";"";"";""
"Table: Diisobutyl ketone";"";"";"";"";"";"";"";"";"";"";"";"";"";"";"";"";"";"";"";"";"";"";"";"";""
"DOWNLOAD SHOWS ONLY THE DISPLAYED DATA, UP TO 50 ROWS";"";"";"";"";"";"";"";"";"";"";"";"";"";"";"";"";"";"";"";"";"";"";"";"";""
"No.";"material or substance name";"exposure medium";"exposure medium synonym";"exposure medium CAS RN";"exposure medium formula";"exposure medium class";"conc. (%)";"temp. (°F)";"corrosion rate (mil/yr)";"reference";"";"";"";"";"";"";"";"";"";"";"";"";"";"";""
"1";"Alloy 20-38-3-3Cu (20Cb3/ 825)";"diisobutyl ketone";"2,6-dimethyl-4-heptanone";"108-83-8";"C9H18O";"ketones";"100";"25 – 225";"<2";"219";"";"";"";"";"";"";"";"";"";"";"";"";"";"";""
"2";"Alloy 30-44-5-3W (G-30)";"diisobutyl ketone";"2,6-dimethyl-4-heptanone";"108-83-8";"C9H18O";"ketones";"100";"25 – 225";"<2";"219";"";"";"";"";"";"";"";"";"";"";"";"";"";"";""
"3";"Aluminum Alloy (3003/ 5154)";"diisobutyl ketone";"2,6-dimethyl-4-heptanone";"108-83-8";"C9H18O";"ketones";"100";"25 – 225";"<2";"219";"";"";"";"";"";"";"";"";"";"";"";"";"";"";""
"4";"Austenitic Cr-Ni Stainless Steel (18-8; 304/ 304L/ 347)";"diisobutyl ketone";"2,6-dimethyl-4-heptanone";"108-83-8";"C9H18O";"ketones";"100";"25 – 225";"<2";"219";"";"";"";"";"";"";"";"";"";"";"";"";"";"";""
"5";"Austenitic Cr-Ni-Mo Stainless Steel (17-12-3; 316L/ 317L)";"diisobutyl ketone";"2,6-dimethyl-4-heptanone";"108-83-8";"C9H18O";"ketones";"100";"25 – 225";"<2";"219";"";"";"";"";"";"";"";"";"";"";"";"";"";"";""
"6";"Brass (>15Zn)";"diisobutyl ketone";"2,6-dimethyl-4-heptanone";"108-83-8";"C9H18O";"ketones";"100";"25 – 225";"<2";"219";"";"";"";"";"";"";"";"";"";"";"";"";"";"";""
"7";"Cast Iron, Gray/ Ductile";"diisobutyl ketone";"2,6-dimethyl-4-heptanone";"108-83-8";"C9H18O";"ketones";"100";"25 – 225";"<2";"219";"";"";"";"";"";"";"";"";"";"";"";"";"";"";""
"8";"Copper/ Bronze/ Low Brass";"diisobutyl ketone";"2,6-dimethyl-4-heptanone";"108-83-8";"C9H18O";"ketones";"100";"25 – 225";"<2";"219";"";"";"";"";"";"";"";"";"";"";"";"";"";"";""
"9";"Copper-Nickel";"diisobutyl ketone";"2,6-dimethyl-4-heptanone";"108-83-8";"C9H18O";"ketones";"100";"25 – 225";"<2";"219";"";"";"";"";"";"";"";"";"";"";"";"";"";"";""
"10";"Cr Stainless Steel (12Cr)";"diisobutyl ketone";"2,6-dimethyl-4-heptanone";"108-83-8";"C9H18O";"ketones";"100";"25 – 225";"<2";"219";"";"";"";"";"";"";"";"";"";"";"";"";"";"";""
"11";"Cr Stainless Steel (17Cr)";"diisobutyl ketone";"2,6-dimethyl-4-heptanone";"108-83-8";"C9H18O";"ketones";"100";"25 – 225";"<2";"219";"";"";"";"";"";"";"";"";"";"";"";"";"";"";""
"12";"Gold/ Platinum";"diisobutyl ketone";"2,6-dimethyl-4-heptanone";"108-83-8";"C9H18O";"ketones";"100";"25 – 225";"<2";"219";"";"";"";"";"";"";"";"";"";"";"";"";"";"";""
"13";"Lead";"diisobutyl ketone";"2,6-dimethyl-4-heptanone";"108-83-8";"C9H18O";"ketones";"100";"25 – 225";"<2";"219";"";"";"";"";"";"";"";"";"";"";"";"";"";"";""
"14";"Nickel (200)";"diisobutyl ketone";"2,6-dimethyl-4-heptanone";"108-83-8";"C9H18O";"ketones";"100";"25 – 225";"<2";"219";"";"";"";"";"";"";"";"";"";"";"";"";"";"";""
"15";"Nickel Cast Iron (15-35Ni)";"diisobutyl ketone";"2,6-dimethyl-4-heptanone";"108-83-8";"C9H18O";"ketones";"100";"25 – 225";"<2";"219";"";"";"";"";"";"";"";"";"";"";"";"";"";"";""
"16";"Nickel-Copper (400)";"diisobutyl ketone";"2,6-dimethyl-4-heptanone";"108-83-8";"C9H18O";"ketones";"100";"25 – 225";"<2";"219";"";"";"";"";"";"";"";"";"";"";"";"";"";"";""
"17";"Ni-Cr-Fe Alloy (600/ 690)";"diisobutyl ketone";"2,6-dimethyl-4-heptanone";"108-83-8";"C9H18O";"ketones";"100";"25 – 225";"<2";"219";"";"";"";"";"";"";"";"";"";"";"";"";"";"";""
"18";"Ni-Mo Alloy (Ni-30Mo; B-2)";"diisobutyl ketone";"2,6-dimethyl-4-heptanone";"108-83-8";"C9H18O";"ketones";"100";"25 – 225";"<2";"219";"";"";"";"";"";"";"";"";"";"";"";"";"";"";""
"19";"Silicon Cast Iron (14Si)";"diisobutyl ketone";"2,6-dimethyl-4-heptanone";"108-83-8";"C9H18O";"ketones";"100";"52 – 237";"<2";"218";"";"";"";"";"";"";"";"";"";"";"";"";"";"";""
"20";"Silver";"diisobutyl ketone";"2,6-dimethyl-4-heptanone";"108-83-8";"C9H18O";"ketones";"100";"25 – 225";"<2";"219";"";"";"";"";"";"";"";"";"";"";"";"";"";"";""
"21";"Steels, Carbon/ Low Alloy";"diisobutyl ketone";"2,6-dimethyl-4-heptanone";"108-83-8";"C9H18O";"ketones";"100";"25 – 225";"<2";"219";"";"";"";"";"";"";"";"";"";"";"";"";"";"";""
"22";"Superferritic Stainless Steel (26-1)";"diisobutyl ketone";"2,6-dimethyl-4-heptanone";"108-83-8";"C9H18O";"ketones";"100";"25 – 225";"<2";"219";"";"";"";"";"";"";"";"";"";"";"";"";"";"";""
"23";"Tantalum";"diisobutyl ketone";"2,6-dimethyl-4-heptanone";"108-83-8";"C9H18O";"ketones";"100";"25 – 225";"<2";"219";"";"";"";"";"";"";"";"";"";"";"";"";"";"";""
"24";"Titanium, Unalloyed";"diisobutyl ketone";"2,6-dimethyl-4-heptanone";"108-83-8";"C9H18O";"ketones";"100";"25 – 225";"<2";"219";"";"";"";"";"";"";"";"";"";"";"";"";"";"";""
"";"";"";"";"";"";"";"";"";"";"";"";"";"";"";"";"";"";"";"";"";"";"";"";"";""
"";"";"";"";"";"";"";"";"";"";"";"";"";"";"";"";"";"";"";"";"";"";"";"";"";""
"Corrosion Survey Database (COR•SUR) © 2002 NACE International";"";"";"";"";"";"";"";"";"";"";"";"";"";"";"";"";"";"";"";"";"";"";"";"";""

File: data/corrosion_data/TableData - 2024-11-08T194748.023.csv
sep=;
"Title: Corrosion Survey Database (COR•SUR)";"";"";"";"";"";"";"";"";"";"";"";"";"";"";"";"";"";"";"";"";"";"";"";"";""
"Table: Isophorone";"";"";"";"";"";"";"";"";"";"";"";"";"";"";"";"";"";"";"";"";"";"";"";"";""
"DOWNLOAD SHOWS ONLY THE DISPLAYED DATA, UP TO 50 ROWS";"";"";"";"";"";"";"";"";"";"";"";"";"";"";"";"";"";"";"";"";"";"";"";"";""
"No.";"material or substance name";"exposure medium";"exposure medium synonym";"exposure medium CAS RN";"exposure medium formula";"exposure medium class";"conc. (%)";"temp. (°F)";"corrosion rate (mil/yr)";"reference";"";"";"";"";"";"";"";"";"";"";"";"";"";"";""
"1";"Alloy 20-25-4Mo (904L)";"isophorone";"3,5,5-trimethyl-2-cyclohexen-1-one";"78-59-1";"C9H14O";"ketones";"100";"25 – 225";"<2";"219";"";"";"";"";"";"";"";"";"";"";"";"";"";"";""
"2";"Alloy 20-38-3-3Cu (20Cb3/ 825)";"isophorone";"3,5,5-trimethyl-2-cyclohexen-1-one";"78-59-1";"C9H14O";"ketones";"100";"25 – 225";"<2";"219";"";"";"";"";"";"";"";"";"";"";"";"";"";"";""
"3";"Alloy 30-44-5-3W (G-30)";"isophorone";"3,5,5-trimethyl-2-cyclohexen-1-one";"78-59-1";"C9H14O";"ketones";"100";"25 – 225";"<2";"219";"";"";"";"";"";"";"";"";"";"";"";"";"";"";""
"4";"Aluminum Alloy (3003/ 5154)";"isophorone";"3,5,5-trimethyl-2-cyclohexen-1-one";"78-59-1";"C9H14O";"ketones";"100";"25 – 225";"<2";"219";"";"";"";"";"";"";"";"";"";"";"";"";"";"";""
"5";"Austenitic Cr-Ni Stainless Steel (18-8; 304/ 304L/ 347)";"isophorone";"3,5,5-trimethyl-2-cyclohexen-1-one";"78-59-1";"C9H14O";"ketones";"100";"25 – 225";"<2";"219";"";"";"";"";"";"";"";"";"";"";"";"";"";"";""
"6";"Austenitic Cr-Ni-Mo Stainless Steel (17-12-3; 316L/ 317L)";"isophorone";"3,5,5-trimethyl-2-cyclohexen-1-one";"78-59-1";"C9H14O";"ketones";"100";"25 – 225";"<2";"219";"";"";"";"";"";"";"";"";"";"";"";"";"";"";""
"7";"Brass (>15Zn)";"isophorone";"3,5,5-trimethyl-2-cyclohexen-1-one";"78-59-1";"C9H14O";"ketones";"100";"25 – 125";"<2";"219";"";"";"";"";"";"";"";"";"";"";"";"";"";"";""
"8";"Brass (>15Zn)";"isophorone";"3,5,5-trimethyl-2-cyclohexen-1-one";"78-59-1";"C9H14O";"ketones";"100";"125 – 225";"<20";"219";"";"";"";"";"";"";"";"";"";"";"";"";"";"";""
"9";"Cast Iron, Gray/ Ductile";"isophorone";"3,5,5-trimethyl-2-cyclohexen-1-one";"78-59-1";"C9H14O";"ketones";"100";"25 – 225";"<2";"219";"";"";"";"";"";"";"";"";"";"";"";"";"";"";""
"10";"Copper/ Bronze/ Low Brass";"isophorone";"3,5,5-trimethyl-2-cyclohexen-1-one";"78-59-1";"C9H14O";"ketones";"100";"25 – 125";"<2";"219";"";"";"";"";"";"";"";"";"";"";"";"";"";"";""
"11";"Copper/ Bronze/ Low Brass";"isophorone";"3,5,5-trimethyl-2-cyclohexen-1-one";"78-59-1";"C9H14O";"ketones";"100";"125 – 225";"<20";"219";"";"";"";"";"";"";"";"";"";"";"";"";"";"";""
"12";"Copper-Nickel";"isophorone";"3,5,5-trimethyl-2-cyclohexen-1-one";"78-59-1";"C9H14O";"ketones";"100";"25 – 225";"<2";"219";"";"";"";"";"";"";"";"";"";"";"";"";"";"";""
"13";"Cr Stainless Steel (12Cr)";"isophorone";"3,5,5-trimethyl-2-cyclohexen-1-one";"78-59-1";"C9H14O";"ketones";"100";"25 – 225";"<2";"219";"";"";"";"";"";"";"";"";"";"";"";"";"";"";""
"14";"Cr Stainless Steel (17Cr)";"isophorone";"3,5,5-trimethyl-2-cyclohexen-1-one";"78-59-1";"C9H14O";"ketones";"100";"25 – 225";"<2";"219";"";"";"";"";"";"";"";"";"";"";"";"";"";"";""
"15";"Gold/ Platinum";"isophorone";"3,5,5-trimethyl-2-cyclohexen-1-one";"78-59-1";"C9H14O";"ketones";"100";"25 – 225";"<2";"219";"";"";"";"";"";"";"";"";"";"";"";"";"";"";""
"16";"Lead";"isophorone";"3,5,5-trimethyl-2-cyclohexen-1-one";"78-59-1";"C9H14O";"ketones";"100";"25 – 225";"<2";"219";"";"";"";"";"";"";"";"";"";"";"";"";"";"";""
"17";"Mo Superalloy (Ni-Cr-Fe-9Mo; 625/ 725)";"isophorone";"3,5,5-trimethyl-2-cyclohexen-1-one";"78-59-1";"C9H14O";"ketones";"100";"25 – 225";"<2";"219";"";"";"";"";"";"";"";"";"";"";"";"";"";"";""
"18";"Mo Superalloy (Ni-16Cr-16Mo; C276)";"isophorone";"3,5,5-trimethyl-2-cyclohexen-1-one";"78-59-1";"C9H14O";"ketones";"100";"25 – 225";"<2";"219";"";"";"";"";"";"";"";"";"";"";"";"";"";"";""
"19";"Mo Superalloy (Ni-20Cr-16Mo-4W; 686)";"isophorone";"3,5,5-trimethyl-2-cyclohexen-1-one";"78-59-1";"C9H14O";"ketones";"100";"25 – 225";"<2";"219";"";"";"";"";"";"";"";"";"";"";"";"";"";"";""
"20";"Mo Superalloy (Ni-22Cr-16Mo; C22/ 59)";"isophorone";"3,5,5-trimethyl-2-cyclohexen-1-one";"78-59-1";"C9H14O";"ketones";"100";"25 – 225";"<2";"219";"";"";"";"";"";"";"";"";"";"";"";"";"";"";""
"21";"Mo Superalloy (Ni-23Cr-16Mo-1Cu; C20000)";"isophorone";"3,5,5-trimethyl-2-cyclohexen-1-one";"78-59-1";"C9H14O";"ketones";"100";"25 – 225";"<2";"219";"";"";"";"";"";"";"";"";"";"";"";"";"";"";""
"22";"Nickel (200)";"isophorone";"3,5,5-trimethyl-2-cyclohexen-1-one";"78-59-1";"C9H14O";"ketones";"100";"25 – 225";"<2";"219";"";"";"";"";"";"";"";"";"";"";"";"";"";"";""
"23";"Nickel Cast Iron (15-35Ni)";"isophorone";"3,5,5-trimethyl-2-cyclohexen-1-one";"78-59-1";"C9H14O";"ketones";"100";"25 – 225";"<2";"219";"";"";"";"";"";"";"";"";"";"";"";"";"";"";""
"24";"Nickel-Copper (400)";"isophorone";"3,5,5-trimethyl-2-cyclohexen-1-one";"78-59-1";"C9H14O";"ketones";"100";"25 – 225";"<2";"219";"";"";"";"";"";"";"";"";"";"";"";"";"";"";""
"25";"Ni-Cr-Fe Alloy (600/ 690)";"isophorone";"3,5,5-trimethyl-2-cyclohexen-1-one";"78-59-1";"C9H14O";"ketones";"100";"25 – 225";"<2";"219";"";"";"";"";"";"";"";"";"";"";"";"";"";"";""
"26";"Ni-Mo Alloy (Ni-30Mo; B-2)";"isophorone";"3,5,5-trimethyl-2-cyclohexen-1-one";"78-59-1";"C9H14O";"ketones";"100";"25 – 225";"<2";"219";"";"";"";"";"";"";"";"";"";"";"";"";"";"";""
"27";"Silicon Cast Iron (14Si)";"isophorone";"3,5,5-trimethyl-2-cyclohexen-1-one";"78-59-1";"C9H14O";"ketones";"100";"52 – 237";"<2";"218";"";"";"";"";"";"";"";"";"";"";"";"";"";"";""
"28";"Silver";"isophorone";"3,5,5-trimethyl-2-cyclohexen-1-one";"78-59-1";"C9H14O";"ketones";"100";"25 – 225";"<2";"219";"";"";"";"";"";"";"";"";"";"";"";"";"";"";""
"29";"Steels, Carbon/ Low Alloy";"isophorone";"3,5,5-trimethyl-2-cyclohexen-1-one";"78-59-1";"C9H14O";"ketones";"100";"25 – 225";"<2";"219";"";"";"";"";"";"";"";"";"";"";"";"";"";"";""
"30";"Superferritic Stainless Steel (26-1)";"isophorone";"3,5,5-trimethyl-2-cyclohexen-1-one";"78-59-1";"C9H14O";"ketones";"100";"25 – 225";"<2";"219";"";"";"";"";"";"";"";"";"";"";"";"";"";"";""
"31";"Tantalum";"isophorone";"3,5,5-trimethyl-2-cyclohexen-1-one";"78-59-1";"C9H14O";"ketones";"100";"25 – 225";"<2";"219";"";"";"";"";"";"";"";"";"";"";"";"";"";"";""
"32";"Titanium, Unalloyed";"isophorone";"3,5,5-trimethyl-2-cyclohexen-1-one";"78-59-1";"C9H14O";"ketones";"100";"25 – 225";"<2";"219";"";"";"";"";"";"";"";"";"";"";"";"";"";"";""
"33";"Zirconium";"isophorone";"3,5,5-trimethyl-2-cyclohexen-1-one";"78-59-1";"C9H14O";"ketones";"100";"25 – 225";"<2";"219";"";"";"";"";"";"";"";"";"";"";"";"";"";"";""
"";"";"";"";"";"";"";"";"";"";"";"";"";"";"";"";"";"";"";"";"";"";"";"";"";""
"";"";"";"";"";"";"";"";"";"";"";"";"";"";"";"";"";"";"";"";"";"";"";"";"";""
"Corrosion Survey Database (COR•SUR) © 2002 NACE International";"";"";"";"";"";"";"";"";"";"";"";"";"";"";"";"";"";"";"";"";"";"";"";"";""

File: data/corrosion_data/TableData - 2024-11-08T194753.264.csv
sep=;
"Title: Corrosion Survey Database (COR•SUR)";"";"";"";"";"";"";"";"";"";"";"";"";"";"";"";"";"";"";"";"";"";"";"";"";""
"Table: Mesityl oxide";"";"";"";"";"";"";"";"";"";"";"";"";"";"";"";"";"";"";"";"";"";"";"";"";""
"DOWNLOAD SHOWS ONLY THE DISPLAYED DATA, UP TO 50 ROWS";"";"";"";"";"";"";"";"";"";"";"";"";"";"";"";"";"";"";"";"";"";"";"";"";""
"No.";"material or substance name";"exposure medium";"exposure medium synonym";"exposure medium CAS RN";"exposure medium formula";"exposure medium class";"conc. (%)";"temp. (°F)";"corrosion rate (mil/yr)";"reference";"";"";"";"";"";"";"";"";"";"";"";"";"";"";""
"1";"Alloy 20-25-4Mo (904L)";"mesityl oxide";"isobutenyl methyl ketone";"141-79-7";"C6H10O";"ketones";"100";"25 – 225";"<2";"219";"";"";"";"";"";"";"";"";"";"";"";"";"";"";""
"2";"Alloy 20-38-3-3Cu (20Cb3/ 825)";"mesityl oxide";"isobutenyl methyl ketone";"141-79-7";"C6H10O";"ketones";"100";"25 – 225";"<2";"219";"";"";"";"";"";"";"";"";"";"";"";"";"";"";""
"3";"Alloy 30-44-5-3W (G-30)";"mesityl oxide";"isobutenyl methyl ketone";"141-79-7";"C6H10O";"ketones";"100";"25 – 225";"<2";"219";"";"";"";"";"";"";"";"";"";"";"";"";"";"";""
"4";"Aluminum Alloy (3003/ 5154)";"mesityl oxide";"isobutenyl methyl ketone";"141-79-7";"C6H10O";"ketones";"100";"25 – 225";"<2";"219";"";"";"";"";"";"";"";"";"";"";"";"";"";"";""
"5";"Austenitic Cr-Ni Stainless Steel (18-8; 304/ 304L/ 347)";"mesityl oxide";"isobutenyl methyl ketone";"141-79-7";"C6H10O";"ketones";"100";"25 – 225";"<2";"219";"";"";"";"";"";"";"";"";"";"";"";"";"";"";""
"6";"Austenitic Cr-Ni-Mo Stainless Steel (17-12-3; 316L/ 317L)";"mesityl oxide";"isobutenyl methyl ketone";"141-79-7";"C6H10O";"ketones";"100";"25 – 225";"<2";"219";"";"";"";"";"";"";"";"";"";"";"";"";"";"";""
"7";"Brass (>15Zn)";"mesityl oxide";"isobutenyl methyl ketone";"141-79-7";"C6H10O";"ketones";"100";"25 – 225";"<2";"219";"";"";"";"";"";"";"";"";"";"";"";"";"";"";""
"8";"Cast Iron, Gray/ Ductile";"mesityl oxide";"isobutenyl methyl ketone";"141-79-7";"C6H10O";"ketones";"100";"25 – 225";"<2";"219";"";"";"";"";"";"";"";"";"";"";"";"";"";"";""
"9";"Copper/ Bronze/ Low Brass";"mesityl oxide";"isobutenyl methyl ketone";"141-79-7";"C6H10O";"ketones";"100";"25 – 225";"<2";"219";"";"";"";"";"";"";"";"";"";"";"";"";"";"";""
"10";"Copper-Nickel";"mesityl oxide";"isobutenyl methyl ketone";"141-79-7";"C6H10O";"ketones";"100";"25 – 225";"<2";"219";"";"";"";"";"";"";"";"";"";"";"";"";"";"";""
"11";"Cr Stainless Steel (12Cr)";"mesityl oxide";"isobutenyl methyl ketone";"141-79-7";"C6H10O";"ketones";"100";"25 – 225";"<2";"219";"";"";"";"";"";"";"";"";"";"";"";"";"";"";""
"12";"Cr Stainless Steel (17Cr)";"mesityl oxide";"isobutenyl methyl ketone";"141-79-7";"C6H10O";"ketones";"100";"25 – 225";"<2";"219";"";"";"";"";"";"";"";"";"";"";"";"";"";"";""
"13";"Gold/ Platinum";"mesityl oxide";"isobutenyl methyl ketone";"141-79-7";"C6H10O";"ketones";"100";"25 – 225";"<2";"219";"";"";"";"";"";"";"";"";"";"";"";"";"";"";""
"14";"Lead";"mesityl oxide";"isobutenyl methyl ketone";"141-79-7";"C6H10O";"ketones";"100";"25 – 225";"<2";"219";"";"";"";"";"";"";"";"";"";"";"";"";"";"";""
"15";"Mo Superalloy (Ni-Cr-Fe-9Mo; 625/ 725)";"mesityl oxide";"isobutenyl methyl ketone";"141-79-7";"C6H10O";"ketones";"100";"25 – 225";"<2";"219";"";"";"";"";"";"";"";"";"";"";"";"";"";"";""
"16";"Mo Superalloy (Ni-16Cr-16Mo; C276)";"mesityl oxide";"isobutenyl methyl ketone";"141-79-7";"C6H10O";"ketones";"100";"25 – 225";"<2";"219";"";"";"";"";"";"";"";"";"";"";"";"";"";"";""
"17";"Mo Superalloy (Ni-20Cr-16Mo-4W; 686)";"mesityl oxide";"isobutenyl methyl ketone";"141-79-7";"C6H10O";"ketones";"100";"25 – 225";"<2";"219";"";"";"";"";"";"";"";"";"";"";"";"";"";"";""
"18";"Mo Superalloy (Ni-22Cr-16Mo; C22/ 59)";"mesityl oxide";"isobutenyl methyl ketone";"141-79-7";"C6H10O";"ketones";"100";"25 – 225";"<2";"219";"";"";"";"";"";"";"";"";"";"";"";"";"";"";""
"19";"Mo Superalloy (Ni-23Cr-16Mo-1Cu; C20000)";"mesityl oxide";"isobutenyl methyl ketone";"141-79-7";"C6H10O";"ketones";"100";"25 – 225";"<2";"219";"";"";"";"";"";"";"";"";"";"";"";"";"";"";""
"20";"Nickel (200)";"mesityl oxide";"isobutenyl methyl ketone";"141-79-7";"C6H10O";"ketones";"100";"25 – 225";"<2";"219";"";"";"";"";"";"";"";"";"";"";"";"";"";"";""
"21";"Nickel Cast Iron (15-35Ni)";"mesityl oxide";"isobutenyl methyl ketone";"141-79-7";"C6H10O";"ketones";"100";"25 – 225";"<2";"219";"";"";"";"";"";"";"";"";"";"";"";"";"";"";""
"22";"Nickel-Copper (400)";"mesityl oxide";"isobutenyl methyl ketone";"141-79-7";"C6H10O";"ketones";"100";"25 – 225";"<2";"219";"";"";"";"";"";"";"";"";"";"";"";"";"";"";""
"23";"Ni-Cr-Fe Alloy (600/ 690)";"mesityl oxide";"isobutenyl methyl ketone";"141-79-7";"C6H10O";"ketones";"100";"25 – 225";"<2";"219";"";"";"";"";"";"";"";"";"";"";"";"";"";"";""
"24";"Ni-Mo Alloy (Ni-30Mo; B-2)";"mesityl oxide";"isobutenyl methyl ketone";"141-79-7";"C6H10O";"ketones";"100";"25 – 225";"<2";"219";"";"";"";"";"";"";"";"";"";"";"";"";"";"";""
"25";"Silicon Cast Iron (14Si)";"mesityl oxide";"isobutenyl methyl ketone";"141-79-7";"C6H10O";"ketones";"100";"52 – 237";"<2";"218";"";"";"";"";"";"";"";"";"";"";"";"";"";"";""
"26";"Silver";"mesityl oxide";"isobutenyl methyl ketone";"141-79-7";"C6H10O";"ketones";"100";"25 – 225";"<2";"219";"";"";"";"";"";"";"";"";"";"";"";"";"";"";""
"27";"Steels, Carbon/ Low Alloy";"mesityl oxide";"isobutenyl methyl ketone";"141-79-7";"C6H10O";"ketones";"100";"25 – 225";"<2";"219";"";"";"";"";"";"";"";"";"";"";"";"";"";"";""
"28";"Superferritic Stainless Steel (26-1)";"mesityl oxide";"isobutenyl methyl ketone";"141-79-7";"C6H10O";"ketones";"100";"25 – 225";"<2";"219";"";"";"";"";"";"";"";"";"";"";"";"";"";"";""
"29";"Tantalum";"mesityl oxide";"isobutenyl methyl ketone";"141-79-7";"C6H10O";"ketones";"100";"25 – 225";"<2";"219";"";"";"";"";"";"";"";"";"";"";"";"";"";"";""
"30";"Titanium, Unalloyed";"mesityl oxide";"isobutenyl methyl ketone";"141-79-7";"C6H10O";"ketones";"100";"25 – 225";"<2";"219";"";"";"";"";"";"";"";"";"";"";"";"";"";"";""
"31";"Zirconium";"mesityl oxide";"isobutenyl methyl ketone";"141-79-7";"C6H10O";"ketones";"100";"25 – 225";"<2";"219";"";"";"";"";"";"";"";"";"";"";"";"";"";"";""
"";"";"";"";"";"";"";"";"";"";"";"";"";"";"";"";"";"";"";"";"";"";"";"";"";""
"";"";"";"";"";"";"";"";"";"";"";"";"";"";"";"";"";"";"";"";"";"";"";"";"";""
"Corrosion Survey Database (COR•SUR) © 2002 NACE International";"";"";"";"";"";"";"";"";"";"";"";"";"";"";"";"";"";"";"";"";"";"";"";"";""

File: data/corrosion_data/TableData - 2024-11-08T194758.542.csv
sep=;
"Title: Corrosion Survey Database (COR•SUR)";"";"";"";"";"";"";"";"";"";"";"";"";"";"";"";"";"";"";"";"";"";"";"";"";""
"Table: Methyl ethyl ketone";"";"";"";"";"";"";"";"";"";"";"";"";"";"";"";"";"";"";"";"";"";"";"";"";""
"DOWNLOAD SHOWS ONLY THE DISPLAYED DATA, UP TO 50 ROWS";"";"";"";"";"";"";"";"";"";"";"";"";"";"";"";"";"";"";"";"";"";"";"";"";""
"No.";"material or substance name";"exposure medium";"exposure medium synonym";"exposure medium CAS RN";"exposure medium formula";"exposure medium class";"conc. (%)";"temp. (°F)";"corrosion rate (mil/yr)";"reference";"";"";"";"";"";"";"";"";"";"";"";"";"";"";""
"1";"Cast Iron, Gray/ Ductile";"methyl ethyl ketone";"2-butanone";"78-93-3";"C4H8O";"ketones";"5 – 25";"25 – 225";"<20";"219,220";"";"";"";"";"";"";"";"";"";"";"";"";"";"";""
"2";"Cast Iron, Gray/ Ductile";"methyl ethyl ketone";"2-butanone";"78-93-3";"C4H8O";"ketones";"5 – 30";"175 – 225";"<20";"219,220";"";"";"";"";"";"";"";"";"";"";"";"";"";"";""
"3";"Cast Iron, Gray/ Ductile";"methyl ethyl ketone";"2-butanone";"78-93-3";"C4H8O";"ketones";"100";"25 – 125";"<2";"219,220";"";"";"";"";"";"";"";"";"";"";"";"";"";"";""
"4";"Cast Iron, Gray/ Ductile";"methyl ethyl ketone";"2-butanone";"78-93-3";"C4H8O";"ketones";"100";"125 – 225";"<20";"219,220";"";"";"";"";"";"";"";"";"";"";"";"";"";"";""
"5";"Cr Stainless Steel (12Cr)";"methyl ethyl ketone";"2-butanone";"78-93-3";"C4H8O";"ketones";"100";"25 – 75";"<2";"219";"";"";"";"";"";"";"";"";"";"";"";"";"";"";""
"6";"Cr Stainless Steel (17Cr)";"methyl ethyl ketone";"2-butanone";"78-93-3";"C4H8O";"ketones";"100";"25 – 75";"<2";"219";"";"";"";"";"";"";"";"";"";"";"";"";"";"";""
"7";"Nickel Cast Iron (15-35Ni)";"methyl ethyl ketone";"2-butanone";"78-93-3";"C4H8O";"ketones";"5 – 25";"25 – 225";"<20";"219,220";"";"";"";"";"";"";"";"";"";"";"";"";"";"";""
"8";"Nickel Cast Iron (15-35Ni)";"methyl ethyl ketone";"2-butanone";"78-93-3";"C4H8O";"ketones";"5 – 30";"175 – 225";"<20";"219,220";"";"";"";"";"";"";"";"";"";"";"";"";"";"";""
"9";"Nickel Cast Iron (15-35Ni)";"methyl ethyl ketone";"2-butanone";"78-93-3";"C4H8O";"ketones";"100";"25 – 125";"<2";"219,220";"";"";"";"";"";"";"";"";"";"";"";"";"";"";""
"10";"Nickel Cast Iron (15-35Ni)";"methyl ethyl ketone";"2-butanone";"78-93-3";"C4H8O";"ketones";"100";"125 – 225";"<20";"219,220";"";"";"";"";"";"";"";"";"";"";"";"";"";"";""
"11";"Silicon Cast Iron (14Si)";"methyl ethyl ketone";"2-butanone";"78-93-3";"C4H8O";"ketones";"5 – 30";"52 – 237";"<20";"218,220";"";"";"";"";"";"";"";"";"";"";"";"";"";"";""
"12";"Silicon Cast Iron (14Si)";"methyl ethyl ketone";"2-butanone";"78-93-3";"C4H8O";"ketones";"100";"52 – 100";"<2";"218,220";"";"";"";"";"";"";"";"";"";"";"";"";"";"";""
"13";"Silicon Cast Iron (14Si)";"methyl ethyl ketone";"2-butanone";"78-93-3";"C4H8O";"ketones";"100";"100 – 237";"<20";"218,220";"";"";"";"";"";"";"";"";"";"";"";"";"";"";""
"14";"Steels, Carbon/ Low Alloy";"methyl ethyl ketone";"2-butanone";"78-93-3";"C4H8O";"ketones";"5 – 25";"25 – 225";"<20";"219,220";"";"";"";"";"";"";"";"";"";"";"";"";"";"";""
"15";"Steels, Carbon/ Low Alloy";"methyl ethyl ketone";"2-butanone";"78-93-3";"C4H8O";"ketones";"5 – 30";"175 – 225";"<20";"219,220";"";"";"";"";"";"";"";"";"";"";"";"";"";"";""
"16";"Steels, Carbon/ Low Alloy";"methyl ethyl ketone";"2-butanone";"78-93-3";"C4H8O";"ketones";"100";"25 – 125";"<2";"219,220";"";"";"";"";"";"";"";"";"";"";"";"";"";"";""
"17";"Steels, Carbon/ Low Alloy";"methyl ethyl ketone";"2-butanone";"78-93-3";"C4H8O";"ketones";"100";"125 – 225";"<20";"219,220";"";"";"";"";"";"";"";"";"";"";"";"";"";"";""
"18";"Superferritic Stainless Steel (26-1)";"methyl ethyl ketone";"2-butanone";"78-93-3";"C4H8O";"ketones";"5 – 25";"25 – 225";"<20";"219,220";"";"";"";"";"";"";"";"";"";"";"";"";"";"";""
"19";"Superferritic Stainless Steel (26-1)";"methyl ethyl ketone";"2-butanone";"78-93-3";"C4H8O";"ketones";"5 – 30";"175 – 225";"<20";"219,220";"";"";"";"";"";"";"";"";"";"";"";"";"";"";""
"20";"Superferritic Stainless Steel (26-1)";"methyl ethyl ketone";"2-butanone";"78-93-3";"C4H8O";"ketones";"100";"25 – 225";"<2";"219,220";"";"";"";"";"";"";"";"";"";"";"";"";"";"";""
"";"";"";"";"";"";"";"";"";"";"";"";"";"";"";"";"";"";"";"";"";"";"";"";"";""
"";"";"";"";"";"";"";"";"";"";"";"";"";"";"";"";"";"";"";"";"";"";"";"";"";""
"Corrosion Survey Database (COR•SUR) © 2002 NACE International";"";"";"";"";"";"";"";"";"";"";"";"";"";"";"";"";"";"";"";"";"";"";"";"";""

File: data/corrosion_data/TableData - 2024-11-08T194803.898.csv
sep=;
"Title: Corrosion Survey Database (COR•SUR)";"";"";"";"";"";"";"";"";"";"";"";"";"";"";"";"";"";"";"";"";"";"";"";"";""
"Table: Methyl isobutyl ketone";"";"";"";"";"";"";"";"";"";"";"";"";"";"";"";"";"";"";"";"";"";"";"";"";""
"DOWNLOAD SHOWS ONLY THE DISPLAYED DATA, UP TO 50 ROWS";"";"";"";"";"";"";"";"";"";"";"";"";"";"";"";"";"";"";"";"";"";"";"";"";""
"No.";"material or substance name";"exposure medium";"exposure medium class";"conc. (%)";"temp. (°F)";"corrosion rate (mil/yr)";"reference";"";"";"";"";"";"";"";"";"";"";"";"";"";"";"";"";"";""
"1";"Alloy 20-25-4Mo (904L)";"methyl isobutyl ketone";"ketones";"5";"25 – 225";"<2";"219,220";"";"";"";"";"";"";"";"";"";"";"";"";"";"";"";"";"";""
"2";"Alloy 20-25-4Mo (904L)";"methyl isobutyl ketone";"ketones";"100";"25 – 225";"<2";"219,220";"";"";"";"";"";"";"";"";"";"";"";"";"";"";"";"";"";""
"3";"Alloy 20-38-3-3Cu (20Cb3/ 825)";"methyl isobutyl ketone";"ketones";"5";"25 – 225";"<2";"219,220";"";"";"";"";"";"";"";"";"";"";"";"";"";"";"";"";"";""
"4";"Alloy 20-38-3-3Cu (20Cb3/ 825)";"methyl isobutyl ketone";"ketones";"100";"25 – 225";"<2";"219,220";"";"";"";"";"";"";"";"";"";"";"";"";"";"";"";"";"";""
"5";"Alloy 30-44-5-3W (G-30)";"methyl isobutyl ketone";"ketones";"5";"25 – 225";"<2";"219,220";"";"";"";"";"";"";"";"";"";"";"";"";"";"";"";"";"";""
"6";"Alloy 30-44-5-3W (G-30)";"methyl isobutyl ketone";"ketones";"100";"25 – 225";"<2";"219,220";"";"";"";"";"";"";"";"";"";"";"";"";"";"";"";"";"";""
"7";"Aluminum Alloy (3003/ 5154)";"methyl isobutyl ketone";"ketones";"5";"25 – 225";"<2";"219,220";"";"";"";"";"";"";"";"";"";"";"";"";"";"";"";"";"";""
"8";"Aluminum Alloy (3003/ 5154)";"methyl isobutyl ketone";"ketones";"100";"25 – 225";"<2";"219,220";"";"";"";"";"";"";"";"";"";"";"";"";"";"";"";"";"";""
"9";"Austenitic Cr-Ni Stainless Steel (18-8; 304/ 304L/ 347)";"methyl isobutyl ketone";"ketones";"5";"25 – 75";"<2";"219,220";"";"";"";"";"";"";"";"";"";"";"";"";"";"";"";"";"";""
"10";"Austenitic Cr-Ni Stainless Steel (18-8; 304/ 304L/ 347)";"methyl isobutyl ketone";"ketones";"5";"175 – 225";"<2";"219,220";"";"";"";"";"";"";"";"";"";"";"";"";"";"";"";"";"";""
"11";"Austenitic Cr-Ni Stainless Steel (18-8; 304/ 304L/ 347)";"methyl isobutyl ketone";"ketones";"100";"25 – 225";"<2";"219,220";"";"";"";"";"";"";"";"";"";"";"";"";"";"";"";"";"";""
"12";"Austenitic Cr-Ni-Mo Stainless Steel (17-12-3; 316L/ 317L)";"methyl isobutyl ketone";"ketones";"5";"25 – 225";"<2";"219,220";"";"";"";"";"";"";"";"";"";"";"";"";"";"";"";"";"";""
"13";"Austenitic Cr-Ni-Mo Stainless Steel (17-12-3; 316L/ 317L)";"methyl isobutyl ketone";"ketones";"100";"25 – 225";"<2";"219,220";"";"";"";"";"";"";"";"";"";"";"";"";"";"";"";"";"";""
"14";"Brass (>15Zn)";"methyl isobutyl ketone";"ketones";"5";"25 – 75";"<2";"219,220";"";"";"";"";"";"";"";"";"";"";"";"";"";"";"";"";"";""
"15";"Brass (>15Zn)";"methyl isobutyl ketone";"ketones";"5";"175 – 225";"<2";"219,220";"";"";"";"";"";"";"";"";"";"";"";"";"";"";"";"";"";""
"16";"Brass (>15Zn)";"methyl isobutyl ketone";"ketones";"100";"25 – 225";"<2";"219,220";"";"";"";"";"";"";"";"";"";"";"";"";"";"";"";"";"";""
"17";"Cast Iron, Gray/ Ductile";"methyl isobutyl ketone";"ketones";"5";"25 – 225";"<20";"219,220";"";"";"";"";"";"";"";"";"";"";"";"";"";"";"";"";"";""
"18";"Cast Iron, Gray/ Ductile";"methyl isobutyl ketone";"ketones";"100";"25 – 225";"<20";"219,220";"";"";"";"";"";"";"";"";"";"";"";"";"";"";"";"";"";""
"19";"Copper/ Bronze/ Low Brass";"methyl isobutyl ketone";"ketones";"5";"25 – 75";"<2";"219,220";"";"";"";"";"";"";"";"";"";"";"";"";"";"";"";"";"";""
"20";"Copper/ Bronze/ Low Brass";"methyl isobutyl ketone";"ketones";"5";"175 – 225";"<2";"219,220";"";"";"";"";"";"";"";"";"";"";"";"";"";"";"";"";"";""
"21";"Copper/ Bronze/ Low Brass";"methyl isobutyl ketone";"ketones";"100";"25 – 225";"<2";"219,220";"";"";"";"";"";"";"";"";"";"";"";"";"";"";"";"";"";""
"22";"Copper-Nickel";"methyl isobutyl ketone";"ketones";"5";"25 – 75";"<2";"219,220";"";"";"";"";"";"";"";"";"";"";"";"";"";"";"";"";"";""
"23";"Copper-Nickel";"methyl isobutyl ketone";"ketones";"5";"175 – 225";"<2";"219,220";"";"";"";"";"";"";"";"";"";"";"";"";"";"";"";"";"";""
"24";"Copper-Nickel";"methyl isobutyl ketone";"ketones";"100";"25 – 225";"<2";"219,220";"";"";"";"";"";"";"";"";"";"";"";"";"";"";"";"";"";""
"25";"Cr Stainless Steel (12Cr)";"methyl isobutyl ketone";"ketones";"5";"25 – 225";"<2";"219,220";"";"";"";"";"";"";"";"";"";"";"";"";"";"";"";"";"";""
"26";"Cr Stainless Steel (12Cr)";"methyl isobutyl ketone";"ketones";"100";"25 – 225";"<2";"219,220";"";"";"";"";"";"";"";"";"";"";"";"";"";"";"";"";"";""
"27";"Cr Stainless Steel (17Cr)";"methyl isobutyl ketone";"ketones";"5";"25 – 225";"<2";"219,220";"";"";"";"";"";"";"";"";"";"";"";"";"";"";"";"";"";""
"28";"Cr Stainless Steel (17Cr)";"methyl isobutyl ketone";"ketones";"100";"25 – 225";"<2";"219,220";"";"";"";"";"";"";"";"";"";"";"";"";"";"";"";"";"";""
"29";"Lead";"methyl isobutyl ketone";"ketones";"5";"25 – 225";"<2";"219,220";"";"";"";"";"";"";"";"";"";"";"";"";"";"";"";"";"";""
"30";"Lead";"methyl isobutyl ketone";"ketones";"100";"25 – 225";"<2";"219,220";"";"";"";"";"";"";"";"";"";"";"";"";"";"";"";"";"";""
"31";"Mo Superalloy (Ni-Cr-Fe-9Mo; 625/ 725)";"methyl isobutyl ketone";"ketones";"5";"25 – 225";"<2";"219,220";"";"";"";"";"";"";"";"";"";"";"";"";"";"";"";"";"";""
"32";"Mo Superalloy (Ni-Cr-Fe-9Mo; 625/ 725)";"methyl isobutyl ketone";"ketones";"100";"25 – 225";"<2";"219,220";"";"";"";"";"";"";"";"";"";"";"";"";"";"";"";"";"";""
"33";"Mo Superalloy (Ni-16Cr-16Mo; C276)";"methyl isobutyl ketone";"ketones";"5";"25 – 225";"<2";"219,220";"";"";"";"";"";"";"";"";"";"";"";"";"";"";"";"";"";""
"34";"Mo Superalloy (Ni-16Cr-16Mo; C276)";"methyl isobutyl ketone";"ketones";"100";"25 – 225";"<2";"219,220";"";"";"";"";"";"";"";"";"";"";"";"";"";"";"";"";"";""
"35";"Mo Superalloy (Ni-20Cr-16Mo-4W; 686)";"methyl isobutyl ketone";"ketones";"5";"25 – 225";"<2";"219,220";"";"";"";"";"";"";"";"";"";"";"";"";"";"";"";"";"";""
"36";"Mo Superalloy (Ni-20Cr-16Mo-4W; 686)";"methyl isobutyl ketone";"ketones";"100";"25 – 225";"<2";"219,220";"";"";"";"";"";"";"";"";"";"";"";"";"";"";"";"";"";""
"37";"Mo Superalloy (Ni-22Cr-16Mo; C22/ 59)";"methyl isobutyl ketone";"ketones";"5";"25 – 225";"<2";"219,220";"";"";"";"";"";"";"";"";"";"";"";"";"";"";"";"";"";""
"38";"Mo Superalloy (Ni-22Cr-16Mo; C22/ 59)";"methyl isobutyl ketone";"ketones";"100";"25 – 225";"<2";"219,220";"";"";"";"";"";"";"";"";"";"";"";"";"";"";"";"";"";""
"39";"Mo Superalloy (Ni-23Cr-16Mo-1Cu; C20000)";"methyl isobutyl ketone";"ketones";"5";"25 – 225";"<2";"219,220";"";"";"";"";"";"";"";"";"";"";"";"";"";"";"";"";"";""
"40";"Mo Superalloy (Ni-23Cr-16Mo-1Cu; C20000)";"methyl isobutyl ketone";"ketones";"100";"25 – 225";"<2";"219,220";"";"";"";"";"";"";"";"";"";"";"";"";"";"";"";"";"";""
"41";"Nickel (200)";"methyl isobutyl ketone";"ketones";"5";"25 – 225";"<2";"219,220";"";"";"";"";"";"";"";"";"";"";"";"";"";"";"";"";"";""
"42";"Nickel (200)";"methyl isobutyl ketone";"ketones";"100";"25 – 225";"<2";"219,220";"";"";"";"";"";"";"";"";"";"";"";"";"";"";"";"";"";""
"43";"Nickel Cast Iron (15-35Ni)";"methyl isobutyl ketone";"ketones";"5";"25 – 225";"<20";"219,220";"";"";"";"";"";"";"";"";"";"";"";"";"";"";"";"";"";""
"44";"Nickel Cast Iron (15-35Ni)";"methyl isobutyl ketone";"ketones";"100";"25 – 225";"<20";"219,220";"";"";"";"";"";"";"";"";"";"";"";"";"";"";"";"";"";""
"45";"Nickel-Copper (400)";"methyl isobutyl ketone";"ketones";"5";"25 – 225";"<2";"219,220";"";"";"";"";"";"";"";"";"";"";"";"";"";"";"";"";"";""
"46";"Nickel-Copper (400)";"methyl isobutyl ketone";"ketones";"100";"25 – 225";"<2";"219,220";"";"";"";"";"";"";"";"";"";"";"";"";"";"";"";"";"";""
"47";"Ni-Cr-Fe Alloy (600/ 690)";"methyl isobutyl ketone";"ketones";"5";"25 – 75";"<2";"219,220";"";"";"";"";"";"";"";"";"";"";"";"";"";"";"";"";"";""
"48";"Ni-Cr-Fe Alloy (600/ 690)";"methyl isobutyl ketone";"ketones";"5";"175 – 225";"<2";"219,220";"";"";"";"";"";"";"";"";"";"";"";"";"";"";"";"";"";""
"49";"Ni-Cr-Fe Alloy (600/ 690)";"methyl isobutyl ketone";"ketones";"100";"25 – 225";"<2";"219,220";"";"";"";"";"";"";"";"";"";"";"";"";"";"";"";"";"";""
"50";"Ni-Mo Alloy (Ni-30Mo; B-2)";"methyl isobutyl ketone";"ketones";"5";"25 – 225";"<2";"219,220";"";"";"";"";"";"";"";"";"";"";"";"";"";"";"";"";"";""
"";"";"";"";"";"";"";"";"";"";"";"";"";"";"";"";"";"";"";"";"";"";"";"";"";""
"";"";"";"";"";"";"";"";"";"";"";"";"";"";"";"";"";"";"";"";"";"";"";"";"";""
"Corrosion Survey Database (COR•SUR) © 2002 NACE International";"";"";"";"";"";"";"";"";"";"";"";"";"";"";"";"";"";"";"";"";"";"";"";"";""

File: data/corrosion_data/TableData - 2024-11-08T194808.339.csv
sep=;
"Title: Corrosion Survey Database (COR•SUR)";"";"";"";"";"";"";"";"";"";"";"";"";"";"";"";"";"";"";"";"";"";"";"";"";""
"Table: Methylacetophenone";"";"";"";"";"";"";"";"";"";"";"";"";"";"";"";"";"";"";"";"";"";"";"";"";""
"DOWNLOAD SHOWS ONLY THE DISPLAYED DATA, UP TO 50 ROWS";"";"";"";"";"";"";"";"";"";"";"";"";"";"";"";"";"";"";"";"";"";"";"";"";""
"No.";"material or substance name";"exposure medium";"exposure medium class";"conc. (%)";"temp. (°F)";"corrosion rate (mil/yr)";"reference";"";"";"";"";"";"";"";"";"";"";"";"";"";"";"";"";"";""
"1";"Alloy 20-38-3-3Cu (20Cb3/ 825)";"methylacetophenone";"ketones";"100";"52 – 145";"<2";"218";"";"";"";"";"";"";"";"";"";"";"";"";"";"";"";"";"";""
"2";"Alloy 20-38-3-3Cu (20Cb3/ 825)";"methylacetophenone";"ketones";"100";"145 – 237";"<20";"218";"";"";"";"";"";"";"";"";"";"";"";"";"";"";"";"";"";""
"3";"Alloy 30-44-5-3W (G-30)";"methylacetophenone";"ketones";"100";"52 – 145";"<2";"218";"";"";"";"";"";"";"";"";"";"";"";"";"";"";"";"";"";""
"4";"Alloy 30-44-5-3W (G-30)";"methylacetophenone";"ketones";"100";"145 – 237";"<20";"218";"";"";"";"";"";"";"";"";"";"";"";"";"";"";"";"";"";""
"5";"Aluminum Alloy (3003/ 5154)";"methylacetophenone";"ketones";"100";"52 – 237";"<2";"218";"";"";"";"";"";"";"";"";"";"";"";"";"";"";"";"";"";""
"6";"Austenitic Cr-Ni Stainless Steel (18-8; 304/ 304L/ 347)";"methylacetophenone";"ketones";"100";"52 – 145";"<2";"218";"";"";"";"";"";"";"";"";"";"";"";"";"";"";"";"";"";""
"7";"Austenitic Cr-Ni Stainless Steel (18-8; 304/ 304L/ 347)";"methylacetophenone";"ketones";"100";"145 – 237";"<20";"218";"";"";"";"";"";"";"";"";"";"";"";"";"";"";"";"";"";""
"8";"Austenitic Cr-Ni-Mo Stainless Steel (17-12-3; 316L/ 317L)";"methylacetophenone";"ketones";"100";"52 – 145";"<2";"218";"";"";"";"";"";"";"";"";"";"";"";"";"";"";"";"";"";""
"9";"Austenitic Cr-Ni-Mo Stainless Steel (17-12-3; 316L/ 317L)";"methylacetophenone";"ketones";"100";"145 – 237";"<20";"218";"";"";"";"";"";"";"";"";"";"";"";"";"";"";"";"";"";""
"10";"Brass (>15Zn)";"methylacetophenone";"ketones";"100";"52 – 237";"<20";"218";"";"";"";"";"";"";"";"";"";"";"";"";"";"";"";"";"";""
"11";"Cast Iron, Gray/ Ductile";"methylacetophenone";"ketones";"100";"52 – 237";"<20";"218";"";"";"";"";"";"";"";"";"";"";"";"";"";"";"";"";"";""
"12";"Copper/ Bronze/ Low Brass";"methylacetophenone";"ketones";"100";"52 – 145";"<2";"218";"";"";"";"";"";"";"";"";"";"";"";"";"";"";"";"";"";""
"13";"Copper/ Bronze/ Low Brass";"methylacetophenone";"ketones";"100";"145 – 237";"<20";"218";"";"";"";"";"";"";"";"";"";"";"";"";"";"";"";"";"";""
"14";"Lead";"methylacetophenone";"ketones";"100";"52 – 237";"<20";"218";"";"";"";"";"";"";"";"";"";"";"";"";"";"";"";"";"";""
"15";"Mo Superalloy (Ni-Cr-Fe-9Mo; 625/ 725)";"methylacetophenone";"ketones";"100";"52 – 145";"<2";"218";"";"";"";"";"";"";"";"";"";"";"";"";"";"";"";"";"";""
"16";"Mo Superalloy (Ni-Cr-Fe-9Mo; 625/ 725)";"methylacetophenone";"ketones";"100";"145 – 237";"<20";"218";"";"";"";"";"";"";"";"";"";"";"";"";"";"";"";"";"";""
"17";"Mo Superalloy (Ni-16Cr-16Mo; C276)";"methylacetophenone";"ketones";"100";"52 – 145";"<2";"218";"";"";"";"";"";"";"";"";"";"";"";"";"";"";"";"";"";""
"18";"Mo Superalloy (Ni-16Cr-16Mo; C276)";"methylacetophenone";"ketones";"100";"145 – 237";"<20";"218";"";"";"";"";"";"";"";"";"";"";"";"";"";"";"";"";"";""
"19";"Mo Superalloy (Ni-20Cr-16Mo-4W; 686)";"methylacetophenone";"ketones";"100";"52 – 145";"<2";"218";"";"";"";"";"";"";"";"";"";"";"";"";"";"";"";"";"";""
"20";"Mo Superalloy (Ni-20Cr-16Mo-4W; 686)";"methylacetophenone";"ketones";"100";"145 – 237";"<20";"218";"";"";"";"";"";"";"";"";"";"";"";"";"";"";"";"";"";""
"21";"Mo Superalloy (Ni-22Cr-16Mo; C22/ 59)";"methylacetophenone";"ketones";"100";"52 – 145";"<2";"218";"";"";"";"";"";"";"";"";"";"";"";"";"";"";"";"";"";""
"22";"Mo Superalloy (Ni-22Cr-16Mo; C22/ 59)";"methylacetophenone";"ketones";"100";"145 – 237";"<20";"218";"";"";"";"";"";"";"";"";"";"";"";"";"";"";"";"";"";""
"23";"Mo Superalloy (Ni-23Cr-16Mo-1Cu; C20000)";"methylacetophenone";"ketones";"100";"52 – 145";"<2";"218";"";"";"";"";"";"";"";"";"";"";"";"";"";"";"";"";"";""
"24";"Mo Superalloy (Ni-23Cr-16Mo-1Cu; C20000)";"methylacetophenone";"ketones";"100";"145 – 237";"<20";"218";"";"";"";"";"";"";"";"";"";"";"";"";"";"";"";"";"";""
"25";"Nickel (200)";"methylacetophenone";"ketones";"100";"52 – 237";"<20";"218";"";"";"";"";"";"";"";"";"";"";"";"";"";"";"";"";"";""
"26";"Nickel Cast Iron (15-35Ni)";"methylacetophenone";"ketones";"100";"52 – 237";"<20";"218";"";"";"";"";"";"";"";"";"";"";"";"";"";"";"";"";"";""
"27";"Nickel-Copper (400)";"methylacetophenone";"ketones";"100";"52 – 145";"<2";"218";"";"";"";"";"";"";"";"";"";"";"";"";"";"";"";"";"";""
"28";"Nickel-Copper (400)";"methylacetophenone";"ketones";"100";"145 – 237";"<20";"218";"";"";"";"";"";"";"";"";"";"";"";"";"";"";"";"";"";""
"29";"Ni-Cr-Fe Alloy (600/ 690)";"methylacetophenone";"ketones";"100";"52 – 145";"<2";"218";"";"";"";"";"";"";"";"";"";"";"";"";"";"";"";"";"";""
"30";"Ni-Cr-Fe Alloy (600/ 690)";"methylacetophenone";"ketones";"100";"145 – 237";"<20";"218";"";"";"";"";"";"";"";"";"";"";"";"";"";"";"";"";"";""
"31";"Ni-Mo Alloy (Ni-30Mo; B-2)";"methylacetophenone";"ketones";"100";"52 – 145";"<2";"218";"";"";"";"";"";"";"";"";"";"";"";"";"";"";"";"";"";""
"32";"Ni-Mo Alloy (Ni-30Mo; B-2)";"methylacetophenone";"ketones";"100";"145 – 237";"<20";"218";"";"";"";"";"";"";"";"";"";"";"";"";"";"";"";"";"";""
"33";"Silicon Cast Iron (14Si)";"methylacetophenone";"ketones";"100";"52 – 237";"<20";"218";"";"";"";"";"";"";"";"";"";"";"";"";"";"";"";"";"";""
"34";"Silver";"methylacetophenone";"ketones";"100";"52 – 237";"<20";"218";"";"";"";"";"";"";"";"";"";"";"";"";"";"";"";"";"";""
"35";"Steels, Carbon/ Low Alloy";"methylacetophenone";"ketones";"100";"52 – 237";"<20";"218";"";"";"";"";"";"";"";"";"";"";"";"";"";"";"";"";"";""
"36";"Titanium, Unalloyed";"methylacetophenone";"ketones";"100";"52 – 237";"<20";"218";"";"";"";"";"";"";"";"";"";"";"";"";"";"";"";"";"";""
"37";"Zirconium";"methylacetophenone";"ketones";"100";"52 – 237";"<20";"218";"";"";"";"";"";"";"";"";"";"";"";"";"";"";"";"";"";""
"";"";"";"";"";"";"";"";"";"";"";"";"";"";"";"";"";"";"";"";"";"";"";"";"";""
"";"";"";"";"";"";"";"";"";"";"";"";"";"";"";"";"";"";"";"";"";"";"";"";"";""
"Corrosion Survey Database (COR•SUR) © 2002 NACE International";"";"";"";"";"";"";"";"";"";"";"";"";"";"";"";"";"";"";"";"";"";"";"";"";""
