Repository: Mahyar-rajabi94/TF_SDL

File: data/corrosion_data/TableData - 2024-11-08T194820.227.csv
sep=;
"Title: Corrosion Survey Database (COR•SUR)";"";"";"";"";"";"";"";"";"";"";"";"";"";"";"";"";"";"";"";"";"";"";"";"";""
"Table: Quinone";"";"";"";"";"";"";"";"";"";"";"";"";"";"";"";"";"";"";"";"";"";"";"";"";""
"DOWNLOAD SHOWS ONLY THE DISPLAYED DATA, UP TO 50 ROWS";"";"";"";"";"";"";"";"";"";"";"";"";"";"";"";"";"";"";"";"";"";"";"";"";""
"No.";"material or substance name";"exposure medium";"exposure medium class";"conc. (%)";"temp. (°F)";"corrosion rate (mil/yr)";"reference";"";"";"";"";"";"";"";"";"";"";"";"";"";"";"";"";"";""
"1";"Alloy 20-25-4Mo (904L)";"quinone";"ketones";"100";"140 – 225";"<20";"219,220";"";"";"";"";"";"";"";"";"";"";"";"";"";"";"";"";"";""
"2";"Alloy 20-38-3-3Cu (20Cb3/ 825)";"quinone";"ketones";"100";"140 – 225";"<20";"219,220";"";"";"";"";"";"";"";"";"";"";"";"";"";"";"";"";"";""
"3";"Alloy 30-44-5-3W (G-30)";"quinone";"ketones";"100";"140 – 225";"<20";"219,220";"";"";"";"";"";"";"";"";"";"";"";"";"";"";"";"";"";""
"4";"Aluminum Alloy (3003/ 5154)";"quinone";"ketones";">5";"140 – 225";"<20";"219,220";"";"";"";"";"";"";"";"";"";"";"";"";"";"";"";"";"";""
"5";"Austenitic Cr-Ni Stainless Steel (18-8; 304/ 304L/ 347)";"quinone";"ketones";"100";"140 – 225";"<20";"219,220";"";"";"";"";"";"";"";"";"";"";"";"";"";"";"";"";"";""
"6";"Austenitic Cr-Ni-Mo Stainless Steel (17-12-3; 316L/ 317L)";"quinone";"ketones";"100";"140 – 225";"<20";"219,220";"";"";"";"";"";"";"";"";"";"";"";"";"";"";"";"";"";""
"7";"Brass (>15Zn)";"quinone";"ketones";"100";"140 – 225";"<20";"219,220";"";"";"";"";"";"";"";"";"";"";"";"";"";"";"";"";"";""
"8";"Cast Iron, Gray/ Ductile";"quinone";"ketones";"100";"140 – 225";"<20";"219,220";"";"";"";"";"";"";"";"";"";"";"";"";"";"";"";"";"";""
"9";"Copper/ Bronze/ Low Brass";"quinone";"ketones";"100";"140 – 225";"<20";"219,220";"";"";"";"";"";"";"";"";"";"";"";"";"";"";"";"";"";""
"10";"Copper-Nickel";"quinone";"ketones";"100";"140 – 225";"<20";"219,220";"";"";"";"";"";"";"";"";"";"";"";"";"";"";"";"";"";""
"11";"Cr Stainless Steel (12Cr)";"quinone";"ketones";"100";"140 – 225";"<20";"219,220";"";"";"";"";"";"";"";"";"";"";"";"";"";"";"";"";"";""
"12";"Cr Stainless Steel (17Cr)";"quinone";"ketones";"100";"140 – 225";"<20";"219,220";"";"";"";"";"";"";"";"";"";"";"";"";"";"";"";"";"";""
"13";"Gold/ Platinum";"quinone";"ketones";"100";"140 – 275";"<2";"219,220";"";"";"";"";"";"";"";"";"";"";"";"";"";"";"";"";"";""
"14";"Lead";"quinone";"ketones";"5 – 15";"175 – 225";"<20";"219,220";"";"";"";"";"";"";"";"";"";"";"";"";"";"";"";"";"";""
"15";"Lead";"quinone";"ketones";">85";"225 – 275";"<20";"219,220";"";"";"";"";"";"";"";"";"";"";"";"";"";"";"";"";"";""
"16";"Lead";"quinone";"ketones";"100";"175 – 275";"<20";"219,220";"";"";"";"";"";"";"";"";"";"";"";"";"";"";"";"";"";""
"17";"Mo Superalloy (Ni-Cr-Fe-9Mo; 625/ 725)";"quinone";"ketones";">5";"140 – 225";"<20";"219,220";"";"";"";"";"";"";"";"";"";"";"";"";"";"";"";"";"";""
"18";"Mo Superalloy (Ni-16Cr-16Mo; C276)";"quinone";"ketones";">5";"140 – 225";"<20";"219,220";"";"";"";"";"";"";"";"";"";"";"";"";"";"";"";"";"";""
"19";"Mo Superalloy (Ni-20Cr-16Mo-4W; 686)";"quinone";"ketones";">5";"140 – 225";"<20";"219,220";"";"";"";"";"";"";"";"";"";"";"";"";"";"";"";"";"";""
"20";"Mo Superalloy (Ni-22Cr-16Mo; C22/ 59)";"quinone";"ketones";">5";"140 – 225";"<20";"219,220";"";"";"";"";"";"";"";"";"";"";"";"";"";"";"";"";"";""
"21";"Mo Superalloy (Ni-23Cr-16Mo-1Cu; C20000)";"quinone";"ketones";">5";"140 – 225";"<20";"219,220";"";"";"";"";"";"";"";"";"";"";"";"";"";"";"";"";"";""
"22";"Nickel (200)";"quinone";"ketones";">5";"140 – 225";"<20";"219,220";"";"";"";"";"";"";"";"";"";"";"";"";"";"";"";"";"";""
"23";"Nickel Cast Iron (15-35Ni)";"quinone";"ketones";"100";"140 – 225";"<20";"219,220";"";"";"";"";"";"";"";"";"";"";"";"";"";"";"";"";"";""
"24";"Nickel-Copper (400)";"quinone";"ketones";">5";"140 – 225";"<20";"219,220";"";"";"";"";"";"";"";"";"";"";"";"";"";"";"";"";"";""
"25";"Ni-Cr-Fe Alloy (600/ 690)";"quinone";"ketones";">5";"140 – 225";"<20";"219,220";"";"";"";"";"";"";"";"";"";"";"";"";"";"";"";"";"";""
"26";"Ni-Mo Alloy (Ni-30Mo; B-2)";"quinone";"ketones";">5";"140 – 225";"<20";"219,220";"";"";"";"";"";"";"";"";"";"";"";"";"";"";"";"";"";""
"27";"Silicon Cast Iron (14Si)";"quinone";"ketones";"100";"140 – 237";"<20";"218,220";"";"";"";"";"";"";"";"";"";"";"";"";"";"";"";"";"";""
"28";"Silver";"quinone";"ketones";">5";"140 – 225";"<2";"219,220";"";"";"";"";"";"";"";"";"";"";"";"";"";"";"";"";"";""
"29";"Steels, Carbon/ Low Alloy";"quinone";"ketones";"100";"140 – 225";"<20";"219,220";"";"";"";"";"";"";"";"";"";"";"";"";"";"";"";"";"";""
"30";"Superferritic Stainless Steel (26-1)";"quinone";"ketones";"100";"140 – 225";"<20";"219,220";"";"";"";"";"";"";"";"";"";"";"";"";"";"";"";"";"";""
"31";"Titanium, Unalloyed";"quinone";"ketones";"100";"140 – 225";"<2";"219,220";"";"";"";"";"";"";"";"";"";"";"";"";"";"";"";"";"";""
"";"";"";"";"";"";"";"";"";"";"";"";"";"";"";"";"";"";"";"";"";"";"";"";"";""
"";"";"";"";"";"";"";"";"";"";"";"";"";"";"";"";"";"";"";"";"";"";"";"";"";""
"Corrosion Survey Database (COR•SUR) © 2002 NACE International";"";"";"";"";"";"";"";"";"";"";"";"";"";"";"";"";"";"";"";"";"";"";"";"";""

File: data/corrosion_data/TableData - 2024-11-08T194828.995.csv
sep=;
"Title: Corrosion Survey Database (COR•SUR)";"";"";"";"";"";"";"";"";"";"";"";"";"";"";"";"";"";"";"";"";"";"";"";"";""
"Table: Capsicin";"";"";"";"";"";"";"";"";"";"";"";"";"";"";"";"";"";"";"";"";"";"";"";"";""
"DOWNLOAD SHOWS ONLY THE DISPLAYED DATA, UP TO 50 ROWS";"";"";"";"";"";"";"";"";"";"";"";"";"";"";"";"";"";"";"";"";"";"";"";"";""
"No.";"material or substance name";"exposure medium";"exposure medium class";"conc. (%)";"temp. (°F)";"corrosion rate (mil/yr)";"reference";"";"";"";"";"";"";"";"";"";"";"";"";"";"";"";"";"";""
"1";"Alloy 20-25-4Mo (904L)";"capsicin";"natural products";"100";"149 – 225";"<20";"219,220";"";"";"";"";"";"";"";"";"";"";"";"";"";"";"";"";"";""
"2";"Alloy 20-38-3-3Cu (20Cb3/ 825)";"capsicin";"natural products";"100";"149 – 225";"<20";"219,220";"";"";"";"";"";"";"";"";"";"";"";"";"";"";"";"";"";""
"3";"Alloy 30-44-5-3W (G-30)";"capsicin";"natural products";"100";"149 – 225";"<20";"219,220";"";"";"";"";"";"";"";"";"";"";"";"";"";"";"";"";"";""
"4";"Aluminum Alloy (3003/ 5154)";"capsicin";"natural products";"100";"149 – 225";"<20";"219,220";"";"";"";"";"";"";"";"";"";"";"";"";"";"";"";"";"";""
"5";"Austenitic Cr-Ni Stainless Steel (18-8; 304/ 304L/ 347)";"capsicin";"natural products";"100";"149 – 225";"<20";"219,220";"";"";"";"";"";"";"";"";"";"";"";"";"";"";"";"";"";""
"6";"Austenitic Cr-Ni-Mo Stainless Steel (17-12-3; 316L/ 317L)";"capsicin";"natural products";"100";"149 – 225";"<20";"219,220";"";"";"";"";"";"";"";"";"";"";"";"";"";"";"";"";"";""
"7";"Cast Iron, Gray/ Ductile";"capsicin";"natural products";"100";"149 – 225";"<20";"219,220";"";"";"";"";"";"";"";"";"";"";"";"";"";"";"";"";"";""
"8";"Cr Stainless Steel (12Cr)";"capsicin";"natural products";"100";"149 – 225";"<20";"219,220";"";"";"";"";"";"";"";"";"";"";"";"";"";"";"";"";"";""
"9";"Cr Stainless Steel (17Cr)";"capsicin";"natural products";"100";"149 – 225";"<20";"219,220";"";"";"";"";"";"";"";"";"";"";"";"";"";"";"";"";"";""
"10";"Gold/ Platinum";"capsicin";"natural products";"100";"149 – 225";"<2";"219,220";"";"";"";"";"";"";"";"";"";"";"";"";"";"";"";"";"";""
"11";"Lead";"capsicin";"natural products";"100";"149 – 225";"<20";"219,220";"";"";"";"";"";"";"";"";"";"";"";"";"";"";"";"";"";""
"12";"Mo Superalloy (Ni-Cr-Fe-9Mo; 625/ 725)";"capsicin";"natural products";"100";"149 – 225";"<20";"219,220";"";"";"";"";"";"";"";"";"";"";"";"";"";"";"";"";"";""
"13";"Mo Superalloy (Ni-16Cr-16Mo; C276)";"capsicin";"natural products";"100";"149 – 225";"<20";"219,220";"";"";"";"";"";"";"";"";"";"";"";"";"";"";"";"";"";""
"14";"Mo Superalloy (Ni-20Cr-16Mo-4W; 686)";"capsicin";"natural products";"100";"149 – 225";"<20";"219,220";"";"";"";"";"";"";"";"";"";"";"";"";"";"";"";"";"";""
"15";"Mo Superalloy (Ni-22Cr-16Mo; C22/ 59)";"capsicin";"natural products";"100";"149 – 225";"<20";"219,220";"";"";"";"";"";"";"";"";"";"";"";"";"";"";"";"";"";""
"16";"Mo Superalloy (Ni-23Cr-16Mo-1Cu; C20000)";"capsicin";"natural products";"100";"149 – 225";"<20";"219,220";"";"";"";"";"";"";"";"";"";"";"";"";"";"";"";"";"";""
"17";"Nickel (200)";"capsicin";"natural products";"100";"149 – 225";"<20";"219,220";"";"";"";"";"";"";"";"";"";"";"";"";"";"";"";"";"";""
"18";"Nickel Cast Iron (15-35Ni)";"capsicin";"natural products";"100";"149 – 225";"<20";"219,220";"";"";"";"";"";"";"";"";"";"";"";"";"";"";"";"";"";""
"19";"Nickel-Copper (400)";"capsicin";"natural products";"100";"149 – 225";"<20";"219,220";"";"";"";"";"";"";"";"";"";"";"";"";"";"";"";"";"";""
"20";"Ni-Cr-Fe Alloy (600/ 690)";"capsicin";"natural products";"100";"149 – 225";"<20";"219,220";"";"";"";"";"";"";"";"";"";"";"";"";"";"";"";"";"";""
"21";"Ni-Mo Alloy (Ni-30Mo; B-2)";"capsicin";"natural products";"100";"149 – 225";"<20";"219,220";"";"";"";"";"";"";"";"";"";"";"";"";"";"";"";"";"";""
"22";"Silicon Cast Iron (14Si)";"capsicin";"natural products";"100";"149 – 237";"<20";"218,220";"";"";"";"";"";"";"";"";"";"";"";"";"";"";"";"";"";""
"23";"Silver";"capsicin";"natural products";"100";"149 – 225";"<20";"219,220";"";"";"";"";"";"";"";"";"";"";"";"";"";"";"";"";"";""
"24";"Steels, Carbon/ Low Alloy";"capsicin";"natural products";"100";"149 – 225";"<20";"219,220";"";"";"";"";"";"";"";"";"";"";"";"";"";"";"";"";"";""
"25";"Superferritic Stainless Steel (26-1)";"capsicin";"natural products";"100";"149 – 225";"<20";"219,220";"";"";"";"";"";"";"";"";"";"";"";"";"";"";"";"";"";""
"26";"Tantalum";"capsicin";"natural products";"100";"149 – 225";"<2";"219,220";"";"";"";"";"";"";"";"";"";"";"";"";"";"";"";"";"";""
"27";"Titanium, Unalloyed";"capsicin";"natural products";"100";"149 – 225";"<2";"219,220";"";"";"";"";"";"";"";"";"";"";"";"";"";"";"";"";"";""
"28";"Zirconium";"capsicin";"natural products";"100";"149 – 225";"<2";"219,220";"";"";"";"";"";"";"";"";"";"";"";"";"";"";"";"";"";""
"";"";"";"";"";"";"";"";"";"";"";"";"";"";"";"";"";"";"";"";"";"";"";"";"";""
"";"";"";"";"";"";"";"";"";"";"";"";"";"";"";"";"";"";"";"";"";"";"";"";"";""
"Corrosion Survey Database (COR•SUR) © 2002 NACE International";"";"";"";"";"";"";"";"";"";"";"";"";"";"";"";"";"";"";"";"";"";"";"";"";""

File: data/corrosion_data/TableData - 2024-11-08T194833.337.csv
sep=;
"Title: Corrosion Survey Database (COR•SUR)";"";"";"";"";"";"";"";"";"";"";"";"";"";"";"";"";"";"";"";"";"";"";"";"";""
"Table: Copal";"";"";"";"";"";"";"";"";"";"";"";"";"";"";"";"";"";"";"";"";"";"";"";"";""
"DOWNLOAD SHOWS ONLY THE DISPLAYED DATA, UP TO 50 ROWS";"";"";"";"";"";"";"";"";"";"";"";"";"";"";"";"";"";"";"";"";"";"";"";"";""
"No.";"material or substance name";"exposure medium";"exposure medium class";"conc. (%)";"temp. (°F)";"corrosion rate (mil/yr)";"reference";"";"";"";"";"";"";"";"";"";"";"";"";"";"";"";"";"";""
"1";"Aluminum Alloy (3003/ 5154)";"copal";"natural products";"100";"25 – 500";"<2";"40,219";"";"";"";"";"";"";"";"";"";"";"";"";"";"";"";"";"";""
"2";"Austenitic Cr-Ni Stainless Steel (18-8; 304/ 304L/ 347)";"copal";"natural products";"100";"25 – 500";"<2";"40,219";"";"";"";"";"";"";"";"";"";"";"";"";"";"";"";"";"";""
"3";"Austenitic Cr-Ni-Mo Stainless Steel (17-12-3; 316L/ 317L)";"copal";"natural products";"100";"25 – 500";"<2";"40,219";"";"";"";"";"";"";"";"";"";"";"";"";"";"";"";"";"";""
"4";"Brass (>15Zn)";"copal";"natural products";"100";"25 – 500";"<2";"40,219";"";"";"";"";"";"";"";"";"";"";"";"";"";"";"";"";"";""
"5";"Cast Iron, Gray/ Ductile";"copal";"natural products";"100";"25 – 75";"<2";"40,219,220";"";"";"";"";"";"";"";"";"";"";"";"";"";"";"";"";"";""
"6";"Cast Iron, Gray/ Ductile";"copal";"natural products";"100";"175 – 500";">50";"40,219,220";"";"";"";"";"";"";"";"";"";"";"";"";"";"";"";"";"";""
"7";"Copper/ Bronze/ Low Brass";"copal";"natural products";"100";"25 – 500";"<2";"40,219";"";"";"";"";"";"";"";"";"";"";"";"";"";"";"";"";"";""
"8";"Copper-Nickel";"copal";"natural products";"100";"25 – 500";"<2";"40,219";"";"";"";"";"";"";"";"";"";"";"";"";"";"";"";"";"";""
"9";"Nickel (200)";"copal";"natural products";"100";"25 – 500";"<2";"40,219";"";"";"";"";"";"";"";"";"";"";"";"";"";"";"";"";"";""
"10";"Nickel-Copper (400)";"copal";"natural products";"100";"25 – 500";"<2";"40,219";"";"";"";"";"";"";"";"";"";"";"";"";"";"";"";"";"";""
"11";"Ni-Cr-Fe Alloy (600/ 690)";"copal";"natural products";"100";"25 – 500";"<2";"40,219";"";"";"";"";"";"";"";"";"";"";"";"";"";"";"";"";"";""
"12";"Silver";"copal";"natural products";"100";"25 – 500";"<2";"40,219";"";"";"";"";"";"";"";"";"";"";"";"";"";"";"";"";"";""
"13";"Steels, Carbon/ Low Alloy";"copal";"natural products";"100";"25 – 75";"<2";"40,219,220";"";"";"";"";"";"";"";"";"";"";"";"";"";"";"";"";"";""
"14";"Steels, Carbon/ Low Alloy";"copal";"natural products";"100";"175 – 500";">50";"40,219,220";"";"";"";"";"";"";"";"";"";"";"";"";"";"";"";"";"";""
"";"";"";"";"";"";"";"";"";"";"";"";"";"";"";"";"";"";"";"";"";"";"";"";"";""
"";"";"";"";"";"";"";"";"";"";"";"";"";"";"";"";"";"";"";"";"";"";"";"";"";""
"Corrosion Survey Database (COR•SUR) © 2002 NACE International";"";"";"";"";"";"";"";"";"";"";"";"";"";"";"";"";"";"";"";"";"";"";"";"";""

File: data/corrosion_data/TableData - 2024-11-08T194944.763.csv
sep=;
"Title: Corrosion Survey Database (COR•SUR)";"";"";"";"";"";"";"";"";"";"";"";"";"";"";"";"";"";"";"";"";"";"";"";"";""
"Table: Rosin";"";"";"";"";"";"";"";"";"";"";"";"";"";"";"";"";"";"";"";"";"";"";"";"";""
"DOWNLOAD SHOWS ONLY THE DISPLAYED DATA, UP TO 50 ROWS";"";"";"";"";"";"";"";"";"";"";"";"";"";"";"";"";"";"";"";"";"";"";"";"";""
"No.";"material or substance name";"exposure medium";"exposure medium class";"conc. (%)";"temp. (°F)";"corrosion rate (mil/yr)";"reference";"";"";"";"";"";"";"";"";"";"";"";"";"";"";"";"";"";""
"1";"Alloy 20-25-4Mo (904L)";"rosin";"natural products";"100";"25 – 475";"<2";"219";"";"";"";"";"";"";"";"";"";"";"";"";"";"";"";"";"";""
"2";"Alloy 20-38-3-3Cu (20Cb3/ 825)";"rosin";"natural products";"100";"25 – 475";"<2";"219";"";"";"";"";"";"";"";"";"";"";"";"";"";"";"";"";"";""
"3";"Alloy 30-44-5-3W (G-30)";"rosin";"natural products";"100";"25 – 475";"<2";"219";"";"";"";"";"";"";"";"";"";"";"";"";"";"";"";"";"";""
"4";"Aluminum Alloy (3003/ 5154)";"rosin";"natural products";"100";"25 – 325";"<20";"219";"";"";"";"";"";"";"";"";"";"";"";"";"";"";"";"";"";""
"5";"Austenitic Cr-Ni Stainless Steel (18-8; 304/ 304L/ 347)";"rosin";"natural products";"100";"25 – 475";"<20";"219";"";"";"";"";"";"";"";"";"";"";"";"";"";"";"";"";"";""
"6";"Austenitic Cr-Ni-Mo Stainless Steel (17-12-3; 316L/ 317L)";"rosin";"natural products";"55 – 65";"425 – 475";"<2";"219";"";"";"";"";"";"";"";"";"";"";"";"";"";"";"";"";"";""
"7";"Austenitic Cr-Ni-Mo Stainless Steel (17-12-3; 316L/ 317L)";"rosin";"natural products";"100";"25 – 475";"<2";"219";"";"";"";"";"";"";"";"";"";"";"";"";"";"";"";"";"";""
"8";"Brass (>15Zn)";"rosin";"natural products";"100";"25 – 475";"<20";"219";"";"";"";"";"";"";"";"";"";"";"";"";"";"";"";"";"";""
"9";"Cast Iron, Gray/ Ductile";"rosin";"natural products";"100";"25 – 75";"<20";"219";"";"";"";"";"";"";"";"";"";"";"";"";"";"";"";"";"";""
"10";"Copper/ Bronze/ Low Brass";"rosin";"natural products";"100";"25 – 475";"<20";"219";"";"";"";"";"";"";"";"";"";"";"";"";"";"";"";"";"";""
"11";"Copper-Nickel";"rosin";"natural products";"100";"25 – 475";"<20";"219";"";"";"";"";"";"";"";"";"";"";"";"";"";"";"";"";"";""
"12";"Cr Stainless Steel (12Cr)";"rosin";"natural products";"100";"25 – 125";"<2";"219";"";"";"";"";"";"";"";"";"";"";"";"";"";"";"";"";"";""
"13";"Cr Stainless Steel (12Cr)";"rosin";"natural products";"100";"125 – 225";"<20";"219";"";"";"";"";"";"";"";"";"";"";"";"";"";"";"";"";"";""
"14";"Cr Stainless Steel (17Cr)";"rosin";"natural products";"100";"25 – 125";"<2";"219";"";"";"";"";"";"";"";"";"";"";"";"";"";"";"";"";"";""
"15";"Cr Stainless Steel (17Cr)";"rosin";"natural products";"100";"125 – 225";"<20";"219";"";"";"";"";"";"";"";"";"";"";"";"";"";"";"";"";"";""
"16";"Lead";"rosin";"natural products";"100";"175 – 325";"<2";"219";"";"";"";"";"";"";"";"";"";"";"";"";"";"";"";"";"";""
"17";"Mo Superalloy (Ni-Cr-Fe-9Mo; 625/ 725)";"rosin";"natural products";"100";"25 – 475";"<2";"219";"";"";"";"";"";"";"";"";"";"";"";"";"";"";"";"";"";""
"18";"Mo Superalloy (Ni-16Cr-16Mo; C276)";"rosin";"natural products";"100";"25 – 475";"<2";"219";"";"";"";"";"";"";"";"";"";"";"";"";"";"";"";"";"";""
"19";"Mo Superalloy (Ni-20Cr-16Mo-4W; 686)";"rosin";"natural products";"100";"25 – 475";"<2";"219";"";"";"";"";"";"";"";"";"";"";"";"";"";"";"";"";"";""
"20";"Mo Superalloy (Ni-22Cr-16Mo; C22/ 59)";"rosin";"natural products";"100";"25 – 475";"<2";"219";"";"";"";"";"";"";"";"";"";"";"";"";"";"";"";"";"";""
"21";"Mo Superalloy (Ni-23Cr-16Mo-1Cu; C20000)";"rosin";"natural products";"100";"25 – 475";"<2";"219";"";"";"";"";"";"";"";"";"";"";"";"";"";"";"";"";"";""
"22";"Nickel (200)";"rosin";"natural products";"100";"25 – 475";"<2";"219";"";"";"";"";"";"";"";"";"";"";"";"";"";"";"";"";"";""
"23";"Nickel Cast Iron (15-35Ni)";"rosin";"natural products";"100";"25 – 475";"<20";"219";"";"";"";"";"";"";"";"";"";"";"";"";"";"";"";"";"";""
"24";"Nickel-Copper (400)";"rosin";"natural products";"100";"25 – 475";"<2";"219";"";"";"";"";"";"";"";"";"";"";"";"";"";"";"";"";"";""
"25";"Silicon Cast Iron (14Si)";"rosin";"natural products";"100";"52 – 507";"<2";"218";"";"";"";"";"";"";"";"";"";"";"";"";"";"";"";"";"";""
"26";"Steels, Carbon/ Low Alloy";"rosin";"natural products";"100";"25 – 75";"<20";"219";"";"";"";"";"";"";"";"";"";"";"";"";"";"";"";"";"";""
"27";"Superferritic Stainless Steel (26-1)";"rosin";"natural products";"100";"25 – 475";"<2";"219";"";"";"";"";"";"";"";"";"";"";"";"";"";"";"";"";"";""
"";"";"";"";"";"";"";"";"";"";"";"";"";"";"";"";"";"";"";"";"";"";"";"";"";""
"";"";"";"";"";"";"";"";"";"";"";"";"";"";"";"";"";"";"";"";"";"";"";"";"";""
"Corrosion Survey Database (COR•SUR) © 2002 NACE International";"";"";"";"";"";"";"";"";"";"";"";"";"";"";"";"";"";"";"";"";"";"";"";"";""

File: data/corrosion_data/TableData - 2024-11-08T194950.005.csv
sep=;
"Title: Corrosion Survey Database (COR•SUR)";"";"";"";"";"";"";"";"";"";"";"";"";"";"";"";"";"";"";"";"";"";"";"";"";""
"Table: Tannic acid";"";"";"";"";"";"";"";"";"";"";"";"";"";"";"";"";"";"";"";"";"";"";"";"";""
"DOWNLOAD SHOWS ONLY THE DISPLAYED DATA, UP TO 50 ROWS";"";"";"";"";"";"";"";"";"";"";"";"";"";"";"";"";"";"";"";"";"";"";"";"";""
"No.";"material or substance name";"exposure medium";"exposure medium class";"conc. (%)";"temp. (°F)";"corrosion rate (mil/yr)";"reference";"";"";"";"";"";"";"";"";"";"";"";"";"";"";"";"";"";""
"1";"Alloy 20-25-4Mo (904L)";"tannic acid";"natural products";"1 – 50";"68 – 230";"<2";"106,202,219,220";"";"";"";"";"";"";"";"";"";"";"";"";"";"";"";"";"";""
"2";"Alloy 20-25-4Mo (904L)";"tannic acid";"natural products";"5 – 25";"25 – 225";"<2";"106,202,219,220";"";"";"";"";"";"";"";"";"";"";"";"";"";"";"";"";"";""
"3";"Alloy 20-25-4Mo (904L)";"tannic acid";"natural products";"5 – 95";"175 – 225";"<2";"106,202,219,220";"";"";"";"";"";"";"";"";"";"";"";"";"";"";"";"";"";""
"4";"Alloy 20-25-4Mo (904L)";"tannic acid";"natural products";"35 – 45";"25 – 175";"<2";"106,202,219,220";"";"";"";"";"";"";"";"";"";"";"";"";"";"";"";"";"";""
"5";"Alloy 20-25-4Mo (904L)";"tannic acid";"natural products";"55 – 65";"25 – 175";"<2";"106,202,219,220";"";"";"";"";"";"";"";"";"";"";"";"";"";"";"";"";"";""
"6";"Alloy 20-25-4Mo (904L)";"tannic acid";"natural products";"75 – 85";"25 – 175";"<2";"106,202,219,220";"";"";"";"";"";"";"";"";"";"";"";"";"";"";"";"";"";""
"7";"Alloy 20-25-6Mo (254SMO/ 6XN)";"tannic acid";"natural products";"1 – 50";"68 – 230";"<2";"106,202";"";"";"";"";"";"";"";"";"";"";"";"";"";"";"";"";"";""
"8";"Alloy 20-38-3-3Cu (20Cb3/ 825)";"tannic acid";"natural products";"1 – 50";"68 – 230";"<2";"106,202,219,220";"";"";"";"";"";"";"";"";"";"";"";"";"";"";"";"";"";""
"9";"Alloy 20-38-3-3Cu (20Cb3/ 825)";"tannic acid";"natural products";"5 – 25";"25 – 225";"<2";"106,202,219,220";"";"";"";"";"";"";"";"";"";"";"";"";"";"";"";"";"";""
"10";"Alloy 20-38-3-3Cu (20Cb3/ 825)";"tannic acid";"natural products";"5 – 95";"175 – 225";"<2";"106,202,219,220";"";"";"";"";"";"";"";"";"";"";"";"";"";"";"";"";"";""
"11";"Alloy 20-38-3-3Cu (20Cb3/ 825)";"tannic acid";"natural products";"35 – 45";"25 – 175";"<2";"106,202,219,220";"";"";"";"";"";"";"";"";"";"";"";"";"";"";"";"";"";""
"12";"Alloy 20-38-3-3Cu (20Cb3/ 825)";"tannic acid";"natural products";"55 – 65";"25 – 175";"<2";"106,202,219,220";"";"";"";"";"";"";"";"";"";"";"";"";"";"";"";"";"";""
"13";"Alloy 20-38-3-3Cu (20Cb3/ 825)";"tannic acid";"natural products";"75 – 85";"25 – 175";"<2";"106,202,219,220";"";"";"";"";"";"";"";"";"";"";"";"";"";"";"";"";"";""
"14";"Alloy 30-44-5-3W (G-30)";"tannic acid";"natural products";"1 – 50";"68 – 230";"<2";"106,202,219,220";"";"";"";"";"";"";"";"";"";"";"";"";"";"";"";"";"";""
"15";"Alloy 30-44-5-3W (G-30)";"tannic acid";"natural products";"5 – 25";"25 – 225";"<2";"106,202,219,220";"";"";"";"";"";"";"";"";"";"";"";"";"";"";"";"";"";""
"16";"Alloy 30-44-5-3W (G-30)";"tannic acid";"natural products";"5 – 95";"175 – 225";"<2";"106,202,219,220";"";"";"";"";"";"";"";"";"";"";"";"";"";"";"";"";"";""
"17";"Alloy 30-44-5-3W (G-30)";"tannic acid";"natural products";"35 – 45";"25 – 175";"<2";"106,202,219,220";"";"";"";"";"";"";"";"";"";"";"";"";"";"";"";"";"";""
"18";"Alloy 30-44-5-3W (G-30)";"tannic acid";"natural products";"55 – 65";"25 – 175";"<2";"106,202,219,220";"";"";"";"";"";"";"";"";"";"";"";"";"";"";"";"";"";""
"19";"Alloy 30-44-5-3W (G-30)";"tannic acid";"natural products";"75 – 85";"25 – 175";"<2";"106,202,219,220";"";"";"";"";"";"";"";"";"";"";"";"";"";"";"";"";"";""
"20";"Aluminum Alloy (3003/ 5154)";"tannic acid";"natural products";"5 – 95";"25 – 75";"<2";"106,219,220";"";"";"";"";"";"";"";"";"";"";"";"";"";"";"";"";"";""
"21";"Aluminum Alloy (3003/ 5154)";"tannic acid";"natural products";"45 – 75";"175 – 225";">50";"106,219,220";"";"";"";"";"";"";"";"";"";"";"";"";"";"";"";"";"";""
"22";"Aluminum Alloy (3003/ 5154)";"tannic acid";"natural products";"85 – 95";"75 – 125";">50";"106,219,220";"";"";"";"";"";"";"";"";"";"";"";"";"";"";"";"";"";""
"23";"Austenitic Cr-Ni Stainless Steel (18-8; 304/ 304L/ 347)";"tannic acid";"natural products";"5 – 25";"25 – 225";"<2";"106,219,220";"";"";"";"";"";"";"";"";"";"";"";"";"";"";"";"";"";""
"24";"Austenitic Cr-Ni Stainless Steel (18-8; 304/ 304L/ 347)";"tannic acid";"natural products";"5 – 95";"175 – 225";"<2";"106,219,220";"";"";"";"";"";"";"";"";"";"";"";"";"";"";"";"";"";""
"25";"Austenitic Cr-Ni Stainless Steel (18-8; 304/ 304L/ 347)";"tannic acid";"natural products";"35 – 45";"25 – 175";"<2";"106,219,220";"";"";"";"";"";"";"";"";"";"";"";"";"";"";"";"";"";""
"26";"Austenitic Cr-Ni Stainless Steel (18-8; 304/ 304L/ 347)";"tannic acid";"natural products";"55 – 65";"25 – 175";"<2";"106,219,220";"";"";"";"";"";"";"";"";"";"";"";"";"";"";"";"";"";""
"27";"Austenitic Cr-Ni Stainless Steel (18-8; 304/ 304L/ 347)";"tannic acid";"natural products";"75 – 85";"25 – 175";"<2";"106,219,220";"";"";"";"";"";"";"";"";"";"";"";"";"";"";"";"";"";""
"28";"Austenitic Cr-Ni-Mo Stainless Steel (17-12-3; 316L/ 317L)";"tannic acid";"natural products";"5 – 95";"175 – 225";"<2";"106,219,220";"";"";"";"";"";"";"";"";"";"";"";"";"";"";"";"";"";""
"29";"Austenitic Cr-Ni-Mo Stainless Steel (17-12-3; 316L/ 317L)";"tannic acid";"natural products";"15 – 45";"25 – 175";"<2";"106,219,220";"";"";"";"";"";"";"";"";"";"";"";"";"";"";"";"";"";""
"30";"Austenitic Cr-Ni-Mo Stainless Steel (17-12-3; 316L/ 317L)";"tannic acid";"natural products";"55 – 65";"25 – 175";"<2";"106,219,220";"";"";"";"";"";"";"";"";"";"";"";"";"";"";"";"";"";""
"31";"Austenitic Cr-Ni-Mo Stainless Steel (17-12-3; 316L/ 317L)";"tannic acid";"natural products";"75 – 85";"25 – 175";"<2";"106,219,220";"";"";"";"";"";"";"";"";"";"";"";"";"";"";"";"";"";""
"32";"Brass (>15Zn)";"tannic acid";"natural products";"5 – 25";"25 – 225";"<2";"106,219,220";"";"";"";"";"";"";"";"";"";"";"";"";"";"";"";"";"";""
"33";"Brass (>15Zn)";"tannic acid";"natural products";"5 – 95";"175 – 225";"<2";"106,219,220";"";"";"";"";"";"";"";"";"";"";"";"";"";"";"";"";"";""
"34";"Brass (>15Zn)";"tannic acid";"natural products";"35 – 45";"25 – 175";"<2";"106,219,220";"";"";"";"";"";"";"";"";"";"";"";"";"";"";"";"";"";""
"35";"Brass (>15Zn)";"tannic acid";"natural products";"55 – 65";"25 – 175";"<2";"106,219,220";"";"";"";"";"";"";"";"";"";"";"";"";"";"";"";"";"";""
"36";"Brass (>15Zn)";"tannic acid";"natural products";"75 – 85";"25 – 175";"<2";"106,219,220";"";"";"";"";"";"";"";"";"";"";"";"";"";"";"";"";"";""
"37";"Cast Iron, Gray/ Ductile";"tannic acid";"natural products";"5 – 25";"25 – 175";"<2";"106,219";"";"";"";"";"";"";"";"";"";"";"";"";"";"";"";"";"";""
"38";"Cast Iron, Gray/ Ductile";"tannic acid";"natural products";"5 – 95";"125 – 175";"<2";"106,219";"";"";"";"";"";"";"";"";"";"";"";"";"";"";"";"";"";""
"39";"Cast Iron, Gray/ Ductile";"tannic acid";"natural products";"5 – 95";"175 – 225";"<20";"106,219";"";"";"";"";"";"";"";"";"";"";"";"";"";"";"";"";"";""
"40";"Cast Iron, Gray/ Ductile";"tannic acid";"natural products";"35 – 45";"25 – 125";"<2";"106,219";"";"";"";"";"";"";"";"";"";"";"";"";"";"";"";"";"";""
"41";"Cast Iron, Gray/ Ductile";"tannic acid";"natural products";"55 – 65";"25 – 125";"<2";"106,219";"";"";"";"";"";"";"";"";"";"";"";"";"";"";"";"";"";""
"42";"Cast Iron, Gray/ Ductile";"tannic acid";"natural products";"75 – 85";"25 – 125";"<2";"106,219";"";"";"";"";"";"";"";"";"";"";"";"";"";"";"";"";"";""
"43";"Copper/ Bronze/ Low Brass";"tannic acid";"natural products";"5 – 25";"25 – 225";"<2";"106,219,220";"";"";"";"";"";"";"";"";"";"";"";"";"";"";"";"";"";""
"44";"Copper/ Bronze/ Low Brass";"tannic acid";"natural products";"5 – 95";"175 – 225";"<2";"106,219,220";"";"";"";"";"";"";"";"";"";"";"";"";"";"";"";"";"";""
"45";"Copper/ Bronze/ Low Brass";"tannic acid";"natural products";"35 – 45";"25 – 175";"<2";"106,219,220";"";"";"";"";"";"";"";"";"";"";"";"";"";"";"";"";"";""
"46";"Copper/ Bronze/ Low Brass";"tannic acid";"natural products";"55 – 65";"25 – 175";"<2";"106,219,220";"";"";"";"";"";"";"";"";"";"";"";"";"";"";"";"";"";""
"47";"Copper/ Bronze/ Low Brass";"tannic acid";"natural products";"75 – 85";"25 – 175";"<2";"106,219,220";"";"";"";"";"";"";"";"";"";"";"";"";"";"";"";"";"";""
"48";"Copper-Nickel";"tannic acid";"natural products";"5 – 25";"25 – 225";"<2";"106,219";"";"";"";"";"";"";"";"";"";"";"";"";"";"";"";"";"";""
"49";"Copper-Nickel";"tannic acid";"natural products";"5 – 95";"175 – 225";"<2";"106,219";"";"";"";"";"";"";"";"";"";"";"";"";"";"";"";"";"";""
"50";"Copper-Nickel";"tannic acid";"natural products";"35 – 45";"25 – 175";"<2";"106,219";"";"";"";"";"";"";"";"";"";"";"";"";"";"";"";"";"";""
"";"";"";"";"";"";"";"";"";"";"";"";"";"";"";"";"";"";"";"";"";"";"";"";"";""
"";"";"";"";"";"";"";"";"";"";"";"";"";"";"";"";"";"";"";"";"";"";"";"";"";""
"Corrosion Survey Database (COR•SUR) © 2002 NACE International";"";"";"";"";"";"";"";"";"";"";"";"";"";"";"";"";"";"";"";"";"";"";"";"";""

File: data/corrosion_data/TableData - 2024-11-08T194954.511.csv
sep=;
"Title: Corrosion Survey Database (COR•SUR)";"";"";"";"";"";"";"";"";"";"";"";"";"";"";"";"";"";"";"";"";"";"";"";"";""
"Table: Aluminum nitrate";"";"";"";"";"";"";"";"";"";"";"";"";"";"";"";"";"";"";"";"";"";"";"";"";""
"DOWNLOAD SHOWS ONLY THE DISPLAYED DATA, UP TO 50 ROWS";"";"";"";"";"";"";"";"";"";"";"";"";"";"";"";"";"";"";"";"";"";"";"";"";""
"No.";"material or substance name";"exposure medium";"exposure medium class";"conc. (%)";"temp. (°F)";"corrosion rate (mil/yr)";"reference";"";"";"";"";"";"";"";"";"";"";"";"";"";"";"";"";"";""
"1";"Alloy 20-25-4Mo (904L)";"aluminum nitrate";"salts";"<40";"0 – 68";"<2";"159,215";"";"";"";"";"";"";"";"";"";"";"";"";"";"";"";"";"";""
"2";"Alloy 20-25-6Mo (254SMO/ 6XN)";"aluminum nitrate";"salts";"<40";"0 – 68";"<2";"159,215";"";"";"";"";"";"";"";"";"";"";"";"";"";"";"";"";"";""
"3";"Alloy 20-38-3-3Cu (20Cb3/ 825)";"aluminum nitrate";"salts";"<40";"0 – 68";"<2";"159,215,219";"";"";"";"";"";"";"";"";"";"";"";"";"";"";"";"";"";""
"4";"Alloy 30-44-5-3W (G-30)";"aluminum nitrate";"salts";"<40";"0 – 68";"<2";"159,215,219";"";"";"";"";"";"";"";"";"";"";"";"";"";"";"";"";"";""
"5";"Aluminum Alloy (3003/ 5154)";"aluminum nitrate";"salts";"5 – 15";"75 – 125";"<20";"215,219,220";"";"";"";"";"";"";"";"";"";"";"";"";"";"";"";"";"";""
"6";"Aluminum Alloy (3003/ 5154)";"aluminum nitrate";"salts";"5 – 25";"25 – 75";"<20";"215,219,220";"";"";"";"";"";"";"";"";"";"";"";"";"";"";"";"";"";""
"7";"Austenitic Cr-Ni Stainless Steel (18-8; 304/ 304L/ 347)";"aluminum nitrate";"salts";"5 – 15";"25 – 175";"<2";"215,219,220";"";"";"";"";"";"";"";"";"";"";"";"";"";"";"";"";"";""
"8";"Austenitic Cr-Ni Stainless Steel (18-8; 304/ 304L/ 347)";"aluminum nitrate";"salts";"5 – 15";"175 – 225";"<20";"215,219,220";"";"";"";"";"";"";"";"";"";"";"";"";"";"";"";"";"";""
"9";"Cast Iron, Gray/ Ductile";"aluminum nitrate";"salts";"5 – 15";"25 – 75";">50";"215,219";"";"";"";"";"";"";"";"";"";"";"";"";"";"";"";"";"";""
"10";"Cr Stainless Steel (12Cr)";"aluminum nitrate";"salts";"5 – 15";"25 – 225";"<20";"215,219,220";"";"";"";"";"";"";"";"";"";"";"";"";"";"";"";"";"";""
"11";"Cr Stainless Steel (17Cr)";"aluminum nitrate";"salts";"5 – 15";"25 – 225";"<20";"215,219,220";"";"";"";"";"";"";"";"";"";"";"";"";"";"";"";"";"";""
"12";"Duplex Stainless Steel (25-6-3)";"aluminum nitrate";"salts";"<40";"0 – 68";"<2";"159,215";"";"";"";"";"";"";"";"";"";"";"";"";"";"";"";"";"";""
"13";"Lead";"aluminum nitrate";"salts";"5 – 15";"25 – 75";"<20";"215,219";"";"";"";"";"";"";"";"";"";"";"";"";"";"";"";"";"";""
"14";"Mo Superalloy (Ni-Cr-Fe-9Mo; 625/ 725)";"aluminum nitrate";"salts";"5 – 15";"25 – 75";"<20";"215,219";"";"";"";"";"";"";"";"";"";"";"";"";"";"";"";"";"";""
"15";"Mo Superalloy (Ni-16Cr-16Mo; C276)";"aluminum nitrate";"salts";"5 – 15";"25 – 75";"<20";"215,219";"";"";"";"";"";"";"";"";"";"";"";"";"";"";"";"";"";""
"16";"Mo Superalloy (Ni-20Cr-16Mo-4W; 686)";"aluminum nitrate";"salts";"5 – 15";"25 – 75";"<20";"215,219";"";"";"";"";"";"";"";"";"";"";"";"";"";"";"";"";"";""
"17";"Mo Superalloy (Ni-22Cr-16Mo; C22/ 59)";"aluminum nitrate";"salts";"5 – 15";"25 – 75";"<20";"215,219";"";"";"";"";"";"";"";"";"";"";"";"";"";"";"";"";"";""
"18";"Mo Superalloy (Ni-23Cr-16Mo-1Cu; C20000)";"aluminum nitrate";"salts";"5 – 15";"25 – 75";"<20";"215,219";"";"";"";"";"";"";"";"";"";"";"";"";"";"";"";"";"";""
"19";"Nickel (200)";"aluminum nitrate";"salts";"5 – 15";"25 – 75";"<20";"215,219";"";"";"";"";"";"";"";"";"";"";"";"";"";"";"";"";"";""
"20";"Nickel-Copper (400)";"aluminum nitrate";"salts";"5 – 15";"25 – 75";"<20";"215,219";"";"";"";"";"";"";"";"";"";"";"";"";"";"";"";"";"";""
"21";"Ni-Cr-Fe Alloy (600/ 690)";"aluminum nitrate";"salts";"5 – 15";"25 – 75";"<20";"215,219";"";"";"";"";"";"";"";"";"";"";"";"";"";"";"";"";"";""
"22";"Ni-Mo Alloy (Ni-30Mo; B-2)";"aluminum nitrate";"salts";"5 – 15";"25 – 75";"<20";"215,219";"";"";"";"";"";"";"";"";"";"";"";"";"";"";"";"";"";""
"23";"Silicon Cast Iron (14Si)";"aluminum nitrate";"salts";"5 – 15";"52 – 237";"<20";"215,218,220";"";"";"";"";"";"";"";"";"";"";"";"";"";"";"";"";"";""
"24";"Silver";"aluminum nitrate";"salts";"5 – 15";"25 – 75";"<20";"215,219";"";"";"";"";"";"";"";"";"";"";"";"";"";"";"";"";"";""
"25";"Steels, Carbon/ Low Alloy";"aluminum nitrate";"salts";"5 – 15";"25 – 75";">50";"215,219";"";"";"";"";"";"";"";"";"";"";"";"";"";"";"";"";"";""
"26";"Titanium, Unalloyed";"aluminum nitrate";"salts";"5 – 15";"25 – 225";"<2";"215,219,220";"";"";"";"";"";"";"";"";"";"";"";"";"";"";"";"";"";""
"";"";"";"";"";"";"";"";"";"";"";"";"";"";"";"";"";"";"";"";"";"";"";"";"";""
"";"";"";"";"";"";"";"";"";"";"";"";"";"";"";"";"";"";"";"";"";"";"";"";"";""
"Corrosion Survey Database (COR•SUR) © 2002 NACE International";"";"";"";"";"";"";"";"";"";"";"";"";"";"";"";"";"";"";"";"";"";"";"";"";""

File: data/corrosion_data/TableData - 2024-11-08T195000.666.csv
sep=;
"Title: Corrosion Survey Database (COR•SUR)";"";"";"";"";"";"";"";"";"";"";"";"";"";"";"";"";"";"";"";"";"";"";"";"";""
"Table: Ammonium nitrate";"";"";"";"";"";"";"";"";"";"";"";"";"";"";"";"";"";"";"";"";"";"";"";"";""
"DOWNLOAD SHOWS ONLY THE DISPLAYED DATA, UP TO 50 ROWS";"";"";"";"";"";"";"";"";"";"";"";"";"";"";"";"";"";"";"";"";"";"";"";"";""
"No.";"material or substance name";"exposure medium";"exposure medium CAS RN";"exposure medium formula";"exposure medium class";"resistance note";"conc. (%)";"temp. (°F)";"corrosion rate (mil/yr)";"reference";"";"";"";"";"";"";"";"";"";"";"";"";"";"";""
"1";"Alloy 20-25-4Mo (904L)";"ammonium nitrate";"6484-52-2";"H4N2O3";"salts";"";"5 – 55";"25 – 225";"<2";"13,216,219,220";"";"";"";"";"";"";"";"";"";"";"";"";"";"";""
"2";"Alloy 20-25-4Mo (904L)";"ammonium nitrate";"6484-52-2";"H4N2O3";"salts";"";"55 – 66";"175 – 225";"<2";"13,216,219,220";"";"";"";"";"";"";"";"";"";"";"";"";"";"";""
"3";"Alloy 20-38-3-3Cu (20Cb3/ 825)";"ammonium nitrate";"6484-52-2";"H4N2O3";"salts";"";"5 – 55";"25 – 225";"<2";"13,216,219,220";"";"";"";"";"";"";"";"";"";"";"";"";"";"";""
"4";"Alloy 20-38-3-3Cu (20Cb3/ 825)";"ammonium nitrate";"6484-52-2";"H4N2O3";"salts";"";"55 – 66";"175 – 225";"<2";"13,216,219,220";"";"";"";"";"";"";"";"";"";"";"";"";"";"";""
"5";"Alloy 30-44-5-3W (G-30)";"ammonium nitrate";"6484-52-2";"H4N2O3";"salts";"";"5 – 55";"25 – 225";"<2";"13,216,219,220";"";"";"";"";"";"";"";"";"";"";"";"";"";"";""
"6";"Alloy 30-44-5-3W (G-30)";"ammonium nitrate";"6484-52-2";"H4N2O3";"salts";"";"55 – 66";"175 – 225";"<2";"13,216,219,220";"";"";"";"";"";"";"";"";"";"";"";"";"";"";""
"7";"Aluminum Alloy (3003/ 5154)";"ammonium nitrate";"6484-52-2";"H4N2O3";"salts";"";"<66";"0 – 175";"<2";"13,216,219,220";"";"";"";"";"";"";"";"";"";"";"";"";"";"";""
"8";"Aluminum Alloy (3003/ 5154)";"ammonium nitrate";"6484-52-2";"H4N2O3";"salts";"";"5 – 66";"175 – 275";"<20";"13,216,219,220";"";"";"";"";"";"";"";"";"";"";"";"";"";"";""
"9";"Austenitic Cr-Ni Stainless Steel (18-8; 304/ 304L/ 347)";"ammonium nitrate";"6484-52-2";"H4N2O3";"salts";"intergranular attack";"5 – 55";"25 – 225";"<2";"13,216,219,220";"";"";"";"";"";"";"";"";"";"";"";"";"";"";""
"10";"Austenitic Cr-Ni Stainless Steel (18-8; 304/ 304L/ 347)";"ammonium nitrate";"6484-52-2";"H4N2O3";"salts";"";"55 – 66";"175 – 225";"<2";"13,216,219,220";"";"";"";"";"";"";"";"";"";"";"";"";"";"";""
"11";"Austenitic Cr-Ni-Mo Stainless Steel (17-12-3; 316L/ 317L)";"ammonium nitrate";"6484-52-2";"H4N2O3";"salts";"intergranular attack";"5 – 55";"25 – 225";"<2";"13,216,219,220";"";"";"";"";"";"";"";"";"";"";"";"";"";"";""
"12";"Austenitic Cr-Ni-Mo Stainless Steel (17-12-3; 316L/ 317L)";"ammonium nitrate";"6484-52-2";"H4N2O3";"salts";"";"55 – 66";"175 – 225";"<2";"13,216,219,220";"";"";"";"";"";"";"";"";"";"";"";"";"";"";""
"13";"Cast Iron, Gray/ Ductile";"ammonium nitrate";"6484-52-2";"H4N2O3";"salts";"intergranular attack";"5 – 15";"25 – 75";"<20";"13,216,219,220";"";"";"";"";"";"";"";"";"";"";"";"";"";"";""
"14";"Cast Iron, Gray/ Ductile";"ammonium nitrate";"6484-52-2";"H4N2O3";"salts";"";"15 – 35";"25 – 75";">50";"13,216,219,220";"";"";"";"";"";"";"";"";"";"";"";"";"";"";""
"15";"Cr Stainless Steel (12Cr)";"ammonium nitrate";"6484-52-2";"H4N2O3";"salts";"stress corrosion cracking";"5 – 55";"25 – 225";"<20";"13,216,219,220";"";"";"";"";"";"";"";"";"";"";"";"";"";"";""
"16";"Cr Stainless Steel (12Cr)";"ammonium nitrate";"6484-52-2";"H4N2O3";"salts";"";"55 – 66";"175 – 225";"<20";"13,216,219,220";"";"";"";"";"";"";"";"";"";"";"";"";"";"";""
"17";"Cr Stainless Steel (17Cr)";"ammonium nitrate";"6484-52-2";"H4N2O3";"salts";"";"5 – 55";"25 – 125";"<2";"13,216,219,220";"";"";"";"";"";"";"";"";"";"";"";"";"";"";""
"18";"Cr Stainless Steel (17Cr)";"ammonium nitrate";"6484-52-2";"H4N2O3";"salts";"";"5 – 55";"125 – 225";"<20";"13,216,219,220";"";"";"";"";"";"";"";"";"";"";"";"";"";"";""
"19";"Cr Stainless Steel (17Cr)";"ammonium nitrate";"6484-52-2";"H4N2O3";"salts";"";"55 – 66";"175 – 225";"<20";"13,216,219,220";"";"";"";"";"";"";"";"";"";"";"";"";"";"";""
"20";"Gold/ Platinum";"ammonium nitrate";"6484-52-2";"H4N2O3";"salts";"";"5 – 66";"25 – 425";"<2";"13,216,219,220";"";"";"";"";"";"";"";"";"";"";"";"";"";"";""
"21";"Lead";"ammonium nitrate";"6484-52-2";"H4N2O3";"salts";"intergranular attack";"5 – 55";"25 – 75";">50";"13,216,219,220";"";"";"";"";"";"";"";"";"";"";"";"";"";"";""
"22";"Mo Superalloy (Ni-Cr-Fe-9Mo; 625/ 725)";"ammonium nitrate";"6484-52-2";"H4N2O3";"salts";"";"5 – 15";"25 – 225";"<2";"13,216,219";"";"";"";"";"";"";"";"";"";"";"";"";"";"";""
"23";"Mo Superalloy (Ni-Cr-Fe-9Mo; 625/ 725)";"ammonium nitrate";"6484-52-2";"H4N2O3";"salts";"";"15 – 45";"25 – 225";"<20";"13,216,219";"";"";"";"";"";"";"";"";"";"";"";"";"";"";""
"24";"Mo Superalloy (Ni-16Cr-16Mo; C276)";"ammonium nitrate";"6484-52-2";"H4N2O3";"salts";"";"5 – 15";"25 – 225";"<2";"13,216,219";"";"";"";"";"";"";"";"";"";"";"";"";"";"";""
"25";"Mo Superalloy (Ni-16Cr-16Mo; C276)";"ammonium nitrate";"6484-52-2";"H4N2O3";"salts";"";"15 – 45";"25 – 225";"<20";"13,216,219";"";"";"";"";"";"";"";"";"";"";"";"";"";"";""
"26";"Mo Superalloy (Ni-20Cr-16Mo-4W; 686)";"ammonium nitrate";"6484-52-2";"H4N2O3";"salts";"";"5 – 15";"25 – 225";"<2";"13,216,219";"";"";"";"";"";"";"";"";"";"";"";"";"";"";""
"27";"Mo Superalloy (Ni-20Cr-16Mo-4W; 686)";"ammonium nitrate";"6484-52-2";"H4N2O3";"salts";"";"15 – 45";"25 – 225";"<20";"13,216,219";"";"";"";"";"";"";"";"";"";"";"";"";"";"";""
"28";"Mo Superalloy (Ni-22Cr-16Mo; C22/ 59)";"ammonium nitrate";"6484-52-2";"H4N2O3";"salts";"";"5 – 15";"25 – 225";"<2";"13,216,219";"";"";"";"";"";"";"";"";"";"";"";"";"";"";""
"29";"Mo Superalloy (Ni-22Cr-16Mo; C22/ 59)";"ammonium nitrate";"6484-52-2";"H4N2O3";"salts";"";"15 – 45";"25 – 225";"<20";"13,216,219";"";"";"";"";"";"";"";"";"";"";"";"";"";"";""
"30";"Mo Superalloy (Ni-23Cr-16Mo-1Cu; C20000)";"ammonium nitrate";"6484-52-2";"H4N2O3";"salts";"";"5 – 15";"25 – 225";"<2";"13,216,219";"";"";"";"";"";"";"";"";"";"";"";"";"";"";""
"31";"Mo Superalloy (Ni-23Cr-16Mo-1Cu; C20000)";"ammonium nitrate";"6484-52-2";"H4N2O3";"salts";"";"15 – 45";"25 – 225";"<20";"13,216,219";"";"";"";"";"";"";"";"";"";"";"";"";"";"";""
"32";"Nickel (200)";"ammonium nitrate";"6484-52-2";"H4N2O3";"salts";"";"5 – 15";"25 – 75";"<2";"13,216,219,220";"";"";"";"";"";"";"";"";"";"";"";"";"";"";""
"33";"Nickel (200)";"ammonium nitrate";"6484-52-2";"H4N2O3";"salts";"";"5 – 15";"175 – 225";">50";"13,216,219,220";"";"";"";"";"";"";"";"";"";"";"";"";"";"";""
"34";"Nickel Cast Iron (15-35Ni)";"ammonium nitrate";"6484-52-2";"H4N2O3";"salts";"";"5 – 15";"25 – 75";"<20";"13,216,219,220";"";"";"";"";"";"";"";"";"";"";"";"";"";"";""
"35";"Nickel Cast Iron (15-35Ni)";"ammonium nitrate";"6484-52-2";"H4N2O3";"salts";"";"15 – 25";"25 – 75";"20 – 50";"13,216,219,220";"";"";"";"";"";"";"";"";"";"";"";"";"";"";""
"36";"Nickel-Copper (400)";"ammonium nitrate";"6484-52-2";"H4N2O3";"salts";"";"5 – 15";"25 – 75";">50";"13,216,219";"";"";"";"";"";"";"";"";"";"";"";"";"";"";""
"37";"Nickel-Copper (400)";"ammonium nitrate";"6484-52-2";"H4N2O3";"salts";"";"25 – 35";"25 – 75";">50";"13,216,219";"";"";"";"";"";"";"";"";"";"";"";"";"";"";""
"38";"Ni-Mo Alloy (Ni-30Mo; B-2)";"ammonium nitrate";"6484-52-2";"H4N2O3";"salts";"";"5 – 45";"25 – 225";"20 – 50";"13,216,219";"";"";"";"";"";"";"";"";"";"";"";"";"";"";""
"39";"Silicon Cast Iron (14Si)";"ammonium nitrate";"6484-52-2";"H4N2O3";"salts";"";"5 – 66";"52 – 439";"<2";"13,216,218,220";"";"";"";"";"";"";"";"";"";"";"";"";"";"";""
"40";"Silver";"ammonium nitrate";"6484-52-2";"H4N2O3";"salts";"";"5 – 55";"25 – 125";"<2";"13,216,219";"";"";"";"";"";"";"";"";"";"";"";"";"";"";""
"41";"Silver";"ammonium nitrate";"6484-52-2";"H4N2O3";"salts";"";"15 – 25";"175 – 225";">50";"13,216,219";"";"";"";"";"";"";"";"";"";"";"";"";"";"";""
"42";"Steels, Carbon/ Low Alloy";"ammonium nitrate";"6484-52-2";"H4N2O3";"salts";"";"5 – 55";"25 – 225";">50";"13,216,219,220";"";"";"";"";"";"";"";"";"";"";"";"";"";"";""
"43";"Titanium, Unalloyed";"ammonium nitrate";"6484-52-2";"H4N2O3";"salts";"";"15 – 25";"25 – 75";"20 – 50";"13,216,219";"";"";"";"";"";"";"";"";"";"";"";"";"";"";""
"44";"Zirconium";"ammonium nitrate";"6484-52-2";"H4N2O3";"salts";"";"5 – 55";"25 – 225";"<2";"13,216,219,220";"";"";"";"";"";"";"";"";"";"";"";"";"";"";""
"45";"Zirconium";"ammonium nitrate";"6484-52-2";"H4N2O3";"salts";"";"55 – 66";"175 – 225";"<2";"13,216,219,220";"";"";"";"";"";"";"";"";"";"";"";"";"";"";""
"";"";"";"";"";"";"";"";"";"";"";"";"";"";"";"";"";"";"";"";"";"";"";"";"";""
"";"";"";"";"";"";"";"";"";"";"";"";"";"";"";"";"";"";"";"";"";"";"";"";"";""
"Corrosion Survey Database (COR•SUR) © 2002 NACE International";"";"";"";"";"";"";"";"";"";"";"";"";"";"";"";"";"";"";"";"";"";"";"";"";""
