Repository: Mahyar-rajabi94/TF_SDL

File: data/corrosion_data/TableData - 2024-11-08T195005.711.csv
sep=;
"Title: Corrosion Survey Database (COR•SUR)";"";"";"";"";"";"";"";"";"";"";"";"";"";"";"";"";"";"";"";"";"";"";"";"";""
"Table: Barium nitrate";"";"";"";"";"";"";"";"";"";"";"";"";"";"";"";"";"";"";"";"";"";"";"";"";""
"DOWNLOAD SHOWS ONLY THE DISPLAYED DATA, UP TO 50 ROWS";"";"";"";"";"";"";"";"";"";"";"";"";"";"";"";"";"";"";"";"";"";"";"";"";""
"No.";"material or substance name";"exposure medium";"exposure medium synonym";"exposure medium CAS RN";"exposure medium formula";"exposure medium class";"conc. (%)";"temp. (°F)";"corrosion rate (mil/yr)";"reference";"";"";"";"";"";"";"";"";"";"";"";"";"";"";""
"1";"Alloy 20-25-4Mo (904L)";"barium nitrate";"nitrobarite";"10022-31-8";"BaN2O6";"salts";"5 – 20";"25 – 140";"<2";"216,219,220";"";"";"";"";"";"";"";"";"";"";"";"";"";"";""
"2";"Alloy 20-25-4Mo (904L)";"barium nitrate";"nitrobarite";"10022-31-8";"BaN2O6";"salts";"5 – 20";"140 – 225";"<20";"216,219,220";"";"";"";"";"";"";"";"";"";"";"";"";"";"";""
"3";"Alloy 20-38-3-3Cu (20Cb3/ 825)";"barium nitrate";"nitrobarite";"10022-31-8";"BaN2O6";"salts";"5 – 20";"25 – 225";"<20";"216,219,220";"";"";"";"";"";"";"";"";"";"";"";"";"";"";""
"4";"Alloy 30-44-5-3W (G-30)";"barium nitrate";"nitrobarite";"10022-31-8";"BaN2O6";"salts";"5 – 20";"25 – 225";"<20";"216,219,220";"";"";"";"";"";"";"";"";"";"";"";"";"";"";""
"5";"Aluminum Alloy (3003/ 5154)";"barium nitrate";"nitrobarite";"10022-31-8";"BaN2O6";"salts";"5 – 15";"25 – 225";"<20";"216,219,220";"";"";"";"";"";"";"";"";"";"";"";"";"";"";""
"6";"Aluminum Alloy (3003/ 5154)";"barium nitrate";"nitrobarite";"10022-31-8";"BaN2O6";"salts";"15 – 20";"175 – 225";"<20";"216,219,220";"";"";"";"";"";"";"";"";"";"";"";"";"";"";""
"7";"Austenitic Cr-Ni Stainless Steel (18-8; 304/ 304L/ 347)";"barium nitrate";"nitrobarite";"10022-31-8";"BaN2O6";"salts";"5 – 20";"25 – 140";"<2";"216,219,220";"";"";"";"";"";"";"";"";"";"";"";"";"";"";""
"8";"Austenitic Cr-Ni Stainless Steel (18-8; 304/ 304L/ 347)";"barium nitrate";"nitrobarite";"10022-31-8";"BaN2O6";"salts";"5 – 20";"140 – 225";"<20";"216,219,220";"";"";"";"";"";"";"";"";"";"";"";"";"";"";""
"9";"Austenitic Cr-Ni-Mo Stainless Steel (17-12-3; 316L/ 317L)";"barium nitrate";"nitrobarite";"10022-31-8";"BaN2O6";"salts";"5 – 20";"25 – 140";"<2";"216,219,220";"";"";"";"";"";"";"";"";"";"";"";"";"";"";""
"10";"Austenitic Cr-Ni-Mo Stainless Steel (17-12-3; 316L/ 317L)";"barium nitrate";"nitrobarite";"10022-31-8";"BaN2O6";"salts";"5 – 20";"140 – 225";"<20";"216,219,220";"";"";"";"";"";"";"";"";"";"";"";"";"";"";""
"11";"Brass (>15Zn)";"barium nitrate";"nitrobarite";"10022-31-8";"BaN2O6";"salts";"5 – 15";"125 – 175";">50";"216,219";"";"";"";"";"";"";"";"";"";"";"";"";"";"";""
"12";"Copper/ Bronze/ Low Brass";"barium nitrate";"nitrobarite";"10022-31-8";"BaN2O6";"salts";"5 – 15";"125 – 175";">50";"216,219";"";"";"";"";"";"";"";"";"";"";"";"";"";"";""
"13";"Copper-Nickel";"barium nitrate";"nitrobarite";"10022-31-8";"BaN2O6";"salts";"5 – 15";"125 – 175";">50";"216,219";"";"";"";"";"";"";"";"";"";"";"";"";"";"";""
"14";"Cr Stainless Steel (12Cr)";"barium nitrate";"nitrobarite";"10022-31-8";"BaN2O6";"salts";"5 – 20";"175 – 225";"<20";"216,219,220";"";"";"";"";"";"";"";"";"";"";"";"";"";"";""
"15";"Cr Stainless Steel (17Cr)";"barium nitrate";"nitrobarite";"10022-31-8";"BaN2O6";"salts";"5 – 20";"25 – 140";"<2";"216,219,220";"";"";"";"";"";"";"";"";"";"";"";"";"";"";""
"16";"Cr Stainless Steel (17Cr)";"barium nitrate";"nitrobarite";"10022-31-8";"BaN2O6";"salts";"5 – 20";"140 – 225";"<20";"216,219,220";"";"";"";"";"";"";"";"";"";"";"";"";"";"";""
"17";"Duplex Stainless Steel (25-6-3)";"barium nitrate";"nitrobarite";"10022-31-8";"BaN2O6";"salts";"<10";"0 – 212";"<2";"163,216";"";"";"";"";"";"";"";"";"";"";"";"";"";"";""
"18";"Gold/ Platinum";"barium nitrate";"nitrobarite";"10022-31-8";"BaN2O6";"salts";"5 – 15";"25 – 225";"<2";"216,219,220";"";"";"";"";"";"";"";"";"";"";"";"";"";"";""
"19";"Gold/ Platinum";"barium nitrate";"nitrobarite";"10022-31-8";"BaN2O6";"salts";"15 – 20";"75 – 225";"<2";"216,219,220";"";"";"";"";"";"";"";"";"";"";"";"";"";"";""
"20";"Lead";"barium nitrate";"nitrobarite";"10022-31-8";"BaN2O6";"salts";"5 – 15";"25 – 225";"<20";"216,219,220";"";"";"";"";"";"";"";"";"";"";"";"";"";"";""
"21";"Lead";"barium nitrate";"nitrobarite";"10022-31-8";"BaN2O6";"salts";"15 – 20";"175 – 225";"<20";"216,219,220";"";"";"";"";"";"";"";"";"";"";"";"";"";"";""
"22";"Nickel (200)";"barium nitrate";"nitrobarite";"10022-31-8";"BaN2O6";"salts";"5 – 15";"25 – 225";"<20";"216,219,220";"";"";"";"";"";"";"";"";"";"";"";"";"";"";""
"23";"Nickel (200)";"barium nitrate";"nitrobarite";"10022-31-8";"BaN2O6";"salts";"15 – 20";"175 – 225";"<20";"216,219,220";"";"";"";"";"";"";"";"";"";"";"";"";"";"";""
"24";"Ni-Cr-Fe Alloy (600/ 690)";"barium nitrate";"nitrobarite";"10022-31-8";"BaN2O6";"salts";"5 – 15";"25 – 225";"<20";"216,219,220";"";"";"";"";"";"";"";"";"";"";"";"";"";"";""
"25";"Ni-Mo Alloy (Ni-30Mo; B-2)";"barium nitrate";"nitrobarite";"10022-31-8";"BaN2O6";"salts";"5 – 15";"25 – 225";"<20";"216,219,220";"";"";"";"";"";"";"";"";"";"";"";"";"";"";""
"26";"Steels, Carbon/ Low Alloy";"barium nitrate";"nitrobarite";"10022-31-8";"BaN2O6";"salts";"5 – 15";"25 – 75";"<20";"216,219,220";"";"";"";"";"";"";"";"";"";"";"";"";"";"";""
"27";"Steels, Carbon/ Low Alloy";"barium nitrate";"nitrobarite";"10022-31-8";"BaN2O6";"salts";"5 – 15";"175 – 225";">50";"216,219,220";"";"";"";"";"";"";"";"";"";"";"";"";"";"";""
"28";"Superferritic Stainless Steel (26-1)";"barium nitrate";"nitrobarite";"10022-31-8";"BaN2O6";"salts";"5 – 20";"175 – 225";"<20";"216,219,220";"";"";"";"";"";"";"";"";"";"";"";"";"";"";""
"29";"Tantalum";"barium nitrate";"nitrobarite";"10022-31-8";"BaN2O6";"salts";"5 – 15";"25 – 175";"<2";"216,219";"";"";"";"";"";"";"";"";"";"";"";"";"";"";""
"";"";"";"";"";"";"";"";"";"";"";"";"";"";"";"";"";"";"";"";"";"";"";"";"";""
"";"";"";"";"";"";"";"";"";"";"";"";"";"";"";"";"";"";"";"";"";"";"";"";"";""
"Corrosion Survey Database (COR•SUR) © 2002 NACE International";"";"";"";"";"";"";"";"";"";"";"";"";"";"";"";"";"";"";"";"";"";"";"";"";""

File: data/corrosion_data/TableData - 2024-11-08T195016.395.csv
sep=;
"Title: Corrosion Survey Database (COR•SUR)";"";"";"";"";"";"";"";"";"";"";"";"";"";"";"";"";"";"";"";"";"";"";"";"";""
"Table: Calcium nitrate";"";"";"";"";"";"";"";"";"";"";"";"";"";"";"";"";"";"";"";"";"";"";"";"";""
"DOWNLOAD SHOWS ONLY THE DISPLAYED DATA, UP TO 50 ROWS";"";"";"";"";"";"";"";"";"";"";"";"";"";"";"";"";"";"";"";"";"";"";"";"";""
"No.";"material or substance name";"exposure medium";"exposure medium CAS RN";"exposure medium formula";"exposure medium class";"resistance note";"conc. (%)";"temp. (°F)";"corrosion rate (mil/yr)";"reference";"";"";"";"";"";"";"";"";"";"";"";"";"";"";""
"1";"Alloy 20-25-4Mo (904L)";"calcium nitrate";"10124-37-5";"CaN2O6";"salts";"";"<60";"0 – 212";"<2";"167,216";"";"";"";"";"";"";"";"";"";"";"";"";"";"";""
"2";"Alloy 20-25-4Mo (904L)";"calcium nitrate";"10124-37-5";"CaN2O6";"salts";"";"100";"0 – 298";"<2";"167,216";"";"";"";"";"";"";"";"";"";"";"";"";"";"";""
"3";"Alloy 20-25-6Mo (254SMO/ 6XN)";"calcium nitrate";"10124-37-5";"CaN2O6";"salts";"";"<60";"0 – 212";"<2";"167,216";"";"";"";"";"";"";"";"";"";"";"";"";"";"";""
"4";"Alloy 20-25-6Mo (254SMO/ 6XN)";"calcium nitrate";"10124-37-5";"CaN2O6";"salts";"";"100";"0 – 298";"<2";"167,216";"";"";"";"";"";"";"";"";"";"";"";"";"";"";""
"5";"Alloy 20-38-3-3Cu (20Cb3/ 825)";"calcium nitrate";"10124-37-5";"CaN2O6";"salts";"";"<60";"0 – 212";"<2";"167,216,219,220";"";"";"";"";"";"";"";"";"";"";"";"";"";"";""
"6";"Alloy 20-38-3-3Cu (20Cb3/ 825)";"calcium nitrate";"10124-37-5";"CaN2O6";"salts";"";"100";"0 – 298";"<2";"167,216,219,220";"";"";"";"";"";"";"";"";"";"";"";"";"";"";""
"7";"Alloy 30-44-5-3W (G-30)";"calcium nitrate";"10124-37-5";"CaN2O6";"salts";"";"<60";"0 – 212";"<2";"167,216,219,220";"";"";"";"";"";"";"";"";"";"";"";"";"";"";""
"8";"Alloy 30-44-5-3W (G-30)";"calcium nitrate";"10124-37-5";"CaN2O6";"salts";"";"100";"0 – 298";"<2";"167,216,219,220";"";"";"";"";"";"";"";"";"";"";"";"";"";"";""
"9";"Aluminum Alloy (3003/ 5154)";"calcium nitrate";"10124-37-5";"CaN2O6";"salts";"";"<50";"0 – 104";"<2";"216,219,220";"";"";"";"";"";"";"";"";"";"";"";"";"";"";""
"10";"Aluminum Alloy (3003/ 5154)";"calcium nitrate";"10124-37-5";"CaN2O6";"salts";"";"5 – 15";"104 – 225";"<20";"216,219,220";"";"";"";"";"";"";"";"";"";"";"";"";"";"";""
"11";"Aluminum Alloy (3003/ 5154)";"calcium nitrate";"10124-37-5";"CaN2O6";"salts";"";"5 – 45";"175 – 225";"<20";"216,219,220";"";"";"";"";"";"";"";"";"";"";"";"";"";"";""
"12";"Austenitic Cr-Ni Stainless Steel (18-8; 304/ 304L/ 347)";"calcium nitrate";"10124-37-5";"CaN2O6";"salts";"";"5 – 15";"25 – 225";"<2";"216,219,220";"";"";"";"";"";"";"";"";"";"";"";"";"";"";""
"13";"Austenitic Cr-Ni Stainless Steel (18-8; 304/ 304L/ 347)";"calcium nitrate";"10124-37-5";"CaN2O6";"salts";"";"5 – 45";"175 – 225";"<2";"216,219,220";"";"";"";"";"";"";"";"";"";"";"";"";"";"";""
"14";"Austenitic Cr-Ni-Mo Stainless Steel (17-12-3; 316L/ 317L)";"calcium nitrate";"10124-37-5";"CaN2O6";"salts";"";"5 – 15";"25 – 225";"<2";"216,219,220";"";"";"";"";"";"";"";"";"";"";"";"";"";"";""
"15";"Austenitic Cr-Ni-Mo Stainless Steel (17-12-3; 316L/ 317L)";"calcium nitrate";"10124-37-5";"CaN2O6";"salts";"";"5 – 45";"175 – 225";"<2";"216,219,220";"";"";"";"";"";"";"";"";"";"";"";"";"";"";""
"16";"Brass (>15Zn)";"calcium nitrate";"10124-37-5";"CaN2O6";"salts";"";"5 – 15";"25 – 225";"<20";"216,219";"";"";"";"";"";"";"";"";"";"";"";"";"";"";""
"17";"Cast Iron, Gray/ Ductile";"calcium nitrate";"10124-37-5";"CaN2O6";"salts";"stress corrosion cracking";"5 – 15";"25 – 75";"<20";"216,219";"";"";"";"";"";"";"";"";"";"";"";"";"";"";""
"18";"Cast Iron, Gray/ Ductile";"calcium nitrate";"10124-37-5";"CaN2O6";"salts";"";"25 – 35";"25 – 125";"<20";"216,219";"";"";"";"";"";"";"";"";"";"";"";"";"";"";""
"19";"Copper/ Bronze/ Low Brass";"calcium nitrate";"10124-37-5";"CaN2O6";"salts";"";"5 – 15";"25 – 225";"<20";"216,219";"";"";"";"";"";"";"";"";"";"";"";"";"";"";""
"20";"Copper-Nickel";"calcium nitrate";"10124-37-5";"CaN2O6";"salts";"";"5 – 15";"25 – 225";"<20";"216,219";"";"";"";"";"";"";"";"";"";"";"";"";"";"";""
"21";"Cr Stainless Steel (12Cr)";"calcium nitrate";"10124-37-5";"CaN2O6";"salts";"stress corrosion cracking";"5 – 15";"25 – 225";"<2";"216,219,220";"";"";"";"";"";"";"";"";"";"";"";"";"";"";""
"22";"Cr Stainless Steel (12Cr)";"calcium nitrate";"10124-37-5";"CaN2O6";"salts";"";"5 – 45";"175 – 225";"<2";"216,219,220";"";"";"";"";"";"";"";"";"";"";"";"";"";"";""
"23";"Cr Stainless Steel (17Cr)";"calcium nitrate";"10124-37-5";"CaN2O6";"salts";"";"5 – 15";"25 – 225";"<2";"216,219,220";"";"";"";"";"";"";"";"";"";"";"";"";"";"";""
"24";"Cr Stainless Steel (17Cr)";"calcium nitrate";"10124-37-5";"CaN2O6";"salts";"";"5 – 45";"175 – 225";"<2";"216,219,220";"";"";"";"";"";"";"";"";"";"";"";"";"";"";""
"25";"Duplex Stainless Steel (25-6-3)";"calcium nitrate";"10124-37-5";"CaN2O6";"salts";"";"<60";"0 – 212";"<2";"167,216";"";"";"";"";"";"";"";"";"";"";"";"";"";"";""
"26";"Duplex Stainless Steel (25-6-3)";"calcium nitrate";"10124-37-5";"CaN2O6";"salts";"";"100";"0 – 298";"<2";"167,216";"";"";"";"";"";"";"";"";"";"";"";"";"";"";""
"27";"Gold/ Platinum";"calcium nitrate";"10124-37-5";"CaN2O6";"salts";"";"5 – 25";"25 – 225";"<2";"216,219";"";"";"";"";"";"";"";"";"";"";"";"";"";"";""
"28";"Gold/ Platinum";"calcium nitrate";"10124-37-5";"CaN2O6";"salts";"";"100";"25 – 225";"<2";"216,219";"";"";"";"";"";"";"";"";"";"";"";"";"";"";""
"29";"Lead";"calcium nitrate";"10124-37-5";"CaN2O6";"salts";"";"5 – 15";"25 – 75";">50";"216,219";"";"";"";"";"";"";"";"";"";"";"";"";"";"";""
"30";"Mo Superalloy (Ni-Cr-Fe-9Mo; 625/ 725)";"calcium nitrate";"10124-37-5";"CaN2O6";"salts";"";"5 – 15";"25 – 225";"<2";"216,219,220";"";"";"";"";"";"";"";"";"";"";"";"";"";"";""
"31";"Mo Superalloy (Ni-16Cr-16Mo; C276)";"calcium nitrate";"10124-37-5";"CaN2O6";"salts";"";"5 – 15";"25 – 225";"<2";"216,219,220";"";"";"";"";"";"";"";"";"";"";"";"";"";"";""
"32";"Mo Superalloy (Ni-20Cr-16Mo-4W; 686)";"calcium nitrate";"10124-37-5";"CaN2O6";"salts";"";"5 – 15";"25 – 225";"<2";"216,219,220";"";"";"";"";"";"";"";"";"";"";"";"";"";"";""
"33";"Mo Superalloy (Ni-22Cr-16Mo; C22/ 59)";"calcium nitrate";"10124-37-5";"CaN2O6";"salts";"";"5 – 15";"25 – 225";"<2";"216,219,220";"";"";"";"";"";"";"";"";"";"";"";"";"";"";""
"34";"Mo Superalloy (Ni-23Cr-16Mo-1Cu; C20000)";"calcium nitrate";"10124-37-5";"CaN2O6";"salts";"";"5 – 15";"25 – 225";"<2";"216,219,220";"";"";"";"";"";"";"";"";"";"";"";"";"";"";""
"35";"Nickel (200)";"calcium nitrate";"10124-37-5";"CaN2O6";"salts";"";"5 – 15";"25 – 75";"<20";"216,219";"";"";"";"";"";"";"";"";"";"";"";"";"";"";""
"36";"Nickel (200)";"calcium nitrate";"10124-37-5";"CaN2O6";"salts";"";"5 – 15";"175 – 225";"<2";"216,219";"";"";"";"";"";"";"";"";"";"";"";"";"";"";""
"37";"Nickel (200)";"calcium nitrate";"10124-37-5";"CaN2O6";"salts";"";"45 – 55";"175 – 225";"<20";"216,219";"";"";"";"";"";"";"";"";"";"";"";"";"";"";""
"38";"Nickel Cast Iron (15-35Ni)";"calcium nitrate";"10124-37-5";"CaN2O6";"salts";"stress corrosion cracking";"5 – 15";"25 – 225";"<20";"216,219";"";"";"";"";"";"";"";"";"";"";"";"";"";"";""
"39";"Nickel-Copper (400)";"calcium nitrate";"10124-37-5";"CaN2O6";"salts";"";"5 – 15";"25 – 225";"<20";"216,219";"";"";"";"";"";"";"";"";"";"";"";"";"";"";""
"40";"Nickel-Copper (400)";"calcium nitrate";"10124-37-5";"CaN2O6";"salts";"";"5 – 45";"175 – 225";"<20";"216,219";"";"";"";"";"";"";"";"";"";"";"";"";"";"";""
"41";"Ni-Cr-Fe Alloy (600/ 690)";"calcium nitrate";"10124-37-5";"CaN2O6";"salts";"";"5 – 15";"25 – 225";"<2";"216,219,220";"";"";"";"";"";"";"";"";"";"";"";"";"";"";""
"42";"Ni-Cr-Fe Alloy (600/ 690)";"calcium nitrate";"10124-37-5";"CaN2O6";"salts";"";"5 – 45";"175 – 225";"<2";"216,219,220";"";"";"";"";"";"";"";"";"";"";"";"";"";"";""
"43";"Ni-Mo Alloy (Ni-30Mo; B-2)";"calcium nitrate";"10124-37-5";"CaN2O6";"salts";"";"5 – 15";"25 – 225";"<20";"216,219";"";"";"";"";"";"";"";"";"";"";"";"";"";"";""
"44";"Silicon Cast Iron (14Si)";"calcium nitrate";"10124-37-5";"CaN2O6";"salts";"";"5 – 15";"52 – 237";"<20";"216,218";"";"";"";"";"";"";"";"";"";"";"";"";"";"";""
"45";"Silver";"calcium nitrate";"10124-37-5";"CaN2O6";"salts";"";"5 – 15";"25 – 75";"<2";"216,219";"";"";"";"";"";"";"";"";"";"";"";"";"";"";""
"46";"Silver";"calcium nitrate";"10124-37-5";"CaN2O6";"salts";"";"5 – 15";"75 – 225";"<20";"216,219";"";"";"";"";"";"";"";"";"";"";"";"";"";"";""
"47";"Silver";"calcium nitrate";"10124-37-5";"CaN2O6";"salts";"";"5 – 45";"175 – 225";"<20";"216,219";"";"";"";"";"";"";"";"";"";"";"";"";"";"";""
"48";"Steels, Carbon/ Low Alloy";"calcium nitrate";"10124-37-5";"CaN2O6";"salts";"stress corrosion cracking";"5 – 15";"25 – 75";"<20";"216,219";"";"";"";"";"";"";"";"";"";"";"";"";"";"";""
"49";"Steels, Carbon/ Low Alloy";"calcium nitrate";"10124-37-5";"CaN2O6";"salts";"";"5 – 15";"175 – 225";">50";"216,219";"";"";"";"";"";"";"";"";"";"";"";"";"";"";""
"50";"Steels, Carbon/ Low Alloy";"calcium nitrate";"10124-37-5";"CaN2O6";"salts";"";"25 – 35";"25 – 125";"<20";"216,219";"";"";"";"";"";"";"";"";"";"";"";"";"";"";""
"";"";"";"";"";"";"";"";"";"";"";"";"";"";"";"";"";"";"";"";"";"";"";"";"";""
"";"";"";"";"";"";"";"";"";"";"";"";"";"";"";"";"";"";"";"";"";"";"";"";"";""
"Corrosion Survey Database (COR•SUR) © 2002 NACE International";"";"";"";"";"";"";"";"";"";"";"";"";"";"";"";"";"";"";"";"";"";"";"";"";""

File: data/corrosion_data/TableData - 2024-11-08T195023.576.csv
sep=;
"Title: Corrosion Survey Database (COR•SUR)";"";"";"";"";"";"";"";"";"";"";"";"";"";"";"";"";"";"";"";"";"";"";"";"";""
"Table: Copper nitrate";"";"";"";"";"";"";"";"";"";"";"";"";"";"";"";"";"";"";"";"";"";"";"";"";""
"DOWNLOAD SHOWS ONLY THE DISPLAYED DATA, UP TO 50 ROWS";"";"";"";"";"";"";"";"";"";"";"";"";"";"";"";"";"";"";"";"";"";"";"";"";""
"No.";"material or substance name";"exposure medium";"exposure medium synonym";"exposure medium CAS RN";"exposure medium formula";"exposure medium class";"conc. (%)";"temp. (°F)";"corrosion rate (mil/yr)";"reference";"";"";"";"";"";"";"";"";"";"";"";"";"";"";""
"1";"Alloy 20-25-4Mo (904L)";"copper nitrate";"cupric nitrate";"3251-23-8";"CuN2O6";"salts";"<50";"0 – 230";"<2";"42,172,216,219,220";"";"";"";"";"";"";"";"";"";"";"";"";"";"";""
"2";"Alloy 20-25-6Mo (254SMO/ 6XN)";"copper nitrate";"cupric nitrate";"3251-23-8";"CuN2O6";"salts";"<50";"0 – 230";"<2";"42,172,216,220";"";"";"";"";"";"";"";"";"";"";"";"";"";"";""
"3";"Alloy 20-38-3-3Cu (20Cb3/ 825)";"copper nitrate";"cupric nitrate";"3251-23-8";"CuN2O6";"salts";"<50";"0 – 230";"<2";"42,172,216,219,220";"";"";"";"";"";"";"";"";"";"";"";"";"";"";""
"4";"Alloy 30-44-5-3W (G-30)";"copper nitrate";"cupric nitrate";"3251-23-8";"CuN2O6";"salts";"<50";"0 – 230";"<2";"42,172,216,219,220";"";"";"";"";"";"";"";"";"";"";"";"";"";"";""
"5";"Aluminum Alloy (3003/ 5154)";"copper nitrate";"cupric nitrate";"3251-23-8";"CuN2O6";"salts";"5 – 50";"25 – 75";">50";"42,216,219,220";"";"";"";"";"";"";"";"";"";"";"";"";"";"";""
"6";"Austenitic Cr-Ni Stainless Steel (18-8; 304/ 304L/ 347)";"copper nitrate";"cupric nitrate";"3251-23-8";"CuN2O6";"salts";"1 – 50";"0 – 221";"<2";"42,216,219,220";"";"";"";"";"";"";"";"";"";"";"";"";"";"";""
"7";"Austenitic Cr-Ni-Mo Stainless Steel (17-12-3; 316L/ 317L)";"copper nitrate";"cupric nitrate";"3251-23-8";"CuN2O6";"salts";"1 – 50";"0 – 221";"<2";"42,216,219,220";"";"";"";"";"";"";"";"";"";"";"";"";"";"";""
"8";"Brass (>15Zn)";"copper nitrate";"cupric nitrate";"3251-23-8";"CuN2O6";"salts";"5 – 50";"25 – 75";">50";"42,216,219,220";"";"";"";"";"";"";"";"";"";"";"";"";"";"";""
"9";"Cast Iron, Gray/ Ductile";"copper nitrate";"cupric nitrate";"3251-23-8";"CuN2O6";"salts";"5 – 50";"25 – 75";">50";"42,216,219,220";"";"";"";"";"";"";"";"";"";"";"";"";"";"";""
"10";"Copper/ Bronze/ Low Brass";"copper nitrate";"cupric nitrate";"3251-23-8";"CuN2O6";"salts";"5 – 50";"25 – 75";">50";"42,216,219,220";"";"";"";"";"";"";"";"";"";"";"";"";"";"";""
"11";"Copper-Nickel";"copper nitrate";"cupric nitrate";"3251-23-8";"CuN2O6";"salts";"5 – 50";"25 – 75";">50";"42,216,219,220";"";"";"";"";"";"";"";"";"";"";"";"";"";"";""
"12";"Cr Stainless Steel (12Cr)";"copper nitrate";"cupric nitrate";"3251-23-8";"CuN2O6";"salts";"5 – 50";"25 – 225";"<20";"42,216,219,220";"";"";"";"";"";"";"";"";"";"";"";"";"";"";""
"13";"Cr Stainless Steel (17Cr)";"copper nitrate";"cupric nitrate";"3251-23-8";"CuN2O6";"salts";"5 – 50";"25 – 225";"<20";"42,216,219,220";"";"";"";"";"";"";"";"";"";"";"";"";"";"";""
"14";"Duplex Stainless Steel (25-6-3)";"copper nitrate";"cupric nitrate";"3251-23-8";"CuN2O6";"salts";"<50";"0 – 230";"<2";"42,172,216,220";"";"";"";"";"";"";"";"";"";"";"";"";"";"";""
"15";"Mo Superalloy (Ni-Cr-Fe-9Mo; 625/ 725)";"copper nitrate";"cupric nitrate";"3251-23-8";"CuN2O6";"salts";"5 – 45";"75 – 125";">50";"42,216,219,220";"";"";"";"";"";"";"";"";"";"";"";"";"";"";""
"16";"Mo Superalloy (Ni-Cr-Fe-9Mo; 625/ 725)";"copper nitrate";"cupric nitrate";"3251-23-8";"CuN2O6";"salts";"5 – 50";"25 – 75";"<20";"42,216,219,220";"";"";"";"";"";"";"";"";"";"";"";"";"";"";""
"17";"Mo Superalloy (Ni-16Cr-16Mo; C276)";"copper nitrate";"cupric nitrate";"3251-23-8";"CuN2O6";"salts";"5 – 45";"75 – 125";">50";"42,216,219,220";"";"";"";"";"";"";"";"";"";"";"";"";"";"";""
"18";"Mo Superalloy (Ni-16Cr-16Mo; C276)";"copper nitrate";"cupric nitrate";"3251-23-8";"CuN2O6";"salts";"5 – 50";"25 – 75";"<20";"42,216,219,220";"";"";"";"";"";"";"";"";"";"";"";"";"";"";""
"19";"Mo Superalloy (Ni-20Cr-16Mo-4W; 686)";"copper nitrate";"cupric nitrate";"3251-23-8";"CuN2O6";"salts";"5 – 45";"75 – 125";">50";"42,216,219,220";"";"";"";"";"";"";"";"";"";"";"";"";"";"";""
"20";"Mo Superalloy (Ni-20Cr-16Mo-4W; 686)";"copper nitrate";"cupric nitrate";"3251-23-8";"CuN2O6";"salts";"5 – 50";"25 – 75";"<20";"42,216,219,220";"";"";"";"";"";"";"";"";"";"";"";"";"";"";""
"21";"Mo Superalloy (Ni-22Cr-16Mo; C22/ 59)";"copper nitrate";"cupric nitrate";"3251-23-8";"CuN2O6";"salts";"5 – 45";"75 – 125";">50";"42,216,219,220";"";"";"";"";"";"";"";"";"";"";"";"";"";"";""
"22";"Mo Superalloy (Ni-22Cr-16Mo; C22/ 59)";"copper nitrate";"cupric nitrate";"3251-23-8";"CuN2O6";"salts";"5 – 50";"25 – 75";"<20";"42,216,219,220";"";"";"";"";"";"";"";"";"";"";"";"";"";"";""
"23";"Mo Superalloy (Ni-23Cr-16Mo-1Cu; C20000)";"copper nitrate";"cupric nitrate";"3251-23-8";"CuN2O6";"salts";"5 – 45";"75 – 125";">50";"42,216,219,220";"";"";"";"";"";"";"";"";"";"";"";"";"";"";""
"24";"Mo Superalloy (Ni-23Cr-16Mo-1Cu; C20000)";"copper nitrate";"cupric nitrate";"3251-23-8";"CuN2O6";"salts";"5 – 50";"25 – 75";"<20";"42,216,219,220";"";"";"";"";"";"";"";"";"";"";"";"";"";"";""
"25";"Nickel (200)";"copper nitrate";"cupric nitrate";"3251-23-8";"CuN2O6";"salts";"5 – 50";"25 – 75";">50";"42,216,219,220";"";"";"";"";"";"";"";"";"";"";"";"";"";"";""
"26";"Nickel Cast Iron (15-35Ni)";"copper nitrate";"cupric nitrate";"3251-23-8";"CuN2O6";"salts";"5 – 50";"25 – 75";">50";"42,216,219,220";"";"";"";"";"";"";"";"";"";"";"";"";"";"";""
"27";"Nickel-Copper (400)";"copper nitrate";"cupric nitrate";"3251-23-8";"CuN2O6";"salts";"5 – 50";"25 – 75";">50";"42,216,219,220";"";"";"";"";"";"";"";"";"";"";"";"";"";"";""
"28";"Ni-Cr-Fe Alloy (600/ 690)";"copper nitrate";"cupric nitrate";"3251-23-8";"CuN2O6";"salts";"5 – 50";"25 – 75";">50";"42,216,219,220";"";"";"";"";"";"";"";"";"";"";"";"";"";"";""
"29";"Ni-Mo Alloy (Ni-30Mo; B-2)";"copper nitrate";"cupric nitrate";"3251-23-8";"CuN2O6";"salts";"5 – 15";"25 – 75";">50";"42,216,219";"";"";"";"";"";"";"";"";"";"";"";"";"";"";""
"30";"Niobium (Columbium)";"copper nitrate";"cupric nitrate";"3251-23-8";"CuN2O6";"salts";"<50";"0 – 239";"<2";"42,216,220";"";"";"";"";"";"";"";"";"";"";"";"";"";"";""
"31";"Silicon Cast Iron (14Si)";"copper nitrate";"cupric nitrate";"3251-23-8";"CuN2O6";"salts";"5 – 50";"52 – 237";"<2";"42,216,218,220";"";"";"";"";"";"";"";"";"";"";"";"";"";"";""
"32";"Silver";"copper nitrate";"cupric nitrate";"3251-23-8";"CuN2O6";"salts";"15 – 25";"25 – 75";"<2";"42,216,219,220";"";"";"";"";"";"";"";"";"";"";"";"";"";"";""
"33";"Silver";"copper nitrate";"cupric nitrate";"3251-23-8";"CuN2O6";"salts";"35 – 45";"25 – 75";"<20";"42,216,219,220";"";"";"";"";"";"";"";"";"";"";"";"";"";"";""
"34";"Steels, Carbon/ Low Alloy";"copper nitrate";"cupric nitrate";"3251-23-8";"CuN2O6";"salts";"5 – 50";"25 – 75";">50";"42,216,219,220";"";"";"";"";"";"";"";"";"";"";"";"";"";"";""
"35";"Tantalum";"copper nitrate";"cupric nitrate";"3251-23-8";"CuN2O6";"salts";"5 – 15";"25 – 125";"<2";"42,216,219,220";"";"";"";"";"";"";"";"";"";"";"";"";"";"";""
"36";"Tantalum";"copper nitrate";"cupric nitrate";"3251-23-8";"CuN2O6";"salts";"45 – 50";"25 – 75";"<2";"42,216,219,220";"";"";"";"";"";"";"";"";"";"";"";"";"";"";""
"37";"Titanium, Unalloyed";"copper nitrate";"cupric nitrate";"3251-23-8";"CuN2O6";"salts";"<50";"0 – 230";"<2";"42,172,216,219,220";"";"";"";"";"";"";"";"";"";"";"";"";"";"";""
"38";"Zirconium";"copper nitrate";"cupric nitrate";"3251-23-8";"CuN2O6";"salts";"<50";"0 – 239";"<2";"42,216,220";"";"";"";"";"";"";"";"";"";"";"";"";"";"";""
"";"";"";"";"";"";"";"";"";"";"";"";"";"";"";"";"";"";"";"";"";"";"";"";"";""
"";"";"";"";"";"";"";"";"";"";"";"";"";"";"";"";"";"";"";"";"";"";"";"";"";""
"Corrosion Survey Database (COR•SUR) © 2002 NACE International";"";"";"";"";"";"";"";"";"";"";"";"";"";"";"";"";"";"";"";"";"";"";"";"";""

File: data/corrosion_data/TableData - 2024-11-08T195028.233.csv
sep=;
"Title: Corrosion Survey Database (COR•SUR)";"";"";"";"";"";"";"";"";"";"";"";"";"";"";"";"";"";"";"";"";"";"";"";"";""
"Table: Ferric nitrate";"";"";"";"";"";"";"";"";"";"";"";"";"";"";"";"";"";"";"";"";"";"";"";"";""
"DOWNLOAD SHOWS ONLY THE DISPLAYED DATA, UP TO 50 ROWS";"";"";"";"";"";"";"";"";"";"";"";"";"";"";"";"";"";"";"";"";"";"";"";"";""
"No.";"material or substance name";"exposure medium";"exposure medium class";"conc. (%)";"temp. (°F)";"corrosion rate (mil/yr)";"reference";"";"";"";"";"";"";"";"";"";"";"";"";"";"";"";"";"";""
"1";"Alloy 20-25-4Mo (904L)";"ferric nitrate";"salts";"<50";"68";"<2";"181,216,219";"";"";"";"";"";"";"";"";"";"";"";"";"";"";"";"";"";""
"2";"Alloy 20-25-4Mo (904L)";"ferric nitrate";"salts";"5 – 60";"25 – 75";"<2";"181,216,219";"";"";"";"";"";"";"";"";"";"";"";"";"";"";"";"";"";""
"3";"Alloy 20-25-6Mo (254SMO/ 6XN)";"ferric nitrate";"salts";"<50";"68";"<2";"181,216";"";"";"";"";"";"";"";"";"";"";"";"";"";"";"";"";"";""
"4";"Alloy 20-38-3-3Cu (20Cb3/ 825)";"ferric nitrate";"salts";"<50";"68";"<2";"181,216,219";"";"";"";"";"";"";"";"";"";"";"";"";"";"";"";"";"";""
"5";"Alloy 20-38-3-3Cu (20Cb3/ 825)";"ferric nitrate";"salts";"5 – 60";"25 – 225";"<2";"181,216,219";"";"";"";"";"";"";"";"";"";"";"";"";"";"";"";"";"";""
"6";"Alloy 30-44-5-3W (G-30)";"ferric nitrate";"salts";"<50";"68";"<2";"181,216,219";"";"";"";"";"";"";"";"";"";"";"";"";"";"";"";"";"";""
"7";"Alloy 30-44-5-3W (G-30)";"ferric nitrate";"salts";"5 – 60";"25 – 225";"<2";"181,216,219";"";"";"";"";"";"";"";"";"";"";"";"";"";"";"";"";"";""
"8";"Aluminum Alloy (3003/ 5154)";"ferric nitrate";"salts";"5 – 55";"25 – 75";">50";"216,219";"";"";"";"";"";"";"";"";"";"";"";"";"";"";"";"";"";""
"9";"Aluminum Alloy (3003/ 5154)";"ferric nitrate";"salts";"100";"25 – 75";">50";"216,219";"";"";"";"";"";"";"";"";"";"";"";"";"";"";"";"";"";""
"10";"Austenitic Cr-Ni Stainless Steel (18-8; 304/ 304L/ 347)";"ferric nitrate";"salts";"<60";"25 – 68";"<2";"216,219";"";"";"";"";"";"";"";"";"";"";"";"";"";"";"";"";"";""
"11";"Austenitic Cr-Ni Stainless Steel (18-8; 304/ 304L/ 347)";"ferric nitrate";"salts";"5 – 55";"75 – 225";"<20";"216,219";"";"";"";"";"";"";"";"";"";"";"";"";"";"";"";"";"";""
"12";"Austenitic Cr-Ni Stainless Steel (18-8; 304/ 304L/ 347)";"ferric nitrate";"salts";"100";"25 – 75";"<20";"216,219";"";"";"";"";"";"";"";"";"";"";"";"";"";"";"";"";"";""
"13";"Austenitic Cr-Ni-Mo Stainless Steel (17-12-3; 316L/ 317L)";"ferric nitrate";"salts";"<60";"25 – 68";"<2";"216,219";"";"";"";"";"";"";"";"";"";"";"";"";"";"";"";"";"";""
"14";"Austenitic Cr-Ni-Mo Stainless Steel (17-12-3; 316L/ 317L)";"ferric nitrate";"salts";"5 – 55";"75 – 225";"<20";"216,219";"";"";"";"";"";"";"";"";"";"";"";"";"";"";"";"";"";""
"15";"Brass (>15Zn)";"ferric nitrate";"salts";"5 – 60";"25 – 75";">50";"216,219";"";"";"";"";"";"";"";"";"";"";"";"";"";"";"";"";"";""
"16";"Cast Iron, Gray/ Ductile";"ferric nitrate";"salts";"5 – 60";"25 – 75";">50";"216,219";"";"";"";"";"";"";"";"";"";"";"";"";"";"";"";"";"";""
"17";"Copper/ Bronze/ Low Brass";"ferric nitrate";"salts";"5 – 60";"25 – 75";">50";"216,219";"";"";"";"";"";"";"";"";"";"";"";"";"";"";"";"";"";""
"18";"Copper-Nickel";"ferric nitrate";"salts";"5 – 60";"25 – 75";">50";"216,219";"";"";"";"";"";"";"";"";"";"";"";"";"";"";"";"";"";""
"19";"Cr Stainless Steel (12Cr)";"ferric nitrate";"salts";"5 – 25";"75 – 125";"<20";"216,219";"";"";"";"";"";"";"";"";"";"";"";"";"";"";"";"";"";""
"20";"Cr Stainless Steel (12Cr)";"ferric nitrate";"salts";"5 – 60";"25 – 75";"<20";"216,219";"";"";"";"";"";"";"";"";"";"";"";"";"";"";"";"";"";""
"21";"Cr Stainless Steel (17Cr)";"ferric nitrate";"salts";"5 – 35";"75 – 225";"<20";"216,219";"";"";"";"";"";"";"";"";"";"";"";"";"";"";"";"";"";""
"22";"Cr Stainless Steel (17Cr)";"ferric nitrate";"salts";"5 – 60";"25 – 75";"<20";"216,219";"";"";"";"";"";"";"";"";"";"";"";"";"";"";"";"";"";""
"23";"Duplex Stainless Steel (25-6-3)";"ferric nitrate";"salts";"<50";"68";"<2";"181,216";"";"";"";"";"";"";"";"";"";"";"";"";"";"";"";"";"";""
"24";"Gold/ Platinum";"ferric nitrate";"salts";"5 – 60";"25 – 225";"<2";"216,219";"";"";"";"";"";"";"";"";"";"";"";"";"";"";"";"";"";""
"25";"Gold/ Platinum";"ferric nitrate";"salts";"100";"25 – 225";"<2";"216,219";"";"";"";"";"";"";"";"";"";"";"";"";"";"";"";"";"";""
"26";"Mo Superalloy (Ni-Cr-Fe-9Mo; 625/ 725)";"ferric nitrate";"salts";"5 – 15";"25 – 75";"<2";"216,219";"";"";"";"";"";"";"";"";"";"";"";"";"";"";"";"";"";""
"27";"Mo Superalloy (Ni-Cr-Fe-9Mo; 625/ 725)";"ferric nitrate";"salts";"25 – 35";"25 – 75";"<20";"216,219";"";"";"";"";"";"";"";"";"";"";"";"";"";"";"";"";"";""
"28";"Mo Superalloy (Ni-Cr-Fe-9Mo; 625/ 725)";"ferric nitrate";"salts";"45 – 55";"25 – 75";"<20";"216,219";"";"";"";"";"";"";"";"";"";"";"";"";"";"";"";"";"";""
"29";"Mo Superalloy (Ni-16Cr-16Mo; C276)";"ferric nitrate";"salts";"5 – 15";"25 – 75";"<2";"216,219";"";"";"";"";"";"";"";"";"";"";"";"";"";"";"";"";"";""
"30";"Mo Superalloy (Ni-16Cr-16Mo; C276)";"ferric nitrate";"salts";"25 – 35";"25 – 75";"<20";"216,219";"";"";"";"";"";"";"";"";"";"";"";"";"";"";"";"";"";""
"31";"Mo Superalloy (Ni-16Cr-16Mo; C276)";"ferric nitrate";"salts";"45 – 55";"25 – 75";"<20";"216,219";"";"";"";"";"";"";"";"";"";"";"";"";"";"";"";"";"";""
"32";"Mo Superalloy (Ni-20Cr-16Mo-4W; 686)";"ferric nitrate";"salts";"5 – 15";"25 – 75";"<2";"216,219";"";"";"";"";"";"";"";"";"";"";"";"";"";"";"";"";"";""
"33";"Mo Superalloy (Ni-20Cr-16Mo-4W; 686)";"ferric nitrate";"salts";"25 – 35";"25 – 75";"<20";"216,219";"";"";"";"";"";"";"";"";"";"";"";"";"";"";"";"";"";""
"34";"Mo Superalloy (Ni-20Cr-16Mo-4W; 686)";"ferric nitrate";"salts";"45 – 55";"25 – 75";"<20";"216,219";"";"";"";"";"";"";"";"";"";"";"";"";"";"";"";"";"";""
"35";"Mo Superalloy (Ni-22Cr-16Mo; C22/ 59)";"ferric nitrate";"salts";"5 – 15";"25 – 75";"<2";"216,219";"";"";"";"";"";"";"";"";"";"";"";"";"";"";"";"";"";""
"36";"Mo Superalloy (Ni-22Cr-16Mo; C22/ 59)";"ferric nitrate";"salts";"25 – 35";"25 – 75";"<20";"216,219";"";"";"";"";"";"";"";"";"";"";"";"";"";"";"";"";"";""
"37";"Mo Superalloy (Ni-22Cr-16Mo; C22/ 59)";"ferric nitrate";"salts";"45 – 55";"25 – 75";"<20";"216,219";"";"";"";"";"";"";"";"";"";"";"";"";"";"";"";"";"";""
"38";"Mo Superalloy (Ni-23Cr-16Mo-1Cu; C20000)";"ferric nitrate";"salts";"5 – 15";"25 – 75";"<2";"216,219";"";"";"";"";"";"";"";"";"";"";"";"";"";"";"";"";"";""
"39";"Mo Superalloy (Ni-23Cr-16Mo-1Cu; C20000)";"ferric nitrate";"salts";"25 – 35";"25 – 75";"<20";"216,219";"";"";"";"";"";"";"";"";"";"";"";"";"";"";"";"";"";""
"40";"Mo Superalloy (Ni-23Cr-16Mo-1Cu; C20000)";"ferric nitrate";"salts";"45 – 55";"25 – 75";"<20";"216,219";"";"";"";"";"";"";"";"";"";"";"";"";"";"";"";"";"";""
"41";"Nickel (200)";"ferric nitrate";"salts";"5 – 60";"25 – 75";">50";"216,219";"";"";"";"";"";"";"";"";"";"";"";"";"";"";"";"";"";""
"42";"Nickel Cast Iron (15-35Ni)";"ferric nitrate";"salts";"5 – 60";"25 – 75";">50";"216,219";"";"";"";"";"";"";"";"";"";"";"";"";"";"";"";"";"";""
"43";"Nickel-Copper (400)";"ferric nitrate";"salts";"5 – 60";"25 – 75";">50";"216,219";"";"";"";"";"";"";"";"";"";"";"";"";"";"";"";"";"";""
"44";"Ni-Cr-Fe Alloy (600/ 690)";"ferric nitrate";"salts";"5 – 60";"25 – 75";">50";"216,219";"";"";"";"";"";"";"";"";"";"";"";"";"";"";"";"";"";""
"45";"Ni-Mo Alloy (Ni-30Mo; B-2)";"ferric nitrate";"salts";"5 – 60";"25 – 75";">50";"216,219";"";"";"";"";"";"";"";"";"";"";"";"";"";"";"";"";"";""
"46";"Silicon Cast Iron (14Si)";"ferric nitrate";"salts";"5 – 60";"52 – 237";"<2";"216,219";"";"";"";"";"";"";"";"";"";"";"";"";"";"";"";"";"";""
"47";"Silicon Cast Iron (14Si)";"ferric nitrate";"salts";"100";"52 – 237";"<2";"216,219";"";"";"";"";"";"";"";"";"";"";"";"";"";"";"";"";"";""
"48";"Silver";"ferric nitrate";"salts";"5 – 25";"25 – 75";">50";"216,219";"";"";"";"";"";"";"";"";"";"";"";"";"";"";"";"";"";""
"49";"Steels, Carbon/ Low Alloy";"ferric nitrate";"salts";"5 – 60";"25 – 75";">50";"216,219";"";"";"";"";"";"";"";"";"";"";"";"";"";"";"";"";"";""
"50";"Tantalum";"ferric nitrate";"salts";"5 – 60";"25 – 225";"<2";"216,219";"";"";"";"";"";"";"";"";"";"";"";"";"";"";"";"";"";""
"";"";"";"";"";"";"";"";"";"";"";"";"";"";"";"";"";"";"";"";"";"";"";"";"";""
"";"";"";"";"";"";"";"";"";"";"";"";"";"";"";"";"";"";"";"";"";"";"";"";"";""
"Corrosion Survey Database (COR•SUR) © 2002 NACE International";"";"";"";"";"";"";"";"";"";"";"";"";"";"";"";"";"";"";"";"";"";"";"";"";""

File: data/corrosion_data/TableData - 2024-11-08T195037.804.csv
sep=;
"Title: Corrosion Survey Database (COR•SUR)";"";"";"";"";"";"";"";"";"";"";"";"";"";"";"";"";"";"";"";"";"";"";"";"";""
"Table: Magnesium nitrate";"";"";"";"";"";"";"";"";"";"";"";"";"";"";"";"";"";"";"";"";"";"";"";"";""
"DOWNLOAD SHOWS ONLY THE DISPLAYED DATA, UP TO 50 ROWS";"";"";"";"";"";"";"";"";"";"";"";"";"";"";"";"";"";"";"";"";"";"";"";"";""
"No.";"material or substance name";"exposure medium";"exposure medium CAS RN";"exposure medium formula";"exposure medium class";"resistance note";"conc. (%)";"temp. (°F)";"corrosion rate (mil/yr)";"test note";"reference";"";"";"";"";"";"";"";"";"";"";"";"";"";""
"1";"Alloy 20-38-3-3Cu (20Cb3/ 825)";"magnesium nitrate";"10377-60-3";"MgN2O6";"salts";"";"5 – 50";"52 – 237";"<20";"";"218,220";"";"";"";"";"";"";"";"";"";"";"";"";"";""
"2";"Alloy 30-44-5-3W (G-30)";"magnesium nitrate";"10377-60-3";"MgN2O6";"salts";"";"5 – 50";"52 – 237";"<20";"";"218,220";"";"";"";"";"";"";"";"";"";"";"";"";"";""
"3";"Aluminum Alloy (3003/ 5154)";"magnesium nitrate";"10377-60-3";"MgN2O6";"salts";"";"5 – 50";"52 – 102";"<20";"";"218,220";"";"";"";"";"";"";"";"";"";"";"";"";"";""
"4";"Austenitic Cr-Ni Stainless Steel (18-8; 304/ 304L/ 347)";"magnesium nitrate";"10377-60-3";"MgN2O6";"salts";"";"5 – 50";"52 – 237";"<20";"";"218,220";"";"";"";"";"";"";"";"";"";"";"";"";"";""
"5";"Austenitic Cr-Ni-Mo Stainless Steel (17-12-3; 316L/ 317L)";"magnesium nitrate";"10377-60-3";"MgN2O6";"salts";"";"5 – 50";"52 – 237";"<20";"";"218,220";"";"";"";"";"";"";"";"";"";"";"";"";"";""
"6";"Brass (>15Zn)";"magnesium nitrate";"10377-60-3";"MgN2O6";"salts";"";"5 – 50";"52 – 192";"<20";"no air, oxygen";"218,220";"";"";"";"";"";"";"";"";"";"";"";"";"";""
"7";"Cast Iron, Gray/ Ductile";"magnesium nitrate";"10377-60-3";"MgN2O6";"salts";"";"5 – 50";"52 – 237";"<20";"";"218,220";"";"";"";"";"";"";"";"";"";"";"";"";"";""
"8";"Copper/ Bronze/ Low Brass";"magnesium nitrate";"10377-60-3";"MgN2O6";"salts";"";"5 – 50";"52 – 192";"<20";"no air, oxygen";"218,220";"";"";"";"";"";"";"";"";"";"";"";"";"";""
"9";"Lead";"magnesium nitrate";"10377-60-3";"MgN2O6";"salts";"";"5 – 15";"52 – 102";">50";"";"218,220";"";"";"";"";"";"";"";"";"";"";"";"";"";""
"10";"Lead";"magnesium nitrate";"10377-60-3";"MgN2O6";"salts";"";"35 – 45";"52 – 102";">50";"";"218,220";"";"";"";"";"";"";"";"";"";"";"";"";"";""
"11";"Mo Superalloy (Ni-Cr-Fe-9Mo; 625/ 725)";"magnesium nitrate";"10377-60-3";"MgN2O6";"salts";"";"5 – 50";"52 – 237";"<20";"";"218,220";"";"";"";"";"";"";"";"";"";"";"";"";"";""
"12";"Mo Superalloy (Ni-16Cr-16Mo; C276)";"magnesium nitrate";"10377-60-3";"MgN2O6";"salts";"";"5 – 50";"52 – 237";"<20";"";"218,220";"";"";"";"";"";"";"";"";"";"";"";"";"";""
"13";"Mo Superalloy (Ni-20Cr-16Mo-4W; 686)";"magnesium nitrate";"10377-60-3";"MgN2O6";"salts";"";"5 – 50";"52 – 237";"<20";"";"218,220";"";"";"";"";"";"";"";"";"";"";"";"";"";""
"14";"Mo Superalloy (Ni-22Cr-16Mo; C22/ 59)";"magnesium nitrate";"10377-60-3";"MgN2O6";"salts";"";"5 – 50";"52 – 237";"<20";"";"218,220";"";"";"";"";"";"";"";"";"";"";"";"";"";""
"15";"Mo Superalloy (Ni-23Cr-16Mo-1Cu; C20000)";"magnesium nitrate";"10377-60-3";"MgN2O6";"salts";"";"5 – 50";"52 – 237";"<20";"";"218,220";"";"";"";"";"";"";"";"";"";"";"";"";"";""
"16";"Nickel (200)";"magnesium nitrate";"10377-60-3";"MgN2O6";"salts";"";"5 – 50";"52 – 237";"<20";"";"218,220";"";"";"";"";"";"";"";"";"";"";"";"";"";""
"17";"Nickel Cast Iron (15-35Ni)";"magnesium nitrate";"10377-60-3";"MgN2O6";"salts";"";"5 – 50";"52 – 237";"<20";"";"218,220";"";"";"";"";"";"";"";"";"";"";"";"";"";""
"18";"Nickel-Copper (400)";"magnesium nitrate";"10377-60-3";"MgN2O6";"salts";"";"5 – 50";"52 – 237";"<20";"";"218,220";"";"";"";"";"";"";"";"";"";"";"";"";"";""
"19";"Ni-Cr-Fe Alloy (600/ 690)";"magnesium nitrate";"10377-60-3";"MgN2O6";"salts";"";"5 – 15";"52 – 102";">50";"";"218,220";"";"";"";"";"";"";"";"";"";"";"";"";"";""
"20";"Ni-Cr-Fe Alloy (600/ 690)";"magnesium nitrate";"10377-60-3";"MgN2O6";"salts";"";"45 – 50";"52 – 102";">50";"";"218,220";"";"";"";"";"";"";"";"";"";"";"";"";"";""
"21";"Silicon Cast Iron (14Si)";"magnesium nitrate";"10377-60-3";"MgN2O6";"salts";"";"5 – 50";"52 – 237";"<20";"";"218,220";"";"";"";"";"";"";"";"";"";"";"";"";"";""
"22";"Silver";"magnesium nitrate";"10377-60-3";"MgN2O6";"salts";"";"5 – 50";"52 – 192";"<20";"no air, oxygen";"218,220";"";"";"";"";"";"";"";"";"";"";"";"";"";""
"23";"Steels, Carbon/ Low Alloy";"magnesium nitrate";"10377-60-3";"MgN2O6";"salts";"stress cracks";"5 – 50";"52 – 237";"<20";">7 pH";"218,220";"";"";"";"";"";"";"";"";"";"";"";"";"";""
"24";"Titanium, Unalloyed";"magnesium nitrate";"10377-60-3";"MgN2O6";"salts";"";"5 – 50";"52 – 237";"<20";"";"218,220";"";"";"";"";"";"";"";"";"";"";"";"";"";""
"25";"Zirconium";"magnesium nitrate";"10377-60-3";"MgN2O6";"salts";"";"5 – 50";"52 – 237";"<20";"";"218,220";"";"";"";"";"";"";"";"";"";"";"";"";"";""
"";"";"";"";"";"";"";"";"";"";"";"";"";"";"";"";"";"";"";"";"";"";"";"";"";""
"";"";"";"";"";"";"";"";"";"";"";"";"";"";"";"";"";"";"";"";"";"";"";"";"";""
"Corrosion Survey Database (COR•SUR) © 2002 NACE International";"";"";"";"";"";"";"";"";"";"";"";"";"";"";"";"";"";"";"";"";"";"";"";"";""
