Repository: Mahyar-rajabi94/TF_SDL

File: data/corrosion_data/TableData - 2024-11-08T195042.747.csv
sep=;
"Title: Corrosion Survey Database (COR•SUR)";"";"";"";"";"";"";"";"";"";"";"";"";"";"";"";"";"";"";"";"";"";"";"";"";""
"Table: Mercuric nitrate";"";"";"";"";"";"";"";"";"";"";"";"";"";"";"";"";"";"";"";"";"";"";"";"";""
"DOWNLOAD SHOWS ONLY THE DISPLAYED DATA, UP TO 50 ROWS";"";"";"";"";"";"";"";"";"";"";"";"";"";"";"";"";"";"";"";"";"";"";"";"";""
"No.";"material or substance name";"exposure medium";"exposure medium synonym";"exposure medium CAS RN";"exposure medium formula";"exposure medium class";"conc. (%)";"temp. (°F)";"corrosion rate (mil/yr)";"reference";"";"";"";"";"";"";"";"";"";"";"";"";"";"";""
"1";"Alloy 20-25-4Mo (904L)";"mercuric nitrate";"mercury nitrate";"10045-94-0";"HgN2O6";"salts";"5";"68";"<2";"124,184,216,219";"";"";"";"";"";"";"";"";"";"";"";"";"";"";""
"2";"Alloy 20-25-4Mo (904L)";"mercuric nitrate";"mercury nitrate";"10045-94-0";"HgN2O6";"salts";"5 – 15";"25 – 225";"<20";"124,184,216,219";"";"";"";"";"";"";"";"";"";"";"";"";"";"";""
"3";"Alloy 20-25-6Mo (254SMO/ 6XN)";"mercuric nitrate";"mercury nitrate";"10045-94-0";"HgN2O6";"salts";"5";"68";"<2";"124,184,216";"";"";"";"";"";"";"";"";"";"";"";"";"";"";""
"4";"Alloy 20-38-3-3Cu (20Cb3/ 825)";"mercuric nitrate";"mercury nitrate";"10045-94-0";"HgN2O6";"salts";"5";"68";"<2";"124,184,216,219";"";"";"";"";"";"";"";"";"";"";"";"";"";"";""
"5";"Alloy 20-38-3-3Cu (20Cb3/ 825)";"mercuric nitrate";"mercury nitrate";"10045-94-0";"HgN2O6";"salts";"5 – 15";"25 – 225";"<20";"124,184,216,219";"";"";"";"";"";"";"";"";"";"";"";"";"";"";""
"6";"Alloy 30-44-5-3W (G-30)";"mercuric nitrate";"mercury nitrate";"10045-94-0";"HgN2O6";"salts";"5";"68";"<2";"124,184,216,219";"";"";"";"";"";"";"";"";"";"";"";"";"";"";""
"7";"Alloy 30-44-5-3W (G-30)";"mercuric nitrate";"mercury nitrate";"10045-94-0";"HgN2O6";"salts";"5 – 15";"25 – 225";"<20";"124,184,216,219";"";"";"";"";"";"";"";"";"";"";"";"";"";"";""
"8";"Aluminum Alloy (3003/ 5154)";"mercuric nitrate";"mercury nitrate";"10045-94-0";"HgN2O6";"salts";"5 – 15";"65 – 75";">50";"124,216,220";"";"";"";"";"";"";"";"";"";"";"";"";"";"";""
"9";"Austenitic Cr-Ni Stainless Steel (18-8; 304/ 304L/ 347)";"mercuric nitrate";"mercury nitrate";"10045-94-0";"HgN2O6";"salts";"5";"68";"<2";"124,216,219";"";"";"";"";"";"";"";"";"";"";"";"";"";"";""
"10";"Austenitic Cr-Ni Stainless Steel (18-8; 304/ 304L/ 347)";"mercuric nitrate";"mercury nitrate";"10045-94-0";"HgN2O6";"salts";"10 – 15";"25 – 225";"<20";"124,216,219";"";"";"";"";"";"";"";"";"";"";"";"";"";"";""
"11";"Austenitic Cr-Ni-Mo Stainless Steel (17-12-3; 316L/ 317L)";"mercuric nitrate";"mercury nitrate";"10045-94-0";"HgN2O6";"salts";"5";"68";"<2";"124,216,219";"";"";"";"";"";"";"";"";"";"";"";"";"";"";""
"12";"Austenitic Cr-Ni-Mo Stainless Steel (17-12-3; 316L/ 317L)";"mercuric nitrate";"mercury nitrate";"10045-94-0";"HgN2O6";"salts";"10 – 15";"25 – 225";"<20";"124,216,219";"";"";"";"";"";"";"";"";"";"";"";"";"";"";""
"13";"Brass (>15Zn)";"mercuric nitrate";"mercury nitrate";"10045-94-0";"HgN2O6";"salts";"5 – 15";"25 – 75";">50";"124,216,219,220";"";"";"";"";"";"";"";"";"";"";"";"";"";"";""
"14";"Copper/ Bronze/ Low Brass";"mercuric nitrate";"mercury nitrate";"10045-94-0";"HgN2O6";"salts";"5 – 15";"25 – 75";">50";"124,216,219,220";"";"";"";"";"";"";"";"";"";"";"";"";"";"";""
"15";"Cr Stainless Steel (12Cr)";"mercuric nitrate";"mercury nitrate";"10045-94-0";"HgN2O6";"salts";"5 – 15";"25 – 225";"<20";"124,216,219";"";"";"";"";"";"";"";"";"";"";"";"";"";"";""
"16";"Cr Stainless Steel (17Cr)";"mercuric nitrate";"mercury nitrate";"10045-94-0";"HgN2O6";"salts";"5 – 15";"25 – 225";"<20";"124,216,219";"";"";"";"";"";"";"";"";"";"";"";"";"";"";""
"17";"Duplex Stainless Steel (25-6-3)";"mercuric nitrate";"mercury nitrate";"10045-94-0";"HgN2O6";"salts";"5";"68";"<2";"124,184,216";"";"";"";"";"";"";"";"";"";"";"";"";"";"";""
"18";"Gold/ Platinum";"mercuric nitrate";"mercury nitrate";"10045-94-0";"HgN2O6";"salts";"100";"167 – 225";"<2";"124,216,219,220";"";"";"";"";"";"";"";"";"";"";"";"";"";"";""
"19";"Silicon Cast Iron (14Si)";"mercuric nitrate";"mercury nitrate";"10045-94-0";"HgN2O6";"salts";"100";"167 – 237";"<2";"124,216,218,220";"";"";"";"";"";"";"";"";"";"";"";"";"";"";""
"20";"Silver";"mercuric nitrate";"mercury nitrate";"10045-94-0";"HgN2O6";"salts";"5 – 15";"25 – 75";">50";"124,216,219,220";"";"";"";"";"";"";"";"";"";"";"";"";"";"";""
"21";"Superferritic Stainless Steel (26-1)";"mercuric nitrate";"mercury nitrate";"10045-94-0";"HgN2O6";"salts";"5 – 15";"25 – 225";"<20";"124,216,219";"";"";"";"";"";"";"";"";"";"";"";"";"";"";""
"22";"Tantalum";"mercuric nitrate";"mercury nitrate";"10045-94-0";"HgN2O6";"salts";"100";"167 – 225";"<2";"124,216,219,220";"";"";"";"";"";"";"";"";"";"";"";"";"";"";""
"23";"Titanium, Unalloyed";"mercuric nitrate";"mercury nitrate";"10045-94-0";"HgN2O6";"salts";"5";"68";"<2";"124,184,216";"";"";"";"";"";"";"";"";"";"";"";"";"";"";""
"";"";"";"";"";"";"";"";"";"";"";"";"";"";"";"";"";"";"";"";"";"";"";"";"";""
"";"";"";"";"";"";"";"";"";"";"";"";"";"";"";"";"";"";"";"";"";"";"";"";"";""
"Corrosion Survey Database (COR•SUR) © 2002 NACE International";"";"";"";"";"";"";"";"";"";"";"";"";"";"";"";"";"";"";"";"";"";"";"";"";""

File: data/corrosion_data/TableData - 2024-11-08T195048.256.csv
sep=;
"Title: Corrosion Survey Database (COR•SUR)";"";"";"";"";"";"";"";"";"";"";"";"";"";"";"";"";"";"";"";"";"";"";"";"";""
"Table: Nickel nitrate";"";"";"";"";"";"";"";"";"";"";"";"";"";"";"";"";"";"";"";"";"";"";"";"";""
"DOWNLOAD SHOWS ONLY THE DISPLAYED DATA, UP TO 50 ROWS";"";"";"";"";"";"";"";"";"";"";"";"";"";"";"";"";"";"";"";"";"";"";"";"";""
"No.";"material or substance name";"exposure medium";"exposure medium class";"conc. (%)";"temp. (°F)";"corrosion rate (mil/yr)";"reference";"";"";"";"";"";"";"";"";"";"";"";"";"";"";"";"";"";""
"1";"Alloy 20-25-4Mo (904L)";"nickel nitrate";"salts";"<10";"68";"<2";"185,216,219,220";"";"";"";"";"";"";"";"";"";"";"";"";"";"";"";"";"";""
"2";"Alloy 20-25-4Mo (904L)";"nickel nitrate";"salts";"5 – 15";"25 – 225";"<20";"185,216,219,220";"";"";"";"";"";"";"";"";"";"";"";"";"";"";"";"";"";""
"3";"Alloy 20-25-4Mo (904L)";"nickel nitrate";"salts";"5 – 30";"25 – 75";"<20";"185,216,219,220";"";"";"";"";"";"";"";"";"";"";"";"";"";"";"";"";"";""
"4";"Alloy 20-25-6Mo (254SMO/ 6XN)";"nickel nitrate";"salts";"<10";"68";"<2";"185";"";"";"";"";"";"";"";"";"";"";"";"";"";"";"";"";"";""
"5";"Alloy 20-38-3-3Cu (20Cb3/ 825)";"nickel nitrate";"salts";"<10";"68";"<2";"185";"";"";"";"";"";"";"";"";"";"";"";"";"";"";"";"";"";""
"6";"Alloy 30-44-5-3W (G-30)";"nickel nitrate";"salts";"<10";"68";"<2";"185";"";"";"";"";"";"";"";"";"";"";"";"";"";"";"";"";"";""
"7";"Austenitic Cr-Ni Stainless Steel (18-8; 304/ 304L/ 347)";"nickel nitrate";"salts";"5 – 15";"70 – 225";"<20";"216,219,220";"";"";"";"";"";"";"";"";"";"";"";"";"";"";"";"";"";""
"8";"Austenitic Cr-Ni Stainless Steel (18-8; 304/ 304L/ 347)";"nickel nitrate";"salts";"10";"68";"<2";"216,219,220";"";"";"";"";"";"";"";"";"";"";"";"";"";"";"";"";"";""
"9";"Austenitic Cr-Ni Stainless Steel (18-8; 304/ 304L/ 347)";"nickel nitrate";"salts";"15 – 30";"25 – 75";"<20";"216,219,220";"";"";"";"";"";"";"";"";"";"";"";"";"";"";"";"";"";""
"10";"Austenitic Cr-Ni-Mo Stainless Steel (17-12-3; 316L/ 317L)";"nickel nitrate";"salts";"5 – 15";"70 – 225";"<20";"216,219,220";"";"";"";"";"";"";"";"";"";"";"";"";"";"";"";"";"";""
"11";"Austenitic Cr-Ni-Mo Stainless Steel (17-12-3; 316L/ 317L)";"nickel nitrate";"salts";"10";"68";"<2";"216,219,220";"";"";"";"";"";"";"";"";"";"";"";"";"";"";"";"";"";""
"12";"Austenitic Cr-Ni-Mo Stainless Steel (17-12-3; 316L/ 317L)";"nickel nitrate";"salts";"15 – 30";"25 – 75";"<20";"216,219,220";"";"";"";"";"";"";"";"";"";"";"";"";"";"";"";"";"";""
"13";"Brass (>15Zn)";"nickel nitrate";"salts";"5 – 15";"25 – 75";"20 – 50";"216,219";"";"";"";"";"";"";"";"";"";"";"";"";"";"";"";"";"";""
"14";"Copper/ Bronze/ Low Brass";"nickel nitrate";"salts";"5 – 15";"25 – 75";"20 – 50";"216,219";"";"";"";"";"";"";"";"";"";"";"";"";"";"";"";"";"";""
"15";"Cr Stainless Steel (17Cr)";"nickel nitrate";"salts";"5 – 15";"25 – 75";"<20";"216,219";"";"";"";"";"";"";"";"";"";"";"";"";"";"";"";"";"";""
"16";"Duplex Stainless Steel (25-6-3)";"nickel nitrate";"salts";"<10";"68";"<2";"185";"";"";"";"";"";"";"";"";"";"";"";"";"";"";"";"";"";""
"17";"Silicon Cast Iron (14Si)";"nickel nitrate";"salts";"5 – 30";"52 – 237";"<2";"216,218,220";"";"";"";"";"";"";"";"";"";"";"";"";"";"";"";"";"";""
"18";"Superferritic Stainless Steel (26-1)";"nickel nitrate";"salts";"5 – 15";"25 – 225";"<20";"216,219,220";"";"";"";"";"";"";"";"";"";"";"";"";"";"";"";"";"";""
"19";"Superferritic Stainless Steel (26-1)";"nickel nitrate";"salts";"5 – 30";"25 – 75";"<20";"216,219,220";"";"";"";"";"";"";"";"";"";"";"";"";"";"";"";"";"";""
"20";"Titanium, Unalloyed";"nickel nitrate";"salts";"<10";"68";"<2";"185";"";"";"";"";"";"";"";"";"";"";"";"";"";"";"";"";"";""
"";"";"";"";"";"";"";"";"";"";"";"";"";"";"";"";"";"";"";"";"";"";"";"";"";""
"";"";"";"";"";"";"";"";"";"";"";"";"";"";"";"";"";"";"";"";"";"";"";"";"";""
"Corrosion Survey Database (COR•SUR) © 2002 NACE International";"";"";"";"";"";"";"";"";"";"";"";"";"";"";"";"";"";"";"";"";"";"";"";"";""

File: data/corrosion_data/TableData - 2024-11-08T195054.600.csv
sep=;
"Title: Corrosion Survey Database (COR•SUR)";"";"";"";"";"";"";"";"";"";"";"";"";"";"";"";"";"";"";"";"";"";"";"";"";""
"Table: Potassium nitrate";"";"";"";"";"";"";"";"";"";"";"";"";"";"";"";"";"";"";"";"";"";"";"";"";""
"DOWNLOAD SHOWS ONLY THE DISPLAYED DATA, UP TO 50 ROWS";"";"";"";"";"";"";"";"";"";"";"";"";"";"";"";"";"";"";"";"";"";"";"";"";""
"No.";"material or substance name";"exposure medium";"exposure medium synonym";"exposure medium CAS RN";"exposure medium formula";"exposure medium class";"conc. (%)";"temp. (°F)";"corrosion rate (mil/yr)";"reference";"";"";"";"";"";"";"";"";"";"";"";"";"";"";""
"1";"Alloy 20-25-4Mo (904L)";"potassium nitrate";"saltpeter";"7757-79-1";"KNO3";"salts";"1 – 80";"212 – 248";"<2";"191,219,220";"";"";"";"";"";"";"";"";"";"";"";"";"";"";""
"2";"Alloy 20-25-4Mo (904L)";"potassium nitrate";"saltpeter";"7757-79-1";"KNO3";"salts";"5 – 55";"25 – 225";"<2";"191,219,220";"";"";"";"";"";"";"";"";"";"";"";"";"";"";""
"3";"Alloy 20-25-4Mo (904L)";"potassium nitrate";"saltpeter";"7757-79-1";"KNO3";"salts";"55 – 75";"75 – 225";"<2";"191,219,220";"";"";"";"";"";"";"";"";"";"";"";"";"";"";""
"4";"Alloy 20-25-4Mo (904L)";"potassium nitrate";"saltpeter";"7757-79-1";"KNO3";"salts";"75 – 85";"175 – 225";"<2";"191,219,220";"";"";"";"";"";"";"";"";"";"";"";"";"";"";""
"5";"Alloy 20-25-6Mo (254SMO/ 6XN)";"potassium nitrate";"saltpeter";"7757-79-1";"KNO3";"salts";"1 – 80";"212 – 248";"<2";"191";"";"";"";"";"";"";"";"";"";"";"";"";"";"";""
"6";"Alloy 20-38-3-3Cu (20Cb3/ 825)";"potassium nitrate";"saltpeter";"7757-79-1";"KNO3";"salts";"1 – 80";"212 – 248";"<2";"191";"";"";"";"";"";"";"";"";"";"";"";"";"";"";""
"7";"Alloy 30-44-5-3W (G-30)";"potassium nitrate";"saltpeter";"7757-79-1";"KNO3";"salts";"1 – 80";"212 – 248";"<2";"191";"";"";"";"";"";"";"";"";"";"";"";"";"";"";""
"8";"Aluminum Alloy (3003/ 5154)";"potassium nitrate";"saltpeter";"7757-79-1";"KNO3";"salts";"5 – 65";"25 – 225";"<2";"219,220";"";"";"";"";"";"";"";"";"";"";"";"";"";"";""
"9";"Aluminum Alloy (3003/ 5154)";"potassium nitrate";"saltpeter";"7757-79-1";"KNO3";"salts";"65 – 85";"125 – 225";"<2";"219,220";"";"";"";"";"";"";"";"";"";"";"";"";"";"";""
"10";"Austenitic Cr-Ni Stainless Steel (18-8; 304/ 304L/ 347)";"potassium nitrate";"saltpeter";"7757-79-1";"KNO3";"salts";"5 – 45";"25 – 225";"<2";"219,220";"";"";"";"";"";"";"";"";"";"";"";"";"";"";""
"11";"Austenitic Cr-Ni Stainless Steel (18-8; 304/ 304L/ 347)";"potassium nitrate";"saltpeter";"7757-79-1";"KNO3";"salts";"45 – 85";"75 – 225";"<2";"219,220";"";"";"";"";"";"";"";"";"";"";"";"";"";"";""
"12";"Austenitic Cr-Ni-Mo Stainless Steel (17-12-3; 316L/ 317L)";"potassium nitrate";"saltpeter";"7757-79-1";"KNO3";"salts";"5 – 55";"25 – 225";"<2";"219,220";"";"";"";"";"";"";"";"";"";"";"";"";"";"";""
"13";"Austenitic Cr-Ni-Mo Stainless Steel (17-12-3; 316L/ 317L)";"potassium nitrate";"saltpeter";"7757-79-1";"KNO3";"salts";"55 – 75";"75 – 225";"<2";"219,220";"";"";"";"";"";"";"";"";"";"";"";"";"";"";""
"14";"Austenitic Cr-Ni-Mo Stainless Steel (17-12-3; 316L/ 317L)";"potassium nitrate";"saltpeter";"7757-79-1";"KNO3";"salts";"75 – 85";"175 – 225";"<2";"219,220";"";"";"";"";"";"";"";"";"";"";"";"";"";"";""
"15";"Brass (>15Zn)";"potassium nitrate";"saltpeter";"7757-79-1";"KNO3";"salts";"5 – 55";"25 – 225";"<20";"219";"";"";"";"";"";"";"";"";"";"";"";"";"";"";""
"16";"Brass (>15Zn)";"potassium nitrate";"saltpeter";"7757-79-1";"KNO3";"salts";"55 – 85";"75 – 225";"<20";"219";"";"";"";"";"";"";"";"";"";"";"";"";"";"";""
"17";"Cast Iron, Gray/ Ductile";"potassium nitrate";"saltpeter";"7757-79-1";"KNO3";"salts";"5 – 55";"25 – 225";"<20";"219,220";"";"";"";"";"";"";"";"";"";"";"";"";"";"";""
"18";"Cast Iron, Gray/ Ductile";"potassium nitrate";"saltpeter";"7757-79-1";"KNO3";"salts";"55 – 85";"75 – 225";"<20";"219,220";"";"";"";"";"";"";"";"";"";"";"";"";"";"";""
"19";"Cast Iron, Gray/ Ductile";"potassium nitrate";"saltpeter";"7757-79-1";"KNO3";"salts";"85 – 95";"175 – 225";"<20";"219,220";"";"";"";"";"";"";"";"";"";"";"";"";"";"";""
"20";"Copper/ Bronze/ Low Brass";"potassium nitrate";"saltpeter";"7757-79-1";"KNO3";"salts";"5 – 55";"25 – 225";"<20";"219";"";"";"";"";"";"";"";"";"";"";"";"";"";"";""
"21";"Copper/ Bronze/ Low Brass";"potassium nitrate";"saltpeter";"7757-79-1";"KNO3";"salts";"55 – 85";"75 – 225";"<20";"219";"";"";"";"";"";"";"";"";"";"";"";"";"";"";""
"22";"Copper-Nickel";"potassium nitrate";"saltpeter";"7757-79-1";"KNO3";"salts";"5 – 55";"25 – 225";"<20";"219";"";"";"";"";"";"";"";"";"";"";"";"";"";"";""
"23";"Copper-Nickel";"potassium nitrate";"saltpeter";"7757-79-1";"KNO3";"salts";"55 – 85";"75 – 225";"<20";"219";"";"";"";"";"";"";"";"";"";"";"";"";"";"";""
"24";"Cr Stainless Steel (12Cr)";"potassium nitrate";"saltpeter";"7757-79-1";"KNO3";"salts";"5 – 85";"25 – 225";"<2";"219,220";"";"";"";"";"";"";"";"";"";"";"";"";"";"";""
"25";"Cr Stainless Steel (17Cr)";"potassium nitrate";"saltpeter";"7757-79-1";"KNO3";"salts";"5 – 85";"25 – 225";"<2";"219,220";"";"";"";"";"";"";"";"";"";"";"";"";"";"";""
"26";"Duplex Stainless Steel (25-6-3)";"potassium nitrate";"saltpeter";"7757-79-1";"KNO3";"salts";"1 – 80";"212 – 248";"<2";"191";"";"";"";"";"";"";"";"";"";"";"";"";"";"";""
"27";"Lead";"potassium nitrate";"saltpeter";"7757-79-1";"KNO3";"salts";"5 – 45";"25 – 75";"<20";"219";"";"";"";"";"";"";"";"";"";"";"";"";"";"";""
"28";"Mo Superalloy (Ni-Cr-Fe-9Mo; 625/ 725)";"potassium nitrate";"saltpeter";"7757-79-1";"KNO3";"salts";"5 – 85";"25 – 225";"<2";"219,220";"";"";"";"";"";"";"";"";"";"";"";"";"";"";""
"29";"Mo Superalloy (Ni-16Cr-16Mo; C276)";"potassium nitrate";"saltpeter";"7757-79-1";"KNO3";"salts";"5 – 85";"25 – 225";"<2";"219,220";"";"";"";"";"";"";"";"";"";"";"";"";"";"";""
"30";"Mo Superalloy (Ni-20Cr-16Mo-4W; 686)";"potassium nitrate";"saltpeter";"7757-79-1";"KNO3";"salts";"5 – 85";"25 – 225";"<2";"219,220";"";"";"";"";"";"";"";"";"";"";"";"";"";"";""
"31";"Mo Superalloy (Ni-22Cr-16Mo; C22/ 59)";"potassium nitrate";"saltpeter";"7757-79-1";"KNO3";"salts";"5 – 85";"25 – 225";"<2";"219,220";"";"";"";"";"";"";"";"";"";"";"";"";"";"";""
"32";"Mo Superalloy (Ni-23Cr-16Mo-1Cu; C20000)";"potassium nitrate";"saltpeter";"7757-79-1";"KNO3";"salts";"5 – 85";"25 – 225";"<2";"219,220";"";"";"";"";"";"";"";"";"";"";"";"";"";"";""
"33";"Nickel (200)";"potassium nitrate";"saltpeter";"7757-79-1";"KNO3";"salts";"5 – 55";"25 – 225";"<20";"219";"";"";"";"";"";"";"";"";"";"";"";"";"";"";""
"34";"Nickel (200)";"potassium nitrate";"saltpeter";"7757-79-1";"KNO3";"salts";"55 – 85";"75 – 225";"<20";"219";"";"";"";"";"";"";"";"";"";"";"";"";"";"";""
"35";"Nickel (200)";"potassium nitrate";"saltpeter";"7757-79-1";"KNO3";"salts";"85 – 95";"175 – 225";"<20";"219";"";"";"";"";"";"";"";"";"";"";"";"";"";"";""
"36";"Nickel Cast Iron (15-35Ni)";"potassium nitrate";"saltpeter";"7757-79-1";"KNO3";"salts";"5 – 55";"25 – 225";"<20";"219";"";"";"";"";"";"";"";"";"";"";"";"";"";"";""
"37";"Nickel Cast Iron (15-35Ni)";"potassium nitrate";"saltpeter";"7757-79-1";"KNO3";"salts";"55 – 85";"75 – 225";"<20";"219";"";"";"";"";"";"";"";"";"";"";"";"";"";"";""
"38";"Nickel Cast Iron (15-35Ni)";"potassium nitrate";"saltpeter";"7757-79-1";"KNO3";"salts";"85 – 95";"175 – 225";"<20";"219";"";"";"";"";"";"";"";"";"";"";"";"";"";"";""
"39";"Nickel-Copper (400)";"potassium nitrate";"saltpeter";"7757-79-1";"KNO3";"salts";"5 – 55";"25 – 225";"<20";"219";"";"";"";"";"";"";"";"";"";"";"";"";"";"";""
"40";"Nickel-Copper (400)";"potassium nitrate";"saltpeter";"7757-79-1";"KNO3";"salts";"55 – 85";"75 – 225";"<20";"219";"";"";"";"";"";"";"";"";"";"";"";"";"";"";""
"41";"Nickel-Copper (400)";"potassium nitrate";"saltpeter";"7757-79-1";"KNO3";"salts";"85 – 95";"175 – 225";"<20";"219";"";"";"";"";"";"";"";"";"";"";"";"";"";"";""
"42";"Ni-Cr-Fe Alloy (600/ 690)";"potassium nitrate";"saltpeter";"7757-79-1";"KNO3";"salts";"5 – 55";"25 – 225";"<20";"219";"";"";"";"";"";"";"";"";"";"";"";"";"";"";""
"43";"Ni-Cr-Fe Alloy (600/ 690)";"potassium nitrate";"saltpeter";"7757-79-1";"KNO3";"salts";"55 – 85";"75 – 225";"<20";"219";"";"";"";"";"";"";"";"";"";"";"";"";"";"";""
"44";"Ni-Cr-Fe Alloy (600/ 690)";"potassium nitrate";"saltpeter";"7757-79-1";"KNO3";"salts";"85 – 95";"175 – 225";"<20";"219";"";"";"";"";"";"";"";"";"";"";"";"";"";"";""
"45";"Silicon Cast Iron (14Si)";"potassium nitrate";"saltpeter";"7757-79-1";"KNO3";"salts";"5 – 55";"52 – 237";"<2";"218,220";"";"";"";"";"";"";"";"";"";"";"";"";"";"";""
"46";"Silicon Cast Iron (14Si)";"potassium nitrate";"saltpeter";"7757-79-1";"KNO3";"salts";"55 – 75";"97 – 237";"<2";"218,220";"";"";"";"";"";"";"";"";"";"";"";"";"";"";""
"47";"Silicon Cast Iron (14Si)";"potassium nitrate";"saltpeter";"7757-79-1";"KNO3";"salts";"75 – 85";"142 – 237";"<2";"218,220";"";"";"";"";"";"";"";"";"";"";"";"";"";"";""
"48";"Silver";"potassium nitrate";"saltpeter";"7757-79-1";"KNO3";"salts";"5 – 45";"25 – 225";"<2";"219,220";"";"";"";"";"";"";"";"";"";"";"";"";"";"";""
"49";"Silver";"potassium nitrate";"saltpeter";"7757-79-1";"KNO3";"salts";"45 – 85";"125 – 225";"<2";"219,220";"";"";"";"";"";"";"";"";"";"";"";"";"";"";""
"50";"Steels, Carbon/ Low Alloy";"potassium nitrate";"saltpeter";"7757-79-1";"KNO3";"salts";"5 – 55";"25 – 225";"<20";"219";"";"";"";"";"";"";"";"";"";"";"";"";"";"";""
"";"";"";"";"";"";"";"";"";"";"";"";"";"";"";"";"";"";"";"";"";"";"";"";"";""
"";"";"";"";"";"";"";"";"";"";"";"";"";"";"";"";"";"";"";"";"";"";"";"";"";""
"Corrosion Survey Database (COR•SUR) © 2002 NACE International";"";"";"";"";"";"";"";"";"";"";"";"";"";"";"";"";"";"";"";"";"";"";"";"";""

File: data/corrosion_data/TableData - 2024-11-08T195118.703.csv
sep=;
"Title: Corrosion Survey Database (COR•SUR)";"";"";"";"";"";"";"";"";"";"";"";"";"";"";"";"";"";"";"";"";"";"";"";"";""
"Table: Silver nitrate";"";"";"";"";"";"";"";"";"";"";"";"";"";"";"";"";"";"";"";"";"";"";"";"";""
"DOWNLOAD SHOWS ONLY THE DISPLAYED DATA, UP TO 50 ROWS";"";"";"";"";"";"";"";"";"";"";"";"";"";"";"";"";"";"";"";"";"";"";"";"";""
"No.";"material or substance name";"exposure medium";"exposure medium CAS RN";"exposure medium formula";"exposure medium class";"conc. (%)";"temp. (°F)";"corrosion rate (mil/yr)";"reference";"";"";"";"";"";"";"";"";"";"";"";"";"";"";"";""
"1";"Alloy 20-25-4Mo (904L)";"silver nitrate";"7761-88-8";"AgNO3";"salts";"1 – 70";"68 – 230";"<2";"193,216";"";"";"";"";"";"";"";"";"";"";"";"";"";"";"";""
"2";"Alloy 20-25-6Mo (254SMO/ 6XN)";"silver nitrate";"7761-88-8";"AgNO3";"salts";"1 – 70";"68 – 230";"<2";"193,216";"";"";"";"";"";"";"";"";"";"";"";"";"";"";"";""
"3";"Alloy 20-38-3-3Cu (20Cb3/ 825)";"silver nitrate";"7761-88-8";"AgNO3";"salts";"1 – 70";"25 – 230";"<2";"193,216,219";"";"";"";"";"";"";"";"";"";"";"";"";"";"";"";""
"4";"Alloy 30-44-5-3W (G-30)";"silver nitrate";"7761-88-8";"AgNO3";"salts";"1 – 70";"25 – 230";"<2";"193,216,219";"";"";"";"";"";"";"";"";"";"";"";"";"";"";"";""
"5";"Austenitic Cr-Ni Stainless Steel (18-8; 304/ 304L/ 347)";"silver nitrate";"7761-88-8";"AgNO3";"salts";"5 – 70";"25 – 225";"<20";"216,219,220";"";"";"";"";"";"";"";"";"";"";"";"";"";"";"";""
"6";"Austenitic Cr-Ni-Mo Stainless Steel (17-12-3; 316L/ 317L)";"silver nitrate";"7761-88-8";"AgNO3";"salts";"5 – 70";"25 – 75";"<2";"216,219,220";"";"";"";"";"";"";"";"";"";"";"";"";"";"";"";""
"7";"Austenitic Cr-Ni-Mo Stainless Steel (17-12-3; 316L/ 317L)";"silver nitrate";"7761-88-8";"AgNO3";"salts";"5 – 70";"75 – 225";"<20";"216,219,220";"";"";"";"";"";"";"";"";"";"";"";"";"";"";"";""
"8";"Brass (>15Zn)";"silver nitrate";"7761-88-8";"AgNO3";"salts";"5 – 65";"25 – 75";">50";"216,219";"";"";"";"";"";"";"";"";"";"";"";"";"";"";"";""
"9";"Cast Iron, Gray/ Ductile";"silver nitrate";"7761-88-8";"AgNO3";"salts";"5 – 65";"25 – 75";">50";"216,219";"";"";"";"";"";"";"";"";"";"";"";"";"";"";"";""
"10";"Copper/ Bronze/ Low Brass";"silver nitrate";"7761-88-8";"AgNO3";"salts";"5 – 65";"25 – 75";">50";"216,219";"";"";"";"";"";"";"";"";"";"";"";"";"";"";"";""
"11";"Cr Stainless Steel (12Cr)";"silver nitrate";"7761-88-8";"AgNO3";"salts";"5 – 70";"25 – 225";"<20";"216,219,220";"";"";"";"";"";"";"";"";"";"";"";"";"";"";"";""
"12";"Cr Stainless Steel (17Cr)";"silver nitrate";"7761-88-8";"AgNO3";"salts";"5 – 70";"25 – 225";"<20";"216,219,220";"";"";"";"";"";"";"";"";"";"";"";"";"";"";"";""
"13";"Duplex Stainless Steel (25-6-3)";"silver nitrate";"7761-88-8";"AgNO3";"salts";"1 – 70";"68 – 230";"<2";"193,216";"";"";"";"";"";"";"";"";"";"";"";"";"";"";"";""
"14";"Mo Superalloy (Ni-Cr-Fe-9Mo; 625/ 725)";"silver nitrate";"7761-88-8";"AgNO3";"salts";"5 – 65";"25 – 75";"<2";"216,219";"";"";"";"";"";"";"";"";"";"";"";"";"";"";"";""
"15";"Mo Superalloy (Ni-16Cr-16Mo; C276)";"silver nitrate";"7761-88-8";"AgNO3";"salts";"5 – 65";"25 – 75";"<2";"216,219";"";"";"";"";"";"";"";"";"";"";"";"";"";"";"";""
"16";"Mo Superalloy (Ni-20Cr-16Mo-4W; 686)";"silver nitrate";"7761-88-8";"AgNO3";"salts";"5 – 65";"25 – 75";"<2";"216,219";"";"";"";"";"";"";"";"";"";"";"";"";"";"";"";""
"17";"Mo Superalloy (Ni-22Cr-16Mo; C22/ 59)";"silver nitrate";"7761-88-8";"AgNO3";"salts";"5 – 65";"25 – 75";"<2";"216,219";"";"";"";"";"";"";"";"";"";"";"";"";"";"";"";""
"18";"Mo Superalloy (Ni-23Cr-16Mo-1Cu; C20000)";"silver nitrate";"7761-88-8";"AgNO3";"salts";"5 – 65";"25 – 75";"<2";"216,219";"";"";"";"";"";"";"";"";"";"";"";"";"";"";"";""
"19";"Nickel (200)";"silver nitrate";"7761-88-8";"AgNO3";"salts";"5 – 15";"25 – 75";">50";"216,219";"";"";"";"";"";"";"";"";"";"";"";"";"";"";"";""
"20";"Nickel-Copper (400)";"silver nitrate";"7761-88-8";"AgNO3";"salts";"5 – 65";"25 – 75";">50";"216,219";"";"";"";"";"";"";"";"";"";"";"";"";"";"";"";""
"21";"Niobium (Columbium)";"silver nitrate";"7761-88-8";"AgNO3";"salts";"<70";"0 – 212";"<2";"216,220";"";"";"";"";"";"";"";"";"";"";"";"";"";"";"";""
"22";"Silicon Cast Iron (14Si)";"silver nitrate";"7761-88-8";"AgNO3";"salts";"5 – 65";"52 – 237";"<2";"216,218,220";"";"";"";"";"";"";"";"";"";"";"";"";"";"";"";""
"23";"Silicon Cast Iron (14Si)";"silver nitrate";"7761-88-8";"AgNO3";"salts";"65 – 70";"187 – 237";"<2";"216,218,220";"";"";"";"";"";"";"";"";"";"";"";"";"";"";"";""
"24";"Steels, Carbon/ Low Alloy";"silver nitrate";"7761-88-8";"AgNO3";"salts";"5 – 65";"25 – 75";">50";"216,219";"";"";"";"";"";"";"";"";"";"";"";"";"";"";"";""
"25";"Tantalum";"silver nitrate";"7761-88-8";"AgNO3";"salts";"45 – 55";"25 – 75";"<2";"216,219";"";"";"";"";"";"";"";"";"";"";"";"";"";"";"";""
"26";"Titanium, Unalloyed";"silver nitrate";"7761-88-8";"AgNO3";"salts";"1 – 70";"25 – 230";"<2";"193,216,219";"";"";"";"";"";"";"";"";"";"";"";"";"";"";"";""
"27";"Zirconium";"silver nitrate";"7761-88-8";"AgNO3";"salts";"5 – 15";"25 – 75";"<2";"216,219";"";"";"";"";"";"";"";"";"";"";"";"";"";"";"";""
"";"";"";"";"";"";"";"";"";"";"";"";"";"";"";"";"";"";"";"";"";"";"";"";"";""
"";"";"";"";"";"";"";"";"";"";"";"";"";"";"";"";"";"";"";"";"";"";"";"";"";""
"Corrosion Survey Database (COR•SUR) © 2002 NACE International";"";"";"";"";"";"";"";"";"";"";"";"";"";"";"";"";"";"";"";"";"";"";"";"";""

File: data/corrosion_data/TableData - 2024-11-08T195124.403.csv
sep=;
"Title: Corrosion Survey Database (COR•SUR)";"";"";"";"";"";"";"";"";"";"";"";"";"";"";"";"";"";"";"";"";"";"";"";"";""
"Table: Sodium nitrate";"";"";"";"";"";"";"";"";"";"";"";"";"";"";"";"";"";"";"";"";"";"";"";"";""
"DOWNLOAD SHOWS ONLY THE DISPLAYED DATA, UP TO 50 ROWS";"";"";"";"";"";"";"";"";"";"";"";"";"";"";"";"";"";"";"";"";"";"";"";"";""
"No.";"material or substance name";"exposure medium";"exposure medium synonym";"exposure medium CAS RN";"exposure medium formula";"exposure medium class";"resistance note";"conc. (%)";"temp. (°F)";"corrosion rate (mil/yr)";"reference";"";"";"";"";"";"";"";"";"";"";"";"";"";""
"1";"Alloy 20-25-4Mo (904L)";"sodium nitrate";"chile saltpeter";"7631-99-4";"NNaO3";"salts";"";"1 – 50";"25 – 257";"<2";"89,197,219,220";"";"";"";"";"";"";"";"";"";"";"";"";"";""
"2";"Alloy 20-25-6Mo (254SMO/ 6XN)";"sodium nitrate";"chile saltpeter";"7631-99-4";"NNaO3";"salts";"";"1 – 50";"212 – 257";"<2";"89,197";"";"";"";"";"";"";"";"";"";"";"";"";"";""
"3";"Alloy 20-38-3-3Cu (20Cb3/ 825)";"sodium nitrate";"chile saltpeter";"7631-99-4";"NNaO3";"salts";"";"1 – 50";"25 – 257";"<2";"89,197,219,220";"";"";"";"";"";"";"";"";"";"";"";"";"";""
"4";"Alloy 30-44-5-3W (G-30)";"sodium nitrate";"chile saltpeter";"7631-99-4";"NNaO3";"salts";"";"1 – 50";"25 – 257";"<2";"89,197,219,220";"";"";"";"";"";"";"";"";"";"";"";"";"";""
"5";"Aluminum Alloy (3003/ 5154)";"sodium nitrate";"chile saltpeter";"7631-99-4";"NNaO3";"salts";"";"5 – 15";"175 – 225";"<2";"89,219,220";"";"";"";"";"";"";"";"";"";"";"";"";"";""
"6";"Aluminum Alloy (3003/ 5154)";"sodium nitrate";"chile saltpeter";"7631-99-4";"NNaO3";"salts";"";"5 – 15";"275 – 325";">50";"89,219,220";"";"";"";"";"";"";"";"";"";"";"";"";"";""
"7";"Aluminum Alloy (3003/ 5154)";"sodium nitrate";"chile saltpeter";"7631-99-4";"NNaO3";"salts";"";"5 – 50";"25 – 75";"<2";"89,219,220";"";"";"";"";"";"";"";"";"";"";"";"";"";""
"8";"Austenitic Cr-Ni Stainless Steel (18-8; 304/ 304L/ 347)";"sodium nitrate";"chile saltpeter";"7631-99-4";"NNaO3";"salts";"pitting";"5 – 50";"25 – 225";"<2";"89,219,220";"";"";"";"";"";"";"";"";"";"";"";"";"";""
"9";"Austenitic Cr-Ni Stainless Steel (18-8; 304/ 304L/ 347)";"sodium nitrate";"chile saltpeter";"7631-99-4";"NNaO3";"salts";"";"5 – 50";"225 – 275";"<20";"89,219,220";"";"";"";"";"";"";"";"";"";"";"";"";"";""
"10";"Austenitic Cr-Ni-Mo Stainless Steel (17-12-3; 316L/ 317L)";"sodium nitrate";"chile saltpeter";"7631-99-4";"NNaO3";"salts";"";"5 – 50";"25 – 225";"<2";"89,219,220";"";"";"";"";"";"";"";"";"";"";"";"";"";""
"11";"Austenitic Cr-Ni-Mo Stainless Steel (17-12-3; 316L/ 317L)";"sodium nitrate";"chile saltpeter";"7631-99-4";"NNaO3";"salts";"";"5 – 50";"225 – 275";"<20";"89,219,220";"";"";"";"";"";"";"";"";"";"";"";"";"";""
"12";"Brass (>15Zn)";"sodium nitrate";"chile saltpeter";"7631-99-4";"NNaO3";"salts";"";"5 – 45";"25 – 75";"<20";"89,219";"";"";"";"";"";"";"";"";"";"";"";"";"";""
"13";"Cast Iron, Gray/ Ductile";"sodium nitrate";"chile saltpeter";"7631-99-4";"NNaO3";"salts";"";"5 – 50";"25 – 125";"<2";"89,219,220";"";"";"";"";"";"";"";"";"";"";"";"";"";""
"14";"Cast Iron, Gray/ Ductile";"sodium nitrate";"chile saltpeter";"7631-99-4";"NNaO3";"salts";"";"5 – 50";"125 – 175";"<20";"89,219,220";"";"";"";"";"";"";"";"";"";"";"";"";"";""
"15";"Cast Iron, Gray/ Ductile";"sodium nitrate";"chile saltpeter";"7631-99-4";"NNaO3";"salts";"";"5 – 50";"175 – 225";"20 – 50";"89,219,220";"";"";"";"";"";"";"";"";"";"";"";"";"";""
"16";"Copper/ Bronze/ Low Brass";"sodium nitrate";"chile saltpeter";"7631-99-4";"NNaO3";"salts";"";"5 – 45";"25 – 75";"<20";"89,219,220";"";"";"";"";"";"";"";"";"";"";"";"";"";""
"17";"Copper/ Bronze/ Low Brass";"sodium nitrate";"chile saltpeter";"7631-99-4";"NNaO3";"salts";"";"25 – 35";"175 – 225";"20 – 50";"89,219,220";"";"";"";"";"";"";"";"";"";"";"";"";"";""
"18";"Copper/ Bronze/ Low Brass";"sodium nitrate";"chile saltpeter";"7631-99-4";"NNaO3";"salts";"";"45 – 50";"175 – 225";"20 – 50";"89,219,220";"";"";"";"";"";"";"";"";"";"";"";"";"";""
"19";"Copper-Nickel";"sodium nitrate";"chile saltpeter";"7631-99-4";"NNaO3";"salts";"";"5 – 50";"25 – 225";"<2";"89,219,220";"";"";"";"";"";"";"";"";"";"";"";"";"";""
"20";"Cr Stainless Steel (12Cr)";"sodium nitrate";"chile saltpeter";"7631-99-4";"NNaO3";"salts";"";"5 – 50";"25 – 225";"<2";"89,219,220";"";"";"";"";"";"";"";"";"";"";"";"";"";""
"21";"Cr Stainless Steel (17Cr)";"sodium nitrate";"chile saltpeter";"7631-99-4";"NNaO3";"salts";"";"5 – 50";"25 – 225";"<2";"89,219,220";"";"";"";"";"";"";"";"";"";"";"";"";"";""
"22";"Duplex Stainless Steel (25-6-3)";"sodium nitrate";"chile saltpeter";"7631-99-4";"NNaO3";"salts";"";"1 – 50";"212 – 257";"<2";"89,197";"";"";"";"";"";"";"";"";"";"";"";"";"";""
"23";"Gold/ Platinum";"sodium nitrate";"chile saltpeter";"7631-99-4";"NNaO3";"salts";"";"5 – 50";"25 – 225";"<2";"89,219,220";"";"";"";"";"";"";"";"";"";"";"";"";"";""
"24";"Lead";"sodium nitrate";"chile saltpeter";"7631-99-4";"NNaO3";"salts";"";"5 – 15";"25 – 75";"20 – 50";"89,219";"";"";"";"";"";"";"";"";"";"";"";"";"";""
"25";"Lead";"sodium nitrate";"chile saltpeter";"7631-99-4";"NNaO3";"salts";"";"5 – 15";"75 – 125";">50";"89,219";"";"";"";"";"";"";"";"";"";"";"";"";"";""
"26";"Mo Superalloy (Ni-Cr-Fe-9Mo; 625/ 725)";"sodium nitrate";"chile saltpeter";"7631-99-4";"NNaO3";"salts";"";"5 – 35";"25 – 75";"<2";"89,219,220";"";"";"";"";"";"";"";"";"";"";"";"";"";""
"27";"Mo Superalloy (Ni-16Cr-16Mo; C276)";"sodium nitrate";"chile saltpeter";"7631-99-4";"NNaO3";"salts";"";"5 – 35";"25 – 75";"<2";"89,219,220";"";"";"";"";"";"";"";"";"";"";"";"";"";""
"28";"Mo Superalloy (Ni-20Cr-16Mo-4W; 686)";"sodium nitrate";"chile saltpeter";"7631-99-4";"NNaO3";"salts";"";"5 – 35";"25 – 75";"<2";"89,219,220";"";"";"";"";"";"";"";"";"";"";"";"";"";""
"29";"Mo Superalloy (Ni-22Cr-16Mo; C22/ 59)";"sodium nitrate";"chile saltpeter";"7631-99-4";"NNaO3";"salts";"";"5 – 35";"25 – 75";"<2";"89,219,220";"";"";"";"";"";"";"";"";"";"";"";"";"";""
"30";"Mo Superalloy (Ni-23Cr-16Mo-1Cu; C20000)";"sodium nitrate";"chile saltpeter";"7631-99-4";"NNaO3";"salts";"";"5 – 35";"25 – 75";"<2";"89,219,220";"";"";"";"";"";"";"";"";"";"";"";"";"";""
"31";"Nickel (200)";"sodium nitrate";"chile saltpeter";"7631-99-4";"NNaO3";"salts";"";"5 – 50";"25 – 225";"<2";"89,219,220";"";"";"";"";"";"";"";"";"";"";"";"";"";""
"32";"Nickel Cast Iron (15-35Ni)";"sodium nitrate";"chile saltpeter";"7631-99-4";"NNaO3";"salts";"";"5 – 50";"25 – 225";"<2";"89,219,220";"";"";"";"";"";"";"";"";"";"";"";"";"";""
"33";"Silicon Cast Iron (14Si)";"sodium nitrate";"chile saltpeter";"7631-99-4";"NNaO3";"salts";"";"5 – 50";"52 – 237";"<2";"89,218,220";"";"";"";"";"";"";"";"";"";"";"";"";"";""
"34";"Silver";"sodium nitrate";"chile saltpeter";"7631-99-4";"NNaO3";"salts";"";"5 – 50";"25 – 225";"<2";"89,219,220";"";"";"";"";"";"";"";"";"";"";"";"";"";""
"35";"Steels, Carbon/ Low Alloy";"sodium nitrate";"chile saltpeter";"7631-99-4";"NNaO3";"salts";"";"5 – 50";"25 – 125";"<2";"89,219,220";"";"";"";"";"";"";"";"";"";"";"";"";"";""
"36";"Steels, Carbon/ Low Alloy";"sodium nitrate";"chile saltpeter";"7631-99-4";"NNaO3";"salts";"";"5 – 50";"125 – 175";"<20";"89,219,220";"";"";"";"";"";"";"";"";"";"";"";"";"";""
"37";"Steels, Carbon/ Low Alloy";"sodium nitrate";"chile saltpeter";"7631-99-4";"NNaO3";"salts";"";"5 – 50";"175 – 225";"20 – 50";"89,219,220";"";"";"";"";"";"";"";"";"";"";"";"";"";""
"38";"Superferritic Stainless Steel (26-1)";"sodium nitrate";"chile saltpeter";"7631-99-4";"NNaO3";"salts";"";"5 – 50";"25 – 225";"<2";"89,219,220";"";"";"";"";"";"";"";"";"";"";"";"";"";""
"39";"Tantalum";"sodium nitrate";"chile saltpeter";"7631-99-4";"NNaO3";"salts";"";"5 – 50";"25 – 225";"<2";"89,219,220";"";"";"";"";"";"";"";"";"";"";"";"";"";""
"40";"Titanium, Unalloyed";"sodium nitrate";"chile saltpeter";"7631-99-4";"NNaO3";"salts";"";"1 – 50";"25 – 257";"<2";"89,197,219,220";"";"";"";"";"";"";"";"";"";"";"";"";"";""
"";"";"";"";"";"";"";"";"";"";"";"";"";"";"";"";"";"";"";"";"";"";"";"";"";""
"";"";"";"";"";"";"";"";"";"";"";"";"";"";"";"";"";"";"";"";"";"";"";"";"";""
"Corrosion Survey Database (COR•SUR) © 2002 NACE International";"";"";"";"";"";"";"";"";"";"";"";"";"";"";"";"";"";"";"";"";"";"";"";"";""

File: data/corrosion_data/TableData - 2024-11-08T195129.739.csv
sep=;
"Title: Corrosion Survey Database (COR•SUR)";"";"";"";"";"";"";"";"";"";"";"";"";"";"";"";"";"";"";"";"";"";"";"";"";""
"Table: Sodium nitrite";"";"";"";"";"";"";"";"";"";"";"";"";"";"";"";"";"";"";"";"";"";"";"";"";""
"DOWNLOAD SHOWS ONLY THE DISPLAYED DATA, UP TO 50 ROWS";"";"";"";"";"";"";"";"";"";"";"";"";"";"";"";"";"";"";"";"";"";"";"";"";""
"No.";"material or substance name";"exposure medium";"exposure medium CAS RN";"exposure medium formula";"exposure medium class";"conc. (%)";"temp. (°F)";"corrosion rate (mil/yr)";"test note";"reference";"";"";"";"";"";"";"";"";"";"";"";"";"";"";""
"1";"Alloy 20-25-4Mo (904L)";"sodium nitrite";"7632-00-0";"NNaO2";"salts";"1 – 50";"212 – 266";"<2";"";"90,197,219,220";"";"";"";"";"";"";"";"";"";"";"";"";"";"";""
"2";"Alloy 20-25-4Mo (904L)";"sodium nitrite";"7632-00-0";"NNaO2";"salts";"5 – 50";"25 – 225";"<2";"";"90,197,219,220";"";"";"";"";"";"";"";"";"";"";"";"";"";"";""
"3";"Alloy 20-25-6Mo (254SMO/ 6XN)";"sodium nitrite";"7632-00-0";"NNaO2";"salts";"1 – 50";"212 – 266";"<2";"";"90,197";"";"";"";"";"";"";"";"";"";"";"";"";"";"";""
"4";"Alloy 20-38-3-3Cu (20Cb3/ 825)";"sodium nitrite";"7632-00-0";"NNaO2";"salts";"1 – 50";"212 – 266";"<2";"";"90,197,219,220";"";"";"";"";"";"";"";"";"";"";"";"";"";"";""
"5";"Alloy 20-38-3-3Cu (20Cb3/ 825)";"sodium nitrite";"7632-00-0";"NNaO2";"salts";"5 – 50";"25 – 225";"<2";"";"90,197,219,220";"";"";"";"";"";"";"";"";"";"";"";"";"";"";""
"6";"Alloy 30-44-5-3W (G-30)";"sodium nitrite";"7632-00-0";"NNaO2";"salts";"1 – 50";"212 – 266";"<2";"";"90,197,219,220";"";"";"";"";"";"";"";"";"";"";"";"";"";"";""
"7";"Alloy 30-44-5-3W (G-30)";"sodium nitrite";"7632-00-0";"NNaO2";"salts";"5 – 50";"25 – 225";"<2";"";"90,197,219,220";"";"";"";"";"";"";"";"";"";"";"";"";"";"";""
"8";"Aluminum Alloy (3003/ 5154)";"sodium nitrite";"7632-00-0";"NNaO2";"salts";"5 – 45";"25 – 225";"<2";"";"90,219,220";"";"";"";"";"";"";"";"";"";"";"";"";"";"";""
"9";"Aluminum Alloy (3003/ 5154)";"sodium nitrite";"7632-00-0";"NNaO2";"salts";"45 – 50";"175 – 225";"<2";"";"90,219,220";"";"";"";"";"";"";"";"";"";"";"";"";"";"";""
"10";"Austenitic Cr-Ni Stainless Steel (18-8; 304/ 304L/ 347)";"sodium nitrite";"7632-00-0";"NNaO2";"salts";"5 – 50";"25 – 225";"<2";"";"90,219,220";"";"";"";"";"";"";"";"";"";"";"";"";"";"";""
"11";"Austenitic Cr-Ni-Mo Stainless Steel (17-12-3; 316L/ 317L)";"sodium nitrite";"7632-00-0";"NNaO2";"salts";"5 – 50";"25 – 225";"<2";"";"90,219,220";"";"";"";"";"";"";"";"";"";"";"";"";"";"";""
"12";"Brass (>15Zn)";"sodium nitrite";"7632-00-0";"NNaO2";"salts";"5 – 45";"25 – 225";"<2";"";"90,219,220";"";"";"";"";"";"";"";"";"";"";"";"";"";"";""
"13";"Brass (>15Zn)";"sodium nitrite";"7632-00-0";"NNaO2";"salts";"45 – 50";"175 – 225";"<2";"";"90,219,220";"";"";"";"";"";"";"";"";"";"";"";"";"";"";""
"14";"Cast Iron, Gray/ Ductile";"sodium nitrite";"7632-00-0";"NNaO2";"salts";"5 – 45";"25 – 175";"<2";"";"90,219,220";"";"";"";"";"";"";"";"";"";"";"";"";"";"";""
"15";"Copper/ Bronze/ Low Brass";"sodium nitrite";"7632-00-0";"NNaO2";"salts";"5 – 45";"25 – 225";"<2";"";"90,219,220";"";"";"";"";"";"";"";"";"";"";"";"";"";"";""
"16";"Copper/ Bronze/ Low Brass";"sodium nitrite";"7632-00-0";"NNaO2";"salts";"45 – 50";"175 – 225";"<2";"";"90,219,220";"";"";"";"";"";"";"";"";"";"";"";"";"";"";""
"17";"Copper-Nickel";"sodium nitrite";"7632-00-0";"NNaO2";"salts";"5 – 45";"25 – 225";"<2";"";"90,219,220";"";"";"";"";"";"";"";"";"";"";"";"";"";"";""
"18";"Copper-Nickel";"sodium nitrite";"7632-00-0";"NNaO2";"salts";"45 – 50";"175 – 225";"<2";"";"90,219,220";"";"";"";"";"";"";"";"";"";"";"";"";"";"";""
"19";"Cr Stainless Steel (12Cr)";"sodium nitrite";"7632-00-0";"NNaO2";"salts";"5 – 50";"25 – 225";"<2";"";"90,219,220";"";"";"";"";"";"";"";"";"";"";"";"";"";"";""
"20";"Cr Stainless Steel (17Cr)";"sodium nitrite";"7632-00-0";"NNaO2";"salts";"5 – 50";"25 – 225";"<2";"";"90,219,220";"";"";"";"";"";"";"";"";"";"";"";"";"";"";""
"21";"Duplex Stainless Steel (25-6-3)";"sodium nitrite";"7632-00-0";"NNaO2";"salts";"1 – 50";"212 – 266";"<2";"";"90,197";"";"";"";"";"";"";"";"";"";"";"";"";"";"";""
"22";"Lead";"sodium nitrite";"7632-00-0";"NNaO2";"salts";"5 – 45";"25 – 225";"<20";"";"90,219,220";"";"";"";"";"";"";"";"";"";"";"";"";"";"";""
"23";"Lead";"sodium nitrite";"7632-00-0";"NNaO2";"salts";"45 – 50";"175 – 225";"<20";"";"90,219,220";"";"";"";"";"";"";"";"";"";"";"";"";"";"";""
"24";"Mo Superalloy (Ni-Cr-Fe-9Mo; 625/ 725)";"sodium nitrite";"7632-00-0";"NNaO2";"salts";"5 – 45";"25 – 225";"<2";"";"90,219,220";"";"";"";"";"";"";"";"";"";"";"";"";"";"";""
"25";"Mo Superalloy (Ni-Cr-Fe-9Mo; 625/ 725)";"sodium nitrite";"7632-00-0";"NNaO2";"salts";"45 – 50";"175 – 225";"<2";"";"90,219,220";"";"";"";"";"";"";"";"";"";"";"";"";"";"";""
"26";"Mo Superalloy (Ni-16Cr-16Mo; C276)";"sodium nitrite";"7632-00-0";"NNaO2";"salts";"5 – 45";"25 – 225";"<2";"";"90,219,220";"";"";"";"";"";"";"";"";"";"";"";"";"";"";""
"27";"Mo Superalloy (Ni-16Cr-16Mo; C276)";"sodium nitrite";"7632-00-0";"NNaO2";"salts";"45 – 50";"175 – 225";"<2";"";"90,219,220";"";"";"";"";"";"";"";"";"";"";"";"";"";"";""
"28";"Mo Superalloy (Ni-20Cr-16Mo-4W; 686)";"sodium nitrite";"7632-00-0";"NNaO2";"salts";"5 – 45";"25 – 225";"<2";"";"90,219,220";"";"";"";"";"";"";"";"";"";"";"";"";"";"";""
"29";"Mo Superalloy (Ni-20Cr-16Mo-4W; 686)";"sodium nitrite";"7632-00-0";"NNaO2";"salts";"45 – 50";"175 – 225";"<2";"";"90,219,220";"";"";"";"";"";"";"";"";"";"";"";"";"";"";""
"30";"Mo Superalloy (Ni-22Cr-16Mo; C22/ 59)";"sodium nitrite";"7632-00-0";"NNaO2";"salts";"5 – 45";"25 – 225";"<2";"";"90,219,220";"";"";"";"";"";"";"";"";"";"";"";"";"";"";""
"31";"Mo Superalloy (Ni-22Cr-16Mo; C22/ 59)";"sodium nitrite";"7632-00-0";"NNaO2";"salts";"45 – 50";"175 – 225";"<2";"";"90,219,220";"";"";"";"";"";"";"";"";"";"";"";"";"";"";""
"32";"Mo Superalloy (Ni-23Cr-16Mo-1Cu; C20000)";"sodium nitrite";"7632-00-0";"NNaO2";"salts";"5 – 45";"25 – 225";"<2";"";"90,219,220";"";"";"";"";"";"";"";"";"";"";"";"";"";"";""
"33";"Mo Superalloy (Ni-23Cr-16Mo-1Cu; C20000)";"sodium nitrite";"7632-00-0";"NNaO2";"salts";"45 – 50";"175 – 225";"<2";"";"90,219,220";"";"";"";"";"";"";"";"";"";"";"";"";"";"";""
"34";"Nickel (200)";"sodium nitrite";"7632-00-0";"NNaO2";"salts";"5 – 45";"25 – 225";"<2";"";"90,219,220";"";"";"";"";"";"";"";"";"";"";"";"";"";"";""
"35";"Nickel (200)";"sodium nitrite";"7632-00-0";"NNaO2";"salts";"45 – 50";"175 – 225";"<2";"";"90,219,220";"";"";"";"";"";"";"";"";"";"";"";"";"";"";""
"36";"Nickel Cast Iron (15-35Ni)";"sodium nitrite";"7632-00-0";"NNaO2";"salts";"5 – 45";"25 – 175";"<2";"";"90,219,220";"";"";"";"";"";"";"";"";"";"";"";"";"";"";""
"37";"Nickel-Copper (400)";"sodium nitrite";"7632-00-0";"NNaO2";"salts";"5 – 45";"25 – 225";"<2";"";"90,219,220";"";"";"";"";"";"";"";"";"";"";"";"";"";"";""
"38";"Nickel-Copper (400)";"sodium nitrite";"7632-00-0";"NNaO2";"salts";"45 – 50";"175 – 225";"<2";"";"90,219,220";"";"";"";"";"";"";"";"";"";"";"";"";"";"";""
"39";"Ni-Cr-Fe Alloy (600/ 690)";"sodium nitrite";"7632-00-0";"NNaO2";"salts";"5 – 45";"25 – 225";"<2";"";"90,219,220";"";"";"";"";"";"";"";"";"";"";"";"";"";"";""
"40";"Ni-Cr-Fe Alloy (600/ 690)";"sodium nitrite";"7632-00-0";"NNaO2";"salts";"45 – 50";"175 – 225";"<2";"";"90,219,220";"";"";"";"";"";"";"";"";"";"";"";"";"";"";""
"41";"Ni-Mo Alloy (Ni-30Mo; B-2)";"sodium nitrite";"7632-00-0";"NNaO2";"salts";"5 – 45";"25 – 225";"<2";"";"90,219,220";"";"";"";"";"";"";"";"";"";"";"";"";"";"";""
"42";"Ni-Mo Alloy (Ni-30Mo; B-2)";"sodium nitrite";"7632-00-0";"NNaO2";"salts";"45 – 50";"175 – 225";"<2";"";"90,219,220";"";"";"";"";"";"";"";"";"";"";"";"";"";"";""
"43";"Silicon Cast Iron (14Si)";"sodium nitrite";"7632-00-0";"NNaO2";"salts";"5 – 45";"52 – 190";"<2";">7 pH";"90,218,220";"";"";"";"";"";"";"";"";"";"";"";"";"";"";""
"44";"Silicon Cast Iron (14Si)";"sodium nitrite";"7632-00-0";"NNaO2";"salts";"5 – 45";"190 – 237";"<20";"";"90,218,220";"";"";"";"";"";"";"";"";"";"";"";"";"";"";""
"45";"Steels, Carbon/ Low Alloy";"sodium nitrite";"7632-00-0";"NNaO2";"salts";"5 – 45";"25 – 175";"<2";"";"90,219,220";"";"";"";"";"";"";"";"";"";"";"";"";"";"";""
"46";"Superferritic Stainless Steel (26-1)";"sodium nitrite";"7632-00-0";"NNaO2";"salts";"5 – 50";"25 – 225";"<2";"";"90,219,220";"";"";"";"";"";"";"";"";"";"";"";"";"";"";""
"47";"Tantalum";"sodium nitrite";"7632-00-0";"NNaO2";"salts";"5 – 50";"25 – 75";"<2";"";"90,219,220";"";"";"";"";"";"";"";"";"";"";"";"";"";"";""
"48";"Titanium, Unalloyed";"sodium nitrite";"7632-00-0";"NNaO2";"salts";"1 – 50";"212 – 266";"<2";"";"90,197";"";"";"";"";"";"";"";"";"";"";"";"";"";"";""
"49";"Zirconium";"sodium nitrite";"7632-00-0";"NNaO2";"salts";"5 – 45";"25 – 225";"<2";"";"90,219,220";"";"";"";"";"";"";"";"";"";"";"";"";"";"";""
"50";"Zirconium";"sodium nitrite";"7632-00-0";"NNaO2";"salts";"45 – 50";"175 – 225";"<2";"";"90,219,220";"";"";"";"";"";"";"";"";"";"";"";"";"";"";""
"";"";"";"";"";"";"";"";"";"";"";"";"";"";"";"";"";"";"";"";"";"";"";"";"";""
"";"";"";"";"";"";"";"";"";"";"";"";"";"";"";"";"";"";"";"";"";"";"";"";"";""
"Corrosion Survey Database (COR•SUR) © 2002 NACE International";"";"";"";"";"";"";"";"";"";"";"";"";"";"";"";"";"";"";"";"";"";"";"";"";""
