Repository: Mahyar-rajabi94/TF_SDL

File: data/corrosion_data/TableData - 2024-11-08T195145.292.csv
sep=;
"Title: Corrosion Survey Database (COR•SUR)";"";"";"";"";"";"";"";"";"";"";"";"";"";"";"";"";"";"";"";"";"";"";"";"";""
"Table: Uranyl nitrate";"";"";"";"";"";"";"";"";"";"";"";"";"";"";"";"";"";"";"";"";"";"";"";"";""
"DOWNLOAD SHOWS ONLY THE DISPLAYED DATA, UP TO 50 ROWS";"";"";"";"";"";"";"";"";"";"";"";"";"";"";"";"";"";"";"";"";"";"";"";"";""
"No.";"material or substance name";"exposure medium";"exposure medium class";"warnings";"resistance note";"conc. (%)";"temp. (°F)";"corrosion rate (mil/yr)";"reference";"";"";"";"";"";"";"";"";"";"";"";"";"";"";"";""
"1";"Alloy 20-25-4Mo (904L)";"uranyl nitrate";"salts";"radioactive!";"";"5 – 50";"25 – 225";"<2";"216,219,220";"";"";"";"";"";"";"";"";"";"";"";"";"";"";"";""
"2";"Alloy 20-38-3-3Cu (20Cb3/ 825)";"uranyl nitrate";"salts";"radioactive!";"";"5 – 50";"25 – 225";"<2";"216,219,220";"";"";"";"";"";"";"";"";"";"";"";"";"";"";"";""
"3";"Alloy 30-44-5-3W (G-30)";"uranyl nitrate";"salts";"radioactive!";"";"5 – 50";"25 – 225";"<2";"216,219,220";"";"";"";"";"";"";"";"";"";"";"";"";"";"";"";""
"4";"Aluminum Alloy (3003/ 5154)";"uranyl nitrate";"salts";"radioactive!";"";"5 – 50";"25 – 75";"20 – 50";"216,219,220";"";"";"";"";"";"";"";"";"";"";"";"";"";"";"";""
"5";"Austenitic Cr-Ni Stainless Steel (18-8; 304/ 304L/ 347)";"uranyl nitrate";"salts";"radioactive!";"pitting";"5 – 50";"25 – 225";"<2";"216,219,220";"";"";"";"";"";"";"";"";"";"";"";"";"";"";"";""
"6";"Austenitic Cr-Ni-Mo Stainless Steel (17-12-3; 316L/ 317L)";"uranyl nitrate";"salts";"radioactive!";"";"5 – 50";"25 – 225";"<2";"216,219,220";"";"";"";"";"";"";"";"";"";"";"";"";"";"";"";""
"7";"Brass (>15Zn)";"uranyl nitrate";"salts";"radioactive!";"";"5 – 50";"25 – 75";">50";"216,219,220";"";"";"";"";"";"";"";"";"";"";"";"";"";"";"";""
"8";"Cast Iron, Gray/ Ductile";"uranyl nitrate";"salts";"radioactive!";"";"5 – 50";"25 – 75";">50";"216,219,220";"";"";"";"";"";"";"";"";"";"";"";"";"";"";"";""
"9";"Copper/ Bronze/ Low Brass";"uranyl nitrate";"salts";"radioactive!";"";"5 – 50";"25 – 75";">50";"216,219,220";"";"";"";"";"";"";"";"";"";"";"";"";"";"";"";""
"10";"Gold/ Platinum";"uranyl nitrate";"salts";"radioactive!";"";"5 – 50";"25 – 275";"<2";"216,219,220";"";"";"";"";"";"";"";"";"";"";"";"";"";"";"";""
"11";"Lead";"uranyl nitrate";"salts";"radioactive!";"";"5 – 50";"25 – 75";"20 – 50";"216,219,220";"";"";"";"";"";"";"";"";"";"";"";"";"";"";"";""
"12";"Mo Superalloy (Ni-Cr-Fe-9Mo; 625/ 725)";"uranyl nitrate";"salts";"radioactive!";"";"5 – 50";"25 – 125";"<2";"216,219,220";"";"";"";"";"";"";"";"";"";"";"";"";"";"";"";""
"13";"Mo Superalloy (Ni-16Cr-16Mo; C276)";"uranyl nitrate";"salts";"radioactive!";"";"5 – 50";"25 – 125";"<2";"216,219,220";"";"";"";"";"";"";"";"";"";"";"";"";"";"";"";""
"14";"Mo Superalloy (Ni-20Cr-16Mo-4W; 686)";"uranyl nitrate";"salts";"radioactive!";"";"5 – 50";"25 – 125";"<2";"216,219,220";"";"";"";"";"";"";"";"";"";"";"";"";"";"";"";""
"15";"Mo Superalloy (Ni-22Cr-16Mo; C22/ 59)";"uranyl nitrate";"salts";"radioactive!";"";"5 – 50";"25 – 125";"<2";"216,219,220";"";"";"";"";"";"";"";"";"";"";"";"";"";"";"";""
"16";"Mo Superalloy (Ni-23Cr-16Mo-1Cu; C20000)";"uranyl nitrate";"salts";"radioactive!";"";"5 – 50";"25 – 125";"<2";"216,219,220";"";"";"";"";"";"";"";"";"";"";"";"";"";"";"";""
"17";"Nickel Cast Iron (15-35Ni)";"uranyl nitrate";"salts";"radioactive!";"";"5 – 50";"25 – 75";"<2";"216,219,220";"";"";"";"";"";"";"";"";"";"";"";"";"";"";"";""
"18";"Ni-Cr-Fe Alloy (600/ 690)";"uranyl nitrate";"salts";"radioactive!";"";"5 – 50";"25 – 75";"<2";"216,219,220";"";"";"";"";"";"";"";"";"";"";"";"";"";"";"";""
"19";"Silicon Cast Iron (14Si)";"uranyl nitrate";"salts";"radioactive!";"";"5 – 50";"52 – 282";"<2";"216,218,220";"";"";"";"";"";"";"";"";"";"";"";"";"";"";"";""
"20";"Silver";"uranyl nitrate";"salts";"radioactive!";"";"5 – 50";"25 – 75";"<2";"216,219,220";"";"";"";"";"";"";"";"";"";"";"";"";"";"";"";""
"21";"Steels, Carbon/ Low Alloy";"uranyl nitrate";"salts";"radioactive!";"";"5 – 50";"25 – 75";">50";"216,219,220";"";"";"";"";"";"";"";"";"";"";"";"";"";"";"";""
"22";"Superferritic Stainless Steel (26-1)";"uranyl nitrate";"salts";"radioactive!";"";"5 – 50";"25 – 225";"<2";"216,219,220";"";"";"";"";"";"";"";"";"";"";"";"";"";"";"";""
"23";"Tantalum";"uranyl nitrate";"salts";"radioactive!";"";"5 – 50";"25 – 275";"<2";"216,219,220";"";"";"";"";"";"";"";"";"";"";"";"";"";"";"";""
"";"";"";"";"";"";"";"";"";"";"";"";"";"";"";"";"";"";"";"";"";"";"";"";"";""
"";"";"";"";"";"";"";"";"";"";"";"";"";"";"";"";"";"";"";"";"";"";"";"";"";""
"Corrosion Survey Database (COR•SUR) © 2002 NACE International";"";"";"";"";"";"";"";"";"";"";"";"";"";"";"";"";"";"";"";"";"";"";"";"";""

File: data/corrosion_data/TableData - 2024-11-08T195150.207.csv
sep=;
"Title: Corrosion Survey Database (COR•SUR)";"";"";"";"";"";"";"";"";"";"";"";"";"";"";"";"";"";"";"";"";"";"";"";"";""
"Table: Acetone cyanohydrin";"";"";"";"";"";"";"";"";"";"";"";"";"";"";"";"";"";"";"";"";"";"";"";"";""
"DOWNLOAD SHOWS ONLY THE DISPLAYED DATA, UP TO 50 ROWS";"";"";"";"";"";"";"";"";"";"";"";"";"";"";"";"";"";"";"";"";"";"";"";"";""
"No.";"material or substance name";"exposure medium";"exposure medium CAS RN";"exposure medium formula";"exposure medium class";"conc. (%)";"temp. (°F)";"corrosion rate (mil/yr)";"reference";"";"";"";"";"";"";"";"";"";"";"";"";"";"";"";""
"1";"Alloy 20-38-3-3Cu (20Cb3/ 825)";"acetone cyanohydrin";"75-86-5";"C4H7NO";"nitriles";"100";"25 – 225";"<20";"219";"";"";"";"";"";"";"";"";"";"";"";"";"";"";"";""
"2";"Alloy 30-44-5-3W (G-30)";"acetone cyanohydrin";"75-86-5";"C4H7NO";"nitriles";"100";"25 – 225";"<20";"219";"";"";"";"";"";"";"";"";"";"";"";"";"";"";"";""
"3";"Aluminum Alloy (3003/ 5154)";"acetone cyanohydrin";"75-86-5";"C4H7NO";"nitriles";"100";"25 – 225";"<2";"219,220";"";"";"";"";"";"";"";"";"";"";"";"";"";"";"";""
"4";"Austenitic Cr-Ni Stainless Steel (18-8; 304/ 304L/ 347)";"acetone cyanohydrin";"75-86-5";"C4H7NO";"nitriles";"100";"25 – 225";"<20";"219";"";"";"";"";"";"";"";"";"";"";"";"";"";"";"";""
"5";"Austenitic Cr-Ni-Mo Stainless Steel (17-12-3; 316L/ 317L)";"acetone cyanohydrin";"75-86-5";"C4H7NO";"nitriles";"100";"25 – 225";"<20";"219";"";"";"";"";"";"";"";"";"";"";"";"";"";"";"";""
"6";"Cast Iron, Gray/ Ductile";"acetone cyanohydrin";"75-86-5";"C4H7NO";"nitriles";"100";"25 – 225";"<20";"219";"";"";"";"";"";"";"";"";"";"";"";"";"";"";"";""
"7";"Copper/ Bronze/ Low Brass";"acetone cyanohydrin";"75-86-5";"C4H7NO";"nitriles";"100";"25 – 225";"<20";"219";"";"";"";"";"";"";"";"";"";"";"";"";"";"";"";""
"8";"Cr Stainless Steel (12Cr)";"acetone cyanohydrin";"75-86-5";"C4H7NO";"nitriles";"100";"25 – 225";"<20";"219,220";"";"";"";"";"";"";"";"";"";"";"";"";"";"";"";""
"9";"Cr Stainless Steel (17Cr)";"acetone cyanohydrin";"75-86-5";"C4H7NO";"nitriles";"100";"25 – 225";"<20";"219";"";"";"";"";"";"";"";"";"";"";"";"";"";"";"";""
"10";"Lead";"acetone cyanohydrin";"75-86-5";"C4H7NO";"nitriles";"100";"25 – 225";"<20";"219";"";"";"";"";"";"";"";"";"";"";"";"";"";"";"";""
"11";"Mo Superalloy (Ni-Cr-Fe-9Mo; 625/ 725)";"acetone cyanohydrin";"75-86-5";"C4H7NO";"nitriles";"100";"25 – 225";"<20";"219";"";"";"";"";"";"";"";"";"";"";"";"";"";"";"";""
"12";"Mo Superalloy (Ni-16Cr-16Mo; C276)";"acetone cyanohydrin";"75-86-5";"C4H7NO";"nitriles";"100";"25 – 225";"<20";"219";"";"";"";"";"";"";"";"";"";"";"";"";"";"";"";""
"13";"Mo Superalloy (Ni-20Cr-16Mo-4W; 686)";"acetone cyanohydrin";"75-86-5";"C4H7NO";"nitriles";"100";"25 – 225";"<20";"219";"";"";"";"";"";"";"";"";"";"";"";"";"";"";"";""
"14";"Mo Superalloy (Ni-22Cr-16Mo; C22/ 59)";"acetone cyanohydrin";"75-86-5";"C4H7NO";"nitriles";"100";"25 – 225";"<20";"219";"";"";"";"";"";"";"";"";"";"";"";"";"";"";"";""
"15";"Mo Superalloy (Ni-23Cr-16Mo-1Cu; C20000)";"acetone cyanohydrin";"75-86-5";"C4H7NO";"nitriles";"100";"25 – 225";"<20";"219";"";"";"";"";"";"";"";"";"";"";"";"";"";"";"";""
"16";"Nickel (200)";"acetone cyanohydrin";"75-86-5";"C4H7NO";"nitriles";"100";"25 – 225";"<20";"219";"";"";"";"";"";"";"";"";"";"";"";"";"";"";"";""
"17";"Nickel Cast Iron (15-35Ni)";"acetone cyanohydrin";"75-86-5";"C4H7NO";"nitriles";"100";"25 – 225";"<20";"219,220";"";"";"";"";"";"";"";"";"";"";"";"";"";"";"";""
"18";"Nickel-Copper (400)";"acetone cyanohydrin";"75-86-5";"C4H7NO";"nitriles";"100";"25 – 225";"<20";"219";"";"";"";"";"";"";"";"";"";"";"";"";"";"";"";""
"19";"Ni-Cr-Fe Alloy (600/ 690)";"acetone cyanohydrin";"75-86-5";"C4H7NO";"nitriles";"100";"25 – 225";"<20";"219";"";"";"";"";"";"";"";"";"";"";"";"";"";"";"";""
"20";"Ni-Mo Alloy (Ni-30Mo; B-2)";"acetone cyanohydrin";"75-86-5";"C4H7NO";"nitriles";"100";"25 – 225";"<20";"219";"";"";"";"";"";"";"";"";"";"";"";"";"";"";"";""
"21";"Silicon Cast Iron (14Si)";"acetone cyanohydrin";"75-86-5";"C4H7NO";"nitriles";"100";"52 – 237";"<20";"218";"";"";"";"";"";"";"";"";"";"";"";"";"";"";"";""
"22";"Silver";"acetone cyanohydrin";"75-86-5";"C4H7NO";"nitriles";"100";"25 – 225";"<20";"219";"";"";"";"";"";"";"";"";"";"";"";"";"";"";"";""
"23";"Steels, Carbon/ Low Alloy";"acetone cyanohydrin";"75-86-5";"C4H7NO";"nitriles";"100";"25 – 75";"<2";"219";"";"";"";"";"";"";"";"";"";"";"";"";"";"";"";""
"24";"Steels, Carbon/ Low Alloy";"acetone cyanohydrin";"75-86-5";"C4H7NO";"nitriles";"100";"75 – 175";"<20";"219";"";"";"";"";"";"";"";"";"";"";"";"";"";"";"";""
"";"";"";"";"";"";"";"";"";"";"";"";"";"";"";"";"";"";"";"";"";"";"";"";"";""
"";"";"";"";"";"";"";"";"";"";"";"";"";"";"";"";"";"";"";"";"";"";"";"";"";""
"Corrosion Survey Database (COR•SUR) © 2002 NACE International";"";"";"";"";"";"";"";"";"";"";"";"";"";"";"";"";"";"";"";"";"";"";"";"";""

File: data/corrosion_data/TableData - 2024-11-08T195155.180.csv
sep=;
"Title: Corrosion Survey Database (COR•SUR)";"";"";"";"";"";"";"";"";"";"";"";"";"";"";"";"";"";"";"";"";"";"";"";"";""
"Table: Acetonitrile";"";"";"";"";"";"";"";"";"";"";"";"";"";"";"";"";"";"";"";"";"";"";"";"";""
"DOWNLOAD SHOWS ONLY THE DISPLAYED DATA, UP TO 50 ROWS";"";"";"";"";"";"";"";"";"";"";"";"";"";"";"";"";"";"";"";"";"";"";"";"";""
"No.";"material or substance name";"exposure medium";"exposure medium synonym";"exposure medium CAS RN";"exposure medium formula";"exposure medium class";"warnings";"conc. (%)";"temp. (°F)";"corrosion rate (mil/yr)";"reference";"";"";"";"";"";"";"";"";"";"";"";"";"";""
"1";"Alloy 20-25-4Mo (904L)";"acetonitrile";"methyl cyanide";"1975-05-08";"C2H3N";"nitriles";"";"100";"25 – 125";"<2";"219";"";"";"";"";"";"";"";"";"";"";"";"";"";""
"2";"Alloy 20-38-3-3Cu (20Cb3/ 825)";"acetonitrile";"methyl cyanide";"1975-05-08";"C2H3N";"nitriles";"";"100";"25 – 125";"<2";"219";"";"";"";"";"";"";"";"";"";"";"";"";"";""
"3";"Alloy 30-44-5-3W (G-30)";"acetonitrile";"methyl cyanide";"1975-05-08";"C2H3N";"nitriles";"";"100";"25 – 125";"<2";"219";"";"";"";"";"";"";"";"";"";"";"";"";"";""
"4";"Aluminum Alloy (3003/ 5154)";"acetonitrile";"methyl cyanide";"1975-05-08";"C2H3N";"nitriles";"";"5 – 15";"25 – 180";"<2";"219,220";"";"";"";"";"";"";"";"";"";"";"";"";"";""
"5";"Austenitic Cr-Ni Stainless Steel (18-8; 304/ 304L/ 347)";"acetonitrile";"methyl cyanide";"1975-05-08";"C2H3N";"nitriles";"";"100";"25 – 125";"<2";"219";"";"";"";"";"";"";"";"";"";"";"";"";"";""
"6";"Austenitic Cr-Ni-Mo Stainless Steel (17-12-3; 316L/ 317L)";"acetonitrile";"methyl cyanide";"1975-05-08";"C2H3N";"nitriles";"";"100";"25 – 125";"<2";"219";"";"";"";"";"";"";"";"";"";"";"";"";"";""
"7";"Brass (>15Zn)";"acetonitrile";"methyl cyanide";"1975-05-08";"C2H3N";"nitriles";"severe corrosion with oxygen ingress";"85 – 95";"125 – 175";"<20";"219,220";"";"";"";"";"";"";"";"";"";"";"";"";"";""
"8";"Brass (>15Zn)";"acetonitrile";"methyl cyanide";"1975-05-08";"C2H3N";"nitriles";"severe corrosion with oxygen ingress";"85 – 95";"175 – 225";"20 – 50";"219,220";"";"";"";"";"";"";"";"";"";"";"";"";"";""
"9";"Cast Iron, Gray/ Ductile";"acetonitrile";"methyl cyanide";"1975-05-08";"C2H3N";"nitriles";"";"100";"25 – 75";"<2";"219";"";"";"";"";"";"";"";"";"";"";"";"";"";""
"10";"Copper/ Bronze/ Low Brass";"acetonitrile";"methyl cyanide";"1975-05-08";"C2H3N";"nitriles";"severe corrosion with oxygen ingress";"85 – 95";"125 – 275";"<20";"219,220";"";"";"";"";"";"";"";"";"";"";"";"";"";""
"11";"Copper/ Bronze/ Low Brass";"acetonitrile";"methyl cyanide";"1975-05-08";"C2H3N";"nitriles";"severe corrosion with oxygen ingress";">85";"25 – 75";"<2";"219,220";"";"";"";"";"";"";"";"";"";"";"";"";"";""
"12";"Copper-Nickel";"acetonitrile";"methyl cyanide";"1975-05-08";"C2H3N";"nitriles";"severe corrosion with oxygen ingress";"";"0";"<2";"219,220";"";"";"";"";"";"";"";"";"";"";"";"";"";""
"13";"Cr Stainless Steel (12Cr)";"acetonitrile";"methyl cyanide";"1975-05-08";"C2H3N";"nitriles";"";"100";"25 – 75";"<2";"219";"";"";"";"";"";"";"";"";"";"";"";"";"";""
"14";"Cr Stainless Steel (17Cr)";"acetonitrile";"methyl cyanide";"1975-05-08";"C2H3N";"nitriles";"";"100";"25 – 75";"<2";"219";"";"";"";"";"";"";"";"";"";"";"";"";"";""
"15";"Lead";"acetonitrile";"methyl cyanide";"1975-05-08";"C2H3N";"nitriles";"";"100";"25 – 325";"<2";"219";"";"";"";"";"";"";"";"";"";"";"";"";"";""
"16";"Mo Superalloy (Ni-Cr-Fe-9Mo; 625/ 725)";"acetonitrile";"methyl cyanide";"1975-05-08";"C2H3N";"nitriles";"";"100";"25 – 225";"<2";"219";"";"";"";"";"";"";"";"";"";"";"";"";"";""
"17";"Mo Superalloy (Ni-16Cr-16Mo; C276)";"acetonitrile";"methyl cyanide";"1975-05-08";"C2H3N";"nitriles";"";"100";"25 – 225";"<2";"219";"";"";"";"";"";"";"";"";"";"";"";"";"";""
"18";"Mo Superalloy (Ni-20Cr-16Mo-4W; 686)";"acetonitrile";"methyl cyanide";"1975-05-08";"C2H3N";"nitriles";"";"100";"25 – 225";"<2";"219";"";"";"";"";"";"";"";"";"";"";"";"";"";""
"19";"Mo Superalloy (Ni-22Cr-16Mo; C22/ 59)";"acetonitrile";"methyl cyanide";"1975-05-08";"C2H3N";"nitriles";"";"100";"25 – 225";"<2";"219";"";"";"";"";"";"";"";"";"";"";"";"";"";""
"20";"Mo Superalloy (Ni-23Cr-16Mo-1Cu; C20000)";"acetonitrile";"methyl cyanide";"1975-05-08";"C2H3N";"nitriles";"";"100";"25 – 225";"<2";"219";"";"";"";"";"";"";"";"";"";"";"";"";"";""
"21";"Nickel (200)";"acetonitrile";"methyl cyanide";"1975-05-08";"C2H3N";"nitriles";"severe corrosion with oxygen ingress";"";"0";"<2";"219,220";"";"";"";"";"";"";"";"";"";"";"";"";"";""
"22";"Nickel Cast Iron (15-35Ni)";"acetonitrile";"methyl cyanide";"1975-05-08";"C2H3N";"nitriles";"";"100";"25 – 75";"<2";"219";"";"";"";"";"";"";"";"";"";"";"";"";"";""
"23";"Nickel-Copper (400)";"acetonitrile";"methyl cyanide";"1975-05-08";"C2H3N";"nitriles";"severe corrosion with oxygen ingress";"";"0";"<2";"219,220";"";"";"";"";"";"";"";"";"";"";"";"";"";""
"24";"Silicon Cast Iron (14Si)";"acetonitrile";"methyl cyanide";"1975-05-08";"C2H3N";"nitriles";"";"100";"52 – 147";"<2";"218";"";"";"";"";"";"";"";"";"";"";"";"";"";""
"25";"Steels, Carbon/ Low Alloy";"acetonitrile";"methyl cyanide";"1975-05-08";"C2H3N";"nitriles";"";"5 – 35";"25 – 75";"<2";"219";"";"";"";"";"";"";"";"";"";"";"";"";"";""
"26";"Steels, Carbon/ Low Alloy";"acetonitrile";"methyl cyanide";"1975-05-08";"C2H3N";"nitriles";"";"75 – 85";"125 – 175";"<2";"219";"";"";"";"";"";"";"";"";"";"";"";"";"";""
"27";"Steels, Carbon/ Low Alloy";"acetonitrile";"methyl cyanide";"1975-05-08";"C2H3N";"nitriles";"";">85";"25 – 75";"<2";"219";"";"";"";"";"";"";"";"";"";"";"";"";"";""
"28";"Superferritic Stainless Steel (26-1)";"acetonitrile";"methyl cyanide";"1975-05-08";"C2H3N";"nitriles";"";"100";"25 – 125";"<2";"219";"";"";"";"";"";"";"";"";"";"";"";"";"";""
"";"";"";"";"";"";"";"";"";"";"";"";"";"";"";"";"";"";"";"";"";"";"";"";"";""
"";"";"";"";"";"";"";"";"";"";"";"";"";"";"";"";"";"";"";"";"";"";"";"";"";""
"Corrosion Survey Database (COR•SUR) © 2002 NACE International";"";"";"";"";"";"";"";"";"";"";"";"";"";"";"";"";"";"";"";"";"";"";"";"";""

File: data/corrosion_data/TableData - 2024-11-08T195201.102.csv
sep=;
"Title: Corrosion Survey Database (COR•SUR)";"";"";"";"";"";"";"";"";"";"";"";"";"";"";"";"";"";"";"";"";"";"";"";"";""
"Table: Acrylonitrile";"";"";"";"";"";"";"";"";"";"";"";"";"";"";"";"";"";"";"";"";"";"";"";"";""
"DOWNLOAD SHOWS ONLY THE DISPLAYED DATA, UP TO 50 ROWS";"";"";"";"";"";"";"";"";"";"";"";"";"";"";"";"";"";"";"";"";"";"";"";"";""
"No.";"material or substance name";"exposure medium";"exposure medium synonym";"exposure medium CAS RN";"exposure medium formula";"exposure medium class";"resistance note";"conc. (%)";"temp. (°F)";"corrosion rate (mil/yr)";"reference";"";"";"";"";"";"";"";"";"";"";"";"";"";""
"1";"Alloy 20-38-3-3Cu (20Cb3/ 825)";"acrylonitrile";"propenenitrile";"107-13-1";"C3H3N";"nitriles";"";"5 – 15";"25 – 75";"<2";"219";"";"";"";"";"";"";"";"";"";"";"";"";"";""
"2";"Alloy 20-38-3-3Cu (20Cb3/ 825)";"acrylonitrile";"propenenitrile";"107-13-1";"C3H3N";"nitriles";"";"75 – 95";"25 – 75";"<20";"219";"";"";"";"";"";"";"";"";"";"";"";"";"";""
"3";"Alloy 20-38-3-3Cu (20Cb3/ 825)";"acrylonitrile";"propenenitrile";"107-13-1";"C3H3N";"nitriles";"";"85 – 95";"325 – 375";"<2";"219";"";"";"";"";"";"";"";"";"";"";"";"";"";""
"4";"Alloy 20-38-3-3Cu (20Cb3/ 825)";"acrylonitrile";"propenenitrile";"107-13-1";"C3H3N";"nitriles";"";"100";"25 – 225";"<2";"219";"";"";"";"";"";"";"";"";"";"";"";"";"";""
"5";"Alloy 30-44-5-3W (G-30)";"acrylonitrile";"propenenitrile";"107-13-1";"C3H3N";"nitriles";"";"5 – 15";"25 – 75";"<2";"219";"";"";"";"";"";"";"";"";"";"";"";"";"";""
"6";"Alloy 30-44-5-3W (G-30)";"acrylonitrile";"propenenitrile";"107-13-1";"C3H3N";"nitriles";"";"75 – 95";"25 – 75";"<20";"219";"";"";"";"";"";"";"";"";"";"";"";"";"";""
"7";"Alloy 30-44-5-3W (G-30)";"acrylonitrile";"propenenitrile";"107-13-1";"C3H3N";"nitriles";"";"85 – 95";"325 – 375";"<2";"219";"";"";"";"";"";"";"";"";"";"";"";"";"";""
"8";"Alloy 30-44-5-3W (G-30)";"acrylonitrile";"propenenitrile";"107-13-1";"C3H3N";"nitriles";"";"100";"25 – 225";"<2";"219";"";"";"";"";"";"";"";"";"";"";"";"";"";""
"9";"Aluminum Alloy (3003/ 5154)";"acrylonitrile";"propenenitrile";"107-13-1";"C3H3N";"nitriles";"";"85 – 95";"25 – 75";">50";"219";"";"";"";"";"";"";"";"";"";"";"";"";"";""
"10";"Aluminum Alloy (3003/ 5154)";"acrylonitrile";"propenenitrile";"107-13-1";"C3H3N";"nitriles";"";"100";"25 – 225";"<2";"219";"";"";"";"";"";"";"";"";"";"";"";"";"";""
"11";"Austenitic Cr-Ni Stainless Steel (18-8; 304/ 304L/ 347)";"acrylonitrile";"propenenitrile";"107-13-1";"C3H3N";"nitriles";"";"5 – 15";"25 – 75";"<2";"219";"";"";"";"";"";"";"";"";"";"";"";"";"";""
"12";"Austenitic Cr-Ni Stainless Steel (18-8; 304/ 304L/ 347)";"acrylonitrile";"propenenitrile";"107-13-1";"C3H3N";"nitriles";"";"100";"25 – 225";"<2";"219";"";"";"";"";"";"";"";"";"";"";"";"";"";""
"13";"Austenitic Cr-Ni-Mo Stainless Steel (17-12-3; 316L/ 317L)";"acrylonitrile";"propenenitrile";"107-13-1";"C3H3N";"nitriles";"";"5 – 15";"25 – 75";"<2";"219";"";"";"";"";"";"";"";"";"";"";"";"";"";""
"14";"Austenitic Cr-Ni-Mo Stainless Steel (17-12-3; 316L/ 317L)";"acrylonitrile";"propenenitrile";"107-13-1";"C3H3N";"nitriles";"";"75 – 95";"25 – 75";"<20";"219";"";"";"";"";"";"";"";"";"";"";"";"";"";""
"15";"Austenitic Cr-Ni-Mo Stainless Steel (17-12-3; 316L/ 317L)";"acrylonitrile";"propenenitrile";"107-13-1";"C3H3N";"nitriles";"";"100";"25 – 225";"<2";"219";"";"";"";"";"";"";"";"";"";"";"";"";"";""
"16";"Brass (>15Zn)";"acrylonitrile";"propenenitrile";"107-13-1";"C3H3N";"nitriles";"pitting";"85 – 95";"25 – 75";">50";"219";"";"";"";"";"";"";"";"";"";"";"";"";"";""
"17";"Brass (>15Zn)";"acrylonitrile";"propenenitrile";"107-13-1";"C3H3N";"nitriles";"";"100";"25 – 225";"<2";"219";"";"";"";"";"";"";"";"";"";"";"";"";"";""
"18";"Cast Iron, Gray/ Ductile";"acrylonitrile";"propenenitrile";"107-13-1";"C3H3N";"nitriles";"";"100";"25 – 225";"<2";"219";"";"";"";"";"";"";"";"";"";"";"";"";"";""
"19";"Copper/ Bronze/ Low Brass";"acrylonitrile";"propenenitrile";"107-13-1";"C3H3N";"nitriles";"pitting";"85 – 95";"25 – 75";">50";"219";"";"";"";"";"";"";"";"";"";"";"";"";"";""
"20";"Copper/ Bronze/ Low Brass";"acrylonitrile";"propenenitrile";"107-13-1";"C3H3N";"nitriles";"";"100";"25 – 225";"<2";"219";"";"";"";"";"";"";"";"";"";"";"";"";"";""
"21";"Copper-Nickel";"acrylonitrile";"propenenitrile";"107-13-1";"C3H3N";"nitriles";"";"85 – 95";"25 – 75";">50";"219";"";"";"";"";"";"";"";"";"";"";"";"";"";""
"22";"Copper-Nickel";"acrylonitrile";"propenenitrile";"107-13-1";"C3H3N";"nitriles";"";"100";"25 – 225";"<2";"219";"";"";"";"";"";"";"";"";"";"";"";"";"";""
"23";"Cr Stainless Steel (12Cr)";"acrylonitrile";"propenenitrile";"107-13-1";"C3H3N";"nitriles";"";"100";"25 – 225";"<2";"219";"";"";"";"";"";"";"";"";"";"";"";"";"";""
"24";"Cr Stainless Steel (17Cr)";"acrylonitrile";"propenenitrile";"107-13-1";"C3H3N";"nitriles";"";"100";"25 – 225";"<2";"219";"";"";"";"";"";"";"";"";"";"";"";"";"";""
"25";"Gold/ Platinum";"acrylonitrile";"propenenitrile";"107-13-1";"C3H3N";"nitriles";"";"100";"25 – 225";"<2";"219";"";"";"";"";"";"";"";"";"";"";"";"";"";""
"26";"Lead";"acrylonitrile";"propenenitrile";"107-13-1";"C3H3N";"nitriles";"";"100";"25 – 225";"<2";"219";"";"";"";"";"";"";"";"";"";"";"";"";"";""
"27";"Mo Superalloy (Ni-Cr-Fe-9Mo; 625/ 725)";"acrylonitrile";"propenenitrile";"107-13-1";"C3H3N";"nitriles";"";"100";"25 – 225";"<2";"219";"";"";"";"";"";"";"";"";"";"";"";"";"";""
"28";"Mo Superalloy (Ni-16Cr-16Mo; C276)";"acrylonitrile";"propenenitrile";"107-13-1";"C3H3N";"nitriles";"";"100";"25 – 225";"<2";"219";"";"";"";"";"";"";"";"";"";"";"";"";"";""
"29";"Mo Superalloy (Ni-20Cr-16Mo-4W; 686)";"acrylonitrile";"propenenitrile";"107-13-1";"C3H3N";"nitriles";"";"100";"25 – 225";"<2";"219";"";"";"";"";"";"";"";"";"";"";"";"";"";""
"30";"Mo Superalloy (Ni-22Cr-16Mo; C22/ 59)";"acrylonitrile";"propenenitrile";"107-13-1";"C3H3N";"nitriles";"";"100";"25 – 225";"<2";"219";"";"";"";"";"";"";"";"";"";"";"";"";"";""
"31";"Mo Superalloy (Ni-23Cr-16Mo-1Cu; C20000)";"acrylonitrile";"propenenitrile";"107-13-1";"C3H3N";"nitriles";"";"100";"25 – 225";"<2";"219";"";"";"";"";"";"";"";"";"";"";"";"";"";""
"32";"Nickel (200)";"acrylonitrile";"propenenitrile";"107-13-1";"C3H3N";"nitriles";"";"100";"25 – 225";"<2";"219";"";"";"";"";"";"";"";"";"";"";"";"";"";""
"33";"Nickel Cast Iron (15-35Ni)";"acrylonitrile";"propenenitrile";"107-13-1";"C3H3N";"nitriles";"";"100";"25 – 225";"<2";"219";"";"";"";"";"";"";"";"";"";"";"";"";"";""
"34";"Nickel-Copper (400)";"acrylonitrile";"propenenitrile";"107-13-1";"C3H3N";"nitriles";"";"100";"25 – 225";"<2";"219";"";"";"";"";"";"";"";"";"";"";"";"";"";""
"35";"Ni-Cr-Fe Alloy (600/ 690)";"acrylonitrile";"propenenitrile";"107-13-1";"C3H3N";"nitriles";"";"100";"25 – 225";"<2";"219";"";"";"";"";"";"";"";"";"";"";"";"";"";""
"36";"Ni-Mo Alloy (Ni-30Mo; B-2)";"acrylonitrile";"propenenitrile";"107-13-1";"C3H3N";"nitriles";"";"100";"25 – 225";"<2";"219";"";"";"";"";"";"";"";"";"";"";"";"";"";""
"37";"Silicon Cast Iron (14Si)";"acrylonitrile";"propenenitrile";"107-13-1";"C3H3N";"nitriles";"";"100";"52 – 237";"<2";"218";"";"";"";"";"";"";"";"";"";"";"";"";"";""
"38";"Silver";"acrylonitrile";"propenenitrile";"107-13-1";"C3H3N";"nitriles";"";"100";"25 – 225";"<2";"219";"";"";"";"";"";"";"";"";"";"";"";"";"";""
"39";"Steels, Carbon/ Low Alloy";"acrylonitrile";"propenenitrile";"107-13-1";"C3H3N";"nitriles";"";"100";"25 – 225";"<2";"219";"";"";"";"";"";"";"";"";"";"";"";"";"";""
"40";"Tantalum";"acrylonitrile";"propenenitrile";"107-13-1";"C3H3N";"nitriles";"";"100";"25 – 225";"<2";"219";"";"";"";"";"";"";"";"";"";"";"";"";"";""
"41";"Titanium, Unalloyed";"acrylonitrile";"propenenitrile";"107-13-1";"C3H3N";"nitriles";"";"100";"25 – 225";"<2";"219";"";"";"";"";"";"";"";"";"";"";"";"";"";""
"42";"Zirconium";"acrylonitrile";"propenenitrile";"107-13-1";"C3H3N";"nitriles";"";"100";"25 – 225";"<2";"219";"";"";"";"";"";"";"";"";"";"";"";"";"";""
"";"";"";"";"";"";"";"";"";"";"";"";"";"";"";"";"";"";"";"";"";"";"";"";"";""
"";"";"";"";"";"";"";"";"";"";"";"";"";"";"";"";"";"";"";"";"";"";"";"";"";""
"Corrosion Survey Database (COR•SUR) © 2002 NACE International";"";"";"";"";"";"";"";"";"";"";"";"";"";"";"";"";"";"";"";"";"";"";"";"";""

File: data/corrosion_data/TableData - 2024-11-08T195227.854.csv
sep=;
"Title: Corrosion Survey Database (COR•SUR)";"";"";"";"";"";"";"";"";"";"";"";"";"";"";"";"";"";"";"";"";"";"";"";"";""
"Table: Bromobenzylcyanide";"";"";"";"";"";"";"";"";"";"";"";"";"";"";"";"";"";"";"";"";"";"";"";"";""
"DOWNLOAD SHOWS ONLY THE DISPLAYED DATA, UP TO 50 ROWS";"";"";"";"";"";"";"";"";"";"";"";"";"";"";"";"";"";"";"";"";"";"";"";"";""
"No.";"material or substance name";"exposure medium";"exposure medium class";"conc. (%)";"temp. (°F)";"corrosion rate (mil/yr)";"reference";"";"";"";"";"";"";"";"";"";"";"";"";"";"";"";"";"";""
"1";"Cast Iron, Gray/ Ductile";"bromobenzylcyanide";"nitriles";"100";"25 – 75";">50";"219";"";"";"";"";"";"";"";"";"";"";"";"";"";"";"";"";"";""
"2";"Lead";"bromobenzylcyanide";"nitriles";"100";"25 – 75";"<20";"219";"";"";"";"";"";"";"";"";"";"";"";"";"";"";"";"";"";""
"3";"Nickel (200)";"bromobenzylcyanide";"nitriles";"100";"25 – 75";"20 – 50";"219";"";"";"";"";"";"";"";"";"";"";"";"";"";"";"";"";"";""
"4";"Nickel (200)";"bromobenzylcyanide";"nitriles";"100";"175 – 225";">50";"219";"";"";"";"";"";"";"";"";"";"";"";"";"";"";"";"";"";""
"5";"Nickel-Copper (400)";"bromobenzylcyanide";"nitriles";"100";"25 – 75";"20 – 50";"219";"";"";"";"";"";"";"";"";"";"";"";"";"";"";"";"";"";""
"6";"Nickel-Copper (400)";"bromobenzylcyanide";"nitriles";"100";"175 – 225";">50";"219";"";"";"";"";"";"";"";"";"";"";"";"";"";"";"";"";"";""
"7";"Steels, Carbon/ Low Alloy";"bromobenzylcyanide";"nitriles";"100";"25 – 75";">50";"219";"";"";"";"";"";"";"";"";"";"";"";"";"";"";"";"";"";""
"";"";"";"";"";"";"";"";"";"";"";"";"";"";"";"";"";"";"";"";"";"";"";"";"";""
"";"";"";"";"";"";"";"";"";"";"";"";"";"";"";"";"";"";"";"";"";"";"";"";"";""
"Corrosion Survey Database (COR•SUR) © 2002 NACE International";"";"";"";"";"";"";"";"";"";"";"";"";"";"";"";"";"";"";"";"";"";"";"";"";""

File: data/corrosion_data/TableData - 2024-11-08T195233.260.csv
sep=;
"Title: Corrosion Survey Database (COR•SUR)";"";"";"";"";"";"";"";"";"";"";"";"";"";"";"";"";"";"";"";"";"";"";"";"";""
"Table: Cyanogen";"";"";"";"";"";"";"";"";"";"";"";"";"";"";"";"";"";"";"";"";"";"";"";"";""
"DOWNLOAD SHOWS ONLY THE DISPLAYED DATA, UP TO 50 ROWS";"";"";"";"";"";"";"";"";"";"";"";"";"";"";"";"";"";"";"";"";"";"";"";"";""
"No.";"material or substance name";"exposure medium";"exposure medium CAS RN";"exposure medium formula";"exposure medium class";"resistance note";"conc. (%)";"temp. (°F)";"corrosion rate (mil/yr)";"reference";"";"";"";"";"";"";"";"";"";"";"";"";"";"";""
"1";"Alloy 20-38-3-3Cu (20Cb3/ 825)";"cyanogen";"460-19-5";"C2N2";"nitriles";"";"100";"25 – 75";"<2";"219";"";"";"";"";"";"";"";"";"";"";"";"";"";"";""
"2";"Alloy 30-44-5-3W (G-30)";"cyanogen";"460-19-5";"C2N2";"nitriles";"";"100";"25 – 75";"<2";"219";"";"";"";"";"";"";"";"";"";"";"";"";"";"";""
"3";"Austenitic Cr-Ni Stainless Steel (18-8; 304/ 304L/ 347)";"cyanogen";"460-19-5";"C2N2";"nitriles";"";"100";"25 – 75";"<2";"219";"";"";"";"";"";"";"";"";"";"";"";"";"";"";""
"4";"Austenitic Cr-Ni-Mo Stainless Steel (17-12-3; 316L/ 317L)";"cyanogen";"460-19-5";"C2N2";"nitriles";"";"100";"25 – 75";"<2";"219";"";"";"";"";"";"";"";"";"";"";"";"";"";"";""
"5";"Copper/ Bronze/ Low Brass";"cyanogen";"460-19-5";"C2N2";"nitriles";"";"75 – 85";"25 – 75";"20 – 50";"219";"";"";"";"";"";"";"";"";"";"";"";"";"";"";""
"6";"Copper/ Bronze/ Low Brass";"cyanogen";"460-19-5";"C2N2";"nitriles";"";"100";"25 – 75";"<2";"219";"";"";"";"";"";"";"";"";"";"";"";"";"";"";""
"7";"Cr Stainless Steel (17Cr)";"cyanogen";"460-19-5";"C2N2";"nitriles";"";"100";"25 – 75";"<2";"219";"";"";"";"";"";"";"";"";"";"";"";"";"";"";""
"8";"Gold/ Platinum";"cyanogen";"460-19-5";"C2N2";"nitriles";"";"100";"25 – 75";"<2";"219";"";"";"";"";"";"";"";"";"";"";"";"";"";"";""
"9";"Lead";"cyanogen";"460-19-5";"C2N2";"nitriles";"";"100";"25 – 75";">50";"219";"";"";"";"";"";"";"";"";"";"";"";"";"";"";""
"10";"Silicon Cast Iron (14Si)";"cyanogen";"460-19-5";"C2N2";"nitriles";"";"100";"52 – 102";"<2";"218";"";"";"";"";"";"";"";"";"";"";"";"";"";"";""
"11";"Silver";"cyanogen";"460-19-5";"C2N2";"nitriles";"";"100";"25 – 225";"<2";"219";"";"";"";"";"";"";"";"";"";"";"";"";"";"";""
"12";"Steels, Carbon/ Low Alloy";"cyanogen";"460-19-5";"C2N2";"nitriles";"stress corrosion cracking";"100";"25 – 75";"<20";"219";"";"";"";"";"";"";"";"";"";"";"";"";"";"";""
"13";"Tantalum";"cyanogen";"460-19-5";"C2N2";"nitriles";"";"100";"25 – 75";"<2";"219";"";"";"";"";"";"";"";"";"";"";"";"";"";"";""
"";"";"";"";"";"";"";"";"";"";"";"";"";"";"";"";"";"";"";"";"";"";"";"";"";""
"";"";"";"";"";"";"";"";"";"";"";"";"";"";"";"";"";"";"";"";"";"";"";"";"";""
"Corrosion Survey Database (COR•SUR) © 2002 NACE International";"";"";"";"";"";"";"";"";"";"";"";"";"";"";"";"";"";"";"";"";"";"";"";"";""

File: data/corrosion_data/TableData - 2024-11-08T195243.356.csv
sep=;
"Title: Corrosion Survey Database (COR•SUR)";"";"";"";"";"";"";"";"";"";"";"";"";"";"";"";"";"";"";"";"";"";"";"";"";""
"Table: Ethylene cyanohydrin";"";"";"";"";"";"";"";"";"";"";"";"";"";"";"";"";"";"";"";"";"";"";"";"";""
"DOWNLOAD SHOWS ONLY THE DISPLAYED DATA, UP TO 50 ROWS";"";"";"";"";"";"";"";"";"";"";"";"";"";"";"";"";"";"";"";"";"";"";"";"";""
"No.";"material or substance name";"exposure medium";"exposure medium class";"conc. (%)";"temp. (°F)";"corrosion rate (mil/yr)";"reference";"";"";"";"";"";"";"";"";"";"";"";"";"";"";"";"";"";""
"1";"Alloy 20-38-3-3Cu (20Cb3/ 825)";"ethylene cyanohydrin";"nitriles";"100";"25 – 225";"<20";"219";"";"";"";"";"";"";"";"";"";"";"";"";"";"";"";"";"";""
"2";"Alloy 30-44-5-3W (G-30)";"ethylene cyanohydrin";"nitriles";"100";"25 – 225";"<20";"219";"";"";"";"";"";"";"";"";"";"";"";"";"";"";"";"";"";""
"3";"Aluminum Alloy (3003/ 5154)";"ethylene cyanohydrin";"nitriles";"100";"25 – 225";"<20";"219";"";"";"";"";"";"";"";"";"";"";"";"";"";"";"";"";"";""
"4";"Austenitic Cr-Ni Stainless Steel (18-8; 304/ 304L/ 347)";"ethylene cyanohydrin";"nitriles";"100";"25 – 225";"<20";"219";"";"";"";"";"";"";"";"";"";"";"";"";"";"";"";"";"";""
"5";"Austenitic Cr-Ni-Mo Stainless Steel (17-12-3; 316L/ 317L)";"ethylene cyanohydrin";"nitriles";"100";"25 – 225";"<20";"219";"";"";"";"";"";"";"";"";"";"";"";"";"";"";"";"";"";""
"6";"Copper/ Bronze/ Low Brass";"ethylene cyanohydrin";"nitriles";"100";"25 – 175";"<2";"219";"";"";"";"";"";"";"";"";"";"";"";"";"";"";"";"";"";""
"7";"Copper/ Bronze/ Low Brass";"ethylene cyanohydrin";"nitriles";"100";"175 – 225";"<20";"219";"";"";"";"";"";"";"";"";"";"";"";"";"";"";"";"";"";""
"8";"Cr Stainless Steel (12Cr)";"ethylene cyanohydrin";"nitriles";"100";"25 – 225";"<20";"219";"";"";"";"";"";"";"";"";"";"";"";"";"";"";"";"";"";""
"9";"Cr Stainless Steel (17Cr)";"ethylene cyanohydrin";"nitriles";"100";"25 – 225";"<20";"219";"";"";"";"";"";"";"";"";"";"";"";"";"";"";"";"";"";""
"10";"Gold/ Platinum";"ethylene cyanohydrin";"nitriles";"100";"25 – 225";"<2";"219";"";"";"";"";"";"";"";"";"";"";"";"";"";"";"";"";"";""
"11";"Lead";"ethylene cyanohydrin";"nitriles";">85";"25 – 75";"<2";"219";"";"";"";"";"";"";"";"";"";"";"";"";"";"";"";"";"";""
"12";"Lead";"ethylene cyanohydrin";"nitriles";"100";"25 – 75";"<2";"219";"";"";"";"";"";"";"";"";"";"";"";"";"";"";"";"";"";""
"13";"Lead";"ethylene cyanohydrin";"nitriles";"100";"75 – 225";"<20";"219";"";"";"";"";"";"";"";"";"";"";"";"";"";"";"";"";"";""
"14";"Nickel (200)";"ethylene cyanohydrin";"nitriles";"100";"25 – 225";"<20";"219";"";"";"";"";"";"";"";"";"";"";"";"";"";"";"";"";"";""
"15";"Nickel-Copper (400)";"ethylene cyanohydrin";"nitriles";"100";"25 – 225";"<20";"219";"";"";"";"";"";"";"";"";"";"";"";"";"";"";"";"";"";""
"16";"Ni-Mo Alloy (Ni-30Mo; B-2)";"ethylene cyanohydrin";"nitriles";"100";"25 – 225";"<20";"219";"";"";"";"";"";"";"";"";"";"";"";"";"";"";"";"";"";""
"17";"Silicon Cast Iron (14Si)";"ethylene cyanohydrin";"nitriles";"100";"52 – 237";"<20";"218";"";"";"";"";"";"";"";"";"";"";"";"";"";"";"";"";"";""
"18";"Silver";"ethylene cyanohydrin";"nitriles";"100";"25 – 225";"<2";"219";"";"";"";"";"";"";"";"";"";"";"";"";"";"";"";"";"";""
"19";"Steels, Carbon/ Low Alloy";"ethylene cyanohydrin";"nitriles";"85 – 95";"25 – 75";">50";"219";"";"";"";"";"";"";"";"";"";"";"";"";"";"";"";"";"";""
"20";"Superferritic Stainless Steel (26-1)";"ethylene cyanohydrin";"nitriles";"100";"25 – 225";"<20";"219";"";"";"";"";"";"";"";"";"";"";"";"";"";"";"";"";"";""
"21";"Tantalum";"ethylene cyanohydrin";"nitriles";"100";"25 – 225";"<2";"219";"";"";"";"";"";"";"";"";"";"";"";"";"";"";"";"";"";""
"22";"Titanium, Unalloyed";"ethylene cyanohydrin";"nitriles";"100";"25 – 225";"<2";"219";"";"";"";"";"";"";"";"";"";"";"";"";"";"";"";"";"";""
"";"";"";"";"";"";"";"";"";"";"";"";"";"";"";"";"";"";"";"";"";"";"";"";"";""
"";"";"";"";"";"";"";"";"";"";"";"";"";"";"";"";"";"";"";"";"";"";"";"";"";""
"Corrosion Survey Database (COR•SUR) © 2002 NACE International";"";"";"";"";"";"";"";"";"";"";"";"";"";"";"";"";"";"";"";"";"";"";"";"";""

File: data/corrosion_data/TableData - 2024-11-08T195253.121.csv
sep=;
"Title: Corrosion Survey Database (COR•SUR)";"";"";"";"";"";"";"";"";"";"";"";"";"";"";"";"";"";"";"";"";"";"";"";"";""
"Table: Cyclohexene";"";"";"";"";"";"";"";"";"";"";"";"";"";"";"";"";"";"";"";"";"";"";"";"";""
"DOWNLOAD SHOWS ONLY THE DISPLAYED DATA, UP TO 50 ROWS";"";"";"";"";"";"";"";"";"";"";"";"";"";"";"";"";"";"";"";"";"";"";"";"";""
"No.";"material or substance name";"exposure medium";"exposure medium synonym";"exposure medium CAS RN";"exposure medium formula";"exposure medium class";"conc. (%)";"temp. (°F)";"corrosion rate (mil/yr)";"reference";"";"";"";"";"";"";"";"";"";"";"";"";"";"";""
"1";"Alloy 20-25-4Mo (904L)";"cyclohexene";"tetrahydrobenzene";"110-83-8";"C6H10";"olefins";"100";"25 – 225";"<2";"219,220";"";"";"";"";"";"";"";"";"";"";"";"";"";"";""
"2";"Alloy 20-38-3-3Cu (20Cb3/ 825)";"cyclohexene";"tetrahydrobenzene";"110-83-8";"C6H10";"olefins";"100";"25 – 225";"<2";"219,220";"";"";"";"";"";"";"";"";"";"";"";"";"";"";""
"3";"Alloy 30-44-5-3W (G-30)";"cyclohexene";"tetrahydrobenzene";"110-83-8";"C6H10";"olefins";"100";"25 – 225";"<2";"219,220";"";"";"";"";"";"";"";"";"";"";"";"";"";"";""
"4";"Aluminum Alloy (3003/ 5154)";"cyclohexene";"tetrahydrobenzene";"110-83-8";"C6H10";"olefins";"100";"25 – 225";"<2";"219,220";"";"";"";"";"";"";"";"";"";"";"";"";"";"";""
"5";"Austenitic Cr-Ni Stainless Steel (18-8; 304/ 304L/ 347)";"cyclohexene";"tetrahydrobenzene";"110-83-8";"C6H10";"olefins";"100";"25 – 225";"<2";"219,220";"";"";"";"";"";"";"";"";"";"";"";"";"";"";""
"6";"Austenitic Cr-Ni-Mo Stainless Steel (17-12-3; 316L/ 317L)";"cyclohexene";"tetrahydrobenzene";"110-83-8";"C6H10";"olefins";"100";"25 – 225";"<2";"219,220";"";"";"";"";"";"";"";"";"";"";"";"";"";"";""
"7";"Brass (>15Zn)";"cyclohexene";"tetrahydrobenzene";"110-83-8";"C6H10";"olefins";"100";"25 – 225";"<2";"219,220";"";"";"";"";"";"";"";"";"";"";"";"";"";"";""
"8";"Cast Iron, Gray/ Ductile";"cyclohexene";"tetrahydrobenzene";"110-83-8";"C6H10";"olefins";"100";"25 – 225";"<2";"219,220";"";"";"";"";"";"";"";"";"";"";"";"";"";"";""
"9";"Copper/ Bronze/ Low Brass";"cyclohexene";"tetrahydrobenzene";"110-83-8";"C6H10";"olefins";"100";"25 – 225";"<2";"219,220";"";"";"";"";"";"";"";"";"";"";"";"";"";"";""
"10";"Copper-Nickel";"cyclohexene";"tetrahydrobenzene";"110-83-8";"C6H10";"olefins";"100";"25 – 225";"<2";"219,220";"";"";"";"";"";"";"";"";"";"";"";"";"";"";""
"11";"Cr Stainless Steel (12Cr)";"cyclohexene";"tetrahydrobenzene";"110-83-8";"C6H10";"olefins";"100";"25 – 225";"<2";"219,220";"";"";"";"";"";"";"";"";"";"";"";"";"";"";""
"12";"Cr Stainless Steel (17Cr)";"cyclohexene";"tetrahydrobenzene";"110-83-8";"C6H10";"olefins";"100";"25 – 225";"<2";"219,220";"";"";"";"";"";"";"";"";"";"";"";"";"";"";""
"13";"Gold/ Platinum";"cyclohexene";"tetrahydrobenzene";"110-83-8";"C6H10";"olefins";"100";"25 – 225";"<2";"219";"";"";"";"";"";"";"";"";"";"";"";"";"";"";""
"14";"Lead";"cyclohexene";"tetrahydrobenzene";"110-83-8";"C6H10";"olefins";"100";"25 – 225";"<2";"219,220";"";"";"";"";"";"";"";"";"";"";"";"";"";"";""
"15";"Mo Superalloy (Ni-Cr-Fe-9Mo; 625/ 725)";"cyclohexene";"tetrahydrobenzene";"110-83-8";"C6H10";"olefins";"100";"25 – 225";"<2";"219,220";"";"";"";"";"";"";"";"";"";"";"";"";"";"";""
"16";"Mo Superalloy (Ni-16Cr-16Mo; C276)";"cyclohexene";"tetrahydrobenzene";"110-83-8";"C6H10";"olefins";"100";"25 – 225";"<2";"219,220";"";"";"";"";"";"";"";"";"";"";"";"";"";"";""
"17";"Mo Superalloy (Ni-20Cr-16Mo-4W; 686)";"cyclohexene";"tetrahydrobenzene";"110-83-8";"C6H10";"olefins";"100";"25 – 225";"<2";"219,220";"";"";"";"";"";"";"";"";"";"";"";"";"";"";""
"18";"Mo Superalloy (Ni-22Cr-16Mo; C22/ 59)";"cyclohexene";"tetrahydrobenzene";"110-83-8";"C6H10";"olefins";"100";"25 – 225";"<2";"219,220";"";"";"";"";"";"";"";"";"";"";"";"";"";"";""
"19";"Mo Superalloy (Ni-23Cr-16Mo-1Cu; C20000)";"cyclohexene";"tetrahydrobenzene";"110-83-8";"C6H10";"olefins";"100";"25 – 225";"<2";"219,220";"";"";"";"";"";"";"";"";"";"";"";"";"";"";""
"20";"Nickel (200)";"cyclohexene";"tetrahydrobenzene";"110-83-8";"C6H10";"olefins";"100";"25 – 225";"<2";"219,220";"";"";"";"";"";"";"";"";"";"";"";"";"";"";""
"21";"Nickel Cast Iron (15-35Ni)";"cyclohexene";"tetrahydrobenzene";"110-83-8";"C6H10";"olefins";"100";"25 – 225";"<2";"219,220";"";"";"";"";"";"";"";"";"";"";"";"";"";"";""
"22";"Nickel-Copper (400)";"cyclohexene";"tetrahydrobenzene";"110-83-8";"C6H10";"olefins";"100";"25 – 225";"<2";"219,220";"";"";"";"";"";"";"";"";"";"";"";"";"";"";""
"23";"Ni-Cr-Fe Alloy (600/ 690)";"cyclohexene";"tetrahydrobenzene";"110-83-8";"C6H10";"olefins";"100";"25 – 225";"<2";"219,220";"";"";"";"";"";"";"";"";"";"";"";"";"";"";""
"24";"Ni-Mo Alloy (Ni-30Mo; B-2)";"cyclohexene";"tetrahydrobenzene";"110-83-8";"C6H10";"olefins";"100";"25 – 225";"<2";"219,220";"";"";"";"";"";"";"";"";"";"";"";"";"";"";""
"25";"Silicon Cast Iron (14Si)";"cyclohexene";"tetrahydrobenzene";"110-83-8";"C6H10";"olefins";"100";"52 – 237";"<2";"218,220";"";"";"";"";"";"";"";"";"";"";"";"";"";"";""
"26";"Silver";"cyclohexene";"tetrahydrobenzene";"110-83-8";"C6H10";"olefins";"100";"25 – 225";"<2";"219,220";"";"";"";"";"";"";"";"";"";"";"";"";"";"";""
"27";"Steels, Carbon/ Low Alloy";"cyclohexene";"tetrahydrobenzene";"110-83-8";"C6H10";"olefins";"100";"25 – 225";"<2";"219,220";"";"";"";"";"";"";"";"";"";"";"";"";"";"";""
"28";"Superferritic Stainless Steel (26-1)";"cyclohexene";"tetrahydrobenzene";"110-83-8";"C6H10";"olefins";"100";"25 – 225";"<2";"219,220";"";"";"";"";"";"";"";"";"";"";"";"";"";"";""
"29";"Tantalum";"cyclohexene";"tetrahydrobenzene";"110-83-8";"C6H10";"olefins";"100";"25 – 225";"<2";"219";"";"";"";"";"";"";"";"";"";"";"";"";"";"";""
"30";"Titanium, Unalloyed";"cyclohexene";"tetrahydrobenzene";"110-83-8";"C6H10";"olefins";"100";"25 – 225";"<2";"219";"";"";"";"";"";"";"";"";"";"";"";"";"";"";""
"31";"Zirconium";"cyclohexene";"tetrahydrobenzene";"110-83-8";"C6H10";"olefins";"100";"25 – 225";"<2";"219";"";"";"";"";"";"";"";"";"";"";"";"";"";"";""
"";"";"";"";"";"";"";"";"";"";"";"";"";"";"";"";"";"";"";"";"";"";"";"";"";""
"";"";"";"";"";"";"";"";"";"";"";"";"";"";"";"";"";"";"";"";"";"";"";"";"";""
"Corrosion Survey Database (COR•SUR) © 2002 NACE International";"";"";"";"";"";"";"";"";"";"";"";"";"";"";"";"";"";"";"";"";"";"";"";"";""
