Repository: Mahyar-rajabi94/TF_SDL

File: data/corrosion_data/TableData - 2024-11-08T195306.284.csv
sep=;
"Title: Corrosion Survey Database (COR•SUR)";"";"";"";"";"";"";"";"";"";"";"";"";"";"";"";"";"";"";"";"";"";"";"";"";""
"Table: Ethylene";"";"";"";"";"";"";"";"";"";"";"";"";"";"";"";"";"";"";"";"";"";"";"";"";""
"DOWNLOAD SHOWS ONLY THE DISPLAYED DATA, UP TO 50 ROWS";"";"";"";"";"";"";"";"";"";"";"";"";"";"";"";"";"";"";"";"";"";"";"";"";""
"No.";"material or substance name";"exposure medium";"exposure medium CAS RN";"exposure medium formula";"exposure medium class";"conc. (%)";"temp. (°F)";"corrosion rate (mil/yr)";"reference";"";"";"";"";"";"";"";"";"";"";"";"";"";"";"";""
"1";"Alloy 20-25-4Mo (904L)";"ethylene";"74-85-1";"C2H4";"olefins";"100";"25 – 500";"<2";"219";"";"";"";"";"";"";"";"";"";"";"";"";"";"";"";""
"2";"Alloy 20-38-3-3Cu (20Cb3/ 825)";"ethylene";"74-85-1";"C2H4";"olefins";"100";"25 – 500";"<2";"219";"";"";"";"";"";"";"";"";"";"";"";"";"";"";"";""
"3";"Alloy 30-44-5-3W (G-30)";"ethylene";"74-85-1";"C2H4";"olefins";"100";"25 – 500";"<2";"219";"";"";"";"";"";"";"";"";"";"";"";"";"";"";"";""
"4";"Aluminum Alloy (3003/ 5154)";"ethylene";"74-85-1";"C2H4";"olefins";"100";"25 – 500";"<2";"219";"";"";"";"";"";"";"";"";"";"";"";"";"";"";"";""
"5";"Austenitic Cr-Ni Stainless Steel (18-8; 304/ 304L/ 347)";"ethylene";"74-85-1";"C2H4";"olefins";"100";"25 – 500";"<2";"219";"";"";"";"";"";"";"";"";"";"";"";"";"";"";"";""
"6";"Austenitic Cr-Ni-Mo Stainless Steel (17-12-3; 316L/ 317L)";"ethylene";"74-85-1";"C2H4";"olefins";"100";"25 – 500";"<2";"219";"";"";"";"";"";"";"";"";"";"";"";"";"";"";"";""
"7";"Brass (>15Zn)";"ethylene";"74-85-1";"C2H4";"olefins";"100";"25 – 500";"<2";"219";"";"";"";"";"";"";"";"";"";"";"";"";"";"";"";""
"8";"Cast Iron, Gray/ Ductile";"ethylene";"74-85-1";"C2H4";"olefins";"100";"25 – 500";"<2";"219";"";"";"";"";"";"";"";"";"";"";"";"";"";"";"";""
"9";"Copper/ Bronze/ Low Brass";"ethylene";"74-85-1";"C2H4";"olefins";"100";"25 – 500";"<2";"219";"";"";"";"";"";"";"";"";"";"";"";"";"";"";"";""
"10";"Copper-Nickel";"ethylene";"74-85-1";"C2H4";"olefins";"100";"25 – 500";"<2";"219";"";"";"";"";"";"";"";"";"";"";"";"";"";"";"";""
"11";"Cr Stainless Steel (12Cr)";"ethylene";"74-85-1";"C2H4";"olefins";"100";"25 – 500";"<2";"219";"";"";"";"";"";"";"";"";"";"";"";"";"";"";"";""
"12";"Cr Stainless Steel (17Cr)";"ethylene";"74-85-1";"C2H4";"olefins";"100";"25 – 500";"<2";"219";"";"";"";"";"";"";"";"";"";"";"";"";"";"";"";""
"13";"Gold/ Platinum";"ethylene";"74-85-1";"C2H4";"olefins";"100";"25 – 500";"<2";"219";"";"";"";"";"";"";"";"";"";"";"";"";"";"";"";""
"14";"Lead";"ethylene";"74-85-1";"C2H4";"olefins";"100";"25 – 500";"<2";"219";"";"";"";"";"";"";"";"";"";"";"";"";"";"";"";""
"15";"Mo Superalloy (Ni-Cr-Fe-9Mo; 625/ 725)";"ethylene";"74-85-1";"C2H4";"olefins";"100";"25 – 500";"<2";"219";"";"";"";"";"";"";"";"";"";"";"";"";"";"";"";""
"16";"Mo Superalloy (Ni-16Cr-16Mo; C276)";"ethylene";"74-85-1";"C2H4";"olefins";"100";"25 – 500";"<2";"219";"";"";"";"";"";"";"";"";"";"";"";"";"";"";"";""
"17";"Mo Superalloy (Ni-20Cr-16Mo-4W; 686)";"ethylene";"74-85-1";"C2H4";"olefins";"100";"25 – 500";"<2";"219";"";"";"";"";"";"";"";"";"";"";"";"";"";"";"";""
"18";"Mo Superalloy (Ni-22Cr-16Mo; C22/ 59)";"ethylene";"74-85-1";"C2H4";"olefins";"100";"25 – 500";"<2";"219";"";"";"";"";"";"";"";"";"";"";"";"";"";"";"";""
"19";"Mo Superalloy (Ni-23Cr-16Mo-1Cu; C20000)";"ethylene";"74-85-1";"C2H4";"olefins";"100";"25 – 500";"<2";"219";"";"";"";"";"";"";"";"";"";"";"";"";"";"";"";""
"20";"Nickel (200)";"ethylene";"74-85-1";"C2H4";"olefins";"100";"25 – 500";"<2";"219";"";"";"";"";"";"";"";"";"";"";"";"";"";"";"";""
"21";"Nickel Cast Iron (15-35Ni)";"ethylene";"74-85-1";"C2H4";"olefins";"100";"25 – 500";"<2";"219";"";"";"";"";"";"";"";"";"";"";"";"";"";"";"";""
"22";"Nickel-Copper (400)";"ethylene";"74-85-1";"C2H4";"olefins";"100";"25 – 500";"<2";"219";"";"";"";"";"";"";"";"";"";"";"";"";"";"";"";""
"23";"Ni-Cr-Fe Alloy (600/ 690)";"ethylene";"74-85-1";"C2H4";"olefins";"100";"25 – 500";"<2";"219";"";"";"";"";"";"";"";"";"";"";"";"";"";"";"";""
"24";"Ni-Mo Alloy (Ni-30Mo; B-2)";"ethylene";"74-85-1";"C2H4";"olefins";"100";"25 – 500";"<2";"219";"";"";"";"";"";"";"";"";"";"";"";"";"";"";"";""
"25";"Silicon Cast Iron (14Si)";"ethylene";"74-85-1";"C2H4";"olefins";"100";"52 – 237";"<2";"218";"";"";"";"";"";"";"";"";"";"";"";"";"";"";"";""
"26";"Silver";"ethylene";"74-85-1";"C2H4";"olefins";"100";"25 – 500";"<2";"219";"";"";"";"";"";"";"";"";"";"";"";"";"";"";"";""
"27";"Steels, Carbon/ Low Alloy";"ethylene";"74-85-1";"C2H4";"olefins";"100";"25 – 500";"<2";"219";"";"";"";"";"";"";"";"";"";"";"";"";"";"";"";""
"28";"Superferritic Stainless Steel (26-1)";"ethylene";"74-85-1";"C2H4";"olefins";"100";"25 – 500";"<2";"219";"";"";"";"";"";"";"";"";"";"";"";"";"";"";"";""
"29";"Tantalum";"ethylene";"74-85-1";"C2H4";"olefins";"100";"25 – 500";"<2";"219";"";"";"";"";"";"";"";"";"";"";"";"";"";"";"";""
"30";"Titanium, Unalloyed";"ethylene";"74-85-1";"C2H4";"olefins";"100";"25 – 500";"<2";"219";"";"";"";"";"";"";"";"";"";"";"";"";"";"";"";""
"";"";"";"";"";"";"";"";"";"";"";"";"";"";"";"";"";"";"";"";"";"";"";"";"";""
"";"";"";"";"";"";"";"";"";"";"";"";"";"";"";"";"";"";"";"";"";"";"";"";"";""
"Corrosion Survey Database (COR•SUR) © 2002 NACE International";"";"";"";"";"";"";"";"";"";"";"";"";"";"";"";"";"";"";"";"";"";"";"";"";""

File: data/corrosion_data/TableData - 2024-11-08T195322.458.csv
sep=;
"Title: Corrosion Survey Database (COR•SUR)";"";"";"";"";"";"";"";"";"";"";"";"";"";"";"";"";"";"";"";"";"";"";"";"";""
"Table: Acetic acid";"";"";"";"";"";"";"";"";"";"";"";"";"";"";"";"";"";"";"";"";"";"";"";"";""
"DOWNLOAD SHOWS ONLY THE DISPLAYED DATA, UP TO 50 ROWS";"";"";"";"";"";"";"";"";"";"";"";"";"";"";"";"";"";"";"";"";"";"";"";"";""
"No.";"material or substance name";"exposure medium";"exposure medium synonym";"exposure medium CAS RN";"exposure medium formula";"exposure medium class";"warnings";"conc. (%)";"temp. (°F)";"corrosion rate (mil/yr)";"test note";"reference";"";"";"";"";"";"";"";"";"";"";"";"";""
"1";"Alloy 20-25-4Mo (904L)";"acetic acid";"ethanoic acid";"64-19-7";"C2H4O2";"organic (weak) acids";"";"any";"0 – 230";"<2";"";"2,140,156,208,221";"";"";"";"";"";"";"";"";"";"";"";"";""
"2";"Alloy 20-25-6Mo (254SMO/ 6XN)";"acetic acid";"ethanoic acid";"64-19-7";"C2H4O2";"organic (weak) acids";"";"any";"0 – 230";"<2";"";"2,140,156,208,221";"";"";"";"";"";"";"";"";"";"";"";"";""
"3";"Alloy 20-38-3-3Cu (20Cb3/ 825)";"acetic acid";"ethanoic acid";"64-19-7";"C2H4O2";"organic (weak) acids";"";"any";"0 – 230";"<2";"";"2,140,156,208,219,221";"";"";"";"";"";"";"";"";"";"";"";"";""
"4";"Alloy 20-38-3-3Cu (20Cb3/ 825)";"acetic acid";"ethanoic acid";"64-19-7";"C2H4O2";"organic (weak) acids";"";"25 – 35";"230 – 325";"<20";"";"2,140,156,208,219,221";"";"";"";"";"";"";"";"";"";"";"";"";""
"5";"Alloy 20-38-3-3Cu (20Cb3/ 825)";"acetic acid";"ethanoic acid";"64-19-7";"C2H4O2";"organic (weak) acids";"";"100";"230 – 275";"<20";"";"2,140,156,208,219,221";"";"";"";"";"";"";"";"";"";"";"";"";""
"6";"Alloy 20-38-3-3Cu (20Cb3/ 825)";"acetic acid";"ethanoic acid";"64-19-7";"C2H4O2";"organic (weak) acids";"";"100";"275 – 325";">50";"";"2,140,156,208,219,221";"";"";"";"";"";"";"";"";"";"";"";"";""
"7";"Alloy 30-44-5-3W (G-30)";"acetic acid";"ethanoic acid";"64-19-7";"C2H4O2";"organic (weak) acids";"";"any";"0 – 230";"<2";"";"2,140,156,208,219,221";"";"";"";"";"";"";"";"";"";"";"";"";""
"8";"Alloy 30-44-5-3W (G-30)";"acetic acid";"ethanoic acid";"64-19-7";"C2H4O2";"organic (weak) acids";"";"25 – 35";"230 – 325";"<20";"";"2,140,156,208,219,221";"";"";"";"";"";"";"";"";"";"";"";"";""
"9";"Alloy 30-44-5-3W (G-30)";"acetic acid";"ethanoic acid";"64-19-7";"C2H4O2";"organic (weak) acids";"";"100";"230 – 275";"<20";"";"2,140,156,208,219,221";"";"";"";"";"";"";"";"";"";"";"";"";""
"10";"Alloy 30-44-5-3W (G-30)";"acetic acid";"ethanoic acid";"64-19-7";"C2H4O2";"organic (weak) acids";"";"100";"275 – 325";">50";"";"2,140,156,208,219,221";"";"";"";"";"";"";"";"";"";"";"";"";""
"11";"Aluminum Alloy (3003/ 5154)";"acetic acid";"ethanoic acid";"64-19-7";"C2H4O2";"organic (weak) acids";"";"5 – 95";"75 – 175";"<20";"";"2,140,208,219";"";"";"";"";"";"";"";"";"";"";"";"";""
"12";"Aluminum Alloy (3003/ 5154)";"acetic acid";"ethanoic acid";"64-19-7";"C2H4O2";"organic (weak) acids";"";">5";"25 – 75";"<2";"";"2,140,208,219";"";"";"";"";"";"";"";"";"";"";"";"";""
"13";"Aluminum Alloy (3003/ 5154)";"acetic acid";"ethanoic acid";"64-19-7";"C2H4O2";"organic (weak) acids";"";">5";"175 – 225";">50";"";"2,140,208,219";"";"";"";"";"";"";"";"";"";"";"";"";""
"14";"Aluminum Alloy (3003/ 5154)";"acetic acid";"ethanoic acid";"64-19-7";"C2H4O2";"organic (weak) acids";"";"100";"25 – 175";"<2";"";"2,140,208,219";"";"";"";"";"";"";"";"";"";"";"";"";""
"15";"Austenitic Cr-Ni Stainless Steel (18-8; 304/ 304L/ 347)";"acetic acid";"ethanoic acid";"64-19-7";"C2H4O2";"organic (weak) acids";"";"5 – 55";"75 – 225";"<2";"";"2,140,208,219";"";"";"";"";"";"";"";"";"";"";"";"";""
"16";"Austenitic Cr-Ni Stainless Steel (18-8; 304/ 304L/ 347)";"acetic acid";"ethanoic acid";"64-19-7";"C2H4O2";"organic (weak) acids";"";">5";"25 – 75";"<2";"";"2,140,208,219";"";"";"";"";"";"";"";"";"";"";"";"";""
"17";"Austenitic Cr-Ni Stainless Steel (18-8; 304/ 304L/ 347)";"acetic acid";"ethanoic acid";"64-19-7";"C2H4O2";"organic (weak) acids";"";"25 – 35";"275 – 325";"<20";"";"2,140,208,219";"";"";"";"";"";"";"";"";"";"";"";"";""
"18";"Austenitic Cr-Ni Stainless Steel (18-8; 304/ 304L/ 347)";"acetic acid";"ethanoic acid";"64-19-7";"C2H4O2";"organic (weak) acids";"";"25 – 35";"375 – 425";">50";"";"2,140,208,219";"";"";"";"";"";"";"";"";"";"";"";"";""
"19";"Austenitic Cr-Ni Stainless Steel (18-8; 304/ 304L/ 347)";"acetic acid";"ethanoic acid";"64-19-7";"C2H4O2";"organic (weak) acids";"";"45 – 55";"275 – 325";">50";"";"2,140,208,219";"";"";"";"";"";"";"";"";"";"";"";"";""
"20";"Austenitic Cr-Ni Stainless Steel (18-8; 304/ 304L/ 347)";"acetic acid";"ethanoic acid";"64-19-7";"C2H4O2";"organic (weak) acids";"";"55 – 65";"175 – 225";"<20";"";"2,140,208,219";"";"";"";"";"";"";"";"";"";"";"";"";""
"21";"Austenitic Cr-Ni Stainless Steel (18-8; 304/ 304L/ 347)";"acetic acid";"ethanoic acid";"64-19-7";"C2H4O2";"organic (weak) acids";"";">55";"75 – 175";"<20";"";"2,140,208,219";"";"";"";"";"";"";"";"";"";"";"";"";""
"22";"Austenitic Cr-Ni Stainless Steel (18-8; 304/ 304L/ 347)";"acetic acid";"ethanoic acid";"64-19-7";"C2H4O2";"organic (weak) acids";"";">65";"175 – 225";"20 – 50";"";"2,140,208,219";"";"";"";"";"";"";"";"";"";"";"";"";""
"23";"Austenitic Cr-Ni Stainless Steel (18-8; 304/ 304L/ 347)";"acetic acid";"ethanoic acid";"64-19-7";"C2H4O2";"organic (weak) acids";"";"100";"275 – 325";">50";"";"2,140,208,219";"";"";"";"";"";"";"";"";"";"";"";"";""
"24";"Austenitic Cr-Ni-Mo Stainless Steel (17-12-3; 316L/ 317L)";"acetic acid";"ethanoic acid";"64-19-7";"C2H4O2";"organic (weak) acids";"";"5 – 45";"75 – 225";"<2";"";"2,140,208,219";"";"";"";"";"";"";"";"";"";"";"";"";""
"25";"Austenitic Cr-Ni-Mo Stainless Steel (17-12-3; 316L/ 317L)";"acetic acid";"ethanoic acid";"64-19-7";"C2H4O2";"organic (weak) acids";"";">5";"25 – 75";"<2";"";"2,140,208,219";"";"";"";"";"";"";"";"";"";"";"";"";""
"26";"Austenitic Cr-Ni-Mo Stainless Steel (17-12-3; 316L/ 317L)";"acetic acid";"ethanoic acid";"64-19-7";"C2H4O2";"organic (weak) acids";"";"25 – 35";"225 – 325";"<20";"";"2,140,208,219";"";"";"";"";"";"";"";"";"";"";"";"";""
"27";"Austenitic Cr-Ni-Mo Stainless Steel (17-12-3; 316L/ 317L)";"acetic acid";"ethanoic acid";"64-19-7";"C2H4O2";"organic (weak) acids";"";"25 – 35";"325 – 425";">50";"";"2,140,208,219";"";"";"";"";"";"";"";"";"";"";"";"";""
"28";"Austenitic Cr-Ni-Mo Stainless Steel (17-12-3; 316L/ 317L)";"acetic acid";"ethanoic acid";"64-19-7";"C2H4O2";"organic (weak) acids";"";"35 – 45";"375 – 425";">50";"";"2,140,208,219";"";"";"";"";"";"";"";"";"";"";"";"";""
"29";"Austenitic Cr-Ni-Mo Stainless Steel (17-12-3; 316L/ 317L)";"acetic acid";"ethanoic acid";"64-19-7";"C2H4O2";"organic (weak) acids";"";"45 – 55";"175 – 225";"<20";"";"2,140,208,219";"";"";"";"";"";"";"";"";"";"";"";"";""
"30";"Austenitic Cr-Ni-Mo Stainless Steel (17-12-3; 316L/ 317L)";"acetic acid";"ethanoic acid";"64-19-7";"C2H4O2";"organic (weak) acids";"";">45";"75 – 175";"<20";"";"2,140,208,219";"";"";"";"";"";"";"";"";"";"";"";"";""
"31";"Austenitic Cr-Ni-Mo Stainless Steel (17-12-3; 316L/ 317L)";"acetic acid";"ethanoic acid";"64-19-7";"C2H4O2";"organic (weak) acids";"";">55";"175 – 225";"20 – 50";"";"2,140,208,219";"";"";"";"";"";"";"";"";"";"";"";"";""
"32";"Brass (>15Zn)";"acetic acid";"ethanoic acid";"64-19-7";"C2H4O2";"organic (weak) acids";"severe corrosion with oxygen ingress";">5";"25 – 75";">50";"";"2,140,208,219";"";"";"";"";"";"";"";"";"";"";"";"";""
"33";"Cast Iron, Gray/ Ductile";"acetic acid";"ethanoic acid";"64-19-7";"C2H4O2";"organic (weak) acids";"";"5 – 15";"25 – 75";">50";"";"2,140,208,219";"";"";"";"";"";"";"";"";"";"";"";"";""
"34";"Cast Iron, Gray/ Ductile";"acetic acid";"ethanoic acid";"64-19-7";"C2H4O2";"organic (weak) acids";"";"100";"25 – 75";">50";"";"2,140,208,219";"";"";"";"";"";"";"";"";"";"";"";"";""
"35";"Copper/ Bronze/ Low Brass";"acetic acid";"ethanoic acid";"64-19-7";"C2H4O2";"organic (weak) acids";"severe corrosion with oxygen ingress";"5 – 85";"25 – 75";">50";"";"2,140,208,219";"";"";"";"";"";"";"";"";"";"";"";"";""
"36";"Copper/ Bronze/ Low Brass";"acetic acid";"ethanoic acid";"64-19-7";"C2H4O2";"organic (weak) acids";"severe corrosion with oxygen ingress";"100";"25 – 75";"<20";"";"2,140,208,219";"";"";"";"";"";"";"";"";"";"";"";"";""
"37";"Copper-Nickel";"acetic acid";"ethanoic acid";"64-19-7";"C2H4O2";"organic (weak) acids";"severe corrosion with oxygen ingress";"";"0";"<2";"";"2,140,208,219";"";"";"";"";"";"";"";"";"";"";"";"";""
"38";"Cr Stainless Steel (12Cr)";"acetic acid";"ethanoic acid";"64-19-7";"C2H4O2";"organic (weak) acids";"";"5 – 15";"25 – 75";"<20";"";"2,140,208,219";"";"";"";"";"";"";"";"";"";"";"";"";""
"39";"Cr Stainless Steel (12Cr)";"acetic acid";"ethanoic acid";"64-19-7";"C2H4O2";"organic (weak) acids";"";"5 – 15";"75 – 125";">50";"";"2,140,208,219";"";"";"";"";"";"";"";"";"";"";"";"";""
"40";"Cr Stainless Steel (12Cr)";"acetic acid";"ethanoic acid";"64-19-7";"C2H4O2";"organic (weak) acids";"";">15";"25 – 75";">50";"";"2,140,208,219";"";"";"";"";"";"";"";"";"";"";"";"";""
"41";"Cr Stainless Steel (17Cr)";"acetic acid";"ethanoic acid";"64-19-7";"C2H4O2";"organic (weak) acids";"";"5 – 15";"25 – 225";"<2";"";"2,140,208,219";"";"";"";"";"";"";"";"";"";"";"";"";""
"42";"Cr Stainless Steel (17Cr)";"acetic acid";"ethanoic acid";"64-19-7";"C2H4O2";"organic (weak) acids";"";"15 – 55";"25 – 225";"<20";"";"2,140,208,219";"";"";"";"";"";"";"";"";"";"";"";"";""
"43";"Cr Stainless Steel (17Cr)";"acetic acid";"ethanoic acid";"64-19-7";"C2H4O2";"organic (weak) acids";"";"25 – 35";"375 – 425";">50";"";"2,140,208,219";"";"";"";"";"";"";"";"";"";"";"";"";""
"44";"Cr Stainless Steel (17Cr)";"acetic acid";"ethanoic acid";"64-19-7";"C2H4O2";"organic (weak) acids";"";"55 – 65";"175 – 225";">50";"";"2,140,208,219";"";"";"";"";"";"";"";"";"";"";"";"";""
"45";"Cr Stainless Steel (17Cr)";"acetic acid";"ethanoic acid";"64-19-7";"C2H4O2";"organic (weak) acids";"";">55";"25 – 175";"20 – 50";"";"2,140,208,219";"";"";"";"";"";"";"";"";"";"";"";"";""
"46";"Cr Stainless Steel (17Cr)";"acetic acid";"ethanoic acid";"64-19-7";"C2H4O2";"organic (weak) acids";"";"75 – 85";"175 – 225";">50";"";"2,140,208,219";"";"";"";"";"";"";"";"";"";"";"";"";""
"47";"Cr Stainless Steel (17Cr)";"acetic acid";"ethanoic acid";"64-19-7";"C2H4O2";"organic (weak) acids";"";"100";"175 – 225";">50";"";"2,140,208,219";"";"";"";"";"";"";"";"";"";"";"";"";""
"48";"Duplex Stainless Steel (25-6-3)";"acetic acid";"ethanoic acid";"64-19-7";"C2H4O2";"organic (weak) acids";"";"any";"0 – 230";"<2";"";"2,140,156,208,221";"";"";"";"";"";"";"";"";"";"";"";"";""
"49";"Gold/ Platinum";"acetic acid";"ethanoic acid";"64-19-7";"C2H4O2";"organic (weak) acids";"";">5";"25 – 225";"<2";"";"2,140,208,219";"";"";"";"";"";"";"";"";"";"";"";"";""
"50";"Lead";"acetic acid";"ethanoic acid";"64-19-7";"C2H4O2";"organic (weak) acids";"";"5 – 85";"25 – 75";">50";"";"2,140,208,219";"";"";"";"";"";"";"";"";"";"";"";"";""
"";"";"";"";"";"";"";"";"";"";"";"";"";"";"";"";"";"";"";"";"";"";"";"";"";""
"";"";"";"";"";"";"";"";"";"";"";"";"";"";"";"";"";"";"";"";"";"";"";"";"";""
"Corrosion Survey Database (COR•SUR) © 2002 NACE International";"";"";"";"";"";"";"";"";"";"";"";"";"";"";"";"";"";"";"";"";"";"";"";"";""

File: data/corrosion_data/TableData - 2024-11-08T195342.292.csv
sep=;
"Title: Corrosion Survey Database (COR•SUR)";"";"";"";"";"";"";"";"";"";"";"";"";"";"";"";"";"";"";"";"";"";"";"";"";""
"Table: Acetoacetic acid";"";"";"";"";"";"";"";"";"";"";"";"";"";"";"";"";"";"";"";"";"";"";"";"";""
"DOWNLOAD SHOWS ONLY THE DISPLAYED DATA, UP TO 50 ROWS";"";"";"";"";"";"";"";"";"";"";"";"";"";"";"";"";"";"";"";"";"";"";"";"";""
"No.";"material or substance name";"exposure medium";"exposure medium CAS RN";"exposure medium formula";"exposure medium class";"warnings";"conc. (%)";"temp. (°F)";"corrosion rate (mil/yr)";"reference";"";"";"";"";"";"";"";"";"";"";"";"";"";"";""
"1";"Alloy 20-38-3-3Cu (20Cb3/ 825)";"acetoacetic acid";"541-50-4";"C4H6O3";"organic (weak) acids";"";">5";"25 – 225";"<20";"219";"";"";"";"";"";"";"";"";"";"";"";"";"";"";""
"2";"Alloy 30-44-5-3W (G-30)";"acetoacetic acid";"541-50-4";"C4H6O3";"organic (weak) acids";"";">5";"25 – 225";"<20";"219";"";"";"";"";"";"";"";"";"";"";"";"";"";"";""
"3";"Aluminum Alloy (3003/ 5154)";"acetoacetic acid";"541-50-4";"C4H6O3";"organic (weak) acids";"";">5";"25 – 225";"<20";"219";"";"";"";"";"";"";"";"";"";"";"";"";"";"";""
"4";"Austenitic Cr-Ni Stainless Steel (18-8; 304/ 304L/ 347)";"acetoacetic acid";"541-50-4";"C4H6O3";"organic (weak) acids";"";">5";"25 – 225";"<20";"219";"";"";"";"";"";"";"";"";"";"";"";"";"";"";""
"5";"Austenitic Cr-Ni-Mo Stainless Steel (17-12-3; 316L/ 317L)";"acetoacetic acid";"541-50-4";"C4H6O3";"organic (weak) acids";"";">5";"25 – 225";"<20";"219";"";"";"";"";"";"";"";"";"";"";"";"";"";"";""
"6";"Brass (>15Zn)";"acetoacetic acid";"541-50-4";"C4H6O3";"organic (weak) acids";"severe corrosion with oxygen ingress";"";"0";"<2";"219,220";"";"";"";"";"";"";"";"";"";"";"";"";"";"";""
"7";"Cast Iron, Gray/ Ductile";"acetoacetic acid";"541-50-4";"C4H6O3";"organic (weak) acids";"";"15 – 35";"25 – 75";">50";"219";"";"";"";"";"";"";"";"";"";"";"";"";"";"";""
"8";"Cast Iron, Gray/ Ductile";"acetoacetic acid";"541-50-4";"C4H6O3";"organic (weak) acids";"";"100";"25 – 125";">50";"219";"";"";"";"";"";"";"";"";"";"";"";"";"";"";""
"9";"Copper/ Bronze/ Low Brass";"acetoacetic acid";"541-50-4";"C4H6O3";"organic (weak) acids";"severe corrosion with oxygen ingress";"";"0";"<2";"219,220";"";"";"";"";"";"";"";"";"";"";"";"";"";"";""
"10";"Copper-Nickel";"acetoacetic acid";"541-50-4";"C4H6O3";"organic (weak) acids";"severe corrosion with oxygen ingress";"";"0";"<2";"219,220";"";"";"";"";"";"";"";"";"";"";"";"";"";"";""
"11";"Cr Stainless Steel (17Cr)";"acetoacetic acid";"541-50-4";"C4H6O3";"organic (weak) acids";"";">5";"25 – 225";"<20";"219";"";"";"";"";"";"";"";"";"";"";"";"";"";"";""
"12";"Lead";"acetoacetic acid";"541-50-4";"C4H6O3";"organic (weak) acids";"";"100";"25 – 75";"<20";"219";"";"";"";"";"";"";"";"";"";"";"";"";"";"";""
"13";"Mo Superalloy (Ni-Cr-Fe-9Mo; 625/ 725)";"acetoacetic acid";"541-50-4";"C4H6O3";"organic (weak) acids";"";">5";"25 – 225";"<20";"219";"";"";"";"";"";"";"";"";"";"";"";"";"";"";""
"14";"Mo Superalloy (Ni-16Cr-16Mo; C276)";"acetoacetic acid";"541-50-4";"C4H6O3";"organic (weak) acids";"";">5";"25 – 225";"<20";"219";"";"";"";"";"";"";"";"";"";"";"";"";"";"";""
"15";"Mo Superalloy (Ni-20Cr-16Mo-4W; 686)";"acetoacetic acid";"541-50-4";"C4H6O3";"organic (weak) acids";"";">5";"25 – 225";"<20";"219";"";"";"";"";"";"";"";"";"";"";"";"";"";"";""
"16";"Mo Superalloy (Ni-22Cr-16Mo; C22/ 59)";"acetoacetic acid";"541-50-4";"C4H6O3";"organic (weak) acids";"";">5";"25 – 225";"<20";"219";"";"";"";"";"";"";"";"";"";"";"";"";"";"";""
"17";"Mo Superalloy (Ni-23Cr-16Mo-1Cu; C20000)";"acetoacetic acid";"541-50-4";"C4H6O3";"organic (weak) acids";"";">5";"25 – 225";"<20";"219";"";"";"";"";"";"";"";"";"";"";"";"";"";"";""
"18";"Nickel (200)";"acetoacetic acid";"541-50-4";"C4H6O3";"organic (weak) acids";"severe corrosion with oxygen ingress";">5";"25 – 225";"<20";"219,220";"";"";"";"";"";"";"";"";"";"";"";"";"";"";""
"19";"Nickel-Copper (400)";"acetoacetic acid";"541-50-4";"C4H6O3";"organic (weak) acids";"severe corrosion with oxygen ingress";">5";"25 – 225";"<20";"219,220";"";"";"";"";"";"";"";"";"";"";"";"";"";"";""
"20";"Ni-Mo Alloy (Ni-30Mo; B-2)";"acetoacetic acid";"541-50-4";"C4H6O3";"organic (weak) acids";"";">5";"25 – 225";"<20";"219";"";"";"";"";"";"";"";"";"";"";"";"";"";"";""
"21";"Silicon Cast Iron (14Si)";"acetoacetic acid";"541-50-4";"C4H6O3";"organic (weak) acids";"";">5";"52 – 237";"<20";"218";"";"";"";"";"";"";"";"";"";"";"";"";"";"";""
"22";"Silver";"acetoacetic acid";"541-50-4";"C4H6O3";"organic (weak) acids";"";">5";"25 – 225";"<20";"219";"";"";"";"";"";"";"";"";"";"";"";"";"";"";""
"23";"Steels, Carbon/ Low Alloy";"acetoacetic acid";"541-50-4";"C4H6O3";"organic (weak) acids";"";"15 – 25";"25 – 75";">50";"219";"";"";"";"";"";"";"";"";"";"";"";"";"";"";""
"24";"Steels, Carbon/ Low Alloy";"acetoacetic acid";"541-50-4";"C4H6O3";"organic (weak) acids";"";"45 – 55";"25 – 75";">50";"219";"";"";"";"";"";"";"";"";"";"";"";"";"";"";""
"25";"Steels, Carbon/ Low Alloy";"acetoacetic acid";"541-50-4";"C4H6O3";"organic (weak) acids";"";"100";"25 – 75";">50";"219";"";"";"";"";"";"";"";"";"";"";"";"";"";"";""
"";"";"";"";"";"";"";"";"";"";"";"";"";"";"";"";"";"";"";"";"";"";"";"";"";""
"";"";"";"";"";"";"";"";"";"";"";"";"";"";"";"";"";"";"";"";"";"";"";"";"";""
"Corrosion Survey Database (COR•SUR) © 2002 NACE International";"";"";"";"";"";"";"";"";"";"";"";"";"";"";"";"";"";"";"";"";"";"";"";"";""

File: data/corrosion_data/TableData - 2024-11-08T195346.371.csv
sep=;
"Title: Corrosion Survey Database (COR•SUR)";"";"";"";"";"";"";"";"";"";"";"";"";"";"";"";"";"";"";"";"";"";"";"";"";""
"Table: Aconitic acid";"";"";"";"";"";"";"";"";"";"";"";"";"";"";"";"";"";"";"";"";"";"";"";"";""
"DOWNLOAD SHOWS ONLY THE DISPLAYED DATA, UP TO 50 ROWS";"";"";"";"";"";"";"";"";"";"";"";"";"";"";"";"";"";"";"";"";"";"";"";"";""
"No.";"material or substance name";"exposure medium";"exposure medium class";"conc. (%)";"temp. (°F)";"corrosion rate (mil/yr)";"reference";"";"";"";"";"";"";"";"";"";"";"";"";"";"";"";"";"";""
"1";"Aluminum Alloy (3003/ 5154)";"aconitic acid";"organic (weak) acids";"<30";"0 – 212";"<20";"219,220";"";"";"";"";"";"";"";"";"";"";"";"";"";"";"";"";"";""
"2";"Mo Superalloy (Ni-Cr-Fe-9Mo; 625/ 725)";"aconitic acid";"organic (weak) acids";"15 – 25";"25 – 75";"<2";"219";"";"";"";"";"";"";"";"";"";"";"";"";"";"";"";"";"";""
"3";"Mo Superalloy (Ni-16Cr-16Mo; C276)";"aconitic acid";"organic (weak) acids";"15 – 25";"25 – 75";"<2";"219";"";"";"";"";"";"";"";"";"";"";"";"";"";"";"";"";"";""
"4";"Mo Superalloy (Ni-20Cr-16Mo-4W; 686)";"aconitic acid";"organic (weak) acids";"15 – 25";"25 – 75";"<2";"219";"";"";"";"";"";"";"";"";"";"";"";"";"";"";"";"";"";""
"5";"Mo Superalloy (Ni-22Cr-16Mo; C22/ 59)";"aconitic acid";"organic (weak) acids";"15 – 25";"25 – 75";"<2";"219";"";"";"";"";"";"";"";"";"";"";"";"";"";"";"";"";"";""
"6";"Mo Superalloy (Ni-23Cr-16Mo-1Cu; C20000)";"aconitic acid";"organic (weak) acids";"15 – 25";"25 – 75";"<2";"219";"";"";"";"";"";"";"";"";"";"";"";"";"";"";"";"";"";""
"7";"Nickel (200)";"aconitic acid";"organic (weak) acids";"15 – 25";"225 – 275";"<20";"219";"";"";"";"";"";"";"";"";"";"";"";"";"";"";"";"";"";""
"8";"Nickel-Copper (400)";"aconitic acid";"organic (weak) acids";"15 – 25";"225 – 275";"<20";"219";"";"";"";"";"";"";"";"";"";"";"";"";"";"";"";"";"";""
"";"";"";"";"";"";"";"";"";"";"";"";"";"";"";"";"";"";"";"";"";"";"";"";"";""
"";"";"";"";"";"";"";"";"";"";"";"";"";"";"";"";"";"";"";"";"";"";"";"";"";""
"Corrosion Survey Database (COR•SUR) © 2002 NACE International";"";"";"";"";"";"";"";"";"";"";"";"";"";"";"";"";"";"";"";"";"";"";"";"";""

File: data/corrosion_data/TableData - 2024-11-08T195352.191.csv
sep=;
"Title: Corrosion Survey Database (COR•SUR)";"";"";"";"";"";"";"";"";"";"";"";"";"";"";"";"";"";"";"";"";"";"";"";"";""
"Table: Acrylic acid";"";"";"";"";"";"";"";"";"";"";"";"";"";"";"";"";"";"";"";"";"";"";"";"";""
"DOWNLOAD SHOWS ONLY THE DISPLAYED DATA, UP TO 50 ROWS";"";"";"";"";"";"";"";"";"";"";"";"";"";"";"";"";"";"";"";"";"";"";"";"";""
"No.";"material or substance name";"exposure medium";"exposure medium synonym";"exposure medium CAS RN";"exposure medium formula";"exposure medium class";"warnings";"conc. (%)";"temp. (°F)";"corrosion rate (mil/yr)";"reference";"";"";"";"";"";"";"";"";"";"";"";"";"";""
"1";"Alloy 20-38-3-3Cu (20Cb3/ 825)";"acrylic acid";"2-propenoic acid";"1979-10-07";"C3H4O2";"organic (weak) acids";"";">5";"25 – 125";"<2";"208,209,219";"";"";"";"";"";"";"";"";"";"";"";"";"";""
"2";"Alloy 20-38-3-3Cu (20Cb3/ 825)";"acrylic acid";"2-propenoic acid";"1979-10-07";"C3H4O2";"organic (weak) acids";"";"100";"125 – 225";"<2";"208,209,219";"";"";"";"";"";"";"";"";"";"";"";"";"";""
"3";"Alloy 30-44-5-3W (G-30)";"acrylic acid";"2-propenoic acid";"1979-10-07";"C3H4O2";"organic (weak) acids";"";">5";"25 – 125";"<2";"208,209,219";"";"";"";"";"";"";"";"";"";"";"";"";"";""
"4";"Alloy 30-44-5-3W (G-30)";"acrylic acid";"2-propenoic acid";"1979-10-07";"C3H4O2";"organic (weak) acids";"";"100";"125 – 225";"<2";"208,209,219";"";"";"";"";"";"";"";"";"";"";"";"";"";""
"5";"Aluminum Alloy (3003/ 5154)";"acrylic acid";"2-propenoic acid";"1979-10-07";"C3H4O2";"organic (weak) acids";"";"100";"25 – 75";"<2";"208,209,219";"";"";"";"";"";"";"";"";"";"";"";"";"";""
"6";"Austenitic Cr-Ni Stainless Steel (18-8; 304/ 304L/ 347)";"acrylic acid";"2-propenoic acid";"1979-10-07";"C3H4O2";"organic (weak) acids";"";"100";"25 – 125";"<2";"208,209,219";"";"";"";"";"";"";"";"";"";"";"";"";"";""
"7";"Austenitic Cr-Ni-Mo Stainless Steel (17-12-3; 316L/ 317L)";"acrylic acid";"2-propenoic acid";"1979-10-07";"C3H4O2";"organic (weak) acids";"";">5";"25 – 125";"<2";"208,209,219";"";"";"";"";"";"";"";"";"";"";"";"";"";""
"8";"Austenitic Cr-Ni-Mo Stainless Steel (17-12-3; 316L/ 317L)";"acrylic acid";"2-propenoic acid";"1979-10-07";"C3H4O2";"organic (weak) acids";"";"100";"125 – 225";"<2";"208,209,219";"";"";"";"";"";"";"";"";"";"";"";"";"";""
"9";"Brass (>15Zn)";"acrylic acid";"2-propenoic acid";"1979-10-07";"C3H4O2";"organic (weak) acids";"severe corrosion with oxygen ingress";"";"0";"<2";"208,209,219,220";"";"";"";"";"";"";"";"";"";"";"";"";"";""
"10";"Copper/ Bronze/ Low Brass";"acrylic acid";"2-propenoic acid";"1979-10-07";"C3H4O2";"organic (weak) acids";"severe corrosion with oxygen ingress";"";"0";"<2";"208,209,219,220";"";"";"";"";"";"";"";"";"";"";"";"";"";""
"11";"Copper-Nickel";"acrylic acid";"2-propenoic acid";"1979-10-07";"C3H4O2";"organic (weak) acids";"severe corrosion with oxygen ingress";"";"0";"<2";"208,209,219,220";"";"";"";"";"";"";"";"";"";"";"";"";"";""
"12";"Mo Superalloy (Ni-Cr-Fe-9Mo; 625/ 725)";"acrylic acid";"2-propenoic acid";"1979-10-07";"C3H4O2";"organic (weak) acids";"";"100";"325 – 375";"<20";"208,209,219";"";"";"";"";"";"";"";"";"";"";"";"";"";""
"13";"Mo Superalloy (Ni-16Cr-16Mo; C276)";"acrylic acid";"2-propenoic acid";"1979-10-07";"C3H4O2";"organic (weak) acids";"";"100";"325 – 375";"<20";"208,209,219";"";"";"";"";"";"";"";"";"";"";"";"";"";""
"14";"Mo Superalloy (Ni-20Cr-16Mo-4W; 686)";"acrylic acid";"2-propenoic acid";"1979-10-07";"C3H4O2";"organic (weak) acids";"";"100";"325 – 375";"<20";"208,209,219";"";"";"";"";"";"";"";"";"";"";"";"";"";""
"15";"Mo Superalloy (Ni-22Cr-16Mo; C22/ 59)";"acrylic acid";"2-propenoic acid";"1979-10-07";"C3H4O2";"organic (weak) acids";"";"100";"325 – 375";"<20";"208,209,219";"";"";"";"";"";"";"";"";"";"";"";"";"";""
"16";"Mo Superalloy (Ni-23Cr-16Mo-1Cu; C20000)";"acrylic acid";"2-propenoic acid";"1979-10-07";"C3H4O2";"organic (weak) acids";"";"100";"325 – 375";"<20";"208,209,219";"";"";"";"";"";"";"";"";"";"";"";"";"";""
"17";"Nickel (200)";"acrylic acid";"2-propenoic acid";"1979-10-07";"C3H4O2";"organic (weak) acids";"severe corrosion with oxygen ingress";"";"0";"<2";"208,209,219,220";"";"";"";"";"";"";"";"";"";"";"";"";"";""
"18";"Nickel-Copper (400)";"acrylic acid";"2-propenoic acid";"1979-10-07";"C3H4O2";"organic (weak) acids";"severe corrosion with oxygen ingress";"100";"25 – 75";"<20";"208,209,219,220";"";"";"";"";"";"";"";"";"";"";"";"";"";""
"19";"Nickel-Copper (400)";"acrylic acid";"2-propenoic acid";"1979-10-07";"C3H4O2";"organic (weak) acids";"severe corrosion with oxygen ingress";"100";"325 – 375";"<20";"208,209,219,220";"";"";"";"";"";"";"";"";"";"";"";"";"";""
"20";"Silicon Cast Iron (14Si)";"acrylic acid";"2-propenoic acid";"1979-10-07";"C3H4O2";"organic (weak) acids";"";"100";"52 – 237";"<20";"208,209,218";"";"";"";"";"";"";"";"";"";"";"";"";"";""
"21";"Steels, Carbon/ Low Alloy";"acrylic acid";"2-propenoic acid";"1979-10-07";"C3H4O2";"organic (weak) acids";"";"100";"25 – 75";"<2";"208,209,219";"";"";"";"";"";"";"";"";"";"";"";"";"";""
"";"";"";"";"";"";"";"";"";"";"";"";"";"";"";"";"";"";"";"";"";"";"";"";"";""
"";"";"";"";"";"";"";"";"";"";"";"";"";"";"";"";"";"";"";"";"";"";"";"";"";""
"Corrosion Survey Database (COR•SUR) © 2002 NACE International";"";"";"";"";"";"";"";"";"";"";"";"";"";"";"";"";"";"";"";"";"";"";"";"";""

File: data/corrosion_data/TableData - 2024-11-08T195356.416.csv
sep=;
"Title: Corrosion Survey Database (COR•SUR)";"";"";"";"";"";"";"";"";"";"";"";"";"";"";"";"";"";"";"";"";"";"";"";"";""
"Table: Adipic acid";"";"";"";"";"";"";"";"";"";"";"";"";"";"";"";"";"";"";"";"";"";"";"";"";""
"DOWNLOAD SHOWS ONLY THE DISPLAYED DATA, UP TO 50 ROWS";"";"";"";"";"";"";"";"";"";"";"";"";"";"";"";"";"";"";"";"";"";"";"";"";""
"No.";"material or substance name";"exposure medium";"exposure medium CAS RN";"exposure medium formula";"exposure medium class";"conc. (%)";"temp. (°F)";"corrosion rate (mil/yr)";"reference";"";"";"";"";"";"";"";"";"";"";"";"";"";"";"";""
"1";"Alloy 20-25-4Mo (904L)";"adipic acid";"124-04-9";"C6H10O4";"organic (weak) acids";"<2";"0 – 212";"<2";"4,158";"";"";"";"";"";"";"";"";"";"";"";"";"";"";"";""
"2";"Alloy 20-25-4Mo (904L)";"adipic acid";"124-04-9";"C6H10O4";"organic (weak) acids";"100";"302 – 392";"<2";"4,158";"";"";"";"";"";"";"";"";"";"";"";"";"";"";"";""
"3";"Alloy 20-25-6Mo (254SMO/ 6XN)";"adipic acid";"124-04-9";"C6H10O4";"organic (weak) acids";"<2";"0 – 212";"<2";"4,158";"";"";"";"";"";"";"";"";"";"";"";"";"";"";"";""
"4";"Alloy 20-25-6Mo (254SMO/ 6XN)";"adipic acid";"124-04-9";"C6H10O4";"organic (weak) acids";"100";"302 – 392";"<2";"4,158";"";"";"";"";"";"";"";"";"";"";"";"";"";"";"";""
"5";"Alloy 20-38-3-3Cu (20Cb3/ 825)";"adipic acid";"124-04-9";"C6H10O4";"organic (weak) acids";"<2";"0 – 212";"<2";"4,158";"";"";"";"";"";"";"";"";"";"";"";"";"";"";"";""
"6";"Alloy 20-38-3-3Cu (20Cb3/ 825)";"adipic acid";"124-04-9";"C6H10O4";"organic (weak) acids";"100";"302 – 392";"<2";"4,158";"";"";"";"";"";"";"";"";"";"";"";"";"";"";"";""
"7";"Alloy 30-44-5-3W (G-30)";"adipic acid";"124-04-9";"C6H10O4";"organic (weak) acids";"<2";"0 – 212";"<2";"4,158";"";"";"";"";"";"";"";"";"";"";"";"";"";"";"";""
"8";"Alloy 30-44-5-3W (G-30)";"adipic acid";"124-04-9";"C6H10O4";"organic (weak) acids";"100";"302 – 392";"<2";"4,158";"";"";"";"";"";"";"";"";"";"";"";"";"";"";"";""
"9";"Duplex Stainless Steel (25-6-3)";"adipic acid";"124-04-9";"C6H10O4";"organic (weak) acids";"<2";"0 – 212";"<2";"4,158";"";"";"";"";"";"";"";"";"";"";"";"";"";"";"";""
"10";"Duplex Stainless Steel (25-6-3)";"adipic acid";"124-04-9";"C6H10O4";"organic (weak) acids";"100";"302 – 392";"<2";"4,158";"";"";"";"";"";"";"";"";"";"";"";"";"";"";"";""
"";"";"";"";"";"";"";"";"";"";"";"";"";"";"";"";"";"";"";"";"";"";"";"";"";""
"";"";"";"";"";"";"";"";"";"";"";"";"";"";"";"";"";"";"";"";"";"";"";"";"";""
"Corrosion Survey Database (COR•SUR) © 2002 NACE International";"";"";"";"";"";"";"";"";"";"";"";"";"";"";"";"";"";"";"";"";"";"";"";"";""

File: data/corrosion_data/TableData - 2024-11-08T195410.505.csv
sep=;
"Title: Corrosion Survey Database (COR•SUR)";"";"";"";"";"";"";"";"";"";"";"";"";"";"";"";"";"";"";"";"";"";"";"";"";""
"Table: Arachidic acid";"";"";"";"";"";"";"";"";"";"";"";"";"";"";"";"";"";"";"";"";"";"";"";"";""
"DOWNLOAD SHOWS ONLY THE DISPLAYED DATA, UP TO 50 ROWS";"";"";"";"";"";"";"";"";"";"";"";"";"";"";"";"";"";"";"";"";"";"";"";"";""
"No.";"material or substance name";"exposure medium";"exposure medium synonym";"exposure medium CAS RN";"exposure medium formula";"exposure medium class";"conc. (%)";"temp. (°F)";"corrosion rate (mil/yr)";"reference";"";"";"";"";"";"";"";"";"";"";"";"";"";"";""
"1";"Alloy 20-25-4Mo (904L)";"arachidic acid";"eicosanoic acid";"506-30-9";"C20H40O2";"organic (weak) acids";"100";"175 – 475";"<20";"219,220";"";"";"";"";"";"";"";"";"";"";"";"";"";"";""
"2";"Alloy 20-38-3-3Cu (20Cb3/ 825)";"arachidic acid";"eicosanoic acid";"506-30-9";"C20H40O2";"organic (weak) acids";"100";"175 – 475";"<20";"219,220";"";"";"";"";"";"";"";"";"";"";"";"";"";"";""
"3";"Alloy 30-44-5-3W (G-30)";"arachidic acid";"eicosanoic acid";"506-30-9";"C20H40O2";"organic (weak) acids";"100";"175 – 475";"<20";"219,220";"";"";"";"";"";"";"";"";"";"";"";"";"";"";""
"4";"Aluminum Alloy (3003/ 5154)";"arachidic acid";"eicosanoic acid";"506-30-9";"C20H40O2";"organic (weak) acids";"100";"175 – 475";"<20";"219,220";"";"";"";"";"";"";"";"";"";"";"";"";"";"";""
"5";"Austenitic Cr-Ni Stainless Steel (18-8; 304/ 304L/ 347)";"arachidic acid";"eicosanoic acid";"506-30-9";"C20H40O2";"organic (weak) acids";"100";"175 – 425";"<20";"219,220";"";"";"";"";"";"";"";"";"";"";"";"";"";"";""
"6";"Austenitic Cr-Ni-Mo Stainless Steel (17-12-3; 316L/ 317L)";"arachidic acid";"eicosanoic acid";"506-30-9";"C20H40O2";"organic (weak) acids";"100";"175 – 475";"<20";"219,220";"";"";"";"";"";"";"";"";"";"";"";"";"";"";""
"7";"Copper/ Bronze/ Low Brass";"arachidic acid";"eicosanoic acid";"506-30-9";"C20H40O2";"organic (weak) acids";"100";"175 – 475";"<20";"219,220";"";"";"";"";"";"";"";"";"";"";"";"";"";"";""
"8";"Copper-Nickel";"arachidic acid";"eicosanoic acid";"506-30-9";"C20H40O2";"organic (weak) acids";"100";"175 – 475";"<20";"219,220";"";"";"";"";"";"";"";"";"";"";"";"";"";"";""
"9";"Cr Stainless Steel (17Cr)";"arachidic acid";"eicosanoic acid";"506-30-9";"C20H40O2";"organic (weak) acids";"100";"175 – 225";"<20";"219,220";"";"";"";"";"";"";"";"";"";"";"";"";"";"";""
"10";"Cr Stainless Steel (17Cr)";"arachidic acid";"eicosanoic acid";"506-30-9";"C20H40O2";"organic (weak) acids";"100";"275 – 325";">50";"219,220";"";"";"";"";"";"";"";"";"";"";"";"";"";"";""
"11";"Gold/ Platinum";"arachidic acid";"eicosanoic acid";"506-30-9";"C20H40O2";"organic (weak) acids";"100";"175 – 475";"<2";"219,220";"";"";"";"";"";"";"";"";"";"";"";"";"";"";""
"12";"Mo Superalloy (Ni-Cr-Fe-9Mo; 625/ 725)";"arachidic acid";"eicosanoic acid";"506-30-9";"C20H40O2";"organic (weak) acids";"100";"175 – 475";"<20";"219,220";"";"";"";"";"";"";"";"";"";"";"";"";"";"";""
"13";"Mo Superalloy (Ni-16Cr-16Mo; C276)";"arachidic acid";"eicosanoic acid";"506-30-9";"C20H40O2";"organic (weak) acids";"100";"175 – 475";"<20";"219,220";"";"";"";"";"";"";"";"";"";"";"";"";"";"";""
"14";"Mo Superalloy (Ni-20Cr-16Mo-4W; 686)";"arachidic acid";"eicosanoic acid";"506-30-9";"C20H40O2";"organic (weak) acids";"100";"175 – 475";"<20";"219,220";"";"";"";"";"";"";"";"";"";"";"";"";"";"";""
"15";"Mo Superalloy (Ni-22Cr-16Mo; C22/ 59)";"arachidic acid";"eicosanoic acid";"506-30-9";"C20H40O2";"organic (weak) acids";"100";"175 – 475";"<20";"219,220";"";"";"";"";"";"";"";"";"";"";"";"";"";"";""
"16";"Mo Superalloy (Ni-23Cr-16Mo-1Cu; C20000)";"arachidic acid";"eicosanoic acid";"506-30-9";"C20H40O2";"organic (weak) acids";"100";"175 – 475";"<20";"219,220";"";"";"";"";"";"";"";"";"";"";"";"";"";"";""
"17";"Nickel (200)";"arachidic acid";"eicosanoic acid";"506-30-9";"C20H40O2";"organic (weak) acids";"100";"175 – 475";"<20";"219,220";"";"";"";"";"";"";"";"";"";"";"";"";"";"";""
"18";"Nickel-Copper (400)";"arachidic acid";"eicosanoic acid";"506-30-9";"C20H40O2";"organic (weak) acids";"100";"175 – 475";"<20";"219,220";"";"";"";"";"";"";"";"";"";"";"";"";"";"";""
"19";"Ni-Cr-Fe Alloy (600/ 690)";"arachidic acid";"eicosanoic acid";"506-30-9";"C20H40O2";"organic (weak) acids";"100";"175 – 475";"<20";"219,220";"";"";"";"";"";"";"";"";"";"";"";"";"";"";""
"20";"Silicon Cast Iron (14Si)";"arachidic acid";"eicosanoic acid";"506-30-9";"C20H40O2";"organic (weak) acids";"100";"175 – 597";"<20";"218,220";"";"";"";"";"";"";"";"";"";"";"";"";"";"";""
"21";"Silver";"arachidic acid";"eicosanoic acid";"506-30-9";"C20H40O2";"organic (weak) acids";"100";"175 – 425";"<2";"219,220";"";"";"";"";"";"";"";"";"";"";"";"";"";"";""
"22";"Superferritic Stainless Steel (26-1)";"arachidic acid";"eicosanoic acid";"506-30-9";"C20H40O2";"organic (weak) acids";"100";"175 – 225";"<20";"219,220";"";"";"";"";"";"";"";"";"";"";"";"";"";"";""
"23";"Tantalum";"arachidic acid";"eicosanoic acid";"506-30-9";"C20H40O2";"organic (weak) acids";"100";"175 – 475";"<2";"219,220";"";"";"";"";"";"";"";"";"";"";"";"";"";"";""
"";"";"";"";"";"";"";"";"";"";"";"";"";"";"";"";"";"";"";"";"";"";"";"";"";""
"";"";"";"";"";"";"";"";"";"";"";"";"";"";"";"";"";"";"";"";"";"";"";"";"";""
"Corrosion Survey Database (COR•SUR) © 2002 NACE International";"";"";"";"";"";"";"";"";"";"";"";"";"";"";"";"";"";"";"";"";"";"";"";"";""
