Repository: Mahyar-rajabi94/TF_SDL

File: data/corrosion_data/TableData - 2024-11-08T195425.572.csv
sep=;
"Title: Corrosion Survey Database (COR•SUR)";"";"";"";"";"";"";"";"";"";"";"";"";"";"";"";"";"";"";"";"";"";"";"";"";""
"Table: Benzoic acid";"";"";"";"";"";"";"";"";"";"";"";"";"";"";"";"";"";"";"";"";"";"";"";"";""
"DOWNLOAD SHOWS ONLY THE DISPLAYED DATA, UP TO 50 ROWS";"";"";"";"";"";"";"";"";"";"";"";"";"";"";"";"";"";"";"";"";"";"";"";"";""
"No.";"material or substance name";"exposure medium";"exposure medium synonym";"exposure medium CAS RN";"exposure medium formula";"exposure medium class";"warnings";"conc. (%)";"temp. (°F)";"corrosion rate (mil/yr)";"test note";"reference";"";"";"";"";"";"";"";"";"";"";"";"";""
"1";"Alloy 20-25-4Mo (904L)";"benzoic acid";"benzenecarboxylic acid";"65-85-0";"C7H6O2";"organic (weak) acids";"";"5";"25 – 225";"<20";"";"20,219,220";"";"";"";"";"";"";"";"";"";"";"";"";""
"2";"Alloy 20-38-3-3Cu (20Cb3/ 825)";"benzoic acid";"benzenecarboxylic acid";"65-85-0";"C7H6O2";"organic (weak) acids";"";"5";"25 – 225";"<20";"";"20,219,220";"";"";"";"";"";"";"";"";"";"";"";"";""
"3";"Alloy 20-38-3-3Cu (20Cb3/ 825)";"benzoic acid";"benzenecarboxylic acid";"65-85-0";"C7H6O2";"organic (weak) acids";"";"100";"248 – 500";"<20";"";"20,219,220";"";"";"";"";"";"";"";"";"";"";"";"";""
"4";"Alloy 30-44-5-3W (G-30)";"benzoic acid";"benzenecarboxylic acid";"65-85-0";"C7H6O2";"organic (weak) acids";"";"5";"25 – 225";"<20";"";"20,219,220";"";"";"";"";"";"";"";"";"";"";"";"";""
"5";"Alloy 30-44-5-3W (G-30)";"benzoic acid";"benzenecarboxylic acid";"65-85-0";"C7H6O2";"organic (weak) acids";"";"100";"248 – 500";"<20";"";"20,219,220";"";"";"";"";"";"";"";"";"";"";"";"";""
"6";"Aluminum Alloy (3003/ 5154)";"benzoic acid";"benzenecarboxylic acid";"65-85-0";"C7H6O2";"organic (weak) acids";"";"5";"25 – 225";"<20";"";"20,219,220";"";"";"";"";"";"";"";"";"";"";"";"";""
"7";"Aluminum Alloy (3003/ 5154)";"benzoic acid";"benzenecarboxylic acid";"65-85-0";"C7H6O2";"organic (weak) acids";"";"100";"248 – 475";"<20";"";"20,219,220";"";"";"";"";"";"";"";"";"";"";"";"";""
"8";"Aluminum Alloy (3003/ 5154)";"benzoic acid";"benzenecarboxylic acid";"65-85-0";"C7H6O2";"organic (weak) acids";"";"100";"475 – 500";">50";"";"20,219,220";"";"";"";"";"";"";"";"";"";"";"";"";""
"9";"Austenitic Cr-Ni Stainless Steel (18-8; 304/ 304L/ 347)";"benzoic acid";"benzenecarboxylic acid";"65-85-0";"C7H6O2";"organic (weak) acids";"";"5";"0 – 212";"<2";"";"20,219,220";"";"";"";"";"";"";"";"";"";"";"";"";""
"10";"Austenitic Cr-Ni Stainless Steel (18-8; 304/ 304L/ 347)";"benzoic acid";"benzenecarboxylic acid";"65-85-0";"C7H6O2";"organic (weak) acids";"";"5";"215 – 225";"<20";"";"20,219,220";"";"";"";"";"";"";"";"";"";"";"";"";""
"11";"Austenitic Cr-Ni Stainless Steel (18-8; 304/ 304L/ 347)";"benzoic acid";"benzenecarboxylic acid";"65-85-0";"C7H6O2";"organic (weak) acids";"";"100";"248 – 500";"<20";"";"20,219,220";"";"";"";"";"";"";"";"";"";"";"";"";""
"12";"Austenitic Cr-Ni-Mo Stainless Steel (17-12-3; 316L/ 317L)";"benzoic acid";"benzenecarboxylic acid";"65-85-0";"C7H6O2";"organic (weak) acids";"";"5";"0 – 212";"<2";"";"20,219,220";"";"";"";"";"";"";"";"";"";"";"";"";""
"13";"Austenitic Cr-Ni-Mo Stainless Steel (17-12-3; 316L/ 317L)";"benzoic acid";"benzenecarboxylic acid";"65-85-0";"C7H6O2";"organic (weak) acids";"";"5";"215 – 225";"<20";"";"20,219,220";"";"";"";"";"";"";"";"";"";"";"";"";""
"14";"Brass (>15Zn)";"benzoic acid";"benzenecarboxylic acid";"65-85-0";"C7H6O2";"organic (weak) acids";"severe corrosion with oxygen ingress";"5";"25 – 225";"<20";"";"20,219,220";"";"";"";"";"";"";"";"";"";"";"";"";""
"15";"Brass (>15Zn)";"benzoic acid";"benzenecarboxylic acid";"65-85-0";"C7H6O2";"organic (weak) acids";"severe corrosion with oxygen ingress";"100";"475 – 500";">50";"";"20,219,220";"";"";"";"";"";"";"";"";"";"";"";"";""
"16";"Cast Iron, Gray/ Ductile";"benzoic acid";"benzenecarboxylic acid";"65-85-0";"C7H6O2";"organic (weak) acids";"";"5";"25 – 75";">50";"";"20,219,220";"";"";"";"";"";"";"";"";"";"";"";"";""
"17";"Copper/ Bronze/ Low Brass";"benzoic acid";"benzenecarboxylic acid";"65-85-0";"C7H6O2";"organic (weak) acids";"severe corrosion with oxygen ingress";"5";"25 – 225";"<20";"";"20,219,220";"";"";"";"";"";"";"";"";"";"";"";"";""
"18";"Copper/ Bronze/ Low Brass";"benzoic acid";"benzenecarboxylic acid";"65-85-0";"C7H6O2";"organic (weak) acids";"severe corrosion with oxygen ingress";"100";"475 – 500";">50";"";"20,219,220";"";"";"";"";"";"";"";"";"";"";"";"";""
"19";"Copper-Nickel";"benzoic acid";"benzenecarboxylic acid";"65-85-0";"C7H6O2";"organic (weak) acids";"severe corrosion with oxygen ingress";"5";"25 – 225";"<20";"";"20,219,220";"";"";"";"";"";"";"";"";"";"";"";"";""
"20";"Copper-Nickel";"benzoic acid";"benzenecarboxylic acid";"65-85-0";"C7H6O2";"organic (weak) acids";"severe corrosion with oxygen ingress";"100";"248 – 325";"<20";"";"20,219,220";"";"";"";"";"";"";"";"";"";"";"";"";""
"21";"Cr Stainless Steel (12Cr)";"benzoic acid";"benzenecarboxylic acid";"65-85-0";"C7H6O2";"organic (weak) acids";"";"5";"25 – 225";"<20";"";"20,219,220";"";"";"";"";"";"";"";"";"";"";"";"";""
"22";"Cr Stainless Steel (17Cr)";"benzoic acid";"benzenecarboxylic acid";"65-85-0";"C7H6O2";"organic (weak) acids";"";"5";"25 – 225";"<20";"";"20,219,220";"";"";"";"";"";"";"";"";"";"";"";"";""
"23";"Duplex Stainless Steel (25-6-3)";"benzoic acid";"benzenecarboxylic acid";"65-85-0";"C7H6O2";"organic (weak) acids";"";"<5";"0 – 212";"<2";"";"20,164";"";"";"";"";"";"";"";"";"";"";"";"";""
"24";"Gold/ Platinum";"benzoic acid";"benzenecarboxylic acid";"65-85-0";"C7H6O2";"organic (weak) acids";"";"5";"25 – 225";"<2";"";"20,219,220";"";"";"";"";"";"";"";"";"";"";"";"";""
"25";"Gold/ Platinum";"benzoic acid";"benzenecarboxylic acid";"65-85-0";"C7H6O2";"organic (weak) acids";"";"100";"248 – 275";"<2";"";"20,219,220";"";"";"";"";"";"";"";"";"";"";"";"";""
"26";"Lead";"benzoic acid";"benzenecarboxylic acid";"65-85-0";"C7H6O2";"organic (weak) acids";"";"5";"25 – 75";">50";"";"20,219,220";"";"";"";"";"";"";"";"";"";"";"";"";""
"27";"Mo Superalloy (Ni-Cr-Fe-9Mo; 625/ 725)";"benzoic acid";"benzenecarboxylic acid";"65-85-0";"C7H6O2";"organic (weak) acids";"";"5";"25 – 225";"<2";"";"20,219,220";"";"";"";"";"";"";"";"";"";"";"";"";""
"28";"Mo Superalloy (Ni-16Cr-16Mo; C276)";"benzoic acid";"benzenecarboxylic acid";"65-85-0";"C7H6O2";"organic (weak) acids";"";"5";"25 – 225";"<2";"";"20,219,220";"";"";"";"";"";"";"";"";"";"";"";"";""
"29";"Mo Superalloy (Ni-20Cr-16Mo-4W; 686)";"benzoic acid";"benzenecarboxylic acid";"65-85-0";"C7H6O2";"organic (weak) acids";"";"5";"25 – 225";"<2";"";"20,219,220";"";"";"";"";"";"";"";"";"";"";"";"";""
"30";"Mo Superalloy (Ni-22Cr-16Mo; C22/ 59)";"benzoic acid";"benzenecarboxylic acid";"65-85-0";"C7H6O2";"organic (weak) acids";"";"5";"25 – 225";"<2";"";"20,219,220";"";"";"";"";"";"";"";"";"";"";"";"";""
"31";"Mo Superalloy (Ni-23Cr-16Mo-1Cu; C20000)";"benzoic acid";"benzenecarboxylic acid";"65-85-0";"C7H6O2";"organic (weak) acids";"";"5";"25 – 225";"<2";"";"20,219,220";"";"";"";"";"";"";"";"";"";"";"";"";""
"32";"Nickel (200)";"benzoic acid";"benzenecarboxylic acid";"65-85-0";"C7H6O2";"organic (weak) acids";"severe corrosion with oxygen ingress";"5";"25 – 225";"<20";"";"20,219,220";"";"";"";"";"";"";"";"";"";"";"";"";""
"33";"Nickel (200)";"benzoic acid";"benzenecarboxylic acid";"65-85-0";"C7H6O2";"organic (weak) acids";"severe corrosion with oxygen ingress";"100";"248 – 425";"<20";"";"20,219,220";"";"";"";"";"";"";"";"";"";"";"";"";""
"34";"Nickel-Copper (400)";"benzoic acid";"benzenecarboxylic acid";"65-85-0";"C7H6O2";"organic (weak) acids";"severe corrosion with oxygen ingress";"5";"25 – 225";"<20";"";"20,219,220";"";"";"";"";"";"";"";"";"";"";"";"";""
"35";"Nickel-Copper (400)";"benzoic acid";"benzenecarboxylic acid";"65-85-0";"C7H6O2";"organic (weak) acids";"severe corrosion with oxygen ingress";"100";"248 – 325";"<20";"";"20,219,220";"";"";"";"";"";"";"";"";"";"";"";"";""
"36";"Nickel-Copper (400)";"benzoic acid";"benzenecarboxylic acid";"65-85-0";"C7H6O2";"organic (weak) acids";"severe corrosion with oxygen ingress";"100";"425 – 475";"20 – 50";"";"20,219,220";"";"";"";"";"";"";"";"";"";"";"";"";""
"37";"Ni-Cr-Fe Alloy (600/ 690)";"benzoic acid";"benzenecarboxylic acid";"65-85-0";"C7H6O2";"organic (weak) acids";"";"5";"25 – 225";"<20";"";"20,219,220";"";"";"";"";"";"";"";"";"";"";"";"";""
"38";"Ni-Mo Alloy (Ni-30Mo; B-2)";"benzoic acid";"benzenecarboxylic acid";"65-85-0";"C7H6O2";"organic (weak) acids";"";"5";"25 – 225";"<2";"";"20,219,220";"";"";"";"";"";"";"";"";"";"";"";"";""
"39";"Niobium (Columbium)";"benzoic acid";"benzenecarboxylic acid";"65-85-0";"C7H6O2";"organic (weak) acids";"";"5";"0 – 212";"<2";"";"20,220";"";"";"";"";"";"";"";"";"";"";"";"";""
"40";"Silicon Cast Iron (14Si)";"benzoic acid";"benzenecarboxylic acid";"65-85-0";"C7H6O2";"organic (weak) acids";"";"5";"52 – 237";"<20";"no air, oxygen";"20,218,220";"";"";"";"";"";"";"";"";"";"";"";"";""
"41";"Silver";"benzoic acid";"benzenecarboxylic acid";"65-85-0";"C7H6O2";"organic (weak) acids";"";"5";"25 – 125";"<2";"";"20,219,220";"";"";"";"";"";"";"";"";"";"";"";"";""
"42";"Silver";"benzoic acid";"benzenecarboxylic acid";"65-85-0";"C7H6O2";"organic (weak) acids";"";"5";"125 – 225";"<20";"";"20,219,220";"";"";"";"";"";"";"";"";"";"";"";"";""
"43";"Superferritic Stainless Steel (26-1)";"benzoic acid";"benzenecarboxylic acid";"65-85-0";"C7H6O2";"organic (weak) acids";"";"5";"25 – 225";"<20";"";"20,219,220";"";"";"";"";"";"";"";"";"";"";"";"";""
"44";"Tantalum";"benzoic acid";"benzenecarboxylic acid";"65-85-0";"C7H6O2";"organic (weak) acids";"";"5";"25 – 225";"<2";"";"20,219,220";"";"";"";"";"";"";"";"";"";"";"";"";""
"45";"Tantalum";"benzoic acid";"benzenecarboxylic acid";"65-85-0";"C7H6O2";"organic (weak) acids";"";"100";"248 – 275";"<2";"";"20,219,220";"";"";"";"";"";"";"";"";"";"";"";"";""
"46";"Titanium, Unalloyed";"benzoic acid";"benzenecarboxylic acid";"65-85-0";"C7H6O2";"organic (weak) acids";"";"5";"25 – 225";"<2";"";"20,219,220";"";"";"";"";"";"";"";"";"";"";"";"";""
"47";"Zirconium";"benzoic acid";"benzenecarboxylic acid";"65-85-0";"C7H6O2";"organic (weak) acids";"";"5";"25 – 225";"<2";"";"20,219,220";"";"";"";"";"";"";"";"";"";"";"";"";""
"";"";"";"";"";"";"";"";"";"";"";"";"";"";"";"";"";"";"";"";"";"";"";"";"";""
"";"";"";"";"";"";"";"";"";"";"";"";"";"";"";"";"";"";"";"";"";"";"";"";"";""
"Corrosion Survey Database (COR•SUR) © 2002 NACE International";"";"";"";"";"";"";"";"";"";"";"";"";"";"";"";"";"";"";"";"";"";"";"";"";""

File: data/corrosion_data/TableData - 2024-11-08T195506.621.csv
sep=;
"Title: Corrosion Survey Database (COR•SUR)";"";"";"";"";"";"";"";"";"";"";"";"";"";"";"";"";"";"";"";"";"";"";"";"";""
"Table: Capric acid";"";"";"";"";"";"";"";"";"";"";"";"";"";"";"";"";"";"";"";"";"";"";"";"";""
"DOWNLOAD SHOWS ONLY THE DISPLAYED DATA, UP TO 50 ROWS";"";"";"";"";"";"";"";"";"";"";"";"";"";"";"";"";"";"";"";"";"";"";"";"";""
"No.";"material or substance name";"exposure medium";"exposure medium synonym";"exposure medium CAS RN";"exposure medium formula";"exposure medium class";"conc. (%)";"temp. (°F)";"corrosion rate (mil/yr)";"reference";"";"";"";"";"";"";"";"";"";"";"";"";"";"";""
"1";"Alloy 20-38-3-3Cu (20Cb3/ 825)";"capric acid";"decanoic acid";"334-48-5";"C10H20O2";"organic (weak) acids";"100";"90 – 375";"<20";"219,220";"";"";"";"";"";"";"";"";"";"";"";"";"";"";""
"2";"Alloy 20-38-3-3Cu (20Cb3/ 825)";"capric acid";"decanoic acid";"334-48-5";"C10H20O2";"organic (weak) acids";"100";"375 – 425";"20 – 50";"219,220";"";"";"";"";"";"";"";"";"";"";"";"";"";"";""
"3";"Alloy 30-44-5-3W (G-30)";"capric acid";"decanoic acid";"334-48-5";"C10H20O2";"organic (weak) acids";"100";"90 – 375";"<20";"219,220";"";"";"";"";"";"";"";"";"";"";"";"";"";"";""
"4";"Alloy 30-44-5-3W (G-30)";"capric acid";"decanoic acid";"334-48-5";"C10H20O2";"organic (weak) acids";"100";"375 – 425";"20 – 50";"219,220";"";"";"";"";"";"";"";"";"";"";"";"";"";"";""
"5";"Aluminum Alloy (3003/ 5154)";"capric acid";"decanoic acid";"334-48-5";"C10H20O2";"organic (weak) acids";"100";"90 – 225";"<20";"219,220";"";"";"";"";"";"";"";"";"";"";"";"";"";"";""
"6";"Austenitic Cr-Ni Stainless Steel (18-8; 304/ 304L/ 347)";"capric acid";"decanoic acid";"334-48-5";"C10H20O2";"organic (weak) acids";"100";"375 – 425";"20 – 50";"219,220";"";"";"";"";"";"";"";"";"";"";"";"";"";"";""
"7";"Austenitic Cr-Ni-Mo Stainless Steel (17-12-3; 316L/ 317L)";"capric acid";"decanoic acid";"334-48-5";"C10H20O2";"organic (weak) acids";"100";"375 – 425";"20 – 50";"219,220";"";"";"";"";"";"";"";"";"";"";"";"";"";"";""
"8";"Brass (>15Zn)";"capric acid";"decanoic acid";"334-48-5";"C10H20O2";"organic (weak) acids";"100";"90 – 425";"<20";"219,220";"";"";"";"";"";"";"";"";"";"";"";"";"";"";""
"9";"Cast Iron, Gray/ Ductile";"capric acid";"decanoic acid";"334-48-5";"C10H20O2";"organic (weak) acids";"100";"90 – 225";"<20";"219,220";"";"";"";"";"";"";"";"";"";"";"";"";"";"";""
"10";"Copper/ Bronze/ Low Brass";"capric acid";"decanoic acid";"334-48-5";"C10H20O2";"organic (weak) acids";"100";"90 – 425";"<20";"219,220";"";"";"";"";"";"";"";"";"";"";"";"";"";"";""
"11";"Cr Stainless Steel (12Cr)";"capric acid";"decanoic acid";"334-48-5";"C10H20O2";"organic (weak) acids";"100";"175 – 225";"<20";"219,220";"";"";"";"";"";"";"";"";"";"";"";"";"";"";""
"12";"Cr Stainless Steel (12Cr)";"capric acid";"decanoic acid";"334-48-5";"C10H20O2";"organic (weak) acids";"100";"375 – 425";"20 – 50";"219,220";"";"";"";"";"";"";"";"";"";"";"";"";"";"";""
"13";"Cr Stainless Steel (17Cr)";"capric acid";"decanoic acid";"334-48-5";"C10H20O2";"organic (weak) acids";"100";"175 – 225";"<20";"219,220";"";"";"";"";"";"";"";"";"";"";"";"";"";"";""
"14";"Cr Stainless Steel (17Cr)";"capric acid";"decanoic acid";"334-48-5";"C10H20O2";"organic (weak) acids";"100";"375 – 425";"20 – 50";"219,220";"";"";"";"";"";"";"";"";"";"";"";"";"";"";""
"15";"Gold/ Platinum";"capric acid";"decanoic acid";"334-48-5";"C10H20O2";"organic (weak) acids";"100";"90 – 225";"<2";"219,220";"";"";"";"";"";"";"";"";"";"";"";"";"";"";""
"16";"Lead";"capric acid";"decanoic acid";"334-48-5";"C10H20O2";"organic (weak) acids";"100";"90 – 225";"<20";"219,220";"";"";"";"";"";"";"";"";"";"";"";"";"";"";""
"17";"Mo Superalloy (Ni-Cr-Fe-9Mo; 625/ 725)";"capric acid";"decanoic acid";"334-48-5";"C10H20O2";"organic (weak) acids";"100";"90 – 225";"<2";"219,220";"";"";"";"";"";"";"";"";"";"";"";"";"";"";""
"18";"Mo Superalloy (Ni-16Cr-16Mo; C276)";"capric acid";"decanoic acid";"334-48-5";"C10H20O2";"organic (weak) acids";"100";"90 – 225";"<2";"219,220";"";"";"";"";"";"";"";"";"";"";"";"";"";"";""
"19";"Mo Superalloy (Ni-20Cr-16Mo-4W; 686)";"capric acid";"decanoic acid";"334-48-5";"C10H20O2";"organic (weak) acids";"100";"90 – 225";"<2";"219,220";"";"";"";"";"";"";"";"";"";"";"";"";"";"";""
"20";"Mo Superalloy (Ni-22Cr-16Mo; C22/ 59)";"capric acid";"decanoic acid";"334-48-5";"C10H20O2";"organic (weak) acids";"100";"90 – 225";"<2";"219,220";"";"";"";"";"";"";"";"";"";"";"";"";"";"";""
"21";"Mo Superalloy (Ni-23Cr-16Mo-1Cu; C20000)";"capric acid";"decanoic acid";"334-48-5";"C10H20O2";"organic (weak) acids";"100";"90 – 225";"<2";"219,220";"";"";"";"";"";"";"";"";"";"";"";"";"";"";""
"22";"Nickel (200)";"capric acid";"decanoic acid";"334-48-5";"C10H20O2";"organic (weak) acids";"100";"90 – 225";"<20";"219,220";"";"";"";"";"";"";"";"";"";"";"";"";"";"";""
"23";"Nickel-Copper (400)";"capric acid";"decanoic acid";"334-48-5";"C10H20O2";"organic (weak) acids";"100";"90 – 225";"<20";"219,220";"";"";"";"";"";"";"";"";"";"";"";"";"";"";""
"24";"Ni-Cr-Fe Alloy (600/ 690)";"capric acid";"decanoic acid";"334-48-5";"C10H20O2";"organic (weak) acids";"100";"90 – 225";"<20";"219,220";"";"";"";"";"";"";"";"";"";"";"";"";"";"";""
"25";"Silicon Cast Iron (14Si)";"capric acid";"decanoic acid";"334-48-5";"C10H20O2";"organic (weak) acids";"100";"90 – 439";"<20";"218,220";"";"";"";"";"";"";"";"";"";"";"";"";"";"";""
"26";"Silver";"capric acid";"decanoic acid";"334-48-5";"C10H20O2";"organic (weak) acids";"100";"90 – 225";"<20";"219,220";"";"";"";"";"";"";"";"";"";"";"";"";"";"";""
"27";"Steels, Carbon/ Low Alloy";"capric acid";"decanoic acid";"334-48-5";"C10H20O2";"organic (weak) acids";"100";"90 – 225";"<20";"219,220";"";"";"";"";"";"";"";"";"";"";"";"";"";"";""
"28";"Tantalum";"capric acid";"decanoic acid";"334-48-5";"C10H20O2";"organic (weak) acids";"100";"90 – 225";"<2";"219,220";"";"";"";"";"";"";"";"";"";"";"";"";"";"";""
"29";"Titanium, Unalloyed";"capric acid";"decanoic acid";"334-48-5";"C10H20O2";"organic (weak) acids";"100";"90 – 225";"<2";"219,220";"";"";"";"";"";"";"";"";"";"";"";"";"";"";""
"30";"Zirconium";"capric acid";"decanoic acid";"334-48-5";"C10H20O2";"organic (weak) acids";"100";"90 – 225";"<2";"219,220";"";"";"";"";"";"";"";"";"";"";"";"";"";"";""
"";"";"";"";"";"";"";"";"";"";"";"";"";"";"";"";"";"";"";"";"";"";"";"";"";""
"";"";"";"";"";"";"";"";"";"";"";"";"";"";"";"";"";"";"";"";"";"";"";"";"";""
"Corrosion Survey Database (COR•SUR) © 2002 NACE International";"";"";"";"";"";"";"";"";"";"";"";"";"";"";"";"";"";"";"";"";"";"";"";"";""

File: data/corrosion_data/TableData - 2024-11-08T195511.273.csv
sep=;
"Title: Corrosion Survey Database (COR•SUR)";"";"";"";"";"";"";"";"";"";"";"";"";"";"";"";"";"";"";"";"";"";"";"";"";""
"Table: Chaulmoogric acid";"";"";"";"";"";"";"";"";"";"";"";"";"";"";"";"";"";"";"";"";"";"";"";"";""
"DOWNLOAD SHOWS ONLY THE DISPLAYED DATA, UP TO 50 ROWS";"";"";"";"";"";"";"";"";"";"";"";"";"";"";"";"";"";"";"";"";"";"";"";"";""
"No.";"material or substance name";"exposure medium";"exposure medium synonym";"exposure medium CAS RN";"exposure medium formula";"exposure medium class";"resistance note";"conc. (%)";"temp. (°F)";"corrosion rate (mil/yr)";"reference";"";"";"";"";"";"";"";"";"";"";"";"";"";""
"1";"Alloy 20-38-3-3Cu (20Cb3/ 825)";"chaulmoogric acid";"2-cyclopentene-1-tridecanoic acid";"29106-32-9";"C18H32O2";"organic (weak) acids";"";"100";"154 – 225";"<20";"219,220";"";"";"";"";"";"";"";"";"";"";"";"";"";""
"2";"Alloy 30-44-5-3W (G-30)";"chaulmoogric acid";"2-cyclopentene-1-tridecanoic acid";"29106-32-9";"C18H32O2";"organic (weak) acids";"";"100";"154 – 225";"<20";"219,220";"";"";"";"";"";"";"";"";"";"";"";"";"";""
"3";"Aluminum Alloy (3003/ 5154)";"chaulmoogric acid";"2-cyclopentene-1-tridecanoic acid";"29106-32-9";"C18H32O2";"organic (weak) acids";"";"100";"154 – 225";"<20";"219,220";"";"";"";"";"";"";"";"";"";"";"";"";"";""
"4";"Austenitic Cr-Ni Stainless Steel (18-8; 304/ 304L/ 347)";"chaulmoogric acid";"2-cyclopentene-1-tridecanoic acid";"29106-32-9";"C18H32O2";"organic (weak) acids";"pitting";"100";"175 – 225";"20 – 50";"219,220";"";"";"";"";"";"";"";"";"";"";"";"";"";""
"5";"Austenitic Cr-Ni-Mo Stainless Steel (17-12-3; 316L/ 317L)";"chaulmoogric acid";"2-cyclopentene-1-tridecanoic acid";"29106-32-9";"C18H32O2";"organic (weak) acids";"pitting";"100";"154 – 500";"<20";"219,220";"";"";"";"";"";"";"";"";"";"";"";"";"";""
"6";"Brass (>15Zn)";"chaulmoogric acid";"2-cyclopentene-1-tridecanoic acid";"29106-32-9";"C18H32O2";"organic (weak) acids";"";"100";"175 – 225";"20 – 50";"219";"";"";"";"";"";"";"";"";"";"";"";"";"";""
"7";"Copper/ Bronze/ Low Brass";"chaulmoogric acid";"2-cyclopentene-1-tridecanoic acid";"29106-32-9";"C18H32O2";"organic (weak) acids";"";"100";"175 – 225";"20 – 50";"219";"";"";"";"";"";"";"";"";"";"";"";"";"";""
"8";"Cr Stainless Steel (12Cr)";"chaulmoogric acid";"2-cyclopentene-1-tridecanoic acid";"29106-32-9";"C18H32O2";"organic (weak) acids";"";"100";"175 – 225";"20 – 50";"219,220";"";"";"";"";"";"";"";"";"";"";"";"";"";""
"9";"Cr Stainless Steel (17Cr)";"chaulmoogric acid";"2-cyclopentene-1-tridecanoic acid";"29106-32-9";"C18H32O2";"organic (weak) acids";"";"100";"175 – 225";"20 – 50";"219,220";"";"";"";"";"";"";"";"";"";"";"";"";"";""
"10";"Gold/ Platinum";"chaulmoogric acid";"2-cyclopentene-1-tridecanoic acid";"29106-32-9";"C18H32O2";"organic (weak) acids";"";"100";"154 – 225";"<2";"219,220";"";"";"";"";"";"";"";"";"";"";"";"";"";""
"11";"Mo Superalloy (Ni-Cr-Fe-9Mo; 625/ 725)";"chaulmoogric acid";"2-cyclopentene-1-tridecanoic acid";"29106-32-9";"C18H32O2";"organic (weak) acids";"";"100";"154 – 225";"<20";"219,220";"";"";"";"";"";"";"";"";"";"";"";"";"";""
"12";"Mo Superalloy (Ni-16Cr-16Mo; C276)";"chaulmoogric acid";"2-cyclopentene-1-tridecanoic acid";"29106-32-9";"C18H32O2";"organic (weak) acids";"";"100";"154 – 225";"<20";"219,220";"";"";"";"";"";"";"";"";"";"";"";"";"";""
"13";"Mo Superalloy (Ni-20Cr-16Mo-4W; 686)";"chaulmoogric acid";"2-cyclopentene-1-tridecanoic acid";"29106-32-9";"C18H32O2";"organic (weak) acids";"";"100";"154 – 225";"<20";"219,220";"";"";"";"";"";"";"";"";"";"";"";"";"";""
"14";"Mo Superalloy (Ni-22Cr-16Mo; C22/ 59)";"chaulmoogric acid";"2-cyclopentene-1-tridecanoic acid";"29106-32-9";"C18H32O2";"organic (weak) acids";"";"100";"154 – 225";"<20";"219,220";"";"";"";"";"";"";"";"";"";"";"";"";"";""
"15";"Mo Superalloy (Ni-23Cr-16Mo-1Cu; C20000)";"chaulmoogric acid";"2-cyclopentene-1-tridecanoic acid";"29106-32-9";"C18H32O2";"organic (weak) acids";"";"100";"154 – 225";"<20";"219,220";"";"";"";"";"";"";"";"";"";"";"";"";"";""
"16";"Nickel (200)";"chaulmoogric acid";"2-cyclopentene-1-tridecanoic acid";"29106-32-9";"C18H32O2";"organic (weak) acids";"";"100";"154 – 175";"<20";"219,220";"";"";"";"";"";"";"";"";"";"";"";"";"";""
"17";"Nickel (200)";"chaulmoogric acid";"2-cyclopentene-1-tridecanoic acid";"29106-32-9";"C18H32O2";"organic (weak) acids";"";"100";"175 – 225";"20 – 50";"219,220";"";"";"";"";"";"";"";"";"";"";"";"";"";""
"18";"Nickel-Copper (400)";"chaulmoogric acid";"2-cyclopentene-1-tridecanoic acid";"29106-32-9";"C18H32O2";"organic (weak) acids";"";"100";"154 – 175";"<20";"219,220";"";"";"";"";"";"";"";"";"";"";"";"";"";""
"19";"Nickel-Copper (400)";"chaulmoogric acid";"2-cyclopentene-1-tridecanoic acid";"29106-32-9";"C18H32O2";"organic (weak) acids";"";"100";"175 – 225";"20 – 50";"219,220";"";"";"";"";"";"";"";"";"";"";"";"";"";""
"20";"Ni-Cr-Fe Alloy (600/ 690)";"chaulmoogric acid";"2-cyclopentene-1-tridecanoic acid";"29106-32-9";"C18H32O2";"organic (weak) acids";"";"100";"154 – 225";"<20";"219,220";"";"";"";"";"";"";"";"";"";"";"";"";"";""
"21";"Ni-Mo Alloy (Ni-30Mo; B-2)";"chaulmoogric acid";"2-cyclopentene-1-tridecanoic acid";"29106-32-9";"C18H32O2";"organic (weak) acids";"";"100";"154 – 225";"<20";"219,220";"";"";"";"";"";"";"";"";"";"";"";"";"";""
"22";"Silicon Cast Iron (14Si)";"chaulmoogric acid";"2-cyclopentene-1-tridecanoic acid";"29106-32-9";"C18H32O2";"organic (weak) acids";"";"100";"154 – 237";"<20";"218,220";"";"";"";"";"";"";"";"";"";"";"";"";"";""
"23";"Silver";"chaulmoogric acid";"2-cyclopentene-1-tridecanoic acid";"29106-32-9";"C18H32O2";"organic (weak) acids";"";"100";"154 – 225";"<2";"219,220";"";"";"";"";"";"";"";"";"";"";"";"";"";""
"24";"Steels, Carbon/ Low Alloy";"chaulmoogric acid";"2-cyclopentene-1-tridecanoic acid";"29106-32-9";"C18H32O2";"organic (weak) acids";"";"100";"225 – 275";"20 – 50";"219,220";"";"";"";"";"";"";"";"";"";"";"";"";"";""
"25";"Tantalum";"chaulmoogric acid";"2-cyclopentene-1-tridecanoic acid";"29106-32-9";"C18H32O2";"organic (weak) acids";"";"100";"154 – 225";"<2";"219,220";"";"";"";"";"";"";"";"";"";"";"";"";"";""
"";"";"";"";"";"";"";"";"";"";"";"";"";"";"";"";"";"";"";"";"";"";"";"";"";""
"";"";"";"";"";"";"";"";"";"";"";"";"";"";"";"";"";"";"";"";"";"";"";"";"";""
"Corrosion Survey Database (COR•SUR) © 2002 NACE International";"";"";"";"";"";"";"";"";"";"";"";"";"";"";"";"";"";"";"";"";"";"";"";"";""

File: data/corrosion_data/TableData - 2024-11-08T195517.084.csv
sep=;
"Title: Corrosion Survey Database (COR•SUR)";"";"";"";"";"";"";"";"";"";"";"";"";"";"";"";"";"";"";"";"";"";"";"";"";""
"Table: Chloroacetic acid";"";"";"";"";"";"";"";"";"";"";"";"";"";"";"";"";"";"";"";"";"";"";"";"";""
"DOWNLOAD SHOWS ONLY THE DISPLAYED DATA, UP TO 50 ROWS";"";"";"";"";"";"";"";"";"";"";"";"";"";"";"";"";"";"";"";"";"";"";"";"";""
"No.";"material or substance name";"exposure medium";"exposure medium CAS RN";"exposure medium formula";"exposure medium class";"resistance note";"conc. (%)";"temp. (°F)";"corrosion rate (mil/yr)";"reference";"";"";"";"";"";"";"";"";"";"";"";"";"";"";""
"1";"Alloy 20-25-4Mo (904L)";"chloroacetic acid";"1979-11-08";"C2H3ClO2";"organic (weak) acids";"";"80";"0 – 104";"<2";"35,169,208";"";"";"";"";"";"";"";"";"";"";"";"";"";"";""
"2";"Alloy 20-25-4Mo (904L)";"chloroacetic acid";"1979-11-08";"C2H3ClO2";"organic (weak) acids";"";"80";"104 – 122";"20 – 50";"35,169,208";"";"";"";"";"";"";"";"";"";"";"";"";"";"";""
"3";"Alloy 20-25-6Mo (254SMO/ 6XN)";"chloroacetic acid";"1979-11-08";"C2H3ClO2";"organic (weak) acids";"";"80";"0 – 122";"<2";"35,169,208";"";"";"";"";"";"";"";"";"";"";"";"";"";"";""
"4";"Alloy 20-25-6Mo (254SMO/ 6XN)";"chloroacetic acid";"1979-11-08";"C2H3ClO2";"organic (weak) acids";"";"80";"122 – 140";"<20";"35,169,208";"";"";"";"";"";"";"";"";"";"";"";"";"";"";""
"5";"Alloy 20-25-6Mo (254SMO/ 6XN)";"chloroacetic acid";"1979-11-08";"C2H3ClO2";"organic (weak) acids";"";"80";"140 – 176";">50";"35,169,208";"";"";"";"";"";"";"";"";"";"";"";"";"";"";""
"6";"Alloy 20-38-3-3Cu (20Cb3/ 825)";"chloroacetic acid";"1979-11-08";"C2H3ClO2";"organic (weak) acids";"";"5 – 15";"25 – 75";"<20";"35,208,219,220";"";"";"";"";"";"";"";"";"";"";"";"";"";"";""
"7";"Alloy 20-38-3-3Cu (20Cb3/ 825)";"chloroacetic acid";"1979-11-08";"C2H3ClO2";"organic (weak) acids";"";"45 – 55";"175 – 225";"<20";"35,208,219,220";"";"";"";"";"";"";"";"";"";"";"";"";"";"";""
"8";"Alloy 20-38-3-3Cu (20Cb3/ 825)";"chloroacetic acid";"1979-11-08";"C2H3ClO2";"organic (weak) acids";"";"65 – 75";"75 – 175";"<20";"35,208,219,220";"";"";"";"";"";"";"";"";"";"";"";"";"";"";""
"9";"Alloy 20-38-3-3Cu (20Cb3/ 825)";"chloroacetic acid";"1979-11-08";"C2H3ClO2";"organic (weak) acids";"";"100";"25 – 75";"<20";"35,208,219,220";"";"";"";"";"";"";"";"";"";"";"";"";"";"";""
"10";"Alloy 30-44-5-3W (G-30)";"chloroacetic acid";"1979-11-08";"C2H3ClO2";"organic (weak) acids";"";"5 – 15";"25 – 75";"<20";"35,208,219,220";"";"";"";"";"";"";"";"";"";"";"";"";"";"";""
"11";"Alloy 30-44-5-3W (G-30)";"chloroacetic acid";"1979-11-08";"C2H3ClO2";"organic (weak) acids";"";"45 – 55";"175 – 225";"<20";"35,208,219,220";"";"";"";"";"";"";"";"";"";"";"";"";"";"";""
"12";"Alloy 30-44-5-3W (G-30)";"chloroacetic acid";"1979-11-08";"C2H3ClO2";"organic (weak) acids";"";"65 – 75";"75 – 175";"<20";"35,208,219,220";"";"";"";"";"";"";"";"";"";"";"";"";"";"";""
"13";"Alloy 30-44-5-3W (G-30)";"chloroacetic acid";"1979-11-08";"C2H3ClO2";"organic (weak) acids";"";"100";"25 – 75";"<20";"35,208,219,220";"";"";"";"";"";"";"";"";"";"";"";"";"";"";""
"14";"Aluminum Alloy (3003/ 5154)";"chloroacetic acid";"1979-11-08";"C2H3ClO2";"organic (weak) acids";"";">5";"25 – 75";">50";"35,208,219,220";"";"";"";"";"";"";"";"";"";"";"";"";"";"";""
"15";"Austenitic Cr-Ni Stainless Steel (18-8; 304/ 304L/ 347)";"chloroacetic acid";"1979-11-08";"C2H3ClO2";"organic (weak) acids";"pitting";">5";"25 – 75";">50";"35,208,219,220";"";"";"";"";"";"";"";"";"";"";"";"";"";"";""
"16";"Austenitic Cr-Ni-Mo Stainless Steel (17-12-3; 316L/ 317L)";"chloroacetic acid";"1979-11-08";"C2H3ClO2";"organic (weak) acids";"pitting";"5 – 80";"25 – 75";"<2";"35,208,219,220";"";"";"";"";"";"";"";"";"";"";"";"";"";"";""
"17";"Austenitic Cr-Ni-Mo Stainless Steel (17-12-3; 316L/ 317L)";"chloroacetic acid";"1979-11-08";"C2H3ClO2";"organic (weak) acids";"";"80";"0 – 104";"<2";"35,208,219,220";"";"";"";"";"";"";"";"";"";"";"";"";"";"";""
"18";"Austenitic Cr-Ni-Mo Stainless Steel (17-12-3; 316L/ 317L)";"chloroacetic acid";"1979-11-08";"C2H3ClO2";"organic (weak) acids";"";"80";"176";">50";"35,208,219,220";"";"";"";"";"";"";"";"";"";"";"";"";"";"";""
"19";"Austenitic Cr-Ni-Mo Stainless Steel (17-12-3; 316L/ 317L)";"chloroacetic acid";"1979-11-08";"C2H3ClO2";"organic (weak) acids";"";"100";"225 – 275";">50";"35,208,219,220";"";"";"";"";"";"";"";"";"";"";"";"";"";"";""
"20";"Brass (>15Zn)";"chloroacetic acid";"1979-11-08";"C2H3ClO2";"organic (weak) acids";"";"5 – 45";"25 – 75";">50";"35,208,219";"";"";"";"";"";"";"";"";"";"";"";"";"";"";""
"21";"Brass (>15Zn)";"chloroacetic acid";"1979-11-08";"C2H3ClO2";"organic (weak) acids";"";">65";"25 – 75";">50";"35,208,219";"";"";"";"";"";"";"";"";"";"";"";"";"";"";""
"22";"Brass (>15Zn)";"chloroacetic acid";"1979-11-08";"C2H3ClO2";"organic (weak) acids";"";"85 – 95";"225 – 325";">50";"35,208,219";"";"";"";"";"";"";"";"";"";"";"";"";"";"";""
"23";"Cast Iron, Gray/ Ductile";"chloroacetic acid";"1979-11-08";"C2H3ClO2";"organic (weak) acids";"";">15";"25 – 75";">50";"35,208,219";"";"";"";"";"";"";"";"";"";"";"";"";"";"";""
"24";"Cast Iron, Gray/ Ductile";"chloroacetic acid";"1979-11-08";"C2H3ClO2";"organic (weak) acids";"";"85 – 95";"175 – 225";">50";"35,208,219";"";"";"";"";"";"";"";"";"";"";"";"";"";"";""
"25";"Copper/ Bronze/ Low Brass";"chloroacetic acid";"1979-11-08";"C2H3ClO2";"organic (weak) acids";"";"5 – 45";"25 – 75";">50";"35,208,219";"";"";"";"";"";"";"";"";"";"";"";"";"";"";""
"26";"Copper/ Bronze/ Low Brass";"chloroacetic acid";"1979-11-08";"C2H3ClO2";"organic (weak) acids";"";">65";"25 – 75";">50";"35,208,219";"";"";"";"";"";"";"";"";"";"";"";"";"";"";""
"27";"Copper/ Bronze/ Low Brass";"chloroacetic acid";"1979-11-08";"C2H3ClO2";"organic (weak) acids";"";"85 – 95";"225 – 325";">50";"35,208,219";"";"";"";"";"";"";"";"";"";"";"";"";"";"";""
"28";"Cr Stainless Steel (12Cr)";"chloroacetic acid";"1979-11-08";"C2H3ClO2";"organic (weak) acids";"";"15 – 25";"25 – 75";">50";"35,208,219,220";"";"";"";"";"";"";"";"";"";"";"";"";"";"";""
"29";"Cr Stainless Steel (12Cr)";"chloroacetic acid";"1979-11-08";"C2H3ClO2";"organic (weak) acids";"";"35 – 45";"25 – 75";">50";"35,208,219,220";"";"";"";"";"";"";"";"";"";"";"";"";"";"";""
"30";"Cr Stainless Steel (12Cr)";"chloroacetic acid";"1979-11-08";"C2H3ClO2";"organic (weak) acids";"";"55 – 65";"25 – 75";">50";"35,208,219,220";"";"";"";"";"";"";"";"";"";"";"";"";"";"";""
"31";"Cr Stainless Steel (12Cr)";"chloroacetic acid";"1979-11-08";"C2H3ClO2";"organic (weak) acids";"";"75 – 85";"25 – 75";">50";"35,208,219,220";"";"";"";"";"";"";"";"";"";"";"";"";"";"";""
"32";"Cr Stainless Steel (12Cr)";"chloroacetic acid";"1979-11-08";"C2H3ClO2";"organic (weak) acids";"";"100";"25 – 75";">50";"35,208,219,220";"";"";"";"";"";"";"";"";"";"";"";"";"";"";""
"33";"Cr Stainless Steel (17Cr)";"chloroacetic acid";"1979-11-08";"C2H3ClO2";"organic (weak) acids";"";"25 – 35";"25 – 75";">50";"35,208,219,220";"";"";"";"";"";"";"";"";"";"";"";"";"";"";""
"34";"Cr Stainless Steel (17Cr)";"chloroacetic acid";"1979-11-08";"C2H3ClO2";"organic (weak) acids";"";"45 – 55";"25 – 75";">50";"35,208,219,220";"";"";"";"";"";"";"";"";"";"";"";"";"";"";""
"35";"Cr Stainless Steel (17Cr)";"chloroacetic acid";"1979-11-08";"C2H3ClO2";"organic (weak) acids";"";"65 – 75";"25 – 75";">50";"35,208,219,220";"";"";"";"";"";"";"";"";"";"";"";"";"";"";""
"36";"Cr Stainless Steel (17Cr)";"chloroacetic acid";"1979-11-08";"C2H3ClO2";"organic (weak) acids";"";"100";"25 – 75";">50";"35,208,219,220";"";"";"";"";"";"";"";"";"";"";"";"";"";"";""
"37";"Gold/ Platinum";"chloroacetic acid";"1979-11-08";"C2H3ClO2";"organic (weak) acids";"";">5";"175 – 225";"<2";"35,208,219";"";"";"";"";"";"";"";"";"";"";"";"";"";"";""
"38";"Lead";"chloroacetic acid";"1979-11-08";"C2H3ClO2";"organic (weak) acids";"";">5";"25 – 75";">50";"35,208,219";"";"";"";"";"";"";"";"";"";"";"";"";"";"";""
"39";"Lead";"chloroacetic acid";"1979-11-08";"C2H3ClO2";"organic (weak) acids";"";"85 – 95";"175 – 225";">50";"35,208,219";"";"";"";"";"";"";"";"";"";"";"";"";"";"";""
"40";"Mo Superalloy (Ni-Cr-Fe-9Mo; 625/ 725)";"chloroacetic acid";"1979-11-08";"C2H3ClO2";"organic (weak) acids";"";"5 – 85";"25 – 225";"<20";"35,208,219,220";"";"";"";"";"";"";"";"";"";"";"";"";"";"";""
"41";"Mo Superalloy (Ni-Cr-Fe-9Mo; 625/ 725)";"chloroacetic acid";"1979-11-08";"C2H3ClO2";"organic (weak) acids";"";"100";"25 – 175";"<2";"35,208,219,220";"";"";"";"";"";"";"";"";"";"";"";"";"";"";""
"42";"Mo Superalloy (Ni-Cr-Fe-9Mo; 625/ 725)";"chloroacetic acid";"1979-11-08";"C2H3ClO2";"organic (weak) acids";"";"100";"175 – 275";"<20";"35,208,219,220";"";"";"";"";"";"";"";"";"";"";"";"";"";"";""
"43";"Mo Superalloy (Ni-Cr-Fe-9Mo; 625/ 725)";"chloroacetic acid";"1979-11-08";"C2H3ClO2";"organic (weak) acids";"";"100";"375 – 425";"<2";"35,208,219,220";"";"";"";"";"";"";"";"";"";"";"";"";"";"";""
"44";"Mo Superalloy (Ni-16Cr-16Mo; C276)";"chloroacetic acid";"1979-11-08";"C2H3ClO2";"organic (weak) acids";"";"5 – 85";"25 – 225";"<20";"35,208,219,220";"";"";"";"";"";"";"";"";"";"";"";"";"";"";""
"45";"Mo Superalloy (Ni-16Cr-16Mo; C276)";"chloroacetic acid";"1979-11-08";"C2H3ClO2";"organic (weak) acids";"";"100";"25 – 175";"<2";"35,208,219,220";"";"";"";"";"";"";"";"";"";"";"";"";"";"";""
"46";"Mo Superalloy (Ni-16Cr-16Mo; C276)";"chloroacetic acid";"1979-11-08";"C2H3ClO2";"organic (weak) acids";"";"100";"175 – 275";"<20";"35,208,219,220";"";"";"";"";"";"";"";"";"";"";"";"";"";"";""
"47";"Mo Superalloy (Ni-16Cr-16Mo; C276)";"chloroacetic acid";"1979-11-08";"C2H3ClO2";"organic (weak) acids";"";"100";"375 – 425";"<2";"35,208,219,220";"";"";"";"";"";"";"";"";"";"";"";"";"";"";""
"48";"Mo Superalloy (Ni-20Cr-16Mo-4W; 686)";"chloroacetic acid";"1979-11-08";"C2H3ClO2";"organic (weak) acids";"";"5 – 85";"25 – 225";"<20";"35,208,219,220";"";"";"";"";"";"";"";"";"";"";"";"";"";"";""
"49";"Mo Superalloy (Ni-20Cr-16Mo-4W; 686)";"chloroacetic acid";"1979-11-08";"C2H3ClO2";"organic (weak) acids";"";"100";"25 – 175";"<2";"35,208,219,220";"";"";"";"";"";"";"";"";"";"";"";"";"";"";""
"50";"Mo Superalloy (Ni-20Cr-16Mo-4W; 686)";"chloroacetic acid";"1979-11-08";"C2H3ClO2";"organic (weak) acids";"";"100";"175 – 275";"<20";"35,208,219,220";"";"";"";"";"";"";"";"";"";"";"";"";"";"";""
"";"";"";"";"";"";"";"";"";"";"";"";"";"";"";"";"";"";"";"";"";"";"";"";"";""
"";"";"";"";"";"";"";"";"";"";"";"";"";"";"";"";"";"";"";"";"";"";"";"";"";""
"Corrosion Survey Database (COR•SUR) © 2002 NACE International";"";"";"";"";"";"";"";"";"";"";"";"";"";"";"";"";"";"";"";"";"";"";"";"";""

File: data/corrosion_data/TableData - 2024-11-08T195525.673.csv
sep=;
"Title: Corrosion Survey Database (COR•SUR)";"";"";"";"";"";"";"";"";"";"";"";"";"";"";"";"";"";"";"";"";"";"";"";"";""
"Table: Chlorophenohydroxyacetic acid";"";"";"";"";"";"";"";"";"";"";"";"";"";"";"";"";"";"";"";"";"";"";"";"";""
"DOWNLOAD SHOWS ONLY THE DISPLAYED DATA, UP TO 50 ROWS";"";"";"";"";"";"";"";"";"";"";"";"";"";"";"";"";"";"";"";"";"";"";"";"";""
"No.";"material or substance name";"exposure medium";"exposure medium class";"warnings";"conc. (%)";"temp. (°F)";"corrosion rate (mil/yr)";"reference";"";"";"";"";"";"";"";"";"";"";"";"";"";"";"";"";""
"1";"Alloy 20-25-4Mo (904L)";"chlorophenohydroxyacetic acid";"organic (weak) acids";"";"100";"25 – 225";"<2";"219,220";"";"";"";"";"";"";"";"";"";"";"";"";"";"";"";"";""
"2";"Alloy 20-38-3-3Cu (20Cb3/ 825)";"chlorophenohydroxyacetic acid";"organic (weak) acids";"";"100";"25 – 225";"<2";"219,220";"";"";"";"";"";"";"";"";"";"";"";"";"";"";"";"";""
"3";"Alloy 30-44-5-3W (G-30)";"chlorophenohydroxyacetic acid";"organic (weak) acids";"";"100";"25 – 225";"<2";"219,220";"";"";"";"";"";"";"";"";"";"";"";"";"";"";"";"";""
"4";"Aluminum Alloy (3003/ 5154)";"chlorophenohydroxyacetic acid";"organic (weak) acids";"hazardous!";"100";"25 – 75";"<20";"219,220";"";"";"";"";"";"";"";"";"";"";"";"";"";"";"";"";""
"5";"Austenitic Cr-Ni Stainless Steel (18-8; 304/ 304L/ 347)";"chlorophenohydroxyacetic acid";"organic (weak) acids";"";"100";"25 – 225";"<2";"219,220";"";"";"";"";"";"";"";"";"";"";"";"";"";"";"";"";""
"6";"Austenitic Cr-Ni-Mo Stainless Steel (17-12-3; 316L/ 317L)";"chlorophenohydroxyacetic acid";"organic (weak) acids";"";"100";"25 – 225";"<2";"219,220";"";"";"";"";"";"";"";"";"";"";"";"";"";"";"";"";""
"7";"Brass (>15Zn)";"chlorophenohydroxyacetic acid";"organic (weak) acids";"";"100";"25 – 225";"<20";"219";"";"";"";"";"";"";"";"";"";"";"";"";"";"";"";"";""
"8";"Cast Iron, Gray/ Ductile";"chlorophenohydroxyacetic acid";"organic (weak) acids";"";"100";"25 – 75";"<20";"219";"";"";"";"";"";"";"";"";"";"";"";"";"";"";"";"";""
"9";"Copper/ Bronze/ Low Brass";"chlorophenohydroxyacetic acid";"organic (weak) acids";"";"100";"25 – 225";"<20";"219";"";"";"";"";"";"";"";"";"";"";"";"";"";"";"";"";""
"10";"Copper-Nickel";"chlorophenohydroxyacetic acid";"organic (weak) acids";"";"100";"25 – 225";"<20";"219";"";"";"";"";"";"";"";"";"";"";"";"";"";"";"";"";""
"11";"Gold/ Platinum";"chlorophenohydroxyacetic acid";"organic (weak) acids";"";"100";"25 – 225";"<2";"219";"";"";"";"";"";"";"";"";"";"";"";"";"";"";"";"";""
"12";"Lead";"chlorophenohydroxyacetic acid";"organic (weak) acids";"";"100";"25 – 225";"<20";"219";"";"";"";"";"";"";"";"";"";"";"";"";"";"";"";"";""
"13";"Mo Superalloy (Ni-Cr-Fe-9Mo; 625/ 725)";"chlorophenohydroxyacetic acid";"organic (weak) acids";"";"100";"25 – 225";"<20";"219";"";"";"";"";"";"";"";"";"";"";"";"";"";"";"";"";""
"14";"Mo Superalloy (Ni-16Cr-16Mo; C276)";"chlorophenohydroxyacetic acid";"organic (weak) acids";"";"100";"25 – 225";"<20";"219";"";"";"";"";"";"";"";"";"";"";"";"";"";"";"";"";""
"15";"Mo Superalloy (Ni-20Cr-16Mo-4W; 686)";"chlorophenohydroxyacetic acid";"organic (weak) acids";"";"100";"25 – 225";"<20";"219";"";"";"";"";"";"";"";"";"";"";"";"";"";"";"";"";""
"16";"Mo Superalloy (Ni-22Cr-16Mo; C22/ 59)";"chlorophenohydroxyacetic acid";"organic (weak) acids";"";"100";"25 – 225";"<20";"219";"";"";"";"";"";"";"";"";"";"";"";"";"";"";"";"";""
"17";"Mo Superalloy (Ni-23Cr-16Mo-1Cu; C20000)";"chlorophenohydroxyacetic acid";"organic (weak) acids";"";"100";"25 – 225";"<20";"219";"";"";"";"";"";"";"";"";"";"";"";"";"";"";"";"";""
"18";"Nickel (200)";"chlorophenohydroxyacetic acid";"organic (weak) acids";"";"100";"25 – 225";"<20";"219";"";"";"";"";"";"";"";"";"";"";"";"";"";"";"";"";""
"19";"Nickel-Copper (400)";"chlorophenohydroxyacetic acid";"organic (weak) acids";"";"100";"25 – 225";"<20";"219";"";"";"";"";"";"";"";"";"";"";"";"";"";"";"";"";""
"20";"Ni-Cr-Fe Alloy (600/ 690)";"chlorophenohydroxyacetic acid";"organic (weak) acids";"";"100";"25 – 225";"<20";"219";"";"";"";"";"";"";"";"";"";"";"";"";"";"";"";"";""
"21";"Ni-Mo Alloy (Ni-30Mo; B-2)";"chlorophenohydroxyacetic acid";"organic (weak) acids";"";"100";"25 – 225";"<20";"219";"";"";"";"";"";"";"";"";"";"";"";"";"";"";"";"";""
"22";"Silicon Cast Iron (14Si)";"chlorophenohydroxyacetic acid";"organic (weak) acids";"";"100";"52 – 237";"<20";"218";"";"";"";"";"";"";"";"";"";"";"";"";"";"";"";"";""
"23";"Silver";"chlorophenohydroxyacetic acid";"organic (weak) acids";"";"100";"25 – 225";"<20";"219";"";"";"";"";"";"";"";"";"";"";"";"";"";"";"";"";""
"24";"Steels, Carbon/ Low Alloy";"chlorophenohydroxyacetic acid";"organic (weak) acids";"";"100";"25 – 225";"<20";"219";"";"";"";"";"";"";"";"";"";"";"";"";"";"";"";"";""
"25";"Tantalum";"chlorophenohydroxyacetic acid";"organic (weak) acids";"";"100";"25 – 225";"<2";"219";"";"";"";"";"";"";"";"";"";"";"";"";"";"";"";"";""
"";"";"";"";"";"";"";"";"";"";"";"";"";"";"";"";"";"";"";"";"";"";"";"";"";""
"";"";"";"";"";"";"";"";"";"";"";"";"";"";"";"";"";"";"";"";"";"";"";"";"";""
"Corrosion Survey Database (COR•SUR) © 2002 NACE International";"";"";"";"";"";"";"";"";"";"";"";"";"";"";"";"";"";"";"";"";"";"";"";"";""
