Repository: Mahyar-rajabi94/TF_SDL

File: data/corrosion_data/TableData - 2024-11-08T195531.453.csv
sep=;
"Title: Corrosion Survey Database (COR•SUR)";"";"";"";"";"";"";"";"";"";"";"";"";"";"";"";"";"";"";"";"";"";"";"";"";""
"Table: Citric acid";"";"";"";"";"";"";"";"";"";"";"";"";"";"";"";"";"";"";"";"";"";"";"";"";""
"DOWNLOAD SHOWS ONLY THE DISPLAYED DATA, UP TO 50 ROWS";"";"";"";"";"";"";"";"";"";"";"";"";"";"";"";"";"";"";"";"";"";"";"";"";""
"No.";"material or substance name";"exposure medium";"exposure medium synonym";"exposure medium CAS RN";"exposure medium formula";"exposure medium class";"resistance note";"conc. (%)";"temp. (°F)";"corrosion rate (mil/yr)";"reference";"";"";"";"";"";"";"";"";"";"";"";"";"";""
"1";"Alloy 20-25-4Mo (904L)";"citric acid";"2-hydroxy-1,2,3-propanetricarboxylic acid";"77-92-9";"C6H8O7";"organic (weak) acids";"";"5 – 55";"25 – 125";"<2";"39,135,219";"";"";"";"";"";"";"";"";"";"";"";"";"";""
"2";"Alloy 20-38-3-3Cu (20Cb3/ 825)";"citric acid";"2-hydroxy-1,2,3-propanetricarboxylic acid";"77-92-9";"C6H8O7";"organic (weak) acids";"";"5 – 55";"25 – 225";"<2";"39,135,219";"";"";"";"";"";"";"";"";"";"";"";"";"";""
"3";"Alloy 30-44-5-3W (G-30)";"citric acid";"2-hydroxy-1,2,3-propanetricarboxylic acid";"77-92-9";"C6H8O7";"organic (weak) acids";"";"5 – 55";"25 – 225";"<2";"39,135,219";"";"";"";"";"";"";"";"";"";"";"";"";"";""
"4";"Aluminum Alloy (3003/ 5154)";"citric acid";"2-hydroxy-1,2,3-propanetricarboxylic acid";"77-92-9";"C6H8O7";"organic (weak) acids";"";"<60";"0 – 104";"<2";"39,135,219,220";"";"";"";"";"";"";"";"";"";"";"";"";"";""
"5";"Aluminum Alloy (3003/ 5154)";"citric acid";"2-hydroxy-1,2,3-propanetricarboxylic acid";"77-92-9";"C6H8O7";"organic (weak) acids";"";"5 – 60";"104 – 225";"20 – 50";"39,135,219,220";"";"";"";"";"";"";"";"";"";"";"";"";"";""
"6";"Austenitic Cr-Ni Stainless Steel (18-8; 304/ 304L/ 347)";"citric acid";"2-hydroxy-1,2,3-propanetricarboxylic acid";"77-92-9";"C6H8O7";"organic (weak) acids";"";"10";"0 – 212";"<2";"39,135,219";"";"";"";"";"";"";"";"";"";"";"";"";"";""
"7";"Austenitic Cr-Ni Stainless Steel (18-8; 304/ 304L/ 347)";"citric acid";"2-hydroxy-1,2,3-propanetricarboxylic acid";"77-92-9";"C6H8O7";"organic (weak) acids";"";"15 – 55";"105 – 175";"<20";"39,135,219";"";"";"";"";"";"";"";"";"";"";"";"";"";""
"8";"Austenitic Cr-Ni Stainless Steel (18-8; 304/ 304L/ 347)";"citric acid";"2-hydroxy-1,2,3-propanetricarboxylic acid";"77-92-9";"C6H8O7";"organic (weak) acids";"";"25";"104";"<2";"39,135,219";"";"";"";"";"";"";"";"";"";"";"";"";"";""
"9";"Austenitic Cr-Ni Stainless Steel (18-8; 304/ 304L/ 347)";"citric acid";"2-hydroxy-1,2,3-propanetricarboxylic acid";"77-92-9";"C6H8O7";"organic (weak) acids";"";"25";"185";"20 – 50";"39,135,219";"";"";"";"";"";"";"";"";"";"";"";"";"";""
"10";"Austenitic Cr-Ni Stainless Steel (18-8; 304/ 304L/ 347)";"citric acid";"2-hydroxy-1,2,3-propanetricarboxylic acid";"77-92-9";"C6H8O7";"organic (weak) acids";"";"25";"221";">50";"39,135,219";"";"";"";"";"";"";"";"";"";"";"";"";"";""
"11";"Austenitic Cr-Ni Stainless Steel (18-8; 304/ 304L/ 347)";"citric acid";"2-hydroxy-1,2,3-propanetricarboxylic acid";"77-92-9";"C6H8O7";"organic (weak) acids";"";"25 – 55";"185 – 225";">50";"39,135,219";"";"";"";"";"";"";"";"";"";"";"";"";"";""
"12";"Austenitic Cr-Ni Stainless Steel (18-8; 304/ 304L/ 347)";"citric acid";"2-hydroxy-1,2,3-propanetricarboxylic acid";"77-92-9";"C6H8O7";"organic (weak) acids";"";"50";"0 – 104";"<2";"39,135,219";"";"";"";"";"";"";"";"";"";"";"";"";"";""
"13";"Austenitic Cr-Ni Stainless Steel (18-8; 304/ 304L/ 347)";"citric acid";"2-hydroxy-1,2,3-propanetricarboxylic acid";"77-92-9";"C6H8O7";"organic (weak) acids";"";"50";"212 – 230";">50";"39,135,219";"";"";"";"";"";"";"";"";"";"";"";"";"";""
"14";"Austenitic Cr-Ni-Mo Stainless Steel (17-12-3; 316L/ 317L)";"citric acid";"2-hydroxy-1,2,3-propanetricarboxylic acid";"77-92-9";"C6H8O7";"organic (weak) acids";"";"5 – 15";"275 – 325";"<2";"39,135,219,220";"";"";"";"";"";"";"";"";"";"";"";"";"";""
"15";"Austenitic Cr-Ni-Mo Stainless Steel (17-12-3; 316L/ 317L)";"citric acid";"2-hydroxy-1,2,3-propanetricarboxylic acid";"77-92-9";"C6H8O7";"organic (weak) acids";"pitting";"5 – 55";"25 – 225";"<2";"39,135,219,220";"";"";"";"";"";"";"";"";"";"";"";"";"";""
"16";"Austenitic Cr-Ni-Mo Stainless Steel (17-12-3; 316L/ 317L)";"citric acid";"2-hydroxy-1,2,3-propanetricarboxylic acid";"77-92-9";"C6H8O7";"organic (weak) acids";"";"10";"0 – 212";"<2";"39,135,219,220";"";"";"";"";"";"";"";"";"";"";"";"";"";""
"17";"Austenitic Cr-Ni-Mo Stainless Steel (17-12-3; 316L/ 317L)";"citric acid";"2-hydroxy-1,2,3-propanetricarboxylic acid";"77-92-9";"C6H8O7";"organic (weak) acids";"";"25";"104 – 221";"<2";"39,135,219,220";"";"";"";"";"";"";"";"";"";"";"";"";"";""
"18";"Austenitic Cr-Ni-Mo Stainless Steel (17-12-3; 316L/ 317L)";"citric acid";"2-hydroxy-1,2,3-propanetricarboxylic acid";"77-92-9";"C6H8O7";"organic (weak) acids";"";"50";"0 – 230";"<2";"39,135,219,220";"";"";"";"";"";"";"";"";"";"";"";"";"";""
"19";"Austenitic Cr-Ni-Mo Stainless Steel (17-12-3; 316L/ 317L)";"citric acid";"2-hydroxy-1,2,3-propanetricarboxylic acid";"77-92-9";"C6H8O7";"organic (weak) acids";"";"55 – 60";"125 – 225";">50";"39,135,219,220";"";"";"";"";"";"";"";"";"";"";"";"";"";""
"20";"Brass (>15Zn)";"citric acid";"2-hydroxy-1,2,3-propanetricarboxylic acid";"77-92-9";"C6H8O7";"organic (weak) acids";"";"5 – 60";"25 – 75";">50";"39,135,219,220";"";"";"";"";"";"";"";"";"";"";"";"";"";""
"21";"Cast Iron, Gray/ Ductile";"citric acid";"2-hydroxy-1,2,3-propanetricarboxylic acid";"77-92-9";"C6H8O7";"organic (weak) acids";"";"5 – 15";"25 – 125";">50";"39,135,219,220";"";"";"";"";"";"";"";"";"";"";"";"";"";""
"22";"Cast Iron, Gray/ Ductile";"citric acid";"2-hydroxy-1,2,3-propanetricarboxylic acid";"77-92-9";"C6H8O7";"organic (weak) acids";"";"5 – 60";"25 – 75";">50";"39,135,219,220";"";"";"";"";"";"";"";"";"";"";"";"";"";""
"23";"Copper/ Bronze/ Low Brass";"citric acid";"2-hydroxy-1,2,3-propanetricarboxylic acid";"77-92-9";"C6H8O7";"organic (weak) acids";"";"5 – 55";"25 – 225";"20 – 50";"39,135,219";"";"";"";"";"";"";"";"";"";"";"";"";"";""
"24";"Copper-Nickel";"citric acid";"2-hydroxy-1,2,3-propanetricarboxylic acid";"77-92-9";"C6H8O7";"organic (weak) acids";"";"5 – 60";"25 – 225";"<2";"39,135,219,220";"";"";"";"";"";"";"";"";"";"";"";"";"";""
"25";"Cr Stainless Steel (12Cr)";"citric acid";"2-hydroxy-1,2,3-propanetricarboxylic acid";"77-92-9";"C6H8O7";"organic (weak) acids";"";"5 – 15";"25 – 125";"<20";"39,135,219,220";"";"";"";"";"";"";"";"";"";"";"";"";"";""
"26";"Cr Stainless Steel (12Cr)";"citric acid";"2-hydroxy-1,2,3-propanetricarboxylic acid";"77-92-9";"C6H8O7";"organic (weak) acids";"";"5 – 15";"125 – 175";"20 – 50";"39,135,219,220";"";"";"";"";"";"";"";"";"";"";"";"";"";""
"27";"Cr Stainless Steel (12Cr)";"citric acid";"2-hydroxy-1,2,3-propanetricarboxylic acid";"77-92-9";"C6H8O7";"organic (weak) acids";"";"5 – 15";"175 – 225";">50";"39,135,219,220";"";"";"";"";"";"";"";"";"";"";"";"";"";""
"28";"Cr Stainless Steel (12Cr)";"citric acid";"2-hydroxy-1,2,3-propanetricarboxylic acid";"77-92-9";"C6H8O7";"organic (weak) acids";"";"15 – 25";"75 – 125";">50";"39,135,219,220";"";"";"";"";"";"";"";"";"";"";"";"";"";""
"29";"Cr Stainless Steel (12Cr)";"citric acid";"2-hydroxy-1,2,3-propanetricarboxylic acid";"77-92-9";"C6H8O7";"organic (weak) acids";"";"15 – 55";"25 – 75";"20 – 50";"39,135,219,220";"";"";"";"";"";"";"";"";"";"";"";"";"";""
"30";"Cr Stainless Steel (12Cr)";"citric acid";"2-hydroxy-1,2,3-propanetricarboxylic acid";"77-92-9";"C6H8O7";"organic (weak) acids";"";"35 – 55";"75 – 125";">50";"39,135,219,220";"";"";"";"";"";"";"";"";"";"";"";"";"";""
"31";"Cr Stainless Steel (17Cr)";"citric acid";"2-hydroxy-1,2,3-propanetricarboxylic acid";"77-92-9";"C6H8O7";"organic (weak) acids";"";"5 – 25";"175 – 225";"20 – 50";"39,135,219,220";"";"";"";"";"";"";"";"";"";"";"";"";"";""
"32";"Cr Stainless Steel (17Cr)";"citric acid";"2-hydroxy-1,2,3-propanetricarboxylic acid";"77-92-9";"C6H8O7";"organic (weak) acids";"";"5 – 55";"25 – 125";"<20";"39,135,219,220";"";"";"";"";"";"";"";"";"";"";"";"";"";""
"33";"Cr Stainless Steel (17Cr)";"citric acid";"2-hydroxy-1,2,3-propanetricarboxylic acid";"77-92-9";"C6H8O7";"organic (weak) acids";"";"25 – 55";"175 – 225";">50";"39,135,219,220";"";"";"";"";"";"";"";"";"";"";"";"";"";""
"34";"Gold/ Platinum";"citric acid";"2-hydroxy-1,2,3-propanetricarboxylic acid";"77-92-9";"C6H8O7";"organic (weak) acids";"";"5 – 60";"25 – 225";"<2";"39,135,219,220";"";"";"";"";"";"";"";"";"";"";"";"";"";""
"35";"Lead";"citric acid";"2-hydroxy-1,2,3-propanetricarboxylic acid";"77-92-9";"C6H8O7";"organic (weak) acids";"";"5 – 35";"25 – 225";"<20";"39,135,219,220";"";"";"";"";"";"";"";"";"";"";"";"";"";""
"36";"Lead";"citric acid";"2-hydroxy-1,2,3-propanetricarboxylic acid";"77-92-9";"C6H8O7";"organic (weak) acids";"";"35 – 60";"25 – 75";">50";"39,135,219,220";"";"";"";"";"";"";"";"";"";"";"";"";"";""
"37";"Mo Superalloy (Ni-Cr-Fe-9Mo; 625/ 725)";"citric acid";"2-hydroxy-1,2,3-propanetricarboxylic acid";"77-92-9";"C6H8O7";"organic (weak) acids";"";"5 – 60";"25 – 225";"<2";"39,135,219,220";"";"";"";"";"";"";"";"";"";"";"";"";"";""
"38";"Mo Superalloy (Ni-16Cr-16Mo; C276)";"citric acid";"2-hydroxy-1,2,3-propanetricarboxylic acid";"77-92-9";"C6H8O7";"organic (weak) acids";"";"5 – 60";"25 – 225";"<2";"39,135,219,220";"";"";"";"";"";"";"";"";"";"";"";"";"";""
"39";"Mo Superalloy (Ni-20Cr-16Mo-4W; 686)";"citric acid";"2-hydroxy-1,2,3-propanetricarboxylic acid";"77-92-9";"C6H8O7";"organic (weak) acids";"";"5 – 60";"25 – 225";"<2";"39,135,219,220";"";"";"";"";"";"";"";"";"";"";"";"";"";""
"40";"Mo Superalloy (Ni-22Cr-16Mo; C22/ 59)";"citric acid";"2-hydroxy-1,2,3-propanetricarboxylic acid";"77-92-9";"C6H8O7";"organic (weak) acids";"";"5 – 60";"25 – 225";"<2";"39,135,219,220";"";"";"";"";"";"";"";"";"";"";"";"";"";""
"41";"Mo Superalloy (Ni-23Cr-16Mo-1Cu; C20000)";"citric acid";"2-hydroxy-1,2,3-propanetricarboxylic acid";"77-92-9";"C6H8O7";"organic (weak) acids";"";"5 – 60";"25 – 225";"<2";"39,135,219,220";"";"";"";"";"";"";"";"";"";"";"";"";"";""
"42";"Nickel (200)";"citric acid";"2-hydroxy-1,2,3-propanetricarboxylic acid";"77-92-9";"C6H8O7";"organic (weak) acids";"";"5 – 60";"25 – 225";"<20";"39,135,219,220";"";"";"";"";"";"";"";"";"";"";"";"";"";""
"43";"Nickel Cast Iron (15-35Ni)";"citric acid";"2-hydroxy-1,2,3-propanetricarboxylic acid";"77-92-9";"C6H8O7";"organic (weak) acids";"";"5 – 60";"25 – 75";">50";"39,135,219,220";"";"";"";"";"";"";"";"";"";"";"";"";"";""
"44";"Nickel-Copper (400)";"citric acid";"2-hydroxy-1,2,3-propanetricarboxylic acid";"77-92-9";"C6H8O7";"organic (weak) acids";"";"5 – 60";"25 – 225";"<20";"39,135,219,220";"";"";"";"";"";"";"";"";"";"";"";"";"";""
"45";"Ni-Cr-Fe Alloy (600/ 690)";"citric acid";"2-hydroxy-1,2,3-propanetricarboxylic acid";"77-92-9";"C6H8O7";"organic (weak) acids";"";"5 – 25";"25 – 225";"<2";"39,135,219,220";"";"";"";"";"";"";"";"";"";"";"";"";"";""
"46";"Ni-Cr-Fe Alloy (600/ 690)";"citric acid";"2-hydroxy-1,2,3-propanetricarboxylic acid";"77-92-9";"C6H8O7";"organic (weak) acids";"";"5 – 45";"25 – 75";"<2";"39,135,219,220";"";"";"";"";"";"";"";"";"";"";"";"";"";""
"47";"Ni-Cr-Fe Alloy (600/ 690)";"citric acid";"2-hydroxy-1,2,3-propanetricarboxylic acid";"77-92-9";"C6H8O7";"organic (weak) acids";"";"25 – 35";"75 – 225";"<20";"39,135,219,220";"";"";"";"";"";"";"";"";"";"";"";"";"";""
"48";"Ni-Cr-Fe Alloy (600/ 690)";"citric acid";"2-hydroxy-1,2,3-propanetricarboxylic acid";"77-92-9";"C6H8O7";"organic (weak) acids";"";"45 – 60";"25 – 75";"<20";"39,135,219,220";"";"";"";"";"";"";"";"";"";"";"";"";"";""
"49";"Ni-Mo Alloy (Ni-30Mo; B-2)";"citric acid";"2-hydroxy-1,2,3-propanetricarboxylic acid";"77-92-9";"C6H8O7";"organic (weak) acids";"";"5 – 60";"25 – 225";"<2";"39,135,219,220";"";"";"";"";"";"";"";"";"";"";"";"";"";""
"50";"Niobium (Columbium)";"citric acid";"2-hydroxy-1,2,3-propanetricarboxylic acid";"77-92-9";"C6H8O7";"organic (weak) acids";"";"<60";"212";"<2";"39,135,220";"";"";"";"";"";"";"";"";"";"";"";"";"";""
"";"";"";"";"";"";"";"";"";"";"";"";"";"";"";"";"";"";"";"";"";"";"";"";"";""
"";"";"";"";"";"";"";"";"";"";"";"";"";"";"";"";"";"";"";"";"";"";"";"";"";""
"Corrosion Survey Database (COR•SUR) © 2002 NACE International";"";"";"";"";"";"";"";"";"";"";"";"";"";"";"";"";"";"";"";"";"";"";"";"";""

File: data/corrosion_data/TableData - 2024-11-08T195542.257.csv
sep=;
"Title: Corrosion Survey Database (COR•SUR)";"";"";"";"";"";"";"";"";"";"";"";"";"";"";"";"";"";"";"";"";"";"";"";"";""
"Table: Cyanoacetic acid";"";"";"";"";"";"";"";"";"";"";"";"";"";"";"";"";"";"";"";"";"";"";"";"";""
"DOWNLOAD SHOWS ONLY THE DISPLAYED DATA, UP TO 50 ROWS";"";"";"";"";"";"";"";"";"";"";"";"";"";"";"";"";"";"";"";"";"";"";"";"";""
"No.";"material or substance name";"exposure medium";"exposure medium CAS RN";"exposure medium formula";"exposure medium class";"conc. (%)";"temp. (°F)";"corrosion rate (mil/yr)";"reference";"";"";"";"";"";"";"";"";"";"";"";"";"";"";"";""
"1";"Aluminum Alloy (3003/ 5154)";"cyanoacetic acid";"372-09-8";"C3H3NO2";"organic (weak) acids";"85 – 95";"25 – 75";">50";"219,220";"";"";"";"";"";"";"";"";"";"";"";"";"";"";"";""
"2";"Brass (>15Zn)";"cyanoacetic acid";"372-09-8";"C3H3NO2";"organic (weak) acids";"100";"158 – 175";">50";"219,220";"";"";"";"";"";"";"";"";"";"";"";"";"";"";"";""
"3";"Gold/ Platinum";"cyanoacetic acid";"372-09-8";"C3H3NO2";"organic (weak) acids";"100";"158 – 225";"<2";"219,220";"";"";"";"";"";"";"";"";"";"";"";"";"";"";"";""
"4";"Silver";"cyanoacetic acid";"372-09-8";"C3H3NO2";"organic (weak) acids";"100";"158 – 225";"<2";"219,220";"";"";"";"";"";"";"";"";"";"";"";"";"";"";"";""
"5";"Tantalum";"cyanoacetic acid";"372-09-8";"C3H3NO2";"organic (weak) acids";"100";"158 – 225";"<2";"219,220";"";"";"";"";"";"";"";"";"";"";"";"";"";"";"";""
"6";"Titanium, Unalloyed";"cyanoacetic acid";"372-09-8";"C3H3NO2";"organic (weak) acids";"100";"158 – 225";"<2";"219,220";"";"";"";"";"";"";"";"";"";"";"";"";"";"";"";""
"7";"Zirconium";"cyanoacetic acid";"372-09-8";"C3H3NO2";"organic (weak) acids";"100";"158 – 225";"<2";"219,220";"";"";"";"";"";"";"";"";"";"";"";"";"";"";"";""
"";"";"";"";"";"";"";"";"";"";"";"";"";"";"";"";"";"";"";"";"";"";"";"";"";""
"";"";"";"";"";"";"";"";"";"";"";"";"";"";"";"";"";"";"";"";"";"";"";"";"";""
"Corrosion Survey Database (COR•SUR) © 2002 NACE International";"";"";"";"";"";"";"";"";"";"";"";"";"";"";"";"";"";"";"";"";"";"";"";"";""

File: data/corrosion_data/TableData - 2024-11-08T195551.572.csv
sep=;
"Title: Corrosion Survey Database (COR•SUR)";"";"";"";"";"";"";"";"";"";"";"";"";"";"";"";"";"";"";"";"";"";"";"";"";""
"Table: Diglycolic acid";"";"";"";"";"";"";"";"";"";"";"";"";"";"";"";"";"";"";"";"";"";"";"";"";""
"DOWNLOAD SHOWS ONLY THE DISPLAYED DATA, UP TO 50 ROWS";"";"";"";"";"";"";"";"";"";"";"";"";"";"";"";"";"";"";"";"";"";"";"";"";""
"No.";"material or substance name";"exposure medium";"exposure medium synonym";"exposure medium CAS RN";"exposure medium formula";"exposure medium class";"warnings";"conc. (%)";"temp. (°F)";"corrosion rate (mil/yr)";"reference";"";"";"";"";"";"";"";"";"";"";"";"";"";""
"1";"Aluminum Alloy (3003/ 5154)";"diglycolic acid";"2,2'-oxydiacetic acid";"110-99-6";"C4H6O5";"organic (weak) acids";"";"5 – 25";"75 – 125";">50";"219,220";"";"";"";"";"";"";"";"";"";"";"";"";"";""
"2";"Aluminum Alloy (3003/ 5154)";"diglycolic acid";"2,2'-oxydiacetic acid";"110-99-6";"C4H6O5";"organic (weak) acids";"";"5 – 35";"25 – 75";"<20";"219,220";"";"";"";"";"";"";"";"";"";"";"";"";"";""
"3";"Brass (>15Zn)";"diglycolic acid";"2,2'-oxydiacetic acid";"110-99-6";"C4H6O5";"organic (weak) acids";"severe corrosion with oxygen ingress";"";"0";"<2";"219";"";"";"";"";"";"";"";"";"";"";"";"";"";""
"4";"Copper/ Bronze/ Low Brass";"diglycolic acid";"2,2'-oxydiacetic acid";"110-99-6";"C4H6O5";"organic (weak) acids";"severe corrosion with oxygen ingress";"";"0";"<2";"219,220";"";"";"";"";"";"";"";"";"";"";"";"";"";""
"5";"Copper-Nickel";"diglycolic acid";"2,2'-oxydiacetic acid";"110-99-6";"C4H6O5";"organic (weak) acids";"severe corrosion with oxygen ingress";"";"0";"<2";"219,220";"";"";"";"";"";"";"";"";"";"";"";"";"";""
"6";"Nickel (200)";"diglycolic acid";"2,2'-oxydiacetic acid";"110-99-6";"C4H6O5";"organic (weak) acids";"severe corrosion with oxygen ingress";"";"0";"<2";"219,220";"";"";"";"";"";"";"";"";"";"";"";"";"";""
"7";"Nickel-Copper (400)";"diglycolic acid";"2,2'-oxydiacetic acid";"110-99-6";"C4H6O5";"organic (weak) acids";"severe corrosion with oxygen ingress";"";"0";"<2";"219,220";"";"";"";"";"";"";"";"";"";"";"";"";"";""
"8";"Titanium, Unalloyed";"diglycolic acid";"2,2'-oxydiacetic acid";"110-99-6";"C4H6O5";"organic (weak) acids";"";"5 – 15";"175 – 225";"<2";"219,220";"";"";"";"";"";"";"";"";"";"";"";"";"";""
"";"";"";"";"";"";"";"";"";"";"";"";"";"";"";"";"";"";"";"";"";"";"";"";"";""
"";"";"";"";"";"";"";"";"";"";"";"";"";"";"";"";"";"";"";"";"";"";"";"";"";""
"Corrosion Survey Database (COR•SUR) © 2002 NACE International";"";"";"";"";"";"";"";"";"";"";"";"";"";"";"";"";"";"";"";"";"";"";"";"";""

File: data/corrosion_data/TableData - 2024-11-08T195613.180.csv
sep=;
"Title: Corrosion Survey Database (COR•SUR)";"";"";"";"";"";"";"";"";"";"";"";"";"";"";"";"";"";"";"";"";"";"";"";"";""
"Table: Formic acid";"";"";"";"";"";"";"";"";"";"";"";"";"";"";"";"";"";"";"";"";"";"";"";"";""
"DOWNLOAD SHOWS ONLY THE DISPLAYED DATA, UP TO 50 ROWS";"";"";"";"";"";"";"";"";"";"";"";"";"";"";"";"";"";"";"";"";"";"";"";"";""
"No.";"material or substance name";"exposure medium";"exposure medium synonym";"exposure medium CAS RN";"exposure medium formula";"exposure medium class";"warnings";"conc. (%)";"temp. (°F)";"corrosion rate (mil/yr)";"test note";"reference";"";"";"";"";"";"";"";"";"";"";"";"";""
"1";"Alloy 20-25-4Mo (904L)";"formic acid";"methanoic acid";"64-18-6";"CH2O2";"organic (weak) acids";"";"5 – 10";"0 – 214";"<2";"";"54,139,175,209,219,220";"";"";"";"";"";"";"";"";"";"";"";"";""
"2";"Alloy 20-25-4Mo (904L)";"formic acid";"methanoic acid";"64-18-6";"CH2O2";"organic (weak) acids";"";"5 – 95";"25 – 75";"<2";"";"54,139,175,209,219,220";"";"";"";"";"";"";"";"";"";"";"";"";""
"3";"Alloy 20-25-4Mo (904L)";"formic acid";"methanoic acid";"64-18-6";"CH2O2";"organic (weak) acids";"";"10 – 25";"176 – 210";"<20";"";"54,139,175,209,219,220";"";"";"";"";"";"";"";"";"";"";"";"";""
"4";"Alloy 20-25-4Mo (904L)";"formic acid";"methanoic acid";"64-18-6";"CH2O2";"organic (weak) acids";"";"25";"212";"20 – 50";"";"54,139,175,209,219,220";"";"";"";"";"";"";"";"";"";"";"";"";""
"5";"Alloy 20-25-4Mo (904L)";"formic acid";"methanoic acid";"64-18-6";"CH2O2";"organic (weak) acids";"";"35 – 95";"176 – 210";"<20";"";"54,139,175,209,219,220";"";"";"";"";"";"";"";"";"";"";"";"";""
"6";"Alloy 20-25-4Mo (904L)";"formic acid";"methanoic acid";"64-18-6";"CH2O2";"organic (weak) acids";"";"50";"0 – 176";"<2";"";"54,139,175,209,219,220";"";"";"";"";"";"";"";"";"";"";"";"";""
"7";"Alloy 20-25-4Mo (904L)";"formic acid";"methanoic acid";"64-18-6";"CH2O2";"organic (weak) acids";"";"50";"212";"20 – 50";"";"54,139,175,209,219,220";"";"";"";"";"";"";"";"";"";"";"";"";""
"8";"Alloy 20-25-4Mo (904L)";"formic acid";"methanoic acid";"64-18-6";"CH2O2";"organic (weak) acids";"";"65";"212";"20 – 50";"";"54,139,175,209,219,220";"";"";"";"";"";"";"";"";"";"";"";"";""
"9";"Alloy 20-25-4Mo (904L)";"formic acid";"methanoic acid";"64-18-6";"CH2O2";"organic (weak) acids";"";"80 – 90";"225";"20 – 50";"";"54,139,175,209,219,220";"";"";"";"";"";"";"";"";"";"";"";"";""
"10";"Alloy 20-25-4Mo (904L)";"formic acid";"methanoic acid";"64-18-6";"CH2O2";"organic (weak) acids";"";"100";"47 – 214";"<2";"";"54,139,175,209,219,220";"";"";"";"";"";"";"";"";"";"";"";"";""
"11";"Alloy 20-25-6Mo (254SMO/ 6XN)";"formic acid";"methanoic acid";"64-18-6";"CH2O2";"organic (weak) acids";"";"5";"0 – 212";"<2";"";"54,139,175,209,221";"";"";"";"";"";"";"";"";"";"";"";"";""
"12";"Alloy 20-25-6Mo (254SMO/ 6XN)";"formic acid";"methanoic acid";"64-18-6";"CH2O2";"organic (weak) acids";"";"10";"0 – 214";"<2";"";"54,139,175,209,221";"";"";"";"";"";"";"";"";"";"";"";"";""
"13";"Alloy 20-25-6Mo (254SMO/ 6XN)";"formic acid";"methanoic acid";"64-18-6";"CH2O2";"organic (weak) acids";"";"25";"212";"<20";"";"54,139,175,209,221";"";"";"";"";"";"";"";"";"";"";"";"";""
"14";"Alloy 20-25-6Mo (254SMO/ 6XN)";"formic acid";"methanoic acid";"64-18-6";"CH2O2";"organic (weak) acids";"";"50";"0 – 176";"<2";"";"54,139,175,209,221";"";"";"";"";"";"";"";"";"";"";"";"";""
"15";"Alloy 20-25-6Mo (254SMO/ 6XN)";"formic acid";"methanoic acid";"64-18-6";"CH2O2";"organic (weak) acids";"";"50";"176 – 212";"<20";"";"54,139,175,209,221";"";"";"";"";"";"";"";"";"";"";"";"";""
"16";"Alloy 20-25-6Mo (254SMO/ 6XN)";"formic acid";"methanoic acid";"64-18-6";"CH2O2";"organic (weak) acids";"";"65";"212";"<20";"";"54,139,175,209,221";"";"";"";"";"";"";"";"";"";"";"";"";""
"17";"Alloy 20-25-6Mo (254SMO/ 6XN)";"formic acid";"methanoic acid";"64-18-6";"CH2O2";"organic (weak) acids";"";"80";"225";"20 – 50";"boiling point";"54,139,175,209,221";"";"";"";"";"";"";"";"";"";"";"";"";""
"18";"Alloy 20-25-6Mo (254SMO/ 6XN)";"formic acid";"methanoic acid";"64-18-6";"CH2O2";"organic (weak) acids";"";"90";"223";"20 – 50";"boiling point";"54,139,175,209,221";"";"";"";"";"";"";"";"";"";"";"";"";""
"19";"Alloy 20-25-6Mo (254SMO/ 6XN)";"formic acid";"methanoic acid";"64-18-6";"CH2O2";"organic (weak) acids";"";"100";"0 – 214";"<2";"";"54,139,175,209,221";"";"";"";"";"";"";"";"";"";"";"";"";""
"20";"Alloy 20-38-3-3Cu (20Cb3/ 825)";"formic acid";"methanoic acid";"64-18-6";"CH2O2";"organic (weak) acids";"";"5 – 10";"212 – 214";"<2";"";"54,139,175,209,219";"";"";"";"";"";"";"";"";"";"";"";"";""
"21";"Alloy 20-38-3-3Cu (20Cb3/ 825)";"formic acid";"methanoic acid";"64-18-6";"CH2O2";"organic (weak) acids";"";"5 – 45";"25 – 175";"<2";"";"54,139,175,209,219";"";"";"";"";"";"";"";"";"";"";"";"";""
"22";"Alloy 20-38-3-3Cu (20Cb3/ 825)";"formic acid";"methanoic acid";"64-18-6";"CH2O2";"organic (weak) acids";"";"5 – 45";"175 – 225";"<20";"";"54,139,175,209,219";"";"";"";"";"";"";"";"";"";"";"";"";""
"23";"Alloy 20-38-3-3Cu (20Cb3/ 825)";"formic acid";"methanoic acid";"64-18-6";"CH2O2";"organic (weak) acids";"";"50";"0 – 212";"<2";"";"54,139,175,209,219";"";"";"";"";"";"";"";"";"";"";"";"";""
"24";"Alloy 20-38-3-3Cu (20Cb3/ 825)";"formic acid";"methanoic acid";"64-18-6";"CH2O2";"organic (weak) acids";"";"55 – 65";"25 – 175";"<2";"";"54,139,175,209,219";"";"";"";"";"";"";"";"";"";"";"";"";""
"25";"Alloy 20-38-3-3Cu (20Cb3/ 825)";"formic acid";"methanoic acid";"64-18-6";"CH2O2";"organic (weak) acids";"";"55 – 65";"175 – 225";"<20";"";"54,139,175,209,219";"";"";"";"";"";"";"";"";"";"";"";"";""
"26";"Alloy 20-38-3-3Cu (20Cb3/ 825)";"formic acid";"methanoic acid";"64-18-6";"CH2O2";"organic (weak) acids";"";"65 – 90";"212 – 225";"20 – 50";"";"54,139,175,209,219";"";"";"";"";"";"";"";"";"";"";"";"";""
"27";"Alloy 20-38-3-3Cu (20Cb3/ 825)";"formic acid";"methanoic acid";"64-18-6";"CH2O2";"organic (weak) acids";"";"85 – 95";"25 – 175";"<2";"";"54,139,175,209,219";"";"";"";"";"";"";"";"";"";"";"";"";""
"28";"Alloy 20-38-3-3Cu (20Cb3/ 825)";"formic acid";"methanoic acid";"64-18-6";"CH2O2";"organic (weak) acids";"";"85 – 95";"175 – 225";"<20";"";"54,139,175,209,219";"";"";"";"";"";"";"";"";"";"";"";"";""
"29";"Alloy 20-38-3-3Cu (20Cb3/ 825)";"formic acid";"methanoic acid";"64-18-6";"CH2O2";"organic (weak) acids";"";"100";"47 – 214";"<2";"";"54,139,175,209,219";"";"";"";"";"";"";"";"";"";"";"";"";""
"30";"Alloy 30-44-5-3W (G-30)";"formic acid";"methanoic acid";"64-18-6";"CH2O2";"organic (weak) acids";"";"5 – 10";"212 – 214";"<2";"";"54,139,175,209,219";"";"";"";"";"";"";"";"";"";"";"";"";""
"31";"Alloy 30-44-5-3W (G-30)";"formic acid";"methanoic acid";"64-18-6";"CH2O2";"organic (weak) acids";"";"5 – 45";"25 – 175";"<2";"";"54,139,175,209,219";"";"";"";"";"";"";"";"";"";"";"";"";""
"32";"Alloy 30-44-5-3W (G-30)";"formic acid";"methanoic acid";"64-18-6";"CH2O2";"organic (weak) acids";"";"5 – 45";"175 – 225";"<20";"";"54,139,175,209,219";"";"";"";"";"";"";"";"";"";"";"";"";""
"33";"Alloy 30-44-5-3W (G-30)";"formic acid";"methanoic acid";"64-18-6";"CH2O2";"organic (weak) acids";"";"50";"0 – 212";"<2";"";"54,139,175,209,219";"";"";"";"";"";"";"";"";"";"";"";"";""
"34";"Alloy 30-44-5-3W (G-30)";"formic acid";"methanoic acid";"64-18-6";"CH2O2";"organic (weak) acids";"";"55 – 65";"25 – 175";"<2";"";"54,139,175,209,219";"";"";"";"";"";"";"";"";"";"";"";"";""
"35";"Alloy 30-44-5-3W (G-30)";"formic acid";"methanoic acid";"64-18-6";"CH2O2";"organic (weak) acids";"";"55 – 65";"175 – 225";"<20";"";"54,139,175,209,219";"";"";"";"";"";"";"";"";"";"";"";"";""
"36";"Alloy 30-44-5-3W (G-30)";"formic acid";"methanoic acid";"64-18-6";"CH2O2";"organic (weak) acids";"";"65 – 90";"212 – 225";"20 – 50";"";"54,139,175,209,219";"";"";"";"";"";"";"";"";"";"";"";"";""
"37";"Alloy 30-44-5-3W (G-30)";"formic acid";"methanoic acid";"64-18-6";"CH2O2";"organic (weak) acids";"";"85 – 95";"25 – 175";"<2";"";"54,139,175,209,219";"";"";"";"";"";"";"";"";"";"";"";"";""
"38";"Alloy 30-44-5-3W (G-30)";"formic acid";"methanoic acid";"64-18-6";"CH2O2";"organic (weak) acids";"";"85 – 95";"175 – 225";"<20";"";"54,139,175,209,219";"";"";"";"";"";"";"";"";"";"";"";"";""
"39";"Alloy 30-44-5-3W (G-30)";"formic acid";"methanoic acid";"64-18-6";"CH2O2";"organic (weak) acids";"";"100";"47 – 214";"<2";"";"54,139,175,209,219";"";"";"";"";"";"";"";"";"";"";"";"";""
"40";"Aluminum Alloy (3003/ 5154)";"formic acid";"methanoic acid";"64-18-6";"CH2O2";"organic (weak) acids";"";"5 – 75";"75 – 125";"20 – 50";"";"54,139,209,219,220";"";"";"";"";"";"";"";"";"";"";"";"";""
"41";"Aluminum Alloy (3003/ 5154)";"formic acid";"methanoic acid";"64-18-6";"CH2O2";"organic (weak) acids";"";"5 – 85";"25 – 75";"<20";"";"54,139,209,219,220";"";"";"";"";"";"";"";"";"";"";"";"";""
"42";"Aluminum Alloy (3003/ 5154)";"formic acid";"methanoic acid";"64-18-6";"CH2O2";"organic (weak) acids";"";"5 – 95";"175 – 225";">50";"";"54,139,209,219,220";"";"";"";"";"";"";"";"";"";"";"";"";""
"43";"Aluminum Alloy (3003/ 5154)";"formic acid";"methanoic acid";"64-18-6";"CH2O2";"organic (weak) acids";"";"75 – 85";"75 – 125";">50";"";"54,139,209,219,220";"";"";"";"";"";"";"";"";"";"";"";"";""
"44";"Aluminum Alloy (3003/ 5154)";"formic acid";"methanoic acid";"64-18-6";"CH2O2";"organic (weak) acids";"";"85 – 95";"25 – 75";"<2";"";"54,139,209,219,220";"";"";"";"";"";"";"";"";"";"";"";"";""
"45";"Aluminum Alloy (3003/ 5154)";"formic acid";"methanoic acid";"64-18-6";"CH2O2";"organic (weak) acids";"";"85 – 95";"75 – 125";"20 – 50";"";"54,139,209,219,220";"";"";"";"";"";"";"";"";"";"";"";"";""
"46";"Aluminum Alloy (3003/ 5154)";"formic acid";"methanoic acid";"64-18-6";"CH2O2";"organic (weak) acids";"";"100";"47 – 75";"<2";"";"54,139,209,219,220";"";"";"";"";"";"";"";"";"";"";"";"";""
"47";"Aluminum Alloy (3003/ 5154)";"formic acid";"methanoic acid";"64-18-6";"CH2O2";"organic (weak) acids";"";"100";"75 – 125";"<20";"";"54,139,209,219,220";"";"";"";"";"";"";"";"";"";"";"";"";""
"48";"Aluminum Alloy (3003/ 5154)";"formic acid";"methanoic acid";"64-18-6";"CH2O2";"organic (weak) acids";"";"100";"175 – 225";"<20";"";"54,139,209,219,220";"";"";"";"";"";"";"";"";"";"";"";"";""
"49";"Austenitic Cr-Ni Stainless Steel (18-8; 304/ 304L/ 347)";"formic acid";"methanoic acid";"64-18-6";"CH2O2";"organic (weak) acids";"";"5 – 25";"175 – 225";">50";"";"54,139,209,219,220";"";"";"";"";"";"";"";"";"";"";"";"";""
"50";"Austenitic Cr-Ni Stainless Steel (18-8; 304/ 304L/ 347)";"formic acid";"methanoic acid";"64-18-6";"CH2O2";"organic (weak) acids";"";"5 – 95";"25 – 75";"<2";"";"54,139,209,219,220";"";"";"";"";"";"";"";"";"";"";"";"";""
"";"";"";"";"";"";"";"";"";"";"";"";"";"";"";"";"";"";"";"";"";"";"";"";"";""
"";"";"";"";"";"";"";"";"";"";"";"";"";"";"";"";"";"";"";"";"";"";"";"";"";""
"Corrosion Survey Database (COR•SUR) © 2002 NACE International";"";"";"";"";"";"";"";"";"";"";"";"";"";"";"";"";"";"";"";"";"";"";"";"";""

File: data/corrosion_data/TableData - 2024-11-08T195617.701.csv
sep=;
"Title: Corrosion Survey Database (COR•SUR)";"";"";"";"";"";"";"";"";"";"";"";"";"";"";"";"";"";"";"";"";"";"";"";"";""
"Table: Gallic acid";"";"";"";"";"";"";"";"";"";"";"";"";"";"";"";"";"";"";"";"";"";"";"";"";""
"DOWNLOAD SHOWS ONLY THE DISPLAYED DATA, UP TO 50 ROWS";"";"";"";"";"";"";"";"";"";"";"";"";"";"";"";"";"";"";"";"";"";"";"";"";""
"No.";"material or substance name";"exposure medium";"exposure medium synonym";"exposure medium CAS RN";"exposure medium formula";"exposure medium class";"conc. (%)";"temp. (°F)";"corrosion rate (mil/yr)";"reference";"";"";"";"";"";"";"";"";"";"";"";"";"";"";""
"1";"Alloy 20-25-4Mo (904L)";"gallic acid";"3,4,5-trihydroxybenzoic acid";"149-91-7";"C7H6O5";"organic (weak) acids";"100";"450 – 500";"<2";"177";"";"";"";"";"";"";"";"";"";"";"";"";"";"";""
"2";"Alloy 20-25-6Mo (254SMO/ 6XN)";"gallic acid";"3,4,5-trihydroxybenzoic acid";"149-91-7";"C7H6O5";"organic (weak) acids";"100";"450 – 500";"<2";"177";"";"";"";"";"";"";"";"";"";"";"";"";"";"";""
"3";"Alloy 20-38-3-3Cu (20Cb3/ 825)";"gallic acid";"3,4,5-trihydroxybenzoic acid";"149-91-7";"C7H6O5";"organic (weak) acids";"5";"25 – 225";"<20";"177,219,220";"";"";"";"";"";"";"";"";"";"";"";"";"";"";""
"4";"Alloy 20-38-3-3Cu (20Cb3/ 825)";"gallic acid";"3,4,5-trihydroxybenzoic acid";"149-91-7";"C7H6O5";"organic (weak) acids";"100";"450 – 500";"<2";"177,219,220";"";"";"";"";"";"";"";"";"";"";"";"";"";"";""
"5";"Alloy 30-44-5-3W (G-30)";"gallic acid";"3,4,5-trihydroxybenzoic acid";"149-91-7";"C7H6O5";"organic (weak) acids";"5";"25 – 225";"<20";"177,219,220";"";"";"";"";"";"";"";"";"";"";"";"";"";"";""
"6";"Alloy 30-44-5-3W (G-30)";"gallic acid";"3,4,5-trihydroxybenzoic acid";"149-91-7";"C7H6O5";"organic (weak) acids";"100";"450 – 500";"<2";"177,219,220";"";"";"";"";"";"";"";"";"";"";"";"";"";"";""
"7";"Aluminum Alloy (3003/ 5154)";"gallic acid";"3,4,5-trihydroxybenzoic acid";"149-91-7";"C7H6O5";"organic (weak) acids";"5";"25 – 75";"<2";"219,220";"";"";"";"";"";"";"";"";"";"";"";"";"";"";""
"8";"Aluminum Alloy (3003/ 5154)";"gallic acid";"3,4,5-trihydroxybenzoic acid";"149-91-7";"C7H6O5";"organic (weak) acids";"5";"75 – 225";"<20";"219,220";"";"";"";"";"";"";"";"";"";"";"";"";"";"";""
"9";"Austenitic Cr-Ni Stainless Steel (18-8; 304/ 304L/ 347)";"gallic acid";"3,4,5-trihydroxybenzoic acid";"149-91-7";"C7H6O5";"organic (weak) acids";"5";"25 – 225";"<20";"219,220";"";"";"";"";"";"";"";"";"";"";"";"";"";"";""
"10";"Austenitic Cr-Ni-Mo Stainless Steel (17-12-3; 316L/ 317L)";"gallic acid";"3,4,5-trihydroxybenzoic acid";"149-91-7";"C7H6O5";"organic (weak) acids";"5";"25 – 225";"<20";"219,220";"";"";"";"";"";"";"";"";"";"";"";"";"";"";""
"11";"Cr Stainless Steel (12Cr)";"gallic acid";"3,4,5-trihydroxybenzoic acid";"149-91-7";"C7H6O5";"organic (weak) acids";"5";"25 – 225";"<20";"219,220";"";"";"";"";"";"";"";"";"";"";"";"";"";"";""
"12";"Cr Stainless Steel (17Cr)";"gallic acid";"3,4,5-trihydroxybenzoic acid";"149-91-7";"C7H6O5";"organic (weak) acids";"5";"25 – 225";"<20";"219,220";"";"";"";"";"";"";"";"";"";"";"";"";"";"";""
"13";"Duplex Stainless Steel (25-6-3)";"gallic acid";"3,4,5-trihydroxybenzoic acid";"149-91-7";"C7H6O5";"organic (weak) acids";"100";"450 – 500";"<2";"177";"";"";"";"";"";"";"";"";"";"";"";"";"";"";""
"14";"Gold/ Platinum";"gallic acid";"3,4,5-trihydroxybenzoic acid";"149-91-7";"C7H6O5";"organic (weak) acids";"5";"25 – 75";"<2";"219,220";"";"";"";"";"";"";"";"";"";"";"";"";"";"";""
"15";"Mo Superalloy (Ni-Cr-Fe-9Mo; 625/ 725)";"gallic acid";"3,4,5-trihydroxybenzoic acid";"149-91-7";"C7H6O5";"organic (weak) acids";"5";"175 – 225";"<20";"219,220";"";"";"";"";"";"";"";"";"";"";"";"";"";"";""
"16";"Mo Superalloy (Ni-16Cr-16Mo; C276)";"gallic acid";"3,4,5-trihydroxybenzoic acid";"149-91-7";"C7H6O5";"organic (weak) acids";"5";"175 – 225";"<20";"219,220";"";"";"";"";"";"";"";"";"";"";"";"";"";"";""
"17";"Mo Superalloy (Ni-20Cr-16Mo-4W; 686)";"gallic acid";"3,4,5-trihydroxybenzoic acid";"149-91-7";"C7H6O5";"organic (weak) acids";"5";"175 – 225";"<20";"219,220";"";"";"";"";"";"";"";"";"";"";"";"";"";"";""
"18";"Mo Superalloy (Ni-22Cr-16Mo; C22/ 59)";"gallic acid";"3,4,5-trihydroxybenzoic acid";"149-91-7";"C7H6O5";"organic (weak) acids";"5";"175 – 225";"<20";"219,220";"";"";"";"";"";"";"";"";"";"";"";"";"";"";""
"19";"Mo Superalloy (Ni-23Cr-16Mo-1Cu; C20000)";"gallic acid";"3,4,5-trihydroxybenzoic acid";"149-91-7";"C7H6O5";"organic (weak) acids";"5";"175 – 225";"<20";"219,220";"";"";"";"";"";"";"";"";"";"";"";"";"";"";""
"20";"Ni-Cr-Fe Alloy (600/ 690)";"gallic acid";"3,4,5-trihydroxybenzoic acid";"149-91-7";"C7H6O5";"organic (weak) acids";"5";"25 – 125";"<20";"219,220";"";"";"";"";"";"";"";"";"";"";"";"";"";"";""
"21";"Silicon Cast Iron (14Si)";"gallic acid";"3,4,5-trihydroxybenzoic acid";"149-91-7";"C7H6O5";"organic (weak) acids";"5";"52 – 237";"<2";"218,220";"";"";"";"";"";"";"";"";"";"";"";"";"";"";""
"22";"Superferritic Stainless Steel (26-1)";"gallic acid";"3,4,5-trihydroxybenzoic acid";"149-91-7";"C7H6O5";"organic (weak) acids";"5";"25 – 225";"<20";"219,220";"";"";"";"";"";"";"";"";"";"";"";"";"";"";""
"23";"Tantalum";"gallic acid";"3,4,5-trihydroxybenzoic acid";"149-91-7";"C7H6O5";"organic (weak) acids";"5";"25 – 75";"<2";"219,220";"";"";"";"";"";"";"";"";"";"";"";"";"";"";""
"24";"Titanium, Unalloyed";"gallic acid";"3,4,5-trihydroxybenzoic acid";"149-91-7";"C7H6O5";"organic (weak) acids";"100";"450 – 500";"<2";"177";"";"";"";"";"";"";"";"";"";"";"";"";"";"";""
"";"";"";"";"";"";"";"";"";"";"";"";"";"";"";"";"";"";"";"";"";"";"";"";"";""
"";"";"";"";"";"";"";"";"";"";"";"";"";"";"";"";"";"";"";"";"";"";"";"";"";""
"Corrosion Survey Database (COR•SUR) © 2002 NACE International";"";"";"";"";"";"";"";"";"";"";"";"";"";"";"";"";"";"";"";"";"";"";"";"";""

File: data/corrosion_data/TableData - 2024-11-08T195621.879.csv
sep=;
"Title: Corrosion Survey Database (COR•SUR)";"";"";"";"";"";"";"";"";"";"";"";"";"";"";"";"";"";"";"";"";"";"";"";"";""
"Table: Gluconic acid";"";"";"";"";"";"";"";"";"";"";"";"";"";"";"";"";"";"";"";"";"";"";"";"";""
"DOWNLOAD SHOWS ONLY THE DISPLAYED DATA, UP TO 50 ROWS";"";"";"";"";"";"";"";"";"";"";"";"";"";"";"";"";"";"";"";"";"";"";"";"";""
"No.";"material or substance name";"exposure medium";"exposure medium class";"warnings";"conc. (%)";"temp. (°F)";"corrosion rate (mil/yr)";"reference";"";"";"";"";"";"";"";"";"";"";"";"";"";"";"";"";""
"1";"Alloy 20-38-3-3Cu (20Cb3/ 825)";"gluconic acid";"organic (weak) acids";"";"5 – 95";"25 – 225";"<2";"56,219,220";"";"";"";"";"";"";"";"";"";"";"";"";"";"";"";"";""
"2";"Alloy 30-44-5-3W (G-30)";"gluconic acid";"organic (weak) acids";"";"5 – 95";"25 – 225";"<2";"56,219,220";"";"";"";"";"";"";"";"";"";"";"";"";"";"";"";"";""
"3";"Aluminum Alloy (3003/ 5154)";"gluconic acid";"organic (weak) acids";"";"5 – 15";"25 – 225";"<20";"56,219";"";"";"";"";"";"";"";"";"";"";"";"";"";"";"";"";""
"4";"Aluminum Alloy (3003/ 5154)";"gluconic acid";"organic (weak) acids";"";"5 – 35";"25 – 75";"<20";"56,219";"";"";"";"";"";"";"";"";"";"";"";"";"";"";"";"";""
"5";"Austenitic Cr-Ni Stainless Steel (18-8; 304/ 304L/ 347)";"gluconic acid";"organic (weak) acids";"";"5 – 95";"25 – 225";"<2";"56,219,220";"";"";"";"";"";"";"";"";"";"";"";"";"";"";"";"";""
"6";"Austenitic Cr-Ni-Mo Stainless Steel (17-12-3; 316L/ 317L)";"gluconic acid";"organic (weak) acids";"";"5 – 95";"25 – 225";"<2";"56,219,220";"";"";"";"";"";"";"";"";"";"";"";"";"";"";"";"";""
"7";"Brass (>15Zn)";"gluconic acid";"organic (weak) acids";"severe corrosion with oxygen ingress";"5 – 95";"25 – 225";"<2";"56,219,220";"";"";"";"";"";"";"";"";"";"";"";"";"";"";"";"";""
"8";"Cast Iron, Gray/ Ductile";"gluconic acid";"organic (weak) acids";"";"5 – 95";"25 – 225";"20 – 50";"56,219,220";"";"";"";"";"";"";"";"";"";"";"";"";"";"";"";"";""
"9";"Copper/ Bronze/ Low Brass";"gluconic acid";"organic (weak) acids";"severe corrosion with oxygen ingress";"";"0";"<2";"219";"";"";"";"";"";"";"";"";"";"";"";"";"";"";"";"";""
"10";"Copper-Nickel";"gluconic acid";"organic (weak) acids";"severe corrosion with oxygen ingress";"";"0";"<2";"219";"";"";"";"";"";"";"";"";"";"";"";"";"";"";"";"";""
"11";"Gold/ Platinum";"gluconic acid";"organic (weak) acids";"";"5 – 95";"25 – 225";"<2";"56,219,220";"";"";"";"";"";"";"";"";"";"";"";"";"";"";"";"";""
"12";"Mo Superalloy (Ni-Cr-Fe-9Mo; 625/ 725)";"gluconic acid";"organic (weak) acids";"";"5 – 95";"25 – 75";"<2";"56,219,220";"";"";"";"";"";"";"";"";"";"";"";"";"";"";"";"";""
"13";"Mo Superalloy (Ni-16Cr-16Mo; C276)";"gluconic acid";"organic (weak) acids";"";"5 – 95";"25 – 75";"<2";"56,219,220";"";"";"";"";"";"";"";"";"";"";"";"";"";"";"";"";""
"14";"Mo Superalloy (Ni-20Cr-16Mo-4W; 686)";"gluconic acid";"organic (weak) acids";"";"5 – 95";"25 – 75";"<2";"56,219,220";"";"";"";"";"";"";"";"";"";"";"";"";"";"";"";"";""
"15";"Mo Superalloy (Ni-22Cr-16Mo; C22/ 59)";"gluconic acid";"organic (weak) acids";"";"5 – 95";"25 – 75";"<2";"56,219,220";"";"";"";"";"";"";"";"";"";"";"";"";"";"";"";"";""
"16";"Mo Superalloy (Ni-23Cr-16Mo-1Cu; C20000)";"gluconic acid";"organic (weak) acids";"";"5 – 95";"25 – 75";"<2";"56,219,220";"";"";"";"";"";"";"";"";"";"";"";"";"";"";"";"";""
"17";"Nickel (200)";"gluconic acid";"organic (weak) acids";"severe corrosion with oxygen ingress";"5 – 95";"25 – 225";"<2";"56,219,220";"";"";"";"";"";"";"";"";"";"";"";"";"";"";"";"";""
"18";"Nickel-Copper (400)";"gluconic acid";"organic (weak) acids";"severe corrosion with oxygen ingress";"5 – 95";"25 – 225";"<2";"56,219,220";"";"";"";"";"";"";"";"";"";"";"";"";"";"";"";"";""
"19";"Ni-Cr-Fe Alloy (600/ 690)";"gluconic acid";"organic (weak) acids";"";"5 – 95";"25 – 75";"<20";"56,219,220";"";"";"";"";"";"";"";"";"";"";"";"";"";"";"";"";""
"20";"Ni-Mo Alloy (Ni-30Mo; B-2)";"gluconic acid";"organic (weak) acids";"";"5 – 95";"25 – 75";"<2";"56,219,220";"";"";"";"";"";"";"";"";"";"";"";"";"";"";"";"";""
"21";"Silicon Cast Iron (14Si)";"gluconic acid";"organic (weak) acids";"";"5 – 95";"52 – 237";"<20";"56,218,220";"";"";"";"";"";"";"";"";"";"";"";"";"";"";"";"";""
"22";"Steels, Carbon/ Low Alloy";"gluconic acid";"organic (weak) acids";"";"5 – 95";"25 – 225";"20 – 50";"56,219,220";"";"";"";"";"";"";"";"";"";"";"";"";"";"";"";"";""
"23";"Titanium, Unalloyed";"gluconic acid";"organic (weak) acids";"";"45 – 55";"25 – 75";"<2";"56,219";"";"";"";"";"";"";"";"";"";"";"";"";"";"";"";"";""
"";"";"";"";"";"";"";"";"";"";"";"";"";"";"";"";"";"";"";"";"";"";"";"";"";""
"";"";"";"";"";"";"";"";"";"";"";"";"";"";"";"";"";"";"";"";"";"";"";"";"";""
"Corrosion Survey Database (COR•SUR) © 2002 NACE International";"";"";"";"";"";"";"";"";"";"";"";"";"";"";"";"";"";"";"";"";"";"";"";"";""

File: data/corrosion_data/TableData - 2024-11-08T195626.202.csv
sep=;
"Title: Corrosion Survey Database (COR•SUR)";"";"";"";"";"";"";"";"";"";"";"";"";"";"";"";"";"";"";"";"";"";"";"";"";""
"Table: Glutamic acid";"";"";"";"";"";"";"";"";"";"";"";"";"";"";"";"";"";"";"";"";"";"";"";"";""
"DOWNLOAD SHOWS ONLY THE DISPLAYED DATA, UP TO 50 ROWS";"";"";"";"";"";"";"";"";"";"";"";"";"";"";"";"";"";"";"";"";"";"";"";"";""
"No.";"material or substance name";"exposure medium";"exposure medium class";"warnings";"resistance note";"conc. (%)";"temp. (°F)";"corrosion rate (mil/yr)";"reference";"";"";"";"";"";"";"";"";"";"";"";"";"";"";"";""
"1";"Aluminum Alloy (3003/ 5154)";"glutamic acid";"organic (weak) acids";"";"pitting";"5 – 15";"25 – 225";"20 – 50";"219,220";"";"";"";"";"";"";"";"";"";"";"";"";"";"";"";""
"2";"Brass (>15Zn)";"glutamic acid";"organic (weak) acids";"severe corrosion with oxygen ingress";"pitting";"5 – 15";"25 – 75";"<2";"219,220";"";"";"";"";"";"";"";"";"";"";"";"";"";"";"";""
"3";"Brass (>15Zn)";"glutamic acid";"organic (weak) acids";"severe corrosion with oxygen ingress";"";"5 – 15";"75 – 125";"<20";"219,220";"";"";"";"";"";"";"";"";"";"";"";"";"";"";"";""
"4";"Brass (>15Zn)";"glutamic acid";"organic (weak) acids";"severe corrosion with oxygen ingress";"";"5 – 15";"125 – 225";"20 – 50";"219,220";"";"";"";"";"";"";"";"";"";"";"";"";"";"";"";""
"5";"Cast Iron, Gray/ Ductile";"glutamic acid";"organic (weak) acids";"";"";"5 – 15";"25 – 75";">50";"219,220";"";"";"";"";"";"";"";"";"";"";"";"";"";"";"";""
"6";"Copper/ Bronze/ Low Brass";"glutamic acid";"organic (weak) acids";"severe corrosion with oxygen ingress";"pitting";"5 – 15";"25 – 75";"<2";"219,220";"";"";"";"";"";"";"";"";"";"";"";"";"";"";"";""
"7";"Copper/ Bronze/ Low Brass";"glutamic acid";"organic (weak) acids";"severe corrosion with oxygen ingress";"";"5 – 15";"75 – 125";"<20";"219,220";"";"";"";"";"";"";"";"";"";"";"";"";"";"";"";""
"8";"Copper/ Bronze/ Low Brass";"glutamic acid";"organic (weak) acids";"severe corrosion with oxygen ingress";"";"5 – 15";"125 – 225";"20 – 50";"219,220";"";"";"";"";"";"";"";"";"";"";"";"";"";"";"";""
"9";"Copper-Nickel";"glutamic acid";"organic (weak) acids";"severe corrosion with oxygen ingress";"";"5 – 15";"25 – 75";"<2";"219,220";"";"";"";"";"";"";"";"";"";"";"";"";"";"";"";""
"10";"Copper-Nickel";"glutamic acid";"organic (weak) acids";"severe corrosion with oxygen ingress";"";"5 – 15";"75 – 125";"<20";"219,220";"";"";"";"";"";"";"";"";"";"";"";"";"";"";"";""
"11";"Copper-Nickel";"glutamic acid";"organic (weak) acids";"severe corrosion with oxygen ingress";"";"5 – 15";"125 – 225";"20 – 50";"219,220";"";"";"";"";"";"";"";"";"";"";"";"";"";"";"";""
"12";"Gold/ Platinum";"glutamic acid";"organic (weak) acids";"";"";"5 – 15";"25 – 225";"<2";"219,220";"";"";"";"";"";"";"";"";"";"";"";"";"";"";"";""
"13";"Lead";"glutamic acid";"organic (weak) acids";"";"";"5 – 15";"25 – 75";">50";"219,220";"";"";"";"";"";"";"";"";"";"";"";"";"";"";"";""
"14";"Mo Superalloy (Ni-Cr-Fe-9Mo; 625/ 725)";"glutamic acid";"organic (weak) acids";"";"";"5 – 15";"25 – 225";"<2";"219,220";"";"";"";"";"";"";"";"";"";"";"";"";"";"";"";""
"15";"Mo Superalloy (Ni-16Cr-16Mo; C276)";"glutamic acid";"organic (weak) acids";"";"";"5 – 15";"25 – 225";"<2";"219,220";"";"";"";"";"";"";"";"";"";"";"";"";"";"";"";""
"16";"Mo Superalloy (Ni-20Cr-16Mo-4W; 686)";"glutamic acid";"organic (weak) acids";"";"";"5 – 15";"25 – 225";"<2";"219,220";"";"";"";"";"";"";"";"";"";"";"";"";"";"";"";""
"17";"Mo Superalloy (Ni-22Cr-16Mo; C22/ 59)";"glutamic acid";"organic (weak) acids";"";"";"5 – 15";"25 – 225";"<2";"219,220";"";"";"";"";"";"";"";"";"";"";"";"";"";"";"";""
"18";"Mo Superalloy (Ni-23Cr-16Mo-1Cu; C20000)";"glutamic acid";"organic (weak) acids";"";"";"5 – 15";"25 – 225";"<2";"219,220";"";"";"";"";"";"";"";"";"";"";"";"";"";"";"";""
"19";"Nickel (200)";"glutamic acid";"organic (weak) acids";"severe corrosion with oxygen ingress";"";"";"0";"<2";"219";"";"";"";"";"";"";"";"";"";"";"";"";"";"";"";""
"20";"Nickel Cast Iron (15-35Ni)";"glutamic acid";"organic (weak) acids";"";"";"5 – 15";"25 – 175";"<2";"219";"";"";"";"";"";"";"";"";"";"";"";"";"";"";"";""
"21";"Nickel-Copper (400)";"glutamic acid";"organic (weak) acids";"severe corrosion with oxygen ingress";"";"5 – 15";"25 – 75";"20 – 50";"219,220";"";"";"";"";"";"";"";"";"";"";"";"";"";"";"";""
"22";"Ni-Cr-Fe Alloy (600/ 690)";"glutamic acid";"organic (weak) acids";"";"";"5 – 15";"25 – 225";"<2";"219,220";"";"";"";"";"";"";"";"";"";"";"";"";"";"";"";""
"23";"Ni-Mo Alloy (Ni-30Mo; B-2)";"glutamic acid";"organic (weak) acids";"";"";"5 – 15";"25 – 225";"<2";"219,220";"";"";"";"";"";"";"";"";"";"";"";"";"";"";"";""
"24";"Silicon Cast Iron (14Si)";"glutamic acid";"organic (weak) acids";"";"";"5 – 15";"52 – 102";"<2";"218,220";"";"";"";"";"";"";"";"";"";"";"";"";"";"";"";""
"25";"Silver";"glutamic acid";"organic (weak) acids";"";"";"5 – 15";"25 – 225";"<2";"219,220";"";"";"";"";"";"";"";"";"";"";"";"";"";"";"";""
"26";"Steels, Carbon/ Low Alloy";"glutamic acid";"organic (weak) acids";"";"";"5 – 15";"25 – 75";">50";"219,220";"";"";"";"";"";"";"";"";"";"";"";"";"";"";"";""
"27";"Tantalum";"glutamic acid";"organic (weak) acids";"";"";"5 – 15";"25 – 225";"<2";"219,220";"";"";"";"";"";"";"";"";"";"";"";"";"";"";"";""
"";"";"";"";"";"";"";"";"";"";"";"";"";"";"";"";"";"";"";"";"";"";"";"";"";""
"";"";"";"";"";"";"";"";"";"";"";"";"";"";"";"";"";"";"";"";"";"";"";"";"";""
"Corrosion Survey Database (COR•SUR) © 2002 NACE International";"";"";"";"";"";"";"";"";"";"";"";"";"";"";"";"";"";"";"";"";"";"";"";"";""
