Repository: Mahyar-rajabi94/TF_SDL

File: data/corrosion_data/TableData - 2024-11-08T195639.076.csv
sep=;
"Title: Corrosion Survey Database (COR•SUR)";"";"";"";"";"";"";"";"";"";"";"";"";"";"";"";"";"";"";"";"";"";"";"";"";""
"Table: Isobutyric acid";"";"";"";"";"";"";"";"";"";"";"";"";"";"";"";"";"";"";"";"";"";"";"";"";""
"DOWNLOAD SHOWS ONLY THE DISPLAYED DATA, UP TO 50 ROWS";"";"";"";"";"";"";"";"";"";"";"";"";"";"";"";"";"";"";"";"";"";"";"";"";""
"No.";"material or substance name";"exposure medium";"exposure medium synonym";"exposure medium CAS RN";"exposure medium formula";"exposure medium class";"conc. (%)";"temp. (°F)";"corrosion rate (mil/yr)";"reference";"";"";"";"";"";"";"";"";"";"";"";"";"";"";""
"1";"Alloy 20-38-3-3Cu (20Cb3/ 825)";"isobutyric acid";"2-methylpropanoic acid";"79-31-2";"C4H8O2";"organic (weak) acids";"100";"25 – 175";"<20";"219";"";"";"";"";"";"";"";"";"";"";"";"";"";"";""
"2";"Alloy 30-44-5-3W (G-30)";"isobutyric acid";"2-methylpropanoic acid";"79-31-2";"C4H8O2";"organic (weak) acids";"100";"25 – 175";"<20";"219";"";"";"";"";"";"";"";"";"";"";"";"";"";"";""
"3";"Aluminum Alloy (3003/ 5154)";"isobutyric acid";"2-methylpropanoic acid";"79-31-2";"C4H8O2";"organic (weak) acids";"100";"25 – 75";"<2";"219";"";"";"";"";"";"";"";"";"";"";"";"";"";"";""
"4";"Silicon Cast Iron (14Si)";"isobutyric acid";"2-methylpropanoic acid";"79-31-2";"C4H8O2";"organic (weak) acids";"100";"25 – 225";"<20";"219";"";"";"";"";"";"";"";"";"";"";"";"";"";"";""
"5";"Steels, Carbon/ Low Alloy";"isobutyric acid";"2-methylpropanoic acid";"79-31-2";"C4H8O2";"organic (weak) acids";"100";"25 – 75";"20 – 50";"219";"";"";"";"";"";"";"";"";"";"";"";"";"";"";""
"";"";"";"";"";"";"";"";"";"";"";"";"";"";"";"";"";"";"";"";"";"";"";"";"";""
"";"";"";"";"";"";"";"";"";"";"";"";"";"";"";"";"";"";"";"";"";"";"";"";"";""
"Corrosion Survey Database (COR•SUR) © 2002 NACE International";"";"";"";"";"";"";"";"";"";"";"";"";"";"";"";"";"";"";"";"";"";"";"";"";""
"";"";"";"";"";"";"";"";"";"";"";"";"";"";"";"";"";"";"";"";"";"";"";"";"";""
"";"";"";"";"";"";"";"";"";"";"";"";"";"";"";"";"";"";"";"";"";"";"";"";"";""

File: data/corrosion_data/TableData - 2024-11-08T195644.362.csv
sep=;
"Title: Corrosion Survey Database (COR•SUR)";"";"";"";"";"";"";"";"";"";"";"";"";"";"";"";"";"";"";"";"";"";"";"";"";""
"Table: Isovaleric acid";"";"";"";"";"";"";"";"";"";"";"";"";"";"";"";"";"";"";"";"";"";"";"";"";""
"DOWNLOAD SHOWS ONLY THE DISPLAYED DATA, UP TO 50 ROWS";"";"";"";"";"";"";"";"";"";"";"";"";"";"";"";"";"";"";"";"";"";"";"";"";""
"No.";"material or substance name";"exposure medium";"exposure medium synonym";"exposure medium CAS RN";"exposure medium formula";"exposure medium class";"warnings";"conc. (%)";"temp. (°F)";"corrosion rate (mil/yr)";"reference";"";"";"";"";"";"";"";"";"";"";"";"";"";""
"1";"Alloy 20-25-4Mo (904L)";"isovaleric acid";"3-methylbutanoic acid";"503-74-2";"C5H10O2";"organic (weak) acids";"";"100";"25 – 275";"<2";"208,219";"";"";"";"";"";"";"";"";"";"";"";"";"";""
"2";"Alloy 20-38-3-3Cu (20Cb3/ 825)";"isovaleric acid";"3-methylbutanoic acid";"503-74-2";"C5H10O2";"organic (weak) acids";"";"100";"25 – 375";"<2";"208,219";"";"";"";"";"";"";"";"";"";"";"";"";"";""
"3";"Alloy 30-44-5-3W (G-30)";"isovaleric acid";"3-methylbutanoic acid";"503-74-2";"C5H10O2";"organic (weak) acids";"";"100";"25 – 375";"<2";"208,219";"";"";"";"";"";"";"";"";"";"";"";"";"";""
"4";"Aluminum Alloy (3003/ 5154)";"isovaleric acid";"3-methylbutanoic acid";"503-74-2";"C5H10O2";"organic (weak) acids";"";"100";"25 – 375";"<2";"208,219";"";"";"";"";"";"";"";"";"";"";"";"";"";""
"5";"Austenitic Cr-Ni Stainless Steel (18-8; 304/ 304L/ 347)";"isovaleric acid";"3-methylbutanoic acid";"503-74-2";"C5H10O2";"organic (weak) acids";"";"100";"25 – 275";"<2";"208,219";"";"";"";"";"";"";"";"";"";"";"";"";"";""
"6";"Austenitic Cr-Ni-Mo Stainless Steel (17-12-3; 316L/ 317L)";"isovaleric acid";"3-methylbutanoic acid";"503-74-2";"C5H10O2";"organic (weak) acids";"";"100";"25 – 275";"<2";"208,219";"";"";"";"";"";"";"";"";"";"";"";"";"";""
"7";"Brass (>15Zn)";"isovaleric acid";"3-methylbutanoic acid";"503-74-2";"C5H10O2";"organic (weak) acids";"severe corrosion with oxygen ingress";"100";"25 – 125";"<2";"208,219,220";"";"";"";"";"";"";"";"";"";"";"";"";"";""
"8";"Brass (>15Zn)";"isovaleric acid";"3-methylbutanoic acid";"503-74-2";"C5H10O2";"organic (weak) acids";"severe corrosion with oxygen ingress";"100";"125 – 225";"<20";"208,219,220";"";"";"";"";"";"";"";"";"";"";"";"";"";""
"9";"Cast Iron, Gray/ Ductile";"isovaleric acid";"3-methylbutanoic acid";"503-74-2";"C5H10O2";"organic (weak) acids";"";"100";"25 – 275";">50";"208,219";"";"";"";"";"";"";"";"";"";"";"";"";"";""
"10";"Copper/ Bronze/ Low Brass";"isovaleric acid";"3-methylbutanoic acid";"503-74-2";"C5H10O2";"organic (weak) acids";"severe corrosion with oxygen ingress";"100";"25 – 125";"<2";"208,219,220";"";"";"";"";"";"";"";"";"";"";"";"";"";""
"11";"Copper/ Bronze/ Low Brass";"isovaleric acid";"3-methylbutanoic acid";"503-74-2";"C5H10O2";"organic (weak) acids";"severe corrosion with oxygen ingress";"100";"125 – 225";"<20";"208,219,220";"";"";"";"";"";"";"";"";"";"";"";"";"";""
"12";"Copper/ Bronze/ Low Brass";"isovaleric acid";"3-methylbutanoic acid";"503-74-2";"C5H10O2";"organic (weak) acids";"severe corrosion with oxygen ingress";"100";"225 – 375";"20 – 50";"208,219,220";"";"";"";"";"";"";"";"";"";"";"";"";"";""
"13";"Copper-Nickel";"isovaleric acid";"3-methylbutanoic acid";"503-74-2";"C5H10O2";"organic (weak) acids";"severe corrosion with oxygen ingress";"100";"25 – 125";"<2";"208,219,220";"";"";"";"";"";"";"";"";"";"";"";"";"";""
"14";"Copper-Nickel";"isovaleric acid";"3-methylbutanoic acid";"503-74-2";"C5H10O2";"organic (weak) acids";"severe corrosion with oxygen ingress";"100";"125 – 225";"<20";"208,219,220";"";"";"";"";"";"";"";"";"";"";"";"";"";""
"15";"Gold/ Platinum";"isovaleric acid";"3-methylbutanoic acid";"503-74-2";"C5H10O2";"organic (weak) acids";"";"100";"25 – 375";"<2";"208,219";"";"";"";"";"";"";"";"";"";"";"";"";"";""
"16";"Lead";"isovaleric acid";"3-methylbutanoic acid";"503-74-2";"C5H10O2";"organic (weak) acids";"";"100";"25 – 75";">50";"208,219";"";"";"";"";"";"";"";"";"";"";"";"";"";""
"17";"Mo Superalloy (Ni-Cr-Fe-9Mo; 625/ 725)";"isovaleric acid";"3-methylbutanoic acid";"503-74-2";"C5H10O2";"organic (weak) acids";"";"100";"25 – 375";"<2";"208,219";"";"";"";"";"";"";"";"";"";"";"";"";"";""
"18";"Mo Superalloy (Ni-16Cr-16Mo; C276)";"isovaleric acid";"3-methylbutanoic acid";"503-74-2";"C5H10O2";"organic (weak) acids";"";"100";"25 – 375";"<2";"208,219";"";"";"";"";"";"";"";"";"";"";"";"";"";""
"19";"Mo Superalloy (Ni-20Cr-16Mo-4W; 686)";"isovaleric acid";"3-methylbutanoic acid";"503-74-2";"C5H10O2";"organic (weak) acids";"";"100";"25 – 375";"<2";"208,219";"";"";"";"";"";"";"";"";"";"";"";"";"";""
"20";"Mo Superalloy (Ni-22Cr-16Mo; C22/ 59)";"isovaleric acid";"3-methylbutanoic acid";"503-74-2";"C5H10O2";"organic (weak) acids";"";"100";"25 – 375";"<2";"208,219";"";"";"";"";"";"";"";"";"";"";"";"";"";""
"21";"Mo Superalloy (Ni-23Cr-16Mo-1Cu; C20000)";"isovaleric acid";"3-methylbutanoic acid";"503-74-2";"C5H10O2";"organic (weak) acids";"";"100";"25 – 375";"<2";"208,219";"";"";"";"";"";"";"";"";"";"";"";"";"";""
"22";"Nickel (200)";"isovaleric acid";"3-methylbutanoic acid";"503-74-2";"C5H10O2";"organic (weak) acids";"severe corrosion with oxygen ingress";"100";"25 – 125";"<20";"208,219,220";"";"";"";"";"";"";"";"";"";"";"";"";"";""
"23";"Nickel (200)";"isovaleric acid";"3-methylbutanoic acid";"503-74-2";"C5H10O2";"organic (weak) acids";"severe corrosion with oxygen ingress";"100";"125 – 225";"20 – 50";"208,219,220";"";"";"";"";"";"";"";"";"";"";"";"";"";""
"24";"Nickel Cast Iron (15-35Ni)";"isovaleric acid";"3-methylbutanoic acid";"503-74-2";"C5H10O2";"organic (weak) acids";"";"100";"25 – 275";"<2";"208,219";"";"";"";"";"";"";"";"";"";"";"";"";"";""
"25";"Nickel-Copper (400)";"isovaleric acid";"3-methylbutanoic acid";"503-74-2";"C5H10O2";"organic (weak) acids";"severe corrosion with oxygen ingress";"100";"25 – 125";"<20";"208,219,220";"";"";"";"";"";"";"";"";"";"";"";"";"";""
"26";"Nickel-Copper (400)";"isovaleric acid";"3-methylbutanoic acid";"503-74-2";"C5H10O2";"organic (weak) acids";"severe corrosion with oxygen ingress";"100";"125 – 225";"20 – 50";"208,219,220";"";"";"";"";"";"";"";"";"";"";"";"";"";""
"27";"Ni-Mo Alloy (Ni-30Mo; B-2)";"isovaleric acid";"3-methylbutanoic acid";"503-74-2";"C5H10O2";"organic (weak) acids";"";"100";"25 – 375";"<20";"208,219";"";"";"";"";"";"";"";"";"";"";"";"";"";""
"28";"Silicon Cast Iron (14Si)";"isovaleric acid";"3-methylbutanoic acid";"503-74-2";"C5H10O2";"organic (weak) acids";"";"100";"52 – 372";"<2";"208,218,220";"";"";"";"";"";"";"";"";"";"";"";"";"";""
"29";"Silver";"isovaleric acid";"3-methylbutanoic acid";"503-74-2";"C5H10O2";"organic (weak) acids";"";"100";"25 – 325";"<2";"208,219";"";"";"";"";"";"";"";"";"";"";"";"";"";""
"30";"Steels, Carbon/ Low Alloy";"isovaleric acid";"3-methylbutanoic acid";"503-74-2";"C5H10O2";"organic (weak) acids";"";"100";"25 – 275";">50";"208,219";"";"";"";"";"";"";"";"";"";"";"";"";"";""
"31";"Superferritic Stainless Steel (26-1)";"isovaleric acid";"3-methylbutanoic acid";"503-74-2";"C5H10O2";"organic (weak) acids";"";"100";"25 – 275";"<2";"208,219";"";"";"";"";"";"";"";"";"";"";"";"";"";""
"32";"Tantalum";"isovaleric acid";"3-methylbutanoic acid";"503-74-2";"C5H10O2";"organic (weak) acids";"";"100";"25 – 325";"<2";"208,219";"";"";"";"";"";"";"";"";"";"";"";"";"";""
"";"";"";"";"";"";"";"";"";"";"";"";"";"";"";"";"";"";"";"";"";"";"";"";"";""
"";"";"";"";"";"";"";"";"";"";"";"";"";"";"";"";"";"";"";"";"";"";"";"";"";""
"Corrosion Survey Database (COR•SUR) © 2002 NACE International";"";"";"";"";"";"";"";"";"";"";"";"";"";"";"";"";"";"";"";"";"";"";"";"";""

File: data/corrosion_data/TableData - 2024-11-08T195650.067.csv
sep=;
"Title: Corrosion Survey Database (COR•SUR)";"";"";"";"";"";"";"";"";"";"";"";"";"";"";"";"";"";"";"";"";"";"";"";"";""
"Table: Lactic acid";"";"";"";"";"";"";"";"";"";"";"";"";"";"";"";"";"";"";"";"";"";"";"";"";""
"DOWNLOAD SHOWS ONLY THE DISPLAYED DATA, UP TO 50 ROWS";"";"";"";"";"";"";"";"";"";"";"";"";"";"";"";"";"";"";"";"";"";"";"";"";""
"No.";"material or substance name";"exposure medium";"exposure medium CAS RN";"exposure medium formula";"exposure medium class";"warnings";"conc. (%)";"temp. (°F)";"corrosion rate (mil/yr)";"test note";"reference";"";"";"";"";"";"";"";"";"";"";"";"";"";""
"1";"Alloy 20-25-4Mo (904L)";"lactic acid";"10326-41-7 [50-21-5]";"C3H6O3";"organic (weak) acids";"";"<5";"167 – 216";"<2";"";"181,208,219";"";"";"";"";"";"";"";"";"";"";"";"";"";""
"2";"Alloy 20-25-4Mo (904L)";"lactic acid";"10326-41-7 [50-21-5]";"C3H6O3";"organic (weak) acids";"";"5 – 35";"25 – 200";"<2";"";"181,208,219";"";"";"";"";"";"";"";"";"";"";"";"";"";""
"3";"Alloy 20-25-4Mo (904L)";"lactic acid";"10326-41-7 [50-21-5]";"C3H6O3";"organic (weak) acids";"";"5 – 35";"200 – 225";"<2";"boiling point is 102°C (216°F)";"181,208,219";"";"";"";"";"";"";"";"";"";"";"";"";"";""
"4";"Alloy 20-25-4Mo (904L)";"lactic acid";"10326-41-7 [50-21-5]";"C3H6O3";"organic (weak) acids";"";"45 – 55";"25 – 225";"<2";"";"181,208,219";"";"";"";"";"";"";"";"";"";"";"";"";"";""
"5";"Alloy 20-25-4Mo (904L)";"lactic acid";"10326-41-7 [50-21-5]";"C3H6O3";"organic (weak) acids";"";"75";"225 – 230";"<2";"";"181,208,219";"";"";"";"";"";"";"";"";"";"";"";"";"";""
"6";"Alloy 20-25-4Mo (904L)";"lactic acid";"10326-41-7 [50-21-5]";"C3H6O3";"organic (weak) acids";"";"75 – 95";"25 – 225";"<2";"";"181,208,219";"";"";"";"";"";"";"";"";"";"";"";"";"";""
"7";"Alloy 20-25-4Mo (904L)";"lactic acid";"10326-41-7 [50-21-5]";"C3H6O3";"organic (weak) acids";"";"80";"225 – 243";"<2";"up to boiling point";"181,208,219";"";"";"";"";"";"";"";"";"";"";"";"";"";""
"8";"Alloy 20-25-4Mo (904L)";"lactic acid";"10326-41-7 [50-21-5]";"C3H6O3";"organic (weak) acids";"";"90";"225 – 261";"<2";"up to boiling point";"181,208,219";"";"";"";"";"";"";"";"";"";"";"";"";"";""
"9";"Alloy 20-25-6Mo (254SMO/ 6XN)";"lactic acid";"10326-41-7 [50-21-5]";"C3H6O3";"organic (weak) acids";"";"<30";"167 – 216";"<2";"up to boiling point";"181,208";"";"";"";"";"";"";"";"";"";"";"";"";"";""
"10";"Alloy 20-25-6Mo (254SMO/ 6XN)";"lactic acid";"10326-41-7 [50-21-5]";"C3H6O3";"organic (weak) acids";"";"50";"158 – 219";"<2";"";"181,208";"";"";"";"";"";"";"";"";"";"";"";"";"";""
"11";"Alloy 20-25-6Mo (254SMO/ 6XN)";"lactic acid";"10326-41-7 [50-21-5]";"C3H6O3";"organic (weak) acids";"";"75";"212 – 230";"<2";"";"181,208";"";"";"";"";"";"";"";"";"";"";"";"";"";""
"12";"Alloy 20-25-6Mo (254SMO/ 6XN)";"lactic acid";"10326-41-7 [50-21-5]";"C3H6O3";"organic (weak) acids";"";"80";"212 – 243";"<2";"up to boiling point";"181,208";"";"";"";"";"";"";"";"";"";"";"";"";"";""
"13";"Alloy 20-25-6Mo (254SMO/ 6XN)";"lactic acid";"10326-41-7 [50-21-5]";"C3H6O3";"organic (weak) acids";"";"90";"212 – 261";"<2";"up to boiling point";"181,208";"";"";"";"";"";"";"";"";"";"";"";"";"";""
"14";"Alloy 20-38-3-3Cu (20Cb3/ 825)";"lactic acid";"10326-41-7 [50-21-5]";"C3H6O3";"organic (weak) acids";"";"<5";"167 – 216";"<2";"";"181,208,219";"";"";"";"";"";"";"";"";"";"";"";"";"";""
"15";"Alloy 20-38-3-3Cu (20Cb3/ 825)";"lactic acid";"10326-41-7 [50-21-5]";"C3H6O3";"organic (weak) acids";"";"5 – 30";"200 – 225";"<2";"boiling point is 102°C (216°F)";"181,208,219";"";"";"";"";"";"";"";"";"";"";"";"";"";""
"16";"Alloy 20-38-3-3Cu (20Cb3/ 825)";"lactic acid";"10326-41-7 [50-21-5]";"C3H6O3";"organic (weak) acids";"";">5";"25 – 225";"<2";"";"181,208,219";"";"";"";"";"";"";"";"";"";"";"";"";"";""
"17";"Alloy 20-38-3-3Cu (20Cb3/ 825)";"lactic acid";"10326-41-7 [50-21-5]";"C3H6O3";"organic (weak) acids";"";"75";"225 – 230";"<2";"";"181,208,219";"";"";"";"";"";"";"";"";"";"";"";"";"";""
"18";"Alloy 20-38-3-3Cu (20Cb3/ 825)";"lactic acid";"10326-41-7 [50-21-5]";"C3H6O3";"organic (weak) acids";"";"80";"225 – 243";"<2";"up to boiling point";"181,208,219";"";"";"";"";"";"";"";"";"";"";"";"";"";""
"19";"Alloy 20-38-3-3Cu (20Cb3/ 825)";"lactic acid";"10326-41-7 [50-21-5]";"C3H6O3";"organic (weak) acids";"";"90";"225 – 261";"<2";"up to boiling point";"181,208,219";"";"";"";"";"";"";"";"";"";"";"";"";"";""
"20";"Alloy 20-38-3-3Cu (20Cb3/ 825)";"lactic acid";"10326-41-7 [50-21-5]";"C3H6O3";"organic (weak) acids";"";"100";"25 – 225";"<2";"";"181,208,219";"";"";"";"";"";"";"";"";"";"";"";"";"";""
"21";"Alloy 20-38-3-3Cu (20Cb3/ 825)";"lactic acid";"10326-41-7 [50-21-5]";"C3H6O3";"organic (weak) acids";"";"100";"225 – 325";"<20";"";"181,208,219";"";"";"";"";"";"";"";"";"";"";"";"";"";""
"22";"Alloy 30-44-5-3W (G-30)";"lactic acid";"10326-41-7 [50-21-5]";"C3H6O3";"organic (weak) acids";"";"<5";"167 – 216";"<2";"";"181,208,219";"";"";"";"";"";"";"";"";"";"";"";"";"";""
"23";"Alloy 30-44-5-3W (G-30)";"lactic acid";"10326-41-7 [50-21-5]";"C3H6O3";"organic (weak) acids";"";"5 – 30";"200 – 225";"<2";"boiling point is 102°C (216°F)";"181,208,219";"";"";"";"";"";"";"";"";"";"";"";"";"";""
"24";"Alloy 30-44-5-3W (G-30)";"lactic acid";"10326-41-7 [50-21-5]";"C3H6O3";"organic (weak) acids";"";">5";"25 – 225";"<2";"";"181,208,219";"";"";"";"";"";"";"";"";"";"";"";"";"";""
"25";"Alloy 30-44-5-3W (G-30)";"lactic acid";"10326-41-7 [50-21-5]";"C3H6O3";"organic (weak) acids";"";"75";"225 – 230";"<2";"";"181,208,219";"";"";"";"";"";"";"";"";"";"";"";"";"";""
"26";"Alloy 30-44-5-3W (G-30)";"lactic acid";"10326-41-7 [50-21-5]";"C3H6O3";"organic (weak) acids";"";"80";"225 – 243";"<2";"up to boiling point";"181,208,219";"";"";"";"";"";"";"";"";"";"";"";"";"";""
"27";"Alloy 30-44-5-3W (G-30)";"lactic acid";"10326-41-7 [50-21-5]";"C3H6O3";"organic (weak) acids";"";"90";"225 – 261";"<2";"up to boiling point";"181,208,219";"";"";"";"";"";"";"";"";"";"";"";"";"";""
"28";"Alloy 30-44-5-3W (G-30)";"lactic acid";"10326-41-7 [50-21-5]";"C3H6O3";"organic (weak) acids";"";"100";"25 – 225";"<2";"";"181,208,219";"";"";"";"";"";"";"";"";"";"";"";"";"";""
"29";"Alloy 30-44-5-3W (G-30)";"lactic acid";"10326-41-7 [50-21-5]";"C3H6O3";"organic (weak) acids";"";"100";"225 – 325";"<20";"";"181,208,219";"";"";"";"";"";"";"";"";"";"";"";"";"";""
"30";"Aluminum Alloy (3003/ 5154)";"lactic acid";"10326-41-7 [50-21-5]";"C3H6O3";"organic (weak) acids";"";"5 – 55";"75 – 225";">50";"";"208,219";"";"";"";"";"";"";"";"";"";"";"";"";"";""
"31";"Aluminum Alloy (3003/ 5154)";"lactic acid";"10326-41-7 [50-21-5]";"C3H6O3";"organic (weak) acids";"";">5";"25 – 75";"<2";"";"208,219";"";"";"";"";"";"";"";"";"";"";"";"";"";""
"32";"Aluminum Alloy (3003/ 5154)";"lactic acid";"10326-41-7 [50-21-5]";"C3H6O3";"organic (weak) acids";"";"100";"75 – 225";">50";"";"208,219";"";"";"";"";"";"";"";"";"";"";"";"";"";""
"33";"Austenitic Cr-Ni Stainless Steel (18-8; 304/ 304L/ 347)";"lactic acid";"10326-41-7 [50-21-5]";"C3H6O3";"organic (weak) acids";"";"5 – 15";"175 – 225";">50";"";"208,219";"";"";"";"";"";"";"";"";"";"";"";"";"";""
"34";"Austenitic Cr-Ni Stainless Steel (18-8; 304/ 304L/ 347)";"lactic acid";"10326-41-7 [50-21-5]";"C3H6O3";"organic (weak) acids";"";"5 – 75";"25 – 125";"<2";"";"208,219";"";"";"";"";"";"";"";"";"";"";"";"";"";""
"35";"Austenitic Cr-Ni Stainless Steel (18-8; 304/ 304L/ 347)";"lactic acid";"10326-41-7 [50-21-5]";"C3H6O3";"organic (weak) acids";"";"15 – 25";"175 – 225";"<20";"";"208,219";"";"";"";"";"";"";"";"";"";"";"";"";"";""
"36";"Austenitic Cr-Ni Stainless Steel (18-8; 304/ 304L/ 347)";"lactic acid";"10326-41-7 [50-21-5]";"C3H6O3";"organic (weak) acids";"";"25 – 35";"175 – 225";">50";"";"208,219";"";"";"";"";"";"";"";"";"";"";"";"";"";""
"37";"Austenitic Cr-Ni Stainless Steel (18-8; 304/ 304L/ 347)";"lactic acid";"10326-41-7 [50-21-5]";"C3H6O3";"organic (weak) acids";"";"35 – 45";"175 – 225";"<20";"";"208,219";"";"";"";"";"";"";"";"";"";"";"";"";"";""
"38";"Austenitic Cr-Ni Stainless Steel (18-8; 304/ 304L/ 347)";"lactic acid";"10326-41-7 [50-21-5]";"C3H6O3";"organic (weak) acids";"";">45";"175 – 225";">50";"";"208,219";"";"";"";"";"";"";"";"";"";"";"";"";"";""
"39";"Austenitic Cr-Ni-Mo Stainless Steel (17-12-3; 316L/ 317L)";"lactic acid";"10326-41-7 [50-21-5]";"C3H6O3";"organic (weak) acids";"";"5 – 15";"175 – 225";"<20";"";"208,219";"";"";"";"";"";"";"";"";"";"";"";"";"";""
"40";"Austenitic Cr-Ni-Mo Stainless Steel (17-12-3; 316L/ 317L)";"lactic acid";"10326-41-7 [50-21-5]";"C3H6O3";"organic (weak) acids";"";"5 – 75";"25 – 125";"<2";"";"208,219";"";"";"";"";"";"";"";"";"";"";"";"";"";""
"41";"Austenitic Cr-Ni-Mo Stainless Steel (17-12-3; 316L/ 317L)";"lactic acid";"10326-41-7 [50-21-5]";"C3H6O3";"organic (weak) acids";"";"5 – 75";"125 – 175";"<20";"";"208,219";"";"";"";"";"";"";"";"";"";"";"";"";"";""
"42";"Austenitic Cr-Ni-Mo Stainless Steel (17-12-3; 316L/ 317L)";"lactic acid";"10326-41-7 [50-21-5]";"C3H6O3";"organic (weak) acids";"";"15 – 25";"175 – 225";"<2";"";"208,219";"";"";"";"";"";"";"";"";"";"";"";"";"";""
"43";"Austenitic Cr-Ni-Mo Stainless Steel (17-12-3; 316L/ 317L)";"lactic acid";"10326-41-7 [50-21-5]";"C3H6O3";"organic (weak) acids";"";"25 – 75";"175 – 225";"<20";"";"208,219";"";"";"";"";"";"";"";"";"";"";"";"";"";""
"44";"Austenitic Cr-Ni-Mo Stainless Steel (17-12-3; 316L/ 317L)";"lactic acid";"10326-41-7 [50-21-5]";"C3H6O3";"organic (weak) acids";"";">75";"25 – 225";"<20";"";"208,219";"";"";"";"";"";"";"";"";"";"";"";"";"";""
"45";"Brass (>15Zn)";"lactic acid";"10326-41-7 [50-21-5]";"C3H6O3";"organic (weak) acids";"severe corrosion with oxygen ingress";"5 – 15";"25 – 75";"20 – 50";"";"208,219";"";"";"";"";"";"";"";"";"";"";"";"";"";""
"46";"Brass (>15Zn)";"lactic acid";"10326-41-7 [50-21-5]";"C3H6O3";"organic (weak) acids";"severe corrosion with oxygen ingress";"5 – 15";"175 – 225";">50";"";"208,219";"";"";"";"";"";"";"";"";"";"";"";"";"";""
"47";"Brass (>15Zn)";"lactic acid";"10326-41-7 [50-21-5]";"C3H6O3";"organic (weak) acids";"severe corrosion with oxygen ingress";"15 – 35";"125 – 175";">50";"";"208,219";"";"";"";"";"";"";"";"";"";"";"";"";"";""
"48";"Brass (>15Zn)";"lactic acid";"10326-41-7 [50-21-5]";"C3H6O3";"organic (weak) acids";"severe corrosion with oxygen ingress";"15 – 45";"25 – 75";">50";"";"208,219";"";"";"";"";"";"";"";"";"";"";"";"";"";""
"49";"Cast Iron, Gray/ Ductile";"lactic acid";"10326-41-7 [50-21-5]";"C3H6O3";"organic (weak) acids";"";"5 – 35";"25 – 75";">50";"";"208,219";"";"";"";"";"";"";"";"";"";"";"";"";"";""
"50";"Cast Iron, Gray/ Ductile";"lactic acid";"10326-41-7 [50-21-5]";"C3H6O3";"organic (weak) acids";"";"100";"25 – 75";">50";"";"208,219";"";"";"";"";"";"";"";"";"";"";"";"";"";""
"";"";"";"";"";"";"";"";"";"";"";"";"";"";"";"";"";"";"";"";"";"";"";"";"";""
"";"";"";"";"";"";"";"";"";"";"";"";"";"";"";"";"";"";"";"";"";"";"";"";"";""
"Corrosion Survey Database (COR•SUR) © 2002 NACE International";"";"";"";"";"";"";"";"";"";"";"";"";"";"";"";"";"";"";"";"";"";"";"";"";""

File: data/corrosion_data/TableData - 2024-11-08T195654.151.csv
sep=;
"Title: Corrosion Survey Database (COR•SUR)";"";"";"";"";"";"";"";"";"";"";"";"";"";"";"";"";"";"";"";"";"";"";"";"";""
"Table: Lauric acid";"";"";"";"";"";"";"";"";"";"";"";"";"";"";"";"";"";"";"";"";"";"";"";"";""
"DOWNLOAD SHOWS ONLY THE DISPLAYED DATA, UP TO 50 ROWS";"";"";"";"";"";"";"";"";"";"";"";"";"";"";"";"";"";"";"";"";"";"";"";"";""
"No.";"material or substance name";"exposure medium";"exposure medium synonym";"exposure medium CAS RN";"exposure medium formula";"exposure medium class";"conc. (%)";"temp. (°F)";"corrosion rate (mil/yr)";"reference";"";"";"";"";"";"";"";"";"";"";"";"";"";"";""
"1";"Aluminum Alloy (3003/ 5154)";"lauric acid";"dodecanoic acid";"143-07-7";"C12H24O2";"organic (weak) acids";"100";"325 – 500";"<20";"219";"";"";"";"";"";"";"";"";"";"";"";"";"";"";""
"2";"Gold/ Platinum";"lauric acid";"dodecanoic acid";"143-07-7";"C12H24O2";"organic (weak) acids";"100";"111 – 225";"<2";"219,220";"";"";"";"";"";"";"";"";"";"";"";"";"";"";""
"3";"Tantalum";"lauric acid";"dodecanoic acid";"143-07-7";"C12H24O2";"organic (weak) acids";"100";"111 – 225";"<2";"219,220";"";"";"";"";"";"";"";"";"";"";"";"";"";"";""
"";"";"";"";"";"";"";"";"";"";"";"";"";"";"";"";"";"";"";"";"";"";"";"";"";""
"";"";"";"";"";"";"";"";"";"";"";"";"";"";"";"";"";"";"";"";"";"";"";"";"";""
"Corrosion Survey Database (COR•SUR) © 2002 NACE International";"";"";"";"";"";"";"";"";"";"";"";"";"";"";"";"";"";"";"";"";"";"";"";"";""
"";"";"";"";"";"";"";"";"";"";"";"";"";"";"";"";"";"";"";"";"";"";"";"";"";""
"";"";"";"";"";"";"";"";"";"";"";"";"";"";"";"";"";"";"";"";"";"";"";"";"";""
"";"";"";"";"";"";"";"";"";"";"";"";"";"";"";"";"";"";"";"";"";"";"";"";"";""
"";"";"";"";"";"";"";"";"";"";"";"";"";"";"";"";"";"";"";"";"";"";"";"";"";""

File: data/corrosion_data/TableData - 2024-11-08T195659.483.csv
sep=;
"Title: Corrosion Survey Database (COR•SUR)";"";"";"";"";"";"";"";"";"";"";"";"";"";"";"";"";"";"";"";"";"";"";"";"";""
"Table: Levulinic acid";"";"";"";"";"";"";"";"";"";"";"";"";"";"";"";"";"";"";"";"";"";"";"";"";""
"DOWNLOAD SHOWS ONLY THE DISPLAYED DATA, UP TO 50 ROWS";"";"";"";"";"";"";"";"";"";"";"";"";"";"";"";"";"";"";"";"";"";"";"";"";""
"No.";"material or substance name";"exposure medium";"exposure medium synonym";"exposure medium CAS RN";"exposure medium formula";"exposure medium class";"warnings";"resistance note";"conc. (%)";"temp. (°F)";"corrosion rate (mil/yr)";"reference";"";"";"";"";"";"";"";"";"";"";"";"";""
"1";"Alloy 20-25-4Mo (904L)";"levulinic acid";"4-oxopentanoic acid";"123-76-2";"C5H8O3";"organic (weak) acids";"";"";"5 – 25";"25 – 225";"<20";"208,219";"";"";"";"";"";"";"";"";"";"";"";"";""
"2";"Alloy 20-25-4Mo (904L)";"levulinic acid";"4-oxopentanoic acid";"123-76-2";"C5H8O3";"organic (weak) acids";"";"";"5 – 65";"175 – 225";"<20";"208,219";"";"";"";"";"";"";"";"";"";"";"";"";""
"3";"Alloy 20-25-4Mo (904L)";"levulinic acid";"4-oxopentanoic acid";"123-76-2";"C5H8O3";"organic (weak) acids";"";"";"35 – 45";"25 – 225";"<20";"208,219";"";"";"";"";"";"";"";"";"";"";"";"";""
"4";"Alloy 20-25-4Mo (904L)";"levulinic acid";"4-oxopentanoic acid";"123-76-2";"C5H8O3";"organic (weak) acids";"";"";"55 – 65";"25 – 225";"<20";"208,219";"";"";"";"";"";"";"";"";"";"";"";"";""
"5";"Alloy 20-25-4Mo (904L)";"levulinic acid";"4-oxopentanoic acid";"123-76-2";"C5H8O3";"organic (weak) acids";"";"";"75 – 85";"25 – 225";"<20";"208,219";"";"";"";"";"";"";"";"";"";"";"";"";""
"6";"Alloy 20-25-4Mo (904L)";"levulinic acid";"4-oxopentanoic acid";"123-76-2";"C5H8O3";"organic (weak) acids";"";"";"100";"25 – 225";"<20";"208,219";"";"";"";"";"";"";"";"";"";"";"";"";""
"7";"Alloy 20-38-3-3Cu (20Cb3/ 825)";"levulinic acid";"4-oxopentanoic acid";"123-76-2";"C5H8O3";"organic (weak) acids";"";"";"5 – 25";"25 – 225";"<20";"208,219";"";"";"";"";"";"";"";"";"";"";"";"";""
"8";"Alloy 20-38-3-3Cu (20Cb3/ 825)";"levulinic acid";"4-oxopentanoic acid";"123-76-2";"C5H8O3";"organic (weak) acids";"";"";"5 – 65";"175 – 225";"<20";"208,219";"";"";"";"";"";"";"";"";"";"";"";"";""
"9";"Alloy 20-38-3-3Cu (20Cb3/ 825)";"levulinic acid";"4-oxopentanoic acid";"123-76-2";"C5H8O3";"organic (weak) acids";"";"";"35 – 45";"25 – 225";"<20";"208,219";"";"";"";"";"";"";"";"";"";"";"";"";""
"10";"Alloy 20-38-3-3Cu (20Cb3/ 825)";"levulinic acid";"4-oxopentanoic acid";"123-76-2";"C5H8O3";"organic (weak) acids";"";"";"55 – 65";"25 – 225";"<20";"208,219";"";"";"";"";"";"";"";"";"";"";"";"";""
"11";"Alloy 20-38-3-3Cu (20Cb3/ 825)";"levulinic acid";"4-oxopentanoic acid";"123-76-2";"C5H8O3";"organic (weak) acids";"";"";"75 – 85";"25 – 225";"<20";"208,219";"";"";"";"";"";"";"";"";"";"";"";"";""
"12";"Alloy 20-38-3-3Cu (20Cb3/ 825)";"levulinic acid";"4-oxopentanoic acid";"123-76-2";"C5H8O3";"organic (weak) acids";"";"";"100";"25 – 225";"<20";"208,219";"";"";"";"";"";"";"";"";"";"";"";"";""
"13";"Alloy 30-44-5-3W (G-30)";"levulinic acid";"4-oxopentanoic acid";"123-76-2";"C5H8O3";"organic (weak) acids";"";"";"5 – 25";"25 – 225";"<20";"208,219";"";"";"";"";"";"";"";"";"";"";"";"";""
"14";"Alloy 30-44-5-3W (G-30)";"levulinic acid";"4-oxopentanoic acid";"123-76-2";"C5H8O3";"organic (weak) acids";"";"";"5 – 65";"175 – 225";"<20";"208,219";"";"";"";"";"";"";"";"";"";"";"";"";""
"15";"Alloy 30-44-5-3W (G-30)";"levulinic acid";"4-oxopentanoic acid";"123-76-2";"C5H8O3";"organic (weak) acids";"";"";"35 – 45";"25 – 225";"<20";"208,219";"";"";"";"";"";"";"";"";"";"";"";"";""
"16";"Alloy 30-44-5-3W (G-30)";"levulinic acid";"4-oxopentanoic acid";"123-76-2";"C5H8O3";"organic (weak) acids";"";"";"55 – 65";"25 – 225";"<20";"208,219";"";"";"";"";"";"";"";"";"";"";"";"";""
"17";"Alloy 30-44-5-3W (G-30)";"levulinic acid";"4-oxopentanoic acid";"123-76-2";"C5H8O3";"organic (weak) acids";"";"";"75 – 85";"25 – 225";"<20";"208,219";"";"";"";"";"";"";"";"";"";"";"";"";""
"18";"Alloy 30-44-5-3W (G-30)";"levulinic acid";"4-oxopentanoic acid";"123-76-2";"C5H8O3";"organic (weak) acids";"";"";"100";"25 – 225";"<20";"208,219";"";"";"";"";"";"";"";"";"";"";"";"";""
"19";"Aluminum Alloy (3003/ 5154)";"levulinic acid";"4-oxopentanoic acid";"123-76-2";"C5H8O3";"organic (weak) acids";"";"";"5 – 25";"25 – 225";"<2";"208,219";"";"";"";"";"";"";"";"";"";"";"";"";""
"20";"Aluminum Alloy (3003/ 5154)";"levulinic acid";"4-oxopentanoic acid";"123-76-2";"C5H8O3";"organic (weak) acids";"";"";"5 – 65";"175 – 225";"<2";"208,219";"";"";"";"";"";"";"";"";"";"";"";"";""
"21";"Aluminum Alloy (3003/ 5154)";"levulinic acid";"4-oxopentanoic acid";"123-76-2";"C5H8O3";"organic (weak) acids";"";"";"35 – 45";"25 – 225";"<2";"208,219";"";"";"";"";"";"";"";"";"";"";"";"";""
"22";"Aluminum Alloy (3003/ 5154)";"levulinic acid";"4-oxopentanoic acid";"123-76-2";"C5H8O3";"organic (weak) acids";"";"";"55 – 65";"25 – 225";"<2";"208,219";"";"";"";"";"";"";"";"";"";"";"";"";""
"23";"Aluminum Alloy (3003/ 5154)";"levulinic acid";"4-oxopentanoic acid";"123-76-2";"C5H8O3";"organic (weak) acids";"";"";"75 – 85";"25 – 225";"<2";"208,219";"";"";"";"";"";"";"";"";"";"";"";"";""
"24";"Aluminum Alloy (3003/ 5154)";"levulinic acid";"4-oxopentanoic acid";"123-76-2";"C5H8O3";"organic (weak) acids";"";"";"100";"25 – 225";"<2";"208,219";"";"";"";"";"";"";"";"";"";"";"";"";""
"25";"Austenitic Cr-Ni Stainless Steel (18-8; 304/ 304L/ 347)";"levulinic acid";"4-oxopentanoic acid";"123-76-2";"C5H8O3";"organic (weak) acids";"";"pitting; stress corrosion cracking";"5 – 25";"25 – 225";"<20";"208,219";"";"";"";"";"";"";"";"";"";"";"";"";""
"26";"Austenitic Cr-Ni Stainless Steel (18-8; 304/ 304L/ 347)";"levulinic acid";"4-oxopentanoic acid";"123-76-2";"C5H8O3";"organic (weak) acids";"";"";"5 – 65";"175 – 225";"<20";"208,219";"";"";"";"";"";"";"";"";"";"";"";"";""
"27";"Austenitic Cr-Ni Stainless Steel (18-8; 304/ 304L/ 347)";"levulinic acid";"4-oxopentanoic acid";"123-76-2";"C5H8O3";"organic (weak) acids";"";"";"35 – 45";"25 – 225";"<20";"208,219";"";"";"";"";"";"";"";"";"";"";"";"";""
"28";"Austenitic Cr-Ni Stainless Steel (18-8; 304/ 304L/ 347)";"levulinic acid";"4-oxopentanoic acid";"123-76-2";"C5H8O3";"organic (weak) acids";"";"";"55 – 65";"25 – 225";"<20";"208,219";"";"";"";"";"";"";"";"";"";"";"";"";""
"29";"Austenitic Cr-Ni Stainless Steel (18-8; 304/ 304L/ 347)";"levulinic acid";"4-oxopentanoic acid";"123-76-2";"C5H8O3";"organic (weak) acids";"";"";"75 – 85";"25 – 225";"<20";"208,219";"";"";"";"";"";"";"";"";"";"";"";"";""
"30";"Austenitic Cr-Ni Stainless Steel (18-8; 304/ 304L/ 347)";"levulinic acid";"4-oxopentanoic acid";"123-76-2";"C5H8O3";"organic (weak) acids";"";"";"100";"25 – 225";"<20";"208,219";"";"";"";"";"";"";"";"";"";"";"";"";""
"31";"Austenitic Cr-Ni Stainless Steel (18-8; 304/ 304L/ 347)";"levulinic acid";"4-oxopentanoic acid";"123-76-2";"C5H8O3";"organic (weak) acids";"";"";"100";"225 – 275";"20 – 50";"208,219";"";"";"";"";"";"";"";"";"";"";"";"";""
"32";"Austenitic Cr-Ni-Mo Stainless Steel (17-12-3; 316L/ 317L)";"levulinic acid";"4-oxopentanoic acid";"123-76-2";"C5H8O3";"organic (weak) acids";"";"pitting; stress corrosion cracking";"5 – 25";"25 – 225";"<20";"208,219";"";"";"";"";"";"";"";"";"";"";"";"";""
"33";"Austenitic Cr-Ni-Mo Stainless Steel (17-12-3; 316L/ 317L)";"levulinic acid";"4-oxopentanoic acid";"123-76-2";"C5H8O3";"organic (weak) acids";"";"";"5 – 65";"175 – 225";"<20";"208,219";"";"";"";"";"";"";"";"";"";"";"";"";""
"34";"Austenitic Cr-Ni-Mo Stainless Steel (17-12-3; 316L/ 317L)";"levulinic acid";"4-oxopentanoic acid";"123-76-2";"C5H8O3";"organic (weak) acids";"";"";"35 – 45";"25 – 225";"<20";"208,219";"";"";"";"";"";"";"";"";"";"";"";"";""
"35";"Austenitic Cr-Ni-Mo Stainless Steel (17-12-3; 316L/ 317L)";"levulinic acid";"4-oxopentanoic acid";"123-76-2";"C5H8O3";"organic (weak) acids";"";"";"55 – 65";"25 – 225";"<20";"208,219";"";"";"";"";"";"";"";"";"";"";"";"";""
"36";"Austenitic Cr-Ni-Mo Stainless Steel (17-12-3; 316L/ 317L)";"levulinic acid";"4-oxopentanoic acid";"123-76-2";"C5H8O3";"organic (weak) acids";"";"";"75 – 85";"25 – 225";"<20";"208,219";"";"";"";"";"";"";"";"";"";"";"";"";""
"37";"Austenitic Cr-Ni-Mo Stainless Steel (17-12-3; 316L/ 317L)";"levulinic acid";"4-oxopentanoic acid";"123-76-2";"C5H8O3";"organic (weak) acids";"";"";"100";"25 – 225";"<20";"208,219";"";"";"";"";"";"";"";"";"";"";"";"";""
"38";"Austenitic Cr-Ni-Mo Stainless Steel (17-12-3; 316L/ 317L)";"levulinic acid";"4-oxopentanoic acid";"123-76-2";"C5H8O3";"organic (weak) acids";"";"";"100";"225 – 275";"20 – 50";"208,219";"";"";"";"";"";"";"";"";"";"";"";"";""
"39";"Brass (>15Zn)";"levulinic acid";"4-oxopentanoic acid";"123-76-2";"C5H8O3";"organic (weak) acids";"severe corrosion with oxygen ingress";"";"5 – 25";"25 – 225";"<20";"208,219,220";"";"";"";"";"";"";"";"";"";"";"";"";""
"40";"Brass (>15Zn)";"levulinic acid";"4-oxopentanoic acid";"123-76-2";"C5H8O3";"organic (weak) acids";"severe corrosion with oxygen ingress";"";"5 – 65";"175 – 225";"<20";"208,219,220";"";"";"";"";"";"";"";"";"";"";"";"";""
"41";"Brass (>15Zn)";"levulinic acid";"4-oxopentanoic acid";"123-76-2";"C5H8O3";"organic (weak) acids";"severe corrosion with oxygen ingress";"";"35 – 45";"25 – 225";"<20";"208,219,220";"";"";"";"";"";"";"";"";"";"";"";"";""
"42";"Brass (>15Zn)";"levulinic acid";"4-oxopentanoic acid";"123-76-2";"C5H8O3";"organic (weak) acids";"severe corrosion with oxygen ingress";"";"55 – 65";"25 – 225";"<20";"208,219,220";"";"";"";"";"";"";"";"";"";"";"";"";""
"43";"Brass (>15Zn)";"levulinic acid";"4-oxopentanoic acid";"123-76-2";"C5H8O3";"organic (weak) acids";"severe corrosion with oxygen ingress";"";"75 – 85";"25 – 225";"<20";"208,219,220";"";"";"";"";"";"";"";"";"";"";"";"";""
"44";"Brass (>15Zn)";"levulinic acid";"4-oxopentanoic acid";"123-76-2";"C5H8O3";"organic (weak) acids";"severe corrosion with oxygen ingress";"";"100";"25 – 225";"<20";"208,219,220";"";"";"";"";"";"";"";"";"";"";"";"";""
"45";"Cast Iron, Gray/ Ductile";"levulinic acid";"4-oxopentanoic acid";"123-76-2";"C5H8O3";"organic (weak) acids";"";"";"5 – 15";"25 – 75";">50";"208,219";"";"";"";"";"";"";"";"";"";"";"";"";""
"46";"Cast Iron, Gray/ Ductile";"levulinic acid";"4-oxopentanoic acid";"123-76-2";"C5H8O3";"organic (weak) acids";"";"";"100";"25 – 125";">50";"208,219";"";"";"";"";"";"";"";"";"";"";"";"";""
"47";"Copper/ Bronze/ Low Brass";"levulinic acid";"4-oxopentanoic acid";"123-76-2";"C5H8O3";"organic (weak) acids";"severe corrosion with oxygen ingress";"";"5 – 25";"25 – 225";"<20";"208,219,220";"";"";"";"";"";"";"";"";"";"";"";"";""
"48";"Copper/ Bronze/ Low Brass";"levulinic acid";"4-oxopentanoic acid";"123-76-2";"C5H8O3";"organic (weak) acids";"severe corrosion with oxygen ingress";"";"5 – 65";"175 – 225";"<20";"208,219,220";"";"";"";"";"";"";"";"";"";"";"";"";""
"49";"Copper/ Bronze/ Low Brass";"levulinic acid";"4-oxopentanoic acid";"123-76-2";"C5H8O3";"organic (weak) acids";"severe corrosion with oxygen ingress";"";"35 – 45";"25 – 225";"<20";"208,219,220";"";"";"";"";"";"";"";"";"";"";"";"";""
"50";"Copper/ Bronze/ Low Brass";"levulinic acid";"4-oxopentanoic acid";"123-76-2";"C5H8O3";"organic (weak) acids";"severe corrosion with oxygen ingress";"";"55 – 65";"25 – 225";"<20";"208,219,220";"";"";"";"";"";"";"";"";"";"";"";"";""
"";"";"";"";"";"";"";"";"";"";"";"";"";"";"";"";"";"";"";"";"";"";"";"";"";""
"";"";"";"";"";"";"";"";"";"";"";"";"";"";"";"";"";"";"";"";"";"";"";"";"";""
"Corrosion Survey Database (COR•SUR) © 2002 NACE International";"";"";"";"";"";"";"";"";"";"";"";"";"";"";"";"";"";"";"";"";"";"";"";"";""

File: data/corrosion_data/TableData - 2024-11-08T195726.442.csv
sep=;
"Title: Corrosion Survey Database (COR•SUR)";"";"";"";"";"";"";"";"";"";"";"";"";"";"";"";"";"";"";"";"";"";"";"";"";""
"Table: Maleic acid";"";"";"";"";"";"";"";"";"";"";"";"";"";"";"";"";"";"";"";"";"";"";"";"";""
"DOWNLOAD SHOWS ONLY THE DISPLAYED DATA, UP TO 50 ROWS";"";"";"";"";"";"";"";"";"";"";"";"";"";"";"";"";"";"";"";"";"";"";"";"";""
"No.";"material or substance name";"exposure medium";"exposure medium CAS RN";"exposure medium formula";"exposure medium class";"warnings";"conc. (%)";"temp. (°F)";"corrosion rate (mil/yr)";"test note";"reference";"";"";"";"";"";"";"";"";"";"";"";"";"";""
"1";"Alloy 20-38-3-3Cu (20Cb3/ 825)";"maleic acid";"110-16-7";"C4H4O4";"organic (weak) acids";"";"5 – 35";"52 – 237";"<20";"";"69,218,220";"";"";"";"";"";"";"";"";"";"";"";"";"";""
"2";"Alloy 20-38-3-3Cu (20Cb3/ 825)";"maleic acid";"110-16-7";"C4H4O4";"organic (weak) acids";"";"35 – 45";"52 – 145";"<2";"";"69,218,220";"";"";"";"";"";"";"";"";"";"";"";"";"";""
"3";"Alloy 20-38-3-3Cu (20Cb3/ 825)";"maleic acid";"110-16-7";"C4H4O4";"organic (weak) acids";"";"35 – 45";"145 – 237";"<20";"";"69,218,220";"";"";"";"";"";"";"";"";"";"";"";"";"";""
"4";"Alloy 20-38-3-3Cu (20Cb3/ 825)";"maleic acid";"110-16-7";"C4H4O4";"organic (weak) acids";"";"45 – 55";"52 – 237";"<20";"";"69,218,220";"";"";"";"";"";"";"";"";"";"";"";"";"";""
"5";"Alloy 30-44-5-3W (G-30)";"maleic acid";"110-16-7";"C4H4O4";"organic (weak) acids";"";"5 – 35";"52 – 237";"<20";"";"69,218,220";"";"";"";"";"";"";"";"";"";"";"";"";"";""
"6";"Alloy 30-44-5-3W (G-30)";"maleic acid";"110-16-7";"C4H4O4";"organic (weak) acids";"";"35 – 45";"52 – 145";"<2";"";"69,218,220";"";"";"";"";"";"";"";"";"";"";"";"";"";""
"7";"Alloy 30-44-5-3W (G-30)";"maleic acid";"110-16-7";"C4H4O4";"organic (weak) acids";"";"35 – 45";"145 – 237";"<20";"";"69,218,220";"";"";"";"";"";"";"";"";"";"";"";"";"";""
"8";"Alloy 30-44-5-3W (G-30)";"maleic acid";"110-16-7";"C4H4O4";"organic (weak) acids";"";"45 – 55";"52 – 237";"<20";"";"69,218,220";"";"";"";"";"";"";"";"";"";"";"";"";"";""
"9";"Aluminum Alloy (3003/ 5154)";"maleic acid";"110-16-7";"C4H4O4";"organic (weak) acids";"";"5 – 25";"52 – 102";"<2";"";"69,218";"";"";"";"";"";"";"";"";"";"";"";"";"";""
"10";"Aluminum Alloy (3003/ 5154)";"maleic acid";"110-16-7";"C4H4O4";"organic (weak) acids";"";"5 – 55";"187 – 237";">50";"";"69,218";"";"";"";"";"";"";"";"";"";"";"";"";"";""
"11";"Aluminum Alloy (3003/ 5154)";"maleic acid";"110-16-7";"C4H4O4";"organic (weak) acids";"";"25 – 35";"100 – 147";"20 – 50";"";"69,218";"";"";"";"";"";"";"";"";"";"";"";"";"";""
"12";"Aluminum Alloy (3003/ 5154)";"maleic acid";"110-16-7";"C4H4O4";"organic (weak) acids";"";"25 – 55";"52 – 100";"<20";"";"69,218";"";"";"";"";"";"";"";"";"";"";"";"";"";""
"13";"Aluminum Alloy (3003/ 5154)";"maleic acid";"110-16-7";"C4H4O4";"organic (weak) acids";"";"45 – 55";"100 – 147";"20 – 50";"";"69,218";"";"";"";"";"";"";"";"";"";"";"";"";"";""
"14";"Austenitic Cr-Ni Stainless Steel (18-8; 304/ 304L/ 347)";"maleic acid";"110-16-7";"C4H4O4";"organic (weak) acids";"";"5 – 15";"97 – 147";">50";"";"69,218,220";"";"";"";"";"";"";"";"";"";"";"";"";"";""
"15";"Austenitic Cr-Ni Stainless Steel (18-8; 304/ 304L/ 347)";"maleic acid";"110-16-7";"C4H4O4";"organic (weak) acids";"";"15 – 25";"52 – 102";"<20";"";"69,218,220";"";"";"";"";"";"";"";"";"";"";"";"";"";""
"16";"Austenitic Cr-Ni Stainless Steel (18-8; 304/ 304L/ 347)";"maleic acid";"110-16-7";"C4H4O4";"organic (weak) acids";"";"25 – 35";"97 – 147";">50";"";"69,218,220";"";"";"";"";"";"";"";"";"";"";"";"";"";""
"17";"Austenitic Cr-Ni-Mo Stainless Steel (17-12-3; 316L/ 317L)";"maleic acid";"110-16-7";"C4H4O4";"organic (weak) acids";"";"5 – 55";"52 – 237";"<20";"";"69,218,220";"";"";"";"";"";"";"";"";"";"";"";"";"";""
"18";"Brass (>15Zn)";"maleic acid";"110-16-7";"C4H4O4";"organic (weak) acids";"severe corrosion with oxygen ingress";"5 – 15";"52 – 102";"<20";"no air, oxygen";"69,218,220";"";"";"";"";"";"";"";"";"";"";"";"";"";""
"19";"Cast Iron, Gray/ Ductile";"maleic acid";"110-16-7";"C4H4O4";"organic (weak) acids";"";"5 – 15";"52 – 102";">50";"";"69,218";"";"";"";"";"";"";"";"";"";"";"";"";"";""
"20";"Cast Iron, Gray/ Ductile";"maleic acid";"110-16-7";"C4H4O4";"organic (weak) acids";"";"35 – 45";"52 – 237";"<20";"";"69,218";"";"";"";"";"";"";"";"";"";"";"";"";"";""
"21";"Cast Iron, Gray/ Ductile";"maleic acid";"110-16-7";"C4H4O4";"organic (weak) acids";"";"55 – 65";"52 – 237";"<20";"";"69,218";"";"";"";"";"";"";"";"";"";"";"";"";"";""
"22";"Copper/ Bronze/ Low Brass";"maleic acid";"110-16-7";"C4H4O4";"organic (weak) acids";"severe corrosion with oxygen ingress";"5 – 15";"52 – 102";"<20";"no air, oxygen";"69,218,220";"";"";"";"";"";"";"";"";"";"";"";"";"";""
"23";"Copper/ Bronze/ Low Brass";"maleic acid";"110-16-7";"C4H4O4";"organic (weak) acids";"severe corrosion with oxygen ingress";"25 – 35";"52 – 102";"20 – 50";"";"69,218,220";"";"";"";"";"";"";"";"";"";"";"";"";"";""
"24";"Copper/ Bronze/ Low Brass";"maleic acid";"110-16-7";"C4H4O4";"organic (weak) acids";"severe corrosion with oxygen ingress";"45 – 55";"52 – 102";"20 – 50";"";"69,218,220";"";"";"";"";"";"";"";"";"";"";"";"";"";""
"25";"Copper-Nickel";"maleic acid";"110-16-7";"C4H4O4";"organic (weak) acids";"severe corrosion with oxygen ingress";"";"0";"<2";"";"219";"";"";"";"";"";"";"";"";"";"";"";"";"";""
"26";"Lead";"maleic acid";"110-16-7";"C4H4O4";"organic (weak) acids";"";"5 – 15";"52 – 102";">50";"";"69,218";"";"";"";"";"";"";"";"";"";"";"";"";"";""
"27";"Mo Superalloy (Ni-Cr-Fe-9Mo; 625/ 725)";"maleic acid";"110-16-7";"C4H4O4";"organic (weak) acids";"";"5 – 15";"52 – 235";"<2";"";"69,218,220";"";"";"";"";"";"";"";"";"";"";"";"";"";""
"28";"Mo Superalloy (Ni-Cr-Fe-9Mo; 625/ 725)";"maleic acid";"110-16-7";"C4H4O4";"organic (weak) acids";"";"5 – 15";"235 – 282";"20 – 50";"";"69,218,220";"";"";"";"";"";"";"";"";"";"";"";"";"";""
"29";"Mo Superalloy (Ni-Cr-Fe-9Mo; 625/ 725)";"maleic acid";"110-16-7";"C4H4O4";"organic (weak) acids";"";"15 – 80";"52 – 237";"<20";"";"69,218,220";"";"";"";"";"";"";"";"";"";"";"";"";"";""
"30";"Mo Superalloy (Ni-16Cr-16Mo; C276)";"maleic acid";"110-16-7";"C4H4O4";"organic (weak) acids";"";"5 – 15";"52 – 235";"<2";"";"69,218,220";"";"";"";"";"";"";"";"";"";"";"";"";"";""
"31";"Mo Superalloy (Ni-16Cr-16Mo; C276)";"maleic acid";"110-16-7";"C4H4O4";"organic (weak) acids";"";"5 – 15";"235 – 282";"20 – 50";"";"69,218,220";"";"";"";"";"";"";"";"";"";"";"";"";"";""
"32";"Mo Superalloy (Ni-16Cr-16Mo; C276)";"maleic acid";"110-16-7";"C4H4O4";"organic (weak) acids";"";"15 – 80";"52 – 237";"<20";"";"69,218,220";"";"";"";"";"";"";"";"";"";"";"";"";"";""
"33";"Mo Superalloy (Ni-20Cr-16Mo-4W; 686)";"maleic acid";"110-16-7";"C4H4O4";"organic (weak) acids";"";"5 – 15";"52 – 235";"<2";"";"69,218,220";"";"";"";"";"";"";"";"";"";"";"";"";"";""
"34";"Mo Superalloy (Ni-20Cr-16Mo-4W; 686)";"maleic acid";"110-16-7";"C4H4O4";"organic (weak) acids";"";"5 – 15";"235 – 282";"20 – 50";"";"69,218,220";"";"";"";"";"";"";"";"";"";"";"";"";"";""
"35";"Mo Superalloy (Ni-20Cr-16Mo-4W; 686)";"maleic acid";"110-16-7";"C4H4O4";"organic (weak) acids";"";"15 – 80";"52 – 237";"<20";"";"69,218,220";"";"";"";"";"";"";"";"";"";"";"";"";"";""
"36";"Mo Superalloy (Ni-22Cr-16Mo; C22/ 59)";"maleic acid";"110-16-7";"C4H4O4";"organic (weak) acids";"";"5 – 15";"52 – 235";"<2";"";"69,218,220";"";"";"";"";"";"";"";"";"";"";"";"";"";""
"37";"Mo Superalloy (Ni-22Cr-16Mo; C22/ 59)";"maleic acid";"110-16-7";"C4H4O4";"organic (weak) acids";"";"5 – 15";"235 – 282";"20 – 50";"";"69,218,220";"";"";"";"";"";"";"";"";"";"";"";"";"";""
"38";"Mo Superalloy (Ni-22Cr-16Mo; C22/ 59)";"maleic acid";"110-16-7";"C4H4O4";"organic (weak) acids";"";"15 – 80";"52 – 237";"<20";"";"69,218,220";"";"";"";"";"";"";"";"";"";"";"";"";"";""
"39";"Mo Superalloy (Ni-23Cr-16Mo-1Cu; C20000)";"maleic acid";"110-16-7";"C4H4O4";"organic (weak) acids";"";"5 – 15";"52 – 235";"<2";"";"69,218,220";"";"";"";"";"";"";"";"";"";"";"";"";"";""
"40";"Mo Superalloy (Ni-23Cr-16Mo-1Cu; C20000)";"maleic acid";"110-16-7";"C4H4O4";"organic (weak) acids";"";"5 – 15";"235 – 282";"20 – 50";"";"69,218,220";"";"";"";"";"";"";"";"";"";"";"";"";"";""
"41";"Mo Superalloy (Ni-23Cr-16Mo-1Cu; C20000)";"maleic acid";"110-16-7";"C4H4O4";"organic (weak) acids";"";"15 – 80";"52 – 237";"<20";"";"69,218,220";"";"";"";"";"";"";"";"";"";"";"";"";"";""
"42";"Nickel (200)";"maleic acid";"110-16-7";"C4H4O4";"organic (weak) acids";"severe corrosion with oxygen ingress";"5 – 55";"52 – 237";"<20";"no air, oxygen";"69,218,220";"";"";"";"";"";"";"";"";"";"";"";"";"";""
"43";"Nickel Cast Iron (15-35Ni)";"maleic acid";"110-16-7";"C4H4O4";"organic (weak) acids";"";"5 – 15";"52 – 102";">50";"";"69,218";"";"";"";"";"";"";"";"";"";"";"";"";"";""
"44";"Nickel Cast Iron (15-35Ni)";"maleic acid";"110-16-7";"C4H4O4";"organic (weak) acids";"";"25 – 35";"52 – 102";"<20";"";"69,218";"";"";"";"";"";"";"";"";"";"";"";"";"";""
"45";"Nickel-Copper (400)";"maleic acid";"110-16-7";"C4H4O4";"organic (weak) acids";"severe corrosion with oxygen ingress";"5 – 45";"52 – 237";"<20";"no air, oxygen";"69,218,220";"";"";"";"";"";"";"";"";"";"";"";"";"";""
"46";"Ni-Cr-Fe Alloy (600/ 690)";"maleic acid";"110-16-7";"C4H4O4";"organic (weak) acids";"";"5 – 55";"52 – 237";"<20";"";"69,218";"";"";"";"";"";"";"";"";"";"";"";"";"";""
"47";"Ni-Mo Alloy (Ni-30Mo; B-2)";"maleic acid";"110-16-7";"C4H4O4";"organic (weak) acids";"";"5 – 15";"52 – 235";"<2";"";"69,218,220";"";"";"";"";"";"";"";"";"";"";"";"";"";""
"48";"Ni-Mo Alloy (Ni-30Mo; B-2)";"maleic acid";"110-16-7";"C4H4O4";"organic (weak) acids";"";"5 – 15";"235 – 282";"20 – 50";"";"69,218,220";"";"";"";"";"";"";"";"";"";"";"";"";"";""
"49";"Ni-Mo Alloy (Ni-30Mo; B-2)";"maleic acid";"110-16-7";"C4H4O4";"organic (weak) acids";"";"15 – 80";"52 – 237";"<20";"";"69,218,220";"";"";"";"";"";"";"";"";"";"";"";"";"";""
"50";"Niobium (Columbium)";"maleic acid";"110-16-7";"C4H4O4";"organic (weak) acids";"";"<80";"0 – 212";"<2";"";"69,220";"";"";"";"";"";"";"";"";"";"";"";"";"";""
"";"";"";"";"";"";"";"";"";"";"";"";"";"";"";"";"";"";"";"";"";"";"";"";"";""
"";"";"";"";"";"";"";"";"";"";"";"";"";"";"";"";"";"";"";"";"";"";"";"";"";""
"Corrosion Survey Database (COR•SUR) © 2002 NACE International";"";"";"";"";"";"";"";"";"";"";"";"";"";"";"";"";"";"";"";"";"";"";"";"";""
