Repository: Mahyar-rajabi94/TF_SDL

File: data/corrosion_data/TableData - 2024-11-08T195733.671.csv
sep=;
"Title: Corrosion Survey Database (COR•SUR)";"";"";"";"";"";"";"";"";"";"";"";"";"";"";"";"";"";"";"";"";"";"";"";"";""
"Table: Malic acid";"";"";"";"";"";"";"";"";"";"";"";"";"";"";"";"";"";"";"";"";"";"";"";"";""
"DOWNLOAD SHOWS ONLY THE DISPLAYED DATA, UP TO 50 ROWS";"";"";"";"";"";"";"";"";"";"";"";"";"";"";"";"";"";"";"";"";"";"";"";"";""
"No.";"material or substance name";"exposure medium";"exposure medium CAS RN";"exposure medium formula";"exposure medium class";"warnings";"conc. (%)";"temp. (°F)";"corrosion rate (mil/yr)";"test note";"reference";"";"";"";"";"";"";"";"";"";"";"";"";"";""
"1";"Alloy 20-38-3-3Cu (20Cb3/ 825)";"malic acid";"617-48-1";"C4H6O5";"organic (weak) acids";"";"5 – 15";"52 – 237";"<2";"";"218,220";"";"";"";"";"";"";"";"";"";"";"";"";"";""
"2";"Alloy 20-38-3-3Cu (20Cb3/ 825)";"malic acid";"617-48-1";"C4H6O5";"organic (weak) acids";"";"15 – 45";"52 – 145";"<2";"";"218,220";"";"";"";"";"";"";"";"";"";"";"";"";"";""
"3";"Alloy 20-38-3-3Cu (20Cb3/ 825)";"malic acid";"617-48-1";"C4H6O5";"organic (weak) acids";"";"15 – 55";"145 – 192";"<20";"";"218,220";"";"";"";"";"";"";"";"";"";"";"";"";"";""
"4";"Alloy 20-38-3-3Cu (20Cb3/ 825)";"malic acid";"617-48-1";"C4H6O5";"organic (weak) acids";"";"45 – 55";"52 – 100";"<20";"";"218,220";"";"";"";"";"";"";"";"";"";"";"";"";"";""
"5";"Alloy 20-38-3-3Cu (20Cb3/ 825)";"malic acid";"617-48-1";"C4H6O5";"organic (weak) acids";"";"45 – 55";"100 – 145";"<2";"";"218,220";"";"";"";"";"";"";"";"";"";"";"";"";"";""
"6";"Alloy 30-44-5-3W (G-30)";"malic acid";"617-48-1";"C4H6O5";"organic (weak) acids";"";"5 – 15";"52 – 237";"<2";"";"218,220";"";"";"";"";"";"";"";"";"";"";"";"";"";""
"7";"Alloy 30-44-5-3W (G-30)";"malic acid";"617-48-1";"C4H6O5";"organic (weak) acids";"";"15 – 45";"52 – 145";"<2";"";"218,220";"";"";"";"";"";"";"";"";"";"";"";"";"";""
"8";"Alloy 30-44-5-3W (G-30)";"malic acid";"617-48-1";"C4H6O5";"organic (weak) acids";"";"15 – 55";"145 – 192";"<20";"";"218,220";"";"";"";"";"";"";"";"";"";"";"";"";"";""
"9";"Alloy 30-44-5-3W (G-30)";"malic acid";"617-48-1";"C4H6O5";"organic (weak) acids";"";"45 – 55";"52 – 100";"<20";"";"218,220";"";"";"";"";"";"";"";"";"";"";"";"";"";""
"10";"Alloy 30-44-5-3W (G-30)";"malic acid";"617-48-1";"C4H6O5";"organic (weak) acids";"";"45 – 55";"100 – 145";"<2";"";"218,220";"";"";"";"";"";"";"";"";"";"";"";"";"";""
"11";"Aluminum Alloy (3003/ 5154)";"malic acid";"617-48-1";"C4H6O5";"organic (weak) acids";"";"5 – 55";"52 – 102";"<20";"";"218,220";"";"";"";"";"";"";"";"";"";"";"";"";"";""
"12";"Aluminum Alloy (3003/ 5154)";"malic acid";"617-48-1";"C4H6O5";"organic (weak) acids";"";"5 – 55";"187 – 237";"20 – 50";"";"218,220";"";"";"";"";"";"";"";"";"";"";"";"";"";""
"13";"Austenitic Cr-Ni Stainless Steel (18-8; 304/ 304L/ 347)";"malic acid";"617-48-1";"C4H6O5";"organic (weak) acids";"";"5 – 15";"52 – 237";"<2";"";"218,220";"";"";"";"";"";"";"";"";"";"";"";"";"";""
"14";"Austenitic Cr-Ni Stainless Steel (18-8; 304/ 304L/ 347)";"malic acid";"617-48-1";"C4H6O5";"organic (weak) acids";"";"15 – 45";"52 – 147";"<2";"";"218,220";"";"";"";"";"";"";"";"";"";"";"";"";"";""
"15";"Austenitic Cr-Ni Stainless Steel (18-8; 304/ 304L/ 347)";"malic acid";"617-48-1";"C4H6O5";"organic (weak) acids";"";"45 – 55";"97 – 147";"<2";"";"218,220";"";"";"";"";"";"";"";"";"";"";"";"";"";""
"16";"Austenitic Cr-Ni-Mo Stainless Steel (17-12-3; 316L/ 317L)";"malic acid";"617-48-1";"C4H6O5";"organic (weak) acids";"";"5 – 15";"52 – 237";"<2";"";"218,220";"";"";"";"";"";"";"";"";"";"";"";"";"";""
"17";"Austenitic Cr-Ni-Mo Stainless Steel (17-12-3; 316L/ 317L)";"malic acid";"617-48-1";"C4H6O5";"organic (weak) acids";"";"15 – 45";"52 – 147";"<2";"";"218,220";"";"";"";"";"";"";"";"";"";"";"";"";"";""
"18";"Austenitic Cr-Ni-Mo Stainless Steel (17-12-3; 316L/ 317L)";"malic acid";"617-48-1";"C4H6O5";"organic (weak) acids";"";"45 – 55";"97 – 147";"<2";"";"218,220";"";"";"";"";"";"";"";"";"";"";"";"";"";""
"19";"Brass (>15Zn)";"malic acid";"617-48-1";"C4H6O5";"organic (weak) acids";"severe corrosion with oxygen ingress";"";"0";"<2";"";"219";"";"";"";"";"";"";"";"";"";"";"";"";"";""
"20";"Cast Iron, Gray/ Ductile";"malic acid";"617-48-1";"C4H6O5";"organic (weak) acids";"";"5 – 25";"52 – 102";">50";"";"218";"";"";"";"";"";"";"";"";"";"";"";"";"";""
"21";"Copper/ Bronze/ Low Brass";"malic acid";"617-48-1";"C4H6O5";"organic (weak) acids";"severe corrosion with oxygen ingress";"";"0";"<2";"";"218,220";"";"";"";"";"";"";"";"";"";"";"";"";"";""
"22";"Copper-Nickel";"malic acid";"617-48-1";"C4H6O5";"organic (weak) acids";"severe corrosion with oxygen ingress";"";"0";"<2";"";"219";"";"";"";"";"";"";"";"";"";"";"";"";"";""
"23";"Nickel (200)";"malic acid";"617-48-1";"C4H6O5";"organic (weak) acids";"severe corrosion with oxygen ingress";"5 – 15";"52 – 237";"<20";"";"218,220";"";"";"";"";"";"";"";"";"";"";"";"";"";""
"24";"Nickel-Copper (400)";"malic acid";"617-48-1";"C4H6O5";"organic (weak) acids";"severe corrosion with oxygen ingress";"5 – 15";"52 – 237";"<20";"no air, oxygen";"218,220";"";"";"";"";"";"";"";"";"";"";"";"";"";""
"25";"Nickel-Copper (400)";"malic acid";"617-48-1";"C4H6O5";"organic (weak) acids";"severe corrosion with oxygen ingress";"15 – 25";"52 – 102";"<2";"";"218,220";"";"";"";"";"";"";"";"";"";"";"";"";"";""
"26";"Nickel-Copper (400)";"malic acid";"617-48-1";"C4H6O5";"organic (weak) acids";"severe corrosion with oxygen ingress";"45 – 55";"52 – 237";"<2";"";"218,220";"";"";"";"";"";"";"";"";"";"";"";"";"";""
"27";"Ni-Cr-Fe Alloy (600/ 690)";"malic acid";"617-48-1";"C4H6O5";"organic (weak) acids";"";"5 – 15";"52 – 237";"<2";"";"218,220";"";"";"";"";"";"";"";"";"";"";"";"";"";""
"28";"Silver";"malic acid";"617-48-1";"C4H6O5";"organic (weak) acids";"";"5 – 15";"187 – 237";"<20";"";"218,220";"";"";"";"";"";"";"";"";"";"";"";"";"";""
"29";"Steels, Carbon/ Low Alloy";"malic acid";"617-48-1";"C4H6O5";"organic (weak) acids";"";"5 – 35";"52 – 102";">50";"";"218";"";"";"";"";"";"";"";"";"";"";"";"";"";""
"30";"Tantalum";"malic acid";"617-48-1";"C4H6O5";"organic (weak) acids";"";"5 – 75";"52 – 237";"<2";"";"218,220";"";"";"";"";"";"";"";"";"";"";"";"";"";""
"31";"Tantalum";"malic acid";"617-48-1";"C4H6O5";"organic (weak) acids";"";"75 – 80";"52 – 282";"<2";"";"218,220";"";"";"";"";"";"";"";"";"";"";"";"";"";""
"32";"Tantalum";"malic acid";"617-48-1";"C4H6O5";"organic (weak) acids";"";"100";"248 – 327";"<2";"";"218,220";"";"";"";"";"";"";"";"";"";"";"";"";"";""
"33";"Titanium, Unalloyed";"malic acid";"617-48-1";"C4H6O5";"organic (weak) acids";"";"5 – 15";"187 – 237";"<2";"no air, oxygen";"218,220";"";"";"";"";"";"";"";"";"";"";"";"";"";""
"";"";"";"";"";"";"";"";"";"";"";"";"";"";"";"";"";"";"";"";"";"";"";"";"";""
"";"";"";"";"";"";"";"";"";"";"";"";"";"";"";"";"";"";"";"";"";"";"";"";"";""
"Corrosion Survey Database (COR•SUR) © 2002 NACE International";"";"";"";"";"";"";"";"";"";"";"";"";"";"";"";"";"";"";"";"";"";"";"";"";""

File: data/corrosion_data/TableData - 2024-11-08T195739.636.csv
sep=;
"Title: Corrosion Survey Database (COR•SUR)";"";"";"";"";"";"";"";"";"";"";"";"";"";"";"";"";"";"";"";"";"";"";"";"";""
"Table: Malonic acid";"";"";"";"";"";"";"";"";"";"";"";"";"";"";"";"";"";"";"";"";"";"";"";"";""
"DOWNLOAD SHOWS ONLY THE DISPLAYED DATA, UP TO 50 ROWS";"";"";"";"";"";"";"";"";"";"";"";"";"";"";"";"";"";"";"";"";"";"";"";"";""
"No.";"material or substance name";"exposure medium";"exposure medium CAS RN";"exposure medium formula";"exposure medium class";"warnings";"resistance note";"conc. (%)";"temp. (°F)";"corrosion rate (mil/yr)";"test note";"reference";"";"";"";"";"";"";"";"";"";"";"";"";""
"1";"Alloy 20-38-3-3Cu (20Cb3/ 825)";"malonic acid";"141-82-2";"C3H4O4";"organic (weak) acids";"";"";"5 – 60";"52 – 192";"<20";"";"218,220";"";"";"";"";"";"";"";"";"";"";"";"";""
"2";"Alloy 20-38-3-3Cu (20Cb3/ 825)";"malonic acid";"141-82-2";"C3H4O4";"organic (weak) acids";"";"";"100";"266 – 282";"<20";"";"218,220";"";"";"";"";"";"";"";"";"";"";"";"";""
"3";"Alloy 30-44-5-3W (G-30)";"malonic acid";"141-82-2";"C3H4O4";"organic (weak) acids";"";"";"5 – 60";"52 – 192";"<20";"";"218,220";"";"";"";"";"";"";"";"";"";"";"";"";""
"4";"Alloy 30-44-5-3W (G-30)";"malonic acid";"141-82-2";"C3H4O4";"organic (weak) acids";"";"";"100";"266 – 282";"<20";"";"218,220";"";"";"";"";"";"";"";"";"";"";"";"";""
"5";"Aluminum Alloy (3003/ 5154)";"malonic acid";"141-82-2";"C3H4O4";"organic (weak) acids";"";"";"5 – 15";"52 – 102";"<20";"";"218,220";"";"";"";"";"";"";"";"";"";"";"";"";""
"6";"Aluminum Alloy (3003/ 5154)";"malonic acid";"141-82-2";"C3H4O4";"organic (weak) acids";"";"";"5 – 15";"187 – 237";">50";"";"218,220";"";"";"";"";"";"";"";"";"";"";"";"";""
"7";"Austenitic Cr-Ni Stainless Steel (18-8; 304/ 304L/ 347)";"malonic acid";"141-82-2";"C3H4O4";"organic (weak) acids";"";"intergranular attack";"5 – 15";"52 – 102";"<20";"";"218,220";"";"";"";"";"";"";"";"";"";"";"";"";""
"8";"Austenitic Cr-Ni Stainless Steel (18-8; 304/ 304L/ 347)";"malonic acid";"141-82-2";"C3H4O4";"organic (weak) acids";"";"";"5 – 15";"187 – 237";"20 – 50";"";"218,220";"";"";"";"";"";"";"";"";"";"";"";"";""
"9";"Austenitic Cr-Ni Stainless Steel (18-8; 304/ 304L/ 347)";"malonic acid";"141-82-2";"C3H4O4";"organic (weak) acids";"";"";"15 – 25";"97 – 147";"<20";"";"218,220";"";"";"";"";"";"";"";"";"";"";"";"";""
"10";"Austenitic Cr-Ni-Mo Stainless Steel (17-12-3; 316L/ 317L)";"malonic acid";"141-82-2";"C3H4O4";"organic (weak) acids";"";"";"5 – 15";"97 – 147";"<20";"";"218,220";"";"";"";"";"";"";"";"";"";"";"";"";""
"11";"Austenitic Cr-Ni-Mo Stainless Steel (17-12-3; 316L/ 317L)";"malonic acid";"141-82-2";"C3H4O4";"organic (weak) acids";"";"";"5 – 15";"187 – 237";"20 – 50";"";"218,220";"";"";"";"";"";"";"";"";"";"";"";"";""
"12";"Austenitic Cr-Ni-Mo Stainless Steel (17-12-3; 316L/ 317L)";"malonic acid";"141-82-2";"C3H4O4";"organic (weak) acids";"";"";"35 – 45";"97 – 147";"<20";"";"218,220";"";"";"";"";"";"";"";"";"";"";"";"";""
"13";"Brass (>15Zn)";"malonic acid";"141-82-2";"C3H4O4";"organic (weak) acids";"severe corrosion with oxygen ingress";"";"5 – 15";"52 – 102";">50";"";"218,220";"";"";"";"";"";"";"";"";"";"";"";"";""
"14";"Brass (>15Zn)";"malonic acid";"141-82-2";"C3H4O4";"organic (weak) acids";"severe corrosion with oxygen ingress";"";"35 – 45";"52 – 102";">50";"";"218,220";"";"";"";"";"";"";"";"";"";"";"";"";""
"15";"Copper/ Bronze/ Low Brass";"malonic acid";"141-82-2";"C3H4O4";"organic (weak) acids";"severe corrosion with oxygen ingress";"";"5 – 60";"52 – 237";"<20";"no air, oxygen";"218,220";"";"";"";"";"";"";"";"";"";"";"";"";""
"16";"Copper-Nickel";"malonic acid";"141-82-2";"C3H4O4";"organic (weak) acids";"severe corrosion with oxygen ingress";"";"";"0";"<2";"";"219";"";"";"";"";"";"";"";"";"";"";"";"";""
"17";"Lead";"malonic acid";"141-82-2";"C3H4O4";"organic (weak) acids";"";"";"5 – 15";"52 – 102";">50";"";"218";"";"";"";"";"";"";"";"";"";"";"";"";""
"18";"Lead";"malonic acid";"141-82-2";"C3H4O4";"organic (weak) acids";"";"";"25 – 35";"52 – 102";">50";"";"218";"";"";"";"";"";"";"";"";"";"";"";"";""
"19";"Lead";"malonic acid";"141-82-2";"C3H4O4";"organic (weak) acids";"";"";"45 – 55";"52 – 102";">50";"";"218";"";"";"";"";"";"";"";"";"";"";"";"";""
"20";"Mo Superalloy (Ni-Cr-Fe-9Mo; 625/ 725)";"malonic acid";"141-82-2";"C3H4O4";"organic (weak) acids";"";"";"5 – 55";"52 – 237";"<20";"";"218";"";"";"";"";"";"";"";"";"";"";"";"";""
"21";"Mo Superalloy (Ni-16Cr-16Mo; C276)";"malonic acid";"141-82-2";"C3H4O4";"organic (weak) acids";"";"";"5 – 55";"52 – 237";"<20";"";"218";"";"";"";"";"";"";"";"";"";"";"";"";""
"22";"Mo Superalloy (Ni-20Cr-16Mo-4W; 686)";"malonic acid";"141-82-2";"C3H4O4";"organic (weak) acids";"";"";"5 – 55";"52 – 237";"<20";"";"218";"";"";"";"";"";"";"";"";"";"";"";"";""
"23";"Mo Superalloy (Ni-22Cr-16Mo; C22/ 59)";"malonic acid";"141-82-2";"C3H4O4";"organic (weak) acids";"";"";"5 – 55";"52 – 237";"<20";"";"218";"";"";"";"";"";"";"";"";"";"";"";"";""
"24";"Mo Superalloy (Ni-23Cr-16Mo-1Cu; C20000)";"malonic acid";"141-82-2";"C3H4O4";"organic (weak) acids";"";"";"5 – 55";"52 – 237";"<20";"";"218";"";"";"";"";"";"";"";"";"";"";"";"";""
"25";"Nickel (200)";"malonic acid";"141-82-2";"C3H4O4";"organic (weak) acids";"severe corrosion with oxygen ingress";"";"5 – 15";"52 – 102";"<20";"no air, oxygen";"218,220";"";"";"";"";"";"";"";"";"";"";"";"";""
"26";"Nickel (200)";"malonic acid";"141-82-2";"C3H4O4";"organic (weak) acids";"severe corrosion with oxygen ingress";"";"25 – 35";"52 – 102";"<20";"";"218,220";"";"";"";"";"";"";"";"";"";"";"";"";""
"27";"Nickel-Copper (400)";"malonic acid";"141-82-2";"C3H4O4";"organic (weak) acids";"severe corrosion with oxygen ingress";"";"5 – 15";"52 – 102";"<20";"no air, oxygen";"218,220";"";"";"";"";"";"";"";"";"";"";"";"";""
"28";"Nickel-Copper (400)";"malonic acid";"141-82-2";"C3H4O4";"organic (weak) acids";"severe corrosion with oxygen ingress";"";"25 – 35";"52 – 102";"<20";"";"218,220";"";"";"";"";"";"";"";"";"";"";"";"";""
"29";"Ni-Cr-Fe Alloy (600/ 690)";"malonic acid";"141-82-2";"C3H4O4";"organic (weak) acids";"";"";"5 – 15";"52 – 102";"<20";"no air, oxygen";"218";"";"";"";"";"";"";"";"";"";"";"";"";""
"30";"Ni-Cr-Fe Alloy (600/ 690)";"malonic acid";"141-82-2";"C3H4O4";"organic (weak) acids";"";"";"25 – 35";"52 – 102";"<20";"";"218";"";"";"";"";"";"";"";"";"";"";"";"";""
"31";"Ni-Mo Alloy (Ni-30Mo; B-2)";"malonic acid";"141-82-2";"C3H4O4";"organic (weak) acids";"";"";"5 – 55";"52 – 237";"<20";"";"218";"";"";"";"";"";"";"";"";"";"";"";"";""
"32";"Silicon Cast Iron (14Si)";"malonic acid";"141-82-2";"C3H4O4";"organic (weak) acids";"";"";"5 – 15";"187 – 237";"<2";"";"218,220";"";"";"";"";"";"";"";"";"";"";"";"";""
"33";"Silicon Cast Iron (14Si)";"malonic acid";"141-82-2";"C3H4O4";"organic (weak) acids";"";"";"25 – 35";"187 – 237";"<20";"";"218,220";"";"";"";"";"";"";"";"";"";"";"";"";""
"34";"Steels, Carbon/ Low Alloy";"malonic acid";"141-82-2";"C3H4O4";"organic (weak) acids";"";"";"5 – 15";"52 – 102";"20 – 50";"";"218,220";"";"";"";"";"";"";"";"";"";"";"";"";""
"35";"Steels, Carbon/ Low Alloy";"malonic acid";"141-82-2";"C3H4O4";"organic (weak) acids";"";"";"25 – 35";"52 – 102";">50";"";"218,220";"";"";"";"";"";"";"";"";"";"";"";"";""
"36";"Steels, Carbon/ Low Alloy";"malonic acid";"141-82-2";"C3H4O4";"organic (weak) acids";"";"";"45 – 55";"52 – 102";">50";"";"218,220";"";"";"";"";"";"";"";"";"";"";"";"";""
"37";"Titanium, Unalloyed";"malonic acid";"141-82-2";"C3H4O4";"organic (weak) acids";"";"";"5 – 15";"52 – 102";"<2";"";"218";"";"";"";"";"";"";"";"";"";"";"";"";""
"38";"Titanium, Unalloyed";"malonic acid";"141-82-2";"C3H4O4";"organic (weak) acids";"";"";"5 – 15";"187 – 237";">50";"";"218";"";"";"";"";"";"";"";"";"";"";"";"";""
"39";"Zirconium";"malonic acid";"141-82-2";"C3H4O4";"organic (weak) acids";"";"";"5 – 60";"52 – 237";"<20";"";"218,220";"";"";"";"";"";"";"";"";"";"";"";"";""
"";"";"";"";"";"";"";"";"";"";"";"";"";"";"";"";"";"";"";"";"";"";"";"";"";""
"";"";"";"";"";"";"";"";"";"";"";"";"";"";"";"";"";"";"";"";"";"";"";"";"";""
"Corrosion Survey Database (COR•SUR) © 2002 NACE International";"";"";"";"";"";"";"";"";"";"";"";"";"";"";"";"";"";"";"";"";"";"";"";"";""

File: data/corrosion_data/TableData - 2024-11-08T195743.708.csv
sep=;
"Title: Corrosion Survey Database (COR•SUR)";"";"";"";"";"";"";"";"";"";"";"";"";"";"";"";"";"";"";"";"";"";"";"";"";""
"Table: Methacrylic acid";"";"";"";"";"";"";"";"";"";"";"";"";"";"";"";"";"";"";"";"";"";"";"";"";""
"DOWNLOAD SHOWS ONLY THE DISPLAYED DATA, UP TO 50 ROWS";"";"";"";"";"";"";"";"";"";"";"";"";"";"";"";"";"";"";"";"";"";"";"";"";""
"No.";"material or substance name";"exposure medium";"exposure medium synonym";"exposure medium CAS RN";"exposure medium formula";"exposure medium class";"conc. (%)";"temp. (°F)";"corrosion rate (mil/yr)";"reference";"";"";"";"";"";"";"";"";"";"";"";"";"";"";""
"1";"Austenitic Cr-Ni Stainless Steel (18-8; 304/ 304L/ 347)";"methacrylic acid";"2-methylpropenoic acid";"79-41-4";"C4H6O2";"organic (weak) acids";"100";"60 – 125";"<2";"219,220";"";"";"";"";"";"";"";"";"";"";"";"";"";"";""
"2";"Austenitic Cr-Ni-Mo Stainless Steel (17-12-3; 316L/ 317L)";"methacrylic acid";"2-methylpropenoic acid";"79-41-4";"C4H6O2";"organic (weak) acids";"100";"60 – 175";"<2";"219,220";"";"";"";"";"";"";"";"";"";"";"";"";"";"";""
"3";"Cast Iron, Gray/ Ductile";"methacrylic acid";"2-methylpropenoic acid";"79-41-4";"C4H6O2";"organic (weak) acids";"100";"60 – 75";"<2";"219,220";"";"";"";"";"";"";"";"";"";"";"";"";"";"";""
"4";"Nickel Cast Iron (15-35Ni)";"methacrylic acid";"2-methylpropenoic acid";"79-41-4";"C4H6O2";"organic (weak) acids";"100";"60 – 75";"<2";"219,220";"";"";"";"";"";"";"";"";"";"";"";"";"";"";""
"5";"Silicon Cast Iron (14Si)";"methacrylic acid";"2-methylpropenoic acid";"79-41-4";"C4H6O2";"organic (weak) acids";"100";"60 – 225";"<2";"219,220";"";"";"";"";"";"";"";"";"";"";"";"";"";"";""
"6";"Steels, Carbon/ Low Alloy";"methacrylic acid";"2-methylpropenoic acid";"79-41-4";"C4H6O2";"organic (weak) acids";"100";"60 – 75";"<2";"219,220";"";"";"";"";"";"";"";"";"";"";"";"";"";"";""
"";"";"";"";"";"";"";"";"";"";"";"";"";"";"";"";"";"";"";"";"";"";"";"";"";""
"";"";"";"";"";"";"";"";"";"";"";"";"";"";"";"";"";"";"";"";"";"";"";"";"";""
"Corrosion Survey Database (COR•SUR) © 2002 NACE International";"";"";"";"";"";"";"";"";"";"";"";"";"";"";"";"";"";"";"";"";"";"";"";"";""
"";"";"";"";"";"";"";"";"";"";"";"";"";"";"";"";"";"";"";"";"";"";"";"";"";""

File: data/corrosion_data/TableData - 2024-11-08T195748.453.csv
sep=;
"Title: Corrosion Survey Database (COR•SUR)";"";"";"";"";"";"";"";"";"";"";"";"";"";"";"";"";"";"";"";"";"";"";"";"";""
"Table: Methylsulfuric acid";"";"";"";"";"";"";"";"";"";"";"";"";"";"";"";"";"";"";"";"";"";"";"";"";""
"DOWNLOAD SHOWS ONLY THE DISPLAYED DATA, UP TO 50 ROWS";"";"";"";"";"";"";"";"";"";"";"";"";"";"";"";"";"";"";"";"";"";"";"";"";""
"No.";"material or substance name";"exposure medium";"exposure medium class";"conc. (%)";"temp. (°F)";"corrosion rate (mil/yr)";"reference";"";"";"";"";"";"";"";"";"";"";"";"";"";"";"";"";"";""
"1";"Alloy 20-25-4Mo (904L)";"methylsulfuric acid";"organic (weak) acids";"100";"25 – 75";"<2";"207,215,219,220";"";"";"";"";"";"";"";"";"";"";"";"";"";"";"";"";"";""
"2";"Alloy 20-38-3-3Cu (20Cb3/ 825)";"methylsulfuric acid";"organic (weak) acids";"100";"25 – 75";"<2";"207,215,219,220";"";"";"";"";"";"";"";"";"";"";"";"";"";"";"";"";"";""
"3";"Alloy 30-44-5-3W (G-30)";"methylsulfuric acid";"organic (weak) acids";"100";"25 – 75";"<2";"207,215,219,220";"";"";"";"";"";"";"";"";"";"";"";"";"";"";"";"";"";""
"4";"Austenitic Cr-Ni Stainless Steel (18-8; 304/ 304L/ 347)";"methylsulfuric acid";"organic (weak) acids";"100";"25 – 75";"<2";"207,215,219,220";"";"";"";"";"";"";"";"";"";"";"";"";"";"";"";"";"";""
"5";"Austenitic Cr-Ni-Mo Stainless Steel (17-12-3; 316L/ 317L)";"methylsulfuric acid";"organic (weak) acids";"100";"25 – 75";"<2";"207,215,219,220";"";"";"";"";"";"";"";"";"";"";"";"";"";"";"";"";"";""
"6";"Brass (>15Zn)";"methylsulfuric acid";"organic (weak) acids";"100";"25 – 75";">50";"207,215,219";"";"";"";"";"";"";"";"";"";"";"";"";"";"";"";"";"";""
"7";"Copper/ Bronze/ Low Brass";"methylsulfuric acid";"organic (weak) acids";"100";"25 – 75";">50";"207,215,219";"";"";"";"";"";"";"";"";"";"";"";"";"";"";"";"";"";""
"8";"Copper-Nickel";"methylsulfuric acid";"organic (weak) acids";"100";"25 – 75";">50";"207,215,219";"";"";"";"";"";"";"";"";"";"";"";"";"";"";"";"";"";""
"9";"Nickel (200)";"methylsulfuric acid";"organic (weak) acids";"100";"25 – 75";">50";"207,215,219";"";"";"";"";"";"";"";"";"";"";"";"";"";"";"";"";"";""
"10";"Nickel-Copper (400)";"methylsulfuric acid";"organic (weak) acids";"100";"25 – 75";">50";"207,215,219";"";"";"";"";"";"";"";"";"";"";"";"";"";"";"";"";"";""
"11";"Ni-Cr-Fe Alloy (600/ 690)";"methylsulfuric acid";"organic (weak) acids";"100";"25 – 75";">50";"207,215,219";"";"";"";"";"";"";"";"";"";"";"";"";"";"";"";"";"";""
"12";"Silicon Cast Iron (14Si)";"methylsulfuric acid";"organic (weak) acids";"100";"52 – 100";"<20";"207,215,218";"";"";"";"";"";"";"";"";"";"";"";"";"";"";"";"";"";""
"13";"Silicon Cast Iron (14Si)";"methylsulfuric acid";"organic (weak) acids";"100";"100 – 237";"<2";"207,215,218";"";"";"";"";"";"";"";"";"";"";"";"";"";"";"";"";"";""
"14";"Steels, Carbon/ Low Alloy";"methylsulfuric acid";"organic (weak) acids";"100";"25 – 75";">50";"207,215,219";"";"";"";"";"";"";"";"";"";"";"";"";"";"";"";"";"";""
"15";"Superferritic Stainless Steel (26-1)";"methylsulfuric acid";"organic (weak) acids";"100";"25 – 75";"<20";"207,215,219";"";"";"";"";"";"";"";"";"";"";"";"";"";"";"";"";"";""
"";"";"";"";"";"";"";"";"";"";"";"";"";"";"";"";"";"";"";"";"";"";"";"";"";""
"";"";"";"";"";"";"";"";"";"";"";"";"";"";"";"";"";"";"";"";"";"";"";"";"";""
"Corrosion Survey Database (COR•SUR) © 2002 NACE International";"";"";"";"";"";"";"";"";"";"";"";"";"";"";"";"";"";"";"";"";"";"";"";"";""

File: data/corrosion_data/TableData - 2024-11-08T195753.303.csv
sep=;
"Title: Corrosion Survey Database (COR•SUR)";"";"";"";"";"";"";"";"";"";"";"";"";"";"";"";"";"";"";"";"";"";"";"";"";""
"Table: Naphthalic acid";"";"";"";"";"";"";"";"";"";"";"";"";"";"";"";"";"";"";"";"";"";"";"";"";""
"DOWNLOAD SHOWS ONLY THE DISPLAYED DATA, UP TO 50 ROWS";"";"";"";"";"";"";"";"";"";"";"";"";"";"";"";"";"";"";"";"";"";"";"";"";""
"No.";"material or substance name";"exposure medium";"exposure medium synonym";"exposure medium CAS RN";"exposure medium formula";"exposure medium class";"resistance note";"conc. (%)";"temp. (°F)";"corrosion rate (mil/yr)";"reference";"";"";"";"";"";"";"";"";"";"";"";"";"";""
"1";"Alloy 20-25-4Mo (904L)";"naphthalic acid";"1,8-naphthalenedicarboxylic acid";"518-05-8";"C12H8O4";"organic (weak) acids";"";"100";"280 – 425";"<2";"219,220";"";"";"";"";"";"";"";"";"";"";"";"";"";""
"2";"Austenitic Cr-Ni Stainless Steel (18-8; 304/ 304L/ 347)";"naphthalic acid";"1,8-naphthalenedicarboxylic acid";"518-05-8";"C12H8O4";"organic (weak) acids";"pitting; stress corrosion cracking; intergranular attack";"100";"280 – 475";"<20";"219,220";"";"";"";"";"";"";"";"";"";"";"";"";"";""
"3";"Austenitic Cr-Ni-Mo Stainless Steel (17-12-3; 316L/ 317L)";"naphthalic acid";"1,8-naphthalenedicarboxylic acid";"518-05-8";"C12H8O4";"organic (weak) acids";"intergranular attack";"100";"280 – 425";"<2";"219,220";"";"";"";"";"";"";"";"";"";"";"";"";"";""
"4";"Brass (>15Zn)";"naphthalic acid";"1,8-naphthalenedicarboxylic acid";"518-05-8";"C12H8O4";"organic (weak) acids";"";"100";"425 – 475";">50";"219,220";"";"";"";"";"";"";"";"";"";"";"";"";"";""
"5";"Cast Iron, Gray/ Ductile";"naphthalic acid";"1,8-naphthalenedicarboxylic acid";"518-05-8";"C12H8O4";"organic (weak) acids";"";"100";"280 – 425";"<20";"219,220";"";"";"";"";"";"";"";"";"";"";"";"";"";""
"6";"Copper/ Bronze/ Low Brass";"naphthalic acid";"1,8-naphthalenedicarboxylic acid";"518-05-8";"C12H8O4";"organic (weak) acids";"";"100";"425 – 475";">50";"219,220";"";"";"";"";"";"";"";"";"";"";"";"";"";""
"7";"Cr Stainless Steel (12Cr)";"naphthalic acid";"1,8-naphthalenedicarboxylic acid";"518-05-8";"C12H8O4";"organic (weak) acids";"";"100";"280 – 475";"<20";"219,220";"";"";"";"";"";"";"";"";"";"";"";"";"";""
"8";"Cr Stainless Steel (17Cr)";"naphthalic acid";"1,8-naphthalenedicarboxylic acid";"518-05-8";"C12H8O4";"organic (weak) acids";"";"100";"280 – 375";"<20";"219,220";"";"";"";"";"";"";"";"";"";"";"";"";"";""
"9";"Cr Stainless Steel (17Cr)";"naphthalic acid";"1,8-naphthalenedicarboxylic acid";"518-05-8";"C12H8O4";"organic (weak) acids";"";"100";"375 – 425";">50";"219,220";"";"";"";"";"";"";"";"";"";"";"";"";"";""
"10";"Nickel Cast Iron (15-35Ni)";"naphthalic acid";"1,8-naphthalenedicarboxylic acid";"518-05-8";"C12H8O4";"organic (weak) acids";"";"100";"280 – 425";"<20";"219,220";"";"";"";"";"";"";"";"";"";"";"";"";"";""
"11";"Steels, Carbon/ Low Alloy";"naphthalic acid";"1,8-naphthalenedicarboxylic acid";"518-05-8";"C12H8O4";"organic (weak) acids";"";"100";"280 – 475";"<20";"219,220";"";"";"";"";"";"";"";"";"";"";"";"";"";""
"12";"Superferritic Stainless Steel (26-1)";"naphthalic acid";"1,8-naphthalenedicarboxylic acid";"518-05-8";"C12H8O4";"organic (weak) acids";"";"100";"280 – 425";"<2";"219,220";"";"";"";"";"";"";"";"";"";"";"";"";"";""
"";"";"";"";"";"";"";"";"";"";"";"";"";"";"";"";"";"";"";"";"";"";"";"";"";""
"";"";"";"";"";"";"";"";"";"";"";"";"";"";"";"";"";"";"";"";"";"";"";"";"";""
"Corrosion Survey Database (COR•SUR) © 2002 NACE International";"";"";"";"";"";"";"";"";"";"";"";"";"";"";"";"";"";"";"";"";"";"";"";"";""

File: data/corrosion_data/TableData - 2024-11-08T195757.641.csv
sep=;
"Title: Corrosion Survey Database (COR•SUR)";"";"";"";"";"";"";"";"";"";"";"";"";"";"";"";"";"";"";"";"";"";"";"";"";""
"Table: Naphthenic acid";"";"";"";"";"";"";"";"";"";"";"";"";"";"";"";"";"";"";"";"";"";"";"";"";""
"DOWNLOAD SHOWS ONLY THE DISPLAYED DATA, UP TO 50 ROWS";"";"";"";"";"";"";"";"";"";"";"";"";"";"";"";"";"";"";"";"";"";"";"";"";""
"No.";"material or substance name";"exposure medium";"exposure medium class";"conc. (%)";"temp. (°F)";"corrosion rate (mil/yr)";"reference";"";"";"";"";"";"";"";"";"";"";"";"";"";"";"";"";"";""
"1";"Austenitic Cr-Ni Stainless Steel (18-8; 304/ 304L/ 347)";"naphthenic acid";"organic (weak) acids";"100";"225 – 275";"<20";"219";"";"";"";"";"";"";"";"";"";"";"";"";"";"";"";"";"";""
"2";"Austenitic Cr-Ni-Mo Stainless Steel (17-12-3; 316L/ 317L)";"naphthenic acid";"organic (weak) acids";"100";"225 – 275";"<20";"219";"";"";"";"";"";"";"";"";"";"";"";"";"";"";"";"";"";""
"3";"Nickel-Copper (400)";"naphthenic acid";"organic (weak) acids";"100";"225 – 275";"<20";"219";"";"";"";"";"";"";"";"";"";"";"";"";"";"";"";"";"";""
"4";"Ni-Cr-Fe Alloy (600/ 690)";"naphthenic acid";"organic (weak) acids";"100";"225 – 275";"<20";"219";"";"";"";"";"";"";"";"";"";"";"";"";"";"";"";"";"";""
"5";"Steels, Carbon/ Low Alloy";"naphthenic acid";"organic (weak) acids";"100";"175 – 225";"<20";"219";"";"";"";"";"";"";"";"";"";"";"";"";"";"";"";"";"";""
"6";"Steels, Carbon/ Low Alloy";"naphthenic acid";"organic (weak) acids";"100";"225 – 275";">50";"219";"";"";"";"";"";"";"";"";"";"";"";"";"";"";"";"";"";""
"";"";"";"";"";"";"";"";"";"";"";"";"";"";"";"";"";"";"";"";"";"";"";"";"";""
"";"";"";"";"";"";"";"";"";"";"";"";"";"";"";"";"";"";"";"";"";"";"";"";"";""
"Corrosion Survey Database (COR•SUR) © 2002 NACE International";"";"";"";"";"";"";"";"";"";"";"";"";"";"";"";"";"";"";"";"";"";"";"";"";""
"";"";"";"";"";"";"";"";"";"";"";"";"";"";"";"";"";"";"";"";"";"";"";"";"";""

File: data/corrosion_data/TableData - 2024-11-08T195803.467.csv
sep=;
"Title: Corrosion Survey Database (COR•SUR)";"";"";"";"";"";"";"";"";"";"";"";"";"";"";"";"";"";"";"";"";"";"";"";"";""
"Table: Oleic acid";"";"";"";"";"";"";"";"";"";"";"";"";"";"";"";"";"";"";"";"";"";"";"";"";""
"DOWNLOAD SHOWS ONLY THE DISPLAYED DATA, UP TO 50 ROWS";"";"";"";"";"";"";"";"";"";"";"";"";"";"";"";"";"";"";"";"";"";"";"";"";""
"No.";"material or substance name";"exposure medium";"exposure medium synonym";"exposure medium CAS RN";"exposure medium formula";"exposure medium class";"warnings";"resistance note";"conc. (%)";"temp. (°F)";"corrosion rate (mil/yr)";"test note";"reference";"";"";"";"";"";"";"";"";"";"";"";""
"1";"Alloy 20-25-4Mo (904L)";"oleic acid";"cis-9-octadecenoic acid";"112-80-1";"C18H34O2";"organic (weak) acids";"";"";"100";"25 – 475";"<2";"";"173,219";"";"";"";"";"";"";"";"";"";"";"";""
"2";"Alloy 20-25-6Mo (254SMO/ 6XN)";"oleic acid";"cis-9-octadecenoic acid";"112-80-1";"C18H34O2";"organic (weak) acids";"";"";"100";"302";"<2";"";"173";"";"";"";"";"";"";"";"";"";"";"";""
"3";"Alloy 20-38-3-3Cu (20Cb3/ 825)";"oleic acid";"cis-9-octadecenoic acid";"112-80-1";"C18H34O2";"organic (weak) acids";"";"";"100";"25 – 475";"<2";"";"173,219";"";"";"";"";"";"";"";"";"";"";"";""
"4";"Alloy 30-44-5-3W (G-30)";"oleic acid";"cis-9-octadecenoic acid";"112-80-1";"C18H34O2";"organic (weak) acids";"";"";"100";"25 – 475";"<2";"";"173,219";"";"";"";"";"";"";"";"";"";"";"";""
"5";"Aluminum Alloy (3003/ 5154)";"oleic acid";"cis-9-octadecenoic acid";"112-80-1";"C18H34O2";"organic (weak) acids";"";"";"100";"25 – 75";"<2";"";"219";"";"";"";"";"";"";"";"";"";"";"";""
"6";"Aluminum Alloy (3003/ 5154)";"oleic acid";"cis-9-octadecenoic acid";"112-80-1";"C18H34O2";"organic (weak) acids";"";"";"100";"75 – 275";"20 – 50";"";"219";"";"";"";"";"";"";"";"";"";"";"";""
"7";"Aluminum Alloy (3003/ 5154)";"oleic acid";"cis-9-octadecenoic acid";"112-80-1";"C18H34O2";"organic (weak) acids";"";"";"100";"275 – 375";"<20";"";"219";"";"";"";"";"";"";"";"";"";"";"";""
"8";"Aluminum Alloy (3003/ 5154)";"oleic acid";"cis-9-octadecenoic acid";"112-80-1";"C18H34O2";"organic (weak) acids";"";"";"100";"375 – 425";">50";"";"219";"";"";"";"";"";"";"";"";"";"";"";""
"9";"Austenitic Cr-Ni Stainless Steel (18-8; 304/ 304L/ 347)";"oleic acid";"cis-9-octadecenoic acid";"112-80-1";"C18H34O2";"organic (weak) acids";"";"";"100";"25 – 325";"<20";"";"219";"";"";"";"";"";"";"";"";"";"";"";""
"10";"Austenitic Cr-Ni Stainless Steel (18-8; 304/ 304L/ 347)";"oleic acid";"cis-9-octadecenoic acid";"112-80-1";"C18H34O2";"organic (weak) acids";"";"";"100";"325 – 375";">50";"";"219";"";"";"";"";"";"";"";"";"";"";"";""
"11";"Austenitic Cr-Ni Stainless Steel (18-8; 304/ 304L/ 347)";"oleic acid";"cis-9-octadecenoic acid";"112-80-1";"C18H34O2";"organic (weak) acids";"";"";"100";"425 – 475";">50";"";"219";"";"";"";"";"";"";"";"";"";"";"";""
"12";"Austenitic Cr-Ni-Mo Stainless Steel (17-12-3; 316L/ 317L)";"oleic acid";"cis-9-octadecenoic acid";"112-80-1";"C18H34O2";"organic (weak) acids";"";"";"100";"25 – 475";"<20";"";"219";"";"";"";"";"";"";"";"";"";"";"";""
"13";"Brass (>15Zn)";"oleic acid";"cis-9-octadecenoic acid";"112-80-1";"C18H34O2";"organic (weak) acids";"severe corrosion with oxygen ingress";"";"100";"25 – 475";"<2";"";"219,220";"";"";"";"";"";"";"";"";"";"";"";""
"14";"Cast Iron, Gray/ Ductile";"oleic acid";"cis-9-octadecenoic acid";"112-80-1";"C18H34O2";"organic (weak) acids";"";"";"100";"25 – 225";"20 – 50";"";"219";"";"";"";"";"";"";"";"";"";"";"";""
"15";"Cast Iron, Gray/ Ductile";"oleic acid";"cis-9-octadecenoic acid";"112-80-1";"C18H34O2";"organic (weak) acids";"";"";"100";"225 – 325";">50";"";"219";"";"";"";"";"";"";"";"";"";"";"";""
"16";"Copper/ Bronze/ Low Brass";"oleic acid";"cis-9-octadecenoic acid";"112-80-1";"C18H34O2";"organic (weak) acids";"severe corrosion with oxygen ingress";"";"100";"25 – 475";"<2";"";"219,220";"";"";"";"";"";"";"";"";"";"";"";""
"17";"Copper-Nickel";"oleic acid";"cis-9-octadecenoic acid";"112-80-1";"C18H34O2";"organic (weak) acids";"severe corrosion with oxygen ingress";"";"100";"25 – 475";"<2";"";"219,220";"";"";"";"";"";"";"";"";"";"";"";""
"18";"Cr Stainless Steel (12Cr)";"oleic acid";"cis-9-octadecenoic acid";"112-80-1";"C18H34O2";"organic (weak) acids";"";"";"100";"25 – 225";"<20";"";"219";"";"";"";"";"";"";"";"";"";"";"";""
"19";"Cr Stainless Steel (17Cr)";"oleic acid";"cis-9-octadecenoic acid";"112-80-1";"C18H34O2";"organic (weak) acids";"";"";"100";"25 – 225";"<20";"";"219";"";"";"";"";"";"";"";"";"";"";"";""
"20";"Duplex Stainless Steel (25-6-3)";"oleic acid";"cis-9-octadecenoic acid";"112-80-1";"C18H34O2";"organic (weak) acids";"";"";"100";"302";"<2";"";"173";"";"";"";"";"";"";"";"";"";"";"";""
"21";"Gold/ Platinum";"oleic acid";"cis-9-octadecenoic acid";"112-80-1";"C18H34O2";"organic (weak) acids";"";"";"100";"25 – 475";"<2";"";"219";"";"";"";"";"";"";"";"";"";"";"";""
"22";"Lead";"oleic acid";"cis-9-octadecenoic acid";"112-80-1";"C18H34O2";"organic (weak) acids";"";"";"100";"25 – 275";"<2";"";"219";"";"";"";"";"";"";"";"";"";"";"";""
"23";"Mo Superalloy (Ni-Cr-Fe-9Mo; 625/ 725)";"oleic acid";"cis-9-octadecenoic acid";"112-80-1";"C18H34O2";"organic (weak) acids";"";"";"100";"25 – 175";"<2";"";"219";"";"";"";"";"";"";"";"";"";"";"";""
"24";"Mo Superalloy (Ni-Cr-Fe-9Mo; 625/ 725)";"oleic acid";"cis-9-octadecenoic acid";"112-80-1";"C18H34O2";"organic (weak) acids";"";"";"100";"175 – 225";"<20";"";"219";"";"";"";"";"";"";"";"";"";"";"";""
"25";"Mo Superalloy (Ni-Cr-Fe-9Mo; 625/ 725)";"oleic acid";"cis-9-octadecenoic acid";"112-80-1";"C18H34O2";"organic (weak) acids";"";"";"100";"425 – 475";"<20";"";"219";"";"";"";"";"";"";"";"";"";"";"";""
"26";"Mo Superalloy (Ni-16Cr-16Mo; C276)";"oleic acid";"cis-9-octadecenoic acid";"112-80-1";"C18H34O2";"organic (weak) acids";"";"";"100";"25 – 175";"<2";"";"219";"";"";"";"";"";"";"";"";"";"";"";""
"27";"Mo Superalloy (Ni-16Cr-16Mo; C276)";"oleic acid";"cis-9-octadecenoic acid";"112-80-1";"C18H34O2";"organic (weak) acids";"";"";"100";"175 – 225";"<20";"";"219";"";"";"";"";"";"";"";"";"";"";"";""
"28";"Mo Superalloy (Ni-16Cr-16Mo; C276)";"oleic acid";"cis-9-octadecenoic acid";"112-80-1";"C18H34O2";"organic (weak) acids";"";"";"100";"425 – 475";"<20";"";"219";"";"";"";"";"";"";"";"";"";"";"";""
"29";"Mo Superalloy (Ni-20Cr-16Mo-4W; 686)";"oleic acid";"cis-9-octadecenoic acid";"112-80-1";"C18H34O2";"organic (weak) acids";"";"";"100";"25 – 175";"<2";"";"219";"";"";"";"";"";"";"";"";"";"";"";""
"30";"Mo Superalloy (Ni-20Cr-16Mo-4W; 686)";"oleic acid";"cis-9-octadecenoic acid";"112-80-1";"C18H34O2";"organic (weak) acids";"";"";"100";"175 – 225";"<20";"";"219";"";"";"";"";"";"";"";"";"";"";"";""
"31";"Mo Superalloy (Ni-20Cr-16Mo-4W; 686)";"oleic acid";"cis-9-octadecenoic acid";"112-80-1";"C18H34O2";"organic (weak) acids";"";"";"100";"425 – 475";"<20";"";"219";"";"";"";"";"";"";"";"";"";"";"";""
"32";"Mo Superalloy (Ni-22Cr-16Mo; C22/ 59)";"oleic acid";"cis-9-octadecenoic acid";"112-80-1";"C18H34O2";"organic (weak) acids";"";"";"100";"25 – 175";"<2";"";"219";"";"";"";"";"";"";"";"";"";"";"";""
"33";"Mo Superalloy (Ni-22Cr-16Mo; C22/ 59)";"oleic acid";"cis-9-octadecenoic acid";"112-80-1";"C18H34O2";"organic (weak) acids";"";"";"100";"175 – 225";"<20";"";"219";"";"";"";"";"";"";"";"";"";"";"";""
"34";"Mo Superalloy (Ni-22Cr-16Mo; C22/ 59)";"oleic acid";"cis-9-octadecenoic acid";"112-80-1";"C18H34O2";"organic (weak) acids";"";"";"100";"425 – 475";"<20";"";"219";"";"";"";"";"";"";"";"";"";"";"";""
"35";"Mo Superalloy (Ni-23Cr-16Mo-1Cu; C20000)";"oleic acid";"cis-9-octadecenoic acid";"112-80-1";"C18H34O2";"organic (weak) acids";"";"";"100";"25 – 175";"<2";"";"219";"";"";"";"";"";"";"";"";"";"";"";""
"36";"Mo Superalloy (Ni-23Cr-16Mo-1Cu; C20000)";"oleic acid";"cis-9-octadecenoic acid";"112-80-1";"C18H34O2";"organic (weak) acids";"";"";"100";"175 – 225";"<20";"";"219";"";"";"";"";"";"";"";"";"";"";"";""
"37";"Mo Superalloy (Ni-23Cr-16Mo-1Cu; C20000)";"oleic acid";"cis-9-octadecenoic acid";"112-80-1";"C18H34O2";"organic (weak) acids";"";"";"100";"425 – 475";"<20";"";"219";"";"";"";"";"";"";"";"";"";"";"";""
"38";"Nickel (200)";"oleic acid";"cis-9-octadecenoic acid";"112-80-1";"C18H34O2";"organic (weak) acids";"severe corrosion with oxygen ingress";"";"100";"25 – 275";"<2";"";"219,220";"";"";"";"";"";"";"";"";"";"";"";""
"39";"Nickel Cast Iron (15-35Ni)";"oleic acid";"cis-9-octadecenoic acid";"112-80-1";"C18H34O2";"organic (weak) acids";"";"";"100";"25 – 325";"<20";"";"219";"";"";"";"";"";"";"";"";"";"";"";""
"40";"Nickel-Copper (400)";"oleic acid";"cis-9-octadecenoic acid";"112-80-1";"C18H34O2";"organic (weak) acids";"severe corrosion with oxygen ingress";"";"100";"25 – 475";"<2";"";"219,220";"";"";"";"";"";"";"";"";"";"";"";""
"41";"Ni-Cr-Fe Alloy (600/ 690)";"oleic acid";"cis-9-octadecenoic acid";"112-80-1";"C18H34O2";"organic (weak) acids";"";"";"100";"25 – 475";"<2";"";"219";"";"";"";"";"";"";"";"";"";"";"";""
"42";"Ni-Mo Alloy (Ni-30Mo; B-2)";"oleic acid";"cis-9-octadecenoic acid";"112-80-1";"C18H34O2";"organic (weak) acids";"";"";"100";"25 – 475";"<2";"";"219,220";"";"";"";"";"";"";"";"";"";"";"";""
"43";"Silicon Cast Iron (14Si)";"oleic acid";"cis-9-octadecenoic acid";"112-80-1";"C18H34O2";"organic (weak) acids";"";"";"100";"52 – 687";"<2";"with sulfuric acid";"218,220";"";"";"";"";"";"";"";"";"";"";"";""
"44";"Silver";"oleic acid";"cis-9-octadecenoic acid";"112-80-1";"C18H34O2";"organic (weak) acids";"";"";"100";"25 – 475";"<2";"";"219";"";"";"";"";"";"";"";"";"";"";"";""
"45";"Steels, Carbon/ Low Alloy";"oleic acid";"cis-9-octadecenoic acid";"112-80-1";"C18H34O2";"organic (weak) acids";"";"";"100";"25 – 275";"20 – 50";"";"219";"";"";"";"";"";"";"";"";"";"";"";""
"46";"Steels, Carbon/ Low Alloy";"oleic acid";"cis-9-octadecenoic acid";"112-80-1";"C18H34O2";"organic (weak) acids";"";"";"100";"275 – 325";">50";"";"219";"";"";"";"";"";"";"";"";"";"";"";""
"47";"Superferritic Stainless Steel (26-1)";"oleic acid";"cis-9-octadecenoic acid";"112-80-1";"C18H34O2";"organic (weak) acids";"";"";"100";"25 – 475";"<20";"";"219";"";"";"";"";"";"";"";"";"";"";"";""
"48";"Tantalum";"oleic acid";"cis-9-octadecenoic acid";"112-80-1";"C18H34O2";"organic (weak) acids";"";"";"100";"25 – 475";"<2";"";"219";"";"";"";"";"";"";"";"";"";"";"";""
"49";"Titanium, Unalloyed";"oleic acid";"cis-9-octadecenoic acid";"112-80-1";"C18H34O2";"organic (weak) acids";"";"";"100";"25 – 75";"<2";"";"173,219";"";"";"";"";"";"";"";"";"";"";"";""
"50";"Titanium, Unalloyed";"oleic acid";"cis-9-octadecenoic acid";"112-80-1";"C18H34O2";"organic (weak) acids";"";"";"100";"302";"<2";"";"173,219";"";"";"";"";"";"";"";"";"";"";"";""
"";"";"";"";"";"";"";"";"";"";"";"";"";"";"";"";"";"";"";"";"";"";"";"";"";""
"";"";"";"";"";"";"";"";"";"";"";"";"";"";"";"";"";"";"";"";"";"";"";"";"";""
"Corrosion Survey Database (COR•SUR) © 2002 NACE International";"";"";"";"";"";"";"";"";"";"";"";"";"";"";"";"";"";"";"";"";"";"";"";"";""
