Repository: Mahyar-rajabi94/TF_SDL

File: data/corrosion_data/TableData - 2024-11-08T195808.920.csv
sep=;
"Title: Corrosion Survey Database (COR•SUR)";"";"";"";"";"";"";"";"";"";"";"";"";"";"";"";"";"";"";"";"";"";"";"";"";""
"Table: Oxalic acid";"";"";"";"";"";"";"";"";"";"";"";"";"";"";"";"";"";"";"";"";"";"";"";"";""
"DOWNLOAD SHOWS ONLY THE DISPLAYED DATA, UP TO 50 ROWS";"";"";"";"";"";"";"";"";"";"";"";"";"";"";"";"";"";"";"";"";"";"";"";"";""
"No.";"material or substance name";"exposure medium";"exposure medium CAS RN";"exposure medium formula";"exposure medium class";"warnings";"resistance note";"conc. (%)";"temp. (°F)";"corrosion rate (mil/yr)";"test note";"reference";"";"";"";"";"";"";"";"";"";"";"";"";""
"1";"Alloy 20-25-4Mo (904L)";"oxalic acid";"144-62-7";"C2H2O4";"organic (weak) acids";"";"";"1";"95 – 212";"<2";"";"186,219,222";"";"";"";"";"";"";"";"";"";"";"";"";""
"2";"Alloy 20-25-4Mo (904L)";"oxalic acid";"144-62-7";"C2H2O4";"organic (weak) acids";"";"";"5";"68 – 140";"<2";"";"186,219,222";"";"";"";"";"";"";"";"";"";"";"";"";""
"3";"Alloy 20-25-4Mo (904L)";"oxalic acid";"144-62-7";"C2H2O4";"organic (weak) acids";"";"";"5";"212";"20 – 50";"";"186,219,222";"";"";"";"";"";"";"";"";"";"";"";"";""
"4";"Alloy 20-25-4Mo (904L)";"oxalic acid";"144-62-7";"C2H2O4";"organic (weak) acids";"";"";"10";"140 – 176";"<2";"";"186,219,222";"";"";"";"";"";"";"";"";"";"";"";"";""
"5";"Alloy 20-25-4Mo (904L)";"oxalic acid";"144-62-7";"C2H2O4";"organic (weak) acids";"";"";"10";"214";"20 – 50";"boiling point";"186,219,222";"";"";"";"";"";"";"";"";"";"";"";"";""
"6";"Alloy 20-25-4Mo (904L)";"oxalic acid";"144-62-7";"C2H2O4";"organic (weak) acids";"";"";"25";"140 – 167";"<2";"";"186,219,222";"";"";"";"";"";"";"";"";"";"";"";"";""
"7";"Alloy 20-25-4Mo (904L)";"oxalic acid";"144-62-7";"C2H2O4";"organic (weak) acids";"";"";"25";"217";"20 – 50";"boiling point";"186,219,222";"";"";"";"";"";"";"";"";"";"";"";"";""
"8";"Alloy 20-25-4Mo (904L)";"oxalic acid";"144-62-7";"C2H2O4";"organic (weak) acids";"";"";"40";"167";"<2";"";"186,219,222";"";"";"";"";"";"";"";"";"";"";"";"";""
"9";"Alloy 20-25-4Mo (904L)";"oxalic acid";"144-62-7";"C2H2O4";"organic (weak) acids";"";"";"40";"223";"20 – 50";"boiling point";"186,219,222";"";"";"";"";"";"";"";"";"";"";"";"";""
"10";"Alloy 20-25-4Mo (904L)";"oxalic acid";"144-62-7";"C2H2O4";"organic (weak) acids";"";"";"50";"225";"20 – 50";"boiling point";"186,219,222";"";"";"";"";"";"";"";"";"";"";"";"";""
"11";"Alloy 20-25-6Mo (254SMO/ 6XN)";"oxalic acid";"144-62-7";"C2H2O4";"organic (weak) acids";"";"";"1";"95 – 140";"<2";"";"186,222";"";"";"";"";"";"";"";"";"";"";"";"";""
"12";"Alloy 20-25-6Mo (254SMO/ 6XN)";"oxalic acid";"144-62-7";"C2H2O4";"organic (weak) acids";"";"";"1";"212";"20 – 50";"";"186,222";"";"";"";"";"";"";"";"";"";"";"";"";""
"13";"Alloy 20-25-6Mo (254SMO/ 6XN)";"oxalic acid";"144-62-7";"C2H2O4";"organic (weak) acids";"";"";"5";"68 – 140";"<2";"";"186,222";"";"";"";"";"";"";"";"";"";"";"";"";""
"14";"Alloy 20-25-6Mo (254SMO/ 6XN)";"oxalic acid";"144-62-7";"C2H2O4";"organic (weak) acids";"";"";"5";"212";"20 – 50";"";"186,222";"";"";"";"";"";"";"";"";"";"";"";"";""
"15";"Alloy 20-25-6Mo (254SMO/ 6XN)";"oxalic acid";"144-62-7";"C2H2O4";"organic (weak) acids";"";"";"10";"140 – 176";"<2";"";"186,222";"";"";"";"";"";"";"";"";"";"";"";"";""
"16";"Alloy 20-25-6Mo (254SMO/ 6XN)";"oxalic acid";"144-62-7";"C2H2O4";"organic (weak) acids";"";"";"10";"214";"20 – 50";"boiling point";"186,222";"";"";"";"";"";"";"";"";"";"";"";"";""
"17";"Alloy 20-25-6Mo (254SMO/ 6XN)";"oxalic acid";"144-62-7";"C2H2O4";"organic (weak) acids";"";"";"25";"140 – 167";"<2";"";"186,222";"";"";"";"";"";"";"";"";"";"";"";"";""
"18";"Alloy 20-25-6Mo (254SMO/ 6XN)";"oxalic acid";"144-62-7";"C2H2O4";"organic (weak) acids";"";"";"25";"217";"20 – 50";"boiling point";"186,222";"";"";"";"";"";"";"";"";"";"";"";"";""
"19";"Alloy 20-25-6Mo (254SMO/ 6XN)";"oxalic acid";"144-62-7";"C2H2O4";"organic (weak) acids";"";"";"40";"167";"<2";"";"186,222";"";"";"";"";"";"";"";"";"";"";"";"";""
"20";"Alloy 20-25-6Mo (254SMO/ 6XN)";"oxalic acid";"144-62-7";"C2H2O4";"organic (weak) acids";"";"";"50";"225";"20 – 50";"boiling point";"186,222";"";"";"";"";"";"";"";"";"";"";"";"";""
"21";"Alloy 20-38-3-3Cu (20Cb3/ 825)";"oxalic acid";"144-62-7";"C2H2O4";"organic (weak) acids";"";"";"1 – 15";"187 – 237";"20 – 50";"";"186,218,220,222";"";"";"";"";"";"";"";"";"";"";"";"";""
"22";"Alloy 20-38-3-3Cu (20Cb3/ 825)";"oxalic acid";"144-62-7";"C2H2O4";"organic (weak) acids";"";"";"5";"68 – 140";"<2";"";"186,218,220,222";"";"";"";"";"";"";"";"";"";"";"";"";""
"23";"Alloy 20-38-3-3Cu (20Cb3/ 825)";"oxalic acid";"144-62-7";"C2H2O4";"organic (weak) acids";"";"";"5 – 15";"52 – 102";"<2";"";"186,218,220,222";"";"";"";"";"";"";"";"";"";"";"";"";""
"24";"Alloy 20-38-3-3Cu (20Cb3/ 825)";"oxalic acid";"144-62-7";"C2H2O4";"organic (weak) acids";"";"";"10";"140 – 176";"<2";"";"186,218,220,222";"";"";"";"";"";"";"";"";"";"";"";"";""
"25";"Alloy 20-38-3-3Cu (20Cb3/ 825)";"oxalic acid";"144-62-7";"C2H2O4";"organic (weak) acids";"";"";"15 – 55";"75 – 147";"<2";"";"186,218,220,222";"";"";"";"";"";"";"";"";"";"";"";"";""
"26";"Alloy 20-38-3-3Cu (20Cb3/ 825)";"oxalic acid";"144-62-7";"C2H2O4";"organic (weak) acids";"";"";"25";"140 – 167";"<2";"";"186,218,220,222";"";"";"";"";"";"";"";"";"";"";"";"";""
"27";"Alloy 20-38-3-3Cu (20Cb3/ 825)";"oxalic acid";"144-62-7";"C2H2O4";"organic (weak) acids";"";"";"25";"217";"20 – 50";"boiling point";"186,218,220,222";"";"";"";"";"";"";"";"";"";"";"";"";""
"28";"Alloy 20-38-3-3Cu (20Cb3/ 825)";"oxalic acid";"144-62-7";"C2H2O4";"organic (weak) acids";"";"";"40";"167";"<2";"";"186,218,220,222";"";"";"";"";"";"";"";"";"";"";"";"";""
"29";"Alloy 20-38-3-3Cu (20Cb3/ 825)";"oxalic acid";"144-62-7";"C2H2O4";"organic (weak) acids";"";"";"45 – 55";"187 – 237";"20 – 50";"";"186,218,220,222";"";"";"";"";"";"";"";"";"";"";"";"";""
"30";"Alloy 30-44-5-3W (G-30)";"oxalic acid";"144-62-7";"C2H2O4";"organic (weak) acids";"";"";"1 – 15";"187 – 237";"20 – 50";"";"186,218,220,222";"";"";"";"";"";"";"";"";"";"";"";"";""
"31";"Alloy 30-44-5-3W (G-30)";"oxalic acid";"144-62-7";"C2H2O4";"organic (weak) acids";"";"";"5";"68 – 140";"<2";"";"186,218,220,222";"";"";"";"";"";"";"";"";"";"";"";"";""
"32";"Alloy 30-44-5-3W (G-30)";"oxalic acid";"144-62-7";"C2H2O4";"organic (weak) acids";"";"";"5 – 15";"52 – 102";"<2";"";"186,218,220,222";"";"";"";"";"";"";"";"";"";"";"";"";""
"33";"Alloy 30-44-5-3W (G-30)";"oxalic acid";"144-62-7";"C2H2O4";"organic (weak) acids";"";"";"10";"140 – 176";"<2";"";"186,218,220,222";"";"";"";"";"";"";"";"";"";"";"";"";""
"34";"Alloy 30-44-5-3W (G-30)";"oxalic acid";"144-62-7";"C2H2O4";"organic (weak) acids";"";"";"15 – 55";"75 – 147";"<2";"";"186,218,220,222";"";"";"";"";"";"";"";"";"";"";"";"";""
"35";"Alloy 30-44-5-3W (G-30)";"oxalic acid";"144-62-7";"C2H2O4";"organic (weak) acids";"";"";"25";"140 – 167";"<2";"";"186,218,220,222";"";"";"";"";"";"";"";"";"";"";"";"";""
"36";"Alloy 30-44-5-3W (G-30)";"oxalic acid";"144-62-7";"C2H2O4";"organic (weak) acids";"";"";"25";"217";"20 – 50";"boiling point";"186,218,220,222";"";"";"";"";"";"";"";"";"";"";"";"";""
"37";"Alloy 30-44-5-3W (G-30)";"oxalic acid";"144-62-7";"C2H2O4";"organic (weak) acids";"";"";"40";"167";"<2";"";"186,218,220,222";"";"";"";"";"";"";"";"";"";"";"";"";""
"38";"Alloy 30-44-5-3W (G-30)";"oxalic acid";"144-62-7";"C2H2O4";"organic (weak) acids";"";"";"45 – 55";"187 – 237";"20 – 50";"";"186,218,220,222";"";"";"";"";"";"";"";"";"";"";"";"";""
"39";"Aluminum Alloy (3003/ 5154)";"oxalic acid";"144-62-7";"C2H2O4";"organic (weak) acids";"";"";"5 – 15";"52 – 100";"<20";"";"218,220";"";"";"";"";"";"";"";"";"";"";"";"";""
"40";"Aluminum Alloy (3003/ 5154)";"oxalic acid";"144-62-7";"C2H2O4";"organic (weak) acids";"";"";"5 – 55";"100 – 147";"20 – 50";"";"218,220";"";"";"";"";"";"";"";"";"";"";"";"";""
"41";"Aluminum Alloy (3003/ 5154)";"oxalic acid";"144-62-7";"C2H2O4";"organic (weak) acids";"";"";"5 – 55";"187 – 237";">50";"";"218,220";"";"";"";"";"";"";"";"";"";"";"";"";""
"42";"Aluminum Alloy (3003/ 5154)";"oxalic acid";"144-62-7";"C2H2O4";"organic (weak) acids";"";"";"15 – 55";"75 – 100";"<20";"";"218,220";"";"";"";"";"";"";"";"";"";"";"";"";""
"43";"Aluminum Alloy (3003/ 5154)";"oxalic acid";"144-62-7";"C2H2O4";"organic (weak) acids";"";"";"55 – 95";"225 – 237";">50";"";"218,220";"";"";"";"";"";"";"";"";"";"";"";"";""
"44";"Austenitic Cr-Ni Stainless Steel (18-8; 304/ 304L/ 347)";"oxalic acid";"144-62-7";"C2H2O4";"organic (weak) acids";"";"";"5";"95";"<2";"";"219,220";"";"";"";"";"";"";"";"";"";"";"";"";""
"45";"Austenitic Cr-Ni Stainless Steel (18-8; 304/ 304L/ 347)";"oxalic acid";"144-62-7";"C2H2O4";"organic (weak) acids";"";"";"5";"122";"20 – 50";"";"219,220";"";"";"";"";"";"";"";"";"";"";"";"";""
"46";"Austenitic Cr-Ni Stainless Steel (18-8; 304/ 304L/ 347)";"oxalic acid";"144-62-7";"C2H2O4";"organic (weak) acids";"";"";"10";"140 – 176";"20 – 50";"";"219,220";"";"";"";"";"";"";"";"";"";"";"";"";""
"47";"Austenitic Cr-Ni Stainless Steel (18-8; 304/ 304L/ 347)";"oxalic acid";"144-62-7";"C2H2O4";"organic (weak) acids";"";"";"25 – 35";"75 – 125";">50";"";"219,220";"";"";"";"";"";"";"";"";"";"";"";"";""
"48";"Austenitic Cr-Ni Stainless Steel (18-8; 304/ 304L/ 347)";"oxalic acid";"144-62-7";"C2H2O4";"organic (weak) acids";"";"";"25 – 55";"175 – 225";">50";"";"219,220";"";"";"";"";"";"";"";"";"";"";"";"";""
"49";"Austenitic Cr-Ni Stainless Steel (18-8; 304/ 304L/ 347)";"oxalic acid";"144-62-7";"C2H2O4";"organic (weak) acids";"";"";"35 – 45";"125 – 225";">50";"";"219,220";"";"";"";"";"";"";"";"";"";"";"";"";""
"50";"Austenitic Cr-Ni-Mo Stainless Steel (17-12-3; 316L/ 317L)";"oxalic acid";"144-62-7";"C2H2O4";"organic (weak) acids";"";"";"5";"95 – 122";"<2";"";"219,220";"";"";"";"";"";"";"";"";"";"";"";"";""
"";"";"";"";"";"";"";"";"";"";"";"";"";"";"";"";"";"";"";"";"";"";"";"";"";""
"";"";"";"";"";"";"";"";"";"";"";"";"";"";"";"";"";"";"";"";"";"";"";"";"";""
"Corrosion Survey Database (COR•SUR) © 2002 NACE International";"";"";"";"";"";"";"";"";"";"";"";"";"";"";"";"";"";"";"";"";"";"";"";"";""

File: data/corrosion_data/TableData - 2024-11-08T195812.568.csv
sep=;
"Title: Corrosion Survey Database (COR•SUR)";"";"";"";"";"";"";"";"";"";"";"";"";"";"";"";"";"";"";"";"";"";"";"";"";""
"Table: Palmitic acid";"";"";"";"";"";"";"";"";"";"";"";"";"";"";"";"";"";"";"";"";"";"";"";"";""
"DOWNLOAD SHOWS ONLY THE DISPLAYED DATA, UP TO 50 ROWS";"";"";"";"";"";"";"";"";"";"";"";"";"";"";"";"";"";"";"";"";"";"";"";"";""
"No.";"material or substance name";"exposure medium";"exposure medium synonym";"exposure medium CAS RN";"exposure medium formula";"exposure medium class";"conc. (%)";"temp. (°F)";"corrosion rate (mil/yr)";"reference";"";"";"";"";"";"";"";"";"";"";"";"";"";"";""
"1";"Alloy 20-25-4Mo (904L)";"palmitic acid";"hexadecanoic acid";"1957-10-03";"C16H32O2";"organic (weak) acids";"100";"145 – 425";"<2";"219,220";"";"";"";"";"";"";"";"";"";"";"";"";"";"";""
"2";"Alloy 20-38-3-3Cu (20Cb3/ 825)";"palmitic acid";"hexadecanoic acid";"1957-10-03";"C16H32O2";"organic (weak) acids";"100";"145 – 425";"<2";"219,220";"";"";"";"";"";"";"";"";"";"";"";"";"";"";""
"3";"Alloy 30-44-5-3W (G-30)";"palmitic acid";"hexadecanoic acid";"1957-10-03";"C16H32O2";"organic (weak) acids";"100";"145 – 425";"<2";"219,220";"";"";"";"";"";"";"";"";"";"";"";"";"";"";""
"4";"Aluminum Alloy (3003/ 5154)";"palmitic acid";"hexadecanoic acid";"1957-10-03";"C16H32O2";"organic (weak) acids";"100";"145 – 192";"<2";"219,220";"";"";"";"";"";"";"";"";"";"";"";"";"";"";""
"5";"Aluminum Alloy (3003/ 5154)";"palmitic acid";"hexadecanoic acid";"1957-10-03";"C16H32O2";"organic (weak) acids";"100";"192 – 225";">50";"219,220";"";"";"";"";"";"";"";"";"";"";"";"";"";"";""
"6";"Austenitic Cr-Ni Stainless Steel (18-8; 304/ 304L/ 347)";"palmitic acid";"hexadecanoic acid";"1957-10-03";"C16H32O2";"organic (weak) acids";"100";"145 – 425";"<2";"219,220";"";"";"";"";"";"";"";"";"";"";"";"";"";"";""
"7";"Austenitic Cr-Ni-Mo Stainless Steel (17-12-3; 316L/ 317L)";"palmitic acid";"hexadecanoic acid";"1957-10-03";"C16H32O2";"organic (weak) acids";"100";"145 – 425";"<2";"219,220";"";"";"";"";"";"";"";"";"";"";"";"";"";"";""
"8";"Cast Iron, Gray/ Ductile";"palmitic acid";"hexadecanoic acid";"1957-10-03";"C16H32O2";"organic (weak) acids";"100";"375 – 425";">50";"219,220";"";"";"";"";"";"";"";"";"";"";"";"";"";"";""
"9";"Mo Superalloy (Ni-Cr-Fe-9Mo; 625/ 725)";"palmitic acid";"hexadecanoic acid";"1957-10-03";"C16H32O2";"organic (weak) acids";"100";"145 – 425";"<2";"219,220";"";"";"";"";"";"";"";"";"";"";"";"";"";"";""
"10";"Mo Superalloy (Ni-16Cr-16Mo; C276)";"palmitic acid";"hexadecanoic acid";"1957-10-03";"C16H32O2";"organic (weak) acids";"100";"145 – 425";"<2";"219,220";"";"";"";"";"";"";"";"";"";"";"";"";"";"";""
"11";"Mo Superalloy (Ni-20Cr-16Mo-4W; 686)";"palmitic acid";"hexadecanoic acid";"1957-10-03";"C16H32O2";"organic (weak) acids";"100";"145 – 425";"<2";"219,220";"";"";"";"";"";"";"";"";"";"";"";"";"";"";""
"12";"Mo Superalloy (Ni-22Cr-16Mo; C22/ 59)";"palmitic acid";"hexadecanoic acid";"1957-10-03";"C16H32O2";"organic (weak) acids";"100";"145 – 425";"<2";"219,220";"";"";"";"";"";"";"";"";"";"";"";"";"";"";""
"13";"Mo Superalloy (Ni-23Cr-16Mo-1Cu; C20000)";"palmitic acid";"hexadecanoic acid";"1957-10-03";"C16H32O2";"organic (weak) acids";"100";"145 – 425";"<2";"219,220";"";"";"";"";"";"";"";"";"";"";"";"";"";"";""
"14";"Silicon Cast Iron (14Si)";"palmitic acid";"hexadecanoic acid";"1957-10-03";"C16H32O2";"organic (weak) acids";"100";"145 – 237";"<20";"218,220";"";"";"";"";"";"";"";"";"";"";"";"";"";"";""
"15";"Steels, Carbon/ Low Alloy";"palmitic acid";"hexadecanoic acid";"1957-10-03";"C16H32O2";"organic (weak) acids";"100";"375 – 425";">50";"219,220";"";"";"";"";"";"";"";"";"";"";"";"";"";"";""
"16";"Superferritic Stainless Steel (26-1)";"palmitic acid";"hexadecanoic acid";"1957-10-03";"C16H32O2";"organic (weak) acids";"100";"145 – 425";"<2";"219,220";"";"";"";"";"";"";"";"";"";"";"";"";"";"";""
"";"";"";"";"";"";"";"";"";"";"";"";"";"";"";"";"";"";"";"";"";"";"";"";"";""
"";"";"";"";"";"";"";"";"";"";"";"";"";"";"";"";"";"";"";"";"";"";"";"";"";""
"Corrosion Survey Database (COR•SUR) © 2002 NACE International";"";"";"";"";"";"";"";"";"";"";"";"";"";"";"";"";"";"";"";"";"";"";"";"";""

File: data/corrosion_data/TableData - 2024-11-08T195817.088.csv
sep=;
"Title: Corrosion Survey Database (COR•SUR)";"";"";"";"";"";"";"";"";"";"";"";"";"";"";"";"";"";"";"";"";"";"";"";"";""
"Table: Peracetic acid";"";"";"";"";"";"";"";"";"";"";"";"";"";"";"";"";"";"";"";"";"";"";"";"";""
"DOWNLOAD SHOWS ONLY THE DISPLAYED DATA, UP TO 50 ROWS";"";"";"";"";"";"";"";"";"";"";"";"";"";"";"";"";"";"";"";"";"";"";"";"";""
"No.";"material or substance name";"exposure medium";"exposure medium class";"warnings";"conc. (%)";"temp. (°F)";"corrosion rate (mil/yr)";"reference";"";"";"";"";"";"";"";"";"";"";"";"";"";"";"";"";""
"1";"Aluminum Alloy (3003/ 5154)";"peracetic acid";"organic (weak) acids";"explodes at 110°C (230°F)!";"100";"25 – 75";"<2";"219,220";"";"";"";"";"";"";"";"";"";"";"";"";"";"";"";"";""
"2";"Austenitic Cr-Ni Stainless Steel (18-8; 304/ 304L/ 347)";"peracetic acid";"organic (weak) acids";"explodes at 110°C (230°F)!";"100";"25 – 225";"<2";"219,220";"";"";"";"";"";"";"";"";"";"";"";"";"";"";"";"";""
"3";"Silicon Cast Iron (14Si)";"peracetic acid";"organic (weak) acids";"explodes at 110°C (230°F)!";"100";"25 – 225";"<20";"219,220";"";"";"";"";"";"";"";"";"";"";"";"";"";"";"";"";""
"4";"Tantalum";"peracetic acid";"organic (weak) acids";"explodes at 110°C (230°F)!";"100";"0 – 212";"<2";"219,220";"";"";"";"";"";"";"";"";"";"";"";"";"";"";"";"";""
"";"";"";"";"";"";"";"";"";"";"";"";"";"";"";"";"";"";"";"";"";"";"";"";"";""
"";"";"";"";"";"";"";"";"";"";"";"";"";"";"";"";"";"";"";"";"";"";"";"";"";""
"Corrosion Survey Database (COR•SUR) © 2002 NACE International";"";"";"";"";"";"";"";"";"";"";"";"";"";"";"";"";"";"";"";"";"";"";"";"";""
"";"";"";"";"";"";"";"";"";"";"";"";"";"";"";"";"";"";"";"";"";"";"";"";"";""
"";"";"";"";"";"";"";"";"";"";"";"";"";"";"";"";"";"";"";"";"";"";"";"";"";""
"";"";"";"";"";"";"";"";"";"";"";"";"";"";"";"";"";"";"";"";"";"";"";"";"";""

File: data/corrosion_data/TableData - 2024-11-08T195827.228.csv
sep=;
"Title: Corrosion Survey Database (COR•SUR)";"";"";"";"";"";"";"";"";"";"";"";"";"";"";"";"";"";"";"";"";"";"";"";"";""
"Table: Phenylacetic acid";"";"";"";"";"";"";"";"";"";"";"";"";"";"";"";"";"";"";"";"";"";"";"";"";""
"DOWNLOAD SHOWS ONLY THE DISPLAYED DATA, UP TO 50 ROWS";"";"";"";"";"";"";"";"";"";"";"";"";"";"";"";"";"";"";"";"";"";"";"";"";""
"No.";"material or substance name";"exposure medium";"exposure medium synonym";"exposure medium CAS RN";"exposure medium formula";"exposure medium class";"warnings";"conc. (%)";"temp. (°F)";"corrosion rate (mil/yr)";"reference";"";"";"";"";"";"";"";"";"";"";"";"";"";""
"1";"Alloy 20-38-3-3Cu (20Cb3/ 825)";"phenylacetic acid";"benzeneacetic acid";"103-82-2";"C8H8O2";"organic (weak) acids";"";"85 – 95";"25 – 169";"<2";"208,219,220";"";"";"";"";"";"";"";"";"";"";"";"";"";""
"2";"Alloy 20-38-3-3Cu (20Cb3/ 825)";"phenylacetic acid";"benzeneacetic acid";"103-82-2";"C8H8O2";"organic (weak) acids";"";">85";"169 – 225";"<2";"208,219,220";"";"";"";"";"";"";"";"";"";"";"";"";"";""
"3";"Alloy 20-38-3-3Cu (20Cb3/ 825)";"phenylacetic acid";"benzeneacetic acid";"103-82-2";"C8H8O2";"organic (weak) acids";"";"100";"169 – 475";"<2";"208,219,220";"";"";"";"";"";"";"";"";"";"";"";"";"";""
"4";"Alloy 30-44-5-3W (G-30)";"phenylacetic acid";"benzeneacetic acid";"103-82-2";"C8H8O2";"organic (weak) acids";"";"85 – 95";"25 – 169";"<2";"208,219,220";"";"";"";"";"";"";"";"";"";"";"";"";"";""
"5";"Alloy 30-44-5-3W (G-30)";"phenylacetic acid";"benzeneacetic acid";"103-82-2";"C8H8O2";"organic (weak) acids";"";">85";"169 – 225";"<2";"208,219,220";"";"";"";"";"";"";"";"";"";"";"";"";"";""
"6";"Alloy 30-44-5-3W (G-30)";"phenylacetic acid";"benzeneacetic acid";"103-82-2";"C8H8O2";"organic (weak) acids";"";"100";"169 – 475";"<2";"208,219,220";"";"";"";"";"";"";"";"";"";"";"";"";"";""
"7";"Aluminum Alloy (3003/ 5154)";"phenylacetic acid";"benzeneacetic acid";"103-82-2";"C8H8O2";"organic (weak) acids";"";"85 – 95";"25 – 169";"<2";"208,219,220";"";"";"";"";"";"";"";"";"";"";"";"";"";""
"8";"Aluminum Alloy (3003/ 5154)";"phenylacetic acid";"benzeneacetic acid";"103-82-2";"C8H8O2";"organic (weak) acids";"";">85";"169 – 225";"<2";"208,219,220";"";"";"";"";"";"";"";"";"";"";"";"";"";""
"9";"Aluminum Alloy (3003/ 5154)";"phenylacetic acid";"benzeneacetic acid";"103-82-2";"C8H8O2";"organic (weak) acids";"";"100";"169 – 225";"<2";"208,219,220";"";"";"";"";"";"";"";"";"";"";"";"";"";""
"10";"Aluminum Alloy (3003/ 5154)";"phenylacetic acid";"benzeneacetic acid";"103-82-2";"C8H8O2";"organic (weak) acids";"";"100";"425 – 475";">50";"208,219,220";"";"";"";"";"";"";"";"";"";"";"";"";"";""
"11";"Austenitic Cr-Ni Stainless Steel (18-8; 304/ 304L/ 347)";"phenylacetic acid";"benzeneacetic acid";"103-82-2";"C8H8O2";"organic (weak) acids";"";"85 – 95";"25 – 169";"<20";"208,219,220";"";"";"";"";"";"";"";"";"";"";"";"";"";""
"12";"Austenitic Cr-Ni Stainless Steel (18-8; 304/ 304L/ 347)";"phenylacetic acid";"benzeneacetic acid";"103-82-2";"C8H8O2";"organic (weak) acids";"";">85";"169 – 225";"<20";"208,219,220";"";"";"";"";"";"";"";"";"";"";"";"";"";""
"13";"Austenitic Cr-Ni Stainless Steel (18-8; 304/ 304L/ 347)";"phenylacetic acid";"benzeneacetic acid";"103-82-2";"C8H8O2";"organic (weak) acids";"";"100";"169 – 375";"<20";"208,219,220";"";"";"";"";"";"";"";"";"";"";"";"";"";""
"14";"Austenitic Cr-Ni Stainless Steel (18-8; 304/ 304L/ 347)";"phenylacetic acid";"benzeneacetic acid";"103-82-2";"C8H8O2";"organic (weak) acids";"";"100";"375 – 425";"20 – 50";"208,219,220";"";"";"";"";"";"";"";"";"";"";"";"";"";""
"15";"Austenitic Cr-Ni-Mo Stainless Steel (17-12-3; 316L/ 317L)";"phenylacetic acid";"benzeneacetic acid";"103-82-2";"C8H8O2";"organic (weak) acids";"";"85 – 95";"25 – 169";"<20";"208,219,220";"";"";"";"";"";"";"";"";"";"";"";"";"";""
"16";"Austenitic Cr-Ni-Mo Stainless Steel (17-12-3; 316L/ 317L)";"phenylacetic acid";"benzeneacetic acid";"103-82-2";"C8H8O2";"organic (weak) acids";"";">85";"169 – 225";"<20";"208,219,220";"";"";"";"";"";"";"";"";"";"";"";"";"";""
"17";"Austenitic Cr-Ni-Mo Stainless Steel (17-12-3; 316L/ 317L)";"phenylacetic acid";"benzeneacetic acid";"103-82-2";"C8H8O2";"organic (weak) acids";"";"100";"169 – 375";"<20";"208,219,220";"";"";"";"";"";"";"";"";"";"";"";"";"";""
"18";"Austenitic Cr-Ni-Mo Stainless Steel (17-12-3; 316L/ 317L)";"phenylacetic acid";"benzeneacetic acid";"103-82-2";"C8H8O2";"organic (weak) acids";"";"100";"375 – 425";"20 – 50";"208,219,220";"";"";"";"";"";"";"";"";"";"";"";"";"";""
"19";"Brass (>15Zn)";"phenylacetic acid";"benzeneacetic acid";"103-82-2";"C8H8O2";"organic (weak) acids";"severe corrosion with oxygen ingress";"";"0";"<2";"219";"";"";"";"";"";"";"";"";"";"";"";"";"";""
"20";"Copper/ Bronze/ Low Brass";"phenylacetic acid";"benzeneacetic acid";"103-82-2";"C8H8O2";"organic (weak) acids";"severe corrosion with oxygen ingress";"85 – 95";"25 – 169";"<2";"208,219,220";"";"";"";"";"";"";"";"";"";"";"";"";"";""
"21";"Copper/ Bronze/ Low Brass";"phenylacetic acid";"benzeneacetic acid";"103-82-2";"C8H8O2";"organic (weak) acids";"severe corrosion with oxygen ingress";">85";"169 – 225";"<2";"208,219,220";"";"";"";"";"";"";"";"";"";"";"";"";"";""
"22";"Copper/ Bronze/ Low Brass";"phenylacetic acid";"benzeneacetic acid";"103-82-2";"C8H8O2";"organic (weak) acids";"severe corrosion with oxygen ingress";"100";"169 – 325";"<2";"208,219,220";"";"";"";"";"";"";"";"";"";"";"";"";"";""
"23";"Copper-Nickel";"phenylacetic acid";"benzeneacetic acid";"103-82-2";"C8H8O2";"organic (weak) acids";"severe corrosion with oxygen ingress";"85 – 95";"25 – 169";"<2";"208,219,220";"";"";"";"";"";"";"";"";"";"";"";"";"";""
"24";"Copper-Nickel";"phenylacetic acid";"benzeneacetic acid";"103-82-2";"C8H8O2";"organic (weak) acids";"severe corrosion with oxygen ingress";">85";"169 – 225";"<2";"208,219,220";"";"";"";"";"";"";"";"";"";"";"";"";"";""
"25";"Copper-Nickel";"phenylacetic acid";"benzeneacetic acid";"103-82-2";"C8H8O2";"organic (weak) acids";"severe corrosion with oxygen ingress";"100";"169 – 325";"<2";"208,219,220";"";"";"";"";"";"";"";"";"";"";"";"";"";""
"26";"Gold/ Platinum";"phenylacetic acid";"benzeneacetic acid";"103-82-2";"C8H8O2";"organic (weak) acids";"";"85 – 95";"25 – 169";"<2";"208,219,220";"";"";"";"";"";"";"";"";"";"";"";"";"";""
"27";"Gold/ Platinum";"phenylacetic acid";"benzeneacetic acid";"103-82-2";"C8H8O2";"organic (weak) acids";"";">85";"169 – 225";"<2";"208,219,220";"";"";"";"";"";"";"";"";"";"";"";"";"";""
"28";"Gold/ Platinum";"phenylacetic acid";"benzeneacetic acid";"103-82-2";"C8H8O2";"organic (weak) acids";"";"100";"169 – 475";"<2";"208,219,220";"";"";"";"";"";"";"";"";"";"";"";"";"";""
"29";"Lead";"phenylacetic acid";"benzeneacetic acid";"103-82-2";"C8H8O2";"organic (weak) acids";"";"85 – 95";"25 – 225";"<2";"208,219,220";"";"";"";"";"";"";"";"";"";"";"";"";"";""
"30";"Lead";"phenylacetic acid";"benzeneacetic acid";"103-82-2";"C8H8O2";"organic (weak) acids";"";"85 – 95";"225 – 325";"20 – 50";"208,219,220";"";"";"";"";"";"";"";"";"";"";"";"";"";""
"31";"Mo Superalloy (Ni-Cr-Fe-9Mo; 625/ 725)";"phenylacetic acid";"benzeneacetic acid";"103-82-2";"C8H8O2";"organic (weak) acids";"";"85 – 95";"25 – 169";"<2";"208,219,220";"";"";"";"";"";"";"";"";"";"";"";"";"";""
"32";"Mo Superalloy (Ni-Cr-Fe-9Mo; 625/ 725)";"phenylacetic acid";"benzeneacetic acid";"103-82-2";"C8H8O2";"organic (weak) acids";"";">85";"169 – 225";"<2";"208,219,220";"";"";"";"";"";"";"";"";"";"";"";"";"";""
"33";"Mo Superalloy (Ni-Cr-Fe-9Mo; 625/ 725)";"phenylacetic acid";"benzeneacetic acid";"103-82-2";"C8H8O2";"organic (weak) acids";"";"100";"169 – 475";"<2";"208,219,220";"";"";"";"";"";"";"";"";"";"";"";"";"";""
"34";"Mo Superalloy (Ni-16Cr-16Mo; C276)";"phenylacetic acid";"benzeneacetic acid";"103-82-2";"C8H8O2";"organic (weak) acids";"";"85 – 95";"25 – 169";"<2";"208,219,220";"";"";"";"";"";"";"";"";"";"";"";"";"";""
"35";"Mo Superalloy (Ni-16Cr-16Mo; C276)";"phenylacetic acid";"benzeneacetic acid";"103-82-2";"C8H8O2";"organic (weak) acids";"";">85";"169 – 225";"<2";"208,219,220";"";"";"";"";"";"";"";"";"";"";"";"";"";""
"36";"Mo Superalloy (Ni-16Cr-16Mo; C276)";"phenylacetic acid";"benzeneacetic acid";"103-82-2";"C8H8O2";"organic (weak) acids";"";"100";"169 – 475";"<2";"208,219,220";"";"";"";"";"";"";"";"";"";"";"";"";"";""
"37";"Mo Superalloy (Ni-20Cr-16Mo-4W; 686)";"phenylacetic acid";"benzeneacetic acid";"103-82-2";"C8H8O2";"organic (weak) acids";"";"85 – 95";"25 – 169";"<2";"208,219,220";"";"";"";"";"";"";"";"";"";"";"";"";"";""
"38";"Mo Superalloy (Ni-20Cr-16Mo-4W; 686)";"phenylacetic acid";"benzeneacetic acid";"103-82-2";"C8H8O2";"organic (weak) acids";"";">85";"169 – 225";"<2";"208,219,220";"";"";"";"";"";"";"";"";"";"";"";"";"";""
"39";"Mo Superalloy (Ni-20Cr-16Mo-4W; 686)";"phenylacetic acid";"benzeneacetic acid";"103-82-2";"C8H8O2";"organic (weak) acids";"";"100";"169 – 475";"<2";"208,219,220";"";"";"";"";"";"";"";"";"";"";"";"";"";""
"40";"Mo Superalloy (Ni-22Cr-16Mo; C22/ 59)";"phenylacetic acid";"benzeneacetic acid";"103-82-2";"C8H8O2";"organic (weak) acids";"";"85 – 95";"25 – 169";"<2";"208,219,220";"";"";"";"";"";"";"";"";"";"";"";"";"";""
"41";"Mo Superalloy (Ni-22Cr-16Mo; C22/ 59)";"phenylacetic acid";"benzeneacetic acid";"103-82-2";"C8H8O2";"organic (weak) acids";"";">85";"169 – 225";"<2";"208,219,220";"";"";"";"";"";"";"";"";"";"";"";"";"";""
"42";"Mo Superalloy (Ni-22Cr-16Mo; C22/ 59)";"phenylacetic acid";"benzeneacetic acid";"103-82-2";"C8H8O2";"organic (weak) acids";"";"100";"169 – 475";"<2";"208,219,220";"";"";"";"";"";"";"";"";"";"";"";"";"";""
"43";"Mo Superalloy (Ni-23Cr-16Mo-1Cu; C20000)";"phenylacetic acid";"benzeneacetic acid";"103-82-2";"C8H8O2";"organic (weak) acids";"";"85 – 95";"25 – 169";"<2";"208,219,220";"";"";"";"";"";"";"";"";"";"";"";"";"";""
"44";"Mo Superalloy (Ni-23Cr-16Mo-1Cu; C20000)";"phenylacetic acid";"benzeneacetic acid";"103-82-2";"C8H8O2";"organic (weak) acids";"";">85";"169 – 225";"<2";"208,219,220";"";"";"";"";"";"";"";"";"";"";"";"";"";""
"45";"Mo Superalloy (Ni-23Cr-16Mo-1Cu; C20000)";"phenylacetic acid";"benzeneacetic acid";"103-82-2";"C8H8O2";"organic (weak) acids";"";"100";"169 – 475";"<2";"208,219,220";"";"";"";"";"";"";"";"";"";"";"";"";"";""
"46";"Nickel (200)";"phenylacetic acid";"benzeneacetic acid";"103-82-2";"C8H8O2";"organic (weak) acids";"severe corrosion with oxygen ingress";"85 – 95";"25 – 169";"<2";"208,219,220";"";"";"";"";"";"";"";"";"";"";"";"";"";""
"47";"Nickel (200)";"phenylacetic acid";"benzeneacetic acid";"103-82-2";"C8H8O2";"organic (weak) acids";"severe corrosion with oxygen ingress";">85";"169 – 225";"<2";"208,219,220";"";"";"";"";"";"";"";"";"";"";"";"";"";""
"48";"Nickel (200)";"phenylacetic acid";"benzeneacetic acid";"103-82-2";"C8H8O2";"organic (weak) acids";"severe corrosion with oxygen ingress";"100";"169 – 475";"<2";"208,219,220";"";"";"";"";"";"";"";"";"";"";"";"";"";""
"49";"Nickel-Copper (400)";"phenylacetic acid";"benzeneacetic acid";"103-82-2";"C8H8O2";"organic (weak) acids";"severe corrosion with oxygen ingress";"85 – 95";"25 – 169";"<2";"208,219,220";"";"";"";"";"";"";"";"";"";"";"";"";"";""
"50";"Nickel-Copper (400)";"phenylacetic acid";"benzeneacetic acid";"103-82-2";"C8H8O2";"organic (weak) acids";"severe corrosion with oxygen ingress";">85";"169 – 225";"<2";"208,219,220";"";"";"";"";"";"";"";"";"";"";"";"";"";""
"";"";"";"";"";"";"";"";"";"";"";"";"";"";"";"";"";"";"";"";"";"";"";"";"";""
"";"";"";"";"";"";"";"";"";"";"";"";"";"";"";"";"";"";"";"";"";"";"";"";"";""
"Corrosion Survey Database (COR•SUR) © 2002 NACE International";"";"";"";"";"";"";"";"";"";"";"";"";"";"";"";"";"";"";"";"";"";"";"";"";""

File: data/corrosion_data/TableData - 2024-11-08T195832.342.csv
sep=;
"Title: Corrosion Survey Database (COR•SUR)";"";"";"";"";"";"";"";"";"";"";"";"";"";"";"";"";"";"";"";"";"";"";"";"";""
"Table: Phthalic acid";"";"";"";"";"";"";"";"";"";"";"";"";"";"";"";"";"";"";"";"";"";"";"";"";""
"DOWNLOAD SHOWS ONLY THE DISPLAYED DATA, UP TO 50 ROWS";"";"";"";"";"";"";"";"";"";"";"";"";"";"";"";"";"";"";"";"";"";"";"";"";""
"No.";"material or substance name";"exposure medium";"exposure medium CAS RN";"exposure medium formula";"exposure medium class";"conc. (%)";"temp. (°F)";"corrosion rate (mil/yr)";"reference";"";"";"";"";"";"";"";"";"";"";"";"";"";"";"";""
"1";"Alloy 20-25-4Mo (904L)";"phthalic acid";"88-99-3";"C8H6O4";"organic (weak) acids";"100";"375 – 475";"<2";"219,220";"";"";"";"";"";"";"";"";"";"";"";"";"";"";"";""
"2";"Alloy 20-38-3-3Cu (20Cb3/ 825)";"phthalic acid";"88-99-3";"C8H6O4";"organic (weak) acids";"100";"375 – 475";"<2";"219,220";"";"";"";"";"";"";"";"";"";"";"";"";"";"";"";""
"3";"Alloy 30-44-5-3W (G-30)";"phthalic acid";"88-99-3";"C8H6O4";"organic (weak) acids";"100";"375 – 475";"<2";"219,220";"";"";"";"";"";"";"";"";"";"";"";"";"";"";"";""
"4";"Austenitic Cr-Ni Stainless Steel (18-8; 304/ 304L/ 347)";"phthalic acid";"88-99-3";"C8H6O4";"organic (weak) acids";"100";"375 – 475";"<20";"219,220";"";"";"";"";"";"";"";"";"";"";"";"";"";"";"";""
"5";"Austenitic Cr-Ni-Mo Stainless Steel (17-12-3; 316L/ 317L)";"phthalic acid";"88-99-3";"C8H6O4";"organic (weak) acids";"100";"375 – 475";"<2";"219,220";"";"";"";"";"";"";"";"";"";"";"";"";"";"";"";""
"6";"Brass (>15Zn)";"phthalic acid";"88-99-3";"C8H6O4";"organic (weak) acids";"100";"375 – 425";"<20";"219,220";"";"";"";"";"";"";"";"";"";"";"";"";"";"";"";""
"7";"Copper/ Bronze/ Low Brass";"phthalic acid";"88-99-3";"C8H6O4";"organic (weak) acids";"100";"375 – 425";"<20";"219,220";"";"";"";"";"";"";"";"";"";"";"";"";"";"";"";""
"8";"Copper-Nickel";"phthalic acid";"88-99-3";"C8H6O4";"organic (weak) acids";"100";"375 – 425";"<20";"219,220";"";"";"";"";"";"";"";"";"";"";"";"";"";"";"";""
"9";"Cr Stainless Steel (17Cr)";"phthalic acid";"88-99-3";"C8H6O4";"organic (weak) acids";"100";"375 – 425";"<20";"219,220";"";"";"";"";"";"";"";"";"";"";"";"";"";"";"";""
"10";"Gold/ Platinum";"phthalic acid";"88-99-3";"C8H6O4";"organic (weak) acids";"100";"375 – 425";"<2";"219,220";"";"";"";"";"";"";"";"";"";"";"";"";"";"";"";""
"11";"Mo Superalloy (Ni-Cr-Fe-9Mo; 625/ 725)";"phthalic acid";"88-99-3";"C8H6O4";"organic (weak) acids";"100";"375 – 475";"<20";"219,220";"";"";"";"";"";"";"";"";"";"";"";"";"";"";"";""
"12";"Mo Superalloy (Ni-16Cr-16Mo; C276)";"phthalic acid";"88-99-3";"C8H6O4";"organic (weak) acids";"100";"375 – 475";"<20";"219,220";"";"";"";"";"";"";"";"";"";"";"";"";"";"";"";""
"13";"Mo Superalloy (Ni-20Cr-16Mo-4W; 686)";"phthalic acid";"88-99-3";"C8H6O4";"organic (weak) acids";"100";"375 – 475";"<20";"219,220";"";"";"";"";"";"";"";"";"";"";"";"";"";"";"";""
"14";"Mo Superalloy (Ni-22Cr-16Mo; C22/ 59)";"phthalic acid";"88-99-3";"C8H6O4";"organic (weak) acids";"100";"375 – 475";"<20";"219,220";"";"";"";"";"";"";"";"";"";"";"";"";"";"";"";""
"15";"Mo Superalloy (Ni-23Cr-16Mo-1Cu; C20000)";"phthalic acid";"88-99-3";"C8H6O4";"organic (weak) acids";"100";"375 – 475";"<20";"219,220";"";"";"";"";"";"";"";"";"";"";"";"";"";"";"";""
"16";"Ni-Mo Alloy (Ni-30Mo; B-2)";"phthalic acid";"88-99-3";"C8H6O4";"organic (weak) acids";"100";"375 – 475";"<20";"219,220";"";"";"";"";"";"";"";"";"";"";"";"";"";"";"";""
"17";"Silicon Cast Iron (14Si)";"phthalic acid";"88-99-3";"C8H6O4";"organic (weak) acids";"100";"375 – 439";"<20";"218,220";"";"";"";"";"";"";"";"";"";"";"";"";"";"";"";""
"18";"Silver";"phthalic acid";"88-99-3";"C8H6O4";"organic (weak) acids";"100";"375 – 425";"<2";"219,220";"";"";"";"";"";"";"";"";"";"";"";"";"";"";"";""
"";"";"";"";"";"";"";"";"";"";"";"";"";"";"";"";"";"";"";"";"";"";"";"";"";""
"";"";"";"";"";"";"";"";"";"";"";"";"";"";"";"";"";"";"";"";"";"";"";"";"";""
"Corrosion Survey Database (COR•SUR) © 2002 NACE International";"";"";"";"";"";"";"";"";"";"";"";"";"";"";"";"";"";"";"";"";"";"";"";"";""

File: data/corrosion_data/TableData - 2024-11-08T195853.448.csv
sep=;
"Title: Corrosion Survey Database (COR•SUR)";"";"";"";"";"";"";"";"";"";"";"";"";"";"";"";"";"";"";"";"";"";"";"";"";""
"Table: Picric acid";"";"";"";"";"";"";"";"";"";"";"";"";"";"";"";"";"";"";"";"";"";"";"";"";""
"DOWNLOAD SHOWS ONLY THE DISPLAYED DATA, UP TO 50 ROWS";"";"";"";"";"";"";"";"";"";"";"";"";"";"";"";"";"";"";"";"";"";"";"";"";""
"No.";"material or substance name";"exposure medium";"exposure medium synonym";"exposure medium CAS RN";"exposure medium formula";"exposure medium class";"conc. (%)";"temp. (°F)";"corrosion rate (mil/yr)";"reference";"";"";"";"";"";"";"";"";"";"";"";"";"";"";""
"1";"Alloy 20-25-4Mo (904L)";"picric acid";"2,4,6-trinitrophenol";"88-89-1";"C6H3N3O7";"organic (weak) acids";"5";"175 – 225";"<2";"219,220";"";"";"";"";"";"";"";"";"";"";"";"";"";"";""
"2";"Aluminum Alloy (3003/ 5154)";"picric acid";"2,4,6-trinitrophenol";"88-89-1";"C6H3N3O7";"organic (weak) acids";"5";"25 – 75";">50";"219,220";"";"";"";"";"";"";"";"";"";"";"";"";"";"";""
"3";"Austenitic Cr-Ni Stainless Steel (18-8; 304/ 304L/ 347)";"picric acid";"2,4,6-trinitrophenol";"88-89-1";"C6H3N3O7";"organic (weak) acids";"5";"175 – 225";"<2";"219,220";"";"";"";"";"";"";"";"";"";"";"";"";"";"";""
"4";"Austenitic Cr-Ni-Mo Stainless Steel (17-12-3; 316L/ 317L)";"picric acid";"2,4,6-trinitrophenol";"88-89-1";"C6H3N3O7";"organic (weak) acids";"5";"175 – 225";"<2";"219,220";"";"";"";"";"";"";"";"";"";"";"";"";"";"";""
"5";"Brass (>15Zn)";"picric acid";"2,4,6-trinitrophenol";"88-89-1";"C6H3N3O7";"organic (weak) acids";"5";"25 – 75";">50";"219,220";"";"";"";"";"";"";"";"";"";"";"";"";"";"";""
"6";"Cast Iron, Gray/ Ductile";"picric acid";"2,4,6-trinitrophenol";"88-89-1";"C6H3N3O7";"organic (weak) acids";"5";"25 – 75";">50";"219,220";"";"";"";"";"";"";"";"";"";"";"";"";"";"";""
"7";"Cast Iron, Gray/ Ductile";"picric acid";"2,4,6-trinitrophenol";"88-89-1";"C6H3N3O7";"organic (weak) acids";"100";"252 – 275";">50";"219,220";"";"";"";"";"";"";"";"";"";"";"";"";"";"";""
"8";"Copper/ Bronze/ Low Brass";"picric acid";"2,4,6-trinitrophenol";"88-89-1";"C6H3N3O7";"organic (weak) acids";"5";"25 – 75";">50";"219,220";"";"";"";"";"";"";"";"";"";"";"";"";"";"";""
"9";"Copper-Nickel";"picric acid";"2,4,6-trinitrophenol";"88-89-1";"C6H3N3O7";"organic (weak) acids";"5";"25 – 75";">50";"219,220";"";"";"";"";"";"";"";"";"";"";"";"";"";"";""
"10";"Cr Stainless Steel (12Cr)";"picric acid";"2,4,6-trinitrophenol";"88-89-1";"C6H3N3O7";"organic (weak) acids";"5";"25 – 175";"<20";"219,220";"";"";"";"";"";"";"";"";"";"";"";"";"";"";""
"11";"Cr Stainless Steel (12Cr)";"picric acid";"2,4,6-trinitrophenol";"88-89-1";"C6H3N3O7";"organic (weak) acids";"5";"175 – 225";">50";"219,220";"";"";"";"";"";"";"";"";"";"";"";"";"";"";""
"12";"Cr Stainless Steel (17Cr)";"picric acid";"2,4,6-trinitrophenol";"88-89-1";"C6H3N3O7";"organic (weak) acids";"5";"25 – 225";"<20";"219,220";"";"";"";"";"";"";"";"";"";"";"";"";"";"";""
"13";"Gold/ Platinum";"picric acid";"2,4,6-trinitrophenol";"88-89-1";"C6H3N3O7";"organic (weak) acids";"5";"25 – 275";"<2";"219,220";"";"";"";"";"";"";"";"";"";"";"";"";"";"";""
"14";"Lead";"picric acid";"2,4,6-trinitrophenol";"88-89-1";"C6H3N3O7";"organic (weak) acids";"5";"25 – 75";">50";"219,220";"";"";"";"";"";"";"";"";"";"";"";"";"";"";""
"15";"Lead";"picric acid";"2,4,6-trinitrophenol";"88-89-1";"C6H3N3O7";"organic (weak) acids";"100";"275 – 325";">50";"219,220";"";"";"";"";"";"";"";"";"";"";"";"";"";"";""
"16";"Mo Superalloy (Ni-Cr-Fe-9Mo; 625/ 725)";"picric acid";"2,4,6-trinitrophenol";"88-89-1";"C6H3N3O7";"organic (weak) acids";"5";"25 – 225";"<20";"219,220";"";"";"";"";"";"";"";"";"";"";"";"";"";"";""
"17";"Mo Superalloy (Ni-Cr-Fe-9Mo; 625/ 725)";"picric acid";"2,4,6-trinitrophenol";"88-89-1";"C6H3N3O7";"organic (weak) acids";"100";"252 – 325";"<20";"219,220";"";"";"";"";"";"";"";"";"";"";"";"";"";"";""
"18";"Mo Superalloy (Ni-16Cr-16Mo; C276)";"picric acid";"2,4,6-trinitrophenol";"88-89-1";"C6H3N3O7";"organic (weak) acids";"5";"25 – 225";"<20";"219,220";"";"";"";"";"";"";"";"";"";"";"";"";"";"";""
"19";"Mo Superalloy (Ni-16Cr-16Mo; C276)";"picric acid";"2,4,6-trinitrophenol";"88-89-1";"C6H3N3O7";"organic (weak) acids";"100";"252 – 325";"<20";"219,220";"";"";"";"";"";"";"";"";"";"";"";"";"";"";""
"20";"Mo Superalloy (Ni-20Cr-16Mo-4W; 686)";"picric acid";"2,4,6-trinitrophenol";"88-89-1";"C6H3N3O7";"organic (weak) acids";"5";"25 – 225";"<20";"219,220";"";"";"";"";"";"";"";"";"";"";"";"";"";"";""
"21";"Mo Superalloy (Ni-20Cr-16Mo-4W; 686)";"picric acid";"2,4,6-trinitrophenol";"88-89-1";"C6H3N3O7";"organic (weak) acids";"100";"252 – 325";"<20";"219,220";"";"";"";"";"";"";"";"";"";"";"";"";"";"";""
"22";"Mo Superalloy (Ni-22Cr-16Mo; C22/ 59)";"picric acid";"2,4,6-trinitrophenol";"88-89-1";"C6H3N3O7";"organic (weak) acids";"5";"25 – 225";"<20";"219,220";"";"";"";"";"";"";"";"";"";"";"";"";"";"";""
"23";"Mo Superalloy (Ni-22Cr-16Mo; C22/ 59)";"picric acid";"2,4,6-trinitrophenol";"88-89-1";"C6H3N3O7";"organic (weak) acids";"100";"252 – 325";"<20";"219,220";"";"";"";"";"";"";"";"";"";"";"";"";"";"";""
"24";"Mo Superalloy (Ni-23Cr-16Mo-1Cu; C20000)";"picric acid";"2,4,6-trinitrophenol";"88-89-1";"C6H3N3O7";"organic (weak) acids";"5";"25 – 225";"<20";"219,220";"";"";"";"";"";"";"";"";"";"";"";"";"";"";""
"25";"Mo Superalloy (Ni-23Cr-16Mo-1Cu; C20000)";"picric acid";"2,4,6-trinitrophenol";"88-89-1";"C6H3N3O7";"organic (weak) acids";"100";"252 – 325";"<20";"219,220";"";"";"";"";"";"";"";"";"";"";"";"";"";"";""
"26";"Nickel (200)";"picric acid";"2,4,6-trinitrophenol";"88-89-1";"C6H3N3O7";"organic (weak) acids";"5";"25 – 75";">50";"219,220";"";"";"";"";"";"";"";"";"";"";"";"";"";"";""
"27";"Nickel-Copper (400)";"picric acid";"2,4,6-trinitrophenol";"88-89-1";"C6H3N3O7";"organic (weak) acids";"5";"25 – 75";"20 – 50";"219,220";"";"";"";"";"";"";"";"";"";"";"";"";"";"";""
"28";"Nickel-Copper (400)";"picric acid";"2,4,6-trinitrophenol";"88-89-1";"C6H3N3O7";"organic (weak) acids";"5";"175 – 225";">50";"219,220";"";"";"";"";"";"";"";"";"";"";"";"";"";"";""
"29";"Nickel-Copper (400)";"picric acid";"2,4,6-trinitrophenol";"88-89-1";"C6H3N3O7";"organic (weak) acids";"100";"252 – 275";">50";"219,220";"";"";"";"";"";"";"";"";"";"";"";"";"";"";""
"30";"Silicon Cast Iron (14Si)";"picric acid";"2,4,6-trinitrophenol";"88-89-1";"C6H3N3O7";"organic (weak) acids";"5";"52 – 102";"<2";"218,220";"";"";"";"";"";"";"";"";"";"";"";"";"";"";""
"31";"Silicon Cast Iron (14Si)";"picric acid";"2,4,6-trinitrophenol";"88-89-1";"C6H3N3O7";"organic (weak) acids";"5";"102 – 192";"<20";"218,220";"";"";"";"";"";"";"";"";"";"";"";"";"";"";""
"32";"Silver";"picric acid";"2,4,6-trinitrophenol";"88-89-1";"C6H3N3O7";"organic (weak) acids";"5";"25 – 225";"<2";"219,220";"";"";"";"";"";"";"";"";"";"";"";"";"";"";""
"33";"Steels, Carbon/ Low Alloy";"picric acid";"2,4,6-trinitrophenol";"88-89-1";"C6H3N3O7";"organic (weak) acids";"5";"25 – 75";">50";"219,220";"";"";"";"";"";"";"";"";"";"";"";"";"";"";""
"34";"Steels, Carbon/ Low Alloy";"picric acid";"2,4,6-trinitrophenol";"88-89-1";"C6H3N3O7";"organic (weak) acids";"100";"252 – 275";">50";"219,220";"";"";"";"";"";"";"";"";"";"";"";"";"";"";""
"35";"Superferritic Stainless Steel (26-1)";"picric acid";"2,4,6-trinitrophenol";"88-89-1";"C6H3N3O7";"organic (weak) acids";"5";"175 – 225";"<2";"219,220";"";"";"";"";"";"";"";"";"";"";"";"";"";"";""
"36";"Tantalum";"picric acid";"2,4,6-trinitrophenol";"88-89-1";"C6H3N3O7";"organic (weak) acids";"5";"25 – 225";"<2";"219,220";"";"";"";"";"";"";"";"";"";"";"";"";"";"";""
"";"";"";"";"";"";"";"";"";"";"";"";"";"";"";"";"";"";"";"";"";"";"";"";"";""
"";"";"";"";"";"";"";"";"";"";"";"";"";"";"";"";"";"";"";"";"";"";"";"";"";""
"Corrosion Survey Database (COR•SUR) © 2002 NACE International";"";"";"";"";"";"";"";"";"";"";"";"";"";"";"";"";"";"";"";"";"";"";"";"";""
