Repository: Mahyar-rajabi94/TF_SDL

File: data/corrosion_data/TableData - 2024-11-08T195859.461.csv
sep=;
"Title: Corrosion Survey Database (COR•SUR)";"";"";"";"";"";"";"";"";"";"";"";"";"";"";"";"";"";"";"";"";"";"";"";"";""
"Table: Propionic acid";"";"";"";"";"";"";"";"";"";"";"";"";"";"";"";"";"";"";"";"";"";"";"";"";""
"DOWNLOAD SHOWS ONLY THE DISPLAYED DATA, UP TO 50 ROWS";"";"";"";"";"";"";"";"";"";"";"";"";"";"";"";"";"";"";"";"";"";"";"";"";""
"No.";"material or substance name";"exposure medium";"exposure medium synonym";"exposure medium CAS RN";"exposure medium formula";"exposure medium class";"warnings";"conc. (%)";"temp. (°F)";"corrosion rate (mil/yr)";"test note";"reference";"";"";"";"";"";"";"";"";"";"";"";"";""
"1";"Alloy 20-38-3-3Cu (20Cb3/ 825)";"propionic acid";"propanoic acid";"1979-09-04";"C3H6O2";"organic (weak) acids";"";">5";"25 – 75";"<2";"";"82,141,208,219,220";"";"";"";"";"";"";"";"";"";"";"";"";""
"2";"Alloy 20-38-3-3Cu (20Cb3/ 825)";"propionic acid";"propanoic acid";"1979-09-04";"C3H6O2";"organic (weak) acids";"";">5";"75 – 225";"<20";"";"82,141,208,219,220";"";"";"";"";"";"";"";"";"";"";"";"";""
"3";"Alloy 30-44-5-3W (G-30)";"propionic acid";"propanoic acid";"1979-09-04";"C3H6O2";"organic (weak) acids";"";">5";"25 – 75";"<2";"";"82,141,208,219,220";"";"";"";"";"";"";"";"";"";"";"";"";""
"4";"Alloy 30-44-5-3W (G-30)";"propionic acid";"propanoic acid";"1979-09-04";"C3H6O2";"organic (weak) acids";"";">5";"75 – 225";"<20";"";"82,141,208,219,220";"";"";"";"";"";"";"";"";"";"";"";"";""
"5";"Aluminum Alloy (3003/ 5154)";"propionic acid";"propanoic acid";"1979-09-04";"C3H6O2";"organic (weak) acids";"";">5";"25 – 75";"<2";"";"82,141,208,219";"";"";"";"";"";"";"";"";"";"";"";"";""
"6";"Aluminum Alloy (3003/ 5154)";"propionic acid";"propanoic acid";"1979-09-04";"C3H6O2";"organic (weak) acids";"";">5";"175 – 225";">50";"";"82,141,208,219";"";"";"";"";"";"";"";"";"";"";"";"";""
"7";"Austenitic Cr-Ni Stainless Steel (18-8; 304/ 304L/ 347)";"propionic acid";"propanoic acid";"1979-09-04";"C3H6O2";"organic (weak) acids";"";"5 – 15";"175 – 225";">50";"";"82,141,208,219";"";"";"";"";"";"";"";"";"";"";"";"";""
"8";"Austenitic Cr-Ni Stainless Steel (18-8; 304/ 304L/ 347)";"propionic acid";"propanoic acid";"1979-09-04";"C3H6O2";"organic (weak) acids";"";">5";"25 – 75";"<20";"";"82,141,208,219";"";"";"";"";"";"";"";"";"";"";"";"";""
"9";"Austenitic Cr-Ni Stainless Steel (18-8; 304/ 304L/ 347)";"propionic acid";"propanoic acid";"1979-09-04";"C3H6O2";"organic (weak) acids";"";">45";"175 – 225";">50";"";"82,141,208,219";"";"";"";"";"";"";"";"";"";"";"";"";""
"10";"Austenitic Cr-Ni Stainless Steel (18-8; 304/ 304L/ 347)";"propionic acid";"propanoic acid";"1979-09-04";"C3H6O2";"organic (weak) acids";"";"100";"275 – 325";"20 – 50";"";"82,141,208,219";"";"";"";"";"";"";"";"";"";"";"";"";""
"11";"Austenitic Cr-Ni-Mo Stainless Steel (17-12-3; 316L/ 317L)";"propionic acid";"propanoic acid";"1979-09-04";"C3H6O2";"organic (weak) acids";"";"5 – 45";"75 – 225";"<20";"";"82,141,208,219,220";"";"";"";"";"";"";"";"";"";"";"";"";""
"12";"Austenitic Cr-Ni-Mo Stainless Steel (17-12-3; 316L/ 317L)";"propionic acid";"propanoic acid";"1979-09-04";"C3H6O2";"organic (weak) acids";"";">5";"25 – 75";"<2";"";"82,141,208,219,220";"";"";"";"";"";"";"";"";"";"";"";"";""
"13";"Austenitic Cr-Ni-Mo Stainless Steel (17-12-3; 316L/ 317L)";"propionic acid";"propanoic acid";"1979-09-04";"C3H6O2";"organic (weak) acids";"";"100";"25 – 75";"<2";"";"82,141,208,219,220";"";"";"";"";"";"";"";"";"";"";"";"";""
"14";"Austenitic Cr-Ni-Mo Stainless Steel (17-12-3; 316L/ 317L)";"propionic acid";"propanoic acid";"1979-09-04";"C3H6O2";"organic (weak) acids";"";"100";"75 – 175";"<20";"";"82,141,208,219,220";"";"";"";"";"";"";"";"";"";"";"";"";""
"15";"Austenitic Cr-Ni-Mo Stainless Steel (17-12-3; 316L/ 317L)";"propionic acid";"propanoic acid";"1979-09-04";"C3H6O2";"organic (weak) acids";"";"100";"175 – 225";">50";"";"82,141,208,219,220";"";"";"";"";"";"";"";"";"";"";"";"";""
"16";"Austenitic Cr-Ni-Mo Stainless Steel (17-12-3; 316L/ 317L)";"propionic acid";"propanoic acid";"1979-09-04";"C3H6O2";"organic (weak) acids";"";"100";"275 – 325";"<20";"";"82,141,208,219,220";"";"";"";"";"";"";"";"";"";"";"";"";""
"17";"Brass (>15Zn)";"propionic acid";"propanoic acid";"1979-09-04";"C3H6O2";"organic (weak) acids";"severe corrosion with oxygen ingress";">5";"25 – 225";"<20";"";"82,141,208,219,220";"";"";"";"";"";"";"";"";"";"";"";"";""
"18";"Brass (>15Zn)";"propionic acid";"propanoic acid";"1979-09-04";"C3H6O2";"organic (weak) acids";"severe corrosion with oxygen ingress";"100";"25 – 325";"<20";"";"82,141,208,219,220";"";"";"";"";"";"";"";"";"";"";"";"";""
"19";"Cast Iron, Gray/ Ductile";"propionic acid";"propanoic acid";"1979-09-04";"C3H6O2";"organic (weak) acids";"";">5";"25 – 75";">50";"";"82,141,208,219";"";"";"";"";"";"";"";"";"";"";"";"";""
"20";"Copper/ Bronze/ Low Brass";"propionic acid";"propanoic acid";"1979-09-04";"C3H6O2";"organic (weak) acids";"severe corrosion with oxygen ingress";">5";"25 – 225";"<2";"";"82,141,208,219,220";"";"";"";"";"";"";"";"";"";"";"";"";""
"21";"Copper/ Bronze/ Low Brass";"propionic acid";"propanoic acid";"1979-09-04";"C3H6O2";"organic (weak) acids";"severe corrosion with oxygen ingress";"100";"25 – 325";"<2";"";"82,141,208,219,220";"";"";"";"";"";"";"";"";"";"";"";"";""
"22";"Copper-Nickel";"propionic acid";"propanoic acid";"1979-09-04";"C3H6O2";"organic (weak) acids";"severe corrosion with oxygen ingress";">5";"25 – 175";"<20";"";"82,141,208,219,220";"";"";"";"";"";"";"";"";"";"";"";"";""
"23";"Copper-Nickel";"propionic acid";"propanoic acid";"1979-09-04";"C3H6O2";"organic (weak) acids";"severe corrosion with oxygen ingress";">5";"175 – 225";">50";"";"82,141,208,219,220";"";"";"";"";"";"";"";"";"";"";"";"";""
"24";"Copper-Nickel";"propionic acid";"propanoic acid";"1979-09-04";"C3H6O2";"organic (weak) acids";"severe corrosion with oxygen ingress";"100";"25 – 175";"<20";"";"82,141,208,219,220";"";"";"";"";"";"";"";"";"";"";"";"";""
"25";"Copper-Nickel";"propionic acid";"propanoic acid";"1979-09-04";"C3H6O2";"organic (weak) acids";"severe corrosion with oxygen ingress";"100";"175 – 325";">50";"";"82,141,208,219,220";"";"";"";"";"";"";"";"";"";"";"";"";""
"26";"Gold/ Platinum";"propionic acid";"propanoic acid";"1979-09-04";"C3H6O2";"organic (weak) acids";"";">5";"25 – 225";"<2";"";"82,141,208,219";"";"";"";"";"";"";"";"";"";"";"";"";""
"27";"Gold/ Platinum";"propionic acid";"propanoic acid";"1979-09-04";"C3H6O2";"organic (weak) acids";"";"100";"25 – 325";"<2";"";"82,141,208,219";"";"";"";"";"";"";"";"";"";"";"";"";""
"28";"Lead";"propionic acid";"propanoic acid";"1979-09-04";"C3H6O2";"organic (weak) acids";"";">5";"25 – 75";">50";"";"82,141,208,219";"";"";"";"";"";"";"";"";"";"";"";"";""
"29";"Mo Superalloy (Ni-Cr-Fe-9Mo; 625/ 725)";"propionic acid";"propanoic acid";"1979-09-04";"C3H6O2";"organic (weak) acids";"";"55 – 95";"25 – 325";"<2";"";"82,141,208,219";"";"";"";"";"";"";"";"";"";"";"";"";""
"30";"Mo Superalloy (Ni-Cr-Fe-9Mo; 625/ 725)";"propionic acid";"propanoic acid";"1979-09-04";"C3H6O2";"organic (weak) acids";"";"85 – 95";"25 – 375";"<2";"";"82,141,208,219";"";"";"";"";"";"";"";"";"";"";"";"";""
"31";"Mo Superalloy (Ni-Cr-Fe-9Mo; 625/ 725)";"propionic acid";"propanoic acid";"1979-09-04";"C3H6O2";"organic (weak) acids";"";"100";"25 – 75";"<2";"";"82,141,208,219";"";"";"";"";"";"";"";"";"";"";"";"";""
"32";"Mo Superalloy (Ni-Cr-Fe-9Mo; 625/ 725)";"propionic acid";"propanoic acid";"1979-09-04";"C3H6O2";"organic (weak) acids";"";"100";"175 – 225";">50";"";"82,141,208,219";"";"";"";"";"";"";"";"";"";"";"";"";""
"33";"Mo Superalloy (Ni-16Cr-16Mo; C276)";"propionic acid";"propanoic acid";"1979-09-04";"C3H6O2";"organic (weak) acids";"";"55 – 95";"25 – 325";"<2";"";"82,141,208,219";"";"";"";"";"";"";"";"";"";"";"";"";""
"34";"Mo Superalloy (Ni-16Cr-16Mo; C276)";"propionic acid";"propanoic acid";"1979-09-04";"C3H6O2";"organic (weak) acids";"";"85 – 95";"25 – 375";"<2";"";"82,141,208,219";"";"";"";"";"";"";"";"";"";"";"";"";""
"35";"Mo Superalloy (Ni-16Cr-16Mo; C276)";"propionic acid";"propanoic acid";"1979-09-04";"C3H6O2";"organic (weak) acids";"";"100";"25 – 75";"<2";"";"82,141,208,219";"";"";"";"";"";"";"";"";"";"";"";"";""
"36";"Mo Superalloy (Ni-16Cr-16Mo; C276)";"propionic acid";"propanoic acid";"1979-09-04";"C3H6O2";"organic (weak) acids";"";"100";"175 – 225";">50";"";"82,141,208,219";"";"";"";"";"";"";"";"";"";"";"";"";""
"37";"Mo Superalloy (Ni-20Cr-16Mo-4W; 686)";"propionic acid";"propanoic acid";"1979-09-04";"C3H6O2";"organic (weak) acids";"";"55 – 95";"25 – 325";"<2";"";"82,141,208,219";"";"";"";"";"";"";"";"";"";"";"";"";""
"38";"Mo Superalloy (Ni-20Cr-16Mo-4W; 686)";"propionic acid";"propanoic acid";"1979-09-04";"C3H6O2";"organic (weak) acids";"";"85 – 95";"25 – 375";"<2";"";"82,141,208,219";"";"";"";"";"";"";"";"";"";"";"";"";""
"39";"Mo Superalloy (Ni-20Cr-16Mo-4W; 686)";"propionic acid";"propanoic acid";"1979-09-04";"C3H6O2";"organic (weak) acids";"";"100";"25 – 75";"<2";"";"82,141,208,219";"";"";"";"";"";"";"";"";"";"";"";"";""
"40";"Mo Superalloy (Ni-20Cr-16Mo-4W; 686)";"propionic acid";"propanoic acid";"1979-09-04";"C3H6O2";"organic (weak) acids";"";"100";"175 – 225";">50";"";"82,141,208,219";"";"";"";"";"";"";"";"";"";"";"";"";""
"41";"Mo Superalloy (Ni-22Cr-16Mo; C22/ 59)";"propionic acid";"propanoic acid";"1979-09-04";"C3H6O2";"organic (weak) acids";"";"55 – 95";"25 – 325";"<2";"";"82,141,208,219";"";"";"";"";"";"";"";"";"";"";"";"";""
"42";"Mo Superalloy (Ni-22Cr-16Mo; C22/ 59)";"propionic acid";"propanoic acid";"1979-09-04";"C3H6O2";"organic (weak) acids";"";"85 – 95";"25 – 375";"<2";"";"82,141,208,219";"";"";"";"";"";"";"";"";"";"";"";"";""
"43";"Mo Superalloy (Ni-22Cr-16Mo; C22/ 59)";"propionic acid";"propanoic acid";"1979-09-04";"C3H6O2";"organic (weak) acids";"";"100";"25 – 75";"<2";"";"82,141,208,219";"";"";"";"";"";"";"";"";"";"";"";"";""
"44";"Mo Superalloy (Ni-22Cr-16Mo; C22/ 59)";"propionic acid";"propanoic acid";"1979-09-04";"C3H6O2";"organic (weak) acids";"";"100";"175 – 225";">50";"";"82,141,208,219";"";"";"";"";"";"";"";"";"";"";"";"";""
"45";"Mo Superalloy (Ni-23Cr-16Mo-1Cu; C20000)";"propionic acid";"propanoic acid";"1979-09-04";"C3H6O2";"organic (weak) acids";"";"55 – 95";"25 – 325";"<2";"";"82,141,208,219";"";"";"";"";"";"";"";"";"";"";"";"";""
"46";"Mo Superalloy (Ni-23Cr-16Mo-1Cu; C20000)";"propionic acid";"propanoic acid";"1979-09-04";"C3H6O2";"organic (weak) acids";"";"85 – 95";"25 – 375";"<2";"";"82,141,208,219";"";"";"";"";"";"";"";"";"";"";"";"";""
"47";"Mo Superalloy (Ni-23Cr-16Mo-1Cu; C20000)";"propionic acid";"propanoic acid";"1979-09-04";"C3H6O2";"organic (weak) acids";"";"100";"25 – 75";"<2";"";"82,141,208,219";"";"";"";"";"";"";"";"";"";"";"";"";""
"48";"Mo Superalloy (Ni-23Cr-16Mo-1Cu; C20000)";"propionic acid";"propanoic acid";"1979-09-04";"C3H6O2";"organic (weak) acids";"";"100";"175 – 225";">50";"";"82,141,208,219";"";"";"";"";"";"";"";"";"";"";"";"";""
"49";"Nickel (200)";"propionic acid";"propanoic acid";"1979-09-04";"C3H6O2";"organic (weak) acids";"severe corrosion with oxygen ingress";">5";"25 – 75";">50";"";"82,141,208,219,220";"";"";"";"";"";"";"";"";"";"";"";"";""
"50";"Nickel Cast Iron (15-35Ni)";"propionic acid";"propanoic acid";"1979-09-04";"C3H6O2";"organic (weak) acids";"";"25 – 35";"25 – 75";"<2";"";"82,141,208,219";"";"";"";"";"";"";"";"";"";"";"";"";""
"";"";"";"";"";"";"";"";"";"";"";"";"";"";"";"";"";"";"";"";"";"";"";"";"";""
"";"";"";"";"";"";"";"";"";"";"";"";"";"";"";"";"";"";"";"";"";"";"";"";"";""
"Corrosion Survey Database (COR•SUR) © 2002 NACE International";"";"";"";"";"";"";"";"";"";"";"";"";"";"";"";"";"";"";"";"";"";"";"";"";""

File: data/corrosion_data/TableData - 2024-11-08T195903.677.csv
sep=;
"Title: Corrosion Survey Database (COR•SUR)";"";"";"";"";"";"";"";"";"";"";"";"";"";"";"";"";"";"";"";"";"";"";"";"";""
"Table: Pyrogallic acid";"";"";"";"";"";"";"";"";"";"";"";"";"";"";"";"";"";"";"";"";"";"";"";"";""
"DOWNLOAD SHOWS ONLY THE DISPLAYED DATA, UP TO 50 ROWS";"";"";"";"";"";"";"";"";"";"";"";"";"";"";"";"";"";"";"";"";"";"";"";"";""
"No.";"material or substance name";"exposure medium";"exposure medium class";"conc. (%)";"temp. (°F)";"corrosion rate (mil/yr)";"reference";"";"";"";"";"";"";"";"";"";"";"";"";"";"";"";"";"";""
"1";"Alloy 20-25-4Mo (904L)";"pyrogallic acid";"organic (weak) acids";"<5";"212";"<2";"192";"";"";"";"";"";"";"";"";"";"";"";"";"";"";"";"";"";""
"2";"Alloy 20-25-6Mo (254SMO/ 6XN)";"pyrogallic acid";"organic (weak) acids";"<5";"212";"<2";"192";"";"";"";"";"";"";"";"";"";"";"";"";"";"";"";"";"";""
"3";"Alloy 20-38-3-3Cu (20Cb3/ 825)";"pyrogallic acid";"organic (weak) acids";"<5";"212";"<2";"192";"";"";"";"";"";"";"";"";"";"";"";"";"";"";"";"";"";""
"4";"Alloy 30-44-5-3W (G-30)";"pyrogallic acid";"organic (weak) acids";"<5";"212";"<2";"192";"";"";"";"";"";"";"";"";"";"";"";"";"";"";"";"";"";""
"5";"Duplex Stainless Steel (25-6-3)";"pyrogallic acid";"organic (weak) acids";"<5";"212";"<2";"192";"";"";"";"";"";"";"";"";"";"";"";"";"";"";"";"";"";""
"6";"Titanium, Unalloyed";"pyrogallic acid";"organic (weak) acids";"<5";"212";"<2";"192";"";"";"";"";"";"";"";"";"";"";"";"";"";"";"";"";"";""
"";"";"";"";"";"";"";"";"";"";"";"";"";"";"";"";"";"";"";"";"";"";"";"";"";""
"";"";"";"";"";"";"";"";"";"";"";"";"";"";"";"";"";"";"";"";"";"";"";"";"";""
"Corrosion Survey Database (COR•SUR) © 2002 NACE International";"";"";"";"";"";"";"";"";"";"";"";"";"";"";"";"";"";"";"";"";"";"";"";"";""
"";"";"";"";"";"";"";"";"";"";"";"";"";"";"";"";"";"";"";"";"";"";"";"";"";""

File: data/corrosion_data/TableData - 2024-11-08T195908.597.csv
sep=;
"Title: Corrosion Survey Database (COR•SUR)";"";"";"";"";"";"";"";"";"";"";"";"";"";"";"";"";"";"";"";"";"";"";"";"";""
"Table: Pyroligneous acid";"";"";"";"";"";"";"";"";"";"";"";"";"";"";"";"";"";"";"";"";"";"";"";"";""
"DOWNLOAD SHOWS ONLY THE DISPLAYED DATA, UP TO 50 ROWS";"";"";"";"";"";"";"";"";"";"";"";"";"";"";"";"";"";"";"";"";"";"";"";"";""
"No.";"material or substance name";"exposure medium";"exposure medium class";"conc. (%)";"temp. (°F)";"corrosion rate (mil/yr)";"reference";"";"";"";"";"";"";"";"";"";"";"";"";"";"";"";"";"";""
"1";"Alloy 20-25-4Mo (904L)";"pyroligneous acid";"organic (weak) acids";"5 – 15";"25 – 325";"<2";"208,219";"";"";"";"";"";"";"";"";"";"";"";"";"";"";"";"";"";""
"2";"Alloy 20-25-4Mo (904L)";"pyroligneous acid";"organic (weak) acids";">15";"25 – 75";"<20";"208,219";"";"";"";"";"";"";"";"";"";"";"";"";"";"";"";"";"";""
"3";"Alloy 20-38-3-3Cu (20Cb3/ 825)";"pyroligneous acid";"organic (weak) acids";"5 – 15";"25 – 325";"<2";"208,219";"";"";"";"";"";"";"";"";"";"";"";"";"";"";"";"";"";""
"4";"Alloy 20-38-3-3Cu (20Cb3/ 825)";"pyroligneous acid";"organic (weak) acids";"15 – 25";"25 – 175";"<20";"208,219";"";"";"";"";"";"";"";"";"";"";"";"";"";"";"";"";"";""
"5";"Alloy 20-38-3-3Cu (20Cb3/ 825)";"pyroligneous acid";"organic (weak) acids";">25";"25 – 75";"<20";"208,219";"";"";"";"";"";"";"";"";"";"";"";"";"";"";"";"";"";""
"6";"Alloy 30-44-5-3W (G-30)";"pyroligneous acid";"organic (weak) acids";"5 – 15";"25 – 325";"<2";"208,219";"";"";"";"";"";"";"";"";"";"";"";"";"";"";"";"";"";""
"7";"Alloy 30-44-5-3W (G-30)";"pyroligneous acid";"organic (weak) acids";"15 – 25";"25 – 175";"<20";"208,219";"";"";"";"";"";"";"";"";"";"";"";"";"";"";"";"";"";""
"8";"Alloy 30-44-5-3W (G-30)";"pyroligneous acid";"organic (weak) acids";">25";"25 – 75";"<20";"208,219";"";"";"";"";"";"";"";"";"";"";"";"";"";"";"";"";"";""
"9";"Aluminum Alloy (3003/ 5154)";"pyroligneous acid";"organic (weak) acids";"100";"25 – 75";"<20";"208,219";"";"";"";"";"";"";"";"";"";"";"";"";"";"";"";"";"";""
"10";"Austenitic Cr-Ni Stainless Steel (18-8; 304/ 304L/ 347)";"pyroligneous acid";"organic (weak) acids";"5 – 15";"25 – 325";"<2";"208,219";"";"";"";"";"";"";"";"";"";"";"";"";"";"";"";"";"";""
"11";"Austenitic Cr-Ni Stainless Steel (18-8; 304/ 304L/ 347)";"pyroligneous acid";"organic (weak) acids";">15";"25 – 75";"<20";"208,219";"";"";"";"";"";"";"";"";"";"";"";"";"";"";"";"";"";""
"12";"Austenitic Cr-Ni-Mo Stainless Steel (17-12-3; 316L/ 317L)";"pyroligneous acid";"organic (weak) acids";"5 – 15";"25 – 325";"<2";"208,219";"";"";"";"";"";"";"";"";"";"";"";"";"";"";"";"";"";""
"13";"Austenitic Cr-Ni-Mo Stainless Steel (17-12-3; 316L/ 317L)";"pyroligneous acid";"organic (weak) acids";">15";"25 – 75";"<20";"208,219";"";"";"";"";"";"";"";"";"";"";"";"";"";"";"";"";"";""
"14";"Cast Iron, Gray/ Ductile";"pyroligneous acid";"organic (weak) acids";"15 – 25";"25 – 75";">50";"208,219";"";"";"";"";"";"";"";"";"";"";"";"";"";"";"";"";"";""
"15";"Cast Iron, Gray/ Ductile";"pyroligneous acid";"organic (weak) acids";"35 – 45";"25 – 75";">50";"208,219";"";"";"";"";"";"";"";"";"";"";"";"";"";"";"";"";"";""
"16";"Cast Iron, Gray/ Ductile";"pyroligneous acid";"organic (weak) acids";"55 – 65";"25 – 75";">50";"208,219";"";"";"";"";"";"";"";"";"";"";"";"";"";"";"";"";"";""
"17";"Cast Iron, Gray/ Ductile";"pyroligneous acid";"organic (weak) acids";"75 – 85";"25 – 75";">50";"208,219";"";"";"";"";"";"";"";"";"";"";"";"";"";"";"";"";"";""
"18";"Cast Iron, Gray/ Ductile";"pyroligneous acid";"organic (weak) acids";"100";"25 – 75";">50";"208,219";"";"";"";"";"";"";"";"";"";"";"";"";"";"";"";"";"";""
"19";"Copper/ Bronze/ Low Brass";"pyroligneous acid";"organic (weak) acids";">5";"25 – 225";"<20";"208,219";"";"";"";"";"";"";"";"";"";"";"";"";"";"";"";"";"";""
"20";"Mo Superalloy (Ni-Cr-Fe-9Mo; 625/ 725)";"pyroligneous acid";"organic (weak) acids";">5";"25 – 325";"<2";"208,219";"";"";"";"";"";"";"";"";"";"";"";"";"";"";"";"";"";""
"21";"Mo Superalloy (Ni-16Cr-16Mo; C276)";"pyroligneous acid";"organic (weak) acids";">5";"25 – 325";"<2";"208,219";"";"";"";"";"";"";"";"";"";"";"";"";"";"";"";"";"";""
"22";"Mo Superalloy (Ni-20Cr-16Mo-4W; 686)";"pyroligneous acid";"organic (weak) acids";">5";"25 – 325";"<2";"208,219";"";"";"";"";"";"";"";"";"";"";"";"";"";"";"";"";"";""
"23";"Mo Superalloy (Ni-22Cr-16Mo; C22/ 59)";"pyroligneous acid";"organic (weak) acids";">5";"25 – 325";"<2";"208,219";"";"";"";"";"";"";"";"";"";"";"";"";"";"";"";"";"";""
"24";"Mo Superalloy (Ni-23Cr-16Mo-1Cu; C20000)";"pyroligneous acid";"organic (weak) acids";">5";"25 – 325";"<2";"208,219";"";"";"";"";"";"";"";"";"";"";"";"";"";"";"";"";"";""
"25";"Nickel-Copper (400)";"pyroligneous acid";"organic (weak) acids";"5 – 35";"25 – 225";"<20";"208,219";"";"";"";"";"";"";"";"";"";"";"";"";"";"";"";"";"";""
"26";"Nickel-Copper (400)";"pyroligneous acid";"organic (weak) acids";"35 – 45";"175 – 225";"<20";"208,219";"";"";"";"";"";"";"";"";"";"";"";"";"";"";"";"";"";""
"27";"Ni-Mo Alloy (Ni-30Mo; B-2)";"pyroligneous acid";"organic (weak) acids";"5 – 15";"25 – 75";"<20";"208,219";"";"";"";"";"";"";"";"";"";"";"";"";"";"";"";"";"";""
"28";"Silicon Cast Iron (14Si)";"pyroligneous acid";"organic (weak) acids";"5 – 55";"52 – 147";"<2";"208,218";"";"";"";"";"";"";"";"";"";"";"";"";"";"";"";"";"";""
"29";"Silicon Cast Iron (14Si)";"pyroligneous acid";"organic (weak) acids";"100";"52 – 237";"<20";"208,218";"";"";"";"";"";"";"";"";"";"";"";"";"";"";"";"";"";""
"30";"Steels, Carbon/ Low Alloy";"pyroligneous acid";"organic (weak) acids";"5 – 15";"25 – 75";">50";"208,219";"";"";"";"";"";"";"";"";"";"";"";"";"";"";"";"";"";""
"31";"Steels, Carbon/ Low Alloy";"pyroligneous acid";"organic (weak) acids";"25 – 35";"25 – 75";">50";"208,219";"";"";"";"";"";"";"";"";"";"";"";"";"";"";"";"";"";""
"32";"Steels, Carbon/ Low Alloy";"pyroligneous acid";"organic (weak) acids";"45 – 55";"25 – 75";">50";"208,219";"";"";"";"";"";"";"";"";"";"";"";"";"";"";"";"";"";""
"33";"Steels, Carbon/ Low Alloy";"pyroligneous acid";"organic (weak) acids";"65 – 75";"25 – 75";">50";"208,219";"";"";"";"";"";"";"";"";"";"";"";"";"";"";"";"";"";""
"34";"Steels, Carbon/ Low Alloy";"pyroligneous acid";"organic (weak) acids";"100";"25 – 75";"<2";"208,219";"";"";"";"";"";"";"";"";"";"";"";"";"";"";"";"";"";""
"35";"Superferritic Stainless Steel (26-1)";"pyroligneous acid";"organic (weak) acids";"5 – 15";"25 – 325";"<2";"208,219";"";"";"";"";"";"";"";"";"";"";"";"";"";"";"";"";"";""
"36";"Superferritic Stainless Steel (26-1)";"pyroligneous acid";"organic (weak) acids";">15";"25 – 75";"<20";"208,219";"";"";"";"";"";"";"";"";"";"";"";"";"";"";"";"";"";""
"";"";"";"";"";"";"";"";"";"";"";"";"";"";"";"";"";"";"";"";"";"";"";"";"";""
"";"";"";"";"";"";"";"";"";"";"";"";"";"";"";"";"";"";"";"";"";"";"";"";"";""
"Corrosion Survey Database (COR•SUR) © 2002 NACE International";"";"";"";"";"";"";"";"";"";"";"";"";"";"";"";"";"";"";"";"";"";"";"";"";""

File: data/corrosion_data/TableData - 2024-11-08T195917.102.csv
sep=;
"Title: Corrosion Survey Database (COR•SUR)";"";"";"";"";"";"";"";"";"";"";"";"";"";"";"";"";"";"";"";"";"";"";"";"";""
"Table: Ricinoleic acid";"";"";"";"";"";"";"";"";"";"";"";"";"";"";"";"";"";"";"";"";"";"";"";"";""
"DOWNLOAD SHOWS ONLY THE DISPLAYED DATA, UP TO 50 ROWS";"";"";"";"";"";"";"";"";"";"";"";"";"";"";"";"";"";"";"";"";"";"";"";"";""
"No.";"material or substance name";"exposure medium";"exposure medium synonym";"exposure medium CAS RN";"exposure medium formula";"exposure medium class";"conc. (%)";"temp. (°F)";"corrosion rate (mil/yr)";"reference";"";"";"";"";"";"";"";"";"";"";"";"";"";"";""
"1";"Aluminum Alloy (3003/ 5154)";"ricinoleic acid";"12-hydroxy-cis-9-octadecenoic acid";"141-22-0";"C18H34O3";"organic (weak) acids";"100";"50 – 75";"<20";"219,220";"";"";"";"";"";"";"";"";"";"";"";"";"";"";""
"2";"Silicon Cast Iron (14Si)";"ricinoleic acid";"12-hydroxy-cis-9-octadecenoic acid";"141-22-0";"C18H34O3";"organic (weak) acids";"100";"50 – 225";"<20";"219,220";"";"";"";"";"";"";"";"";"";"";"";"";"";"";""
"3";"Titanium, Unalloyed";"ricinoleic acid";"12-hydroxy-cis-9-octadecenoic acid";"141-22-0";"C18H34O3";"organic (weak) acids";"100";"50 – 75";"<2";"219,220";"";"";"";"";"";"";"";"";"";"";"";"";"";"";""
"";"";"";"";"";"";"";"";"";"";"";"";"";"";"";"";"";"";"";"";"";"";"";"";"";""
"";"";"";"";"";"";"";"";"";"";"";"";"";"";"";"";"";"";"";"";"";"";"";"";"";""
"Corrosion Survey Database (COR•SUR) © 2002 NACE International";"";"";"";"";"";"";"";"";"";"";"";"";"";"";"";"";"";"";"";"";"";"";"";"";""
"";"";"";"";"";"";"";"";"";"";"";"";"";"";"";"";"";"";"";"";"";"";"";"";"";""
"";"";"";"";"";"";"";"";"";"";"";"";"";"";"";"";"";"";"";"";"";"";"";"";"";""
"";"";"";"";"";"";"";"";"";"";"";"";"";"";"";"";"";"";"";"";"";"";"";"";"";""
"";"";"";"";"";"";"";"";"";"";"";"";"";"";"";"";"";"";"";"";"";"";"";"";"";""

File: data/corrosion_data/TableData - 2024-11-08T195921.627.csv
sep=;
"Title: Corrosion Survey Database (COR•SUR)";"";"";"";"";"";"";"";"";"";"";"";"";"";"";"";"";"";"";"";"";"";"";"";"";""
"Table: Salicylic acid";"";"";"";"";"";"";"";"";"";"";"";"";"";"";"";"";"";"";"";"";"";"";"";"";""
"DOWNLOAD SHOWS ONLY THE DISPLAYED DATA, UP TO 50 ROWS";"";"";"";"";"";"";"";"";"";"";"";"";"";"";"";"";"";"";"";"";"";"";"";"";""
"No.";"material or substance name";"exposure medium";"exposure medium synonym";"exposure medium CAS RN";"exposure medium formula";"exposure medium class";"conc. (%)";"temp. (°F)";"corrosion rate (mil/yr)";"reference";"";"";"";"";"";"";"";"";"";"";"";"";"";"";""
"1";"Alloy 20-25-4Mo (904L)";"salicylic acid";"o-hydroxybenzoic acid";"69-72-7";"C7H6O3";"organic (weak) acids";"5";"212";"<2";"193";"";"";"";"";"";"";"";"";"";"";"";"";"";"";""
"2";"Alloy 20-25-6Mo (254SMO/ 6XN)";"salicylic acid";"o-hydroxybenzoic acid";"69-72-7";"C7H6O3";"organic (weak) acids";"5";"212";"<2";"193";"";"";"";"";"";"";"";"";"";"";"";"";"";"";""
"3";"Alloy 20-38-3-3Cu (20Cb3/ 825)";"salicylic acid";"o-hydroxybenzoic acid";"69-72-7";"C7H6O3";"organic (weak) acids";"5";"125 – 175";"<2";"193,219,220";"";"";"";"";"";"";"";"";"";"";"";"";"";"";""
"4";"Alloy 20-38-3-3Cu (20Cb3/ 825)";"salicylic acid";"o-hydroxybenzoic acid";"69-72-7";"C7H6O3";"organic (weak) acids";"5";"212";"<2";"193,219,220";"";"";"";"";"";"";"";"";"";"";"";"";"";"";""
"5";"Alloy 30-44-5-3W (G-30)";"salicylic acid";"o-hydroxybenzoic acid";"69-72-7";"C7H6O3";"organic (weak) acids";"5";"125 – 175";"<2";"193,219,220";"";"";"";"";"";"";"";"";"";"";"";"";"";"";""
"6";"Alloy 30-44-5-3W (G-30)";"salicylic acid";"o-hydroxybenzoic acid";"69-72-7";"C7H6O3";"organic (weak) acids";"5";"212";"<2";"193,219,220";"";"";"";"";"";"";"";"";"";"";"";"";"";"";""
"7";"Aluminum Alloy (3003/ 5154)";"salicylic acid";"o-hydroxybenzoic acid";"69-72-7";"C7H6O3";"organic (weak) acids";"5";"125 – 175";">50";"219,220";"";"";"";"";"";"";"";"";"";"";"";"";"";"";""
"8";"Brass (>15Zn)";"salicylic acid";"o-hydroxybenzoic acid";"69-72-7";"C7H6O3";"organic (weak) acids";"5";"25 – 225";"<2";"219,220";"";"";"";"";"";"";"";"";"";"";"";"";"";"";""
"9";"Cast Iron, Gray/ Ductile";"salicylic acid";"o-hydroxybenzoic acid";"69-72-7";"C7H6O3";"organic (weak) acids";"5";"25 – 225";"20 – 50";"219,220";"";"";"";"";"";"";"";"";"";"";"";"";"";"";""
"10";"Copper/ Bronze/ Low Brass";"salicylic acid";"o-hydroxybenzoic acid";"69-72-7";"C7H6O3";"organic (weak) acids";"5";"25 – 225";"<2";"219,220";"";"";"";"";"";"";"";"";"";"";"";"";"";"";""
"11";"Copper-Nickel";"salicylic acid";"o-hydroxybenzoic acid";"69-72-7";"C7H6O3";"organic (weak) acids";"5";"25 – 225";"<2";"219,220";"";"";"";"";"";"";"";"";"";"";"";"";"";"";""
"12";"Duplex Stainless Steel (25-6-3)";"salicylic acid";"o-hydroxybenzoic acid";"69-72-7";"C7H6O3";"organic (weak) acids";"5";"212";"<2";"193";"";"";"";"";"";"";"";"";"";"";"";"";"";"";""
"13";"Lead";"salicylic acid";"o-hydroxybenzoic acid";"69-72-7";"C7H6O3";"organic (weak) acids";"5";"25 – 75";">50";"219,220";"";"";"";"";"";"";"";"";"";"";"";"";"";"";""
"14";"Mo Superalloy (Ni-Cr-Fe-9Mo; 625/ 725)";"salicylic acid";"o-hydroxybenzoic acid";"69-72-7";"C7H6O3";"organic (weak) acids";"5";"25 – 225";"<2";"219,220";"";"";"";"";"";"";"";"";"";"";"";"";"";"";""
"15";"Mo Superalloy (Ni-16Cr-16Mo; C276)";"salicylic acid";"o-hydroxybenzoic acid";"69-72-7";"C7H6O3";"organic (weak) acids";"5";"25 – 225";"<2";"219,220";"";"";"";"";"";"";"";"";"";"";"";"";"";"";""
"16";"Mo Superalloy (Ni-20Cr-16Mo-4W; 686)";"salicylic acid";"o-hydroxybenzoic acid";"69-72-7";"C7H6O3";"organic (weak) acids";"5";"25 – 225";"<2";"219,220";"";"";"";"";"";"";"";"";"";"";"";"";"";"";""
"17";"Mo Superalloy (Ni-22Cr-16Mo; C22/ 59)";"salicylic acid";"o-hydroxybenzoic acid";"69-72-7";"C7H6O3";"organic (weak) acids";"5";"25 – 225";"<2";"219,220";"";"";"";"";"";"";"";"";"";"";"";"";"";"";""
"18";"Mo Superalloy (Ni-23Cr-16Mo-1Cu; C20000)";"salicylic acid";"o-hydroxybenzoic acid";"69-72-7";"C7H6O3";"organic (weak) acids";"5";"25 – 225";"<2";"219,220";"";"";"";"";"";"";"";"";"";"";"";"";"";"";""
"19";"Nickel (200)";"salicylic acid";"o-hydroxybenzoic acid";"69-72-7";"C7H6O3";"organic (weak) acids";"5";"25 – 225";"<2";"219,220";"";"";"";"";"";"";"";"";"";"";"";"";"";"";""
"20";"Nickel-Copper (400)";"salicylic acid";"o-hydroxybenzoic acid";"69-72-7";"C7H6O3";"organic (weak) acids";"5";"25 – 225";"<2";"219,220";"";"";"";"";"";"";"";"";"";"";"";"";"";"";""
"21";"Silicon Cast Iron (14Si)";"salicylic acid";"o-hydroxybenzoic acid";"69-72-7";"C7H6O3";"organic (weak) acids";"5";"52 – 237";"<2";"218,220";"";"";"";"";"";"";"";"";"";"";"";"";"";"";""
"22";"Silver";"salicylic acid";"o-hydroxybenzoic acid";"69-72-7";"C7H6O3";"organic (weak) acids";"5";"25 – 225";"<2";"219,220";"";"";"";"";"";"";"";"";"";"";"";"";"";"";""
"23";"Steels, Carbon/ Low Alloy";"salicylic acid";"o-hydroxybenzoic acid";"69-72-7";"C7H6O3";"organic (weak) acids";"5";"25 – 225";"20 – 50";"219,220";"";"";"";"";"";"";"";"";"";"";"";"";"";"";""
"24";"Titanium, Unalloyed";"salicylic acid";"o-hydroxybenzoic acid";"69-72-7";"C7H6O3";"organic (weak) acids";"5";"125 – 175";"<2";"193,219,220";"";"";"";"";"";"";"";"";"";"";"";"";"";"";""
"25";"Titanium, Unalloyed";"salicylic acid";"o-hydroxybenzoic acid";"69-72-7";"C7H6O3";"organic (weak) acids";"5";"212";"<2";"193,219,220";"";"";"";"";"";"";"";"";"";"";"";"";"";"";""
"";"";"";"";"";"";"";"";"";"";"";"";"";"";"";"";"";"";"";"";"";"";"";"";"";""
"";"";"";"";"";"";"";"";"";"";"";"";"";"";"";"";"";"";"";"";"";"";"";"";"";""
"Corrosion Survey Database (COR•SUR) © 2002 NACE International";"";"";"";"";"";"";"";"";"";"";"";"";"";"";"";"";"";"";"";"";"";"";"";"";""

File: data/corrosion_data/TableData - 2024-11-08T195931.358.csv
sep=;
"Title: Corrosion Survey Database (COR•SUR)";"";"";"";"";"";"";"";"";"";"";"";"";"";"";"";"";"";"";"";"";"";"";"";"";""
"Table: Stearic acid";"";"";"";"";"";"";"";"";"";"";"";"";"";"";"";"";"";"";"";"";"";"";"";"";""
"DOWNLOAD SHOWS ONLY THE DISPLAYED DATA, UP TO 50 ROWS";"";"";"";"";"";"";"";"";"";"";"";"";"";"";"";"";"";"";"";"";"";"";"";"";""
"No.";"material or substance name";"exposure medium";"exposure medium synonym";"exposure medium CAS RN";"exposure medium formula";"exposure medium class";"conc. (%)";"temp. (°F)";"corrosion rate (mil/yr)";"reference";"";"";"";"";"";"";"";"";"";"";"";"";"";"";""
"1";"Alloy 20-25-4Mo (904L)";"stearic acid";"octadecanoic acid";"1957-11-04";"C18H36O2";"organic (weak) acids";"100";"158 – 475";"<2";"99,119,219,220";"";"";"";"";"";"";"";"";"";"";"";"";"";"";""
"2";"Alloy 20-38-3-3Cu (20Cb3/ 825)";"stearic acid";"octadecanoic acid";"1957-11-04";"C18H36O2";"organic (weak) acids";"100";"158 – 475";"<2";"99,119,219,220";"";"";"";"";"";"";"";"";"";"";"";"";"";"";""
"3";"Alloy 30-44-5-3W (G-30)";"stearic acid";"octadecanoic acid";"1957-11-04";"C18H36O2";"organic (weak) acids";"100";"158 – 475";"<2";"99,119,219,220";"";"";"";"";"";"";"";"";"";"";"";"";"";"";""
"4";"Aluminum Alloy (3003/ 5154)";"stearic acid";"octadecanoic acid";"1957-11-04";"C18H36O2";"organic (weak) acids";"100";"158 – 175";"20 – 50";"99,119,219,220";"";"";"";"";"";"";"";"";"";"";"";"";"";"";""
"5";"Aluminum Alloy (3003/ 5154)";"stearic acid";"octadecanoic acid";"1957-11-04";"C18H36O2";"organic (weak) acids";"100";"175 – 425";">50";"99,119,219,220";"";"";"";"";"";"";"";"";"";"";"";"";"";"";""
"6";"Austenitic Cr-Ni Stainless Steel (18-8; 304/ 304L/ 347)";"stearic acid";"octadecanoic acid";"1957-11-04";"C18H36O2";"organic (weak) acids";"100";"158 – 275";"<2";"99,119,219,220";"";"";"";"";"";"";"";"";"";"";"";"";"";"";""
"7";"Austenitic Cr-Ni Stainless Steel (18-8; 304/ 304L/ 347)";"stearic acid";"octadecanoic acid";"1957-11-04";"C18H36O2";"organic (weak) acids";"100";"275 – 475";"<20";"99,119,219,220";"";"";"";"";"";"";"";"";"";"";"";"";"";"";""
"8";"Austenitic Cr-Ni-Mo Stainless Steel (17-12-3; 316L/ 317L)";"stearic acid";"octadecanoic acid";"1957-11-04";"C18H36O2";"organic (weak) acids";"100";"158 – 475";"<2";"99,119,219,220";"";"";"";"";"";"";"";"";"";"";"";"";"";"";""
"9";"Brass (>15Zn)";"stearic acid";"octadecanoic acid";"1957-11-04";"C18H36O2";"organic (weak) acids";"100";"158 – 475";">50";"99,119,219,220";"";"";"";"";"";"";"";"";"";"";"";"";"";"";""
"10";"Cast Iron, Gray/ Ductile";"stearic acid";"octadecanoic acid";"1957-11-04";"C18H36O2";"organic (weak) acids";"100";"158 – 475";"20 – 50";"99,119,219,220";"";"";"";"";"";"";"";"";"";"";"";"";"";"";""
"11";"Copper/ Bronze/ Low Brass";"stearic acid";"octadecanoic acid";"1957-11-04";"C18H36O2";"organic (weak) acids";"100";"158 – 175";"20 – 50";"99,119,219,220";"";"";"";"";"";"";"";"";"";"";"";"";"";"";""
"12";"Copper/ Bronze/ Low Brass";"stearic acid";"octadecanoic acid";"1957-11-04";"C18H36O2";"organic (weak) acids";"100";"175 – 475";">50";"99,119,219,220";"";"";"";"";"";"";"";"";"";"";"";"";"";"";""
"13";"Copper-Nickel";"stearic acid";"octadecanoic acid";"1957-11-04";"C18H36O2";"organic (weak) acids";"100";"158 – 475";"<2";"99,119,219,220";"";"";"";"";"";"";"";"";"";"";"";"";"";"";""
"14";"Cr Stainless Steel (12Cr)";"stearic acid";"octadecanoic acid";"1957-11-04";"C18H36O2";"organic (weak) acids";"100";"158 – 275";"<20";"99,119,219,220";"";"";"";"";"";"";"";"";"";"";"";"";"";"";""
"15";"Cr Stainless Steel (12Cr)";"stearic acid";"octadecanoic acid";"1957-11-04";"C18H36O2";"organic (weak) acids";"100";"275 – 325";">50";"99,119,219,220";"";"";"";"";"";"";"";"";"";"";"";"";"";"";""
"16";"Cr Stainless Steel (17Cr)";"stearic acid";"octadecanoic acid";"1957-11-04";"C18H36O2";"organic (weak) acids";"100";"158 – 275";"<20";"99,119,219,220";"";"";"";"";"";"";"";"";"";"";"";"";"";"";""
"17";"Cr Stainless Steel (17Cr)";"stearic acid";"octadecanoic acid";"1957-11-04";"C18H36O2";"organic (weak) acids";"100";"275 – 325";">50";"99,119,219,220";"";"";"";"";"";"";"";"";"";"";"";"";"";"";""
"18";"Gold/ Platinum";"stearic acid";"octadecanoic acid";"1957-11-04";"C18H36O2";"organic (weak) acids";"100";"158 – 475";"<2";"99,119,219,220";"";"";"";"";"";"";"";"";"";"";"";"";"";"";""
"19";"Lead";"stearic acid";"octadecanoic acid";"1957-11-04";"C18H36O2";"organic (weak) acids";"100";"158 – 225";"20 – 50";"99,119,219,220";"";"";"";"";"";"";"";"";"";"";"";"";"";"";""
"20";"Lead";"stearic acid";"octadecanoic acid";"1957-11-04";"C18H36O2";"organic (weak) acids";"100";"375 – 425";">50";"99,119,219,220";"";"";"";"";"";"";"";"";"";"";"";"";"";"";""
"21";"Mo Superalloy (Ni-Cr-Fe-9Mo; 625/ 725)";"stearic acid";"octadecanoic acid";"1957-11-04";"C18H36O2";"organic (weak) acids";"100";"175 – 225";"<2";"99,119,219";"";"";"";"";"";"";"";"";"";"";"";"";"";"";""
"22";"Mo Superalloy (Ni-16Cr-16Mo; C276)";"stearic acid";"octadecanoic acid";"1957-11-04";"C18H36O2";"organic (weak) acids";"100";"175 – 225";"<2";"99,119,219";"";"";"";"";"";"";"";"";"";"";"";"";"";"";""
"23";"Mo Superalloy (Ni-20Cr-16Mo-4W; 686)";"stearic acid";"octadecanoic acid";"1957-11-04";"C18H36O2";"organic (weak) acids";"100";"175 – 225";"<2";"99,119,219";"";"";"";"";"";"";"";"";"";"";"";"";"";"";""
"24";"Mo Superalloy (Ni-22Cr-16Mo; C22/ 59)";"stearic acid";"octadecanoic acid";"1957-11-04";"C18H36O2";"organic (weak) acids";"100";"175 – 225";"<2";"99,119,219";"";"";"";"";"";"";"";"";"";"";"";"";"";"";""
"25";"Mo Superalloy (Ni-23Cr-16Mo-1Cu; C20000)";"stearic acid";"octadecanoic acid";"1957-11-04";"C18H36O2";"organic (weak) acids";"100";"175 – 225";"<2";"99,119,219";"";"";"";"";"";"";"";"";"";"";"";"";"";"";""
"26";"Nickel (200)";"stearic acid";"octadecanoic acid";"1957-11-04";"C18H36O2";"organic (weak) acids";"100";"158 – 275";"<2";"99,119,219,220";"";"";"";"";"";"";"";"";"";"";"";"";"";"";""
"27";"Nickel (200)";"stearic acid";"octadecanoic acid";"1957-11-04";"C18H36O2";"organic (weak) acids";"100";"275 – 475";"<20";"99,119,219,220";"";"";"";"";"";"";"";"";"";"";"";"";"";"";""
"28";"Nickel Cast Iron (15-35Ni)";"stearic acid";"octadecanoic acid";"1957-11-04";"C18H36O2";"organic (weak) acids";"100";"158 – 475";"20 – 50";"99,119,219,220";"";"";"";"";"";"";"";"";"";"";"";"";"";"";""
"29";"Nickel-Copper (400)";"stearic acid";"octadecanoic acid";"1957-11-04";"C18H36O2";"organic (weak) acids";"100";"158 – 225";"<2";"99,119,219,220";"";"";"";"";"";"";"";"";"";"";"";"";"";"";""
"30";"Nickel-Copper (400)";"stearic acid";"octadecanoic acid";"1957-11-04";"C18H36O2";"organic (weak) acids";"100";"225 – 475";"<20";"99,119,219,220";"";"";"";"";"";"";"";"";"";"";"";"";"";"";""
"31";"Ni-Cr-Fe Alloy (600/ 690)";"stearic acid";"octadecanoic acid";"1957-11-04";"C18H36O2";"organic (weak) acids";"100";"158 – 475";"<20";"99,119,219,220";"";"";"";"";"";"";"";"";"";"";"";"";"";"";""
"32";"Ni-Mo Alloy (Ni-30Mo; B-2)";"stearic acid";"octadecanoic acid";"1957-11-04";"C18H36O2";"organic (weak) acids";"100";"175 – 225";"<2";"99,119,219";"";"";"";"";"";"";"";"";"";"";"";"";"";"";""
"33";"Ni-Mo Alloy (Ni-30Mo; B-2)";"stearic acid";"octadecanoic acid";"1957-11-04";"C18H36O2";"organic (weak) acids";"100";"225 – 475";"<20";"99,119,219";"";"";"";"";"";"";"";"";"";"";"";"";"";"";""
"34";"Silicon Cast Iron (14Si)";"stearic acid";"octadecanoic acid";"1957-11-04";"C18H36O2";"organic (weak) acids";"100";"158 – 597";"<2";"99,119,218,220";"";"";"";"";"";"";"";"";"";"";"";"";"";"";""
"35";"Silver";"stearic acid";"octadecanoic acid";"1957-11-04";"C18H36O2";"organic (weak) acids";"100";"158 – 475";"<20";"99,119,219,220";"";"";"";"";"";"";"";"";"";"";"";"";"";"";""
"36";"Steels, Carbon/ Low Alloy";"stearic acid";"octadecanoic acid";"1957-11-04";"C18H36O2";"organic (weak) acids";"100";"158 – 475";"20 – 50";"99,119,219,220";"";"";"";"";"";"";"";"";"";"";"";"";"";"";""
"37";"Superferritic Stainless Steel (26-1)";"stearic acid";"octadecanoic acid";"1957-11-04";"C18H36O2";"organic (weak) acids";"100";"158 – 475";"<2";"99,119,219,220";"";"";"";"";"";"";"";"";"";"";"";"";"";"";""
"38";"Tantalum";"stearic acid";"octadecanoic acid";"1957-11-04";"C18H36O2";"organic (weak) acids";"100";"158 – 475";"<2";"99,119,219,220";"";"";"";"";"";"";"";"";"";"";"";"";"";"";""
"39";"Titanium, Unalloyed";"stearic acid";"octadecanoic acid";"1957-11-04";"C18H36O2";"organic (weak) acids";"100";"158 – 475";"<20";"99,119,219,220";"";"";"";"";"";"";"";"";"";"";"";"";"";"";""
"";"";"";"";"";"";"";"";"";"";"";"";"";"";"";"";"";"";"";"";"";"";"";"";"";""
"";"";"";"";"";"";"";"";"";"";"";"";"";"";"";"";"";"";"";"";"";"";"";"";"";""
"Corrosion Survey Database (COR•SUR) © 2002 NACE International";"";"";"";"";"";"";"";"";"";"";"";"";"";"";"";"";"";"";"";"";"";"";"";"";""
