Repository: Mahyar-rajabi94/TF_SDL

File: data/corrosion_data/TableData - 2024-11-08T195936.278.csv
sep=;
"Title: Corrosion Survey Database (COR•SUR)";"";"";"";"";"";"";"";"";"";"";"";"";"";"";"";"";"";"";"";"";"";"";"";"";""
"Table: Succinic acid";"";"";"";"";"";"";"";"";"";"";"";"";"";"";"";"";"";"";"";"";"";"";"";"";""
"DOWNLOAD SHOWS ONLY THE DISPLAYED DATA, UP TO 50 ROWS";"";"";"";"";"";"";"";"";"";"";"";"";"";"";"";"";"";"";"";"";"";"";"";"";""
"No.";"material or substance name";"exposure medium";"exposure medium CAS RN";"exposure medium formula";"exposure medium class";"warnings";"conc. (%)";"temp. (°F)";"corrosion rate (mil/yr)";"reference";"";"";"";"";"";"";"";"";"";"";"";"";"";"";""
"1";"Alloy 20-25-4Mo (904L)";"succinic acid";"110-15-6";"C4H6O4";"organic (weak) acids";"";"5 – 50";"25 – 225";"<20";"100,219,220";"";"";"";"";"";"";"";"";"";"";"";"";"";"";""
"2";"Alloy 20-38-3-3Cu (20Cb3/ 825)";"succinic acid";"110-15-6";"C4H6O4";"organic (weak) acids";"";"5 – 50";"25 – 225";"<20";"100,219,220";"";"";"";"";"";"";"";"";"";"";"";"";"";"";""
"3";"Alloy 30-44-5-3W (G-30)";"succinic acid";"110-15-6";"C4H6O4";"organic (weak) acids";"";"5 – 50";"25 – 225";"<20";"100,219,220";"";"";"";"";"";"";"";"";"";"";"";"";"";"";""
"4";"Aluminum Alloy (3003/ 5154)";"succinic acid";"110-15-6";"C4H6O4";"organic (weak) acids";"";"5 – 15";"25 – 175";"<20";"100,219,220";"";"";"";"";"";"";"";"";"";"";"";"";"";"";""
"5";"Aluminum Alloy (3003/ 5154)";"succinic acid";"110-15-6";"C4H6O4";"organic (weak) acids";"";"5 – 15";"175 – 225";"20 – 50";"100,219,220";"";"";"";"";"";"";"";"";"";"";"";"";"";"";""
"6";"Aluminum Alloy (3003/ 5154)";"succinic acid";"110-15-6";"C4H6O4";"organic (weak) acids";"";"5 – 50";"25 – 125";"<20";"100,219,220";"";"";"";"";"";"";"";"";"";"";"";"";"";"";""
"7";"Aluminum Alloy (3003/ 5154)";"succinic acid";"110-15-6";"C4H6O4";"organic (weak) acids";"";"15 – 50";"175 – 225";">50";"100,219,220";"";"";"";"";"";"";"";"";"";"";"";"";"";"";""
"8";"Austenitic Cr-Ni Stainless Steel (18-8; 304/ 304L/ 347)";"succinic acid";"110-15-6";"C4H6O4";"organic (weak) acids";"";"5 – 50";"25 – 225";"<20";"100,219,220";"";"";"";"";"";"";"";"";"";"";"";"";"";"";""
"9";"Austenitic Cr-Ni-Mo Stainless Steel (17-12-3; 316L/ 317L)";"succinic acid";"110-15-6";"C4H6O4";"organic (weak) acids";"";"5 – 50";"25 – 225";"<20";"100,219,220";"";"";"";"";"";"";"";"";"";"";"";"";"";"";""
"10";"Brass (>15Zn)";"succinic acid";"110-15-6";"C4H6O4";"organic (weak) acids";"severe corrosion with oxygen ingress";"5 – 50";"25 – 225";"<20";"100,219,220";"";"";"";"";"";"";"";"";"";"";"";"";"";"";""
"11";"Cast Iron, Gray/ Ductile";"succinic acid";"110-15-6";"C4H6O4";"organic (weak) acids";"";"5 – 50";"25 – 225";"<20";"100,219,220";"";"";"";"";"";"";"";"";"";"";"";"";"";"";""
"12";"Copper/ Bronze/ Low Brass";"succinic acid";"110-15-6";"C4H6O4";"organic (weak) acids";"severe corrosion with oxygen ingress";"5 – 50";"25 – 225";"<20";"100,219,220";"";"";"";"";"";"";"";"";"";"";"";"";"";"";""
"13";"Copper/ Bronze/ Low Brass";"succinic acid";"110-15-6";"C4H6O4";"organic (weak) acids";"severe corrosion with oxygen ingress";"100";"374 – 425";"<20";"100,219,220";"";"";"";"";"";"";"";"";"";"";"";"";"";"";""
"14";"Copper-Nickel";"succinic acid";"110-15-6";"C4H6O4";"organic (weak) acids";"severe corrosion with oxygen ingress";"5 – 50";"25 – 225";"<20";"100,219,220";"";"";"";"";"";"";"";"";"";"";"";"";"";"";""
"15";"Cr Stainless Steel (12Cr)";"succinic acid";"110-15-6";"C4H6O4";"organic (weak) acids";"";"5 – 50";"25 – 225";"<20";"100,219,220";"";"";"";"";"";"";"";"";"";"";"";"";"";"";""
"16";"Cr Stainless Steel (17Cr)";"succinic acid";"110-15-6";"C4H6O4";"organic (weak) acids";"";"5 – 50";"25 – 225";"<20";"100,219,220";"";"";"";"";"";"";"";"";"";"";"";"";"";"";""
"17";"Lead";"succinic acid";"110-15-6";"C4H6O4";"organic (weak) acids";"";"5 – 50";"25 – 225";"<20";"100,219,220";"";"";"";"";"";"";"";"";"";"";"";"";"";"";""
"18";"Mo Superalloy (Ni-Cr-Fe-9Mo; 625/ 725)";"succinic acid";"110-15-6";"C4H6O4";"organic (weak) acids";"";"5 – 50";"25 – 225";"<20";"100,219,220";"";"";"";"";"";"";"";"";"";"";"";"";"";"";""
"19";"Mo Superalloy (Ni-16Cr-16Mo; C276)";"succinic acid";"110-15-6";"C4H6O4";"organic (weak) acids";"";"5 – 50";"25 – 225";"<20";"100,219,220";"";"";"";"";"";"";"";"";"";"";"";"";"";"";""
"20";"Mo Superalloy (Ni-20Cr-16Mo-4W; 686)";"succinic acid";"110-15-6";"C4H6O4";"organic (weak) acids";"";"5 – 50";"25 – 225";"<20";"100,219,220";"";"";"";"";"";"";"";"";"";"";"";"";"";"";""
"21";"Mo Superalloy (Ni-22Cr-16Mo; C22/ 59)";"succinic acid";"110-15-6";"C4H6O4";"organic (weak) acids";"";"5 – 50";"25 – 225";"<20";"100,219,220";"";"";"";"";"";"";"";"";"";"";"";"";"";"";""
"22";"Mo Superalloy (Ni-23Cr-16Mo-1Cu; C20000)";"succinic acid";"110-15-6";"C4H6O4";"organic (weak) acids";"";"5 – 50";"25 – 225";"<20";"100,219,220";"";"";"";"";"";"";"";"";"";"";"";"";"";"";""
"23";"Nickel (200)";"succinic acid";"110-15-6";"C4H6O4";"organic (weak) acids";"severe corrosion with oxygen ingress";"5 – 50";"25 – 225";"<20";"100,219,220";"";"";"";"";"";"";"";"";"";"";"";"";"";"";""
"24";"Nickel Cast Iron (15-35Ni)";"succinic acid";"110-15-6";"C4H6O4";"organic (weak) acids";"";"5 – 50";"25 – 225";"<20";"100,219,220";"";"";"";"";"";"";"";"";"";"";"";"";"";"";""
"25";"Nickel-Copper (400)";"succinic acid";"110-15-6";"C4H6O4";"organic (weak) acids";"severe corrosion with oxygen ingress";"5 – 50";"25 – 225";"<20";"100,219,220";"";"";"";"";"";"";"";"";"";"";"";"";"";"";""
"26";"Ni-Cr-Fe Alloy (600/ 690)";"succinic acid";"110-15-6";"C4H6O4";"organic (weak) acids";"";"5 – 50";"25 – 225";"<20";"100,219,220";"";"";"";"";"";"";"";"";"";"";"";"";"";"";""
"27";"Ni-Mo Alloy (Ni-30Mo; B-2)";"succinic acid";"110-15-6";"C4H6O4";"organic (weak) acids";"";"5 – 50";"25 – 225";"<20";"100,219,220";"";"";"";"";"";"";"";"";"";"";"";"";"";"";""
"28";"Silicon Cast Iron (14Si)";"succinic acid";"110-15-6";"C4H6O4";"organic (weak) acids";"";"5 – 50";"52 – 237";"<20";"100,218,220";"";"";"";"";"";"";"";"";"";"";"";"";"";"";""
"29";"Silver";"succinic acid";"110-15-6";"C4H6O4";"organic (weak) acids";"";"5 – 50";"25 – 225";"<20";"100,219,220";"";"";"";"";"";"";"";"";"";"";"";"";"";"";""
"30";"Steels, Carbon/ Low Alloy";"succinic acid";"110-15-6";"C4H6O4";"organic (weak) acids";"";"5 – 50";"25 – 225";"<20";"100,219,220";"";"";"";"";"";"";"";"";"";"";"";"";"";"";""
"31";"Steels, Carbon/ Low Alloy";"succinic acid";"110-15-6";"C4H6O4";"organic (weak) acids";"";"100";"374 – 425";"<20";"100,219,220";"";"";"";"";"";"";"";"";"";"";"";"";"";"";""
"32";"Superferritic Stainless Steel (26-1)";"succinic acid";"110-15-6";"C4H6O4";"organic (weak) acids";"";"5 – 50";"25 – 225";"<20";"100,219,220";"";"";"";"";"";"";"";"";"";"";"";"";"";"";""
"33";"Titanium, Unalloyed";"succinic acid";"110-15-6";"C4H6O4";"organic (weak) acids";"";"5 – 50";"25 – 325";"<2";"100,219,220";"";"";"";"";"";"";"";"";"";"";"";"";"";"";""
"34";"Zirconium";"succinic acid";"110-15-6";"C4H6O4";"organic (weak) acids";"";"5 – 50";"25 – 225";"<2";"100,219,220";"";"";"";"";"";"";"";"";"";"";"";"";"";"";""
"";"";"";"";"";"";"";"";"";"";"";"";"";"";"";"";"";"";"";"";"";"";"";"";"";""
"";"";"";"";"";"";"";"";"";"";"";"";"";"";"";"";"";"";"";"";"";"";"";"";"";""
"Corrosion Survey Database (COR•SUR) © 2002 NACE International";"";"";"";"";"";"";"";"";"";"";"";"";"";"";"";"";"";"";"";"";"";"";"";"";""

File: data/corrosion_data/TableData - 2024-11-08T195941.155.csv
sep=;
"Title: Corrosion Survey Database (COR•SUR)";"";"";"";"";"";"";"";"";"";"";"";"";"";"";"";"";"";"";"";"";"";"";"";"";""
"Table: Tartaric acid";"";"";"";"";"";"";"";"";"";"";"";"";"";"";"";"";"";"";"";"";"";"";"";"";""
"DOWNLOAD SHOWS ONLY THE DISPLAYED DATA, UP TO 50 ROWS";"";"";"";"";"";"";"";"";"";"";"";"";"";"";"";"";"";"";"";"";"";"";"";"";""
"No.";"material or substance name";"exposure medium";"exposure medium class";"warnings";"conc. (%)";"temp. (°F)";"corrosion rate (mil/yr)";"test note";"reference";"";"";"";"";"";"";"";"";"";"";"";"";"";"";"";""
"1";"Alloy 20-25-4Mo (904L)";"tartaric acid";"organic (weak) acids";"";"1 – 35";"25 – 225";"<2";"";"107,119,203,208,219,220";"";"";"";"";"";"";"";"";"";"";"";"";"";"";"";""
"2";"Alloy 20-25-4Mo (904L)";"tartaric acid";"organic (weak) acids";"";"35 – 45";"195 – 225";"<20";"";"107,119,203,208,219,220";"";"";"";"";"";"";"";"";"";"";"";"";"";"";"";""
"3";"Alloy 20-25-4Mo (904L)";"tartaric acid";"organic (weak) acids";"";"35 – 55";"25 – 195";"<2";"";"107,119,203,208,219,220";"";"";"";"";"";"";"";"";"";"";"";"";"";"";"";""
"4";"Alloy 20-25-4Mo (904L)";"tartaric acid";"organic (weak) acids";"";"50";"223";"20 – 50";"boiling point";"107,119,203,208,219,220";"";"";"";"";"";"";"";"";"";"";"";"";"";"";"";""
"5";"Alloy 20-25-4Mo (904L)";"tartaric acid";"organic (weak) acids";"";"55 – 60";"25 – 180";"<2";"";"107,119,203,208,219,220";"";"";"";"";"";"";"";"";"";"";"";"";"";"";"";""
"6";"Alloy 20-25-4Mo (904L)";"tartaric acid";"organic (weak) acids";"";"55 – 60";"180 – 225";"<20";"";"107,119,203,208,219,220";"";"";"";"";"";"";"";"";"";"";"";"";"";"";"";""
"7";"Alloy 20-25-4Mo (904L)";"tartaric acid";"organic (weak) acids";"";"60 – 70";"212 – 237";"20 – 50";"";"107,119,203,208,219,220";"";"";"";"";"";"";"";"";"";"";"";"";"";"";"";""
"8";"Alloy 20-25-4Mo (904L)";"tartaric acid";"organic (weak) acids";"";"100";"375 – 425";"<20";"";"107,119,203,208,219,220";"";"";"";"";"";"";"";"";"";"";"";"";"";"";"";""
"9";"Alloy 20-25-6Mo (254SMO/ 6XN)";"tartaric acid";"organic (weak) acids";"";"1 – 55";"25 – 225";"<2";"";"107,119,203,208";"";"";"";"";"";"";"";"";"";"";"";"";"";"";"";""
"10";"Alloy 20-25-6Mo (254SMO/ 6XN)";"tartaric acid";"organic (weak) acids";"";"30";"216";"<2";"boiling point";"107,119,203,208";"";"";"";"";"";"";"";"";"";"";"";"";"";"";"";""
"11";"Alloy 20-25-6Mo (254SMO/ 6XN)";"tartaric acid";"organic (weak) acids";"";"50";"223";"<2";"boiling point";"107,119,203,208";"";"";"";"";"";"";"";"";"";"";"";"";"";"";"";""
"12";"Alloy 20-25-6Mo (254SMO/ 6XN)";"tartaric acid";"organic (weak) acids";"";"70";"237";"<2";"boiling point";"107,119,203,208";"";"";"";"";"";"";"";"";"";"";"";"";"";"";"";""
"13";"Alloy 20-38-3-3Cu (20Cb3/ 825)";"tartaric acid";"organic (weak) acids";"";"5 – 65";"25 – 225";"<2";"";"107,119,203,208,219,220";"";"";"";"";"";"";"";"";"";"";"";"";"";"";"";""
"14";"Alloy 20-38-3-3Cu (20Cb3/ 825)";"tartaric acid";"organic (weak) acids";"";"30";"216";"<2";"boiling point";"107,119,203,208,219,220";"";"";"";"";"";"";"";"";"";"";"";"";"";"";"";""
"15";"Alloy 20-38-3-3Cu (20Cb3/ 825)";"tartaric acid";"organic (weak) acids";"";"50";"223";"<2";"boiling point";"107,119,203,208,219,220";"";"";"";"";"";"";"";"";"";"";"";"";"";"";"";""
"16";"Alloy 20-38-3-3Cu (20Cb3/ 825)";"tartaric acid";"organic (weak) acids";"";"65 – 75";"175 – 275";"<2";"";"107,119,203,208,219,220";"";"";"";"";"";"";"";"";"";"";"";"";"";"";"";""
"17";"Alloy 20-38-3-3Cu (20Cb3/ 825)";"tartaric acid";"organic (weak) acids";"";"70";"237";"<2";"boiling point";"107,119,203,208,219,220";"";"";"";"";"";"";"";"";"";"";"";"";"";"";"";""
"18";"Alloy 30-44-5-3W (G-30)";"tartaric acid";"organic (weak) acids";"";"5 – 65";"25 – 225";"<2";"";"107,119,203,208,219,220";"";"";"";"";"";"";"";"";"";"";"";"";"";"";"";""
"19";"Alloy 30-44-5-3W (G-30)";"tartaric acid";"organic (weak) acids";"";"30";"216";"<2";"boiling point";"107,119,203,208,219,220";"";"";"";"";"";"";"";"";"";"";"";"";"";"";"";""
"20";"Alloy 30-44-5-3W (G-30)";"tartaric acid";"organic (weak) acids";"";"50";"223";"<2";"boiling point";"107,119,203,208,219,220";"";"";"";"";"";"";"";"";"";"";"";"";"";"";"";""
"21";"Alloy 30-44-5-3W (G-30)";"tartaric acid";"organic (weak) acids";"";"65 – 75";"175 – 275";"<2";"";"107,119,203,208,219,220";"";"";"";"";"";"";"";"";"";"";"";"";"";"";"";""
"22";"Alloy 30-44-5-3W (G-30)";"tartaric acid";"organic (weak) acids";"";"70";"237";"<2";"boiling point";"107,119,203,208,219,220";"";"";"";"";"";"";"";"";"";"";"";"";"";"";"";""
"23";"Aluminum Alloy (3003/ 5154)";"tartaric acid";"organic (weak) acids";"";"5 – 25";"25 – 75";"<2";"";"107,119,208,219";"";"";"";"";"";"";"";"";"";"";"";"";"";"";"";""
"24";"Aluminum Alloy (3003/ 5154)";"tartaric acid";"organic (weak) acids";"";"5 – 25";"75 – 225";"20 – 50";"";"107,119,208,219";"";"";"";"";"";"";"";"";"";"";"";"";"";"";"";""
"25";"Aluminum Alloy (3003/ 5154)";"tartaric acid";"organic (weak) acids";"";"25 – 55";"25 – 75";"<20";"";"107,119,208,219";"";"";"";"";"";"";"";"";"";"";"";"";"";"";"";""
"26";"Aluminum Alloy (3003/ 5154)";"tartaric acid";"organic (weak) acids";"";"25 – 55";"75 – 125";">50";"";"107,119,208,219";"";"";"";"";"";"";"";"";"";"";"";"";"";"";"";""
"27";"Austenitic Cr-Ni Stainless Steel (18-8; 304/ 304L/ 347)";"tartaric acid";"organic (weak) acids";"";"5 – 15";"25 – 225";"<20";"";"107,119,208,219,220";"";"";"";"";"";"";"";"";"";"";"";"";"";"";"";""
"28";"Austenitic Cr-Ni Stainless Steel (18-8; 304/ 304L/ 347)";"tartaric acid";"organic (weak) acids";"";"5 – 55";"25 – 75";"<20";"";"107,119,208,219,220";"";"";"";"";"";"";"";"";"";"";"";"";"";"";"";""
"29";"Austenitic Cr-Ni Stainless Steel (18-8; 304/ 304L/ 347)";"tartaric acid";"organic (weak) acids";"";"45 – 55";"175 – 225";">50";"";"107,119,208,219,220";"";"";"";"";"";"";"";"";"";"";"";"";"";"";"";""
"30";"Austenitic Cr-Ni Stainless Steel (18-8; 304/ 304L/ 347)";"tartaric acid";"organic (weak) acids";"";"100";"300 – 425";"<20";"";"107,119,208,219,220";"";"";"";"";"";"";"";"";"";"";"";"";"";"";"";""
"31";"Austenitic Cr-Ni-Mo Stainless Steel (17-12-3; 316L/ 317L)";"tartaric acid";"organic (weak) acids";"";"5 – 55";"25 – 225";"<2";"";"107,119,208,219,220";"";"";"";"";"";"";"";"";"";"";"";"";"";"";"";""
"32";"Austenitic Cr-Ni-Mo Stainless Steel (17-12-3; 316L/ 317L)";"tartaric acid";"organic (weak) acids";"";"100";"300 – 425";"<20";"";"107,119,208,219,220";"";"";"";"";"";"";"";"";"";"";"";"";"";"";"";""
"33";"Brass (>15Zn)";"tartaric acid";"organic (weak) acids";"severe corrosion with oxygen ingress";"5 – 60";"25 – 75";"<2";"";"107,119,208,219,220";"";"";"";"";"";"";"";"";"";"";"";"";"";"";"";""
"34";"Cast Iron, Gray/ Ductile";"tartaric acid";"organic (weak) acids";"";"5 – 15";"25 – 75";">50";"";"107,119,208,219,220";"";"";"";"";"";"";"";"";"";"";"";"";"";"";"";""
"35";"Copper/ Bronze/ Low Brass";"tartaric acid";"organic (weak) acids";"severe corrosion with oxygen ingress";"5 – 60";"25 – 75";"<2";"";"107,119,208,219,220";"";"";"";"";"";"";"";"";"";"";"";"";"";"";"";""
"36";"Copper-Nickel";"tartaric acid";"organic (weak) acids";"severe corrosion with oxygen ingress";"5 – 60";"25 – 75";"<2";"";"107,119,208,219,220";"";"";"";"";"";"";"";"";"";"";"";"";"";"";"";""
"37";"Cr Stainless Steel (12Cr)";"tartaric acid";"organic (weak) acids";"";"45 – 55";"25 – 175";"<20";"";"107,119,208,219";"";"";"";"";"";"";"";"";"";"";"";"";"";"";"";""
"38";"Cr Stainless Steel (12Cr)";"tartaric acid";"organic (weak) acids";"";"45 – 55";"175 – 225";">50";"";"107,119,208,219";"";"";"";"";"";"";"";"";"";"";"";"";"";"";"";""
"39";"Cr Stainless Steel (17Cr)";"tartaric acid";"organic (weak) acids";"";"5 – 55";"25 – 225";"<20";"";"107,119,208,219";"";"";"";"";"";"";"";"";"";"";"";"";"";"";"";""
"40";"Duplex Stainless Steel (25-6-3)";"tartaric acid";"organic (weak) acids";"";"5 – 65";"25 – 225";"<2";"";"107,119,203,208";"";"";"";"";"";"";"";"";"";"";"";"";"";"";"";""
"41";"Duplex Stainless Steel (25-6-3)";"tartaric acid";"organic (weak) acids";"";"30";"216";"<2";"boiling point";"107,119,203,208";"";"";"";"";"";"";"";"";"";"";"";"";"";"";"";""
"42";"Duplex Stainless Steel (25-6-3)";"tartaric acid";"organic (weak) acids";"";"50";"223";"<2";"boiling point";"107,119,203,208";"";"";"";"";"";"";"";"";"";"";"";"";"";"";"";""
"43";"Duplex Stainless Steel (25-6-3)";"tartaric acid";"organic (weak) acids";"";"65 – 75";"175 – 275";"<2";"";"107,119,203,208";"";"";"";"";"";"";"";"";"";"";"";"";"";"";"";""
"44";"Duplex Stainless Steel (25-6-3)";"tartaric acid";"organic (weak) acids";"";"70";"237";"<2";"boiling point";"107,119,203,208";"";"";"";"";"";"";"";"";"";"";"";"";"";"";"";""
"45";"Gold/ Platinum";"tartaric acid";"organic (weak) acids";"";"5 – 25";"25 – 225";"<2";"";"107,119,208,219,220";"";"";"";"";"";"";"";"";"";"";"";"";"";"";"";""
"46";"Gold/ Platinum";"tartaric acid";"organic (weak) acids";"";"5 – 65";"175 – 225";"<2";"";"107,119,208,219,220";"";"";"";"";"";"";"";"";"";"";"";"";"";"";"";""
"47";"Gold/ Platinum";"tartaric acid";"organic (weak) acids";"";"35 – 45";"25 – 175";"<2";"";"107,119,208,219,220";"";"";"";"";"";"";"";"";"";"";"";"";"";"";"";""
"48";"Gold/ Platinum";"tartaric acid";"organic (weak) acids";"";"55 – 60";"25 – 225";"<2";"";"107,119,208,219,220";"";"";"";"";"";"";"";"";"";"";"";"";"";"";"";""
"49";"Lead";"tartaric acid";"organic (weak) acids";"";"5 – 25";"25 – 225";"<2";"";"107,119,208,219,220";"";"";"";"";"";"";"";"";"";"";"";"";"";"";"";""
"50";"Lead";"tartaric acid";"organic (weak) acids";"";"5 – 65";"175 – 225";"<2";"";"107,119,208,219,220";"";"";"";"";"";"";"";"";"";"";"";"";"";"";"";""
"";"";"";"";"";"";"";"";"";"";"";"";"";"";"";"";"";"";"";"";"";"";"";"";"";""
"";"";"";"";"";"";"";"";"";"";"";"";"";"";"";"";"";"";"";"";"";"";"";"";"";""
"Corrosion Survey Database (COR•SUR) © 2002 NACE International";"";"";"";"";"";"";"";"";"";"";"";"";"";"";"";"";"";"";"";"";"";"";"";"";""

File: data/corrosion_data/TableData - 2024-11-08T195951.087.csv
sep=;
"Title: Corrosion Survey Database (COR•SUR)";"";"";"";"";"";"";"";"";"";"";"";"";"";"";"";"";"";"";"";"";"";"";"";"";""
"Table: Trichloroacetic acid";"";"";"";"";"";"";"";"";"";"";"";"";"";"";"";"";"";"";"";"";"";"";"";"";""
"DOWNLOAD SHOWS ONLY THE DISPLAYED DATA, UP TO 50 ROWS";"";"";"";"";"";"";"";"";"";"";"";"";"";"";"";"";"";"";"";"";"";"";"";"";""
"No.";"material or substance name";"exposure medium";"exposure medium CAS RN";"exposure medium formula";"exposure medium class";"warnings";"conc. (%)";"temp. (°F)";"corrosion rate (mil/yr)";"reference";"";"";"";"";"";"";"";"";"";"";"";"";"";"";""
"1";"Alloy 20-38-3-3Cu (20Cb3/ 825)";"trichloroacetic acid";"1976-03-09";"C2HCl3O2";"organic (weak) acids";"";"5 – 15";"25 – 75";"<20";"109,219";"";"";"";"";"";"";"";"";"";"";"";"";"";"";""
"2";"Alloy 30-44-5-3W (G-30)";"trichloroacetic acid";"1976-03-09";"C2HCl3O2";"organic (weak) acids";"";"5 – 15";"25 – 75";"<20";"109,219";"";"";"";"";"";"";"";"";"";"";"";"";"";"";""
"3";"Aluminum Alloy (3003/ 5154)";"trichloroacetic acid";"1976-03-09";"C2HCl3O2";"organic (weak) acids";"hazardous!";"5 – 60";"25 – 75";">50";"109,219,220";"";"";"";"";"";"";"";"";"";"";"";"";"";"";""
"4";"Aluminum Alloy (3003/ 5154)";"trichloroacetic acid";"1976-03-09";"C2HCl3O2";"organic (weak) acids";"possible hazard";"100";"25 – 75";">50";"109,219,220";"";"";"";"";"";"";"";"";"";"";"";"";"";"";""
"5";"Austenitic Cr-Ni Stainless Steel (18-8; 304/ 304L/ 347)";"trichloroacetic acid";"1976-03-09";"C2HCl3O2";"organic (weak) acids";"";"5 – 60";"25 – 75";">50";"109,219,220";"";"";"";"";"";"";"";"";"";"";"";"";"";"";""
"6";"Austenitic Cr-Ni Stainless Steel (18-8; 304/ 304L/ 347)";"trichloroacetic acid";"1976-03-09";"C2HCl3O2";"organic (weak) acids";"";"100";"25 – 75";">50";"109,219,220";"";"";"";"";"";"";"";"";"";"";"";"";"";"";""
"7";"Austenitic Cr-Ni-Mo Stainless Steel (17-12-3; 316L/ 317L)";"trichloroacetic acid";"1976-03-09";"C2HCl3O2";"organic (weak) acids";"";"5 – 60";"25 – 75";">50";"109,219,220";"";"";"";"";"";"";"";"";"";"";"";"";"";"";""
"8";"Brass (>15Zn)";"trichloroacetic acid";"1976-03-09";"C2HCl3O2";"organic (weak) acids";"severe corrosion with oxygen ingress";"5 – 60";"25 – 75";">50";"109,219,220";"";"";"";"";"";"";"";"";"";"";"";"";"";"";""
"9";"Brass (>15Zn)";"trichloroacetic acid";"1976-03-09";"C2HCl3O2";"organic (weak) acids";"severe corrosion with oxygen ingress";"100";"25 – 75";">50";"109,219,220";"";"";"";"";"";"";"";"";"";"";"";"";"";"";""
"10";"Cast Iron, Gray/ Ductile";"trichloroacetic acid";"1976-03-09";"C2HCl3O2";"organic (weak) acids";"";"5 – 60";"25 – 75";">50";"109,219,220";"";"";"";"";"";"";"";"";"";"";"";"";"";"";""
"11";"Cast Iron, Gray/ Ductile";"trichloroacetic acid";"1976-03-09";"C2HCl3O2";"organic (weak) acids";"";"100";"25 – 75";">50";"109,219,220";"";"";"";"";"";"";"";"";"";"";"";"";"";"";""
"12";"Copper/ Bronze/ Low Brass";"trichloroacetic acid";"1976-03-09";"C2HCl3O2";"organic (weak) acids";"severe corrosion with oxygen ingress";"5 – 60";"25 – 75";">50";"109,219,220";"";"";"";"";"";"";"";"";"";"";"";"";"";"";""
"13";"Copper/ Bronze/ Low Brass";"trichloroacetic acid";"1976-03-09";"C2HCl3O2";"organic (weak) acids";"severe corrosion with oxygen ingress";"100";"25 – 75";">50";"109,219,220";"";"";"";"";"";"";"";"";"";"";"";"";"";"";""
"14";"Copper-Nickel";"trichloroacetic acid";"1976-03-09";"C2HCl3O2";"organic (weak) acids";"severe corrosion with oxygen ingress";"";"0";"<2";"219";"";"";"";"";"";"";"";"";"";"";"";"";"";"";""
"15";"Cr Stainless Steel (12Cr)";"trichloroacetic acid";"1976-03-09";"C2HCl3O2";"organic (weak) acids";"";"5 – 60";"25 – 75";">50";"109,219,220";"";"";"";"";"";"";"";"";"";"";"";"";"";"";""
"16";"Cr Stainless Steel (12Cr)";"trichloroacetic acid";"1976-03-09";"C2HCl3O2";"organic (weak) acids";"";"100";"25 – 75";">50";"109,219,220";"";"";"";"";"";"";"";"";"";"";"";"";"";"";""
"17";"Cr Stainless Steel (17Cr)";"trichloroacetic acid";"1976-03-09";"C2HCl3O2";"organic (weak) acids";"";"5 – 60";"25 – 75";">50";"109,219,220";"";"";"";"";"";"";"";"";"";"";"";"";"";"";""
"18";"Cr Stainless Steel (17Cr)";"trichloroacetic acid";"1976-03-09";"C2HCl3O2";"organic (weak) acids";"";"100";"25 – 75";">50";"109,219,220";"";"";"";"";"";"";"";"";"";"";"";"";"";"";""
"19";"Lead";"trichloroacetic acid";"1976-03-09";"C2HCl3O2";"organic (weak) acids";"";"5 – 60";"25 – 75";">50";"109,219,220";"";"";"";"";"";"";"";"";"";"";"";"";"";"";""
"20";"Lead";"trichloroacetic acid";"1976-03-09";"C2HCl3O2";"organic (weak) acids";"";"100";"25 – 75";">50";"109,219,220";"";"";"";"";"";"";"";"";"";"";"";"";"";"";""
"21";"Mo Superalloy (Ni-Cr-Fe-9Mo; 625/ 725)";"trichloroacetic acid";"1976-03-09";"C2HCl3O2";"organic (weak) acids";"";"5 – 50";"25 – 225";"<2";"109,219,220";"";"";"";"";"";"";"";"";"";"";"";"";"";"";""
"22";"Mo Superalloy (Ni-Cr-Fe-9Mo; 625/ 725)";"trichloroacetic acid";"1976-03-09";"C2HCl3O2";"organic (weak) acids";"";"50 – 60";"25 – 225";"<20";"109,219,220";"";"";"";"";"";"";"";"";"";"";"";"";"";"";""
"23";"Mo Superalloy (Ni-16Cr-16Mo; C276)";"trichloroacetic acid";"1976-03-09";"C2HCl3O2";"organic (weak) acids";"";"5 – 50";"25 – 225";"<2";"109,219,220";"";"";"";"";"";"";"";"";"";"";"";"";"";"";""
"24";"Mo Superalloy (Ni-16Cr-16Mo; C276)";"trichloroacetic acid";"1976-03-09";"C2HCl3O2";"organic (weak) acids";"";"50 – 60";"25 – 225";"<20";"109,219,220";"";"";"";"";"";"";"";"";"";"";"";"";"";"";""
"25";"Mo Superalloy (Ni-20Cr-16Mo-4W; 686)";"trichloroacetic acid";"1976-03-09";"C2HCl3O2";"organic (weak) acids";"";"5 – 50";"25 – 225";"<2";"109,219,220";"";"";"";"";"";"";"";"";"";"";"";"";"";"";""
"26";"Mo Superalloy (Ni-20Cr-16Mo-4W; 686)";"trichloroacetic acid";"1976-03-09";"C2HCl3O2";"organic (weak) acids";"";"50 – 60";"25 – 225";"<20";"109,219,220";"";"";"";"";"";"";"";"";"";"";"";"";"";"";""
"27";"Mo Superalloy (Ni-22Cr-16Mo; C22/ 59)";"trichloroacetic acid";"1976-03-09";"C2HCl3O2";"organic (weak) acids";"";"5 – 50";"25 – 225";"<2";"109,219,220";"";"";"";"";"";"";"";"";"";"";"";"";"";"";""
"28";"Mo Superalloy (Ni-22Cr-16Mo; C22/ 59)";"trichloroacetic acid";"1976-03-09";"C2HCl3O2";"organic (weak) acids";"";"50 – 60";"25 – 225";"<20";"109,219,220";"";"";"";"";"";"";"";"";"";"";"";"";"";"";""
"29";"Mo Superalloy (Ni-23Cr-16Mo-1Cu; C20000)";"trichloroacetic acid";"1976-03-09";"C2HCl3O2";"organic (weak) acids";"";"5 – 50";"25 – 225";"<2";"109,219,220";"";"";"";"";"";"";"";"";"";"";"";"";"";"";""
"30";"Mo Superalloy (Ni-23Cr-16Mo-1Cu; C20000)";"trichloroacetic acid";"1976-03-09";"C2HCl3O2";"organic (weak) acids";"";"50 – 60";"25 – 225";"<20";"109,219,220";"";"";"";"";"";"";"";"";"";"";"";"";"";"";""
"31";"Nickel (200)";"trichloroacetic acid";"1976-03-09";"C2HCl3O2";"organic (weak) acids";"severe corrosion with oxygen ingress";"100";"25 – 75";"<20";"109,219,220";"";"";"";"";"";"";"";"";"";"";"";"";"";"";""
"32";"Nickel Cast Iron (15-35Ni)";"trichloroacetic acid";"1976-03-09";"C2HCl3O2";"organic (weak) acids";"";"5 – 60";"25 – 75";">50";"109,219,220";"";"";"";"";"";"";"";"";"";"";"";"";"";"";""
"33";"Nickel Cast Iron (15-35Ni)";"trichloroacetic acid";"1976-03-09";"C2HCl3O2";"organic (weak) acids";"";"100";"25 – 75";">50";"109,219,220";"";"";"";"";"";"";"";"";"";"";"";"";"";"";""
"34";"Nickel-Copper (400)";"trichloroacetic acid";"1976-03-09";"C2HCl3O2";"organic (weak) acids";"severe corrosion with oxygen ingress";"5 – 60";"25 – 225";"<20";"109,219,220";"";"";"";"";"";"";"";"";"";"";"";"";"";"";""
"35";"Ni-Mo Alloy (Ni-30Mo; B-2)";"trichloroacetic acid";"1976-03-09";"C2HCl3O2";"organic (weak) acids";"";"5 – 60";"25 – 225";"<20";"109,219,220";"";"";"";"";"";"";"";"";"";"";"";"";"";"";""
"36";"Silicon Cast Iron (14Si)";"trichloroacetic acid";"1976-03-09";"C2HCl3O2";"organic (weak) acids";"";"5 – 60";"52 – 237";"<2";"109,218,220";"";"";"";"";"";"";"";"";"";"";"";"";"";"";""
"37";"Silicon Cast Iron (14Si)";"trichloroacetic acid";"1976-03-09";"C2HCl3O2";"organic (weak) acids";"";"100";"52 – 237";"<2";"109,218,220";"";"";"";"";"";"";"";"";"";"";"";"";"";"";""
"38";"Steels, Carbon/ Low Alloy";"trichloroacetic acid";"1976-03-09";"C2HCl3O2";"organic (weak) acids";"";"15 – 60";"25 – 75";">50";"109,219,220";"";"";"";"";"";"";"";"";"";"";"";"";"";"";""
"39";"Steels, Carbon/ Low Alloy";"trichloroacetic acid";"1976-03-09";"C2HCl3O2";"organic (weak) acids";"";"100";"25 – 75";">50";"109,219,220";"";"";"";"";"";"";"";"";"";"";"";"";"";"";""
"40";"Superferritic Stainless Steel (26-1)";"trichloroacetic acid";"1976-03-09";"C2HCl3O2";"organic (weak) acids";"";"5 – 60";"25 – 75";">50";"109,219,220";"";"";"";"";"";"";"";"";"";"";"";"";"";"";""
"41";"Superferritic Stainless Steel (26-1)";"trichloroacetic acid";"1976-03-09";"C2HCl3O2";"organic (weak) acids";"";"100";"25 – 75";">50";"109,219,220";"";"";"";"";"";"";"";"";"";"";"";"";"";"";""
"42";"Zirconium";"trichloroacetic acid";"1976-03-09";"C2HCl3O2";"organic (weak) acids";"";"15 – 25";"25 – 75";">50";"109,219";"";"";"";"";"";"";"";"";"";"";"";"";"";"";""
"43";"Zirconium";"trichloroacetic acid";"1976-03-09";"C2HCl3O2";"organic (weak) acids";"";"100";"25 – 75";">50";"109,219";"";"";"";"";"";"";"";"";"";"";"";"";"";"";""
"44";"Zirconium";"trichloroacetic acid";"1976-03-09";"C2HCl3O2";"organic (weak) acids";"";"100";"175 – 225";">50";"109,219";"";"";"";"";"";"";"";"";"";"";"";"";"";"";""
"";"";"";"";"";"";"";"";"";"";"";"";"";"";"";"";"";"";"";"";"";"";"";"";"";""
"";"";"";"";"";"";"";"";"";"";"";"";"";"";"";"";"";"";"";"";"";"";"";"";"";""
"Corrosion Survey Database (COR•SUR) © 2002 NACE International";"";"";"";"";"";"";"";"";"";"";"";"";"";"";"";"";"";"";"";"";"";"";"";"";""

File: data/corrosion_data/TableData - 2024-11-08T200017.824.csv
sep=;
"Title: Corrosion Survey Database (COR•SUR)";"";"";"";"";"";"";"";"";"";"";"";"";"";"";"";"";"";"";"";"";"";"";"";"";""
"Table: Undecylenic acid";"";"";"";"";"";"";"";"";"";"";"";"";"";"";"";"";"";"";"";"";"";"";"";"";""
"DOWNLOAD SHOWS ONLY THE DISPLAYED DATA, UP TO 50 ROWS";"";"";"";"";"";"";"";"";"";"";"";"";"";"";"";"";"";"";"";"";"";"";"";"";""
"No.";"material or substance name";"exposure medium";"exposure medium synonym";"exposure medium CAS RN";"exposure medium formula";"exposure medium class";"conc. (%)";"temp. (°F)";"corrosion rate (mil/yr)";"reference";"";"";"";"";"";"";"";"";"";"";"";"";"";"";""
"1";"Alloy 20-25-4Mo (904L)";"undecylenic acid";"10-undecenoic acid";"112-38-9";"C11H20O2";"organic (weak) acids";"100";"77 – 225";"<2";"219,220";"";"";"";"";"";"";"";"";"";"";"";"";"";"";""
"2";"Alloy 20-38-3-3Cu (20Cb3/ 825)";"undecylenic acid";"10-undecenoic acid";"112-38-9";"C11H20O2";"organic (weak) acids";"100";"77 – 225";"<2";"219";"";"";"";"";"";"";"";"";"";"";"";"";"";"";""
"3";"Alloy 30-44-5-3W (G-30)";"undecylenic acid";"10-undecenoic acid";"112-38-9";"C11H20O2";"organic (weak) acids";"100";"77 – 225";"<2";"219";"";"";"";"";"";"";"";"";"";"";"";"";"";"";""
"4";"Aluminum Alloy (3003/ 5154)";"undecylenic acid";"10-undecenoic acid";"112-38-9";"C11H20O2";"organic (weak) acids";"100";"77";"<20";"219,220";"";"";"";"";"";"";"";"";"";"";"";"";"";"";""
"5";"Austenitic Cr-Ni Stainless Steel (18-8; 304/ 304L/ 347)";"undecylenic acid";"10-undecenoic acid";"112-38-9";"C11H20O2";"organic (weak) acids";"100";"77 – 225";"<2";"219,220";"";"";"";"";"";"";"";"";"";"";"";"";"";"";""
"6";"Austenitic Cr-Ni-Mo Stainless Steel (17-12-3; 316L/ 317L)";"undecylenic acid";"10-undecenoic acid";"112-38-9";"C11H20O2";"organic (weak) acids";"100";"77 – 225";"<2";"219";"";"";"";"";"";"";"";"";"";"";"";"";"";"";""
"7";"Cr Stainless Steel (12Cr)";"undecylenic acid";"10-undecenoic acid";"112-38-9";"C11H20O2";"organic (weak) acids";"100";"77 – 225";"<2";"219,220";"";"";"";"";"";"";"";"";"";"";"";"";"";"";""
"8";"Cr Stainless Steel (17Cr)";"undecylenic acid";"10-undecenoic acid";"112-38-9";"C11H20O2";"organic (weak) acids";"100";"77 – 225";"<2";"219,220";"";"";"";"";"";"";"";"";"";"";"";"";"";"";""
"9";"Steels, Carbon/ Low Alloy";"undecylenic acid";"10-undecenoic acid";"112-38-9";"C11H20O2";"organic (weak) acids";"100";"77";"<2";"219,220";"";"";"";"";"";"";"";"";"";"";"";"";"";"";""
"10";"Superferritic Stainless Steel (26-1)";"undecylenic acid";"10-undecenoic acid";"112-38-9";"C11H20O2";"organic (weak) acids";"100";"77 – 225";"<2";"219,220";"";"";"";"";"";"";"";"";"";"";"";"";"";"";""
"";"";"";"";"";"";"";"";"";"";"";"";"";"";"";"";"";"";"";"";"";"";"";"";"";""
"";"";"";"";"";"";"";"";"";"";"";"";"";"";"";"";"";"";"";"";"";"";"";"";"";""
"Corrosion Survey Database (COR•SUR) © 2002 NACE International";"";"";"";"";"";"";"";"";"";"";"";"";"";"";"";"";"";"";"";"";"";"";"";"";""

File: data/corrosion_data/TableData - 2024-11-08T200022.858.csv
sep=;
"Title: Corrosion Survey Database (COR•SUR)";"";"";"";"";"";"";"";"";"";"";"";"";"";"";"";"";"";"";"";"";"";"";"";"";""
"Table: Uric acid";"";"";"";"";"";"";"";"";"";"";"";"";"";"";"";"";"";"";"";"";"";"";"";"";""
"DOWNLOAD SHOWS ONLY THE DISPLAYED DATA, UP TO 50 ROWS";"";"";"";"";"";"";"";"";"";"";"";"";"";"";"";"";"";"";"";"";"";"";"";"";""
"No.";"material or substance name";"exposure medium";"exposure medium CAS RN";"exposure medium formula";"exposure medium class";"conc. (%)";"temp. (°F)";"corrosion rate (mil/yr)";"test note";"reference";"";"";"";"";"";"";"";"";"";"";"";"";"";"";""
"1";"Alloy 20-25-4Mo (904L)";"uric acid";"69-93-2";"C5H4N4O3";"organic (weak) acids";"100";"25 – 75";"<20";"";"219";"";"";"";"";"";"";"";"";"";"";"";"";"";"";""
"2";"Alloy 20-38-3-3Cu (20Cb3/ 825)";"uric acid";"69-93-2";"C5H4N4O3";"organic (weak) acids";"100";"25 – 75";"<20";"";"219";"";"";"";"";"";"";"";"";"";"";"";"";"";"";""
"3";"Alloy 30-44-5-3W (G-30)";"uric acid";"69-93-2";"C5H4N4O3";"organic (weak) acids";"100";"25 – 75";"<20";"";"219";"";"";"";"";"";"";"";"";"";"";"";"";"";"";""
"4";"Aluminum Alloy (3003/ 5154)";"uric acid";"69-93-2";"C5H4N4O3";"organic (weak) acids";"100";"25 – 75";">50";"";"219";"";"";"";"";"";"";"";"";"";"";"";"";"";"";""
"5";"Austenitic Cr-Ni Stainless Steel (18-8; 304/ 304L/ 347)";"uric acid";"69-93-2";"C5H4N4O3";"organic (weak) acids";"100";"25 – 75";"<20";"";"219";"";"";"";"";"";"";"";"";"";"";"";"";"";"";""
"6";"Austenitic Cr-Ni-Mo Stainless Steel (17-12-3; 316L/ 317L)";"uric acid";"69-93-2";"C5H4N4O3";"organic (weak) acids";"100";"25 – 75";"<20";"";"219";"";"";"";"";"";"";"";"";"";"";"";"";"";"";""
"7";"Cast Iron, Gray/ Ductile";"uric acid";"69-93-2";"C5H4N4O3";"organic (weak) acids";"100";"25 – 75";">50";"";"219";"";"";"";"";"";"";"";"";"";"";"";"";"";"";""
"8";"Copper/ Bronze/ Low Brass";"uric acid";"69-93-2";"C5H4N4O3";"organic (weak) acids";"100";"25 – 75";"<20";"";"219";"";"";"";"";"";"";"";"";"";"";"";"";"";"";""
"9";"Cr Stainless Steel (12Cr)";"uric acid";"69-93-2";"C5H4N4O3";"organic (weak) acids";"100";"25 – 75";"<20";"";"219";"";"";"";"";"";"";"";"";"";"";"";"";"";"";""
"10";"Cr Stainless Steel (17Cr)";"uric acid";"69-93-2";"C5H4N4O3";"organic (weak) acids";"100";"25 – 75";"<20";"";"219";"";"";"";"";"";"";"";"";"";"";"";"";"";"";""
"11";"Mo Superalloy (Ni-Cr-Fe-9Mo; 625/ 725)";"uric acid";"69-93-2";"C5H4N4O3";"organic (weak) acids";"100";"25 – 75";"<20";"";"219";"";"";"";"";"";"";"";"";"";"";"";"";"";"";""
"12";"Mo Superalloy (Ni-16Cr-16Mo; C276)";"uric acid";"69-93-2";"C5H4N4O3";"organic (weak) acids";"100";"25 – 75";"<20";"";"219";"";"";"";"";"";"";"";"";"";"";"";"";"";"";""
"13";"Mo Superalloy (Ni-20Cr-16Mo-4W; 686)";"uric acid";"69-93-2";"C5H4N4O3";"organic (weak) acids";"100";"25 – 75";"<20";"";"219";"";"";"";"";"";"";"";"";"";"";"";"";"";"";""
"14";"Mo Superalloy (Ni-22Cr-16Mo; C22/ 59)";"uric acid";"69-93-2";"C5H4N4O3";"organic (weak) acids";"100";"25 – 75";"<20";"";"219";"";"";"";"";"";"";"";"";"";"";"";"";"";"";""
"15";"Mo Superalloy (Ni-23Cr-16Mo-1Cu; C20000)";"uric acid";"69-93-2";"C5H4N4O3";"organic (weak) acids";"100";"25 – 75";"<20";"";"219";"";"";"";"";"";"";"";"";"";"";"";"";"";"";""
"16";"Nickel (200)";"uric acid";"69-93-2";"C5H4N4O3";"organic (weak) acids";"100";"25 – 75";"<20";"";"219";"";"";"";"";"";"";"";"";"";"";"";"";"";"";""
"17";"Nickel-Copper (400)";"uric acid";"69-93-2";"C5H4N4O3";"organic (weak) acids";"100";"25 – 75";"<20";"";"219";"";"";"";"";"";"";"";"";"";"";"";"";"";"";""
"18";"Ni-Cr-Fe Alloy (600/ 690)";"uric acid";"69-93-2";"C5H4N4O3";"organic (weak) acids";"100";"25 – 75";"<20";"";"219";"";"";"";"";"";"";"";"";"";"";"";"";"";"";""
"19";"Ni-Mo Alloy (Ni-30Mo; B-2)";"uric acid";"69-93-2";"C5H4N4O3";"organic (weak) acids";"100";"25 – 75";"<20";"";"219";"";"";"";"";"";"";"";"";"";"";"";"";"";"";""
"20";"Silicon Cast Iron (14Si)";"uric acid";"69-93-2";"C5H4N4O3";"organic (weak) acids";"100";"52 – 102";"<20";"no air, oxygen";"218";"";"";"";"";"";"";"";"";"";"";"";"";"";"";""
"21";"Silver";"uric acid";"69-93-2";"C5H4N4O3";"organic (weak) acids";"100";"25 – 225";"<20";"";"219";"";"";"";"";"";"";"";"";"";"";"";"";"";"";""
"22";"Steels, Carbon/ Low Alloy";"uric acid";"69-93-2";"C5H4N4O3";"organic (weak) acids";"100";"25 – 75";">50";"";"219";"";"";"";"";"";"";"";"";"";"";"";"";"";"";""
"23";"Superferritic Stainless Steel (26-1)";"uric acid";"69-93-2";"C5H4N4O3";"organic (weak) acids";"100";"25 – 75";"<20";"";"219";"";"";"";"";"";"";"";"";"";"";"";"";"";"";""
"24";"Zirconium";"uric acid";"69-93-2";"C5H4N4O3";"organic (weak) acids";"100";"25 – 225";"<2";"";"219";"";"";"";"";"";"";"";"";"";"";"";"";"";"";""
"";"";"";"";"";"";"";"";"";"";"";"";"";"";"";"";"";"";"";"";"";"";"";"";"";""
"";"";"";"";"";"";"";"";"";"";"";"";"";"";"";"";"";"";"";"";"";"";"";"";"";""
"Corrosion Survey Database (COR•SUR) © 2002 NACE International";"";"";"";"";"";"";"";"";"";"";"";"";"";"";"";"";"";"";"";"";"";"";"";"";""

File: data/corrosion_data/TableData - 2024-11-08T200027.135.csv
sep=;
"Title: Corrosion Survey Database (COR•SUR)";"";"";"";"";"";"";"";"";"";"";"";"";"";"";"";"";"";"";"";"";"";"";"";"";""
"Table: Valeric acid";"";"";"";"";"";"";"";"";"";"";"";"";"";"";"";"";"";"";"";"";"";"";"";"";""
"DOWNLOAD SHOWS ONLY THE DISPLAYED DATA, UP TO 50 ROWS";"";"";"";"";"";"";"";"";"";"";"";"";"";"";"";"";"";"";"";"";"";"";"";"";""
"No.";"material or substance name";"exposure medium";"exposure medium synonym";"exposure medium CAS RN";"exposure medium formula";"exposure medium class";"conc. (%)";"temp. (°F)";"corrosion rate (mil/yr)";"reference";"";"";"";"";"";"";"";"";"";"";"";"";"";"";""
"1";"Aluminum Alloy (3003/ 5154)";"valeric acid";"pentanoic acid";"109-52-4";"C5H10O2";"organic (weak) acids";"5";"25 – 75";"<20";"219,220";"";"";"";"";"";"";"";"";"";"";"";"";"";"";""
"2";"Aluminum Alloy (3003/ 5154)";"valeric acid";"pentanoic acid";"109-52-4";"C5H10O2";"organic (weak) acids";"5";"125 – 175";">50";"219,220";"";"";"";"";"";"";"";"";"";"";"";"";"";"";""
"3";"Aluminum Alloy (3003/ 5154)";"valeric acid";"pentanoic acid";"109-52-4";"C5H10O2";"organic (weak) acids";"100";"25 – 75";"<2";"219,220";"";"";"";"";"";"";"";"";"";"";"";"";"";"";""
"4";"Zirconium";"valeric acid";"pentanoic acid";"109-52-4";"C5H10O2";"organic (weak) acids";"100";"25 – 75";"<2";"219";"";"";"";"";"";"";"";"";"";"";"";"";"";"";""
"";"";"";"";"";"";"";"";"";"";"";"";"";"";"";"";"";"";"";"";"";"";"";"";"";""
"";"";"";"";"";"";"";"";"";"";"";"";"";"";"";"";"";"";"";"";"";"";"";"";"";""
"Corrosion Survey Database (COR•SUR) © 2002 NACE International";"";"";"";"";"";"";"";"";"";"";"";"";"";"";"";"";"";"";"";"";"";"";"";"";""
"";"";"";"";"";"";"";"";"";"";"";"";"";"";"";"";"";"";"";"";"";"";"";"";"";""
"";"";"";"";"";"";"";"";"";"";"";"";"";"";"";"";"";"";"";"";"";"";"";"";"";""
"";"";"";"";"";"";"";"";"";"";"";"";"";"";"";"";"";"";"";"";"";"";"";"";"";""
