Repository: Mahyar-rajabi94/TF_SDL

File: data/corrosion_data/TableData - 2024-11-08T200033.542.csv
sep=;
"Title: Corrosion Survey Database (COR•SUR)";"";"";"";"";"";"";"";"";"";"";"";"";"";"";"";"";"";"";"";"";"";"";"";"";""
"Table: Aluminum diformate";"";"";"";"";"";"";"";"";"";"";"";"";"";"";"";"";"";"";"";"";"";"";"";"";""
"DOWNLOAD SHOWS ONLY THE DISPLAYED DATA, UP TO 50 ROWS";"";"";"";"";"";"";"";"";"";"";"";"";"";"";"";"";"";"";"";"";"";"";"";"";""
"No.";"material or substance name";"exposure medium";"exposure medium class";"warnings";"conc. (%)";"temp. (°F)";"corrosion rate (mil/yr)";"reference";"";"";"";"";"";"";"";"";"";"";"";"";"";"";"";"";""
"1";"Alloy 20-25-4Mo (904L)";"aluminum diformate";"organic acid salts";"";"5 – 15";"25 – 225";"<20";"209,219";"";"";"";"";"";"";"";"";"";"";"";"";"";"";"";"";""
"2";"Alloy 20-25-4Mo (904L)";"aluminum diformate";"organic acid salts";"";"100";"25 – 225";"<20";"209,219";"";"";"";"";"";"";"";"";"";"";"";"";"";"";"";"";""
"3";"Alloy 20-38-3-3Cu (20Cb3/ 825)";"aluminum diformate";"organic acid salts";"";"5 – 15";"25 – 225";"<20";"209,219";"";"";"";"";"";"";"";"";"";"";"";"";"";"";"";"";""
"4";"Alloy 20-38-3-3Cu (20Cb3/ 825)";"aluminum diformate";"organic acid salts";"";"100";"25 – 225";"<20";"209,219";"";"";"";"";"";"";"";"";"";"";"";"";"";"";"";"";""
"5";"Alloy 30-44-5-3W (G-30)";"aluminum diformate";"organic acid salts";"";"5 – 15";"25 – 225";"<20";"209,219";"";"";"";"";"";"";"";"";"";"";"";"";"";"";"";"";""
"6";"Alloy 30-44-5-3W (G-30)";"aluminum diformate";"organic acid salts";"";"100";"25 – 225";"<20";"209,219";"";"";"";"";"";"";"";"";"";"";"";"";"";"";"";"";""
"7";"Aluminum Alloy (3003/ 5154)";"aluminum diformate";"organic acid salts";"";"5 – 35";"25 – 75";"<20";"209,219";"";"";"";"";"";"";"";"";"";"";"";"";"";"";"";"";""
"8";"Aluminum Alloy (3003/ 5154)";"aluminum diformate";"organic acid salts";"";"100";"25 – 225";"<20";"209,219";"";"";"";"";"";"";"";"";"";"";"";"";"";"";"";"";""
"9";"Austenitic Cr-Ni Stainless Steel (18-8; 304/ 304L/ 347)";"aluminum diformate";"organic acid salts";"";"5 – 15";"25 – 225";"<20";"209,219";"";"";"";"";"";"";"";"";"";"";"";"";"";"";"";"";""
"10";"Austenitic Cr-Ni Stainless Steel (18-8; 304/ 304L/ 347)";"aluminum diformate";"organic acid salts";"";"100";"25 – 225";"<20";"209,219";"";"";"";"";"";"";"";"";"";"";"";"";"";"";"";"";""
"11";"Austenitic Cr-Ni-Mo Stainless Steel (17-12-3; 316L/ 317L)";"aluminum diformate";"organic acid salts";"";"5 – 15";"25 – 225";"<20";"209,219";"";"";"";"";"";"";"";"";"";"";"";"";"";"";"";"";""
"12";"Austenitic Cr-Ni-Mo Stainless Steel (17-12-3; 316L/ 317L)";"aluminum diformate";"organic acid salts";"";"100";"25 – 225";"<20";"209,219";"";"";"";"";"";"";"";"";"";"";"";"";"";"";"";"";""
"13";"Brass (>15Zn)";"aluminum diformate";"organic acid salts";"severe corrosion with oxygen ingress";"";"0";"<2";"209,219,220";"";"";"";"";"";"";"";"";"";"";"";"";"";"";"";"";""
"14";"Copper/ Bronze/ Low Brass";"aluminum diformate";"organic acid salts";"severe corrosion with oxygen ingress";"100";"25 – 75";"<20";"209,219,220";"";"";"";"";"";"";"";"";"";"";"";"";"";"";"";"";""
"15";"Copper/ Bronze/ Low Brass";"aluminum diformate";"organic acid salts";"severe corrosion with oxygen ingress";"100";"275 – 325";">50";"209,219,220";"";"";"";"";"";"";"";"";"";"";"";"";"";"";"";"";""
"16";"Copper-Nickel";"aluminum diformate";"organic acid salts";"severe corrosion with oxygen ingress";"";"0";"<2";"209,219,220";"";"";"";"";"";"";"";"";"";"";"";"";"";"";"";"";""
"17";"Cr Stainless Steel (12Cr)";"aluminum diformate";"organic acid salts";"";"5 – 15";"25 – 225";"<20";"209,219";"";"";"";"";"";"";"";"";"";"";"";"";"";"";"";"";""
"18";"Cr Stainless Steel (12Cr)";"aluminum diformate";"organic acid salts";"";"100";"25 – 225";"<20";"209,219";"";"";"";"";"";"";"";"";"";"";"";"";"";"";"";"";""
"19";"Cr Stainless Steel (17Cr)";"aluminum diformate";"organic acid salts";"";"5 – 15";"25 – 225";"<20";"209,219";"";"";"";"";"";"";"";"";"";"";"";"";"";"";"";"";""
"20";"Cr Stainless Steel (17Cr)";"aluminum diformate";"organic acid salts";"";"100";"25 – 225";"<20";"209,219";"";"";"";"";"";"";"";"";"";"";"";"";"";"";"";"";""
"21";"Gold/ Platinum";"aluminum diformate";"organic acid salts";"";"100";"25 – 225";"<2";"209,219";"";"";"";"";"";"";"";"";"";"";"";"";"";"";"";"";""
"22";"Lead";"aluminum diformate";"organic acid salts";"";"100";"25 – 75";"<20";"209,219";"";"";"";"";"";"";"";"";"";"";"";"";"";"";"";"";""
"23";"Lead";"aluminum diformate";"organic acid salts";"";"100";"275 – 325";">50";"209,219";"";"";"";"";"";"";"";"";"";"";"";"";"";"";"";"";""
"24";"Mo Superalloy (Ni-Cr-Fe-9Mo; 625/ 725)";"aluminum diformate";"organic acid salts";"";"5 – 15";"25 – 225";"<20";"209,219";"";"";"";"";"";"";"";"";"";"";"";"";"";"";"";"";""
"25";"Mo Superalloy (Ni-Cr-Fe-9Mo; 625/ 725)";"aluminum diformate";"organic acid salts";"";"100";"25 – 225";"<20";"209,219";"";"";"";"";"";"";"";"";"";"";"";"";"";"";"";"";""
"26";"Mo Superalloy (Ni-16Cr-16Mo; C276)";"aluminum diformate";"organic acid salts";"";"5 – 15";"25 – 225";"<20";"209,219";"";"";"";"";"";"";"";"";"";"";"";"";"";"";"";"";""
"27";"Mo Superalloy (Ni-16Cr-16Mo; C276)";"aluminum diformate";"organic acid salts";"";"100";"25 – 225";"<20";"209,219";"";"";"";"";"";"";"";"";"";"";"";"";"";"";"";"";""
"28";"Mo Superalloy (Ni-20Cr-16Mo-4W; 686)";"aluminum diformate";"organic acid salts";"";"5 – 15";"25 – 225";"<20";"209,219";"";"";"";"";"";"";"";"";"";"";"";"";"";"";"";"";""
"29";"Mo Superalloy (Ni-20Cr-16Mo-4W; 686)";"aluminum diformate";"organic acid salts";"";"100";"25 – 225";"<20";"209,219";"";"";"";"";"";"";"";"";"";"";"";"";"";"";"";"";""
"30";"Mo Superalloy (Ni-22Cr-16Mo; C22/ 59)";"aluminum diformate";"organic acid salts";"";"5 – 15";"25 – 225";"<20";"209,219";"";"";"";"";"";"";"";"";"";"";"";"";"";"";"";"";""
"31";"Mo Superalloy (Ni-22Cr-16Mo; C22/ 59)";"aluminum diformate";"organic acid salts";"";"100";"25 – 225";"<20";"209,219";"";"";"";"";"";"";"";"";"";"";"";"";"";"";"";"";""
"32";"Mo Superalloy (Ni-23Cr-16Mo-1Cu; C20000)";"aluminum diformate";"organic acid salts";"";"5 – 15";"25 – 225";"<20";"209,219";"";"";"";"";"";"";"";"";"";"";"";"";"";"";"";"";""
"33";"Mo Superalloy (Ni-23Cr-16Mo-1Cu; C20000)";"aluminum diformate";"organic acid salts";"";"100";"25 – 225";"<20";"209,219";"";"";"";"";"";"";"";"";"";"";"";"";"";"";"";"";""
"34";"Nickel (200)";"aluminum diformate";"organic acid salts";"severe corrosion with oxygen ingress";"5 – 15";"25 – 225";"<20";"209,219,220";"";"";"";"";"";"";"";"";"";"";"";"";"";"";"";"";""
"35";"Nickel (200)";"aluminum diformate";"organic acid salts";"severe corrosion with oxygen ingress";"100";"25 – 225";"<20";"209,219,220";"";"";"";"";"";"";"";"";"";"";"";"";"";"";"";"";""
"36";"Nickel-Copper (400)";"aluminum diformate";"organic acid salts";"severe corrosion with oxygen ingress";"5 – 15";"25 – 225";"<20";"209,219,220";"";"";"";"";"";"";"";"";"";"";"";"";"";"";"";"";""
"37";"Nickel-Copper (400)";"aluminum diformate";"organic acid salts";"severe corrosion with oxygen ingress";"100";"25 – 225";"<20";"209,219,220";"";"";"";"";"";"";"";"";"";"";"";"";"";"";"";"";""
"38";"Ni-Cr-Fe Alloy (600/ 690)";"aluminum diformate";"organic acid salts";"";"5 – 15";"25 – 225";"<20";"209,219";"";"";"";"";"";"";"";"";"";"";"";"";"";"";"";"";""
"39";"Ni-Cr-Fe Alloy (600/ 690)";"aluminum diformate";"organic acid salts";"";"100";"25 – 225";"<20";"209,219";"";"";"";"";"";"";"";"";"";"";"";"";"";"";"";"";""
"40";"Ni-Mo Alloy (Ni-30Mo; B-2)";"aluminum diformate";"organic acid salts";"";"5 – 15";"25 – 225";"<20";"209,219";"";"";"";"";"";"";"";"";"";"";"";"";"";"";"";"";""
"41";"Ni-Mo Alloy (Ni-30Mo; B-2)";"aluminum diformate";"organic acid salts";"";"100";"25 – 225";"<20";"209,219";"";"";"";"";"";"";"";"";"";"";"";"";"";"";"";"";""
"42";"Silicon Cast Iron (14Si)";"aluminum diformate";"organic acid salts";"";"5 – 15";"52 – 237";"<20";"209,218";"";"";"";"";"";"";"";"";"";"";"";"";"";"";"";"";""
"43";"Silicon Cast Iron (14Si)";"aluminum diformate";"organic acid salts";"";"100";"52 – 237";"<2";"209,218";"";"";"";"";"";"";"";"";"";"";"";"";"";"";"";"";""
"44";"Silver";"aluminum diformate";"organic acid salts";"";"5 – 15";"25 – 225";"<2";"209,219";"";"";"";"";"";"";"";"";"";"";"";"";"";"";"";"";""
"45";"Silver";"aluminum diformate";"organic acid salts";"";"100";"25 – 225";"<2";"209,219";"";"";"";"";"";"";"";"";"";"";"";"";"";"";"";"";""
"46";"Steels, Carbon/ Low Alloy";"aluminum diformate";"organic acid salts";"";"5 – 15";"25 – 75";"20 – 50";"209,219";"";"";"";"";"";"";"";"";"";"";"";"";"";"";"";"";""
"47";"Steels, Carbon/ Low Alloy";"aluminum diformate";"organic acid salts";"";"100";"25 – 75";">50";"209,219";"";"";"";"";"";"";"";"";"";"";"";"";"";"";"";"";""
"48";"Superferritic Stainless Steel (26-1)";"aluminum diformate";"organic acid salts";"";"5 – 15";"25 – 225";"<20";"209,219";"";"";"";"";"";"";"";"";"";"";"";"";"";"";"";"";""
"49";"Superferritic Stainless Steel (26-1)";"aluminum diformate";"organic acid salts";"";"100";"25 – 225";"<20";"209,219";"";"";"";"";"";"";"";"";"";"";"";"";"";"";"";"";""
"50";"Tantalum";"aluminum diformate";"organic acid salts";"";"100";"25 – 225";"<2";"209,219";"";"";"";"";"";"";"";"";"";"";"";"";"";"";"";"";""
"";"";"";"";"";"";"";"";"";"";"";"";"";"";"";"";"";"";"";"";"";"";"";"";"";""
"";"";"";"";"";"";"";"";"";"";"";"";"";"";"";"";"";"";"";"";"";"";"";"";"";""
"Corrosion Survey Database (COR•SUR) © 2002 NACE International";"";"";"";"";"";"";"";"";"";"";"";"";"";"";"";"";"";"";"";"";"";"";"";"";""

File: data/corrosion_data/TableData - 2024-11-08T200038.265.csv
sep=;
"Title: Corrosion Survey Database (COR•SUR)";"";"";"";"";"";"";"";"";"";"";"";"";"";"";"";"";"";"";"";"";"";"";"";"";""
"Table: Ammonium citrate";"";"";"";"";"";"";"";"";"";"";"";"";"";"";"";"";"";"";"";"";"";"";"";"";""
"DOWNLOAD SHOWS ONLY THE DISPLAYED DATA, UP TO 50 ROWS";"";"";"";"";"";"";"";"";"";"";"";"";"";"";"";"";"";"";"";"";"";"";"";"";""
"No.";"material or substance name";"exposure medium";"exposure medium class";"warnings";"conc. (%)";"temp. (°F)";"corrosion rate (mil/yr)";"reference";"";"";"";"";"";"";"";"";"";"";"";"";"";"";"";"";""
"1";"Alloy 20-25-4Mo (904L)";"ammonium citrate";"organic acid salts";"";"15 – 55";"25 – 225";"<2";"219,220";"";"";"";"";"";"";"";"";"";"";"";"";"";"";"";"";""
"2";"Alloy 20-38-3-3Cu (20Cb3/ 825)";"ammonium citrate";"organic acid salts";"";"5 – 45";"25 – 225";"<20";"219";"";"";"";"";"";"";"";"";"";"";"";"";"";"";"";"";""
"3";"Alloy 30-44-5-3W (G-30)";"ammonium citrate";"organic acid salts";"";"5 – 45";"25 – 225";"<20";"219";"";"";"";"";"";"";"";"";"";"";"";"";"";"";"";"";""
"4";"Aluminum Alloy (3003/ 5154)";"ammonium citrate";"organic acid salts";"";"5 – 45";"25 – 75";"<20";"219";"";"";"";"";"";"";"";"";"";"";"";"";"";"";"";"";""
"5";"Aluminum Alloy (3003/ 5154)";"ammonium citrate";"organic acid salts";"";"5 – 45";"125 – 175";"20 – 50";"219";"";"";"";"";"";"";"";"";"";"";"";"";"";"";"";"";""
"6";"Aluminum Alloy (3003/ 5154)";"ammonium citrate";"organic acid salts";"";"100";"25 – 75";"<20";"219";"";"";"";"";"";"";"";"";"";"";"";"";"";"";"";"";""
"7";"Aluminum Alloy (3003/ 5154)";"ammonium citrate";"organic acid salts";"";"100";"125 – 175";"20 – 50";"219";"";"";"";"";"";"";"";"";"";"";"";"";"";"";"";"";""
"8";"Austenitic Cr-Ni Stainless Steel (18-8; 304/ 304L/ 347)";"ammonium citrate";"organic acid salts";"";"5 – 45";"25 – 225";"<2";"219,220";"";"";"";"";"";"";"";"";"";"";"";"";"";"";"";"";""
"9";"Austenitic Cr-Ni-Mo Stainless Steel (17-12-3; 316L/ 317L)";"ammonium citrate";"organic acid salts";"";"5 – 45";"25 – 225";"<2";"219,220";"";"";"";"";"";"";"";"";"";"";"";"";"";"";"";"";""
"10";"Brass (>15Zn)";"ammonium citrate";"organic acid salts";"severe corrosion with oxygen ingress";"5 – 35";"25 – 225";">50";"219,220";"";"";"";"";"";"";"";"";"";"";"";"";"";"";"";"";""
"11";"Copper/ Bronze/ Low Brass";"ammonium citrate";"organic acid salts";"severe corrosion with oxygen ingress";"5 – 35";"25 – 225";">50";"219,220";"";"";"";"";"";"";"";"";"";"";"";"";"";"";"";"";""
"12";"Copper-Nickel";"ammonium citrate";"organic acid salts";"severe corrosion with oxygen ingress";"";"0";"<2";"219,220";"";"";"";"";"";"";"";"";"";"";"";"";"";"";"";"";""
"13";"Cr Stainless Steel (17Cr)";"ammonium citrate";"organic acid salts";"";"5 – 15";"25 – 225";"<2";"219,220";"";"";"";"";"";"";"";"";"";"";"";"";"";"";"";"";""
"14";"Gold/ Platinum";"ammonium citrate";"organic acid salts";"";"5 – 15";"125 – 225";"<2";"219";"";"";"";"";"";"";"";"";"";"";"";"";"";"";"";"";""
"15";"Gold/ Platinum";"ammonium citrate";"organic acid salts";"";"5 – 35";"25 – 125";"<2";"219";"";"";"";"";"";"";"";"";"";"";"";"";"";"";"";"";""
"16";"Lead";"ammonium citrate";"organic acid salts";"";"100";"275 – 325";">50";"219";"";"";"";"";"";"";"";"";"";"";"";"";"";"";"";"";""
"17";"Mo Superalloy (Ni-Cr-Fe-9Mo; 625/ 725)";"ammonium citrate";"organic acid salts";"";"5 – 15";"25 – 225";"<20";"219";"";"";"";"";"";"";"";"";"";"";"";"";"";"";"";"";""
"18";"Mo Superalloy (Ni-Cr-Fe-9Mo; 625/ 725)";"ammonium citrate";"organic acid salts";"";"100";"175 – 225";"<20";"219";"";"";"";"";"";"";"";"";"";"";"";"";"";"";"";"";""
"19";"Mo Superalloy (Ni-16Cr-16Mo; C276)";"ammonium citrate";"organic acid salts";"";"5 – 15";"25 – 225";"<20";"219";"";"";"";"";"";"";"";"";"";"";"";"";"";"";"";"";""
"20";"Mo Superalloy (Ni-16Cr-16Mo; C276)";"ammonium citrate";"organic acid salts";"";"100";"175 – 225";"<20";"219";"";"";"";"";"";"";"";"";"";"";"";"";"";"";"";"";""
"21";"Mo Superalloy (Ni-20Cr-16Mo-4W; 686)";"ammonium citrate";"organic acid salts";"";"5 – 15";"25 – 225";"<20";"219";"";"";"";"";"";"";"";"";"";"";"";"";"";"";"";"";""
"22";"Mo Superalloy (Ni-20Cr-16Mo-4W; 686)";"ammonium citrate";"organic acid salts";"";"100";"175 – 225";"<20";"219";"";"";"";"";"";"";"";"";"";"";"";"";"";"";"";"";""
"23";"Mo Superalloy (Ni-22Cr-16Mo; C22/ 59)";"ammonium citrate";"organic acid salts";"";"5 – 15";"25 – 225";"<20";"219";"";"";"";"";"";"";"";"";"";"";"";"";"";"";"";"";""
"24";"Mo Superalloy (Ni-22Cr-16Mo; C22/ 59)";"ammonium citrate";"organic acid salts";"";"100";"175 – 225";"<20";"219";"";"";"";"";"";"";"";"";"";"";"";"";"";"";"";"";""
"25";"Mo Superalloy (Ni-23Cr-16Mo-1Cu; C20000)";"ammonium citrate";"organic acid salts";"";"5 – 15";"25 – 225";"<20";"219";"";"";"";"";"";"";"";"";"";"";"";"";"";"";"";"";""
"26";"Mo Superalloy (Ni-23Cr-16Mo-1Cu; C20000)";"ammonium citrate";"organic acid salts";"";"100";"175 – 225";"<20";"219";"";"";"";"";"";"";"";"";"";"";"";"";"";"";"";"";""
"27";"Nickel (200)";"ammonium citrate";"organic acid salts";"severe corrosion with oxygen ingress";"5 – 45";"25 – 225";"<20";"219,220";"";"";"";"";"";"";"";"";"";"";"";"";"";"";"";"";""
"28";"Nickel Cast Iron (15-35Ni)";"ammonium citrate";"organic acid salts";"";"25 – 35";"25 – 75";">50";"219";"";"";"";"";"";"";"";"";"";"";"";"";"";"";"";"";""
"29";"Nickel-Copper (400)";"ammonium citrate";"organic acid salts";"severe corrosion with oxygen ingress";"5 – 35";"25 – 225";"<20";"219,220";"";"";"";"";"";"";"";"";"";"";"";"";"";"";"";"";""
"30";"Ni-Cr-Fe Alloy (600/ 690)";"ammonium citrate";"organic acid salts";"";"5 – 15";"25 – 225";"<20";"219";"";"";"";"";"";"";"";"";"";"";"";"";"";"";"";"";""
"31";"Ni-Cr-Fe Alloy (600/ 690)";"ammonium citrate";"organic acid salts";"";"100";"25 – 225";"<20";"219";"";"";"";"";"";"";"";"";"";"";"";"";"";"";"";"";""
"32";"Ni-Mo Alloy (Ni-30Mo; B-2)";"ammonium citrate";"organic acid salts";"";"5 – 15";"25 – 225";"<20";"219";"";"";"";"";"";"";"";"";"";"";"";"";"";"";"";"";""
"33";"Ni-Mo Alloy (Ni-30Mo; B-2)";"ammonium citrate";"organic acid salts";"";"100";"175 – 225";"<20";"219";"";"";"";"";"";"";"";"";"";"";"";"";"";"";"";"";""
"34";"Silicon Cast Iron (14Si)";"ammonium citrate";"organic acid salts";"";"5 – 45";"52 – 237";"<20";"218";"";"";"";"";"";"";"";"";"";"";"";"";"";"";"";"";""
"35";"Silicon Cast Iron (14Si)";"ammonium citrate";"organic acid salts";"";"100";"52 – 237";"<20";"218";"";"";"";"";"";"";"";"";"";"";"";"";"";"";"";"";""
"36";"Silver";"ammonium citrate";"organic acid salts";"";"5 – 45";"125 – 325";"<2";"219";"";"";"";"";"";"";"";"";"";"";"";"";"";"";"";"";""
"37";"Silver";"ammonium citrate";"organic acid salts";"";"100";"175 – 225";"<2";"219";"";"";"";"";"";"";"";"";"";"";"";"";"";"";"";"";""
"38";"Steels, Carbon/ Low Alloy";"ammonium citrate";"organic acid salts";"";"5 – 15";"125 – 175";">50";"219";"";"";"";"";"";"";"";"";"";"";"";"";"";"";"";"";""
"39";"Steels, Carbon/ Low Alloy";"ammonium citrate";"organic acid salts";"";"25 – 35";"125 – 175";">50";"219";"";"";"";"";"";"";"";"";"";"";"";"";"";"";"";"";""
"40";"Steels, Carbon/ Low Alloy";"ammonium citrate";"organic acid salts";"";"100";"25 – 75";"<2";"219";"";"";"";"";"";"";"";"";"";"";"";"";"";"";"";"";""
"41";"Tantalum";"ammonium citrate";"organic acid salts";"";"5 – 15";"25 – 225";"<2";"219";"";"";"";"";"";"";"";"";"";"";"";"";"";"";"";"";""
"42";"Tantalum";"ammonium citrate";"organic acid salts";"";"15 – 35";"25 – 125";"<2";"219";"";"";"";"";"";"";"";"";"";"";"";"";"";"";"";"";""
"43";"Titanium, Unalloyed";"ammonium citrate";"organic acid salts";"";"5 – 35";"25 – 125";"<2";"219";"";"";"";"";"";"";"";"";"";"";"";"";"";"";"";"";""
"44";"Titanium, Unalloyed";"ammonium citrate";"organic acid salts";"";"100";"25 – 225";"<2";"219";"";"";"";"";"";"";"";"";"";"";"";"";"";"";"";"";""
"45";"Zirconium";"ammonium citrate";"organic acid salts";"";"5 – 15";"25 – 225";"<2";"219";"";"";"";"";"";"";"";"";"";"";"";"";"";"";"";"";""
"46";"Zirconium";"ammonium citrate";"organic acid salts";"";"15 – 35";"25 – 125";"<2";"219";"";"";"";"";"";"";"";"";"";"";"";"";"";"";"";"";""
"";"";"";"";"";"";"";"";"";"";"";"";"";"";"";"";"";"";"";"";"";"";"";"";"";""
"";"";"";"";"";"";"";"";"";"";"";"";"";"";"";"";"";"";"";"";"";"";"";"";"";""
"Corrosion Survey Database (COR•SUR) © 2002 NACE International";"";"";"";"";"";"";"";"";"";"";"";"";"";"";"";"";"";"";"";"";"";"";"";"";""

File: data/corrosion_data/TableData - 2024-11-08T200057.617.csv
sep=;
"Title: Corrosion Survey Database (COR•SUR)";"";"";"";"";"";"";"";"";"";"";"";"";"";"";"";"";"";"";"";"";"";"";"";"";""
"Table: Ammonium picrate";"";"";"";"";"";"";"";"";"";"";"";"";"";"";"";"";"";"";"";"";"";"";"";"";""
"DOWNLOAD SHOWS ONLY THE DISPLAYED DATA, UP TO 50 ROWS";"";"";"";"";"";"";"";"";"";"";"";"";"";"";"";"";"";"";"";"";"";"";"";"";""
"No.";"material or substance name";"exposure medium";"exposure medium synonym";"exposure medium CAS RN";"exposure medium formula";"exposure medium class";"warnings";"conc. (%)";"temp. (°F)";"corrosion rate (mil/yr)";"reference";"";"";"";"";"";"";"";"";"";"";"";"";"";""
"1";"Alloy 20-25-4Mo (904L)";"ammonium picrate";"ammonium carbazoate";"131-74-8";"C6H6N4O7";"organic acid salts";"";"5";"25 – 225";"<20";"219,220";"";"";"";"";"";"";"";"";"";"";"";"";"";""
"2";"Alloy 20-38-3-3Cu (20Cb3/ 825)";"ammonium picrate";"ammonium carbazoate";"131-74-8";"C6H6N4O7";"organic acid salts";"";"5";"25 – 225";"<20";"219,220";"";"";"";"";"";"";"";"";"";"";"";"";"";""
"3";"Alloy 30-44-5-3W (G-30)";"ammonium picrate";"ammonium carbazoate";"131-74-8";"C6H6N4O7";"organic acid salts";"";"5";"25 – 225";"<20";"219,220";"";"";"";"";"";"";"";"";"";"";"";"";"";""
"4";"Aluminum Alloy (3003/ 5154)";"ammonium picrate";"ammonium carbazoate";"131-74-8";"C6H6N4O7";"organic acid salts";"";"5";"25 – 125";"<20";"219,220";"";"";"";"";"";"";"";"";"";"";"";"";"";""
"5";"Austenitic Cr-Ni Stainless Steel (18-8; 304/ 304L/ 347)";"ammonium picrate";"ammonium carbazoate";"131-74-8";"C6H6N4O7";"organic acid salts";"";"5";"25 – 225";"<20";"219,220";"";"";"";"";"";"";"";"";"";"";"";"";"";""
"6";"Austenitic Cr-Ni-Mo Stainless Steel (17-12-3; 316L/ 317L)";"ammonium picrate";"ammonium carbazoate";"131-74-8";"C6H6N4O7";"organic acid salts";"";"5";"25 – 225";"<20";"219,220";"";"";"";"";"";"";"";"";"";"";"";"";"";""
"7";"Brass (>15Zn)";"ammonium picrate";"ammonium carbazoate";"131-74-8";"C6H6N4O7";"organic acid salts";"severe corrosion with oxygen ingress";"5";"25 – 75";">50";"219,220";"";"";"";"";"";"";"";"";"";"";"";"";"";""
"8";"Cast Iron, Gray/ Ductile";"ammonium picrate";"ammonium carbazoate";"131-74-8";"C6H6N4O7";"organic acid salts";"";"5";"25 – 75";">50";"219,220";"";"";"";"";"";"";"";"";"";"";"";"";"";""
"9";"Copper/ Bronze/ Low Brass";"ammonium picrate";"ammonium carbazoate";"131-74-8";"C6H6N4O7";"organic acid salts";"severe corrosion with oxygen ingress";"5";"25 – 75";">50";"219,220";"";"";"";"";"";"";"";"";"";"";"";"";"";""
"10";"Copper-Nickel";"ammonium picrate";"ammonium carbazoate";"131-74-8";"C6H6N4O7";"organic acid salts";"severe corrosion with oxygen ingress";"5";"25 – 75";">50";"219,220";"";"";"";"";"";"";"";"";"";"";"";"";"";""
"11";"Cr Stainless Steel (12Cr)";"ammonium picrate";"ammonium carbazoate";"131-74-8";"C6H6N4O7";"organic acid salts";"";"5";"25 – 175";"<20";"219,220";"";"";"";"";"";"";"";"";"";"";"";"";"";""
"12";"Cr Stainless Steel (17Cr)";"ammonium picrate";"ammonium carbazoate";"131-74-8";"C6H6N4O7";"organic acid salts";"";"5";"25 – 225";"<20";"219,220";"";"";"";"";"";"";"";"";"";"";"";"";"";""
"13";"Gold/ Platinum";"ammonium picrate";"ammonium carbazoate";"131-74-8";"C6H6N4O7";"organic acid salts";"";"5";"25 – 225";"<2";"219,220";"";"";"";"";"";"";"";"";"";"";"";"";"";""
"14";"Lead";"ammonium picrate";"ammonium carbazoate";"131-74-8";"C6H6N4O7";"organic acid salts";"";"5";"25 – 225";"<20";"219,220";"";"";"";"";"";"";"";"";"";"";"";"";"";""
"15";"Mo Superalloy (Ni-Cr-Fe-9Mo; 625/ 725)";"ammonium picrate";"ammonium carbazoate";"131-74-8";"C6H6N4O7";"organic acid salts";"";"5";"25 – 225";"<20";"219,220";"";"";"";"";"";"";"";"";"";"";"";"";"";""
"16";"Mo Superalloy (Ni-16Cr-16Mo; C276)";"ammonium picrate";"ammonium carbazoate";"131-74-8";"C6H6N4O7";"organic acid salts";"";"5";"25 – 225";"<20";"219,220";"";"";"";"";"";"";"";"";"";"";"";"";"";""
"17";"Mo Superalloy (Ni-20Cr-16Mo-4W; 686)";"ammonium picrate";"ammonium carbazoate";"131-74-8";"C6H6N4O7";"organic acid salts";"";"5";"25 – 225";"<20";"219,220";"";"";"";"";"";"";"";"";"";"";"";"";"";""
"18";"Mo Superalloy (Ni-22Cr-16Mo; C22/ 59)";"ammonium picrate";"ammonium carbazoate";"131-74-8";"C6H6N4O7";"organic acid salts";"";"5";"25 – 225";"<20";"219,220";"";"";"";"";"";"";"";"";"";"";"";"";"";""
"19";"Mo Superalloy (Ni-23Cr-16Mo-1Cu; C20000)";"ammonium picrate";"ammonium carbazoate";"131-74-8";"C6H6N4O7";"organic acid salts";"";"5";"25 – 225";"<20";"219,220";"";"";"";"";"";"";"";"";"";"";"";"";"";""
"20";"Nickel (200)";"ammonium picrate";"ammonium carbazoate";"131-74-8";"C6H6N4O7";"organic acid salts";"severe corrosion with oxygen ingress";"5";"25 – 225";"<20";"219,220";"";"";"";"";"";"";"";"";"";"";"";"";"";""
"21";"Nickel-Copper (400)";"ammonium picrate";"ammonium carbazoate";"131-74-8";"C6H6N4O7";"organic acid salts";"severe corrosion with oxygen ingress";"5";"25 – 225";"<20";"219,220";"";"";"";"";"";"";"";"";"";"";"";"";"";""
"22";"Ni-Cr-Fe Alloy (600/ 690)";"ammonium picrate";"ammonium carbazoate";"131-74-8";"C6H6N4O7";"organic acid salts";"";"5";"25 – 225";"<20";"219,220";"";"";"";"";"";"";"";"";"";"";"";"";"";""
"23";"Ni-Mo Alloy (Ni-30Mo; B-2)";"ammonium picrate";"ammonium carbazoate";"131-74-8";"C6H6N4O7";"organic acid salts";"";"5";"25 – 225";"<20";"219,220";"";"";"";"";"";"";"";"";"";"";"";"";"";""
"24";"Silicon Cast Iron (14Si)";"ammonium picrate";"ammonium carbazoate";"131-74-8";"C6H6N4O7";"organic acid salts";"";"5";"52 – 237";"<20";"218,220";"";"";"";"";"";"";"";"";"";"";"";"";"";""
"25";"Silver";"ammonium picrate";"ammonium carbazoate";"131-74-8";"C6H6N4O7";"organic acid salts";"";"5";"25 – 225";"<20";"219,220";"";"";"";"";"";"";"";"";"";"";"";"";"";""
"26";"Steels, Carbon/ Low Alloy";"ammonium picrate";"ammonium carbazoate";"131-74-8";"C6H6N4O7";"organic acid salts";"";"5";"25 – 75";">50";"219,220";"";"";"";"";"";"";"";"";"";"";"";"";"";""
"27";"Superferritic Stainless Steel (26-1)";"ammonium picrate";"ammonium carbazoate";"131-74-8";"C6H6N4O7";"organic acid salts";"";"5";"25 – 225";"<20";"219,220";"";"";"";"";"";"";"";"";"";"";"";"";"";""
"28";"Tantalum";"ammonium picrate";"ammonium carbazoate";"131-74-8";"C6H6N4O7";"organic acid salts";"";"5";"25 – 225";"<2";"219,220";"";"";"";"";"";"";"";"";"";"";"";"";"";""
"";"";"";"";"";"";"";"";"";"";"";"";"";"";"";"";"";"";"";"";"";"";"";"";"";""
"";"";"";"";"";"";"";"";"";"";"";"";"";"";"";"";"";"";"";"";"";"";"";"";"";""
"Corrosion Survey Database (COR•SUR) © 2002 NACE International";"";"";"";"";"";"";"";"";"";"";"";"";"";"";"";"";"";"";"";"";"";"";"";"";""

File: data/corrosion_data/TableData - 2024-11-08T200101.816.csv
sep=;
"Title: Corrosion Survey Database (COR•SUR)";"";"";"";"";"";"";"";"";"";"";"";"";"";"";"";"";"";"";"";"";"";"";"";"";""
"Table: Ammonium salicylate";"";"";"";"";"";"";"";"";"";"";"";"";"";"";"";"";"";"";"";"";"";"";"";"";""
"DOWNLOAD SHOWS ONLY THE DISPLAYED DATA, UP TO 50 ROWS";"";"";"";"";"";"";"";"";"";"";"";"";"";"";"";"";"";"";"";"";"";"";"";"";""
"No.";"material or substance name";"exposure medium";"exposure medium CAS RN";"exposure medium formula";"exposure medium class";"warnings";"temp. (°F)";"corrosion rate (mil/yr)";"reference";"";"";"";"";"";"";"";"";"";"";"";"";"";"";"";""
"1";"Brass (>15Zn)";"ammonium salicylate";"528-94-9";"C7H9NO3";"organic acid salts";"severe corrosion with oxygen ingress";"0";"<2";"219";"";"";"";"";"";"";"";"";"";"";"";"";"";"";"";""
"2";"Copper/ Bronze/ Low Brass";"ammonium salicylate";"528-94-9";"C7H9NO3";"organic acid salts";"severe corrosion with oxygen ingress";"0";"<2";"219";"";"";"";"";"";"";"";"";"";"";"";"";"";"";"";""
"3";"Copper-Nickel";"ammonium salicylate";"528-94-9";"C7H9NO3";"organic acid salts";"severe corrosion with oxygen ingress";"0";"<2";"219";"";"";"";"";"";"";"";"";"";"";"";"";"";"";"";""
"4";"Nickel (200)";"ammonium salicylate";"528-94-9";"C7H9NO3";"organic acid salts";"severe corrosion with oxygen ingress";"0";"<2";"219";"";"";"";"";"";"";"";"";"";"";"";"";"";"";"";""
"5";"Nickel-Copper (400)";"ammonium salicylate";"528-94-9";"C7H9NO3";"organic acid salts";"severe corrosion with oxygen ingress";"0";"<2";"219";"";"";"";"";"";"";"";"";"";"";"";"";"";"";"";""
"";"";"";"";"";"";"";"";"";"";"";"";"";"";"";"";"";"";"";"";"";"";"";"";"";""
"";"";"";"";"";"";"";"";"";"";"";"";"";"";"";"";"";"";"";"";"";"";"";"";"";""
"Corrosion Survey Database (COR•SUR) © 2002 NACE International";"";"";"";"";"";"";"";"";"";"";"";"";"";"";"";"";"";"";"";"";"";"";"";"";""
"";"";"";"";"";"";"";"";"";"";"";"";"";"";"";"";"";"";"";"";"";"";"";"";"";""
"";"";"";"";"";"";"";"";"";"";"";"";"";"";"";"";"";"";"";"";"";"";"";"";"";""

File: data/corrosion_data/TableData - 2024-11-08T200107.072.csv
sep=;
"Title: Corrosion Survey Database (COR•SUR)";"";"";"";"";"";"";"";"";"";"";"";"";"";"";"";"";"";"";"";"";"";"";"";"";""
"Table: Ammonium sulfamate";"";"";"";"";"";"";"";"";"";"";"";"";"";"";"";"";"";"";"";"";"";"";"";"";""
"DOWNLOAD SHOWS ONLY THE DISPLAYED DATA, UP TO 50 ROWS";"";"";"";"";"";"";"";"";"";"";"";"";"";"";"";"";"";"";"";"";"";"";"";"";""
"No.";"material or substance name";"exposure medium";"exposure medium CAS RN";"exposure medium formula";"exposure medium class";"conc. (%)";"temp. (°F)";"corrosion rate (mil/yr)";"reference";"";"";"";"";"";"";"";"";"";"";"";"";"";"";"";""
"1";"Alloy 20-25-4Mo (904L)";"ammonium sulfamate";"7773-06-0";"H6N2O3S";"organic acid salts";"5 – 15";"25 – 75";"<2";"219";"";"";"";"";"";"";"";"";"";"";"";"";"";"";"";""
"2";"Alloy 20-25-4Mo (904L)";"ammonium sulfamate";"7773-06-0";"H6N2O3S";"organic acid salts";"5 – 15";"75 – 225";"<20";"219";"";"";"";"";"";"";"";"";"";"";"";"";"";"";"";""
"3";"Alloy 20-25-4Mo (904L)";"ammonium sulfamate";"7773-06-0";"H6N2O3S";"organic acid salts";"55 – 65";"75 – 125";"<2";"219";"";"";"";"";"";"";"";"";"";"";"";"";"";"";"";""
"4";"Alloy 20-38-3-3Cu (20Cb3/ 825)";"ammonium sulfamate";"7773-06-0";"H6N2O3S";"organic acid salts";"5 – 15";"25 – 75";"<2";"219";"";"";"";"";"";"";"";"";"";"";"";"";"";"";"";""
"5";"Alloy 20-38-3-3Cu (20Cb3/ 825)";"ammonium sulfamate";"7773-06-0";"H6N2O3S";"organic acid salts";"5 – 15";"75 – 225";"<20";"219";"";"";"";"";"";"";"";"";"";"";"";"";"";"";"";""
"6";"Alloy 20-38-3-3Cu (20Cb3/ 825)";"ammonium sulfamate";"7773-06-0";"H6N2O3S";"organic acid salts";"55 – 65";"75 – 125";"<2";"219";"";"";"";"";"";"";"";"";"";"";"";"";"";"";"";""
"7";"Alloy 30-44-5-3W (G-30)";"ammonium sulfamate";"7773-06-0";"H6N2O3S";"organic acid salts";"5 – 15";"25 – 75";"<2";"219";"";"";"";"";"";"";"";"";"";"";"";"";"";"";"";""
"8";"Alloy 30-44-5-3W (G-30)";"ammonium sulfamate";"7773-06-0";"H6N2O3S";"organic acid salts";"5 – 15";"75 – 225";"<20";"219";"";"";"";"";"";"";"";"";"";"";"";"";"";"";"";""
"9";"Alloy 30-44-5-3W (G-30)";"ammonium sulfamate";"7773-06-0";"H6N2O3S";"organic acid salts";"55 – 65";"75 – 125";"<2";"219";"";"";"";"";"";"";"";"";"";"";"";"";"";"";"";""
"10";"Aluminum Alloy (3003/ 5154)";"ammonium sulfamate";"7773-06-0";"H6N2O3S";"organic acid salts";"5 – 15";"25 – 125";"<2";"219";"";"";"";"";"";"";"";"";"";"";"";"";"";"";"";""
"11";"Aluminum Alloy (3003/ 5154)";"ammonium sulfamate";"7773-06-0";"H6N2O3S";"organic acid salts";"5 – 15";"125 – 225";"<20";"219";"";"";"";"";"";"";"";"";"";"";"";"";"";"";"";""
"12";"Austenitic Cr-Ni Stainless Steel (18-8; 304/ 304L/ 347)";"ammonium sulfamate";"7773-06-0";"H6N2O3S";"organic acid salts";"5 – 15";"25 – 75";"<2";"219";"";"";"";"";"";"";"";"";"";"";"";"";"";"";"";""
"13";"Austenitic Cr-Ni Stainless Steel (18-8; 304/ 304L/ 347)";"ammonium sulfamate";"7773-06-0";"H6N2O3S";"organic acid salts";"5 – 15";"75 – 225";"<20";"219";"";"";"";"";"";"";"";"";"";"";"";"";"";"";"";""
"14";"Austenitic Cr-Ni Stainless Steel (18-8; 304/ 304L/ 347)";"ammonium sulfamate";"7773-06-0";"H6N2O3S";"organic acid salts";"55 – 65";"75 – 125";"<2";"219";"";"";"";"";"";"";"";"";"";"";"";"";"";"";"";""
"15";"Austenitic Cr-Ni-Mo Stainless Steel (17-12-3; 316L/ 317L)";"ammonium sulfamate";"7773-06-0";"H6N2O3S";"organic acid salts";"5 – 15";"25 – 75";"<2";"219";"";"";"";"";"";"";"";"";"";"";"";"";"";"";"";""
"16";"Austenitic Cr-Ni-Mo Stainless Steel (17-12-3; 316L/ 317L)";"ammonium sulfamate";"7773-06-0";"H6N2O3S";"organic acid salts";"5 – 15";"75 – 225";"<20";"219";"";"";"";"";"";"";"";"";"";"";"";"";"";"";"";""
"17";"Austenitic Cr-Ni-Mo Stainless Steel (17-12-3; 316L/ 317L)";"ammonium sulfamate";"7773-06-0";"H6N2O3S";"organic acid salts";"55 – 65";"75 – 125";"<2";"219";"";"";"";"";"";"";"";"";"";"";"";"";"";"";"";""
"18";"Brass (>15Zn)";"ammonium sulfamate";"7773-06-0";"H6N2O3S";"organic acid salts";"5 – 15";"25 – 225";"<20";"219";"";"";"";"";"";"";"";"";"";"";"";"";"";"";"";""
"19";"Cast Iron, Gray/ Ductile";"ammonium sulfamate";"7773-06-0";"H6N2O3S";"organic acid salts";"5 – 15";"25 – 225";"<20";"219";"";"";"";"";"";"";"";"";"";"";"";"";"";"";"";""
"20";"Cast Iron, Gray/ Ductile";"ammonium sulfamate";"7773-06-0";"H6N2O3S";"organic acid salts";"100";"25 – 75";"<2";"219";"";"";"";"";"";"";"";"";"";"";"";"";"";"";"";""
"21";"Copper/ Bronze/ Low Brass";"ammonium sulfamate";"7773-06-0";"H6N2O3S";"organic acid salts";"5 – 15";"25 – 225";"<20";"219";"";"";"";"";"";"";"";"";"";"";"";"";"";"";"";""
"22";"Copper-Nickel";"ammonium sulfamate";"7773-06-0";"H6N2O3S";"organic acid salts";"5 – 15";"25 – 225";"<20";"219";"";"";"";"";"";"";"";"";"";"";"";"";"";"";"";""
"23";"Cr Stainless Steel (12Cr)";"ammonium sulfamate";"7773-06-0";"H6N2O3S";"organic acid salts";"5 – 15";"25 – 225";"<20";"219";"";"";"";"";"";"";"";"";"";"";"";"";"";"";"";""
"24";"Cr Stainless Steel (17Cr)";"ammonium sulfamate";"7773-06-0";"H6N2O3S";"organic acid salts";"5 – 15";"25 – 225";"<20";"219";"";"";"";"";"";"";"";"";"";"";"";"";"";"";"";""
"25";"Gold/ Platinum";"ammonium sulfamate";"7773-06-0";"H6N2O3S";"organic acid salts";"100";"25 – 225";"<2";"219";"";"";"";"";"";"";"";"";"";"";"";"";"";"";"";""
"26";"Lead";"ammonium sulfamate";"7773-06-0";"H6N2O3S";"organic acid salts";"5 – 15";"25 – 225";"<20";"219";"";"";"";"";"";"";"";"";"";"";"";"";"";"";"";""
"27";"Mo Superalloy (Ni-Cr-Fe-9Mo; 625/ 725)";"ammonium sulfamate";"7773-06-0";"H6N2O3S";"organic acid salts";"5 – 15";"25 – 225";"<20";"219";"";"";"";"";"";"";"";"";"";"";"";"";"";"";"";""
"28";"Mo Superalloy (Ni-16Cr-16Mo; C276)";"ammonium sulfamate";"7773-06-0";"H6N2O3S";"organic acid salts";"5 – 15";"25 – 225";"<20";"219";"";"";"";"";"";"";"";"";"";"";"";"";"";"";"";""
"29";"Mo Superalloy (Ni-20Cr-16Mo-4W; 686)";"ammonium sulfamate";"7773-06-0";"H6N2O3S";"organic acid salts";"5 – 15";"25 – 225";"<20";"219";"";"";"";"";"";"";"";"";"";"";"";"";"";"";"";""
"30";"Mo Superalloy (Ni-22Cr-16Mo; C22/ 59)";"ammonium sulfamate";"7773-06-0";"H6N2O3S";"organic acid salts";"5 – 15";"25 – 225";"<20";"219";"";"";"";"";"";"";"";"";"";"";"";"";"";"";"";""
"31";"Mo Superalloy (Ni-23Cr-16Mo-1Cu; C20000)";"ammonium sulfamate";"7773-06-0";"H6N2O3S";"organic acid salts";"5 – 15";"25 – 225";"<20";"219";"";"";"";"";"";"";"";"";"";"";"";"";"";"";"";""
"32";"Nickel (200)";"ammonium sulfamate";"7773-06-0";"H6N2O3S";"organic acid salts";"5 – 15";"25 – 125";"<2";"219";"";"";"";"";"";"";"";"";"";"";"";"";"";"";"";""
"33";"Nickel (200)";"ammonium sulfamate";"7773-06-0";"H6N2O3S";"organic acid salts";"5 – 15";"125 – 225";"<20";"219";"";"";"";"";"";"";"";"";"";"";"";"";"";"";"";""
"34";"Nickel Cast Iron (15-35Ni)";"ammonium sulfamate";"7773-06-0";"H6N2O3S";"organic acid salts";"5 – 15";"75 – 125";"<2";"219";"";"";"";"";"";"";"";"";"";"";"";"";"";"";"";""
"35";"Nickel Cast Iron (15-35Ni)";"ammonium sulfamate";"7773-06-0";"H6N2O3S";"organic acid salts";"100";"25 – 75";"<2";"219";"";"";"";"";"";"";"";"";"";"";"";"";"";"";"";""
"36";"Nickel-Copper (400)";"ammonium sulfamate";"7773-06-0";"H6N2O3S";"organic acid salts";"5 – 15";"25 – 125";"<2";"219";"";"";"";"";"";"";"";"";"";"";"";"";"";"";"";""
"37";"Nickel-Copper (400)";"ammonium sulfamate";"7773-06-0";"H6N2O3S";"organic acid salts";"5 – 15";"125 – 225";"<20";"219";"";"";"";"";"";"";"";"";"";"";"";"";"";"";"";""
"38";"Ni-Cr-Fe Alloy (600/ 690)";"ammonium sulfamate";"7773-06-0";"H6N2O3S";"organic acid salts";"5 – 15";"25 – 125";"<2";"219";"";"";"";"";"";"";"";"";"";"";"";"";"";"";"";""
"39";"Ni-Cr-Fe Alloy (600/ 690)";"ammonium sulfamate";"7773-06-0";"H6N2O3S";"organic acid salts";"5 – 15";"125 – 225";"<20";"219";"";"";"";"";"";"";"";"";"";"";"";"";"";"";"";""
"40";"Ni-Mo Alloy (Ni-30Mo; B-2)";"ammonium sulfamate";"7773-06-0";"H6N2O3S";"organic acid salts";"5 – 15";"25 – 225";"<20";"219";"";"";"";"";"";"";"";"";"";"";"";"";"";"";"";""
"41";"Silicon Cast Iron (14Si)";"ammonium sulfamate";"7773-06-0";"H6N2O3S";"organic acid salts";"5 – 15";"52 – 237";"<20";"218";"";"";"";"";"";"";"";"";"";"";"";"";"";"";"";""
"42";"Silver";"ammonium sulfamate";"7773-06-0";"H6N2O3S";"organic acid salts";"5 – 15";"25 – 225";"<20";"219";"";"";"";"";"";"";"";"";"";"";"";"";"";"";"";""
"43";"Steels, Carbon/ Low Alloy";"ammonium sulfamate";"7773-06-0";"H6N2O3S";"organic acid salts";"5 – 15";"25 – 225";"<20";"219";"";"";"";"";"";"";"";"";"";"";"";"";"";"";"";""
"44";"Steels, Carbon/ Low Alloy";"ammonium sulfamate";"7773-06-0";"H6N2O3S";"organic acid salts";"100";"25 – 75";"<2";"219";"";"";"";"";"";"";"";"";"";"";"";"";"";"";"";""
"45";"Tantalum";"ammonium sulfamate";"7773-06-0";"H6N2O3S";"organic acid salts";"5 – 15";"25 – 225";"<2";"219";"";"";"";"";"";"";"";"";"";"";"";"";"";"";"";""
"46";"Titanium, Unalloyed";"ammonium sulfamate";"7773-06-0";"H6N2O3S";"organic acid salts";"5 – 15";"25 – 225";"<2";"219";"";"";"";"";"";"";"";"";"";"";"";"";"";"";"";""
"47";"Zirconium";"ammonium sulfamate";"7773-06-0";"H6N2O3S";"organic acid salts";"5 – 15";"25 – 225";"<2";"219";"";"";"";"";"";"";"";"";"";"";"";"";"";"";"";""
"";"";"";"";"";"";"";"";"";"";"";"";"";"";"";"";"";"";"";"";"";"";"";"";"";""
"";"";"";"";"";"";"";"";"";"";"";"";"";"";"";"";"";"";"";"";"";"";"";"";"";""
"Corrosion Survey Database (COR•SUR) © 2002 NACE International";"";"";"";"";"";"";"";"";"";"";"";"";"";"";"";"";"";"";"";"";"";"";"";"";""

File: data/corrosion_data/TableData - 2024-11-08T200140.982.csv
sep=;
"Title: Corrosion Survey Database (COR•SUR)";"";"";"";"";"";"";"";"";"";"";"";"";"";"";"";"";"";"";"";"";"";"";"";"";""
"Table: Calcium lactate";"";"";"";"";"";"";"";"";"";"";"";"";"";"";"";"";"";"";"";"";"";"";"";"";""
"DOWNLOAD SHOWS ONLY THE DISPLAYED DATA, UP TO 50 ROWS";"";"";"";"";"";"";"";"";"";"";"";"";"";"";"";"";"";"";"";"";"";"";"";"";""
"No.";"material or substance name";"exposure medium";"exposure medium class";"conc. (%)";"temp. (°F)";"corrosion rate (mil/yr)";"reference";"";"";"";"";"";"";"";"";"";"";"";"";"";"";"";"";"";""
"1";"Alloy 20-25-4Mo (904L)";"calcium lactate";"organic acid salts";"5";"25 – 225";"<2";"219,220";"";"";"";"";"";"";"";"";"";"";"";"";"";"";"";"";"";""
"2";"Alloy 20-38-3-3Cu (20Cb3/ 825)";"calcium lactate";"organic acid salts";"5";"25 – 175";"<2";"219,220";"";"";"";"";"";"";"";"";"";"";"";"";"";"";"";"";"";""
"3";"Alloy 30-44-5-3W (G-30)";"calcium lactate";"organic acid salts";"5";"25 – 175";"<2";"219,220";"";"";"";"";"";"";"";"";"";"";"";"";"";"";"";"";"";""
"4";"Austenitic Cr-Ni Stainless Steel (18-8; 304/ 304L/ 347)";"calcium lactate";"organic acid salts";"5";"25 – 225";"<2";"219,220";"";"";"";"";"";"";"";"";"";"";"";"";"";"";"";"";"";""
"5";"Austenitic Cr-Ni-Mo Stainless Steel (17-12-3; 316L/ 317L)";"calcium lactate";"organic acid salts";"5";"25 – 225";"<2";"219,220";"";"";"";"";"";"";"";"";"";"";"";"";"";"";"";"";"";""
"6";"Brass (>15Zn)";"calcium lactate";"organic acid salts";"5";"25 – 175";"<20";"219,220";"";"";"";"";"";"";"";"";"";"";"";"";"";"";"";"";"";""
"7";"Cast Iron, Gray/ Ductile";"calcium lactate";"organic acid salts";"5";"25 – 225";"<20";"219,220";"";"";"";"";"";"";"";"";"";"";"";"";"";"";"";"";"";""
"8";"Copper/ Bronze/ Low Brass";"calcium lactate";"organic acid salts";"5";"25 – 175";"<20";"219,220";"";"";"";"";"";"";"";"";"";"";"";"";"";"";"";"";"";""
"9";"Copper-Nickel";"calcium lactate";"organic acid salts";"5";"25 – 175";"<20";"219,220";"";"";"";"";"";"";"";"";"";"";"";"";"";"";"";"";"";""
"10";"Cr Stainless Steel (12Cr)";"calcium lactate";"organic acid salts";"5";"25 – 225";"<2";"219,220";"";"";"";"";"";"";"";"";"";"";"";"";"";"";"";"";"";""
"11";"Cr Stainless Steel (17Cr)";"calcium lactate";"organic acid salts";"5";"25 – 225";"<2";"219,220";"";"";"";"";"";"";"";"";"";"";"";"";"";"";"";"";"";""
"12";"Gold/ Platinum";"calcium lactate";"organic acid salts";"5";"25 – 225";"<2";"219,220";"";"";"";"";"";"";"";"";"";"";"";"";"";"";"";"";"";""
"13";"Lead";"calcium lactate";"organic acid salts";"5";"25 – 175";"<2";"219,220";"";"";"";"";"";"";"";"";"";"";"";"";"";"";"";"";"";""
"14";"Lead";"calcium lactate";"organic acid salts";"5";"175 – 225";"<20";"219,220";"";"";"";"";"";"";"";"";"";"";"";"";"";"";"";"";"";""
"15";"Mo Superalloy (Ni-Cr-Fe-9Mo; 625/ 725)";"calcium lactate";"organic acid salts";"5";"25 – 225";"<2";"219,220";"";"";"";"";"";"";"";"";"";"";"";"";"";"";"";"";"";""
"16";"Mo Superalloy (Ni-16Cr-16Mo; C276)";"calcium lactate";"organic acid salts";"5";"25 – 225";"<2";"219,220";"";"";"";"";"";"";"";"";"";"";"";"";"";"";"";"";"";""
"17";"Mo Superalloy (Ni-20Cr-16Mo-4W; 686)";"calcium lactate";"organic acid salts";"5";"25 – 225";"<2";"219,220";"";"";"";"";"";"";"";"";"";"";"";"";"";"";"";"";"";""
"18";"Mo Superalloy (Ni-22Cr-16Mo; C22/ 59)";"calcium lactate";"organic acid salts";"5";"25 – 225";"<2";"219,220";"";"";"";"";"";"";"";"";"";"";"";"";"";"";"";"";"";""
"19";"Mo Superalloy (Ni-23Cr-16Mo-1Cu; C20000)";"calcium lactate";"organic acid salts";"5";"25 – 225";"<2";"219,220";"";"";"";"";"";"";"";"";"";"";"";"";"";"";"";"";"";""
"20";"Nickel (200)";"calcium lactate";"organic acid salts";"5";"25 – 175";"<20";"219,220";"";"";"";"";"";"";"";"";"";"";"";"";"";"";"";"";"";""
"21";"Nickel Cast Iron (15-35Ni)";"calcium lactate";"organic acid salts";"5";"175 – 225";"20 – 50";"219,220";"";"";"";"";"";"";"";"";"";"";"";"";"";"";"";"";"";""
"22";"Nickel-Copper (400)";"calcium lactate";"organic acid salts";"5";"25 – 175";"<20";"219,220";"";"";"";"";"";"";"";"";"";"";"";"";"";"";"";"";"";""
"23";"Ni-Cr-Fe Alloy (600/ 690)";"calcium lactate";"organic acid salts";"5";"25 – 225";"<2";"219,220";"";"";"";"";"";"";"";"";"";"";"";"";"";"";"";"";"";""
"24";"Ni-Mo Alloy (Ni-30Mo; B-2)";"calcium lactate";"organic acid salts";"5";"25 – 225";"<20";"219,220";"";"";"";"";"";"";"";"";"";"";"";"";"";"";"";"";"";""
"25";"Silicon Cast Iron (14Si)";"calcium lactate";"organic acid salts";"5";"52 – 192";"<20";"218,220";"";"";"";"";"";"";"";"";"";"";"";"";"";"";"";"";"";""
"26";"Silver";"calcium lactate";"organic acid salts";"5";"25 – 225";"<2";"219,220";"";"";"";"";"";"";"";"";"";"";"";"";"";"";"";"";"";""
"27";"Steels, Carbon/ Low Alloy";"calcium lactate";"organic acid salts";"5";"25 – 225";"<20";"219,220";"";"";"";"";"";"";"";"";"";"";"";"";"";"";"";"";"";""
"";"";"";"";"";"";"";"";"";"";"";"";"";"";"";"";"";"";"";"";"";"";"";"";"";""
"";"";"";"";"";"";"";"";"";"";"";"";"";"";"";"";"";"";"";"";"";"";"";"";"";""
"Corrosion Survey Database (COR•SUR) © 2002 NACE International";"";"";"";"";"";"";"";"";"";"";"";"";"";"";"";"";"";"";"";"";"";"";"";"";""
