Repository: Mahyar-rajabi94/TF_SDL

File: data/corrosion_data/TableData - 2024-11-08T200145.088.csv
sep=;
"Title: Corrosion Survey Database (COR•SUR)";"";"";"";"";"";"";"";"";"";"";"";"";"";"";"";"";"";"";"";"";"";"";"";"";""
"Table: Cobaltous linoleate";"";"";"";"";"";"";"";"";"";"";"";"";"";"";"";"";"";"";"";"";"";"";"";"";""
"DOWNLOAD SHOWS ONLY THE DISPLAYED DATA, UP TO 50 ROWS";"";"";"";"";"";"";"";"";"";"";"";"";"";"";"";"";"";"";"";"";"";"";"";"";""
"No.";"material or substance name";"exposure medium";"exposure medium class";"conc. (%)";"temp. (°F)";"corrosion rate (mil/yr)";"reference";"";"";"";"";"";"";"";"";"";"";"";"";"";"";"";"";"";""
"1";"Alloy 20-38-3-3Cu (20Cb3/ 825)";"cobaltous linoleate";"organic acid salts";"100";"25 – 225";"<2";"219";"";"";"";"";"";"";"";"";"";"";"";"";"";"";"";"";"";""
"2";"Alloy 30-44-5-3W (G-30)";"cobaltous linoleate";"organic acid salts";"100";"25 – 225";"<2";"219";"";"";"";"";"";"";"";"";"";"";"";"";"";"";"";"";"";""
"3";"Aluminum Alloy (3003/ 5154)";"cobaltous linoleate";"organic acid salts";"100";"25 – 75";">50";"219";"";"";"";"";"";"";"";"";"";"";"";"";"";"";"";"";"";""
"4";"Austenitic Cr-Ni Stainless Steel (18-8; 304/ 304L/ 347)";"cobaltous linoleate";"organic acid salts";"100";"25 – 225";"<2";"219";"";"";"";"";"";"";"";"";"";"";"";"";"";"";"";"";"";""
"5";"Austenitic Cr-Ni-Mo Stainless Steel (17-12-3; 316L/ 317L)";"cobaltous linoleate";"organic acid salts";"100";"25 – 225";"<2";"219";"";"";"";"";"";"";"";"";"";"";"";"";"";"";"";"";"";""
"6";"Brass (>15Zn)";"cobaltous linoleate";"organic acid salts";"100";"25 – 225";"<20";"219";"";"";"";"";"";"";"";"";"";"";"";"";"";"";"";"";"";""
"7";"Cast Iron, Gray/ Ductile";"cobaltous linoleate";"organic acid salts";"100";"25 – 225";"<2";"219";"";"";"";"";"";"";"";"";"";"";"";"";"";"";"";"";"";""
"8";"Copper/ Bronze/ Low Brass";"cobaltous linoleate";"organic acid salts";"100";"25 – 225";"<20";"219";"";"";"";"";"";"";"";"";"";"";"";"";"";"";"";"";"";""
"9";"Copper-Nickel";"cobaltous linoleate";"organic acid salts";"100";"25 – 225";"<20";"219";"";"";"";"";"";"";"";"";"";"";"";"";"";"";"";"";"";""
"10";"Cr Stainless Steel (12Cr)";"cobaltous linoleate";"organic acid salts";"100";"25 – 225";"<2";"219";"";"";"";"";"";"";"";"";"";"";"";"";"";"";"";"";"";""
"11";"Cr Stainless Steel (17Cr)";"cobaltous linoleate";"organic acid salts";"100";"25 – 225";"<2";"219";"";"";"";"";"";"";"";"";"";"";"";"";"";"";"";"";"";""
"12";"Gold/ Platinum";"cobaltous linoleate";"organic acid salts";"100";"25 – 225";"<2";"219";"";"";"";"";"";"";"";"";"";"";"";"";"";"";"";"";"";""
"13";"Lead";"cobaltous linoleate";"organic acid salts";"100";"25 – 75";"<2";"219";"";"";"";"";"";"";"";"";"";"";"";"";"";"";"";"";"";""
"14";"Mo Superalloy (Ni-Cr-Fe-9Mo; 625/ 725)";"cobaltous linoleate";"organic acid salts";"100";"25 – 225";"<2";"219";"";"";"";"";"";"";"";"";"";"";"";"";"";"";"";"";"";""
"15";"Mo Superalloy (Ni-16Cr-16Mo; C276)";"cobaltous linoleate";"organic acid salts";"100";"25 – 225";"<2";"219";"";"";"";"";"";"";"";"";"";"";"";"";"";"";"";"";"";""
"16";"Mo Superalloy (Ni-20Cr-16Mo-4W; 686)";"cobaltous linoleate";"organic acid salts";"100";"25 – 225";"<2";"219";"";"";"";"";"";"";"";"";"";"";"";"";"";"";"";"";"";""
"17";"Mo Superalloy (Ni-22Cr-16Mo; C22/ 59)";"cobaltous linoleate";"organic acid salts";"100";"25 – 225";"<2";"219";"";"";"";"";"";"";"";"";"";"";"";"";"";"";"";"";"";""
"18";"Mo Superalloy (Ni-23Cr-16Mo-1Cu; C20000)";"cobaltous linoleate";"organic acid salts";"100";"25 – 225";"<2";"219";"";"";"";"";"";"";"";"";"";"";"";"";"";"";"";"";"";""
"19";"Nickel (200)";"cobaltous linoleate";"organic acid salts";"100";"25 – 225";"<2";"219";"";"";"";"";"";"";"";"";"";"";"";"";"";"";"";"";"";""
"20";"Nickel Cast Iron (15-35Ni)";"cobaltous linoleate";"organic acid salts";"100";"25 – 225";"<2";"219";"";"";"";"";"";"";"";"";"";"";"";"";"";"";"";"";"";""
"21";"Nickel-Copper (400)";"cobaltous linoleate";"organic acid salts";"100";"25 – 225";"<20";"219";"";"";"";"";"";"";"";"";"";"";"";"";"";"";"";"";"";""
"22";"Ni-Cr-Fe Alloy (600/ 690)";"cobaltous linoleate";"organic acid salts";"100";"25 – 225";"<2";"219";"";"";"";"";"";"";"";"";"";"";"";"";"";"";"";"";"";""
"23";"Ni-Mo Alloy (Ni-30Mo; B-2)";"cobaltous linoleate";"organic acid salts";"100";"25 – 225";"<2";"219";"";"";"";"";"";"";"";"";"";"";"";"";"";"";"";"";"";""
"24";"Silicon Cast Iron (14Si)";"cobaltous linoleate";"organic acid salts";"100";"52 – 237";"<20";"218";"";"";"";"";"";"";"";"";"";"";"";"";"";"";"";"";"";""
"25";"Steels, Carbon/ Low Alloy";"cobaltous linoleate";"organic acid salts";"100";"25 – 225";"<2";"219";"";"";"";"";"";"";"";"";"";"";"";"";"";"";"";"";"";""
"26";"Tantalum";"cobaltous linoleate";"organic acid salts";"100";"25 – 225";"<2";"219";"";"";"";"";"";"";"";"";"";"";"";"";"";"";"";"";"";""
"27";"Titanium, Unalloyed";"cobaltous linoleate";"organic acid salts";"100";"25 – 225";"<2";"219";"";"";"";"";"";"";"";"";"";"";"";"";"";"";"";"";"";""
"28";"Zirconium";"cobaltous linoleate";"organic acid salts";"100";"25 – 225";"<2";"219";"";"";"";"";"";"";"";"";"";"";"";"";"";"";"";"";"";""
"";"";"";"";"";"";"";"";"";"";"";"";"";"";"";"";"";"";"";"";"";"";"";"";"";""
"";"";"";"";"";"";"";"";"";"";"";"";"";"";"";"";"";"";"";"";"";"";"";"";"";""
"Corrosion Survey Database (COR•SUR) © 2002 NACE International";"";"";"";"";"";"";"";"";"";"";"";"";"";"";"";"";"";"";"";"";"";"";"";"";""

File: data/corrosion_data/TableData - 2024-11-08T200156.900.csv
sep=;
"Title: Corrosion Survey Database (COR•SUR)";"";"";"";"";"";"";"";"";"";"";"";"";"";"";"";"";"";"";"";"";"";"";"";"";""
"Table: Potassium bitartrate";"";"";"";"";"";"";"";"";"";"";"";"";"";"";"";"";"";"";"";"";"";"";"";"";""
"DOWNLOAD SHOWS ONLY THE DISPLAYED DATA, UP TO 50 ROWS";"";"";"";"";"";"";"";"";"";"";"";"";"";"";"";"";"";"";"";"";"";"";"";"";""
"No.";"material or substance name";"exposure medium";"exposure medium synonym";"exposure medium CAS RN";"exposure medium formula";"exposure medium class";"conc. (%)";"temp. (°F)";"corrosion rate (mil/yr)";"reference";"";"";"";"";"";"";"";"";"";"";"";"";"";"";""
"1";"Alloy 20-25-4Mo (904L)";"potassium bitartrate";"potassium hydrogen tartrate";"868-14-4";"C4H5KO6";"organic acid salts";"<1";"212";"<2";"189";"";"";"";"";"";"";"";"";"";"";"";"";"";"";""
"2";"Alloy 20-38-3-3Cu (20Cb3/ 825)";"potassium bitartrate";"potassium hydrogen tartrate";"868-14-4";"C4H5KO6";"organic acid salts";"1";"25 – 225";"<20";"219,220";"";"";"";"";"";"";"";"";"";"";"";"";"";"";""
"3";"Alloy 30-44-5-3W (G-30)";"potassium bitartrate";"potassium hydrogen tartrate";"868-14-4";"C4H5KO6";"organic acid salts";"1";"25 – 225";"<20";"219,220";"";"";"";"";"";"";"";"";"";"";"";"";"";"";""
"4";"Aluminum Alloy (3003/ 5154)";"potassium bitartrate";"potassium hydrogen tartrate";"868-14-4";"C4H5KO6";"organic acid salts";"<1";"60";"<20";"220";"";"";"";"";"";"";"";"";"";"";"";"";"";"";""
"5";"Aluminum Alloy (3003/ 5154)";"potassium bitartrate";"potassium hydrogen tartrate";"868-14-4";"C4H5KO6";"organic acid salts";"<1";"80";">50";"220";"";"";"";"";"";"";"";"";"";"";"";"";"";"";""
"6";"Austenitic Cr-Ni Stainless Steel (18-8; 304/ 304L/ 347)";"potassium bitartrate";"potassium hydrogen tartrate";"868-14-4";"C4H5KO6";"organic acid salts";"<2";"212";"20 – 50";"219,220";"";"";"";"";"";"";"";"";"";"";"";"";"";"";""
"7";"Austenitic Cr-Ni Stainless Steel (18-8; 304/ 304L/ 347)";"potassium bitartrate";"potassium hydrogen tartrate";"868-14-4";"C4H5KO6";"organic acid salts";"1";"25 – 75";">50";"219,220";"";"";"";"";"";"";"";"";"";"";"";"";"";"";""
"8";"Austenitic Cr-Ni-Mo Stainless Steel (17-12-3; 316L/ 317L)";"potassium bitartrate";"potassium hydrogen tartrate";"868-14-4";"C4H5KO6";"organic acid salts";"<2";"212";"<2";"219,220";"";"";"";"";"";"";"";"";"";"";"";"";"";"";""
"9";"Austenitic Cr-Ni-Mo Stainless Steel (17-12-3; 316L/ 317L)";"potassium bitartrate";"potassium hydrogen tartrate";"868-14-4";"C4H5KO6";"organic acid salts";"1";"25 – 210";"<20";"219,220";"";"";"";"";"";"";"";"";"";"";"";"";"";"";""
"10";"Cast Iron, Gray/ Ductile";"potassium bitartrate";"potassium hydrogen tartrate";"868-14-4";"C4H5KO6";"organic acid salts";"1";"25 – 75";">50";"219,220";"";"";"";"";"";"";"";"";"";"";"";"";"";"";""
"11";"Cr Stainless Steel (12Cr)";"potassium bitartrate";"potassium hydrogen tartrate";"868-14-4";"C4H5KO6";"organic acid salts";"1";"175 – 225";">50";"219,220";"";"";"";"";"";"";"";"";"";"";"";"";"";"";""
"12";"Cr Stainless Steel (17Cr)";"potassium bitartrate";"potassium hydrogen tartrate";"868-14-4";"C4H5KO6";"organic acid salts";"1";"175 – 225";">50";"219,220";"";"";"";"";"";"";"";"";"";"";"";"";"";"";""
"13";"Nickel (200)";"potassium bitartrate";"potassium hydrogen tartrate";"868-14-4";"C4H5KO6";"organic acid salts";"1";"25 – 225";"<20";"219,220";"";"";"";"";"";"";"";"";"";"";"";"";"";"";""
"14";"Silicon Cast Iron (14Si)";"potassium bitartrate";"potassium hydrogen tartrate";"868-14-4";"C4H5KO6";"organic acid salts";"1";"97 – 147";">50";"219,220";"";"";"";"";"";"";"";"";"";"";"";"";"";"";""
"15";"Silicon Cast Iron (14Si)";"potassium bitartrate";"potassium hydrogen tartrate";"868-14-4";"C4H5KO6";"organic acid salts";"1";"187 – 237";">50";"219,220";"";"";"";"";"";"";"";"";"";"";"";"";"";"";""
"16";"Silver";"potassium bitartrate";"potassium hydrogen tartrate";"868-14-4";"C4H5KO6";"organic acid salts";"1";"25 – 225";"<2";"219,220";"";"";"";"";"";"";"";"";"";"";"";"";"";"";""
"17";"Steels, Carbon/ Low Alloy";"potassium bitartrate";"potassium hydrogen tartrate";"868-14-4";"C4H5KO6";"organic acid salts";"1";"25 – 75";">50";"219,220";"";"";"";"";"";"";"";"";"";"";"";"";"";"";""
"18";"Superferritic Stainless Steel (26-1)";"potassium bitartrate";"potassium hydrogen tartrate";"868-14-4";"C4H5KO6";"organic acid salts";"1";"25 – 225";"<20";"219,220";"";"";"";"";"";"";"";"";"";"";"";"";"";"";""
"19";"Titanium, Unalloyed";"potassium bitartrate";"potassium hydrogen tartrate";"868-14-4";"C4H5KO6";"organic acid salts";"<1";"212";"<2";"189";"";"";"";"";"";"";"";"";"";"";"";"";"";"";""
"";"";"";"";"";"";"";"";"";"";"";"";"";"";"";"";"";"";"";"";"";"";"";"";"";""
"";"";"";"";"";"";"";"";"";"";"";"";"";"";"";"";"";"";"";"";"";"";"";"";"";""
"Corrosion Survey Database (COR•SUR) © 2002 NACE International";"";"";"";"";"";"";"";"";"";"";"";"";"";"";"";"";"";"";"";"";"";"";"";"";""

File: data/corrosion_data/TableData - 2024-11-08T200200.734.csv
sep=;
"Title: Corrosion Survey Database (COR•SUR)";"";"";"";"";"";"";"";"";"";"";"";"";"";"";"";"";"";"";"";"";"";"";"";"";""
"Table: Potassium formate";"";"";"";"";"";"";"";"";"";"";"";"";"";"";"";"";"";"";"";"";"";"";"";"";""
"DOWNLOAD SHOWS ONLY THE DISPLAYED DATA, UP TO 50 ROWS";"";"";"";"";"";"";"";"";"";"";"";"";"";"";"";"";"";"";"";"";"";"";"";"";""
"No.";"material or substance name";"exposure medium";"exposure medium CAS RN";"exposure medium formula";"exposure medium class";"conc. (%)";"temp. (°F)";"corrosion rate (mil/yr)";"test note";"reference";"";"";"";"";"";"";"";"";"";"";"";"";"";"";""
"1";"Alloy 20-25-4Mo (904L)";"potassium formate";"590-29-4";"CHKO2";"organic acid salts";"5 – 80";"25 – 225";"<2";"";"219,220";"";"";"";"";"";"";"";"";"";"";"";"";"";"";""
"2";"Alloy 20-38-3-3Cu (20Cb3/ 825)";"potassium formate";"590-29-4";"CHKO2";"organic acid salts";"5 – 80";"25 – 225";"<2";"";"219,220";"";"";"";"";"";"";"";"";"";"";"";"";"";"";""
"3";"Alloy 30-44-5-3W (G-30)";"potassium formate";"590-29-4";"CHKO2";"organic acid salts";"5 – 80";"25 – 225";"<2";"";"219,220";"";"";"";"";"";"";"";"";"";"";"";"";"";"";""
"4";"Aluminum Alloy (3003/ 5154)";"potassium formate";"590-29-4";"CHKO2";"organic acid salts";"5 – 80";"25 – 225";"<2";"";"219,220";"";"";"";"";"";"";"";"";"";"";"";"";"";"";""
"5";"Austenitic Cr-Ni Stainless Steel (18-8; 304/ 304L/ 347)";"potassium formate";"590-29-4";"CHKO2";"organic acid salts";"5 – 80";"25 – 225";"<2";"";"219,220";"";"";"";"";"";"";"";"";"";"";"";"";"";"";""
"6";"Austenitic Cr-Ni-Mo Stainless Steel (17-12-3; 316L/ 317L)";"potassium formate";"590-29-4";"CHKO2";"organic acid salts";"5 – 80";"25 – 225";"<2";"";"219,220";"";"";"";"";"";"";"";"";"";"";"";"";"";"";""
"7";"Brass (>15Zn)";"potassium formate";"590-29-4";"CHKO2";"organic acid salts";"5 – 80";"25 – 225";"<2";"";"219,220";"";"";"";"";"";"";"";"";"";"";"";"";"";"";""
"8";"Cast Iron, Gray/ Ductile";"potassium formate";"590-29-4";"CHKO2";"organic acid salts";"5 – 80";"25 – 225";"<2";"";"219,220";"";"";"";"";"";"";"";"";"";"";"";"";"";"";""
"9";"Copper/ Bronze/ Low Brass";"potassium formate";"590-29-4";"CHKO2";"organic acid salts";"5 – 80";"25 – 225";"<2";"";"219,220";"";"";"";"";"";"";"";"";"";"";"";"";"";"";""
"10";"Copper-Nickel";"potassium formate";"590-29-4";"CHKO2";"organic acid salts";"5 – 80";"25 – 225";"<2";"";"219,220";"";"";"";"";"";"";"";"";"";"";"";"";"";"";""
"11";"Cr Stainless Steel (17Cr)";"potassium formate";"590-29-4";"CHKO2";"organic acid salts";"5 – 80";"25 – 225";"<2";"";"219,220";"";"";"";"";"";"";"";"";"";"";"";"";"";"";""
"12";"Gold/ Platinum";"potassium formate";"590-29-4";"CHKO2";"organic acid salts";"5 – 80";"25 – 225";"<2";"";"219,220";"";"";"";"";"";"";"";"";"";"";"";"";"";"";""
"13";"Lead";"potassium formate";"590-29-4";"CHKO2";"organic acid salts";"5 – 80";"25 – 225";"<2";"";"219,220";"";"";"";"";"";"";"";"";"";"";"";"";"";"";""
"14";"Nickel (200)";"potassium formate";"590-29-4";"CHKO2";"organic acid salts";"5 – 80";"25 – 225";"<2";"";"219,220";"";"";"";"";"";"";"";"";"";"";"";"";"";"";""
"15";"Nickel-Copper (400)";"potassium formate";"590-29-4";"CHKO2";"organic acid salts";"5 – 80";"25 – 225";"<2";"";"219,220";"";"";"";"";"";"";"";"";"";"";"";"";"";"";""
"16";"Ni-Cr-Fe Alloy (600/ 690)";"potassium formate";"590-29-4";"CHKO2";"organic acid salts";"5 – 80";"25 – 225";"<2";"";"219,220";"";"";"";"";"";"";"";"";"";"";"";"";"";"";""
"17";"Silicon Cast Iron (14Si)";"potassium formate";"590-29-4";"CHKO2";"organic acid salts";"5 – 80";"52 – 237";"<2";"~7 pH and ";"218,220";"";"";"";"";"";"";"";"";"";"";"";"";"";"";""
"18";"Silver";"potassium formate";"590-29-4";"CHKO2";"organic acid salts";"5 – 80";"25 – 225";"<2";"";"219,220";"";"";"";"";"";"";"";"";"";"";"";"";"";"";""
"19";"Steels, Carbon/ Low Alloy";"potassium formate";"590-29-4";"CHKO2";"organic acid salts";"15 – 80";"25 – 225";"<2";"";"219,220";"";"";"";"";"";"";"";"";"";"";"";"";"";"";""
"20";"Superferritic Stainless Steel (26-1)";"potassium formate";"590-29-4";"CHKO2";"organic acid salts";"5 – 80";"25 – 225";"<2";"";"219,220";"";"";"";"";"";"";"";"";"";"";"";"";"";"";""
"21";"Zirconium";"potassium formate";"590-29-4";"CHKO2";"organic acid salts";"5 – 80";"25 – 225";"<2";"";"219,220";"";"";"";"";"";"";"";"";"";"";"";"";"";"";""
"";"";"";"";"";"";"";"";"";"";"";"";"";"";"";"";"";"";"";"";"";"";"";"";"";""
"";"";"";"";"";"";"";"";"";"";"";"";"";"";"";"";"";"";"";"";"";"";"";"";"";""
"Corrosion Survey Database (COR•SUR) © 2002 NACE International";"";"";"";"";"";"";"";"";"";"";"";"";"";"";"";"";"";"";"";"";"";"";"";"";""

File: data/corrosion_data/TableData - 2024-11-08T200210.693.csv
sep=;
"Title: Corrosion Survey Database (COR•SUR)";"";"";"";"";"";"";"";"";"";"";"";"";"";"";"";"";"";"";"";"";"";"";"";"";""
"Table: Sodium benzoate";"";"";"";"";"";"";"";"";"";"";"";"";"";"";"";"";"";"";"";"";"";"";"";"";""
"DOWNLOAD SHOWS ONLY THE DISPLAYED DATA, UP TO 50 ROWS";"";"";"";"";"";"";"";"";"";"";"";"";"";"";"";"";"";"";"";"";"";"";"";"";""
"No.";"material or substance name";"exposure medium";"exposure medium CAS RN";"exposure medium formula";"exposure medium class";"conc. (%)";"temp. (°F)";"corrosion rate (mil/yr)";"reference";"";"";"";"";"";"";"";"";"";"";"";"";"";"";"";""
"1";"Alloy 20-25-4Mo (904L)";"sodium benzoate";"532-32-1";"C7H5NaO2";"organic acid salts";"5 – 40";"25 – 225";"<2";"219,220";"";"";"";"";"";"";"";"";"";"";"";"";"";"";"";""
"2";"Alloy 20-25-4Mo (904L)";"sodium benzoate";"532-32-1";"C7H5NaO2";"organic acid salts";"100";"25 – 125";"<2";"219,220";"";"";"";"";"";"";"";"";"";"";"";"";"";"";"";""
"3";"Alloy 20-38-3-3Cu (20Cb3/ 825)";"sodium benzoate";"532-32-1";"C7H5NaO2";"organic acid salts";"5 – 40";"25 – 225";"<2";"219,220";"";"";"";"";"";"";"";"";"";"";"";"";"";"";"";""
"4";"Alloy 20-38-3-3Cu (20Cb3/ 825)";"sodium benzoate";"532-32-1";"C7H5NaO2";"organic acid salts";"100";"25 – 125";"<2";"219,220";"";"";"";"";"";"";"";"";"";"";"";"";"";"";"";""
"5";"Alloy 30-44-5-3W (G-30)";"sodium benzoate";"532-32-1";"C7H5NaO2";"organic acid salts";"5 – 40";"25 – 225";"<2";"219,220";"";"";"";"";"";"";"";"";"";"";"";"";"";"";"";""
"6";"Alloy 30-44-5-3W (G-30)";"sodium benzoate";"532-32-1";"C7H5NaO2";"organic acid salts";"100";"25 – 125";"<2";"219,220";"";"";"";"";"";"";"";"";"";"";"";"";"";"";"";""
"7";"Aluminum Alloy (3003/ 5154)";"sodium benzoate";"532-32-1";"C7H5NaO2";"organic acid salts";"5 – 15";"25 – 75";"<20";"219";"";"";"";"";"";"";"";"";"";"";"";"";"";"";"";""
"8";"Aluminum Alloy (3003/ 5154)";"sodium benzoate";"532-32-1";"C7H5NaO2";"organic acid salts";"5 – 15";"175 – 225";"20 – 50";"219";"";"";"";"";"";"";"";"";"";"";"";"";"";"";"";""
"9";"Aluminum Alloy (3003/ 5154)";"sodium benzoate";"532-32-1";"C7H5NaO2";"organic acid salts";"100";"25 – 75";"<20";"219";"";"";"";"";"";"";"";"";"";"";"";"";"";"";"";""
"10";"Austenitic Cr-Ni Stainless Steel (18-8; 304/ 304L/ 347)";"sodium benzoate";"532-32-1";"C7H5NaO2";"organic acid salts";"5 – 40";"25 – 225";"<2";"219,220";"";"";"";"";"";"";"";"";"";"";"";"";"";"";"";""
"11";"Austenitic Cr-Ni Stainless Steel (18-8; 304/ 304L/ 347)";"sodium benzoate";"532-32-1";"C7H5NaO2";"organic acid salts";"100";"25 – 125";"<2";"219,220";"";"";"";"";"";"";"";"";"";"";"";"";"";"";"";""
"12";"Austenitic Cr-Ni-Mo Stainless Steel (17-12-3; 316L/ 317L)";"sodium benzoate";"532-32-1";"C7H5NaO2";"organic acid salts";"5 – 40";"25 – 225";"<2";"219,220";"";"";"";"";"";"";"";"";"";"";"";"";"";"";"";""
"13";"Austenitic Cr-Ni-Mo Stainless Steel (17-12-3; 316L/ 317L)";"sodium benzoate";"532-32-1";"C7H5NaO2";"organic acid salts";"100";"25 – 125";"<2";"219,220";"";"";"";"";"";"";"";"";"";"";"";"";"";"";"";""
"14";"Brass (>15Zn)";"sodium benzoate";"532-32-1";"C7H5NaO2";"organic acid salts";"5 – 40";"25 – 225";"<20";"219,220";"";"";"";"";"";"";"";"";"";"";"";"";"";"";"";""
"15";"Cast Iron, Gray/ Ductile";"sodium benzoate";"532-32-1";"C7H5NaO2";"organic acid salts";"5 – 40";"25 – 225";"<20";"219,220";"";"";"";"";"";"";"";"";"";"";"";"";"";"";"";""
"16";"Cast Iron, Gray/ Ductile";"sodium benzoate";"532-32-1";"C7H5NaO2";"organic acid salts";"100";"25 – 125";"<2";"219,220";"";"";"";"";"";"";"";"";"";"";"";"";"";"";"";""
"17";"Copper/ Bronze/ Low Brass";"sodium benzoate";"532-32-1";"C7H5NaO2";"organic acid salts";"5 – 40";"25 – 225";"<2";"219,220";"";"";"";"";"";"";"";"";"";"";"";"";"";"";"";""
"18";"Cr Stainless Steel (12Cr)";"sodium benzoate";"532-32-1";"C7H5NaO2";"organic acid salts";"5 – 40";"25 – 225";"<2";"219,220";"";"";"";"";"";"";"";"";"";"";"";"";"";"";"";""
"19";"Cr Stainless Steel (17Cr)";"sodium benzoate";"532-32-1";"C7H5NaO2";"organic acid salts";"5 – 40";"25 – 225";"<2";"219,220";"";"";"";"";"";"";"";"";"";"";"";"";"";"";"";""
"20";"Mo Superalloy (Ni-Cr-Fe-9Mo; 625/ 725)";"sodium benzoate";"532-32-1";"C7H5NaO2";"organic acid salts";"5 – 40";"25 – 225";"<2";"219,220";"";"";"";"";"";"";"";"";"";"";"";"";"";"";"";""
"21";"Mo Superalloy (Ni-Cr-Fe-9Mo; 625/ 725)";"sodium benzoate";"532-32-1";"C7H5NaO2";"organic acid salts";"100";"25 – 125";"<2";"219,220";"";"";"";"";"";"";"";"";"";"";"";"";"";"";"";""
"22";"Mo Superalloy (Ni-16Cr-16Mo; C276)";"sodium benzoate";"532-32-1";"C7H5NaO2";"organic acid salts";"5 – 40";"25 – 225";"<2";"219,220";"";"";"";"";"";"";"";"";"";"";"";"";"";"";"";""
"23";"Mo Superalloy (Ni-16Cr-16Mo; C276)";"sodium benzoate";"532-32-1";"C7H5NaO2";"organic acid salts";"100";"25 – 125";"<2";"219,220";"";"";"";"";"";"";"";"";"";"";"";"";"";"";"";""
"24";"Mo Superalloy (Ni-20Cr-16Mo-4W; 686)";"sodium benzoate";"532-32-1";"C7H5NaO2";"organic acid salts";"5 – 40";"25 – 225";"<2";"219,220";"";"";"";"";"";"";"";"";"";"";"";"";"";"";"";""
"25";"Mo Superalloy (Ni-20Cr-16Mo-4W; 686)";"sodium benzoate";"532-32-1";"C7H5NaO2";"organic acid salts";"100";"25 – 125";"<2";"219,220";"";"";"";"";"";"";"";"";"";"";"";"";"";"";"";""
"26";"Mo Superalloy (Ni-22Cr-16Mo; C22/ 59)";"sodium benzoate";"532-32-1";"C7H5NaO2";"organic acid salts";"5 – 40";"25 – 225";"<2";"219,220";"";"";"";"";"";"";"";"";"";"";"";"";"";"";"";""
"27";"Mo Superalloy (Ni-22Cr-16Mo; C22/ 59)";"sodium benzoate";"532-32-1";"C7H5NaO2";"organic acid salts";"100";"25 – 125";"<2";"219,220";"";"";"";"";"";"";"";"";"";"";"";"";"";"";"";""
"28";"Mo Superalloy (Ni-23Cr-16Mo-1Cu; C20000)";"sodium benzoate";"532-32-1";"C7H5NaO2";"organic acid salts";"5 – 40";"25 – 225";"<2";"219,220";"";"";"";"";"";"";"";"";"";"";"";"";"";"";"";""
"29";"Mo Superalloy (Ni-23Cr-16Mo-1Cu; C20000)";"sodium benzoate";"532-32-1";"C7H5NaO2";"organic acid salts";"100";"25 – 125";"<2";"219,220";"";"";"";"";"";"";"";"";"";"";"";"";"";"";"";""
"30";"Nickel (200)";"sodium benzoate";"532-32-1";"C7H5NaO2";"organic acid salts";"5 – 40";"25 – 225";"<20";"219,220";"";"";"";"";"";"";"";"";"";"";"";"";"";"";"";""
"31";"Nickel Cast Iron (15-35Ni)";"sodium benzoate";"532-32-1";"C7H5NaO2";"organic acid salts";"5 – 40";"25 – 225";"<20";"219,220";"";"";"";"";"";"";"";"";"";"";"";"";"";"";"";""
"32";"Nickel Cast Iron (15-35Ni)";"sodium benzoate";"532-32-1";"C7H5NaO2";"organic acid salts";"100";"25 – 125";"<2";"219,220";"";"";"";"";"";"";"";"";"";"";"";"";"";"";"";""
"33";"Nickel-Copper (400)";"sodium benzoate";"532-32-1";"C7H5NaO2";"organic acid salts";"5 – 40";"25 – 225";"<20";"219,220";"";"";"";"";"";"";"";"";"";"";"";"";"";"";"";""
"34";"Ni-Cr-Fe Alloy (600/ 690)";"sodium benzoate";"532-32-1";"C7H5NaO2";"organic acid salts";"5 – 40";"25 – 225";"<2";"219,220";"";"";"";"";"";"";"";"";"";"";"";"";"";"";"";""
"35";"Ni-Mo Alloy (Ni-30Mo; B-2)";"sodium benzoate";"532-32-1";"C7H5NaO2";"organic acid salts";"5 – 40";"25 – 225";"<20";"219,220";"";"";"";"";"";"";"";"";"";"";"";"";"";"";"";""
"36";"Ni-Mo Alloy (Ni-30Mo; B-2)";"sodium benzoate";"532-32-1";"C7H5NaO2";"organic acid salts";"100";"25 – 125";"<2";"219,220";"";"";"";"";"";"";"";"";"";"";"";"";"";"";"";""
"37";"Silicon Cast Iron (14Si)";"sodium benzoate";"532-32-1";"C7H5NaO2";"organic acid salts";"5 – 40";"52 – 237";"<20";"218,220";"";"";"";"";"";"";"";"";"";"";"";"";"";"";"";""
"38";"Silicon Cast Iron (14Si)";"sodium benzoate";"532-32-1";"C7H5NaO2";"organic acid salts";"100";"52 – 237";"<20";"218,220";"";"";"";"";"";"";"";"";"";"";"";"";"";"";"";""
"39";"Silver";"sodium benzoate";"532-32-1";"C7H5NaO2";"organic acid salts";"5 – 40";"25 – 225";"<2";"219,220";"";"";"";"";"";"";"";"";"";"";"";"";"";"";"";""
"40";"Steels, Carbon/ Low Alloy";"sodium benzoate";"532-32-1";"C7H5NaO2";"organic acid salts";"5 – 40";"25 – 225";"<20";"219,220";"";"";"";"";"";"";"";"";"";"";"";"";"";"";"";""
"41";"Steels, Carbon/ Low Alloy";"sodium benzoate";"532-32-1";"C7H5NaO2";"organic acid salts";"100";"25 – 125";"<2";"219,220";"";"";"";"";"";"";"";"";"";"";"";"";"";"";"";""
"42";"Superferritic Stainless Steel (26-1)";"sodium benzoate";"532-32-1";"C7H5NaO2";"organic acid salts";"5 – 40";"25 – 225";"<2";"219,220";"";"";"";"";"";"";"";"";"";"";"";"";"";"";"";""
"43";"Superferritic Stainless Steel (26-1)";"sodium benzoate";"532-32-1";"C7H5NaO2";"organic acid salts";"100";"25 – 125";"<2";"219,220";"";"";"";"";"";"";"";"";"";"";"";"";"";"";"";""
"44";"Tantalum";"sodium benzoate";"532-32-1";"C7H5NaO2";"organic acid salts";"5 – 15";"25 – 75";"<2";"219";"";"";"";"";"";"";"";"";"";"";"";"";"";"";"";""
"45";"Titanium, Unalloyed";"sodium benzoate";"532-32-1";"C7H5NaO2";"organic acid salts";"5 – 40";"25 – 225";"<20";"219,220";"";"";"";"";"";"";"";"";"";"";"";"";"";"";"";""
"";"";"";"";"";"";"";"";"";"";"";"";"";"";"";"";"";"";"";"";"";"";"";"";"";""
"";"";"";"";"";"";"";"";"";"";"";"";"";"";"";"";"";"";"";"";"";"";"";"";"";""
"Corrosion Survey Database (COR•SUR) © 2002 NACE International";"";"";"";"";"";"";"";"";"";"";"";"";"";"";"";"";"";"";"";"";"";"";"";"";""

File: data/corrosion_data/TableData - 2024-11-08T200215.344.csv
sep=;
"Title: Corrosion Survey Database (COR•SUR)";"";"";"";"";"";"";"";"";"";"";"";"";"";"";"";"";"";"";"";"";"";"";"";"";""
"Table: Sodium bitartrate";"";"";"";"";"";"";"";"";"";"";"";"";"";"";"";"";"";"";"";"";"";"";"";"";""
"DOWNLOAD SHOWS ONLY THE DISPLAYED DATA, UP TO 50 ROWS";"";"";"";"";"";"";"";"";"";"";"";"";"";"";"";"";"";"";"";"";"";"";"";"";""
"No.";"material or substance name";"exposure medium";"exposure medium class";"conc. (%)";"temp. (°F)";"corrosion rate (mil/yr)";"reference";"";"";"";"";"";"";"";"";"";"";"";"";"";"";"";"";"";""
"1";"Alloy 20-25-4Mo (904L)";"sodium bitartrate";"organic acid salts";"5 – 15";"25 – 225";"<2";"219";"";"";"";"";"";"";"";"";"";"";"";"";"";"";"";"";"";""
"2";"Alloy 20-38-3-3Cu (20Cb3/ 825)";"sodium bitartrate";"organic acid salts";"5 – 15";"25 – 225";"<2";"219";"";"";"";"";"";"";"";"";"";"";"";"";"";"";"";"";"";""
"3";"Alloy 30-44-5-3W (G-30)";"sodium bitartrate";"organic acid salts";"5 – 15";"25 – 225";"<2";"219";"";"";"";"";"";"";"";"";"";"";"";"";"";"";"";"";"";""
"4";"Aluminum Alloy (3003/ 5154)";"sodium bitartrate";"organic acid salts";"5 – 15";"25 – 225";"<2";"219";"";"";"";"";"";"";"";"";"";"";"";"";"";"";"";"";"";""
"5";"Aluminum Alloy (3003/ 5154)";"sodium bitartrate";"organic acid salts";"15 – 35";"25 – 175";"<20";"219";"";"";"";"";"";"";"";"";"";"";"";"";"";"";"";"";"";""
"6";"Aluminum Alloy (3003/ 5154)";"sodium bitartrate";"organic acid salts";"100";"25 – 75";"<20";"219";"";"";"";"";"";"";"";"";"";"";"";"";"";"";"";"";"";""
"7";"Austenitic Cr-Ni Stainless Steel (18-8; 304/ 304L/ 347)";"sodium bitartrate";"organic acid salts";"5 – 15";"25 – 225";"<2";"219";"";"";"";"";"";"";"";"";"";"";"";"";"";"";"";"";"";""
"8";"Austenitic Cr-Ni-Mo Stainless Steel (17-12-3; 316L/ 317L)";"sodium bitartrate";"organic acid salts";"5 – 15";"25 – 225";"<2";"219";"";"";"";"";"";"";"";"";"";"";"";"";"";"";"";"";"";""
"9";"Brass (>15Zn)";"sodium bitartrate";"organic acid salts";"5 – 15";"25 – 75";">50";"219";"";"";"";"";"";"";"";"";"";"";"";"";"";"";"";"";"";""
"10";"Cast Iron, Gray/ Ductile";"sodium bitartrate";"organic acid salts";"5 – 15";"25 – 75";"20 – 50";"219";"";"";"";"";"";"";"";"";"";"";"";"";"";"";"";"";"";""
"11";"Copper/ Bronze/ Low Brass";"sodium bitartrate";"organic acid salts";"5 – 15";"25 – 75";">50";"219";"";"";"";"";"";"";"";"";"";"";"";"";"";"";"";"";"";""
"12";"Gold/ Platinum";"sodium bitartrate";"organic acid salts";"5 – 15";"25 – 225";"<2";"219";"";"";"";"";"";"";"";"";"";"";"";"";"";"";"";"";"";""
"13";"Lead";"sodium bitartrate";"organic acid salts";"5 – 15";"25 – 75";">50";"219";"";"";"";"";"";"";"";"";"";"";"";"";"";"";"";"";"";""
"14";"Nickel (200)";"sodium bitartrate";"organic acid salts";"5 – 15";"25 – 225";"<2";"219";"";"";"";"";"";"";"";"";"";"";"";"";"";"";"";"";"";""
"15";"Nickel Cast Iron (15-35Ni)";"sodium bitartrate";"organic acid salts";"5 – 15";"25 – 225";"<2";"219";"";"";"";"";"";"";"";"";"";"";"";"";"";"";"";"";"";""
"16";"Nickel-Copper (400)";"sodium bitartrate";"organic acid salts";"5 – 15";"25 – 225";"<2";"219";"";"";"";"";"";"";"";"";"";"";"";"";"";"";"";"";"";""
"17";"Ni-Cr-Fe Alloy (600/ 690)";"sodium bitartrate";"organic acid salts";"5 – 15";"25 – 225";"<2";"219";"";"";"";"";"";"";"";"";"";"";"";"";"";"";"";"";"";""
"18";"Silicon Cast Iron (14Si)";"sodium bitartrate";"organic acid salts";"5 – 15";"52 – 237";"<2";"218";"";"";"";"";"";"";"";"";"";"";"";"";"";"";"";"";"";""
"19";"Silicon Cast Iron (14Si)";"sodium bitartrate";"organic acid salts";"100";"52 – 237";"<20";"218";"";"";"";"";"";"";"";"";"";"";"";"";"";"";"";"";"";""
"20";"Silver";"sodium bitartrate";"organic acid salts";"5 – 15";"25 – 225";"<2";"219";"";"";"";"";"";"";"";"";"";"";"";"";"";"";"";"";"";""
"21";"Steels, Carbon/ Low Alloy";"sodium bitartrate";"organic acid salts";"5 – 15";"25 – 75";"20 – 50";"219";"";"";"";"";"";"";"";"";"";"";"";"";"";"";"";"";"";""
"22";"Superferritic Stainless Steel (26-1)";"sodium bitartrate";"organic acid salts";"5 – 15";"25 – 225";"<2";"219";"";"";"";"";"";"";"";"";"";"";"";"";"";"";"";"";"";""
"23";"Tantalum";"sodium bitartrate";"organic acid salts";"5 – 15";"25 – 275";"<2";"219";"";"";"";"";"";"";"";"";"";"";"";"";"";"";"";"";"";""
"";"";"";"";"";"";"";"";"";"";"";"";"";"";"";"";"";"";"";"";"";"";"";"";"";""
"";"";"";"";"";"";"";"";"";"";"";"";"";"";"";"";"";"";"";"";"";"";"";"";"";""
"Corrosion Survey Database (COR•SUR) © 2002 NACE International";"";"";"";"";"";"";"";"";"";"";"";"";"";"";"";"";"";"";"";"";"";"";"";"";""

File: data/corrosion_data/TableData - 2024-11-08T200220.653.csv
sep=;
"Title: Corrosion Survey Database (COR•SUR)";"";"";"";"";"";"";"";"";"";"";"";"";"";"";"";"";"";"";"";"";"";"";"";"";""
"Table: Sodium citrate";"";"";"";"";"";"";"";"";"";"";"";"";"";"";"";"";"";"";"";"";"";"";"";"";""
"DOWNLOAD SHOWS ONLY THE DISPLAYED DATA, UP TO 50 ROWS";"";"";"";"";"";"";"";"";"";"";"";"";"";"";"";"";"";"";"";"";"";"";"";"";""
"No.";"material or substance name";"exposure medium";"exposure medium class";"conc. (%)";"temp. (°F)";"corrosion rate (mil/yr)";"reference";"";"";"";"";"";"";"";"";"";"";"";"";"";"";"";"";"";""
"1";"Alloy 20-25-4Mo (904L)";"sodium citrate";"organic acid salts";"5 – 40";"25 – 225";"<2";"219,220";"";"";"";"";"";"";"";"";"";"";"";"";"";"";"";"";"";""
"2";"Alloy 20-25-4Mo (904L)";"sodium citrate";"organic acid salts";"100";"25 – 75";"<2";"219,220";"";"";"";"";"";"";"";"";"";"";"";"";"";"";"";"";"";""
"3";"Alloy 20-38-3-3Cu (20Cb3/ 825)";"sodium citrate";"organic acid salts";"5 – 40";"25 – 225";"<2";"219,220";"";"";"";"";"";"";"";"";"";"";"";"";"";"";"";"";"";""
"4";"Alloy 20-38-3-3Cu (20Cb3/ 825)";"sodium citrate";"organic acid salts";"100";"25 – 75";"<2";"219,220";"";"";"";"";"";"";"";"";"";"";"";"";"";"";"";"";"";""
"5";"Alloy 30-44-5-3W (G-30)";"sodium citrate";"organic acid salts";"5 – 40";"25 – 225";"<2";"219,220";"";"";"";"";"";"";"";"";"";"";"";"";"";"";"";"";"";""
"6";"Alloy 30-44-5-3W (G-30)";"sodium citrate";"organic acid salts";"100";"25 – 75";"<2";"219,220";"";"";"";"";"";"";"";"";"";"";"";"";"";"";"";"";"";""
"7";"Aluminum Alloy (3003/ 5154)";"sodium citrate";"organic acid salts";"5 – 15";"25 – 75";">50";"219";"";"";"";"";"";"";"";"";"";"";"";"";"";"";"";"";"";""
"8";"Aluminum Alloy (3003/ 5154)";"sodium citrate";"organic acid salts";"100";"25 – 75";">50";"219";"";"";"";"";"";"";"";"";"";"";"";"";"";"";"";"";"";""
"9";"Austenitic Cr-Ni Stainless Steel (18-8; 304/ 304L/ 347)";"sodium citrate";"organic acid salts";"5 – 40";"25 – 225";"<2";"219,220";"";"";"";"";"";"";"";"";"";"";"";"";"";"";"";"";"";""
"10";"Austenitic Cr-Ni Stainless Steel (18-8; 304/ 304L/ 347)";"sodium citrate";"organic acid salts";"100";"25 – 75";"<2";"219,220";"";"";"";"";"";"";"";"";"";"";"";"";"";"";"";"";"";""
"11";"Austenitic Cr-Ni-Mo Stainless Steel (17-12-3; 316L/ 317L)";"sodium citrate";"organic acid salts";"5 – 40";"25 – 225";"<2";"219,220";"";"";"";"";"";"";"";"";"";"";"";"";"";"";"";"";"";""
"12";"Austenitic Cr-Ni-Mo Stainless Steel (17-12-3; 316L/ 317L)";"sodium citrate";"organic acid salts";"100";"25 – 75";"<2";"219,220";"";"";"";"";"";"";"";"";"";"";"";"";"";"";"";"";"";""
"13";"Copper/ Bronze/ Low Brass";"sodium citrate";"organic acid salts";"100";"25 – 75";">50";"219";"";"";"";"";"";"";"";"";"";"";"";"";"";"";"";"";"";""
"14";"Cr Stainless Steel (12Cr)";"sodium citrate";"organic acid salts";"5 – 40";"25 – 225";"<2";"219,220";"";"";"";"";"";"";"";"";"";"";"";"";"";"";"";"";"";""
"15";"Cr Stainless Steel (17Cr)";"sodium citrate";"organic acid salts";"5 – 40";"25 – 225";"<2";"219,220";"";"";"";"";"";"";"";"";"";"";"";"";"";"";"";"";"";""
"16";"Lead";"sodium citrate";"organic acid salts";"5 – 40";"25 – 75";">50";"219,220";"";"";"";"";"";"";"";"";"";"";"";"";"";"";"";"";"";""
"17";"Lead";"sodium citrate";"organic acid salts";"100";"25 – 75";">50";"219,220";"";"";"";"";"";"";"";"";"";"";"";"";"";"";"";"";"";""
"18";"Mo Superalloy (Ni-Cr-Fe-9Mo; 625/ 725)";"sodium citrate";"organic acid salts";"5 – 40";"25 – 75";"<20";"219,220";"";"";"";"";"";"";"";"";"";"";"";"";"";"";"";"";"";""
"19";"Mo Superalloy (Ni-Cr-Fe-9Mo; 625/ 725)";"sodium citrate";"organic acid salts";"100";"25 – 75";"<2";"219,220";"";"";"";"";"";"";"";"";"";"";"";"";"";"";"";"";"";""
"20";"Mo Superalloy (Ni-16Cr-16Mo; C276)";"sodium citrate";"organic acid salts";"5 – 40";"25 – 75";"<20";"219,220";"";"";"";"";"";"";"";"";"";"";"";"";"";"";"";"";"";""
"21";"Mo Superalloy (Ni-16Cr-16Mo; C276)";"sodium citrate";"organic acid salts";"100";"25 – 75";"<2";"219,220";"";"";"";"";"";"";"";"";"";"";"";"";"";"";"";"";"";""
"22";"Mo Superalloy (Ni-20Cr-16Mo-4W; 686)";"sodium citrate";"organic acid salts";"5 – 40";"25 – 75";"<20";"219,220";"";"";"";"";"";"";"";"";"";"";"";"";"";"";"";"";"";""
"23";"Mo Superalloy (Ni-20Cr-16Mo-4W; 686)";"sodium citrate";"organic acid salts";"100";"25 – 75";"<2";"219,220";"";"";"";"";"";"";"";"";"";"";"";"";"";"";"";"";"";""
"24";"Mo Superalloy (Ni-22Cr-16Mo; C22/ 59)";"sodium citrate";"organic acid salts";"5 – 40";"25 – 75";"<20";"219,220";"";"";"";"";"";"";"";"";"";"";"";"";"";"";"";"";"";""
"25";"Mo Superalloy (Ni-22Cr-16Mo; C22/ 59)";"sodium citrate";"organic acid salts";"100";"25 – 75";"<2";"219,220";"";"";"";"";"";"";"";"";"";"";"";"";"";"";"";"";"";""
"26";"Mo Superalloy (Ni-23Cr-16Mo-1Cu; C20000)";"sodium citrate";"organic acid salts";"5 – 40";"25 – 75";"<20";"219,220";"";"";"";"";"";"";"";"";"";"";"";"";"";"";"";"";"";""
"27";"Mo Superalloy (Ni-23Cr-16Mo-1Cu; C20000)";"sodium citrate";"organic acid salts";"100";"25 – 75";"<2";"219,220";"";"";"";"";"";"";"";"";"";"";"";"";"";"";"";"";"";""
"28";"Nickel-Copper (400)";"sodium citrate";"organic acid salts";"100";"25 – 75";"<20";"219";"";"";"";"";"";"";"";"";"";"";"";"";"";"";"";"";"";""
"29";"Ni-Mo Alloy (Ni-30Mo; B-2)";"sodium citrate";"organic acid salts";"5 – 40";"25 – 75";"<20";"219,220";"";"";"";"";"";"";"";"";"";"";"";"";"";"";"";"";"";""
"30";"Ni-Mo Alloy (Ni-30Mo; B-2)";"sodium citrate";"organic acid salts";"100";"25 – 75";"<2";"219,220";"";"";"";"";"";"";"";"";"";"";"";"";"";"";"";"";"";""
"31";"Silicon Cast Iron (14Si)";"sodium citrate";"organic acid salts";"100";"52 – 237";"<20";"218";"";"";"";"";"";"";"";"";"";"";"";"";"";"";"";"";"";""
"32";"Silver";"sodium citrate";"organic acid salts";"5 – 40";"25 – 225";"<2";"219,220";"";"";"";"";"";"";"";"";"";"";"";"";"";"";"";"";"";""
"33";"Steels, Carbon/ Low Alloy";"sodium citrate";"organic acid salts";"5 – 15";"25 – 75";">50";"219";"";"";"";"";"";"";"";"";"";"";"";"";"";"";"";"";"";""
"34";"Steels, Carbon/ Low Alloy";"sodium citrate";"organic acid salts";"100";"25 – 75";"<2";"219";"";"";"";"";"";"";"";"";"";"";"";"";"";"";"";"";"";""
"35";"Superferritic Stainless Steel (26-1)";"sodium citrate";"organic acid salts";"5 – 40";"25 – 225";"<2";"219,220";"";"";"";"";"";"";"";"";"";"";"";"";"";"";"";"";"";""
"36";"Superferritic Stainless Steel (26-1)";"sodium citrate";"organic acid salts";"100";"25 – 75";"<2";"219,220";"";"";"";"";"";"";"";"";"";"";"";"";"";"";"";"";"";""
"37";"Tantalum";"sodium citrate";"organic acid salts";"5 – 40";"25 – 75";"<2";"219,220";"";"";"";"";"";"";"";"";"";"";"";"";"";"";"";"";"";""
"";"";"";"";"";"";"";"";"";"";"";"";"";"";"";"";"";"";"";"";"";"";"";"";"";""
"";"";"";"";"";"";"";"";"";"";"";"";"";"";"";"";"";"";"";"";"";"";"";"";"";""
"Corrosion Survey Database (COR•SUR) © 2002 NACE International";"";"";"";"";"";"";"";"";"";"";"";"";"";"";"";"";"";"";"";"";"";"";"";"";""

File: data/corrosion_data/TableData - 2024-11-08T200236.148.csv
sep=;
"Title: Corrosion Survey Database (COR•SUR)";"";"";"";"";"";"";"";"";"";"";"";"";"";"";"";"";"";"";"";"";"";"";"";"";""
"Table: Sodium glutamate";"";"";"";"";"";"";"";"";"";"";"";"";"";"";"";"";"";"";"";"";"";"";"";"";""
"DOWNLOAD SHOWS ONLY THE DISPLAYED DATA, UP TO 50 ROWS";"";"";"";"";"";"";"";"";"";"";"";"";"";"";"";"";"";"";"";"";"";"";"";"";""
"No.";"material or substance name";"exposure medium";"exposure medium class";"warnings";"resistance note";"conc. (%)";"temp. (°F)";"corrosion rate (mil/yr)";"reference";"";"";"";"";"";"";"";"";"";"";"";"";"";"";"";""
"1";"Alloy 20-25-4Mo (904L)";"sodium glutamate";"organic acid salts";"";"";"5 – 35";"25 – 225";"<2";"219,220";"";"";"";"";"";"";"";"";"";"";"";"";"";"";"";""
"2";"Alloy 20-38-3-3Cu (20Cb3/ 825)";"sodium glutamate";"organic acid salts";"";"";"5 – 35";"25 – 225";"<2";"219,220";"";"";"";"";"";"";"";"";"";"";"";"";"";"";"";""
"3";"Alloy 20-38-3-3Cu (20Cb3/ 825)";"sodium glutamate";"organic acid salts";"";"";"85 – 95";"25 – 175";"<2";"219,220";"";"";"";"";"";"";"";"";"";"";"";"";"";"";"";""
"4";"Alloy 30-44-5-3W (G-30)";"sodium glutamate";"organic acid salts";"";"";"5 – 35";"25 – 225";"<2";"219,220";"";"";"";"";"";"";"";"";"";"";"";"";"";"";"";""
"5";"Alloy 30-44-5-3W (G-30)";"sodium glutamate";"organic acid salts";"";"";"85 – 95";"25 – 175";"<2";"219,220";"";"";"";"";"";"";"";"";"";"";"";"";"";"";"";""
"6";"Aluminum Alloy (3003/ 5154)";"sodium glutamate";"organic acid salts";"";"";"5 – 45";"25 – 225";"<20";"219";"";"";"";"";"";"";"";"";"";"";"";"";"";"";"";""
"7";"Austenitic Cr-Ni Stainless Steel (18-8; 304/ 304L/ 347)";"sodium glutamate";"organic acid salts";"";"pitting";"5 – 35";"25 – 225";"<2";"219,220";"";"";"";"";"";"";"";"";"";"";"";"";"";"";"";""
"8";"Austenitic Cr-Ni Stainless Steel (18-8; 304/ 304L/ 347)";"sodium glutamate";"organic acid salts";"";"";"85 – 95";"25 – 75";"<2";"219,220";"";"";"";"";"";"";"";"";"";"";"";"";"";"";"";""
"9";"Austenitic Cr-Ni-Mo Stainless Steel (17-12-3; 316L/ 317L)";"sodium glutamate";"organic acid salts";"";"";"5 – 35";"25 – 225";"<2";"219,220";"";"";"";"";"";"";"";"";"";"";"";"";"";"";"";""
"10";"Brass (>15Zn)";"sodium glutamate";"organic acid salts";"severe corrosion with oxygen ingress";"";"";"0";"<2";"219";"";"";"";"";"";"";"";"";"";"";"";"";"";"";"";""
"11";"Copper/ Bronze/ Low Brass";"sodium glutamate";"organic acid salts";"severe corrosion with oxygen ingress";"";"5 – 15";"25 – 75";"<20";"219,220";"";"";"";"";"";"";"";"";"";"";"";"";"";"";"";""
"12";"Copper-Nickel";"sodium glutamate";"organic acid salts";"severe corrosion with oxygen ingress";"";"";"0";"<2";"219";"";"";"";"";"";"";"";"";"";"";"";"";"";"";"";""
"13";"Lead";"sodium glutamate";"organic acid salts";"";"";"5 – 15";"25 – 75";">50";"219";"";"";"";"";"";"";"";"";"";"";"";"";"";"";"";""
"14";"Nickel (200)";"sodium glutamate";"organic acid salts";"severe corrosion with oxygen ingress";"";"5 – 35";"25 – 225";"<20";"219,220";"";"";"";"";"";"";"";"";"";"";"";"";"";"";"";""
"15";"Nickel-Copper (400)";"sodium glutamate";"organic acid salts";"severe corrosion with oxygen ingress";"";"5 – 35";"25 – 225";"<20";"219,220";"";"";"";"";"";"";"";"";"";"";"";"";"";"";"";""
"16";"Nickel-Copper (400)";"sodium glutamate";"organic acid salts";"severe corrosion with oxygen ingress";"";">85";"25 – 75";"<20";"219,220";"";"";"";"";"";"";"";"";"";"";"";"";"";"";"";""
"17";"Ni-Cr-Fe Alloy (600/ 690)";"sodium glutamate";"organic acid salts";"";"";"5 – 35";"25 – 225";"<20";"219";"";"";"";"";"";"";"";"";"";"";"";"";"";"";"";""
"18";"Ni-Cr-Fe Alloy (600/ 690)";"sodium glutamate";"organic acid salts";"";"";"85 – 95";"25 – 75";"<2";"219";"";"";"";"";"";"";"";"";"";"";"";"";"";"";"";""
"19";"Ni-Mo Alloy (Ni-30Mo; B-2)";"sodium glutamate";"organic acid salts";"";"";"85 – 95";"25 – 75";"<2";"219";"";"";"";"";"";"";"";"";"";"";"";"";"";"";"";""
"20";"Silicon Cast Iron (14Si)";"sodium glutamate";"organic acid salts";"";"";"100";"52 – 237";"<20";"218";"";"";"";"";"";"";"";"";"";"";"";"";"";"";"";""
"21";"Steels, Carbon/ Low Alloy";"sodium glutamate";"organic acid salts";"";"";"5 – 35";"25 – 225";"<20";"219";"";"";"";"";"";"";"";"";"";"";"";"";"";"";"";""
"";"";"";"";"";"";"";"";"";"";"";"";"";"";"";"";"";"";"";"";"";"";"";"";"";""
"";"";"";"";"";"";"";"";"";"";"";"";"";"";"";"";"";"";"";"";"";"";"";"";"";""
"Corrosion Survey Database (COR•SUR) © 2002 NACE International";"";"";"";"";"";"";"";"";"";"";"";"";"";"";"";"";"";"";"";"";"";"";"";"";""
