Repository: Mahyar-rajabi94/TF_SDL

File: data/corrosion_data/TableData - 2024-11-08T200244.655.csv
sep=;
"Title: Corrosion Survey Database (COR•SUR)";"";"";"";"";"";"";"";"";"";"";"";"";"";"";"";"";"";"";"";"";"";"";"";"";""
"Table: Sodium oleate";"";"";"";"";"";"";"";"";"";"";"";"";"";"";"";"";"";"";"";"";"";"";"";"";""
"DOWNLOAD SHOWS ONLY THE DISPLAYED DATA, UP TO 50 ROWS";"";"";"";"";"";"";"";"";"";"";"";"";"";"";"";"";"";"";"";"";"";"";"";"";""
"No.";"material or substance name";"exposure medium";"exposure medium class";"conc. (%)";"temp. (°F)";"corrosion rate (mil/yr)";"reference";"";"";"";"";"";"";"";"";"";"";"";"";"";"";"";"";"";""
"1";"Alloy 20-38-3-3Cu (20Cb3/ 825)";"sodium oleate";"organic acid salts";"5 – 10";"25 – 175";"<20";"219,220";"";"";"";"";"";"";"";"";"";"";"";"";"";"";"";"";"";""
"2";"Alloy 30-44-5-3W (G-30)";"sodium oleate";"organic acid salts";"5 – 10";"25 – 175";"<20";"219,220";"";"";"";"";"";"";"";"";"";"";"";"";"";"";"";"";"";""
"3";"Austenitic Cr-Ni Stainless Steel (18-8; 304/ 304L/ 347)";"sodium oleate";"organic acid salts";"5 – 10";"25 – 175";"<2";"219,220";"";"";"";"";"";"";"";"";"";"";"";"";"";"";"";"";"";""
"4";"Austenitic Cr-Ni-Mo Stainless Steel (17-12-3; 316L/ 317L)";"sodium oleate";"organic acid salts";"5 – 10";"25 – 175";"<2";"219,220";"";"";"";"";"";"";"";"";"";"";"";"";"";"";"";"";"";""
"5";"Silicon Cast Iron (14Si)";"sodium oleate";"organic acid salts";"100";"25 – 225";"<20";"219";"";"";"";"";"";"";"";"";"";"";"";"";"";"";"";"";"";""
"6";"Steels, Carbon/ Low Alloy";"sodium oleate";"organic acid salts";"5 – 10";"25 – 75";"<20";"219,220";"";"";"";"";"";"";"";"";"";"";"";"";"";"";"";"";"";""
"7";"Titanium, Unalloyed";"sodium oleate";"organic acid salts";"100";"25 – 75";"<2";"219";"";"";"";"";"";"";"";"";"";"";"";"";"";"";"";"";"";""
"";"";"";"";"";"";"";"";"";"";"";"";"";"";"";"";"";"";"";"";"";"";"";"";"";""
"";"";"";"";"";"";"";"";"";"";"";"";"";"";"";"";"";"";"";"";"";"";"";"";"";""
"Corrosion Survey Database (COR•SUR) © 2002 NACE International";"";"";"";"";"";"";"";"";"";"";"";"";"";"";"";"";"";"";"";"";"";"";"";"";""

File: data/corrosion_data/TableData - 2024-11-08T200317.940.csv
sep=;
"Title: Corrosion Survey Database (COR•SUR)";"";"";"";"";"";"";"";"";"";"";"";"";"";"";"";"";"";"";"";"";"";"";"";"";""
"Table: Sodium salicylate";"";"";"";"";"";"";"";"";"";"";"";"";"";"";"";"";"";"";"";"";"";"";"";"";""
"DOWNLOAD SHOWS ONLY THE DISPLAYED DATA, UP TO 50 ROWS";"";"";"";"";"";"";"";"";"";"";"";"";"";"";"";"";"";"";"";"";"";"";"";"";""
"No.";"material or substance name";"exposure medium";"exposure medium class";"conc. (%)";"temp. (°F)";"corrosion rate (mil/yr)";"reference";"";"";"";"";"";"";"";"";"";"";"";"";"";"";"";"";"";""
"1";"Alloy 20-25-4Mo (904L)";"sodium salicylate";"organic acid salts";"1 – 60";"212 – 239";"<2";"198,219,220";"";"";"";"";"";"";"";"";"";"";"";"";"";"";"";"";"";""
"2";"Alloy 20-25-4Mo (904L)";"sodium salicylate";"organic acid salts";"5 – 60";"25 – 212";"<2";"198,219,220";"";"";"";"";"";"";"";"";"";"";"";"";"";"";"";"";"";""
"3";"Alloy 20-25-4Mo (904L)";"sodium salicylate";"organic acid salts";"60 – 80";"75 – 225";"<20";"198,219,220";"";"";"";"";"";"";"";"";"";"";"";"";"";"";"";"";"";""
"4";"Alloy 20-25-4Mo (904L)";"sodium salicylate";"organic acid salts";"80 – 95";"212 – 225";"<20";"198,219,220";"";"";"";"";"";"";"";"";"";"";"";"";"";"";"";"";"";""
"5";"Alloy 20-25-6Mo (254SMO/ 6XN)";"sodium salicylate";"organic acid salts";"1 – 60";"212 – 239";"<2";"198";"";"";"";"";"";"";"";"";"";"";"";"";"";"";"";"";"";""
"6";"Alloy 20-38-3-3Cu (20Cb3/ 825)";"sodium salicylate";"organic acid salts";"1 – 60";"212 – 239";"<2";"198,219,220";"";"";"";"";"";"";"";"";"";"";"";"";"";"";"";"";"";""
"7";"Alloy 20-38-3-3Cu (20Cb3/ 825)";"sodium salicylate";"organic acid salts";"5 – 60";"25 – 75";"<2";"198,219,220";"";"";"";"";"";"";"";"";"";"";"";"";"";"";"";"";"";""
"8";"Alloy 30-44-5-3W (G-30)";"sodium salicylate";"organic acid salts";"1 – 60";"212 – 239";"<2";"198,219,220";"";"";"";"";"";"";"";"";"";"";"";"";"";"";"";"";"";""
"9";"Alloy 30-44-5-3W (G-30)";"sodium salicylate";"organic acid salts";"5 – 60";"25 – 75";"<2";"198,219,220";"";"";"";"";"";"";"";"";"";"";"";"";"";"";"";"";"";""
"10";"Aluminum Alloy (3003/ 5154)";"sodium salicylate";"organic acid salts";"5 – 60";"25 – 75";"<2";"219,220";"";"";"";"";"";"";"";"";"";"";"";"";"";"";"";"";"";""
"11";"Austenitic Cr-Ni Stainless Steel (18-8; 304/ 304L/ 347)";"sodium salicylate";"organic acid salts";"5 – 60";"25 – 75";"<2";"219,220";"";"";"";"";"";"";"";"";"";"";"";"";"";"";"";"";"";""
"12";"Austenitic Cr-Ni Stainless Steel (18-8; 304/ 304L/ 347)";"sodium salicylate";"organic acid salts";"5 – 60";"75 – 225";"<20";"219,220";"";"";"";"";"";"";"";"";"";"";"";"";"";"";"";"";"";""
"13";"Austenitic Cr-Ni Stainless Steel (18-8; 304/ 304L/ 347)";"sodium salicylate";"organic acid salts";"60 – 80";"75 – 225";"<20";"219,220";"";"";"";"";"";"";"";"";"";"";"";"";"";"";"";"";"";""
"14";"Austenitic Cr-Ni Stainless Steel (18-8; 304/ 304L/ 347)";"sodium salicylate";"organic acid salts";"80 – 95";"212 – 225";"<20";"219,220";"";"";"";"";"";"";"";"";"";"";"";"";"";"";"";"";"";""
"15";"Austenitic Cr-Ni-Mo Stainless Steel (17-12-3; 316L/ 317L)";"sodium salicylate";"organic acid salts";"5 – 60";"25 – 75";"<2";"219,220";"";"";"";"";"";"";"";"";"";"";"";"";"";"";"";"";"";""
"16";"Austenitic Cr-Ni-Mo Stainless Steel (17-12-3; 316L/ 317L)";"sodium salicylate";"organic acid salts";"5 – 60";"75 – 225";"<20";"219,220";"";"";"";"";"";"";"";"";"";"";"";"";"";"";"";"";"";""
"17";"Austenitic Cr-Ni-Mo Stainless Steel (17-12-3; 316L/ 317L)";"sodium salicylate";"organic acid salts";"60 – 80";"75 – 225";"<20";"219,220";"";"";"";"";"";"";"";"";"";"";"";"";"";"";"";"";"";""
"18";"Austenitic Cr-Ni-Mo Stainless Steel (17-12-3; 316L/ 317L)";"sodium salicylate";"organic acid salts";"80 – 95";"212 – 225";"<20";"219,220";"";"";"";"";"";"";"";"";"";"";"";"";"";"";"";"";"";""
"19";"Brass (>15Zn)";"sodium salicylate";"organic acid salts";"5 – 60";"25 – 225";"<2";"219,220";"";"";"";"";"";"";"";"";"";"";"";"";"";"";"";"";"";""
"20";"Brass (>15Zn)";"sodium salicylate";"organic acid salts";"60 – 80";"75 – 225";"<2";"219,220";"";"";"";"";"";"";"";"";"";"";"";"";"";"";"";"";"";""
"21";"Brass (>15Zn)";"sodium salicylate";"organic acid salts";"80 – 95";"212 – 225";"<2";"219,220";"";"";"";"";"";"";"";"";"";"";"";"";"";"";"";"";"";""
"22";"Cast Iron, Gray/ Ductile";"sodium salicylate";"organic acid salts";"5 – 60";"25 – 225";"20 – 50";"219,220";"";"";"";"";"";"";"";"";"";"";"";"";"";"";"";"";"";""
"23";"Cast Iron, Gray/ Ductile";"sodium salicylate";"organic acid salts";"60 – 80";"75 – 225";"20 – 50";"219,220";"";"";"";"";"";"";"";"";"";"";"";"";"";"";"";"";"";""
"24";"Cast Iron, Gray/ Ductile";"sodium salicylate";"organic acid salts";"80 – 95";"212 – 225";"20 – 50";"219,220";"";"";"";"";"";"";"";"";"";"";"";"";"";"";"";"";"";""
"25";"Copper/ Bronze/ Low Brass";"sodium salicylate";"organic acid salts";"5 – 60";"25 – 225";"<2";"219,220";"";"";"";"";"";"";"";"";"";"";"";"";"";"";"";"";"";""
"26";"Copper/ Bronze/ Low Brass";"sodium salicylate";"organic acid salts";"60 – 80";"75 – 225";"<2";"219,220";"";"";"";"";"";"";"";"";"";"";"";"";"";"";"";"";"";""
"27";"Copper/ Bronze/ Low Brass";"sodium salicylate";"organic acid salts";"80 – 95";"212 – 225";"<2";"219,220";"";"";"";"";"";"";"";"";"";"";"";"";"";"";"";"";"";""
"28";"Copper-Nickel";"sodium salicylate";"organic acid salts";"5 – 60";"25 – 225";"<2";"219,220";"";"";"";"";"";"";"";"";"";"";"";"";"";"";"";"";"";""
"29";"Copper-Nickel";"sodium salicylate";"organic acid salts";"60 – 80";"75 – 225";"<2";"219,220";"";"";"";"";"";"";"";"";"";"";"";"";"";"";"";"";"";""
"30";"Copper-Nickel";"sodium salicylate";"organic acid salts";"80 – 95";"212 – 225";"<2";"219,220";"";"";"";"";"";"";"";"";"";"";"";"";"";"";"";"";"";""
"31";"Cr Stainless Steel (12Cr)";"sodium salicylate";"organic acid salts";"5 – 45";"25 – 75";"<2";"219";"";"";"";"";"";"";"";"";"";"";"";"";"";"";"";"";"";""
"32";"Cr Stainless Steel (17Cr)";"sodium salicylate";"organic acid salts";"5 – 45";"25 – 75";"<2";"219";"";"";"";"";"";"";"";"";"";"";"";"";"";"";"";"";"";""
"33";"Duplex Stainless Steel (25-6-3)";"sodium salicylate";"organic acid salts";"1 – 60";"212 – 239";"<2";"198";"";"";"";"";"";"";"";"";"";"";"";"";"";"";"";"";"";""
"34";"Gold/ Platinum";"sodium salicylate";"organic acid salts";"5 – 60";"25 – 225";"<2";"219,220";"";"";"";"";"";"";"";"";"";"";"";"";"";"";"";"";"";""
"35";"Gold/ Platinum";"sodium salicylate";"organic acid salts";"60 – 80";"75 – 225";"<2";"219,220";"";"";"";"";"";"";"";"";"";"";"";"";"";"";"";"";"";""
"36";"Gold/ Platinum";"sodium salicylate";"organic acid salts";"80 – 95";"212 – 225";"<2";"219,220";"";"";"";"";"";"";"";"";"";"";"";"";"";"";"";"";"";""
"37";"Mo Superalloy (Ni-Cr-Fe-9Mo; 625/ 725)";"sodium salicylate";"organic acid salts";"5 – 60";"25 – 225";"<2";"219,220";"";"";"";"";"";"";"";"";"";"";"";"";"";"";"";"";"";""
"38";"Mo Superalloy (Ni-Cr-Fe-9Mo; 625/ 725)";"sodium salicylate";"organic acid salts";"60 – 80";"75 – 225";"<2";"219,220";"";"";"";"";"";"";"";"";"";"";"";"";"";"";"";"";"";""
"39";"Mo Superalloy (Ni-Cr-Fe-9Mo; 625/ 725)";"sodium salicylate";"organic acid salts";"80 – 95";"212 – 225";"<2";"219,220";"";"";"";"";"";"";"";"";"";"";"";"";"";"";"";"";"";""
"40";"Mo Superalloy (Ni-16Cr-16Mo; C276)";"sodium salicylate";"organic acid salts";"5 – 60";"25 – 225";"<2";"219,220";"";"";"";"";"";"";"";"";"";"";"";"";"";"";"";"";"";""
"41";"Mo Superalloy (Ni-16Cr-16Mo; C276)";"sodium salicylate";"organic acid salts";"60 – 80";"75 – 225";"<2";"219,220";"";"";"";"";"";"";"";"";"";"";"";"";"";"";"";"";"";""
"42";"Mo Superalloy (Ni-16Cr-16Mo; C276)";"sodium salicylate";"organic acid salts";"80 – 95";"212 – 225";"<2";"219,220";"";"";"";"";"";"";"";"";"";"";"";"";"";"";"";"";"";""
"43";"Mo Superalloy (Ni-20Cr-16Mo-4W; 686)";"sodium salicylate";"organic acid salts";"5 – 60";"25 – 225";"<2";"219,220";"";"";"";"";"";"";"";"";"";"";"";"";"";"";"";"";"";""
"44";"Mo Superalloy (Ni-20Cr-16Mo-4W; 686)";"sodium salicylate";"organic acid salts";"60 – 80";"75 – 225";"<2";"219,220";"";"";"";"";"";"";"";"";"";"";"";"";"";"";"";"";"";""
"45";"Mo Superalloy (Ni-20Cr-16Mo-4W; 686)";"sodium salicylate";"organic acid salts";"80 – 95";"212 – 225";"<2";"219,220";"";"";"";"";"";"";"";"";"";"";"";"";"";"";"";"";"";""
"46";"Mo Superalloy (Ni-22Cr-16Mo; C22/ 59)";"sodium salicylate";"organic acid salts";"5 – 60";"25 – 225";"<2";"219,220";"";"";"";"";"";"";"";"";"";"";"";"";"";"";"";"";"";""
"47";"Mo Superalloy (Ni-22Cr-16Mo; C22/ 59)";"sodium salicylate";"organic acid salts";"60 – 80";"75 – 225";"<2";"219,220";"";"";"";"";"";"";"";"";"";"";"";"";"";"";"";"";"";""
"48";"Mo Superalloy (Ni-22Cr-16Mo; C22/ 59)";"sodium salicylate";"organic acid salts";"80 – 95";"212 – 225";"<2";"219,220";"";"";"";"";"";"";"";"";"";"";"";"";"";"";"";"";"";""
"49";"Mo Superalloy (Ni-23Cr-16Mo-1Cu; C20000)";"sodium salicylate";"organic acid salts";"5 – 60";"25 – 225";"<2";"219,220";"";"";"";"";"";"";"";"";"";"";"";"";"";"";"";"";"";""
"50";"Mo Superalloy (Ni-23Cr-16Mo-1Cu; C20000)";"sodium salicylate";"organic acid salts";"60 – 80";"75 – 225";"<2";"219,220";"";"";"";"";"";"";"";"";"";"";"";"";"";"";"";"";"";""
"";"";"";"";"";"";"";"";"";"";"";"";"";"";"";"";"";"";"";"";"";"";"";"";"";""
"";"";"";"";"";"";"";"";"";"";"";"";"";"";"";"";"";"";"";"";"";"";"";"";"";""
"Corrosion Survey Database (COR•SUR) © 2002 NACE International";"";"";"";"";"";"";"";"";"";"";"";"";"";"";"";"";"";"";"";"";"";"";"";"";""

File: data/corrosion_data/TableData - 2024-11-08T200323.165.csv
sep=;
"Title: Corrosion Survey Database (COR•SUR)";"";"";"";"";"";"";"";"";"";"";"";"";"";"";"";"";"";"";"";"";"";"";"";"";""
"Table: Sodium tartrate";"";"";"";"";"";"";"";"";"";"";"";"";"";"";"";"";"";"";"";"";"";"";"";"";""
"DOWNLOAD SHOWS ONLY THE DISPLAYED DATA, UP TO 50 ROWS";"";"";"";"";"";"";"";"";"";"";"";"";"";"";"";"";"";"";"";"";"";"";"";"";""
"No.";"material or substance name";"exposure medium";"exposure medium CAS RN";"exposure medium formula";"exposure medium class";"conc. (%)";"temp. (°F)";"corrosion rate (mil/yr)";"reference";"";"";"";"";"";"";"";"";"";"";"";"";"";"";"";""
"1";"Alloy 20-25-4Mo (904L)";"sodium tartrate";"868-18-8";"C4H4Na2O6";"organic acid salts";"5 – 25";"25 – 225";"<20";"219";"";"";"";"";"";"";"";"";"";"";"";"";"";"";"";""
"2";"Alloy 20-25-4Mo (904L)";"sodium tartrate";"868-18-8";"C4H4Na2O6";"organic acid salts";"25 – 35";"175 – 225";"<20";"219";"";"";"";"";"";"";"";"";"";"";"";"";"";"";"";""
"3";"Alloy 20-38-3-3Cu (20Cb3/ 825)";"sodium tartrate";"868-18-8";"C4H4Na2O6";"organic acid salts";"5 – 25";"25 – 225";"<20";"219";"";"";"";"";"";"";"";"";"";"";"";"";"";"";"";""
"4";"Alloy 20-38-3-3Cu (20Cb3/ 825)";"sodium tartrate";"868-18-8";"C4H4Na2O6";"organic acid salts";"25 – 35";"175 – 225";"<20";"219";"";"";"";"";"";"";"";"";"";"";"";"";"";"";"";""
"5";"Alloy 30-44-5-3W (G-30)";"sodium tartrate";"868-18-8";"C4H4Na2O6";"organic acid salts";"5 – 25";"25 – 225";"<20";"219";"";"";"";"";"";"";"";"";"";"";"";"";"";"";"";""
"6";"Alloy 30-44-5-3W (G-30)";"sodium tartrate";"868-18-8";"C4H4Na2O6";"organic acid salts";"25 – 35";"175 – 225";"<20";"219";"";"";"";"";"";"";"";"";"";"";"";"";"";"";"";""
"7";"Aluminum Alloy (3003/ 5154)";"sodium tartrate";"868-18-8";"C4H4Na2O6";"organic acid salts";"5 – 25";"25 – 225";"<20";"219";"";"";"";"";"";"";"";"";"";"";"";"";"";"";"";""
"8";"Aluminum Alloy (3003/ 5154)";"sodium tartrate";"868-18-8";"C4H4Na2O6";"organic acid salts";"25 – 35";"175 – 225";"<20";"219";"";"";"";"";"";"";"";"";"";"";"";"";"";"";"";""
"9";"Austenitic Cr-Ni Stainless Steel (18-8; 304/ 304L/ 347)";"sodium tartrate";"868-18-8";"C4H4Na2O6";"organic acid salts";"5 – 25";"25 – 225";"<20";"219";"";"";"";"";"";"";"";"";"";"";"";"";"";"";"";""
"10";"Austenitic Cr-Ni Stainless Steel (18-8; 304/ 304L/ 347)";"sodium tartrate";"868-18-8";"C4H4Na2O6";"organic acid salts";"25 – 35";"175 – 225";"<20";"219";"";"";"";"";"";"";"";"";"";"";"";"";"";"";"";""
"11";"Austenitic Cr-Ni Stainless Steel (18-8; 304/ 304L/ 347)";"sodium tartrate";"868-18-8";"C4H4Na2O6";"organic acid salts";"100";"25 – 75";"<20";"219";"";"";"";"";"";"";"";"";"";"";"";"";"";"";"";""
"12";"Austenitic Cr-Ni-Mo Stainless Steel (17-12-3; 316L/ 317L)";"sodium tartrate";"868-18-8";"C4H4Na2O6";"organic acid salts";"5 – 25";"25 – 225";"<20";"219";"";"";"";"";"";"";"";"";"";"";"";"";"";"";"";""
"13";"Austenitic Cr-Ni-Mo Stainless Steel (17-12-3; 316L/ 317L)";"sodium tartrate";"868-18-8";"C4H4Na2O6";"organic acid salts";"25 – 35";"175 – 225";"<20";"219";"";"";"";"";"";"";"";"";"";"";"";"";"";"";"";""
"14";"Brass (>15Zn)";"sodium tartrate";"868-18-8";"C4H4Na2O6";"organic acid salts";"5 – 45";"25 – 75";">50";"219";"";"";"";"";"";"";"";"";"";"";"";"";"";"";"";""
"15";"Brass (>15Zn)";"sodium tartrate";"868-18-8";"C4H4Na2O6";"organic acid salts";"100";"25 – 225";"<20";"219";"";"";"";"";"";"";"";"";"";"";"";"";"";"";"";""
"16";"Cast Iron, Gray/ Ductile";"sodium tartrate";"868-18-8";"C4H4Na2O6";"organic acid salts";"5 – 45";"25 – 225";"<2";"219";"";"";"";"";"";"";"";"";"";"";"";"";"";"";"";""
"17";"Copper/ Bronze/ Low Brass";"sodium tartrate";"868-18-8";"C4H4Na2O6";"organic acid salts";"5 – 25";"75 – 225";"<20";"219";"";"";"";"";"";"";"";"";"";"";"";"";"";"";"";""
"18";"Copper/ Bronze/ Low Brass";"sodium tartrate";"868-18-8";"C4H4Na2O6";"organic acid salts";"5 – 45";"25 – 75";"<2";"219";"";"";"";"";"";"";"";"";"";"";"";"";"";"";"";""
"19";"Copper/ Bronze/ Low Brass";"sodium tartrate";"868-18-8";"C4H4Na2O6";"organic acid salts";"25 – 35";"175 – 225";"<20";"219";"";"";"";"";"";"";"";"";"";"";"";"";"";"";"";""
"20";"Copper/ Bronze/ Low Brass";"sodium tartrate";"868-18-8";"C4H4Na2O6";"organic acid salts";"100";"25 – 75";"<20";"219";"";"";"";"";"";"";"";"";"";"";"";"";"";"";"";""
"21";"Copper-Nickel";"sodium tartrate";"868-18-8";"C4H4Na2O6";"organic acid salts";"5 – 25";"25 – 225";"<20";"219";"";"";"";"";"";"";"";"";"";"";"";"";"";"";"";""
"22";"Copper-Nickel";"sodium tartrate";"868-18-8";"C4H4Na2O6";"organic acid salts";"25 – 35";"175 – 225";"<20";"219";"";"";"";"";"";"";"";"";"";"";"";"";"";"";"";""
"23";"Gold/ Platinum";"sodium tartrate";"868-18-8";"C4H4Na2O6";"organic acid salts";"5 – 25";"125 – 225";"<2";"219";"";"";"";"";"";"";"";"";"";"";"";"";"";"";"";""
"24";"Gold/ Platinum";"sodium tartrate";"868-18-8";"C4H4Na2O6";"organic acid salts";"25 – 35";"175 – 225";"<2";"219";"";"";"";"";"";"";"";"";"";"";"";"";"";"";"";""
"25";"Mo Superalloy (Ni-Cr-Fe-9Mo; 625/ 725)";"sodium tartrate";"868-18-8";"C4H4Na2O6";"organic acid salts";"5 – 25";"25 – 225";"<20";"219";"";"";"";"";"";"";"";"";"";"";"";"";"";"";"";""
"26";"Mo Superalloy (Ni-Cr-Fe-9Mo; 625/ 725)";"sodium tartrate";"868-18-8";"C4H4Na2O6";"organic acid salts";"25 – 35";"175 – 225";"<20";"219";"";"";"";"";"";"";"";"";"";"";"";"";"";"";"";""
"27";"Mo Superalloy (Ni-16Cr-16Mo; C276)";"sodium tartrate";"868-18-8";"C4H4Na2O6";"organic acid salts";"5 – 25";"25 – 225";"<20";"219";"";"";"";"";"";"";"";"";"";"";"";"";"";"";"";""
"28";"Mo Superalloy (Ni-16Cr-16Mo; C276)";"sodium tartrate";"868-18-8";"C4H4Na2O6";"organic acid salts";"25 – 35";"175 – 225";"<20";"219";"";"";"";"";"";"";"";"";"";"";"";"";"";"";"";""
"29";"Mo Superalloy (Ni-20Cr-16Mo-4W; 686)";"sodium tartrate";"868-18-8";"C4H4Na2O6";"organic acid salts";"5 – 25";"25 – 225";"<20";"219";"";"";"";"";"";"";"";"";"";"";"";"";"";"";"";""
"30";"Mo Superalloy (Ni-20Cr-16Mo-4W; 686)";"sodium tartrate";"868-18-8";"C4H4Na2O6";"organic acid salts";"25 – 35";"175 – 225";"<20";"219";"";"";"";"";"";"";"";"";"";"";"";"";"";"";"";""
"31";"Mo Superalloy (Ni-22Cr-16Mo; C22/ 59)";"sodium tartrate";"868-18-8";"C4H4Na2O6";"organic acid salts";"5 – 25";"25 – 225";"<20";"219";"";"";"";"";"";"";"";"";"";"";"";"";"";"";"";""
"32";"Mo Superalloy (Ni-22Cr-16Mo; C22/ 59)";"sodium tartrate";"868-18-8";"C4H4Na2O6";"organic acid salts";"25 – 35";"175 – 225";"<20";"219";"";"";"";"";"";"";"";"";"";"";"";"";"";"";"";""
"33";"Mo Superalloy (Ni-23Cr-16Mo-1Cu; C20000)";"sodium tartrate";"868-18-8";"C4H4Na2O6";"organic acid salts";"5 – 25";"25 – 225";"<20";"219";"";"";"";"";"";"";"";"";"";"";"";"";"";"";"";""
"34";"Mo Superalloy (Ni-23Cr-16Mo-1Cu; C20000)";"sodium tartrate";"868-18-8";"C4H4Na2O6";"organic acid salts";"25 – 35";"175 – 225";"<20";"219";"";"";"";"";"";"";"";"";"";"";"";"";"";"";"";""
"35";"Nickel (200)";"sodium tartrate";"868-18-8";"C4H4Na2O6";"organic acid salts";"5 – 25";"25 – 225";"<20";"219";"";"";"";"";"";"";"";"";"";"";"";"";"";"";"";""
"36";"Nickel (200)";"sodium tartrate";"868-18-8";"C4H4Na2O6";"organic acid salts";"25 – 35";"175 – 225";"<20";"219";"";"";"";"";"";"";"";"";"";"";"";"";"";"";"";""
"37";"Nickel (200)";"sodium tartrate";"868-18-8";"C4H4Na2O6";"organic acid salts";"100";"25 – 75";"<20";"219";"";"";"";"";"";"";"";"";"";"";"";"";"";"";"";""
"38";"Nickel Cast Iron (15-35Ni)";"sodium tartrate";"868-18-8";"C4H4Na2O6";"organic acid salts";"5 – 45";"25 – 225";"<2";"219";"";"";"";"";"";"";"";"";"";"";"";"";"";"";"";""
"39";"Nickel-Copper (400)";"sodium tartrate";"868-18-8";"C4H4Na2O6";"organic acid salts";"5 – 25";"25 – 225";"<20";"219";"";"";"";"";"";"";"";"";"";"";"";"";"";"";"";""
"40";"Nickel-Copper (400)";"sodium tartrate";"868-18-8";"C4H4Na2O6";"organic acid salts";"25 – 35";"175 – 225";"<20";"219";"";"";"";"";"";"";"";"";"";"";"";"";"";"";"";""
"41";"Nickel-Copper (400)";"sodium tartrate";"868-18-8";"C4H4Na2O6";"organic acid salts";"100";"25 – 75";"<20";"219";"";"";"";"";"";"";"";"";"";"";"";"";"";"";"";""
"42";"Ni-Cr-Fe Alloy (600/ 690)";"sodium tartrate";"868-18-8";"C4H4Na2O6";"organic acid salts";"5 – 25";"25 – 225";"<20";"219";"";"";"";"";"";"";"";"";"";"";"";"";"";"";"";""
"43";"Ni-Cr-Fe Alloy (600/ 690)";"sodium tartrate";"868-18-8";"C4H4Na2O6";"organic acid salts";"25 – 35";"175 – 225";"<20";"219";"";"";"";"";"";"";"";"";"";"";"";"";"";"";"";""
"44";"Ni-Cr-Fe Alloy (600/ 690)";"sodium tartrate";"868-18-8";"C4H4Na2O6";"organic acid salts";"100";"25 – 75";"<20";"219";"";"";"";"";"";"";"";"";"";"";"";"";"";"";"";""
"45";"Ni-Mo Alloy (Ni-30Mo; B-2)";"sodium tartrate";"868-18-8";"C4H4Na2O6";"organic acid salts";"5 – 25";"25 – 225";"<20";"219";"";"";"";"";"";"";"";"";"";"";"";"";"";"";"";""
"46";"Ni-Mo Alloy (Ni-30Mo; B-2)";"sodium tartrate";"868-18-8";"C4H4Na2O6";"organic acid salts";"25 – 35";"175 – 225";"<20";"219";"";"";"";"";"";"";"";"";"";"";"";"";"";"";"";""
"47";"Silicon Cast Iron (14Si)";"sodium tartrate";"868-18-8";"C4H4Na2O6";"organic acid salts";"5 – 25";"52 – 237";"<20";"218";"";"";"";"";"";"";"";"";"";"";"";"";"";"";"";""
"48";"Silicon Cast Iron (14Si)";"sodium tartrate";"868-18-8";"C4H4Na2O6";"organic acid salts";"25 – 35";"187 – 237";"<20";"218";"";"";"";"";"";"";"";"";"";"";"";"";"";"";"";""
"49";"Silicon Cast Iron (14Si)";"sodium tartrate";"868-18-8";"C4H4Na2O6";"organic acid salts";"100";"52 – 102";"<20";"218";"";"";"";"";"";"";"";"";"";"";"";"";"";"";"";""
"50";"Silver";"sodium tartrate";"868-18-8";"C4H4Na2O6";"organic acid salts";"5 – 25";"25 – 225";"<2";"219";"";"";"";"";"";"";"";"";"";"";"";"";"";"";"";""
"";"";"";"";"";"";"";"";"";"";"";"";"";"";"";"";"";"";"";"";"";"";"";"";"";""
"";"";"";"";"";"";"";"";"";"";"";"";"";"";"";"";"";"";"";"";"";"";"";"";"";""
"Corrosion Survey Database (COR•SUR) © 2002 NACE International";"";"";"";"";"";"";"";"";"";"";"";"";"";"";"";"";"";"";"";"";"";"";"";"";""

File: data/corrosion_data/TableData - 2024-11-08T200330.754.csv
sep=;
"Title: Corrosion Survey Database (COR•SUR)";"";"";"";"";"";"";"";"";"";"";"";"";"";"";"";"";"";"";"";"";"";"";"";"";""
"Table: Sodium thioglycolate";"";"";"";"";"";"";"";"";"";"";"";"";"";"";"";"";"";"";"";"";"";"";"";"";""
"DOWNLOAD SHOWS ONLY THE DISPLAYED DATA, UP TO 50 ROWS";"";"";"";"";"";"";"";"";"";"";"";"";"";"";"";"";"";"";"";"";"";"";"";"";""
"No.";"material or substance name";"exposure medium";"exposure medium class";"conc. (%)";"temp. (°F)";"corrosion rate (mil/yr)";"reference";"";"";"";"";"";"";"";"";"";"";"";"";"";"";"";"";"";""
"1";"Alloy 20-25-4Mo (904L)";"sodium thioglycolate";"organic acid salts";"5 – 95";"25 – 225";"<2";"219,220";"";"";"";"";"";"";"";"";"";"";"";"";"";"";"";"";"";""
"2";"Alloy 20-38-3-3Cu (20Cb3/ 825)";"sodium thioglycolate";"organic acid salts";"5 – 95";"25 – 225";"<2";"219,220";"";"";"";"";"";"";"";"";"";"";"";"";"";"";"";"";"";""
"3";"Alloy 30-44-5-3W (G-30)";"sodium thioglycolate";"organic acid salts";"5 – 95";"25 – 225";"<2";"219,220";"";"";"";"";"";"";"";"";"";"";"";"";"";"";"";"";"";""
"4";"Aluminum Alloy (3003/ 5154)";"sodium thioglycolate";"organic acid salts";"5 – 95";"25 – 225";"<2";"219,220";"";"";"";"";"";"";"";"";"";"";"";"";"";"";"";"";"";""
"5";"Austenitic Cr-Ni Stainless Steel (18-8; 304/ 304L/ 347)";"sodium thioglycolate";"organic acid salts";"5 – 95";"25 – 225";"<2";"219,220";"";"";"";"";"";"";"";"";"";"";"";"";"";"";"";"";"";""
"6";"Austenitic Cr-Ni-Mo Stainless Steel (17-12-3; 316L/ 317L)";"sodium thioglycolate";"organic acid salts";"5 – 95";"25 – 225";"<2";"219,220";"";"";"";"";"";"";"";"";"";"";"";"";"";"";"";"";"";""
"7";"Cast Iron, Gray/ Ductile";"sodium thioglycolate";"organic acid salts";"5 – 95";"25 – 75";">50";"219,220";"";"";"";"";"";"";"";"";"";"";"";"";"";"";"";"";"";""
"8";"Copper/ Bronze/ Low Brass";"sodium thioglycolate";"organic acid salts";"5 – 95";"25 – 75";">50";"219,220";"";"";"";"";"";"";"";"";"";"";"";"";"";"";"";"";"";""
"9";"Lead";"sodium thioglycolate";"organic acid salts";"5 – 95";"25 – 75";">50";"219,220";"";"";"";"";"";"";"";"";"";"";"";"";"";"";"";"";"";""
"10";"Mo Superalloy (Ni-Cr-Fe-9Mo; 625/ 725)";"sodium thioglycolate";"organic acid salts";"5 – 95";"25 – 225";"<2";"219,220";"";"";"";"";"";"";"";"";"";"";"";"";"";"";"";"";"";""
"11";"Mo Superalloy (Ni-16Cr-16Mo; C276)";"sodium thioglycolate";"organic acid salts";"5 – 95";"25 – 225";"<2";"219,220";"";"";"";"";"";"";"";"";"";"";"";"";"";"";"";"";"";""
"12";"Mo Superalloy (Ni-20Cr-16Mo-4W; 686)";"sodium thioglycolate";"organic acid salts";"5 – 95";"25 – 225";"<2";"219,220";"";"";"";"";"";"";"";"";"";"";"";"";"";"";"";"";"";""
"13";"Mo Superalloy (Ni-22Cr-16Mo; C22/ 59)";"sodium thioglycolate";"organic acid salts";"5 – 95";"25 – 225";"<2";"219,220";"";"";"";"";"";"";"";"";"";"";"";"";"";"";"";"";"";""
"14";"Mo Superalloy (Ni-23Cr-16Mo-1Cu; C20000)";"sodium thioglycolate";"organic acid salts";"5 – 95";"25 – 225";"<2";"219,220";"";"";"";"";"";"";"";"";"";"";"";"";"";"";"";"";"";""
"15";"Ni-Cr-Fe Alloy (600/ 690)";"sodium thioglycolate";"organic acid salts";"5 – 95";"25 – 225";"<2";"219,220";"";"";"";"";"";"";"";"";"";"";"";"";"";"";"";"";"";""
"16";"Steels, Carbon/ Low Alloy";"sodium thioglycolate";"organic acid salts";"5 – 95";"25 – 75";">50";"219,220";"";"";"";"";"";"";"";"";"";"";"";"";"";"";"";"";"";""
"17";"Superferritic Stainless Steel (26-1)";"sodium thioglycolate";"organic acid salts";"5 – 95";"25 – 225";"<2";"219,220";"";"";"";"";"";"";"";"";"";"";"";"";"";"";"";"";"";""
"";"";"";"";"";"";"";"";"";"";"";"";"";"";"";"";"";"";"";"";"";"";"";"";"";""
"";"";"";"";"";"";"";"";"";"";"";"";"";"";"";"";"";"";"";"";"";"";"";"";"";""
"Corrosion Survey Database (COR•SUR) © 2002 NACE International";"";"";"";"";"";"";"";"";"";"";"";"";"";"";"";"";"";"";"";"";"";"";"";"";""

File: data/corrosion_data/TableData - 2024-11-08T200336.069.csv
sep=;
"Title: Corrosion Survey Database (COR•SUR)";"";"";"";"";"";"";"";"";"";"";"";"";"";"";"";"";"";"";"";"";"";"";"";"";""
"Table: Sodium valerate";"";"";"";"";"";"";"";"";"";"";"";"";"";"";"";"";"";"";"";"";"";"";"";"";""
"DOWNLOAD SHOWS ONLY THE DISPLAYED DATA, UP TO 50 ROWS";"";"";"";"";"";"";"";"";"";"";"";"";"";"";"";"";"";"";"";"";"";"";"";"";""
"No.";"material or substance name";"exposure medium";"exposure medium class";"conc. (%)";"temp. (°F)";"corrosion rate (mil/yr)";"reference";"";"";"";"";"";"";"";"";"";"";"";"";"";"";"";"";"";""
"1";"Alloy 20-25-4Mo (904L)";"sodium valerate";"organic acid salts";"5 – 95";"25 – 225";"<2";"219";"";"";"";"";"";"";"";"";"";"";"";"";"";"";"";"";"";""
"2";"Alloy 20-38-3-3Cu (20Cb3/ 825)";"sodium valerate";"organic acid salts";"5 – 95";"25 – 225";"<2";"219";"";"";"";"";"";"";"";"";"";"";"";"";"";"";"";"";"";""
"3";"Alloy 30-44-5-3W (G-30)";"sodium valerate";"organic acid salts";"5 – 95";"25 – 225";"<2";"219";"";"";"";"";"";"";"";"";"";"";"";"";"";"";"";"";"";""
"4";"Aluminum Alloy (3003/ 5154)";"sodium valerate";"organic acid salts";"5 – 95";"25 – 75";"<2";"219";"";"";"";"";"";"";"";"";"";"";"";"";"";"";"";"";"";""
"5";"Aluminum Alloy (3003/ 5154)";"sodium valerate";"organic acid salts";"5 – 95";"75 – 125";"<20";"219";"";"";"";"";"";"";"";"";"";"";"";"";"";"";"";"";"";""
"6";"Aluminum Alloy (3003/ 5154)";"sodium valerate";"organic acid salts";"5 – 95";"125 – 175";"20 – 50";"219";"";"";"";"";"";"";"";"";"";"";"";"";"";"";"";"";"";""
"7";"Aluminum Alloy (3003/ 5154)";"sodium valerate";"organic acid salts";"5 – 95";"175 – 225";">50";"219";"";"";"";"";"";"";"";"";"";"";"";"";"";"";"";"";"";""
"8";"Austenitic Cr-Ni Stainless Steel (18-8; 304/ 304L/ 347)";"sodium valerate";"organic acid salts";"5 – 95";"25 – 225";"<2";"219";"";"";"";"";"";"";"";"";"";"";"";"";"";"";"";"";"";""
"9";"Austenitic Cr-Ni-Mo Stainless Steel (17-12-3; 316L/ 317L)";"sodium valerate";"organic acid salts";"5 – 95";"25 – 225";"<2";"219";"";"";"";"";"";"";"";"";"";"";"";"";"";"";"";"";"";""
"10";"Brass (>15Zn)";"sodium valerate";"organic acid salts";"5 – 95";"25 – 225";"<2";"219";"";"";"";"";"";"";"";"";"";"";"";"";"";"";"";"";"";""
"11";"Cast Iron, Gray/ Ductile";"sodium valerate";"organic acid salts";"5 – 95";"25 – 225";"<2";"219";"";"";"";"";"";"";"";"";"";"";"";"";"";"";"";"";"";""
"12";"Copper/ Bronze/ Low Brass";"sodium valerate";"organic acid salts";"5 – 95";"25 – 225";"<2";"219";"";"";"";"";"";"";"";"";"";"";"";"";"";"";"";"";"";""
"13";"Copper-Nickel";"sodium valerate";"organic acid salts";"5 – 95";"25 – 225";"<2";"219";"";"";"";"";"";"";"";"";"";"";"";"";"";"";"";"";"";""
"14";"Gold/ Platinum";"sodium valerate";"organic acid salts";"5 – 95";"25 – 225";"<2";"219";"";"";"";"";"";"";"";"";"";"";"";"";"";"";"";"";"";""
"15";"Mo Superalloy (Ni-Cr-Fe-9Mo; 625/ 725)";"sodium valerate";"organic acid salts";"5 – 95";"25 – 225";"<2";"219";"";"";"";"";"";"";"";"";"";"";"";"";"";"";"";"";"";""
"16";"Mo Superalloy (Ni-16Cr-16Mo; C276)";"sodium valerate";"organic acid salts";"5 – 95";"25 – 225";"<2";"219";"";"";"";"";"";"";"";"";"";"";"";"";"";"";"";"";"";""
"17";"Mo Superalloy (Ni-20Cr-16Mo-4W; 686)";"sodium valerate";"organic acid salts";"5 – 95";"25 – 225";"<2";"219";"";"";"";"";"";"";"";"";"";"";"";"";"";"";"";"";"";""
"18";"Mo Superalloy (Ni-22Cr-16Mo; C22/ 59)";"sodium valerate";"organic acid salts";"5 – 95";"25 – 225";"<2";"219";"";"";"";"";"";"";"";"";"";"";"";"";"";"";"";"";"";""
"19";"Mo Superalloy (Ni-23Cr-16Mo-1Cu; C20000)";"sodium valerate";"organic acid salts";"5 – 95";"25 – 225";"<2";"219";"";"";"";"";"";"";"";"";"";"";"";"";"";"";"";"";"";""
"20";"Nickel (200)";"sodium valerate";"organic acid salts";"5 – 95";"25 – 225";"<2";"219";"";"";"";"";"";"";"";"";"";"";"";"";"";"";"";"";"";""
"21";"Nickel Cast Iron (15-35Ni)";"sodium valerate";"organic acid salts";"5 – 95";"25 – 225";"<2";"219";"";"";"";"";"";"";"";"";"";"";"";"";"";"";"";"";"";""
"22";"Nickel-Copper (400)";"sodium valerate";"organic acid salts";"5 – 95";"25 – 225";"<2";"219";"";"";"";"";"";"";"";"";"";"";"";"";"";"";"";"";"";""
"23";"Ni-Cr-Fe Alloy (600/ 690)";"sodium valerate";"organic acid salts";"5 – 95";"25 – 225";"<2";"219";"";"";"";"";"";"";"";"";"";"";"";"";"";"";"";"";"";""
"24";"Ni-Mo Alloy (Ni-30Mo; B-2)";"sodium valerate";"organic acid salts";"5 – 95";"25 – 225";"<2";"219";"";"";"";"";"";"";"";"";"";"";"";"";"";"";"";"";"";""
"25";"Silicon Cast Iron (14Si)";"sodium valerate";"organic acid salts";"5 – 95";"52 – 237";"<2";"218";"";"";"";"";"";"";"";"";"";"";"";"";"";"";"";"";"";""
"26";"Silver";"sodium valerate";"organic acid salts";"5 – 95";"25 – 225";"<2";"219";"";"";"";"";"";"";"";"";"";"";"";"";"";"";"";"";"";""
"27";"Steels, Carbon/ Low Alloy";"sodium valerate";"organic acid salts";"5 – 95";"25 – 225";"<2";"219";"";"";"";"";"";"";"";"";"";"";"";"";"";"";"";"";"";""
"28";"Superferritic Stainless Steel (26-1)";"sodium valerate";"organic acid salts";"5 – 95";"25 – 225";"<2";"219";"";"";"";"";"";"";"";"";"";"";"";"";"";"";"";"";"";""
"";"";"";"";"";"";"";"";"";"";"";"";"";"";"";"";"";"";"";"";"";"";"";"";"";""
"";"";"";"";"";"";"";"";"";"";"";"";"";"";"";"";"";"";"";"";"";"";"";"";"";""
"Corrosion Survey Database (COR•SUR) © 2002 NACE International";"";"";"";"";"";"";"";"";"";"";"";"";"";"";"";"";"";"";"";"";"";"";"";"";""

File: data/corrosion_data/TableData - 2024-11-08T200341.625.csv
sep=;
"Title: Corrosion Survey Database (COR•SUR)";"";"";"";"";"";"";"";"";"";"";"";"";"";"";"";"";"";"";"";"";"";"";"";"";""
"Table: Nitrogen tetroxide + water";"";"";"";"";"";"";"";"";"";"";"";"";"";"";"";"";"";"";"";"";"";"";"";"";""
"DOWNLOAD SHOWS ONLY THE DISPLAYED DATA, UP TO 50 ROWS";"";"";"";"";"";"";"";"";"";"";"";"";"";"";"";"";"";"";"";"";"";"";"";"";""
"No.";"material or substance name";"exposure medium";"exposure medium note";"exposure medium class";"warnings";"conc. (%)";"temp. (°F)";"corrosion rate (mil/yr)";"reference";"";"";"";"";"";"";"";"";"";"";"";"";"";"";"";""
"1";"Alloy 20-25-4Mo (904L)";"nitrogen tetroxide + water";"";"oxides";"";"100";"25 – 75";"<2";"72,127,216,219";"";"";"";"";"";"";"";"";"";"";"";"";"";"";"";""
"2";"Alloy 20-38-3-3Cu (20Cb3/ 825)";"nitrogen tetroxide + water";"";"oxides";"";"100";"25 – 225";"<2";"72,127,216,219";"";"";"";"";"";"";"";"";"";"";"";"";"";"";"";""
"3";"Alloy 30-44-5-3W (G-30)";"nitrogen tetroxide + water";"";"oxides";"";"100";"25 – 225";"<2";"72,127,216,219";"";"";"";"";"";"";"";"";"";"";"";"";"";"";"";""
"4";"Aluminum Alloy (3003/ 5154)";"nitrogen tetroxide + water";"";"oxides";"";"100";"25 – 225";"<2";"72,127,216,219";"";"";"";"";"";"";"";"";"";"";"";"";"";"";"";""
"5";"Austenitic Cr-Ni Stainless Steel (18-8; 304/ 304L/ 347)";"nitrogen tetroxide + water";"";"oxides";"";"100";"25 – 175";"<2";"72,127,216,219";"";"";"";"";"";"";"";"";"";"";"";"";"";"";"";""
"6";"Austenitic Cr-Ni-Mo Stainless Steel (17-12-3; 316L/ 317L)";"nitrogen tetroxide + water";"";"oxides";"";"100";"25 – 75";"<2";"72,127,216,219";"";"";"";"";"";"";"";"";"";"";"";"";"";"";"";""
"7";"Brass (>15Zn)";"nitrogen tetroxide + water";"";"oxides";"";"100";"25 – 75";">50";"72,127,216,219";"";"";"";"";"";"";"";"";"";"";"";"";"";"";"";""
"8";"Cast Iron, Gray/ Ductile";"nitrogen tetroxide + water";"";"oxides";"";"100";"25 – 225";"<20";"72,127,216,219";"";"";"";"";"";"";"";"";"";"";"";"";"";"";"";""
"9";"Copper/ Bronze/ Low Brass";"nitrogen tetroxide + water";"";"oxides";"";"100";"25 – 75";"<20";"72,127,216,219";"";"";"";"";"";"";"";"";"";"";"";"";"";"";"";""
"10";"Gold/ Platinum";"nitrogen tetroxide + water";"";"oxides";"";"100";"25 – 225";"<20";"72,127,216,219";"";"";"";"";"";"";"";"";"";"";"";"";"";"";"";""
"11";"Lead";"nitrogen tetroxide + water";"";"oxides";"";"100";"25 – 75";"<2";"72,127,216,219";"";"";"";"";"";"";"";"";"";"";"";"";"";"";"";""
"12";"Lead";"nitrogen tetroxide + water";"";"oxides";"";"100";"175 – 225";">50";"72,127,216,219";"";"";"";"";"";"";"";"";"";"";"";"";"";"";"";""
"13";"Mo Superalloy (Ni-Cr-Fe-9Mo; 625/ 725)";"nitrogen tetroxide + water";"";"oxides";"";"100";"25 – 225";"<2";"72,127,216,219";"";"";"";"";"";"";"";"";"";"";"";"";"";"";"";""
"14";"Mo Superalloy (Ni-16Cr-16Mo; C276)";"nitrogen tetroxide + water";"";"oxides";"";"100";"25 – 225";"<2";"72,127,216,219";"";"";"";"";"";"";"";"";"";"";"";"";"";"";"";""
"15";"Mo Superalloy (Ni-20Cr-16Mo-4W; 686)";"nitrogen tetroxide + water";"";"oxides";"";"100";"25 – 225";"<2";"72,127,216,219";"";"";"";"";"";"";"";"";"";"";"";"";"";"";"";""
"16";"Mo Superalloy (Ni-22Cr-16Mo; C22/ 59)";"nitrogen tetroxide + water";"";"oxides";"";"100";"25 – 225";"<2";"72,127,216,219";"";"";"";"";"";"";"";"";"";"";"";"";"";"";"";""
"17";"Mo Superalloy (Ni-23Cr-16Mo-1Cu; C20000)";"nitrogen tetroxide + water";"";"oxides";"";"100";"25 – 225";"<2";"72,127,216,219";"";"";"";"";"";"";"";"";"";"";"";"";"";"";"";""
"18";"Nickel (200)";"nitrogen tetroxide + water";"";"oxides";"";"100";"25 – 225";"<2";"72,127,216,219";"";"";"";"";"";"";"";"";"";"";"";"";"";"";"";""
"19";"Nickel-Copper (400)";"nitrogen tetroxide + water";"";"oxides";"";"100";"25 – 225";"<2";"72,127,216,219";"";"";"";"";"";"";"";"";"";"";"";"";"";"";"";""
"20";"Ni-Cr-Fe Alloy (600/ 690)";"nitrogen tetroxide + water";"";"oxides";"";"100";"25 – 225";"<2";"72,127,216,219";"";"";"";"";"";"";"";"";"";"";"";"";"";"";"";""
"21";"Ni-Mo Alloy (Ni-30Mo; B-2)";"nitrogen tetroxide + water";"";"oxides";"";"100";"25 – 225";"<20";"72,127,216,219";"";"";"";"";"";"";"";"";"";"";"";"";"";"";"";""
"22";"Silicon Cast Iron (14Si)";"nitrogen tetroxide + water";"";"oxides";"";"100";"52 – 102";"<2";"72,127,216,219";"";"";"";"";"";"";"";"";"";"";"";"";"";"";"";""
"23";"Silver";"nitrogen tetroxide + water";"";"oxides";"";"100";"25 – 225";"<20";"72,127,216,219";"";"";"";"";"";"";"";"";"";"";"";"";"";"";"";""
"24";"Steels, Carbon/ Low Alloy";"nitrogen tetroxide + water";"";"oxides";"";"100";"25 – 225";"<20";"72,127,216,219";"";"";"";"";"";"";"";"";"";"";"";"";"";"";"";""
"25";"Superferritic Stainless Steel (26-1)";"nitrogen tetroxide + water";"";"oxides";"";"100";"25 – 175";"<2";"72,127,216,219";"";"";"";"";"";"";"";"";"";"";"";"";"";"";"";""
"26";"Tantalum";"nitrogen tetroxide + water";"";"oxides";"";"100";"25 – 225";"<20";"72,127,216,219";"";"";"";"";"";"";"";"";"";"";"";"";"";"";"";""
"27";"Titanium, Unalloyed";"nitrogen tetroxide + water";"";"oxides";"hazardous!";"100";"25 – 75";"<2";"72,127,216,219,220";"";"";"";"";"";"";"";"";"";"";"";"";"";"";"";""
"28";"Zirconium";"nitrogen tetroxide + water";"";"oxides";"";"100";"25 – 75";"<2";"72,127,216,219";"";"";"";"";"";"";"";"";"";"";"";"";"";"";"";""
"";"";"";"";"";"";"";"";"";"";"";"";"";"";"";"";"";"";"";"";"";"";"";"";"";""
"";"";"";"";"";"";"";"";"";"";"";"";"";"";"";"";"";"";"";"";"";"";"";"";"";""
"Corrosion Survey Database (COR•SUR) © 2002 NACE International";"";"";"";"";"";"";"";"";"";"";"";"";"";"";"";"";"";"";"";"";"";"";"";"";""

File: data/corrosion_data/TableData - 2024-11-08T200347.274.csv
sep=;
"Title: Corrosion Survey Database (COR•SUR)";"";"";"";"";"";"";"";"";"";"";"";"";"";"";"";"";"";"";"";"";"";"";"";"";""
"Table: Ammonium persulfate";"";"";"";"";"";"";"";"";"";"";"";"";"";"";"";"";"";"";"";"";"";"";"";"";""
"DOWNLOAD SHOWS ONLY THE DISPLAYED DATA, UP TO 50 ROWS";"";"";"";"";"";"";"";"";"";"";"";"";"";"";"";"";"";"";"";"";"";"";"";"";""
"No.";"material or substance name";"exposure medium";"exposure medium synonym";"exposure medium CAS RN";"exposure medium formula";"exposure medium class";"conc. (%)";"temp. (°F)";"corrosion rate (mil/yr)";"reference";"";"";"";"";"";"";"";"";"";"";"";"";"";"";""
"1";"Alloy 20-25-4Mo (904L)";"ammonium persulfate";"ammonium peroxydisulfate";"7727-54-0";"H8N2O8S2";"oxidizing agents";"any";"68 – 158";"<2";"161,219";"";"";"";"";"";"";"";"";"";"";"";"";"";"";""
"2";"Alloy 20-25-6Mo (254SMO/ 6XN)";"ammonium persulfate";"ammonium peroxydisulfate";"7727-54-0";"H8N2O8S2";"oxidizing agents";"any";"68 – 158";"<2";"161";"";"";"";"";"";"";"";"";"";"";"";"";"";"";""
"3";"Alloy 20-38-3-3Cu (20Cb3/ 825)";"ammonium persulfate";"ammonium peroxydisulfate";"7727-54-0";"H8N2O8S2";"oxidizing agents";"any";"25 – 158";"<2";"161,219";"";"";"";"";"";"";"";"";"";"";"";"";"";"";""
"4";"Alloy 20-38-3-3Cu (20Cb3/ 825)";"ammonium persulfate";"ammonium peroxydisulfate";"7727-54-0";"H8N2O8S2";"oxidizing agents";"5 – 35";"158 – 225";"<20";"161,219";"";"";"";"";"";"";"";"";"";"";"";"";"";"";""
"5";"Alloy 30-44-5-3W (G-30)";"ammonium persulfate";"ammonium peroxydisulfate";"7727-54-0";"H8N2O8S2";"oxidizing agents";"any";"25 – 158";"<2";"161,219";"";"";"";"";"";"";"";"";"";"";"";"";"";"";""
"6";"Alloy 30-44-5-3W (G-30)";"ammonium persulfate";"ammonium peroxydisulfate";"7727-54-0";"H8N2O8S2";"oxidizing agents";"5 – 35";"158 – 225";"<20";"161,219";"";"";"";"";"";"";"";"";"";"";"";"";"";"";""
"7";"Aluminum Alloy (3003/ 5154)";"ammonium persulfate";"ammonium peroxydisulfate";"7727-54-0";"H8N2O8S2";"oxidizing agents";"5 – 15";"25 – 75";"20 – 50";"219";"";"";"";"";"";"";"";"";"";"";"";"";"";"";""
"8";"Aluminum Alloy (3003/ 5154)";"ammonium persulfate";"ammonium peroxydisulfate";"7727-54-0";"H8N2O8S2";"oxidizing agents";"25 – 35";"25 – 75";">50";"219";"";"";"";"";"";"";"";"";"";"";"";"";"";"";""
"9";"Austenitic Cr-Ni Stainless Steel (18-8; 304/ 304L/ 347)";"ammonium persulfate";"ammonium peroxydisulfate";"7727-54-0";"H8N2O8S2";"oxidizing agents";"1 – 80";"0 – 158";"<2";"219";"";"";"";"";"";"";"";"";"";"";"";"";"";"";""
"10";"Austenitic Cr-Ni Stainless Steel (18-8; 304/ 304L/ 347)";"ammonium persulfate";"ammonium peroxydisulfate";"7727-54-0";"H8N2O8S2";"oxidizing agents";"5 – 65";"160 – 175";"<20";"219";"";"";"";"";"";"";"";"";"";"";"";"";"";"";""
"11";"Austenitic Cr-Ni-Mo Stainless Steel (17-12-3; 316L/ 317L)";"ammonium persulfate";"ammonium peroxydisulfate";"7727-54-0";"H8N2O8S2";"oxidizing agents";"1 – 80";"0 – 158";"<2";"219";"";"";"";"";"";"";"";"";"";"";"";"";"";"";""
"12";"Austenitic Cr-Ni-Mo Stainless Steel (17-12-3; 316L/ 317L)";"ammonium persulfate";"ammonium peroxydisulfate";"7727-54-0";"H8N2O8S2";"oxidizing agents";"5 – 35";"160 – 225";"<20";"219";"";"";"";"";"";"";"";"";"";"";"";"";"";"";""
"13";"Austenitic Cr-Ni-Mo Stainless Steel (17-12-3; 316L/ 317L)";"ammonium persulfate";"ammonium peroxydisulfate";"7727-54-0";"H8N2O8S2";"oxidizing agents";">5";"25 – 125";"<2";"219";"";"";"";"";"";"";"";"";"";"";"";"";"";"";""
"14";"Brass (>15Zn)";"ammonium persulfate";"ammonium peroxydisulfate";"7727-54-0";"H8N2O8S2";"oxidizing agents";"5 – 35";"25 – 75";">50";"219";"";"";"";"";"";"";"";"";"";"";"";"";"";"";""
"15";"Brass (>15Zn)";"ammonium persulfate";"ammonium peroxydisulfate";"7727-54-0";"H8N2O8S2";"oxidizing agents";"100";"25 – 75";">50";"219";"";"";"";"";"";"";"";"";"";"";"";"";"";"";""
"16";"Cast Iron, Gray/ Ductile";"ammonium persulfate";"ammonium peroxydisulfate";"7727-54-0";"H8N2O8S2";"oxidizing agents";"5 – 95";"25 – 75";">50";"219";"";"";"";"";"";"";"";"";"";"";"";"";"";"";""
"17";"Copper/ Bronze/ Low Brass";"ammonium persulfate";"ammonium peroxydisulfate";"7727-54-0";"H8N2O8S2";"oxidizing agents";"5 – 35";"25 – 75";">50";"219";"";"";"";"";"";"";"";"";"";"";"";"";"";"";""
"18";"Copper/ Bronze/ Low Brass";"ammonium persulfate";"ammonium peroxydisulfate";"7727-54-0";"H8N2O8S2";"oxidizing agents";"100";"25 – 75";">50";"219";"";"";"";"";"";"";"";"";"";"";"";"";"";"";""
"19";"Copper-Nickel";"ammonium persulfate";"ammonium peroxydisulfate";"7727-54-0";"H8N2O8S2";"oxidizing agents";"5 – 35";"25 – 75";">50";"219";"";"";"";"";"";"";"";"";"";"";"";"";"";"";""
"20";"Cr Stainless Steel (12Cr)";"ammonium persulfate";"ammonium peroxydisulfate";"7727-54-0";"H8N2O8S2";"oxidizing agents";"5 – 15";"25 – 75";"20 – 50";"219";"";"";"";"";"";"";"";"";"";"";"";"";"";"";""
"21";"Cr Stainless Steel (17Cr)";"ammonium persulfate";"ammonium peroxydisulfate";"7727-54-0";"H8N2O8S2";"oxidizing agents";"5 – 15";"25 – 75";"20 – 50";"219";"";"";"";"";"";"";"";"";"";"";"";"";"";"";""
"22";"Duplex Stainless Steel (25-6-3)";"ammonium persulfate";"ammonium peroxydisulfate";"7727-54-0";"H8N2O8S2";"oxidizing agents";"any";"68 – 158";"<2";"161";"";"";"";"";"";"";"";"";"";"";"";"";"";"";""
"23";"Gold/ Platinum";"ammonium persulfate";"ammonium peroxydisulfate";"7727-54-0";"H8N2O8S2";"oxidizing agents";"5 – 45";"25 – 225";"<2";"219";"";"";"";"";"";"";"";"";"";"";"";"";"";"";""
"24";"Gold/ Platinum";"ammonium persulfate";"ammonium peroxydisulfate";"7727-54-0";"H8N2O8S2";"oxidizing agents";"45 – 65";"75 – 225";"<2";"219";"";"";"";"";"";"";"";"";"";"";"";"";"";"";""
"25";"Gold/ Platinum";"ammonium persulfate";"ammonium peroxydisulfate";"7727-54-0";"H8N2O8S2";"oxidizing agents";"100";"25 – 225";"<2";"219";"";"";"";"";"";"";"";"";"";"";"";"";"";"";""
"26";"Lead";"ammonium persulfate";"ammonium peroxydisulfate";"7727-54-0";"H8N2O8S2";"oxidizing agents";"5 – 35";"25 – 225";"<20";"219";"";"";"";"";"";"";"";"";"";"";"";"";"";"";""
"27";"Mo Superalloy (Ni-Cr-Fe-9Mo; 625/ 725)";"ammonium persulfate";"ammonium peroxydisulfate";"7727-54-0";"H8N2O8S2";"oxidizing agents";"5 – 15";"25 – 75";"<2";"219";"";"";"";"";"";"";"";"";"";"";"";"";"";"";""
"28";"Mo Superalloy (Ni-16Cr-16Mo; C276)";"ammonium persulfate";"ammonium peroxydisulfate";"7727-54-0";"H8N2O8S2";"oxidizing agents";"5 – 15";"25 – 75";"<2";"219";"";"";"";"";"";"";"";"";"";"";"";"";"";"";""
"29";"Mo Superalloy (Ni-20Cr-16Mo-4W; 686)";"ammonium persulfate";"ammonium peroxydisulfate";"7727-54-0";"H8N2O8S2";"oxidizing agents";"5 – 15";"25 – 75";"<2";"219";"";"";"";"";"";"";"";"";"";"";"";"";"";"";""
"30";"Mo Superalloy (Ni-22Cr-16Mo; C22/ 59)";"ammonium persulfate";"ammonium peroxydisulfate";"7727-54-0";"H8N2O8S2";"oxidizing agents";"5 – 15";"25 – 75";"<2";"219";"";"";"";"";"";"";"";"";"";"";"";"";"";"";""
"31";"Mo Superalloy (Ni-23Cr-16Mo-1Cu; C20000)";"ammonium persulfate";"ammonium peroxydisulfate";"7727-54-0";"H8N2O8S2";"oxidizing agents";"5 – 15";"25 – 75";"<2";"219";"";"";"";"";"";"";"";"";"";"";"";"";"";"";""
"32";"Nickel (200)";"ammonium persulfate";"ammonium peroxydisulfate";"7727-54-0";"H8N2O8S2";"oxidizing agents";"5 – 35";"25 – 225";"<20";"219";"";"";"";"";"";"";"";"";"";"";"";"";"";"";""
"33";"Nickel-Copper (400)";"ammonium persulfate";"ammonium peroxydisulfate";"7727-54-0";"H8N2O8S2";"oxidizing agents";"5 – 35";"25 – 75";">50";"219";"";"";"";"";"";"";"";"";"";"";"";"";"";"";""
"34";"Ni-Cr-Fe Alloy (600/ 690)";"ammonium persulfate";"ammonium peroxydisulfate";"7727-54-0";"H8N2O8S2";"oxidizing agents";"5 – 35";"75 – 225";"<20";"219";"";"";"";"";"";"";"";"";"";"";"";"";"";"";""
"35";"Ni-Cr-Fe Alloy (600/ 690)";"ammonium persulfate";"ammonium peroxydisulfate";"7727-54-0";"H8N2O8S2";"oxidizing agents";">5";"25 – 75";"<20";"219";"";"";"";"";"";"";"";"";"";"";"";"";"";"";""
"36";"Silicon Cast Iron (14Si)";"ammonium persulfate";"ammonium peroxydisulfate";"7727-54-0";"H8N2O8S2";"oxidizing agents";"5 – 35";"52 – 237";"<2";"218";"";"";"";"";"";"";"";"";"";"";"";"";"";"";""
"37";"Silicon Cast Iron (14Si)";"ammonium persulfate";"ammonium peroxydisulfate";"7727-54-0";"H8N2O8S2";"oxidizing agents";"100";"52 – 237";"<2";"218";"";"";"";"";"";"";"";"";"";"";"";"";"";"";""
"38";"Silver";"ammonium persulfate";"ammonium peroxydisulfate";"7727-54-0";"H8N2O8S2";"oxidizing agents";"5 – 15";"25 – 75";">50";"219";"";"";"";"";"";"";"";"";"";"";"";"";"";"";""
"39";"Silver";"ammonium persulfate";"ammonium peroxydisulfate";"7727-54-0";"H8N2O8S2";"oxidizing agents";"25 – 35";"25 – 75";">50";"219";"";"";"";"";"";"";"";"";"";"";"";"";"";"";""
"40";"Silver";"ammonium persulfate";"ammonium peroxydisulfate";"7727-54-0";"H8N2O8S2";"oxidizing agents";"45 – 55";"25 – 75";">50";"219";"";"";"";"";"";"";"";"";"";"";"";"";"";"";""
"41";"Silver";"ammonium persulfate";"ammonium peroxydisulfate";"7727-54-0";"H8N2O8S2";"oxidizing agents";"65 – 75";"25 – 75";">50";"219";"";"";"";"";"";"";"";"";"";"";"";"";"";"";""
"42";"Silver";"ammonium persulfate";"ammonium peroxydisulfate";"7727-54-0";"H8N2O8S2";"oxidizing agents";"100";"25 – 75";">50";"219";"";"";"";"";"";"";"";"";"";"";"";"";"";"";""
"43";"Steels, Carbon/ Low Alloy";"ammonium persulfate";"ammonium peroxydisulfate";"7727-54-0";"H8N2O8S2";"oxidizing agents";"5 – 35";"25 – 75";">50";"219";"";"";"";"";"";"";"";"";"";"";"";"";"";"";""
"44";"Steels, Carbon/ Low Alloy";"ammonium persulfate";"ammonium peroxydisulfate";"7727-54-0";"H8N2O8S2";"oxidizing agents";"100";"25 – 75";"<2";"219";"";"";"";"";"";"";"";"";"";"";"";"";"";"";""
"45";"Tantalum";"ammonium persulfate";"ammonium peroxydisulfate";"7727-54-0";"H8N2O8S2";"oxidizing agents";"5 – 45";"25 – 225";"<2";"219";"";"";"";"";"";"";"";"";"";"";"";"";"";"";""
"46";"Tantalum";"ammonium persulfate";"ammonium peroxydisulfate";"7727-54-0";"H8N2O8S2";"oxidizing agents";"45 – 65";"75 – 225";"<2";"219";"";"";"";"";"";"";"";"";"";"";"";"";"";"";""
"";"";"";"";"";"";"";"";"";"";"";"";"";"";"";"";"";"";"";"";"";"";"";"";"";""
"";"";"";"";"";"";"";"";"";"";"";"";"";"";"";"";"";"";"";"";"";"";"";"";"";""
"Corrosion Survey Database (COR•SUR) © 2002 NACE International";"";"";"";"";"";"";"";"";"";"";"";"";"";"";"";"";"";"";"";"";"";"";"";"";""
