Repository: Mahyar-rajabi94/TF_SDL

File: data/corrosion_data/TableData - 2024-11-08T200351.466.csv
sep=;
"Title: Corrosion Survey Database (COR•SUR)";"";"";"";"";"";"";"";"";"";"";"";"";"";"";"";"";"";"";"";"";"";"";"";"";""
"Table: Amyl nitrate";"";"";"";"";"";"";"";"";"";"";"";"";"";"";"";"";"";"";"";"";"";"";"";"";""
"DOWNLOAD SHOWS ONLY THE DISPLAYED DATA, UP TO 50 ROWS";"";"";"";"";"";"";"";"";"";"";"";"";"";"";"";"";"";"";"";"";"";"";"";"";""
"No.";"material or substance name";"exposure medium";"exposure medium class";"conc. (%)";"temp. (°F)";"corrosion rate (mil/yr)";"reference";"";"";"";"";"";"";"";"";"";"";"";"";"";"";"";"";"";""
"1";"Alloy 20-38-3-3Cu (20Cb3/ 825)";"amyl nitrate";"oxidizing agents";"100";"25 – 225";"<20";"216,219";"";"";"";"";"";"";"";"";"";"";"";"";"";"";"";"";"";""
"2";"Alloy 30-44-5-3W (G-30)";"amyl nitrate";"oxidizing agents";"100";"25 – 225";"<20";"216,219";"";"";"";"";"";"";"";"";"";"";"";"";"";"";"";"";"";""
"3";"Aluminum Alloy (3003/ 5154)";"amyl nitrate";"oxidizing agents";"100";"25 – 225";"<20";"216,219";"";"";"";"";"";"";"";"";"";"";"";"";"";"";"";"";"";""
"4";"Austenitic Cr-Ni Stainless Steel (18-8; 304/ 304L/ 347)";"amyl nitrate";"oxidizing agents";"100";"25 – 225";"<2";"216,219,220";"";"";"";"";"";"";"";"";"";"";"";"";"";"";"";"";"";""
"5";"Austenitic Cr-Ni-Mo Stainless Steel (17-12-3; 316L/ 317L)";"amyl nitrate";"oxidizing agents";"100";"25 – 225";"<2";"216,219,220";"";"";"";"";"";"";"";"";"";"";"";"";"";"";"";"";"";""
"6";"Cast Iron, Gray/ Ductile";"amyl nitrate";"oxidizing agents";"100";"25 – 225";"<20";"216,219";"";"";"";"";"";"";"";"";"";"";"";"";"";"";"";"";"";""
"7";"Cr Stainless Steel (12Cr)";"amyl nitrate";"oxidizing agents";"100";"25 – 225";"<2";"216,219,220";"";"";"";"";"";"";"";"";"";"";"";"";"";"";"";"";"";""
"8";"Cr Stainless Steel (17Cr)";"amyl nitrate";"oxidizing agents";"100";"25 – 225";"<2";"216,219,220";"";"";"";"";"";"";"";"";"";"";"";"";"";"";"";"";"";""
"9";"Gold/ Platinum";"amyl nitrate";"oxidizing agents";"100";"25 – 225";"<2";"216,219";"";"";"";"";"";"";"";"";"";"";"";"";"";"";"";"";"";""
"10";"Nickel Cast Iron (15-35Ni)";"amyl nitrate";"oxidizing agents";"100";"25 – 225";"<20";"216,219";"";"";"";"";"";"";"";"";"";"";"";"";"";"";"";"";"";""
"11";"Steels, Carbon/ Low Alloy";"amyl nitrate";"oxidizing agents";"100";"25 – 225";"<20";"216,219";"";"";"";"";"";"";"";"";"";"";"";"";"";"";"";"";"";""
"12";"Tantalum";"amyl nitrate";"oxidizing agents";"100";"25 – 225";"<2";"216,219";"";"";"";"";"";"";"";"";"";"";"";"";"";"";"";"";"";""
"";"";"";"";"";"";"";"";"";"";"";"";"";"";"";"";"";"";"";"";"";"";"";"";"";""
"";"";"";"";"";"";"";"";"";"";"";"";"";"";"";"";"";"";"";"";"";"";"";"";"";""
"Corrosion Survey Database (COR•SUR) © 2002 NACE International";"";"";"";"";"";"";"";"";"";"";"";"";"";"";"";"";"";"";"";"";"";"";"";"";""

File: data/corrosion_data/TableData - 2024-11-08T200401.556.csv
sep=;
"Title: Corrosion Survey Database (COR•SUR)";"";"";"";"";"";"";"";"";"";"";"";"";"";"";"";"";"";"";"";"";"";"";"";"";""
"Table: Bromine trifluoride";"";"";"";"";"";"";"";"";"";"";"";"";"";"";"";"";"";"";"";"";"";"";"";"";""
"DOWNLOAD SHOWS ONLY THE DISPLAYED DATA, UP TO 50 ROWS";"";"";"";"";"";"";"";"";"";"";"";"";"";"";"";"";"";"";"";"";"";"";"";"";""
"No.";"material or substance name";"exposure medium";"exposure medium CAS RN";"exposure medium formula";"exposure medium class";"conc. (%)";"temp. (°F)";"corrosion rate (mil/yr)";"reference";"";"";"";"";"";"";"";"";"";"";"";"";"";"";"";""
"1";"Alloy 20-25-4Mo (904L)";"bromine trifluoride";"7787-71-5";"BrF3";"oxidizing agents";"100";"25 – 225";"<20";"219";"";"";"";"";"";"";"";"";"";"";"";"";"";"";"";""
"2";"Alloy 20-38-3-3Cu (20Cb3/ 825)";"bromine trifluoride";"7787-71-5";"BrF3";"oxidizing agents";"100";"25 – 225";"<20";"219";"";"";"";"";"";"";"";"";"";"";"";"";"";"";"";""
"3";"Alloy 30-44-5-3W (G-30)";"bromine trifluoride";"7787-71-5";"BrF3";"oxidizing agents";"100";"25 – 225";"<20";"219";"";"";"";"";"";"";"";"";"";"";"";"";"";"";"";""
"4";"Aluminum Alloy (3003/ 5154)";"bromine trifluoride";"7787-71-5";"BrF3";"oxidizing agents";">85";"225 – 275";"<2";"219,220";"";"";"";"";"";"";"";"";"";"";"";"";"";"";"";""
"5";"Austenitic Cr-Ni Stainless Steel (18-8; 304/ 304L/ 347)";"bromine trifluoride";"7787-71-5";"BrF3";"oxidizing agents";">85";"225 – 275";"<20";"219";"";"";"";"";"";"";"";"";"";"";"";"";"";"";"";""
"6";"Austenitic Cr-Ni Stainless Steel (18-8; 304/ 304L/ 347)";"bromine trifluoride";"7787-71-5";"BrF3";"oxidizing agents";"100";"25 – 275";"<20";"219";"";"";"";"";"";"";"";"";"";"";"";"";"";"";"";""
"7";"Austenitic Cr-Ni-Mo Stainless Steel (17-12-3; 316L/ 317L)";"bromine trifluoride";"7787-71-5";"BrF3";"oxidizing agents";"100";"25 – 225";"<20";"219";"";"";"";"";"";"";"";"";"";"";"";"";"";"";"";""
"8";"Copper/ Bronze/ Low Brass";"bromine trifluoride";"7787-71-5";"BrF3";"oxidizing agents";"100";"25 – 225";"<20";"219";"";"";"";"";"";"";"";"";"";"";"";"";"";"";"";""
"9";"Cr Stainless Steel (12Cr)";"bromine trifluoride";"7787-71-5";"BrF3";"oxidizing agents";"100";"25 – 225";"<20";"219";"";"";"";"";"";"";"";"";"";"";"";"";"";"";"";""
"10";"Cr Stainless Steel (17Cr)";"bromine trifluoride";"7787-71-5";"BrF3";"oxidizing agents";"100";"25 – 225";"<20";"219";"";"";"";"";"";"";"";"";"";"";"";"";"";"";"";""
"11";"Gold/ Platinum";"bromine trifluoride";"7787-71-5";"BrF3";"oxidizing agents";"100";"25 – 75";">50";"219";"";"";"";"";"";"";"";"";"";"";"";"";"";"";"";""
"12";"Nickel (200)";"bromine trifluoride";"7787-71-5";"BrF3";"oxidizing agents";">85";"225 – 275";"<2";"219";"";"";"";"";"";"";"";"";"";"";"";"";"";"";"";""
"13";"Nickel (200)";"bromine trifluoride";"7787-71-5";"BrF3";"oxidizing agents";"100";"25 – 275";"<2";"219";"";"";"";"";"";"";"";"";"";"";"";"";"";"";"";""
"14";"Nickel-Copper (400)";"bromine trifluoride";"7787-71-5";"BrF3";"oxidizing agents";">85";"225 – 275";"<2";"219";"";"";"";"";"";"";"";"";"";"";"";"";"";"";"";""
"15";"Nickel-Copper (400)";"bromine trifluoride";"7787-71-5";"BrF3";"oxidizing agents";"100";"25 – 275";"<2";"219";"";"";"";"";"";"";"";"";"";"";"";"";"";"";"";""
"16";"Ni-Cr-Fe Alloy (600/ 690)";"bromine trifluoride";"7787-71-5";"BrF3";"oxidizing agents";"65 – 85";"225 – 275";"<2";"219";"";"";"";"";"";"";"";"";"";"";"";"";"";"";"";""
"17";"Ni-Cr-Fe Alloy (600/ 690)";"bromine trifluoride";"7787-71-5";"BrF3";"oxidizing agents";"75 – 85";"25 – 275";"<2";"219";"";"";"";"";"";"";"";"";"";"";"";"";"";"";"";""
"18";"Silicon Cast Iron (14Si)";"bromine trifluoride";"7787-71-5";"BrF3";"oxidizing agents";"100";"52 – 237";"<20";"218";"";"";"";"";"";"";"";"";"";"";"";"";"";"";"";""
"19";"Steels, Carbon/ Low Alloy";"bromine trifluoride";"7787-71-5";"BrF3";"oxidizing agents";"100";"25 – 225";"<20";"219";"";"";"";"";"";"";"";"";"";"";"";"";"";"";"";""
"20";"Tantalum";"bromine trifluoride";"7787-71-5";"BrF3";"oxidizing agents";"100";"25 – 75";">50";"219,220";"";"";"";"";"";"";"";"";"";"";"";"";"";"";"";""
"21";"Titanium, Unalloyed";"bromine trifluoride";"7787-71-5";"BrF3";"oxidizing agents";"100";"25 – 75";">50";"219,220";"";"";"";"";"";"";"";"";"";"";"";"";"";"";"";""
"22";"Zirconium";"bromine trifluoride";"7787-71-5";"BrF3";"oxidizing agents";"100";"25 – 75";">50";"219,220";"";"";"";"";"";"";"";"";"";"";"";"";"";"";"";""
"";"";"";"";"";"";"";"";"";"";"";"";"";"";"";"";"";"";"";"";"";"";"";"";"";""
"";"";"";"";"";"";"";"";"";"";"";"";"";"";"";"";"";"";"";"";"";"";"";"";"";""
"Corrosion Survey Database (COR•SUR) © 2002 NACE International";"";"";"";"";"";"";"";"";"";"";"";"";"";"";"";"";"";"";"";"";"";"";"";"";""

File: data/corrosion_data/TableData - 2024-11-08T200406.778.csv
sep=;
"Title: Corrosion Survey Database (COR•SUR)";"";"";"";"";"";"";"";"";"";"";"";"";"";"";"";"";"";"";"";"";"";"";"";"";""
"Table: Calcium permanganate";"";"";"";"";"";"";"";"";"";"";"";"";"";"";"";"";"";"";"";"";"";"";"";"";""
"DOWNLOAD SHOWS ONLY THE DISPLAYED DATA, UP TO 50 ROWS";"";"";"";"";"";"";"";"";"";"";"";"";"";"";"";"";"";"";"";"";"";"";"";"";""
"No.";"material or substance name";"exposure medium";"exposure medium CAS RN";"exposure medium formula";"exposure medium class";"conc. (%)";"temp. (°F)";"corrosion rate (mil/yr)";"reference";"";"";"";"";"";"";"";"";"";"";"";"";"";"";"";""
"1";"Alloy 20-25-4Mo (904L)";"calcium permanganate";"10118-76-0";"CaMn2O8";"oxidizing agents";"5 – 60";"25 – 225";"<20";"219,220";"";"";"";"";"";"";"";"";"";"";"";"";"";"";"";""
"2";"Alloy 20-38-3-3Cu (20Cb3/ 825)";"calcium permanganate";"10118-76-0";"CaMn2O8";"oxidizing agents";"5 – 60";"25 – 225";"<20";"219,220";"";"";"";"";"";"";"";"";"";"";"";"";"";"";"";""
"3";"Alloy 30-44-5-3W (G-30)";"calcium permanganate";"10118-76-0";"CaMn2O8";"oxidizing agents";"5 – 60";"25 – 225";"<20";"219,220";"";"";"";"";"";"";"";"";"";"";"";"";"";"";"";""
"4";"Aluminum Alloy (3003/ 5154)";"calcium permanganate";"10118-76-0";"CaMn2O8";"oxidizing agents";"5 – 45";"25 – 225";"<20";"219";"";"";"";"";"";"";"";"";"";"";"";"";"";"";"";""
"5";"Austenitic Cr-Ni Stainless Steel (18-8; 304/ 304L/ 347)";"calcium permanganate";"10118-76-0";"CaMn2O8";"oxidizing agents";"5 – 60";"25 – 225";"<20";"219,220";"";"";"";"";"";"";"";"";"";"";"";"";"";"";"";""
"6";"Austenitic Cr-Ni-Mo Stainless Steel (17-12-3; 316L/ 317L)";"calcium permanganate";"10118-76-0";"CaMn2O8";"oxidizing agents";"5 – 60";"25 – 225";"<20";"219,220";"";"";"";"";"";"";"";"";"";"";"";"";"";"";"";""
"7";"Brass (>15Zn)";"calcium permanganate";"10118-76-0";"CaMn2O8";"oxidizing agents";"5 – 35";"25 – 225";"<20";"219";"";"";"";"";"";"";"";"";"";"";"";"";"";"";"";""
"8";"Cast Iron, Gray/ Ductile";"calcium permanganate";"10118-76-0";"CaMn2O8";"oxidizing agents";"5 – 15";"175 – 225";">50";"219,220";"";"";"";"";"";"";"";"";"";"";"";"";"";"";"";""
"9";"Cast Iron, Gray/ Ductile";"calcium permanganate";"10118-76-0";"CaMn2O8";"oxidizing agents";"45 – 55";"175 – 225";">50";"219,220";"";"";"";"";"";"";"";"";"";"";"";"";"";"";"";""
"10";"Copper/ Bronze/ Low Brass";"calcium permanganate";"10118-76-0";"CaMn2O8";"oxidizing agents";"5 – 35";"25 – 225";"<20";"219";"";"";"";"";"";"";"";"";"";"";"";"";"";"";"";""
"11";"Copper-Nickel";"calcium permanganate";"10118-76-0";"CaMn2O8";"oxidizing agents";"5 – 35";"25 – 225";"<20";"219";"";"";"";"";"";"";"";"";"";"";"";"";"";"";"";""
"12";"Cr Stainless Steel (12Cr)";"calcium permanganate";"10118-76-0";"CaMn2O8";"oxidizing agents";"5 – 15";"175 – 225";">50";"219";"";"";"";"";"";"";"";"";"";"";"";"";"";"";"";""
"13";"Cr Stainless Steel (12Cr)";"calcium permanganate";"10118-76-0";"CaMn2O8";"oxidizing agents";"5 – 25";"25 – 75";"<20";"219";"";"";"";"";"";"";"";"";"";"";"";"";"";"";"";""
"14";"Cr Stainless Steel (12Cr)";"calcium permanganate";"10118-76-0";"CaMn2O8";"oxidizing agents";"25 – 35";"175 – 225";">50";"219";"";"";"";"";"";"";"";"";"";"";"";"";"";"";"";""
"15";"Cr Stainless Steel (12Cr)";"calcium permanganate";"10118-76-0";"CaMn2O8";"oxidizing agents";"35 – 60";"25 – 75";"<20";"219";"";"";"";"";"";"";"";"";"";"";"";"";"";"";"";""
"16";"Cr Stainless Steel (12Cr)";"calcium permanganate";"10118-76-0";"CaMn2O8";"oxidizing agents";"45 – 55";"175 – 225";">50";"219";"";"";"";"";"";"";"";"";"";"";"";"";"";"";"";""
"17";"Cr Stainless Steel (17Cr)";"calcium permanganate";"10118-76-0";"CaMn2O8";"oxidizing agents";"5 – 60";"25 – 225";"<20";"219,220";"";"";"";"";"";"";"";"";"";"";"";"";"";"";"";""
"18";"Mo Superalloy (Ni-Cr-Fe-9Mo; 625/ 725)";"calcium permanganate";"10118-76-0";"CaMn2O8";"oxidizing agents";"5 – 45";"25 – 225";"<20";"219";"";"";"";"";"";"";"";"";"";"";"";"";"";"";"";""
"19";"Mo Superalloy (Ni-16Cr-16Mo; C276)";"calcium permanganate";"10118-76-0";"CaMn2O8";"oxidizing agents";"5 – 45";"25 – 225";"<20";"219";"";"";"";"";"";"";"";"";"";"";"";"";"";"";"";""
"20";"Mo Superalloy (Ni-20Cr-16Mo-4W; 686)";"calcium permanganate";"10118-76-0";"CaMn2O8";"oxidizing agents";"5 – 45";"25 – 225";"<20";"219";"";"";"";"";"";"";"";"";"";"";"";"";"";"";"";""
"21";"Mo Superalloy (Ni-22Cr-16Mo; C22/ 59)";"calcium permanganate";"10118-76-0";"CaMn2O8";"oxidizing agents";"5 – 45";"25 – 225";"<20";"219";"";"";"";"";"";"";"";"";"";"";"";"";"";"";"";""
"22";"Mo Superalloy (Ni-23Cr-16Mo-1Cu; C20000)";"calcium permanganate";"10118-76-0";"CaMn2O8";"oxidizing agents";"5 – 45";"25 – 225";"<20";"219";"";"";"";"";"";"";"";"";"";"";"";"";"";"";"";""
"23";"Nickel (200)";"calcium permanganate";"10118-76-0";"CaMn2O8";"oxidizing agents";"5 – 35";"25 – 225";"<20";"219";"";"";"";"";"";"";"";"";"";"";"";"";"";"";"";""
"24";"Nickel Cast Iron (15-35Ni)";"calcium permanganate";"10118-76-0";"CaMn2O8";"oxidizing agents";"5 – 15";"175 – 225";">50";"219";"";"";"";"";"";"";"";"";"";"";"";"";"";"";"";""
"25";"Nickel-Copper (400)";"calcium permanganate";"10118-76-0";"CaMn2O8";"oxidizing agents";"5 – 35";"25 – 225";"<20";"219";"";"";"";"";"";"";"";"";"";"";"";"";"";"";"";""
"26";"Ni-Cr-Fe Alloy (600/ 690)";"calcium permanganate";"10118-76-0";"CaMn2O8";"oxidizing agents";"5 – 35";"25 – 225";"<20";"219";"";"";"";"";"";"";"";"";"";"";"";"";"";"";"";""
"27";"Ni-Mo Alloy (Ni-30Mo; B-2)";"calcium permanganate";"10118-76-0";"CaMn2O8";"oxidizing agents";"5 – 45";"25 – 225";"<20";"219";"";"";"";"";"";"";"";"";"";"";"";"";"";"";"";""
"28";"Silicon Cast Iron (14Si)";"calcium permanganate";"10118-76-0";"CaMn2O8";"oxidizing agents";"5 – 60";"52 – 237";"<20";"218";"";"";"";"";"";"";"";"";"";"";"";"";"";"";"";""
"29";"Steels, Carbon/ Low Alloy";"calcium permanganate";"10118-76-0";"CaMn2O8";"oxidizing agents";"5 – 15";"175 – 225";">50";"219,220";"";"";"";"";"";"";"";"";"";"";"";"";"";"";"";""
"30";"Steels, Carbon/ Low Alloy";"calcium permanganate";"10118-76-0";"CaMn2O8";"oxidizing agents";"45 – 55";"175 – 225";">50";"219,220";"";"";"";"";"";"";"";"";"";"";"";"";"";"";"";""
"31";"Superferritic Stainless Steel (26-1)";"calcium permanganate";"10118-76-0";"CaMn2O8";"oxidizing agents";"5 – 60";"25 – 225";"<20";"219,220";"";"";"";"";"";"";"";"";"";"";"";"";"";"";"";""
"";"";"";"";"";"";"";"";"";"";"";"";"";"";"";"";"";"";"";"";"";"";"";"";"";""
"";"";"";"";"";"";"";"";"";"";"";"";"";"";"";"";"";"";"";"";"";"";"";"";"";""
"Corrosion Survey Database (COR•SUR) © 2002 NACE International";"";"";"";"";"";"";"";"";"";"";"";"";"";"";"";"";"";"";"";"";"";"";"";"";""

File: data/corrosion_data/TableData - 2024-11-08T200413.231.csv
sep=;
"Title: Corrosion Survey Database (COR•SUR)";"";"";"";"";"";"";"";"";"";"";"";"";"";"";"";"";"";"";"";"";"";"";"";"";""
"Table: Chlorine dioxide";"";"";"";"";"";"";"";"";"";"";"";"";"";"";"";"";"";"";"";"";"";"";"";"";""
"DOWNLOAD SHOWS ONLY THE DISPLAYED DATA, UP TO 50 ROWS";"";"";"";"";"";"";"";"";"";"";"";"";"";"";"";"";"";"";"";"";"";"";"";"";""
"No.";"material or substance name";"exposure medium";"exposure medium CAS RN";"exposure medium formula";"exposure medium class";"resistance note";"conc. (%)";"temp. (°F)";"corrosion rate (mil/yr)";"reference";"";"";"";"";"";"";"";"";"";"";"";"";"";"";""
"1";"Alloy 20-38-3-3Cu (20Cb3/ 825)";"chlorine dioxide";"10049-04-4";"ClO2";"oxidizing agents";"";"5 – 15";"25 – 75";"<20";"34,128,219,220";"";"";"";"";"";"";"";"";"";"";"";"";"";"";""
"2";"Alloy 20-38-3-3Cu (20Cb3/ 825)";"chlorine dioxide";"10049-04-4";"ClO2";"oxidizing agents";"";"100";"25 – 75";"<20";"34,128,219,220";"";"";"";"";"";"";"";"";"";"";"";"";"";"";""
"3";"Alloy 20-38-3-3Cu (20Cb3/ 825)";"chlorine dioxide";"10049-04-4";"ClO2";"oxidizing agents";"";"100";"125 – 175";"20 – 50";"34,128,219,220";"";"";"";"";"";"";"";"";"";"";"";"";"";"";""
"4";"Alloy 30-44-5-3W (G-30)";"chlorine dioxide";"10049-04-4";"ClO2";"oxidizing agents";"";"5 – 15";"25 – 75";"<20";"34,128,219,220";"";"";"";"";"";"";"";"";"";"";"";"";"";"";""
"5";"Alloy 30-44-5-3W (G-30)";"chlorine dioxide";"10049-04-4";"ClO2";"oxidizing agents";"";"100";"25 – 75";"<20";"34,128,219,220";"";"";"";"";"";"";"";"";"";"";"";"";"";"";""
"6";"Alloy 30-44-5-3W (G-30)";"chlorine dioxide";"10049-04-4";"ClO2";"oxidizing agents";"";"100";"125 – 175";"20 – 50";"34,128,219,220";"";"";"";"";"";"";"";"";"";"";"";"";"";"";""
"7";"Aluminum Alloy (3003/ 5154)";"chlorine dioxide";"10049-04-4";"ClO2";"oxidizing agents";"";"100";"25 – 75";"<20";"34,128,219,220";"";"";"";"";"";"";"";"";"";"";"";"";"";"";""
"8";"Austenitic Cr-Ni Stainless Steel (18-8; 304/ 304L/ 347)";"chlorine dioxide";"10049-04-4";"ClO2";"oxidizing agents";"pitting";"5 – 15";"25 – 75";"<20";"34,128,219,220";"";"";"";"";"";"";"";"";"";"";"";"";"";"";""
"9";"Austenitic Cr-Ni Stainless Steel (18-8; 304/ 304L/ 347)";"chlorine dioxide";"10049-04-4";"ClO2";"oxidizing agents";"";"100";"25 – 75";">50";"34,128,219,220";"";"";"";"";"";"";"";"";"";"";"";"";"";"";""
"10";"Austenitic Cr-Ni-Mo Stainless Steel (17-12-3; 316L/ 317L)";"chlorine dioxide";"10049-04-4";"ClO2";"oxidizing agents";"pitting";"5 – 15";"25 – 75";"<20";"34,128,219,220";"";"";"";"";"";"";"";"";"";"";"";"";"";"";""
"11";"Austenitic Cr-Ni-Mo Stainless Steel (17-12-3; 316L/ 317L)";"chlorine dioxide";"10049-04-4";"ClO2";"oxidizing agents";"";"100";"25 – 75";">50";"34,128,219,220";"";"";"";"";"";"";"";"";"";"";"";"";"";"";""
"12";"Brass (>15Zn)";"chlorine dioxide";"10049-04-4";"ClO2";"oxidizing agents";"";"100";"25 – 75";">50";"34,128,219";"";"";"";"";"";"";"";"";"";"";"";"";"";"";""
"13";"Copper/ Bronze/ Low Brass";"chlorine dioxide";"10049-04-4";"ClO2";"oxidizing agents";"";"100";"25 – 75";">50";"34,128,219";"";"";"";"";"";"";"";"";"";"";"";"";"";"";""
"14";"Copper-Nickel";"chlorine dioxide";"10049-04-4";"ClO2";"oxidizing agents";"";"100";"25 – 75";">50";"34,128,219";"";"";"";"";"";"";"";"";"";"";"";"";"";"";""
"15";"Lead";"chlorine dioxide";"10049-04-4";"ClO2";"oxidizing agents";"";"100";"25 – 125";"20 – 50";"34,128,219";"";"";"";"";"";"";"";"";"";"";"";"";"";"";""
"16";"Mo Superalloy (Ni-Cr-Fe-9Mo; 625/ 725)";"chlorine dioxide";"10049-04-4";"ClO2";"oxidizing agents";"";"5 – 15";"25 – 75";"<20";"34,128,219";"";"";"";"";"";"";"";"";"";"";"";"";"";"";""
"17";"Mo Superalloy (Ni-Cr-Fe-9Mo; 625/ 725)";"chlorine dioxide";"10049-04-4";"ClO2";"oxidizing agents";"";"100";"25 – 125";"<20";"34,128,219";"";"";"";"";"";"";"";"";"";"";"";"";"";"";""
"18";"Mo Superalloy (Ni-16Cr-16Mo; C276)";"chlorine dioxide";"10049-04-4";"ClO2";"oxidizing agents";"";"5 – 15";"25 – 75";"<20";"34,128,219";"";"";"";"";"";"";"";"";"";"";"";"";"";"";""
"19";"Mo Superalloy (Ni-16Cr-16Mo; C276)";"chlorine dioxide";"10049-04-4";"ClO2";"oxidizing agents";"";"100";"25 – 125";"<20";"34,128,219";"";"";"";"";"";"";"";"";"";"";"";"";"";"";""
"20";"Mo Superalloy (Ni-20Cr-16Mo-4W; 686)";"chlorine dioxide";"10049-04-4";"ClO2";"oxidizing agents";"";"5 – 15";"25 – 75";"<20";"34,128,219";"";"";"";"";"";"";"";"";"";"";"";"";"";"";""
"21";"Mo Superalloy (Ni-20Cr-16Mo-4W; 686)";"chlorine dioxide";"10049-04-4";"ClO2";"oxidizing agents";"";"100";"25 – 125";"<20";"34,128,219";"";"";"";"";"";"";"";"";"";"";"";"";"";"";""
"22";"Mo Superalloy (Ni-22Cr-16Mo; C22/ 59)";"chlorine dioxide";"10049-04-4";"ClO2";"oxidizing agents";"";"5 – 15";"25 – 75";"<20";"34,128,219";"";"";"";"";"";"";"";"";"";"";"";"";"";"";""
"23";"Mo Superalloy (Ni-22Cr-16Mo; C22/ 59)";"chlorine dioxide";"10049-04-4";"ClO2";"oxidizing agents";"";"100";"25 – 125";"<20";"34,128,219";"";"";"";"";"";"";"";"";"";"";"";"";"";"";""
"24";"Mo Superalloy (Ni-23Cr-16Mo-1Cu; C20000)";"chlorine dioxide";"10049-04-4";"ClO2";"oxidizing agents";"";"5 – 15";"25 – 75";"<20";"34,128,219";"";"";"";"";"";"";"";"";"";"";"";"";"";"";""
"25";"Mo Superalloy (Ni-23Cr-16Mo-1Cu; C20000)";"chlorine dioxide";"10049-04-4";"ClO2";"oxidizing agents";"";"100";"25 – 125";"<20";"34,128,219";"";"";"";"";"";"";"";"";"";"";"";"";"";"";""
"26";"Nickel (200)";"chlorine dioxide";"10049-04-4";"ClO2";"oxidizing agents";"";"5 – 15";"25 – 75";">50";"34,128,219";"";"";"";"";"";"";"";"";"";"";"";"";"";"";""
"27";"Nickel (200)";"chlorine dioxide";"10049-04-4";"ClO2";"oxidizing agents";"";"100";"25 – 75";"<20";"34,128,219";"";"";"";"";"";"";"";"";"";"";"";"";"";"";""
"28";"Nickel-Copper (400)";"chlorine dioxide";"10049-04-4";"ClO2";"oxidizing agents";"";"5 – 15";"25 – 75";">50";"34,128,219";"";"";"";"";"";"";"";"";"";"";"";"";"";"";""
"29";"Ni-Cr-Fe Alloy (600/ 690)";"chlorine dioxide";"10049-04-4";"ClO2";"oxidizing agents";"";"5 – 15";"25 – 75";">50";"34,128,219";"";"";"";"";"";"";"";"";"";"";"";"";"";"";""
"30";"Ni-Mo Alloy (Ni-30Mo; B-2)";"chlorine dioxide";"10049-04-4";"ClO2";"oxidizing agents";"";"5 – 15";"25 – 75";"<20";"34,128,219";"";"";"";"";"";"";"";"";"";"";"";"";"";"";""
"31";"Ni-Mo Alloy (Ni-30Mo; B-2)";"chlorine dioxide";"10049-04-4";"ClO2";"oxidizing agents";"";"100";"25 – 125";"<20";"34,128,219";"";"";"";"";"";"";"";"";"";"";"";"";"";"";""
"32";"Silicon Cast Iron (14Si)";"chlorine dioxide";"10049-04-4";"ClO2";"oxidizing agents";"";"100";"52 – 147";"<2";"34,128,218";"";"";"";"";"";"";"";"";"";"";"";"";"";"";""
"33";"Silver";"chlorine dioxide";"10049-04-4";"ClO2";"oxidizing agents";"";"100";"25 – 75";">50";"34,128,219";"";"";"";"";"";"";"";"";"";"";"";"";"";"";""
"34";"Steels, Carbon/ Low Alloy";"chlorine dioxide";"10049-04-4";"ClO2";"oxidizing agents";"";"100";"25 – 75";">50";"34,128,219";"";"";"";"";"";"";"";"";"";"";"";"";"";"";""
"35";"Tantalum";"chlorine dioxide";"10049-04-4";"ClO2";"oxidizing agents";"";"100";"25 – 175";"<2";"34,128,219";"";"";"";"";"";"";"";"";"";"";"";"";"";"";""
"36";"Titanium, Unalloyed";"chlorine dioxide";"10049-04-4";"ClO2";"oxidizing agents";"";"5 – 25";"175 – 225";"<2";"34,128,219";"";"";"";"";"";"";"";"";"";"";"";"";"";"";""
"";"";"";"";"";"";"";"";"";"";"";"";"";"";"";"";"";"";"";"";"";"";"";"";"";""
"";"";"";"";"";"";"";"";"";"";"";"";"";"";"";"";"";"";"";"";"";"";"";"";"";""
"Corrosion Survey Database (COR•SUR) © 2002 NACE International";"";"";"";"";"";"";"";"";"";"";"";"";"";"";"";"";"";"";"";"";"";"";"";"";""

File: data/corrosion_data/TableData - 2024-11-08T200441.758.csv
sep=;
"Title: Corrosion Survey Database (COR•SUR)";"";"";"";"";"";"";"";"";"";"";"";"";"";"";"";"";"";"";"";"";"";"";"";"";""
"Table: Cumene hydroperoxide";"";"";"";"";"";"";"";"";"";"";"";"";"";"";"";"";"";"";"";"";"";"";"";"";""
"DOWNLOAD SHOWS ONLY THE DISPLAYED DATA, UP TO 50 ROWS";"";"";"";"";"";"";"";"";"";"";"";"";"";"";"";"";"";"";"";"";"";"";"";"";""
"No.";"material or substance name";"exposure medium";"exposure medium class";"conc. (%)";"temp. (°F)";"corrosion rate (mil/yr)";"reference";"";"";"";"";"";"";"";"";"";"";"";"";"";"";"";"";"";""
"1";"Alloy 20-25-4Mo (904L)";"cumene hydroperoxide";"oxidizing agents";"100";"25 – 225";"<20";"219";"";"";"";"";"";"";"";"";"";"";"";"";"";"";"";"";"";""
"2";"Alloy 20-38-3-3Cu (20Cb3/ 825)";"cumene hydroperoxide";"oxidizing agents";"100";"25 – 225";"<20";"219";"";"";"";"";"";"";"";"";"";"";"";"";"";"";"";"";"";""
"3";"Alloy 30-44-5-3W (G-30)";"cumene hydroperoxide";"oxidizing agents";"100";"25 – 225";"<20";"219";"";"";"";"";"";"";"";"";"";"";"";"";"";"";"";"";"";""
"4";"Aluminum Alloy (3003/ 5154)";"cumene hydroperoxide";"oxidizing agents";"100";"25 – 225";"<20";"219";"";"";"";"";"";"";"";"";"";"";"";"";"";"";"";"";"";""
"5";"Austenitic Cr-Ni Stainless Steel (18-8; 304/ 304L/ 347)";"cumene hydroperoxide";"oxidizing agents";"100";"25 – 225";"<20";"219";"";"";"";"";"";"";"";"";"";"";"";"";"";"";"";"";"";""
"6";"Austenitic Cr-Ni-Mo Stainless Steel (17-12-3; 316L/ 317L)";"cumene hydroperoxide";"oxidizing agents";"100";"25 – 225";"<20";"219";"";"";"";"";"";"";"";"";"";"";"";"";"";"";"";"";"";""
"7";"Brass (>15Zn)";"cumene hydroperoxide";"oxidizing agents";"100";"25 – 75";">50";"219";"";"";"";"";"";"";"";"";"";"";"";"";"";"";"";"";"";""
"8";"Copper/ Bronze/ Low Brass";"cumene hydroperoxide";"oxidizing agents";"100";"25 – 75";">50";"219";"";"";"";"";"";"";"";"";"";"";"";"";"";"";"";"";"";""
"9";"Cr Stainless Steel (12Cr)";"cumene hydroperoxide";"oxidizing agents";"100";"25 – 225";"<20";"219";"";"";"";"";"";"";"";"";"";"";"";"";"";"";"";"";"";""
"10";"Cr Stainless Steel (17Cr)";"cumene hydroperoxide";"oxidizing agents";"100";"25 – 225";"<20";"219";"";"";"";"";"";"";"";"";"";"";"";"";"";"";"";"";"";""
"11";"Gold/ Platinum";"cumene hydroperoxide";"oxidizing agents";"100";"25 – 225";"<2";"219";"";"";"";"";"";"";"";"";"";"";"";"";"";"";"";"";"";""
"12";"Lead";"cumene hydroperoxide";"oxidizing agents";"100";"25 – 75";">50";"219";"";"";"";"";"";"";"";"";"";"";"";"";"";"";"";"";"";""
"13";"Mo Superalloy (Ni-Cr-Fe-9Mo; 625/ 725)";"cumene hydroperoxide";"oxidizing agents";"100";"25 – 225";"<20";"219";"";"";"";"";"";"";"";"";"";"";"";"";"";"";"";"";"";""
"14";"Mo Superalloy (Ni-16Cr-16Mo; C276)";"cumene hydroperoxide";"oxidizing agents";"100";"25 – 225";"<20";"219";"";"";"";"";"";"";"";"";"";"";"";"";"";"";"";"";"";""
"15";"Mo Superalloy (Ni-20Cr-16Mo-4W; 686)";"cumene hydroperoxide";"oxidizing agents";"100";"25 – 225";"<20";"219";"";"";"";"";"";"";"";"";"";"";"";"";"";"";"";"";"";""
"16";"Mo Superalloy (Ni-22Cr-16Mo; C22/ 59)";"cumene hydroperoxide";"oxidizing agents";"100";"25 – 225";"<20";"219";"";"";"";"";"";"";"";"";"";"";"";"";"";"";"";"";"";""
"17";"Mo Superalloy (Ni-23Cr-16Mo-1Cu; C20000)";"cumene hydroperoxide";"oxidizing agents";"100";"25 – 225";"<20";"219";"";"";"";"";"";"";"";"";"";"";"";"";"";"";"";"";"";""
"18";"Nickel (200)";"cumene hydroperoxide";"oxidizing agents";"100";"25 – 225";"<20";"219";"";"";"";"";"";"";"";"";"";"";"";"";"";"";"";"";"";""
"19";"Nickel-Copper (400)";"cumene hydroperoxide";"oxidizing agents";"100";"25 – 225";"<20";"219";"";"";"";"";"";"";"";"";"";"";"";"";"";"";"";"";"";""
"20";"Ni-Cr-Fe Alloy (600/ 690)";"cumene hydroperoxide";"oxidizing agents";"100";"25 – 225";"<20";"219";"";"";"";"";"";"";"";"";"";"";"";"";"";"";"";"";"";""
"21";"Ni-Mo Alloy (Ni-30Mo; B-2)";"cumene hydroperoxide";"oxidizing agents";"100";"25 – 225";"<20";"219";"";"";"";"";"";"";"";"";"";"";"";"";"";"";"";"";"";""
"22";"Silicon Cast Iron (14Si)";"cumene hydroperoxide";"oxidizing agents";"100";"52 – 237";"<20";"218";"";"";"";"";"";"";"";"";"";"";"";"";"";"";"";"";"";""
"23";"Steels, Carbon/ Low Alloy";"cumene hydroperoxide";"oxidizing agents";"100";"25 – 225";"<20";"219";"";"";"";"";"";"";"";"";"";"";"";"";"";"";"";"";"";""
"24";"Tantalum";"cumene hydroperoxide";"oxidizing agents";"100";"25 – 225";"<2";"219";"";"";"";"";"";"";"";"";"";"";"";"";"";"";"";"";"";""
"25";"Titanium, Unalloyed";"cumene hydroperoxide";"oxidizing agents";"100";"25 – 75";"<2";"219";"";"";"";"";"";"";"";"";"";"";"";"";"";"";"";"";"";""
"26";"Zirconium";"cumene hydroperoxide";"oxidizing agents";"100";"25 – 75";"<20";"219";"";"";"";"";"";"";"";"";"";"";"";"";"";"";"";"";"";""
"";"";"";"";"";"";"";"";"";"";"";"";"";"";"";"";"";"";"";"";"";"";"";"";"";""
"";"";"";"";"";"";"";"";"";"";"";"";"";"";"";"";"";"";"";"";"";"";"";"";"";""
"Corrosion Survey Database (COR•SUR) © 2002 NACE International";"";"";"";"";"";"";"";"";"";"";"";"";"";"";"";"";"";"";"";"";"";"";"";"";""

File: data/corrosion_data/TableData - 2024-11-08T200447.833.csv
sep=;
"Title: Corrosion Survey Database (COR•SUR)";"";"";"";"";"";"";"";"";"";"";"";"";"";"";"";"";"";"";"";"";"";"";"";"";""
"Table: Hydrogen peroxide";"";"";"";"";"";"";"";"";"";"";"";"";"";"";"";"";"";"";"";"";"";"";"";"";""
"DOWNLOAD SHOWS ONLY THE DISPLAYED DATA, UP TO 50 ROWS";"";"";"";"";"";"";"";"";"";"";"";"";"";"";"";"";"";"";"";"";"";"";"";"";""
"No.";"material or substance name";"exposure medium";"exposure medium CAS RN";"exposure medium formula";"exposure medium class";"conc. (%)";"temp. (°F)";"corrosion rate (mil/yr)";"reference";"";"";"";"";"";"";"";"";"";"";"";"";"";"";"";""
"1";"Alloy 20-25-4Mo (904L)";"hydrogen peroxide";"7722-84-1";"H2O2";"oxidizing agents";"5 – 15";"25 – 140";"<2";"63,180,214,219";"";"";"";"";"";"";"";"";"";"";"";"";"";"";"";""
"2";"Alloy 20-25-4Mo (904L)";"hydrogen peroxide";"7722-84-1";"H2O2";"oxidizing agents";"5 – 15";"140 – 225";"<20";"63,180,214,219";"";"";"";"";"";"";"";"";"";"";"";"";"";"";"";""
"3";"Alloy 20-25-4Mo (904L)";"hydrogen peroxide";"7722-84-1";"H2O2";"oxidizing agents";"15 – 45";"105 – 225";"<20";"63,180,214,219";"";"";"";"";"";"";"";"";"";"";"";"";"";"";"";""
"4";"Alloy 20-25-4Mo (904L)";"hydrogen peroxide";"7722-84-1";"H2O2";"oxidizing agents";"30";"77 – 104";"<2";"63,180,214,219";"";"";"";"";"";"";"";"";"";"";"";"";"";"";"";""
"5";"Alloy 20-25-4Mo (904L)";"hydrogen peroxide";"7722-84-1";"H2O2";"oxidizing agents";"30 – 45";"25 – 75";"<20";"63,180,214,219";"";"";"";"";"";"";"";"";"";"";"";"";"";"";"";""
"6";"Alloy 20-25-4Mo (904L)";"hydrogen peroxide";"7722-84-1";"H2O2";"oxidizing agents";"30 – 45";"75 – 105";"<20";"63,180,214,219";"";"";"";"";"";"";"";"";"";"";"";"";"";"";"";""
"7";"Alloy 20-25-4Mo (904L)";"hydrogen peroxide";"7722-84-1";"H2O2";"oxidizing agents";"85 – 95";"25 – 125";"<2";"63,180,214,219";"";"";"";"";"";"";"";"";"";"";"";"";"";"";"";""
"8";"Alloy 20-25-4Mo (904L)";"hydrogen peroxide";"7722-84-1";"H2O2";"oxidizing agents";"100";"25 – 225";"<20";"63,180,214,219";"";"";"";"";"";"";"";"";"";"";"";"";"";"";"";""
"9";"Alloy 20-25-6Mo (254SMO/ 6XN)";"hydrogen peroxide";"7722-84-1";"H2O2";"oxidizing agents";"5";"68";"<2";"63,180,214";"";"";"";"";"";"";"";"";"";"";"";"";"";"";"";""
"10";"Alloy 20-25-6Mo (254SMO/ 6XN)";"hydrogen peroxide";"7722-84-1";"H2O2";"oxidizing agents";"10";"77 – 140";"<2";"63,180,214";"";"";"";"";"";"";"";"";"";"";"";"";"";"";"";""
"11";"Alloy 20-25-6Mo (254SMO/ 6XN)";"hydrogen peroxide";"7722-84-1";"H2O2";"oxidizing agents";"15";"95 – 131";"<2";"63,180,214";"";"";"";"";"";"";"";"";"";"";"";"";"";"";"";""
"12";"Alloy 20-25-6Mo (254SMO/ 6XN)";"hydrogen peroxide";"7722-84-1";"H2O2";"oxidizing agents";"30";"77 – 104";"<2";"63,180,214";"";"";"";"";"";"";"";"";"";"";"";"";"";"";"";""
"13";"Alloy 20-38-3-3Cu (20Cb3/ 825)";"hydrogen peroxide";"7722-84-1";"H2O2";"oxidizing agents";"5 – 15";"25 – 140";"<2";"63,180,214,219";"";"";"";"";"";"";"";"";"";"";"";"";"";"";"";""
"14";"Alloy 20-38-3-3Cu (20Cb3/ 825)";"hydrogen peroxide";"7722-84-1";"H2O2";"oxidizing agents";"5 – 15";"140 – 225";"<20";"63,180,214,219";"";"";"";"";"";"";"";"";"";"";"";"";"";"";"";""
"15";"Alloy 20-38-3-3Cu (20Cb3/ 825)";"hydrogen peroxide";"7722-84-1";"H2O2";"oxidizing agents";"15 – 45";"105 – 225";"<20";"63,180,214,219";"";"";"";"";"";"";"";"";"";"";"";"";"";"";"";""
"16";"Alloy 20-38-3-3Cu (20Cb3/ 825)";"hydrogen peroxide";"7722-84-1";"H2O2";"oxidizing agents";"30";"77 – 104";"<2";"63,180,214,219";"";"";"";"";"";"";"";"";"";"";"";"";"";"";"";""
"17";"Alloy 20-38-3-3Cu (20Cb3/ 825)";"hydrogen peroxide";"7722-84-1";"H2O2";"oxidizing agents";"30 – 45";"25 – 105";"<20";"63,180,214,219";"";"";"";"";"";"";"";"";"";"";"";"";"";"";"";""
"18";"Alloy 20-38-3-3Cu (20Cb3/ 825)";"hydrogen peroxide";"7722-84-1";"H2O2";"oxidizing agents";"85 – 95";"25 – 125";"<2";"63,180,214,219";"";"";"";"";"";"";"";"";"";"";"";"";"";"";"";""
"19";"Alloy 20-38-3-3Cu (20Cb3/ 825)";"hydrogen peroxide";"7722-84-1";"H2O2";"oxidizing agents";"100";"25 – 225";"<20";"63,180,214,219";"";"";"";"";"";"";"";"";"";"";"";"";"";"";"";""
"20";"Alloy 30-44-5-3W (G-30)";"hydrogen peroxide";"7722-84-1";"H2O2";"oxidizing agents";"5 – 15";"25 – 140";"<2";"63,180,214,219";"";"";"";"";"";"";"";"";"";"";"";"";"";"";"";""
"21";"Alloy 30-44-5-3W (G-30)";"hydrogen peroxide";"7722-84-1";"H2O2";"oxidizing agents";"5 – 15";"140 – 225";"<20";"63,180,214,219";"";"";"";"";"";"";"";"";"";"";"";"";"";"";"";""
"22";"Alloy 30-44-5-3W (G-30)";"hydrogen peroxide";"7722-84-1";"H2O2";"oxidizing agents";"15 – 45";"105 – 225";"<20";"63,180,214,219";"";"";"";"";"";"";"";"";"";"";"";"";"";"";"";""
"23";"Alloy 30-44-5-3W (G-30)";"hydrogen peroxide";"7722-84-1";"H2O2";"oxidizing agents";"30";"77 – 104";"<2";"63,180,214,219";"";"";"";"";"";"";"";"";"";"";"";"";"";"";"";""
"24";"Alloy 30-44-5-3W (G-30)";"hydrogen peroxide";"7722-84-1";"H2O2";"oxidizing agents";"30 – 45";"25 – 105";"<20";"63,180,214,219";"";"";"";"";"";"";"";"";"";"";"";"";"";"";"";""
"25";"Alloy 30-44-5-3W (G-30)";"hydrogen peroxide";"7722-84-1";"H2O2";"oxidizing agents";"85 – 95";"25 – 125";"<2";"63,180,214,219";"";"";"";"";"";"";"";"";"";"";"";"";"";"";"";""
"26";"Alloy 30-44-5-3W (G-30)";"hydrogen peroxide";"7722-84-1";"H2O2";"oxidizing agents";"100";"25 – 225";"<20";"63,180,214,219";"";"";"";"";"";"";"";"";"";"";"";"";"";"";"";""
"27";"Aluminum Alloy (3003/ 5154)";"hydrogen peroxide";"7722-84-1";"H2O2";"oxidizing agents";">5";"25 – 175";"<2";"63,214,219";"";"";"";"";"";"";"";"";"";"";"";"";"";"";"";""
"28";"Austenitic Cr-Ni Stainless Steel (18-8; 304/ 304L/ 347)";"hydrogen peroxide";"7722-84-1";"H2O2";"oxidizing agents";"1 – 30";"0 – 176";"<2";"63,214,219";"";"";"";"";"";"";"";"";"";"";"";"";"";"";"";""
"29";"Austenitic Cr-Ni Stainless Steel (18-8; 304/ 304L/ 347)";"hydrogen peroxide";"7722-84-1";"H2O2";"oxidizing agents";"5 – 45";"176 – 225";"<20";"63,214,219";"";"";"";"";"";"";"";"";"";"";"";"";"";"";"";""
"30";"Austenitic Cr-Ni Stainless Steel (18-8; 304/ 304L/ 347)";"hydrogen peroxide";"7722-84-1";"H2O2";"oxidizing agents";"30 – 45";"25 – 225";"<20";"63,214,219";"";"";"";"";"";"";"";"";"";"";"";"";"";"";"";""
"31";"Austenitic Cr-Ni Stainless Steel (18-8; 304/ 304L/ 347)";"hydrogen peroxide";"7722-84-1";"H2O2";"oxidizing agents";"50";"104";"<2";"63,214,219";"";"";"";"";"";"";"";"";"";"";"";"";"";"";"";""
"32";"Austenitic Cr-Ni Stainless Steel (18-8; 304/ 304L/ 347)";"hydrogen peroxide";"7722-84-1";"H2O2";"oxidizing agents";"85 – 95";"25 – 125";"<2";"63,214,219";"";"";"";"";"";"";"";"";"";"";"";"";"";"";"";""
"33";"Austenitic Cr-Ni Stainless Steel (18-8; 304/ 304L/ 347)";"hydrogen peroxide";"7722-84-1";"H2O2";"oxidizing agents";"100";"25 – 75";"<20";"63,214,219";"";"";"";"";"";"";"";"";"";"";"";"";"";"";"";""
"34";"Austenitic Cr-Ni-Mo Stainless Steel (17-12-3; 316L/ 317L)";"hydrogen peroxide";"7722-84-1";"H2O2";"oxidizing agents";"1 – 30";"0 – 176";"<2";"63,214,219";"";"";"";"";"";"";"";"";"";"";"";"";"";"";"";""
"35";"Austenitic Cr-Ni-Mo Stainless Steel (17-12-3; 316L/ 317L)";"hydrogen peroxide";"7722-84-1";"H2O2";"oxidizing agents";"5 – 45";"176 – 225";"<20";"63,214,219";"";"";"";"";"";"";"";"";"";"";"";"";"";"";"";""
"36";"Austenitic Cr-Ni-Mo Stainless Steel (17-12-3; 316L/ 317L)";"hydrogen peroxide";"7722-84-1";"H2O2";"oxidizing agents";"30 – 45";"25 – 225";"<20";"63,214,219";"";"";"";"";"";"";"";"";"";"";"";"";"";"";"";""
"37";"Austenitic Cr-Ni-Mo Stainless Steel (17-12-3; 316L/ 317L)";"hydrogen peroxide";"7722-84-1";"H2O2";"oxidizing agents";"50";"104";"<2";"63,214,219";"";"";"";"";"";"";"";"";"";"";"";"";"";"";"";""
"38";"Austenitic Cr-Ni-Mo Stainless Steel (17-12-3; 316L/ 317L)";"hydrogen peroxide";"7722-84-1";"H2O2";"oxidizing agents";"85 – 95";"25 – 125";"<2";"63,214,219";"";"";"";"";"";"";"";"";"";"";"";"";"";"";"";""
"39";"Austenitic Cr-Ni-Mo Stainless Steel (17-12-3; 316L/ 317L)";"hydrogen peroxide";"7722-84-1";"H2O2";"oxidizing agents";"100";"25 – 75";"<20";"63,214,219";"";"";"";"";"";"";"";"";"";"";"";"";"";"";"";""
"40";"Brass (>15Zn)";"hydrogen peroxide";"7722-84-1";"H2O2";"oxidizing agents";">5";"25 – 75";">50";"63,214,219";"";"";"";"";"";"";"";"";"";"";"";"";"";"";"";""
"41";"Cast Iron, Gray/ Ductile";"hydrogen peroxide";"7722-84-1";"H2O2";"oxidizing agents";"5 – 15";"25 – 225";"<20";"63,214,219";"";"";"";"";"";"";"";"";"";"";"";"";"";"";"";""
"42";"Cast Iron, Gray/ Ductile";"hydrogen peroxide";"7722-84-1";"H2O2";"oxidizing agents";"15 – 95";"25 – 75";">50";"63,214,219";"";"";"";"";"";"";"";"";"";"";"";"";"";"";"";""
"43";"Copper/ Bronze/ Low Brass";"hydrogen peroxide";"7722-84-1";"H2O2";"oxidizing agents";">5";"25 – 75";">50";"63,214,219";"";"";"";"";"";"";"";"";"";"";"";"";"";"";"";""
"44";"Copper-Nickel";"hydrogen peroxide";"7722-84-1";"H2O2";"oxidizing agents";"5 – 95";"25 – 75";">50";"63,214,219";"";"";"";"";"";"";"";"";"";"";"";"";"";"";"";""
"45";"Cr Stainless Steel (12Cr)";"hydrogen peroxide";"7722-84-1";"H2O2";"oxidizing agents";"25 – 65";"25 – 225";"<20";"63,214,219";"";"";"";"";"";"";"";"";"";"";"";"";"";"";"";""
"46";"Cr Stainless Steel (12Cr)";"hydrogen peroxide";"7722-84-1";"H2O2";"oxidizing agents";"85 – 95";"25 – 75";">50";"63,214,219";"";"";"";"";"";"";"";"";"";"";"";"";"";"";"";""
"47";"Cr Stainless Steel (12Cr)";"hydrogen peroxide";"7722-84-1";"H2O2";"oxidizing agents";"100";"25 – 225";"<20";"63,214,219";"";"";"";"";"";"";"";"";"";"";"";"";"";"";"";""
"48";"Cr Stainless Steel (17Cr)";"hydrogen peroxide";"7722-84-1";"H2O2";"oxidizing agents";"5 – 45";"25 – 225";"<20";"63,214,219";"";"";"";"";"";"";"";"";"";"";"";"";"";"";"";""
"49";"Cr Stainless Steel (17Cr)";"hydrogen peroxide";"7722-84-1";"H2O2";"oxidizing agents";"100";"25 – 75";"<20";"63,214,219";"";"";"";"";"";"";"";"";"";"";"";"";"";"";"";""
"50";"Duplex Stainless Steel (25-6-3)";"hydrogen peroxide";"7722-84-1";"H2O2";"oxidizing agents";"5";"68";"<2";"63,180,214";"";"";"";"";"";"";"";"";"";"";"";"";"";"";"";""
"";"";"";"";"";"";"";"";"";"";"";"";"";"";"";"";"";"";"";"";"";"";"";"";"";""
"";"";"";"";"";"";"";"";"";"";"";"";"";"";"";"";"";"";"";"";"";"";"";"";"";""
"Corrosion Survey Database (COR•SUR) © 2002 NACE International";"";"";"";"";"";"";"";"";"";"";"";"";"";"";"";"";"";"";"";"";"";"";"";"";""
