Repository: Mahyar-rajabi94/TF_SDL

File: data/corrosion_data/TableData - 2024-11-08T200452.558.csv
sep=;
"Title: Corrosion Survey Database (COR•SUR)";"";"";"";"";"";"";"";"";"";"";"";"";"";"";"";"";"";"";"";"";"";"";"";"";""
"Table: Potassium permanganate";"";"";"";"";"";"";"";"";"";"";"";"";"";"";"";"";"";"";"";"";"";"";"";"";""
"DOWNLOAD SHOWS ONLY THE DISPLAYED DATA, UP TO 50 ROWS";"";"";"";"";"";"";"";"";"";"";"";"";"";"";"";"";"";"";"";"";"";"";"";"";""
"No.";"material or substance name";"exposure medium";"exposure medium CAS RN";"exposure medium formula";"exposure medium class";"conc. (%)";"temp. (°F)";"corrosion rate (mil/yr)";"reference";"";"";"";"";"";"";"";"";"";"";"";"";"";"";"";""
"1";"Alloy 20-25-4Mo (904L)";"potassium permanganate";"7722-64-7";"KMnO4";"oxidizing agents";"1 – 10";"212";"<2";"191,219,220";"";"";"";"";"";"";"";"";"";"";"";"";"";"";"";""
"2";"Alloy 20-25-4Mo (904L)";"potassium permanganate";"7722-64-7";"KMnO4";"oxidizing agents";"5 – 10";"25 – 225";"<2";"191,219,220";"";"";"";"";"";"";"";"";"";"";"";"";"";"";"";""
"3";"Alloy 20-25-6Mo (254SMO/ 6XN)";"potassium permanganate";"7722-64-7";"KMnO4";"oxidizing agents";"1 – 10";"212";"<2";"191";"";"";"";"";"";"";"";"";"";"";"";"";"";"";"";""
"4";"Alloy 20-38-3-3Cu (20Cb3/ 825)";"potassium permanganate";"7722-64-7";"KMnO4";"oxidizing agents";"1 – 10";"212";"<2";"191,219,220";"";"";"";"";"";"";"";"";"";"";"";"";"";"";"";""
"5";"Alloy 20-38-3-3Cu (20Cb3/ 825)";"potassium permanganate";"7722-64-7";"KMnO4";"oxidizing agents";"5 – 10";"25 – 225";"<2";"191,219,220";"";"";"";"";"";"";"";"";"";"";"";"";"";"";"";""
"6";"Alloy 30-44-5-3W (G-30)";"potassium permanganate";"7722-64-7";"KMnO4";"oxidizing agents";"1 – 10";"212";"<2";"191,219,220";"";"";"";"";"";"";"";"";"";"";"";"";"";"";"";""
"7";"Alloy 30-44-5-3W (G-30)";"potassium permanganate";"7722-64-7";"KMnO4";"oxidizing agents";"5 – 10";"25 – 225";"<2";"191,219,220";"";"";"";"";"";"";"";"";"";"";"";"";"";"";"";""
"8";"Aluminum Alloy (3003/ 5154)";"potassium permanganate";"7722-64-7";"KMnO4";"oxidizing agents";"5 – 10";"25 – 225";"<2";"219,220";"";"";"";"";"";"";"";"";"";"";"";"";"";"";"";""
"9";"Austenitic Cr-Ni Stainless Steel (18-8; 304/ 304L/ 347)";"potassium permanganate";"7722-64-7";"KMnO4";"oxidizing agents";"5 – 10";"25 – 225";"<2";"219,220";"";"";"";"";"";"";"";"";"";"";"";"";"";"";"";""
"10";"Austenitic Cr-Ni-Mo Stainless Steel (17-12-3; 316L/ 317L)";"potassium permanganate";"7722-64-7";"KMnO4";"oxidizing agents";"5 – 10";"25 – 225";"<2";"219,220";"";"";"";"";"";"";"";"";"";"";"";"";"";"";"";""
"11";"Brass (>15Zn)";"potassium permanganate";"7722-64-7";"KMnO4";"oxidizing agents";"5 – 10";"25 – 225";"<20";"219,220";"";"";"";"";"";"";"";"";"";"";"";"";"";"";"";""
"12";"Cast Iron, Gray/ Ductile";"potassium permanganate";"7722-64-7";"KMnO4";"oxidizing agents";"5 – 10";"25 – 125";"<20";"219,220";"";"";"";"";"";"";"";"";"";"";"";"";"";"";"";""
"13";"Copper/ Bronze/ Low Brass";"potassium permanganate";"7722-64-7";"KMnO4";"oxidizing agents";"5 – 10";"25 – 225";"<20";"219,220";"";"";"";"";"";"";"";"";"";"";"";"";"";"";"";""
"14";"Copper-Nickel";"potassium permanganate";"7722-64-7";"KMnO4";"oxidizing agents";"5 – 10";"25 – 225";"<20";"219,220";"";"";"";"";"";"";"";"";"";"";"";"";"";"";"";""
"15";"Cr Stainless Steel (12Cr)";"potassium permanganate";"7722-64-7";"KMnO4";"oxidizing agents";"5 – 10";"25 – 125";"<2";"219,220";"";"";"";"";"";"";"";"";"";"";"";"";"";"";"";""
"16";"Cr Stainless Steel (12Cr)";"potassium permanganate";"7722-64-7";"KMnO4";"oxidizing agents";"5 – 10";"175 – 225";"<2";"219,220";"";"";"";"";"";"";"";"";"";"";"";"";"";"";"";""
"17";"Cr Stainless Steel (17Cr)";"potassium permanganate";"7722-64-7";"KMnO4";"oxidizing agents";"5 – 10";"25 – 225";"<2";"219,220";"";"";"";"";"";"";"";"";"";"";"";"";"";"";"";""
"18";"Duplex Stainless Steel (25-6-3)";"potassium permanganate";"7722-64-7";"KMnO4";"oxidizing agents";"1 – 10";"212";"<2";"191";"";"";"";"";"";"";"";"";"";"";"";"";"";"";"";""
"19";"Gold/ Platinum";"potassium permanganate";"7722-64-7";"KMnO4";"oxidizing agents";"5 – 10";"25 – 225";"<2";"219,220";"";"";"";"";"";"";"";"";"";"";"";"";"";"";"";""
"20";"Lead";"potassium permanganate";"7722-64-7";"KMnO4";"oxidizing agents";"5 – 10";"25 – 75";">50";"219,220";"";"";"";"";"";"";"";"";"";"";"";"";"";"";"";""
"21";"Mo Superalloy (Ni-Cr-Fe-9Mo; 625/ 725)";"potassium permanganate";"7722-64-7";"KMnO4";"oxidizing agents";"5 – 10";"25 – 225";"<2";"219,220";"";"";"";"";"";"";"";"";"";"";"";"";"";"";"";""
"22";"Mo Superalloy (Ni-16Cr-16Mo; C276)";"potassium permanganate";"7722-64-7";"KMnO4";"oxidizing agents";"5 – 10";"25 – 225";"<2";"219,220";"";"";"";"";"";"";"";"";"";"";"";"";"";"";"";""
"23";"Mo Superalloy (Ni-20Cr-16Mo-4W; 686)";"potassium permanganate";"7722-64-7";"KMnO4";"oxidizing agents";"5 – 10";"25 – 225";"<2";"219,220";"";"";"";"";"";"";"";"";"";"";"";"";"";"";"";""
"24";"Mo Superalloy (Ni-22Cr-16Mo; C22/ 59)";"potassium permanganate";"7722-64-7";"KMnO4";"oxidizing agents";"5 – 10";"25 – 225";"<2";"219,220";"";"";"";"";"";"";"";"";"";"";"";"";"";"";"";""
"25";"Mo Superalloy (Ni-23Cr-16Mo-1Cu; C20000)";"potassium permanganate";"7722-64-7";"KMnO4";"oxidizing agents";"5 – 10";"25 – 225";"<2";"219,220";"";"";"";"";"";"";"";"";"";"";"";"";"";"";"";""
"26";"Nickel (200)";"potassium permanganate";"7722-64-7";"KMnO4";"oxidizing agents";"5 – 10";"25 – 225";"<20";"219,220";"";"";"";"";"";"";"";"";"";"";"";"";"";"";"";""
"27";"Nickel Cast Iron (15-35Ni)";"potassium permanganate";"7722-64-7";"KMnO4";"oxidizing agents";"5 – 10";"25 – 225";"<20";"219,220";"";"";"";"";"";"";"";"";"";"";"";"";"";"";"";""
"28";"Nickel-Copper (400)";"potassium permanganate";"7722-64-7";"KMnO4";"oxidizing agents";"5 – 10";"25 – 225";"<20";"219,220";"";"";"";"";"";"";"";"";"";"";"";"";"";"";"";""
"29";"Ni-Cr-Fe Alloy (600/ 690)";"potassium permanganate";"7722-64-7";"KMnO4";"oxidizing agents";"5 – 10";"25 – 225";"<20";"219,220";"";"";"";"";"";"";"";"";"";"";"";"";"";"";"";""
"30";"Silicon Cast Iron (14Si)";"potassium permanganate";"7722-64-7";"KMnO4";"oxidizing agents";"5 – 10";"52 – 237";"<20";"218,220";"";"";"";"";"";"";"";"";"";"";"";"";"";"";"";""
"31";"Silver";"potassium permanganate";"7722-64-7";"KMnO4";"oxidizing agents";"5 – 10";"25 – 75";">50";"219,220";"";"";"";"";"";"";"";"";"";"";"";"";"";"";"";""
"32";"Steels, Carbon/ Low Alloy";"potassium permanganate";"7722-64-7";"KMnO4";"oxidizing agents";"5 – 10";"25 – 125";"<20";"219,220";"";"";"";"";"";"";"";"";"";"";"";"";"";"";"";""
"33";"Superferritic Stainless Steel (26-1)";"potassium permanganate";"7722-64-7";"KMnO4";"oxidizing agents";"5 – 10";"25 – 225";"<2";"219,220";"";"";"";"";"";"";"";"";"";"";"";"";"";"";"";""
"34";"Titanium, Unalloyed";"potassium permanganate";"7722-64-7";"KMnO4";"oxidizing agents";"1 – 10";"212";"<2";"191";"";"";"";"";"";"";"";"";"";"";"";"";"";"";"";""
"";"";"";"";"";"";"";"";"";"";"";"";"";"";"";"";"";"";"";"";"";"";"";"";"";""
"";"";"";"";"";"";"";"";"";"";"";"";"";"";"";"";"";"";"";"";"";"";"";"";"";""
"Corrosion Survey Database (COR•SUR) © 2002 NACE International";"";"";"";"";"";"";"";"";"";"";"";"";"";"";"";"";"";"";"";"";"";"";"";"";""

File: data/corrosion_data/TableData - 2024-11-08T200502.599.csv
sep=;
"Title: Corrosion Survey Database (COR•SUR)";"";"";"";"";"";"";"";"";"";"";"";"";"";"";"";"";"";"";"";"";"";"";"";"";""
"Table: Potassium persulfate";"";"";"";"";"";"";"";"";"";"";"";"";"";"";"";"";"";"";"";"";"";"";"";"";""
"DOWNLOAD SHOWS ONLY THE DISPLAYED DATA, UP TO 50 ROWS";"";"";"";"";"";"";"";"";"";"";"";"";"";"";"";"";"";"";"";"";"";"";"";"";""
"No.";"material or substance name";"exposure medium";"exposure medium synonym";"exposure medium CAS RN";"exposure medium formula";"exposure medium class";"conc. (%)";"temp. (°F)";"corrosion rate (mil/yr)";"test note";"reference";"";"";"";"";"";"";"";"";"";"";"";"";"";""
"1";"Alloy 20-25-4Mo (904L)";"potassium persulfate";"potassium peroxydisulfate";"7727-21-1";"K2O8S2";"oxidizing agents";"<10";"68";"<2";"";"192,219,220";"";"";"";"";"";"";"";"";"";"";"";"";"";""
"2";"Alloy 20-25-4Mo (904L)";"potassium persulfate";"potassium peroxydisulfate";"7727-21-1";"K2O8S2";"oxidizing agents";"5 – 10";"25 – 225";"<2";"";"192,219,220";"";"";"";"";"";"";"";"";"";"";"";"";"";""
"3";"Alloy 20-25-4Mo (904L)";"potassium persulfate";"potassium peroxydisulfate";"7727-21-1";"K2O8S2";"oxidizing agents";"10";"68";"<2";"saturated at 10%, 20°C (68°F)";"192,219,220";"";"";"";"";"";"";"";"";"";"";"";"";"";""
"4";"Alloy 20-25-6Mo (254SMO/ 6XN)";"potassium persulfate";"potassium peroxydisulfate";"7727-21-1";"K2O8S2";"oxidizing agents";"4";"68";"<2";"";"192";"";"";"";"";"";"";"";"";"";"";"";"";"";""
"5";"Alloy 20-38-3-3Cu (20Cb3/ 825)";"potassium persulfate";"potassium peroxydisulfate";"7727-21-1";"K2O8S2";"oxidizing agents";"4";"68";"<2";"";"192,219,220";"";"";"";"";"";"";"";"";"";"";"";"";"";""
"6";"Alloy 20-38-3-3Cu (20Cb3/ 825)";"potassium persulfate";"potassium peroxydisulfate";"7727-21-1";"K2O8S2";"oxidizing agents";"5 – 10";"25 – 225";"<2";"";"192,219,220";"";"";"";"";"";"";"";"";"";"";"";"";"";""
"7";"Alloy 30-44-5-3W (G-30)";"potassium persulfate";"potassium peroxydisulfate";"7727-21-1";"K2O8S2";"oxidizing agents";"4";"68";"<2";"";"192,219,220";"";"";"";"";"";"";"";"";"";"";"";"";"";""
"8";"Alloy 30-44-5-3W (G-30)";"potassium persulfate";"potassium peroxydisulfate";"7727-21-1";"K2O8S2";"oxidizing agents";"5 – 10";"25 – 225";"<2";"";"192,219,220";"";"";"";"";"";"";"";"";"";"";"";"";"";""
"9";"Aluminum Alloy (3003/ 5154)";"potassium persulfate";"potassium peroxydisulfate";"7727-21-1";"K2O8S2";"oxidizing agents";"5 – 10";"25 – 75";"<20";"";"219,220";"";"";"";"";"";"";"";"";"";"";"";"";"";""
"10";"Aluminum Alloy (3003/ 5154)";"potassium persulfate";"potassium peroxydisulfate";"7727-21-1";"K2O8S2";"oxidizing agents";"5 – 10";"175 – 225";">50";"";"219,220";"";"";"";"";"";"";"";"";"";"";"";"";"";""
"11";"Austenitic Cr-Ni Stainless Steel (18-8; 304/ 304L/ 347)";"potassium persulfate";"potassium peroxydisulfate";"7727-21-1";"K2O8S2";"oxidizing agents";"4 – 5";"25 – 225";"<2";"";"219,220";"";"";"";"";"";"";"";"";"";"";"";"";"";""
"12";"Austenitic Cr-Ni Stainless Steel (18-8; 304/ 304L/ 347)";"potassium persulfate";"potassium peroxydisulfate";"7727-21-1";"K2O8S2";"oxidizing agents";"10";"68";">50";"";"219,220";"";"";"";"";"";"";"";"";"";"";"";"";"";""
"13";"Austenitic Cr-Ni-Mo Stainless Steel (17-12-3; 316L/ 317L)";"potassium persulfate";"potassium peroxydisulfate";"7727-21-1";"K2O8S2";"oxidizing agents";"4 – 5";"25 – 225";"<2";"";"219,220";"";"";"";"";"";"";"";"";"";"";"";"";"";""
"14";"Austenitic Cr-Ni-Mo Stainless Steel (17-12-3; 316L/ 317L)";"potassium persulfate";"potassium peroxydisulfate";"7727-21-1";"K2O8S2";"oxidizing agents";"10";"68";"20 – 50";"";"219,220";"";"";"";"";"";"";"";"";"";"";"";"";"";""
"15";"Brass (>15Zn)";"potassium persulfate";"potassium peroxydisulfate";"7727-21-1";"K2O8S2";"oxidizing agents";"5 – 10";"25 – 75";">50";"";"219,220";"";"";"";"";"";"";"";"";"";"";"";"";"";""
"16";"Cast Iron, Gray/ Ductile";"potassium persulfate";"potassium peroxydisulfate";"7727-21-1";"K2O8S2";"oxidizing agents";"5 – 10";"25 – 75";">50";"";"219,220";"";"";"";"";"";"";"";"";"";"";"";"";"";""
"17";"Copper/ Bronze/ Low Brass";"potassium persulfate";"potassium peroxydisulfate";"7727-21-1";"K2O8S2";"oxidizing agents";"5 – 10";"25 – 75";">50";"";"219,220";"";"";"";"";"";"";"";"";"";"";"";"";"";""
"18";"Copper-Nickel";"potassium persulfate";"potassium peroxydisulfate";"7727-21-1";"K2O8S2";"oxidizing agents";"5 – 10";"25 – 75";">50";"";"219,220";"";"";"";"";"";"";"";"";"";"";"";"";"";""
"19";"Cr Stainless Steel (12Cr)";"potassium persulfate";"potassium peroxydisulfate";"7727-21-1";"K2O8S2";"oxidizing agents";"5 – 10";"25 – 75";"<2";"";"219,220";"";"";"";"";"";"";"";"";"";"";"";"";"";""
"20";"Cr Stainless Steel (17Cr)";"potassium persulfate";"potassium peroxydisulfate";"7727-21-1";"K2O8S2";"oxidizing agents";"5 – 10";"25 – 75";"<2";"";"219,220";"";"";"";"";"";"";"";"";"";"";"";"";"";""
"21";"Duplex Stainless Steel (25-6-3)";"potassium persulfate";"potassium peroxydisulfate";"7727-21-1";"K2O8S2";"oxidizing agents";"4";"68";"<2";"";"192";"";"";"";"";"";"";"";"";"";"";"";"";"";""
"22";"Gold/ Platinum";"potassium persulfate";"potassium peroxydisulfate";"7727-21-1";"K2O8S2";"oxidizing agents";"5 – 10";"25 – 175";"<2";"";"219,220";"";"";"";"";"";"";"";"";"";"";"";"";"";""
"23";"Lead";"potassium persulfate";"potassium peroxydisulfate";"7727-21-1";"K2O8S2";"oxidizing agents";"5 – 10";"25 – 175";"<20";"";"219,220";"";"";"";"";"";"";"";"";"";"";"";"";"";""
"24";"Mo Superalloy (Ni-Cr-Fe-9Mo; 625/ 725)";"potassium persulfate";"potassium peroxydisulfate";"7727-21-1";"K2O8S2";"oxidizing agents";"5 – 10";"25 – 125";"<2";"";"219,220";"";"";"";"";"";"";"";"";"";"";"";"";"";""
"25";"Mo Superalloy (Ni-Cr-Fe-9Mo; 625/ 725)";"potassium persulfate";"potassium peroxydisulfate";"7727-21-1";"K2O8S2";"oxidizing agents";"5 – 10";"175 – 225";"<2";"";"219,220";"";"";"";"";"";"";"";"";"";"";"";"";"";""
"26";"Mo Superalloy (Ni-16Cr-16Mo; C276)";"potassium persulfate";"potassium peroxydisulfate";"7727-21-1";"K2O8S2";"oxidizing agents";"5 – 10";"25 – 125";"<2";"";"219,220";"";"";"";"";"";"";"";"";"";"";"";"";"";""
"27";"Mo Superalloy (Ni-16Cr-16Mo; C276)";"potassium persulfate";"potassium peroxydisulfate";"7727-21-1";"K2O8S2";"oxidizing agents";"5 – 10";"175 – 225";"<2";"";"219,220";"";"";"";"";"";"";"";"";"";"";"";"";"";""
"28";"Mo Superalloy (Ni-20Cr-16Mo-4W; 686)";"potassium persulfate";"potassium peroxydisulfate";"7727-21-1";"K2O8S2";"oxidizing agents";"5 – 10";"25 – 125";"<2";"";"219,220";"";"";"";"";"";"";"";"";"";"";"";"";"";""
"29";"Mo Superalloy (Ni-20Cr-16Mo-4W; 686)";"potassium persulfate";"potassium peroxydisulfate";"7727-21-1";"K2O8S2";"oxidizing agents";"5 – 10";"175 – 225";"<2";"";"219,220";"";"";"";"";"";"";"";"";"";"";"";"";"";""
"30";"Mo Superalloy (Ni-22Cr-16Mo; C22/ 59)";"potassium persulfate";"potassium peroxydisulfate";"7727-21-1";"K2O8S2";"oxidizing agents";"5 – 10";"25 – 125";"<2";"";"219,220";"";"";"";"";"";"";"";"";"";"";"";"";"";""
"31";"Mo Superalloy (Ni-22Cr-16Mo; C22/ 59)";"potassium persulfate";"potassium peroxydisulfate";"7727-21-1";"K2O8S2";"oxidizing agents";"5 – 10";"175 – 225";"<2";"";"219,220";"";"";"";"";"";"";"";"";"";"";"";"";"";""
"32";"Mo Superalloy (Ni-23Cr-16Mo-1Cu; C20000)";"potassium persulfate";"potassium peroxydisulfate";"7727-21-1";"K2O8S2";"oxidizing agents";"5 – 10";"25 – 125";"<2";"";"219,220";"";"";"";"";"";"";"";"";"";"";"";"";"";""
"33";"Mo Superalloy (Ni-23Cr-16Mo-1Cu; C20000)";"potassium persulfate";"potassium peroxydisulfate";"7727-21-1";"K2O8S2";"oxidizing agents";"5 – 10";"175 – 225";"<2";"";"219,220";"";"";"";"";"";"";"";"";"";"";"";"";"";""
"34";"Nickel (200)";"potassium persulfate";"potassium peroxydisulfate";"7727-21-1";"K2O8S2";"oxidizing agents";"5 – 10";"25 – 125";">50";"";"219,220";"";"";"";"";"";"";"";"";"";"";"";"";"";""
"35";"Nickel Cast Iron (15-35Ni)";"potassium persulfate";"potassium peroxydisulfate";"7727-21-1";"K2O8S2";"oxidizing agents";"5 – 10";"25 – 75";">50";"";"219,220";"";"";"";"";"";"";"";"";"";"";"";"";"";""
"36";"Nickel-Copper (400)";"potassium persulfate";"potassium peroxydisulfate";"7727-21-1";"K2O8S2";"oxidizing agents";"5 – 10";"25 – 75";">50";"";"219,220";"";"";"";"";"";"";"";"";"";"";"";"";"";""
"37";"Ni-Cr-Fe Alloy (600/ 690)";"potassium persulfate";"potassium peroxydisulfate";"7727-21-1";"K2O8S2";"oxidizing agents";"5 – 10";"25 – 225";"<2";"";"219,220";"";"";"";"";"";"";"";"";"";"";"";"";"";""
"38";"Ni-Mo Alloy (Ni-30Mo; B-2)";"potassium persulfate";"potassium peroxydisulfate";"7727-21-1";"K2O8S2";"oxidizing agents";"5 – 10";"25 – 125";"<2";"";"219,220";"";"";"";"";"";"";"";"";"";"";"";"";"";""
"39";"Silicon Cast Iron (14Si)";"potassium persulfate";"potassium peroxydisulfate";"7727-21-1";"K2O8S2";"oxidizing agents";"5 – 10";"52 – 237";"<2";"";"218,220";"";"";"";"";"";"";"";"";"";"";"";"";"";""
"40";"Silver";"potassium persulfate";"potassium peroxydisulfate";"7727-21-1";"K2O8S2";"oxidizing agents";"5 – 10";"25 – 75";">50";"";"219,220";"";"";"";"";"";"";"";"";"";"";"";"";"";""
"41";"Steels, Carbon/ Low Alloy";"potassium persulfate";"potassium peroxydisulfate";"7727-21-1";"K2O8S2";"oxidizing agents";"5 – 10";"25 – 75";">50";"";"219,220";"";"";"";"";"";"";"";"";"";"";"";"";"";""
"42";"Superferritic Stainless Steel (26-1)";"potassium persulfate";"potassium peroxydisulfate";"7727-21-1";"K2O8S2";"oxidizing agents";"5 – 10";"25 – 225";"<2";"";"219,220";"";"";"";"";"";"";"";"";"";"";"";"";"";""
"43";"Tantalum";"potassium persulfate";"potassium peroxydisulfate";"7727-21-1";"K2O8S2";"oxidizing agents";"5 – 10";"25 – 175";"<2";"";"219,220";"";"";"";"";"";"";"";"";"";"";"";"";"";""
"44";"Titanium, Unalloyed";"potassium persulfate";"potassium peroxydisulfate";"7727-21-1";"K2O8S2";"oxidizing agents";"4";"68";"<2";"";"192,219,220";"";"";"";"";"";"";"";"";"";"";"";"";"";""
"45";"Titanium, Unalloyed";"potassium persulfate";"potassium peroxydisulfate";"7727-21-1";"K2O8S2";"oxidizing agents";"5 – 10";"25 – 65";"<2";"";"192,219,220";"";"";"";"";"";"";"";"";"";"";"";"";"";""
"46";"Titanium, Unalloyed";"potassium persulfate";"potassium peroxydisulfate";"7727-21-1";"K2O8S2";"oxidizing agents";"5 – 10";"68";"20 – 50";"saturated at 10%, 20°C (68°F)";"192,219,220";"";"";"";"";"";"";"";"";"";"";"";"";"";""
"47";"Zirconium";"potassium persulfate";"potassium peroxydisulfate";"7727-21-1";"K2O8S2";"oxidizing agents";"5 – 10";"25 – 225";"<2";"";"219,220";"";"";"";"";"";"";"";"";"";"";"";"";"";""
"";"";"";"";"";"";"";"";"";"";"";"";"";"";"";"";"";"";"";"";"";"";"";"";"";""
"";"";"";"";"";"";"";"";"";"";"";"";"";"";"";"";"";"";"";"";"";"";"";"";"";""
"Corrosion Survey Database (COR•SUR) © 2002 NACE International";"";"";"";"";"";"";"";"";"";"";"";"";"";"";"";"";"";"";"";"";"";"";"";"";""

File: data/corrosion_data/TableData - 2024-11-08T200507.605.csv
sep=;
"Title: Corrosion Survey Database (COR•SUR)";"";"";"";"";"";"";"";"";"";"";"";"";"";"";"";"";"";"";"";"";"";"";"";"";""
"Table: Sodium peroxide";"";"";"";"";"";"";"";"";"";"";"";"";"";"";"";"";"";"";"";"";"";"";"";"";""
"DOWNLOAD SHOWS ONLY THE DISPLAYED DATA, UP TO 50 ROWS";"";"";"";"";"";"";"";"";"";"";"";"";"";"";"";"";"";"";"";"";"";"";"";"";""
"No.";"material or substance name";"exposure medium";"exposure medium CAS RN";"exposure medium formula";"exposure medium class";"warnings";"conc. (%)";"temp. (°F)";"corrosion rate (mil/yr)";"reference";"";"";"";"";"";"";"";"";"";"";"";"";"";"";""
"1";"Alloy 20-25-4Mo (904L)";"sodium peroxide";"1313-60-6";"Na2O2";"oxidizing agents";"";"5 – 15";"25 – 225";"<2";"92,198,219";"";"";"";"";"";"";"";"";"";"";"";"";"";"";""
"2";"Alloy 20-25-6Mo (254SMO/ 6XN)";"sodium peroxide";"1313-60-6";"Na2O2";"oxidizing agents";"";"10";"68 – 212";"<2";"92,198";"";"";"";"";"";"";"";"";"";"";"";"";"";"";""
"3";"Alloy 20-38-3-3Cu (20Cb3/ 825)";"sodium peroxide";"1313-60-6";"Na2O2";"oxidizing agents";"";"5 – 15";"25 – 225";"<2";"92,198,219";"";"";"";"";"";"";"";"";"";"";"";"";"";"";""
"4";"Alloy 30-44-5-3W (G-30)";"sodium peroxide";"1313-60-6";"Na2O2";"oxidizing agents";"";"5 – 15";"25 – 225";"<2";"92,198,219";"";"";"";"";"";"";"";"";"";"";"";"";"";"";""
"5";"Aluminum Alloy (3003/ 5154)";"sodium peroxide";"1313-60-6";"Na2O2";"oxidizing agents";"hazardous!";"5 – 15";"25 – 225";"<20";"92,219,220";"";"";"";"";"";"";"";"";"";"";"";"";"";"";""
"6";"Aluminum Alloy (3003/ 5154)";"sodium peroxide";"1313-60-6";"Na2O2";"oxidizing agents";"possible hazard";"15 – 70";"25 – 75";">50";"92,219,220";"";"";"";"";"";"";"";"";"";"";"";"";"";"";""
"7";"Austenitic Cr-Ni Stainless Steel (18-8; 304/ 304L/ 347)";"sodium peroxide";"1313-60-6";"Na2O2";"oxidizing agents";"";"5 – 15";"25 – 225";"<2";"92,219";"";"";"";"";"";"";"";"";"";"";"";"";"";"";""
"8";"Austenitic Cr-Ni-Mo Stainless Steel (17-12-3; 316L/ 317L)";"sodium peroxide";"1313-60-6";"Na2O2";"oxidizing agents";"";"5 – 15";"25 – 225";"<2";"92,219";"";"";"";"";"";"";"";"";"";"";"";"";"";"";""
"9";"Brass (>15Zn)";"sodium peroxide";"1313-60-6";"Na2O2";"oxidizing agents";"";"5 – 70";"25 – 75";">50";"92,219,220";"";"";"";"";"";"";"";"";"";"";"";"";"";"";""
"10";"Cast Iron, Gray/ Ductile";"sodium peroxide";"1313-60-6";"Na2O2";"oxidizing agents";"";"5 – 15";"75 – 225";"<20";"92,219,220";"";"";"";"";"";"";"";"";"";"";"";"";"";"";""
"11";"Cast Iron, Gray/ Ductile";"sodium peroxide";"1313-60-6";"Na2O2";"oxidizing agents";"";"5 – 70";"25 – 75";"<2";"92,219,220";"";"";"";"";"";"";"";"";"";"";"";"";"";"";""
"12";"Copper/ Bronze/ Low Brass";"sodium peroxide";"1313-60-6";"Na2O2";"oxidizing agents";"";"5 – 70";"25 – 75";">50";"92,219,220";"";"";"";"";"";"";"";"";"";"";"";"";"";"";""
"13";"Cr Stainless Steel (12Cr)";"sodium peroxide";"1313-60-6";"Na2O2";"oxidizing agents";"";"5 – 15";"25 – 225";"<2";"92,219";"";"";"";"";"";"";"";"";"";"";"";"";"";"";""
"14";"Cr Stainless Steel (17Cr)";"sodium peroxide";"1313-60-6";"Na2O2";"oxidizing agents";"";"5 – 15";"25 – 225";"<2";"92,219";"";"";"";"";"";"";"";"";"";"";"";"";"";"";""
"15";"Duplex Stainless Steel (25-6-3)";"sodium peroxide";"1313-60-6";"Na2O2";"oxidizing agents";"";"10";"68 – 212";"<2";"92,198";"";"";"";"";"";"";"";"";"";"";"";"";"";"";""
"16";"Gold/ Platinum";"sodium peroxide";"1313-60-6";"Na2O2";"oxidizing agents";"";"5 – 70";"25 – 225";"<2";"92,219,220";"";"";"";"";"";"";"";"";"";"";"";"";"";"";""
"17";"Lead";"sodium peroxide";"1313-60-6";"Na2O2";"oxidizing agents";"";"5 – 70";"25 – 75";">50";"92,219,220";"";"";"";"";"";"";"";"";"";"";"";"";"";"";""
"18";"Mo Superalloy (Ni-Cr-Fe-9Mo; 625/ 725)";"sodium peroxide";"1313-60-6";"Na2O2";"oxidizing agents";"";"5 – 15";"25 – 225";"<20";"92,219";"";"";"";"";"";"";"";"";"";"";"";"";"";"";""
"19";"Mo Superalloy (Ni-16Cr-16Mo; C276)";"sodium peroxide";"1313-60-6";"Na2O2";"oxidizing agents";"";"5 – 15";"25 – 225";"<20";"92,219";"";"";"";"";"";"";"";"";"";"";"";"";"";"";""
"20";"Mo Superalloy (Ni-20Cr-16Mo-4W; 686)";"sodium peroxide";"1313-60-6";"Na2O2";"oxidizing agents";"";"5 – 15";"25 – 225";"<20";"92,219";"";"";"";"";"";"";"";"";"";"";"";"";"";"";""
"21";"Mo Superalloy (Ni-22Cr-16Mo; C22/ 59)";"sodium peroxide";"1313-60-6";"Na2O2";"oxidizing agents";"";"5 – 15";"25 – 225";"<20";"92,219";"";"";"";"";"";"";"";"";"";"";"";"";"";"";""
"22";"Mo Superalloy (Ni-23Cr-16Mo-1Cu; C20000)";"sodium peroxide";"1313-60-6";"Na2O2";"oxidizing agents";"";"5 – 15";"25 – 225";"<20";"92,219";"";"";"";"";"";"";"";"";"";"";"";"";"";"";""
"23";"Nickel (200)";"sodium peroxide";"1313-60-6";"Na2O2";"oxidizing agents";"";"5 – 15";"25 – 225";"<20";"92,219,220";"";"";"";"";"";"";"";"";"";"";"";"";"";"";""
"24";"Nickel Cast Iron (15-35Ni)";"sodium peroxide";"1313-60-6";"Na2O2";"oxidizing agents";"";"5 – 15";"25 – 225";"<20";"92,219";"";"";"";"";"";"";"";"";"";"";"";"";"";"";""
"25";"Nickel-Copper (400)";"sodium peroxide";"1313-60-6";"Na2O2";"oxidizing agents";"";"5 – 15";"25 – 225";"<20";"92,219";"";"";"";"";"";"";"";"";"";"";"";"";"";"";""
"26";"Ni-Cr-Fe Alloy (600/ 690)";"sodium peroxide";"1313-60-6";"Na2O2";"oxidizing agents";"";"5 – 15";"25 – 225";"<20";"92,219";"";"";"";"";"";"";"";"";"";"";"";"";"";"";""
"27";"Ni-Mo Alloy (Ni-30Mo; B-2)";"sodium peroxide";"1313-60-6";"Na2O2";"oxidizing agents";"";"5 – 15";"25 – 225";"<20";"92,219";"";"";"";"";"";"";"";"";"";"";"";"";"";"";""
"28";"Silicon Cast Iron (14Si)";"sodium peroxide";"1313-60-6";"Na2O2";"oxidizing agents";"";"5 – 15";"52 – 237";"<20";"92,218";"";"";"";"";"";"";"";"";"";"";"";"";"";"";""
"29";"Steels, Carbon/ Low Alloy";"sodium peroxide";"1313-60-6";"Na2O2";"oxidizing agents";"";"5 – 15";"75 – 225";"<20";"92,219,220";"";"";"";"";"";"";"";"";"";"";"";"";"";"";""
"30";"Steels, Carbon/ Low Alloy";"sodium peroxide";"1313-60-6";"Na2O2";"oxidizing agents";"";"5 – 70";"25 – 75";"<2";"92,219,220";"";"";"";"";"";"";"";"";"";"";"";"";"";"";""
"31";"Superferritic Stainless Steel (26-1)";"sodium peroxide";"1313-60-6";"Na2O2";"oxidizing agents";"";"5 – 15";"25 – 225";"<2";"92,219";"";"";"";"";"";"";"";"";"";"";"";"";"";"";""
"32";"Tantalum";"sodium peroxide";"1313-60-6";"Na2O2";"oxidizing agents";"";"5 – 15";"25 – 75";"20 – 50";"92,219";"";"";"";"";"";"";"";"";"";"";"";"";"";"";""
"33";"Titanium, Unalloyed";"sodium peroxide";"1313-60-6";"Na2O2";"oxidizing agents";"";"10";"68";"20 – 50";"92,198";"";"";"";"";"";"";"";"";"";"";"";"";"";"";""
"34";"Titanium, Unalloyed";"sodium peroxide";"1313-60-6";"Na2O2";"oxidizing agents";"";"10";"212";">50";"92,198";"";"";"";"";"";"";"";"";"";"";"";"";"";"";""
"35";"Zirconium";"sodium peroxide";"1313-60-6";"Na2O2";"oxidizing agents";"";"5 – 70";"25 – 225";"<2";"92,219,220";"";"";"";"";"";"";"";"";"";"";"";"";"";"";""
"";"";"";"";"";"";"";"";"";"";"";"";"";"";"";"";"";"";"";"";"";"";"";"";"";""
"";"";"";"";"";"";"";"";"";"";"";"";"";"";"";"";"";"";"";"";"";"";"";"";"";""
"Corrosion Survey Database (COR•SUR) © 2002 NACE International";"";"";"";"";"";"";"";"";"";"";"";"";"";"";"";"";"";"";"";"";"";"";"";"";""

File: data/corrosion_data/TableData - 2024-11-08T200511.813.csv
sep=;
"Title: Corrosion Survey Database (COR•SUR)";"";"";"";"";"";"";"";"";"";"";"";"";"";"";"";"";"";"";"";"";"";"";"";"";""
"Table: Sodium persulfate";"";"";"";"";"";"";"";"";"";"";"";"";"";"";"";"";"";"";"";"";"";"";"";"";""
"DOWNLOAD SHOWS ONLY THE DISPLAYED DATA, UP TO 50 ROWS";"";"";"";"";"";"";"";"";"";"";"";"";"";"";"";"";"";"";"";"";"";"";"";"";""
"No.";"material or substance name";"exposure medium";"exposure medium synonym";"exposure medium CAS RN";"exposure medium formula";"exposure medium class";"warnings";"conc. (%)";"temp. (°F)";"corrosion rate (mil/yr)";"reference";"";"";"";"";"";"";"";"";"";"";"";"";"";""
"1";"Aluminum Alloy (3003/ 5154)";"sodium persulfate";"sodium peroxydisulfate";"7775-27-1";"Na2O8S2";"oxidizing agents";"hazardous!";"5 – 15";"25 – 75";">50";"219,220";"";"";"";"";"";"";"";"";"";"";"";"";"";""
"2";"Austenitic Cr-Ni-Mo Stainless Steel (17-12-3; 316L/ 317L)";"sodium persulfate";"sodium peroxydisulfate";"7775-27-1";"Na2O8S2";"oxidizing agents";"";"5 – 15";"25 – 125";"<20";"219";"";"";"";"";"";"";"";"";"";"";"";"";"";""
"3";"Brass (>15Zn)";"sodium persulfate";"sodium peroxydisulfate";"7775-27-1";"Na2O8S2";"oxidizing agents";"";"5 – 15";"25 – 75";">50";"219";"";"";"";"";"";"";"";"";"";"";"";"";"";""
"4";"Cast Iron, Gray/ Ductile";"sodium persulfate";"sodium peroxydisulfate";"7775-27-1";"Na2O8S2";"oxidizing agents";"";"5 – 15";"25 – 75";">50";"219";"";"";"";"";"";"";"";"";"";"";"";"";"";""
"5";"Copper/ Bronze/ Low Brass";"sodium persulfate";"sodium peroxydisulfate";"7775-27-1";"Na2O8S2";"oxidizing agents";"";"5 – 15";"25 – 75";">50";"219";"";"";"";"";"";"";"";"";"";"";"";"";"";""
"6";"Lead";"sodium persulfate";"sodium peroxydisulfate";"7775-27-1";"Na2O8S2";"oxidizing agents";"";"5 – 15";"25 – 75";"<20";"219";"";"";"";"";"";"";"";"";"";"";"";"";"";""
"7";"Nickel (200)";"sodium persulfate";"sodium peroxydisulfate";"7775-27-1";"Na2O8S2";"oxidizing agents";"";"5 – 15";"25 – 75";">50";"219";"";"";"";"";"";"";"";"";"";"";"";"";"";""
"8";"Nickel-Copper (400)";"sodium persulfate";"sodium peroxydisulfate";"7775-27-1";"Na2O8S2";"oxidizing agents";"";"5 – 15";"25 – 75";"<20";"219";"";"";"";"";"";"";"";"";"";"";"";"";"";""
"9";"Silicon Cast Iron (14Si)";"sodium persulfate";"sodium peroxydisulfate";"7775-27-1";"Na2O8S2";"oxidizing agents";"";"100";"52 – 237";"<20";"218";"";"";"";"";"";"";"";"";"";"";"";"";"";""
"10";"Silver";"sodium persulfate";"sodium peroxydisulfate";"7775-27-1";"Na2O8S2";"oxidizing agents";"";"5 – 15";"25 – 75";">50";"219";"";"";"";"";"";"";"";"";"";"";"";"";"";""
"11";"Silver";"sodium persulfate";"sodium peroxydisulfate";"7775-27-1";"Na2O8S2";"oxidizing agents";"";"25 – 35";"25 – 75";">50";"219";"";"";"";"";"";"";"";"";"";"";"";"";"";""
"12";"Steels, Carbon/ Low Alloy";"sodium persulfate";"sodium peroxydisulfate";"7775-27-1";"Na2O8S2";"oxidizing agents";"";"5 – 15";"25 – 75";">50";"219";"";"";"";"";"";"";"";"";"";"";"";"";"";""
"";"";"";"";"";"";"";"";"";"";"";"";"";"";"";"";"";"";"";"";"";"";"";"";"";""
"";"";"";"";"";"";"";"";"";"";"";"";"";"";"";"";"";"";"";"";"";"";"";"";"";""
"Corrosion Survey Database (COR•SUR) © 2002 NACE International";"";"";"";"";"";"";"";"";"";"";"";"";"";"";"";"";"";"";"";"";"";"";"";"";""

File: data/corrosion_data/TableData - 2024-11-08T200516.454.csv
sep=;
"Title: Corrosion Survey Database (COR•SUR)";"";"";"";"";"";"";"";"";"";"";"";"";"";"";"";"";"";"";"";"";"";"";"";"";""
"Table: Sulfur trioxide";"";"";"";"";"";"";"";"";"";"";"";"";"";"";"";"";"";"";"";"";"";"";"";"";""
"DOWNLOAD SHOWS ONLY THE DISPLAYED DATA, UP TO 50 ROWS";"";"";"";"";"";"";"";"";"";"";"";"";"";"";"";"";"";"";"";"";"";"";"";"";""
"No.";"material or substance name";"exposure medium";"exposure medium CAS RN";"exposure medium formula";"exposure medium class";"warnings";"conc. (%)";"temp. (°F)";"corrosion rate (mil/yr)";"reference";"";"";"";"";"";"";"";"";"";"";"";"";"";"";""
"1";"Alloy 20-25-4Mo (904L)";"sulfur trioxide";"7446-11-09";"O3S";"oxidizing agents";"";"100";"63 – 425";"<20";"103,149,219,220";"";"";"";"";"";"";"";"";"";"";"";"";"";"";""
"2";"Alloy 20-38-3-3Cu (20Cb3/ 825)";"sulfur trioxide";"7446-11-09";"O3S";"oxidizing agents";"";"100";"63 – 425";"<20";"103,149,219,220";"";"";"";"";"";"";"";"";"";"";"";"";"";"";""
"3";"Alloy 30-44-5-3W (G-30)";"sulfur trioxide";"7446-11-09";"O3S";"oxidizing agents";"";"100";"63 – 425";"<20";"103,149,219,220";"";"";"";"";"";"";"";"";"";"";"";"";"";"";""
"4";"Aluminum Alloy (3003/ 5154)";"sulfur trioxide";"7446-11-09";"O3S";"oxidizing agents";"";"100";"63 – 75";"<20";"103,149,219,220";"";"";"";"";"";"";"";"";"";"";"";"";"";"";""
"5";"Austenitic Cr-Ni Stainless Steel (18-8; 304/ 304L/ 347)";"sulfur trioxide";"7446-11-09";"O3S";"oxidizing agents";"";"100";"63 – 425";"<20";"103,149,219,220";"";"";"";"";"";"";"";"";"";"";"";"";"";"";""
"6";"Austenitic Cr-Ni-Mo Stainless Steel (17-12-3; 316L/ 317L)";"sulfur trioxide";"7446-11-09";"O3S";"oxidizing agents";"";"100";"63 – 425";"<20";"103,149,219,220";"";"";"";"";"";"";"";"";"";"";"";"";"";"";""
"7";"Brass (>15Zn)";"sulfur trioxide";"7446-11-09";"O3S";"oxidizing agents";"";"100";"63 – 75";"<20";"103,149,219,220";"";"";"";"";"";"";"";"";"";"";"";"";"";"";""
"8";"Cast Iron, Gray/ Ductile";"sulfur trioxide";"7446-11-09";"O3S";"oxidizing agents";"hazardous!";"100";"63 – 425";"<20";"103,149,219,220";"";"";"";"";"";"";"";"";"";"";"";"";"";"";""
"9";"Copper/ Bronze/ Low Brass";"sulfur trioxide";"7446-11-09";"O3S";"oxidizing agents";"";"100";"63 – 75";"<20";"103,149,219,220";"";"";"";"";"";"";"";"";"";"";"";"";"";"";""
"10";"Gold/ Platinum";"sulfur trioxide";"7446-11-09";"O3S";"oxidizing agents";"";"100";"63 – 425";"<2";"103,149,219,220";"";"";"";"";"";"";"";"";"";"";"";"";"";"";""
"11";"Lead";"sulfur trioxide";"7446-11-09";"O3S";"oxidizing agents";"";"100";"63 – 75";"<20";"103,149,219,220";"";"";"";"";"";"";"";"";"";"";"";"";"";"";""
"12";"Nickel (200)";"sulfur trioxide";"7446-11-09";"O3S";"oxidizing agents";"";"100";"63 – 225";"<20";"103,149,219,220";"";"";"";"";"";"";"";"";"";"";"";"";"";"";""
"13";"Nickel-Copper (400)";"sulfur trioxide";"7446-11-09";"O3S";"oxidizing agents";"";"100";"63 – 225";"<20";"103,149,219,220";"";"";"";"";"";"";"";"";"";"";"";"";"";"";""
"14";"Ni-Cr-Fe Alloy (600/ 690)";"sulfur trioxide";"7446-11-09";"O3S";"oxidizing agents";"";"100";"63 – 225";"<20";"103,149,219,220";"";"";"";"";"";"";"";"";"";"";"";"";"";"";""
"15";"Ni-Mo Alloy (Ni-30Mo; B-2)";"sulfur trioxide";"7446-11-09";"O3S";"oxidizing agents";"";"100";"75 – 125";"20 – 50";"103,149,219";"";"";"";"";"";"";"";"";"";"";"";"";"";"";""
"16";"Niobium (Columbium)";"sulfur trioxide";"7446-11-09";"O3S";"oxidizing agents";"";"100";"77";">50";"103,149,220";"";"";"";"";"";"";"";"";"";"";"";"";"";"";""
"17";"Silicon Cast Iron (14Si)";"sulfur trioxide";"7446-11-09";"O3S";"oxidizing agents";"";"100";"63 – 102";">50";"103,149,218,220";"";"";"";"";"";"";"";"";"";"";"";"";"";"";""
"18";"Steels, Carbon/ Low Alloy";"sulfur trioxide";"7446-11-09";"O3S";"oxidizing agents";"";"100";"63 – 425";"<20";"103,149,219,220";"";"";"";"";"";"";"";"";"";"";"";"";"";"";""
"19";"Superferritic Stainless Steel (26-1)";"sulfur trioxide";"7446-11-09";"O3S";"oxidizing agents";"";"100";"63 – 425";"<20";"103,149,219,220";"";"";"";"";"";"";"";"";"";"";"";"";"";"";""
"20";"Tantalum";"sulfur trioxide";"7446-11-09";"O3S";"oxidizing agents";"";"100";"63 – 75";">50";"103,149,219,220";"";"";"";"";"";"";"";"";"";"";"";"";"";"";""
"";"";"";"";"";"";"";"";"";"";"";"";"";"";"";"";"";"";"";"";"";"";"";"";"";""
"";"";"";"";"";"";"";"";"";"";"";"";"";"";"";"";"";"";"";"";"";"";"";"";"";""
"Corrosion Survey Database (COR•SUR) © 2002 NACE International";"";"";"";"";"";"";"";"";"";"";"";"";"";"";"";"";"";"";"";"";"";"";"";"";""

File: data/corrosion_data/TableData - 2024-11-08T200526.147.csv
sep=;
"Title: Corrosion Survey Database (COR•SUR)";"";"";"";"";"";"";"";"";"";"";"";"";"";"";"";"";"";"";"";"";"";"";"";"";""
"Table: Alkylphenol";"";"";"";"";"";"";"";"";"";"";"";"";"";"";"";"";"";"";"";"";"";"";"";"";""
"DOWNLOAD SHOWS ONLY THE DISPLAYED DATA, UP TO 50 ROWS";"";"";"";"";"";"";"";"";"";"";"";"";"";"";"";"";"";"";"";"";"";"";"";"";""
"No.";"material or substance name";"exposure medium";"exposure medium class";"conc. (%)";"temp. (°F)";"corrosion rate (mil/yr)";"reference";"";"";"";"";"";"";"";"";"";"";"";"";"";"";"";"";"";""
"1";"Alloy 20-25-4Mo (904L)";"alkylphenol";"phenols";"100";"25 – 75";"<2";"219";"";"";"";"";"";"";"";"";"";"";"";"";"";"";"";"";"";""
"2";"Aluminum Alloy (3003/ 5154)";"alkylphenol";"phenols";"100";"25 – 75";"<2";"219";"";"";"";"";"";"";"";"";"";"";"";"";"";"";"";"";"";""
"3";"Austenitic Cr-Ni Stainless Steel (18-8; 304/ 304L/ 347)";"alkylphenol";"phenols";"100";"25 – 75";"<2";"219";"";"";"";"";"";"";"";"";"";"";"";"";"";"";"";"";"";""
"4";"Austenitic Cr-Ni Stainless Steel (18-8; 304/ 304L/ 347)";"alkylphenol";"phenols";"100";"375 – 425";"<2";"219";"";"";"";"";"";"";"";"";"";"";"";"";"";"";"";"";"";""
"5";"Austenitic Cr-Ni-Mo Stainless Steel (17-12-3; 316L/ 317L)";"alkylphenol";"phenols";"100";"25 – 75";"<2";"219";"";"";"";"";"";"";"";"";"";"";"";"";"";"";"";"";"";""
"6";"Brass (>15Zn)";"alkylphenol";"phenols";"100";"25 – 75";"<2";"219";"";"";"";"";"";"";"";"";"";"";"";"";"";"";"";"";"";""
"7";"Cast Iron, Gray/ Ductile";"alkylphenol";"phenols";"100";"25 – 75";"<2";"219";"";"";"";"";"";"";"";"";"";"";"";"";"";"";"";"";"";""
"8";"Copper/ Bronze/ Low Brass";"alkylphenol";"phenols";"100";"25 – 75";"<2";"219";"";"";"";"";"";"";"";"";"";"";"";"";"";"";"";"";"";""
"9";"Copper-Nickel";"alkylphenol";"phenols";"100";"25 – 75";"<2";"219";"";"";"";"";"";"";"";"";"";"";"";"";"";"";"";"";"";""
"10";"Cr Stainless Steel (12Cr)";"alkylphenol";"phenols";"100";"25 – 75";"<2";"219";"";"";"";"";"";"";"";"";"";"";"";"";"";"";"";"";"";""
"11";"Cr Stainless Steel (17Cr)";"alkylphenol";"phenols";"100";"25 – 75";"<2";"219";"";"";"";"";"";"";"";"";"";"";"";"";"";"";"";"";"";""
"12";"Gold/ Platinum";"alkylphenol";"phenols";"100";"25 – 225";"<2";"219";"";"";"";"";"";"";"";"";"";"";"";"";"";"";"";"";"";""
"13";"Lead";"alkylphenol";"phenols";"100";"25 – 75";"<2";"219";"";"";"";"";"";"";"";"";"";"";"";"";"";"";"";"";"";""
"14";"Mo Superalloy (Ni-Cr-Fe-9Mo; 625/ 725)";"alkylphenol";"phenols";"100";"25 – 75";"<2";"219";"";"";"";"";"";"";"";"";"";"";"";"";"";"";"";"";"";""
"15";"Mo Superalloy (Ni-16Cr-16Mo; C276)";"alkylphenol";"phenols";"100";"25 – 75";"<2";"219";"";"";"";"";"";"";"";"";"";"";"";"";"";"";"";"";"";""
"16";"Mo Superalloy (Ni-20Cr-16Mo-4W; 686)";"alkylphenol";"phenols";"100";"25 – 75";"<2";"219";"";"";"";"";"";"";"";"";"";"";"";"";"";"";"";"";"";""
"17";"Mo Superalloy (Ni-22Cr-16Mo; C22/ 59)";"alkylphenol";"phenols";"100";"25 – 75";"<2";"219";"";"";"";"";"";"";"";"";"";"";"";"";"";"";"";"";"";""
"18";"Mo Superalloy (Ni-23Cr-16Mo-1Cu; C20000)";"alkylphenol";"phenols";"100";"25 – 75";"<2";"219";"";"";"";"";"";"";"";"";"";"";"";"";"";"";"";"";"";""
"19";"Nickel (200)";"alkylphenol";"phenols";"100";"25 – 75";"<2";"219";"";"";"";"";"";"";"";"";"";"";"";"";"";"";"";"";"";""
"20";"Nickel Cast Iron (15-35Ni)";"alkylphenol";"phenols";"100";"25 – 75";"<2";"219";"";"";"";"";"";"";"";"";"";"";"";"";"";"";"";"";"";""
"21";"Nickel-Copper (400)";"alkylphenol";"phenols";"100";"25 – 75";"<2";"219";"";"";"";"";"";"";"";"";"";"";"";"";"";"";"";"";"";""
"22";"Ni-Cr-Fe Alloy (600/ 690)";"alkylphenol";"phenols";"100";"25 – 75";"<2";"219";"";"";"";"";"";"";"";"";"";"";"";"";"";"";"";"";"";""
"23";"Ni-Mo Alloy (Ni-30Mo; B-2)";"alkylphenol";"phenols";"100";"25 – 75";"<2";"219";"";"";"";"";"";"";"";"";"";"";"";"";"";"";"";"";"";""
"24";"Silicon Cast Iron (14Si)";"alkylphenol";"phenols";"100";"52 – 102";"<2";"218";"";"";"";"";"";"";"";"";"";"";"";"";"";"";"";"";"";""
"25";"Silver";"alkylphenol";"phenols";"100";"25 – 75";"<2";"219";"";"";"";"";"";"";"";"";"";"";"";"";"";"";"";"";"";""
"26";"Steels, Carbon/ Low Alloy";"alkylphenol";"phenols";"100";"25 – 75";"<2";"219";"";"";"";"";"";"";"";"";"";"";"";"";"";"";"";"";"";""
"27";"Tantalum";"alkylphenol";"phenols";"100";"25 – 225";"<2";"219";"";"";"";"";"";"";"";"";"";"";"";"";"";"";"";"";"";""
"28";"Titanium, Unalloyed";"alkylphenol";"phenols";"100";"25 – 75";"<2";"219";"";"";"";"";"";"";"";"";"";"";"";"";"";"";"";"";"";""
"29";"Zirconium";"alkylphenol";"phenols";"100";"25 – 75";"<2";"219";"";"";"";"";"";"";"";"";"";"";"";"";"";"";"";"";"";""
"";"";"";"";"";"";"";"";"";"";"";"";"";"";"";"";"";"";"";"";"";"";"";"";"";""
"";"";"";"";"";"";"";"";"";"";"";"";"";"";"";"";"";"";"";"";"";"";"";"";"";""
"Corrosion Survey Database (COR•SUR) © 2002 NACE International";"";"";"";"";"";"";"";"";"";"";"";"";"";"";"";"";"";"";"";"";"";"";"";"";""
