Repository: Mahyar-rajabi94/TF_SDL

File: data/corrosion_data/TableData - 2024-11-08T200530.354.csv
sep=;
"Title: Corrosion Survey Database (COR•SUR)";"";"";"";"";"";"";"";"";"";"";"";"";"";"";"";"";"";"";"";"";"";"";"";"";""
"Table: Amylphenol";"";"";"";"";"";"";"";"";"";"";"";"";"";"";"";"";"";"";"";"";"";"";"";"";""
"DOWNLOAD SHOWS ONLY THE DISPLAYED DATA, UP TO 50 ROWS";"";"";"";"";"";"";"";"";"";"";"";"";"";"";"";"";"";"";"";"";"";"";"";"";""
"No.";"material or substance name";"exposure medium";"exposure medium class";"conc. (%)";"temp. (°F)";"corrosion rate (mil/yr)";"reference";"";"";"";"";"";"";"";"";"";"";"";"";"";"";"";"";"";""
"1";"Alloy 20-25-4Mo (904L)";"amylphenol";"phenols";"100";"225 – 425";"<20";"219,220";"";"";"";"";"";"";"";"";"";"";"";"";"";"";"";"";"";""
"2";"Alloy 20-38-3-3Cu (20Cb3/ 825)";"amylphenol";"phenols";"100";"225 – 475";"<20";"219,220";"";"";"";"";"";"";"";"";"";"";"";"";"";"";"";"";"";""
"3";"Alloy 30-44-5-3W (G-30)";"amylphenol";"phenols";"100";"225 – 475";"<20";"219,220";"";"";"";"";"";"";"";"";"";"";"";"";"";"";"";"";"";""
"4";"Austenitic Cr-Ni Stainless Steel (18-8; 304/ 304L/ 347)";"amylphenol";"phenols";"100";"225 – 425";"<20";"219,220";"";"";"";"";"";"";"";"";"";"";"";"";"";"";"";"";"";""
"5";"Austenitic Cr-Ni-Mo Stainless Steel (17-12-3; 316L/ 317L)";"amylphenol";"phenols";"100";"225 – 425";"<20";"219,220";"";"";"";"";"";"";"";"";"";"";"";"";"";"";"";"";"";""
"6";"Mo Superalloy (Ni-Cr-Fe-9Mo; 625/ 725)";"amylphenol";"phenols";"100";"225 – 475";"<20";"219,220";"";"";"";"";"";"";"";"";"";"";"";"";"";"";"";"";"";""
"7";"Mo Superalloy (Ni-16Cr-16Mo; C276)";"amylphenol";"phenols";"100";"225 – 475";"<20";"219,220";"";"";"";"";"";"";"";"";"";"";"";"";"";"";"";"";"";""
"8";"Mo Superalloy (Ni-20Cr-16Mo-4W; 686)";"amylphenol";"phenols";"100";"225 – 475";"<20";"219,220";"";"";"";"";"";"";"";"";"";"";"";"";"";"";"";"";"";""
"9";"Mo Superalloy (Ni-22Cr-16Mo; C22/ 59)";"amylphenol";"phenols";"100";"225 – 475";"<20";"219,220";"";"";"";"";"";"";"";"";"";"";"";"";"";"";"";"";"";""
"10";"Mo Superalloy (Ni-23Cr-16Mo-1Cu; C20000)";"amylphenol";"phenols";"100";"225 – 475";"<20";"219,220";"";"";"";"";"";"";"";"";"";"";"";"";"";"";"";"";"";""
"11";"Nickel (200)";"amylphenol";"phenols";"100";"225 – 425";"<2";"219,220";"";"";"";"";"";"";"";"";"";"";"";"";"";"";"";"";"";""
"12";"Ni-Cr-Fe Alloy (600/ 690)";"amylphenol";"phenols";"100";"225 – 475";"<20";"219,220";"";"";"";"";"";"";"";"";"";"";"";"";"";"";"";"";"";""
"13";"Ni-Mo Alloy (Ni-30Mo; B-2)";"amylphenol";"phenols";"100";"225 – 475";"<20";"219,220";"";"";"";"";"";"";"";"";"";"";"";"";"";"";"";"";"";""
"14";"Silicon Cast Iron (14Si)";"amylphenol";"phenols";"100";"212 – 439";"<2";"218,220";"";"";"";"";"";"";"";"";"";"";"";"";"";"";"";"";"";""
"";"";"";"";"";"";"";"";"";"";"";"";"";"";"";"";"";"";"";"";"";"";"";"";"";""
"";"";"";"";"";"";"";"";"";"";"";"";"";"";"";"";"";"";"";"";"";"";"";"";"";""
"Corrosion Survey Database (COR•SUR) © 2002 NACE International";"";"";"";"";"";"";"";"";"";"";"";"";"";"";"";"";"";"";"";"";"";"";"";"";""

File: data/corrosion_data/TableData - 2024-11-08T200647.505.csv
sep=;
"Title: Corrosion Survey Database (COR•SUR)";"";"";"";"";"";"";"";"";"";"";"";"";"";"";"";"";"";"";"";"";"";"";"";"";""
"Table: Dichlorophenol";"";"";"";"";"";"";"";"";"";"";"";"";"";"";"";"";"";"";"";"";"";"";"";"";""
"DOWNLOAD SHOWS ONLY THE DISPLAYED DATA, UP TO 50 ROWS";"";"";"";"";"";"";"";"";"";"";"";"";"";"";"";"";"";"";"";"";"";"";"";"";""
"No.";"material or substance name";"exposure medium";"exposure medium class";"warnings";"resistance note";"conc. (%)";"temp. (°F)";"corrosion rate (mil/yr)";"reference";"";"";"";"";"";"";"";"";"";"";"";"";"";"";"";""
"1";"Alloy 20-25-4Mo (904L)";"dichlorophenol";"phenols";"";"";"100";"25 – 325";"<2";"210,219";"";"";"";"";"";"";"";"";"";"";"";"";"";"";"";""
"2";"Alloy 20-38-3-3Cu (20Cb3/ 825)";"dichlorophenol";"phenols";"";"";"100";"25 – 325";"<2";"210,219";"";"";"";"";"";"";"";"";"";"";"";"";"";"";"";""
"3";"Alloy 30-44-5-3W (G-30)";"dichlorophenol";"phenols";"";"";"100";"25 – 325";"<2";"210,219";"";"";"";"";"";"";"";"";"";"";"";"";"";"";"";""
"4";"Aluminum Alloy (3003/ 5154)";"dichlorophenol";"phenols";"hazardous!";"";"100";"25 – 75";"<20";"210,219,220";"";"";"";"";"";"";"";"";"";"";"";"";"";"";"";""
"5";"Austenitic Cr-Ni Stainless Steel (18-8; 304/ 304L/ 347)";"dichlorophenol";"phenols";"";"stress corrosion cracking";"100";"25 – 325";"<2";"210,219";"";"";"";"";"";"";"";"";"";"";"";"";"";"";"";""
"6";"Austenitic Cr-Ni-Mo Stainless Steel (17-12-3; 316L/ 317L)";"dichlorophenol";"phenols";"";"stress corrosion cracking";"100";"25 – 325";"<2";"210,219";"";"";"";"";"";"";"";"";"";"";"";"";"";"";"";""
"7";"Brass (>15Zn)";"dichlorophenol";"phenols";"";"";"100";"25 – 325";"<20";"210,219";"";"";"";"";"";"";"";"";"";"";"";"";"";"";"";""
"8";"Cast Iron, Gray/ Ductile";"dichlorophenol";"phenols";"";"";"100";"25 – 75";"<2";"210,219";"";"";"";"";"";"";"";"";"";"";"";"";"";"";"";""
"9";"Copper/ Bronze/ Low Brass";"dichlorophenol";"phenols";"";"";"100";"25 – 325";"<20";"210,219";"";"";"";"";"";"";"";"";"";"";"";"";"";"";"";""
"10";"Copper-Nickel";"dichlorophenol";"phenols";"";"";"100";"25 – 325";"<20";"210,219";"";"";"";"";"";"";"";"";"";"";"";"";"";"";"";""
"11";"Cr Stainless Steel (12Cr)";"dichlorophenol";"phenols";"";"";"100";"25 – 75";"<2";"210,219";"";"";"";"";"";"";"";"";"";"";"";"";"";"";"";""
"12";"Cr Stainless Steel (17Cr)";"dichlorophenol";"phenols";"";"";"100";"25 – 75";"<2";"210,219";"";"";"";"";"";"";"";"";"";"";"";"";"";"";"";""
"13";"Gold/ Platinum";"dichlorophenol";"phenols";"";"";"100";"25 – 225";"<2";"210,219";"";"";"";"";"";"";"";"";"";"";"";"";"";"";"";""
"14";"Lead";"dichlorophenol";"phenols";"";"";"100";"25 – 225";"<2";"210,219";"";"";"";"";"";"";"";"";"";"";"";"";"";"";"";""
"15";"Mo Superalloy (Ni-Cr-Fe-9Mo; 625/ 725)";"dichlorophenol";"phenols";"";"";"100";"25 – 225";"<2";"210,219";"";"";"";"";"";"";"";"";"";"";"";"";"";"";"";""
"16";"Mo Superalloy (Ni-16Cr-16Mo; C276)";"dichlorophenol";"phenols";"";"";"100";"25 – 225";"<2";"210,219";"";"";"";"";"";"";"";"";"";"";"";"";"";"";"";""
"17";"Mo Superalloy (Ni-20Cr-16Mo-4W; 686)";"dichlorophenol";"phenols";"";"";"100";"25 – 225";"<2";"210,219";"";"";"";"";"";"";"";"";"";"";"";"";"";"";"";""
"18";"Mo Superalloy (Ni-22Cr-16Mo; C22/ 59)";"dichlorophenol";"phenols";"";"";"100";"25 – 225";"<2";"210,219";"";"";"";"";"";"";"";"";"";"";"";"";"";"";"";""
"19";"Mo Superalloy (Ni-23Cr-16Mo-1Cu; C20000)";"dichlorophenol";"phenols";"";"";"100";"25 – 225";"<2";"210,219";"";"";"";"";"";"";"";"";"";"";"";"";"";"";"";""
"20";"Nickel (200)";"dichlorophenol";"phenols";"";"";"100";"25 – 325";"<20";"210,219";"";"";"";"";"";"";"";"";"";"";"";"";"";"";"";""
"21";"Nickel Cast Iron (15-35Ni)";"dichlorophenol";"phenols";"";"";"100";"25 – 75";"<2";"210,219";"";"";"";"";"";"";"";"";"";"";"";"";"";"";"";""
"22";"Nickel-Copper (400)";"dichlorophenol";"phenols";"";"";"100";"25 – 325";"<20";"210,219";"";"";"";"";"";"";"";"";"";"";"";"";"";"";"";""
"23";"Ni-Mo Alloy (Ni-30Mo; B-2)";"dichlorophenol";"phenols";"";"";"100";"25 – 225";"<2";"210,219";"";"";"";"";"";"";"";"";"";"";"";"";"";"";"";""
"24";"Silicon Cast Iron (14Si)";"dichlorophenol";"phenols";"";"";"100";"52 – 237";"<20";"210,218";"";"";"";"";"";"";"";"";"";"";"";"";"";"";"";""
"25";"Silver";"dichlorophenol";"phenols";"";"";"100";"25 – 225";"<2";"210,219";"";"";"";"";"";"";"";"";"";"";"";"";"";"";"";""
"26";"Steels, Carbon/ Low Alloy";"dichlorophenol";"phenols";"";"";"100";"25 – 75";"<2";"210,219";"";"";"";"";"";"";"";"";"";"";"";"";"";"";"";""
"27";"Steels, Carbon/ Low Alloy";"dichlorophenol";"phenols";"";"";"100";"275 – 325";"20 – 50";"210,219";"";"";"";"";"";"";"";"";"";"";"";"";"";"";"";""
"28";"Tantalum";"dichlorophenol";"phenols";"";"";"100";"25 – 225";"<2";"210,219";"";"";"";"";"";"";"";"";"";"";"";"";"";"";"";""
"29";"Titanium, Unalloyed";"dichlorophenol";"phenols";"";"";"100";"25 – 225";"<2";"210,219";"";"";"";"";"";"";"";"";"";"";"";"";"";"";"";""
"";"";"";"";"";"";"";"";"";"";"";"";"";"";"";"";"";"";"";"";"";"";"";"";"";""
"";"";"";"";"";"";"";"";"";"";"";"";"";"";"";"";"";"";"";"";"";"";"";"";"";""
"Corrosion Survey Database (COR•SUR) © 2002 NACE International";"";"";"";"";"";"";"";"";"";"";"";"";"";"";"";"";"";"";"";"";"";"";"";"";""

File: data/corrosion_data/TableData - 2024-11-08T200657.624.csv
sep=;
"Title: Corrosion Survey Database (COR•SUR)";"";"";"";"";"";"";"";"";"";"";"";"";"";"";"";"";"";"";"";"";"";"";"";"";""
"Table: Phenol";"";"";"";"";"";"";"";"";"";"";"";"";"";"";"";"";"";"";"";"";"";"";"";"";""
"DOWNLOAD SHOWS ONLY THE DISPLAYED DATA, UP TO 50 ROWS";"";"";"";"";"";"";"";"";"";"";"";"";"";"";"";"";"";"";"";"";"";"";"";"";""
"No.";"material or substance name";"exposure medium";"exposure medium synonym";"exposure medium CAS RN";"exposure medium formula";"exposure medium class";"warnings";"conc. (%)";"temp. (°F)";"corrosion rate (mil/yr)";"reference";"";"";"";"";"";"";"";"";"";"";"";"";"";""
"1";"Alloy 20-25-4Mo (904L)";"phenol";"hydroxybenzene";"108-95-2";"C6H6O";"phenols";"";"any";"360";"<2";"74,153,187,219,220";"";"";"";"";"";"";"";"";"";"";"";"";"";""
"2";"Alloy 20-25-4Mo (904L)";"phenol";"hydroxybenzene";"108-95-2";"C6H6O";"phenols";"";"100";"106 – 475";"<2";"74,153,187,219,220";"";"";"";"";"";"";"";"";"";"";"";"";"";""
"3";"Alloy 20-25-6Mo (254SMO/ 6XN)";"phenol";"hydroxybenzene";"108-95-2";"C6H6O";"phenols";"";"any";"360";"<2";"74,153,187";"";"";"";"";"";"";"";"";"";"";"";"";"";""
"4";"Alloy 20-38-3-3Cu (20Cb3/ 825)";"phenol";"hydroxybenzene";"108-95-2";"C6H6O";"phenols";"";"any";"360";"<2";"74,153,187,219,220";"";"";"";"";"";"";"";"";"";"";"";"";"";""
"5";"Alloy 20-38-3-3Cu (20Cb3/ 825)";"phenol";"hydroxybenzene";"108-95-2";"C6H6O";"phenols";"";"75 – 85";"149 – 225";"<20";"74,153,187,219,220";"";"";"";"";"";"";"";"";"";"";"";"";"";""
"6";"Alloy 20-38-3-3Cu (20Cb3/ 825)";"phenol";"hydroxybenzene";"108-95-2";"C6H6O";"phenols";"";">85";"149 – 275";"<2";"74,153,187,219,220";"";"";"";"";"";"";"";"";"";"";"";"";"";""
"7";"Alloy 20-38-3-3Cu (20Cb3/ 825)";"phenol";"hydroxybenzene";"108-95-2";"C6H6O";"phenols";"";"100";"106 – 475";"<2";"74,153,187,219,220";"";"";"";"";"";"";"";"";"";"";"";"";"";""
"8";"Alloy 30-44-5-3W (G-30)";"phenol";"hydroxybenzene";"108-95-2";"C6H6O";"phenols";"";"any";"360";"<2";"74,153,187,219,220";"";"";"";"";"";"";"";"";"";"";"";"";"";""
"9";"Alloy 30-44-5-3W (G-30)";"phenol";"hydroxybenzene";"108-95-2";"C6H6O";"phenols";"";"75 – 85";"149 – 225";"<20";"74,153,187,219,220";"";"";"";"";"";"";"";"";"";"";"";"";"";""
"10";"Alloy 30-44-5-3W (G-30)";"phenol";"hydroxybenzene";"108-95-2";"C6H6O";"phenols";"";">85";"149 – 275";"<2";"74,153,187,219,220";"";"";"";"";"";"";"";"";"";"";"";"";"";""
"11";"Alloy 30-44-5-3W (G-30)";"phenol";"hydroxybenzene";"108-95-2";"C6H6O";"phenols";"";"100";"106 – 475";"<2";"74,153,187,219,220";"";"";"";"";"";"";"";"";"";"";"";"";"";""
"12";"Aluminum Alloy (3003/ 5154)";"phenol";"hydroxybenzene";"108-95-2";"C6H6O";"phenols";"possible hazard";"75 – 95";"25 – 100";"<2";"74,153,219,220";"";"";"";"";"";"";"";"";"";"";"";"";"";""
"13";"Aluminum Alloy (3003/ 5154)";"phenol";"hydroxybenzene";"108-95-2";"C6H6O";"phenols";"possible hazard";"75 – 95";"100 – 106";">50";"74,153,219,220";"";"";"";"";"";"";"";"";"";"";"";"";"";""
"14";"Aluminum Alloy (3003/ 5154)";"phenol";"hydroxybenzene";"108-95-2";"C6H6O";"phenols";"possible hazard";">75";"106 – 225";">50";"74,153,219,220";"";"";"";"";"";"";"";"";"";"";"";"";"";""
"15";"Aluminum Alloy (3003/ 5154)";"phenol";"hydroxybenzene";"108-95-2";"C6H6O";"phenols";"hazardous!";"100";"106 – 375";">50";"74,153,219,220";"";"";"";"";"";"";"";"";"";"";"";"";"";""
"16";"Aluminum Alloy (3003/ 5154)";"phenol";"hydroxybenzene";"108-95-2";"C6H6O";"phenols";"possible hazard";"100";"425 – 475";">50";"74,153,219,220";"";"";"";"";"";"";"";"";"";"";"";"";"";""
"17";"Austenitic Cr-Ni Stainless Steel (18-8; 304/ 304L/ 347)";"phenol";"hydroxybenzene";"108-95-2";"C6H6O";"phenols";"";"1 – 70";"140";"<2";"74,153,219,220";"";"";"";"";"";"";"";"";"";"";"";"";"";""
"18";"Austenitic Cr-Ni Stainless Steel (18-8; 304/ 304L/ 347)";"phenol";"hydroxybenzene";"108-95-2";"C6H6O";"phenols";"";">70";"212 – 250";"20 – 50";"74,153,219,220";"";"";"";"";"";"";"";"";"";"";"";"";"";""
"19";"Austenitic Cr-Ni Stainless Steel (18-8; 304/ 304L/ 347)";"phenol";"hydroxybenzene";"108-95-2";"C6H6O";"phenols";"";"85 – 95";"149 – 212";"<20";"74,153,219,220";"";"";"";"";"";"";"";"";"";"";"";"";"";""
"20";"Austenitic Cr-Ni Stainless Steel (18-8; 304/ 304L/ 347)";"phenol";"hydroxybenzene";"108-95-2";"C6H6O";"phenols";"";"100";"106 – 212";"<2";"74,153,219,220";"";"";"";"";"";"";"";"";"";"";"";"";"";""
"21";"Austenitic Cr-Ni-Mo Stainless Steel (17-12-3; 316L/ 317L)";"phenol";"hydroxybenzene";"108-95-2";"C6H6O";"phenols";"";"1 – 70";"140";"<2";"74,153,219,220";"";"";"";"";"";"";"";"";"";"";"";"";"";""
"22";"Austenitic Cr-Ni-Mo Stainless Steel (17-12-3; 316L/ 317L)";"phenol";"hydroxybenzene";"108-95-2";"C6H6O";"phenols";"";">70";"212 – 250";"20 – 50";"74,153,219,220";"";"";"";"";"";"";"";"";"";"";"";"";"";""
"23";"Austenitic Cr-Ni-Mo Stainless Steel (17-12-3; 316L/ 317L)";"phenol";"hydroxybenzene";"108-95-2";"C6H6O";"phenols";"";"85 – 95";"149 – 212";"<20";"74,153,219,220";"";"";"";"";"";"";"";"";"";"";"";"";"";""
"24";"Austenitic Cr-Ni-Mo Stainless Steel (17-12-3; 316L/ 317L)";"phenol";"hydroxybenzene";"108-95-2";"C6H6O";"phenols";"";"100";"106 – 212";"<2";"74,153,219,220";"";"";"";"";"";"";"";"";"";"";"";"";"";""
"25";"Brass (>15Zn)";"phenol";"hydroxybenzene";"108-95-2";"C6H6O";"phenols";"severe corrosion with oxygen ingress";"75 – 95";"175 – 225";"20 – 50";"74,153,219,220";"";"";"";"";"";"";"";"";"";"";"";"";"";""
"26";"Brass (>15Zn)";"phenol";"hydroxybenzene";"108-95-2";"C6H6O";"phenols";"severe corrosion with oxygen ingress";">75";"149 – 175";"<2";"74,153,219,220";"";"";"";"";"";"";"";"";"";"";"";"";"";""
"27";"Brass (>15Zn)";"phenol";"hydroxybenzene";"108-95-2";"C6H6O";"phenols";"severe corrosion with oxygen ingress";"100";"106 – 225";"<2";"74,153,219,220";"";"";"";"";"";"";"";"";"";"";"";"";"";""
"28";"Brass (>15Zn)";"phenol";"hydroxybenzene";"108-95-2";"C6H6O";"phenols";"severe corrosion with oxygen ingress";"100";"225 – 275";"<20";"74,153,219,220";"";"";"";"";"";"";"";"";"";"";"";"";"";""
"29";"Brass (>15Zn)";"phenol";"hydroxybenzene";"108-95-2";"C6H6O";"phenols";"severe corrosion with oxygen ingress";"100";"275 – 325";"20 – 50";"74,153,219,220";"";"";"";"";"";"";"";"";"";"";"";"";"";""
"30";"Cast Iron, Gray/ Ductile";"phenol";"hydroxybenzene";"108-95-2";"C6H6O";"phenols";"";">75";"149 – 175";"<2";"74,153,219,220";"";"";"";"";"";"";"";"";"";"";"";"";"";""
"31";"Cast Iron, Gray/ Ductile";"phenol";"hydroxybenzene";"108-95-2";"C6H6O";"phenols";"";"100";"106 – 275";"<2";"74,153,219,220";"";"";"";"";"";"";"";"";"";"";"";"";"";""
"32";"Cast Iron, Gray/ Ductile";"phenol";"hydroxybenzene";"108-95-2";"C6H6O";"phenols";"";"100";"275 – 375";"20 – 50";"74,153,219,220";"";"";"";"";"";"";"";"";"";"";"";"";"";""
"33";"Copper/ Bronze/ Low Brass";"phenol";"hydroxybenzene";"108-95-2";"C6H6O";"phenols";"severe corrosion with oxygen ingress";"75 – 95";"175 – 225";"20 – 50";"74,153,219,220";"";"";"";"";"";"";"";"";"";"";"";"";"";""
"34";"Copper/ Bronze/ Low Brass";"phenol";"hydroxybenzene";"108-95-2";"C6H6O";"phenols";"severe corrosion with oxygen ingress";">75";"149 – 175";"<2";"74,153,219,220";"";"";"";"";"";"";"";"";"";"";"";"";"";""
"35";"Copper/ Bronze/ Low Brass";"phenol";"hydroxybenzene";"108-95-2";"C6H6O";"phenols";"severe corrosion with oxygen ingress";"100";"106 – 225";"<2";"74,153,219,220";"";"";"";"";"";"";"";"";"";"";"";"";"";""
"36";"Copper/ Bronze/ Low Brass";"phenol";"hydroxybenzene";"108-95-2";"C6H6O";"phenols";"severe corrosion with oxygen ingress";"100";"225 – 275";"<20";"74,153,219,220";"";"";"";"";"";"";"";"";"";"";"";"";"";""
"37";"Copper/ Bronze/ Low Brass";"phenol";"hydroxybenzene";"108-95-2";"C6H6O";"phenols";"severe corrosion with oxygen ingress";"100";"275 – 325";"20 – 50";"74,153,219,220";"";"";"";"";"";"";"";"";"";"";"";"";"";""
"38";"Copper-Nickel";"phenol";"hydroxybenzene";"108-95-2";"C6H6O";"phenols";"severe corrosion with oxygen ingress";"";"0";"<2";"219";"";"";"";"";"";"";"";"";"";"";"";"";"";""
"39";"Cr Stainless Steel (12Cr)";"phenol";"hydroxybenzene";"108-95-2";"C6H6O";"phenols";"";"85 – 95";"175 – 225";">50";"74,153,219,220";"";"";"";"";"";"";"";"";"";"";"";"";"";""
"40";"Cr Stainless Steel (12Cr)";"phenol";"hydroxybenzene";"108-95-2";"C6H6O";"phenols";"";"100";"106 – 475";"<20";"74,153,219,220";"";"";"";"";"";"";"";"";"";"";"";"";"";""
"41";"Cr Stainless Steel (17Cr)";"phenol";"hydroxybenzene";"108-95-2";"C6H6O";"phenols";"";"100";"106 – 475";"<20";"74,153,219,220";"";"";"";"";"";"";"";"";"";"";"";"";"";""
"42";"Duplex Stainless Steel (25-6-3)";"phenol";"hydroxybenzene";"108-95-2";"C6H6O";"phenols";"";"any";"360";"<2";"74,153,187";"";"";"";"";"";"";"";"";"";"";"";"";"";""
"43";"Gold/ Platinum";"phenol";"hydroxybenzene";"108-95-2";"C6H6O";"phenols";"";">75";"149 – 375";"<2";"74,153,219,220";"";"";"";"";"";"";"";"";"";"";"";"";"";""
"44";"Gold/ Platinum";"phenol";"hydroxybenzene";"108-95-2";"C6H6O";"phenols";"";"100";"106 – 375";"<2";"74,153,219,220";"";"";"";"";"";"";"";"";"";"";"";"";"";""
"45";"Lead";"phenol";"hydroxybenzene";"108-95-2";"C6H6O";"phenols";"";"55 – 65";"175 – 225";">50";"74,153,219,220";"";"";"";"";"";"";"";"";"";"";"";"";"";""
"46";"Lead";"phenol";"hydroxybenzene";"108-95-2";"C6H6O";"phenols";"";"100";"106 – 125";"20 – 50";"74,153,219,220";"";"";"";"";"";"";"";"";"";"";"";"";"";""
"47";"Mo Superalloy (Ni-Cr-Fe-9Mo; 625/ 725)";"phenol";"hydroxybenzene";"108-95-2";"C6H6O";"phenols";"";">75";"149 – 225";"<2";"74,153,219,220";"";"";"";"";"";"";"";"";"";"";"";"";"";""
"48";"Mo Superalloy (Ni-Cr-Fe-9Mo; 625/ 725)";"phenol";"hydroxybenzene";"108-95-2";"C6H6O";"phenols";"";">85";"225 – 425";"<2";"74,153,219,220";"";"";"";"";"";"";"";"";"";"";"";"";"";""
"49";"Mo Superalloy (Ni-Cr-Fe-9Mo; 625/ 725)";"phenol";"hydroxybenzene";"108-95-2";"C6H6O";"phenols";"";"100";"106 – 475";"<2";"74,153,219,220";"";"";"";"";"";"";"";"";"";"";"";"";"";""
"50";"Mo Superalloy (Ni-16Cr-16Mo; C276)";"phenol";"hydroxybenzene";"108-95-2";"C6H6O";"phenols";"";">75";"149 – 225";"<2";"74,153,219,220";"";"";"";"";"";"";"";"";"";"";"";"";"";""
"";"";"";"";"";"";"";"";"";"";"";"";"";"";"";"";"";"";"";"";"";"";"";"";"";""
"";"";"";"";"";"";"";"";"";"";"";"";"";"";"";"";"";"";"";"";"";"";"";"";"";""
"Corrosion Survey Database (COR•SUR) © 2002 NACE International";"";"";"";"";"";"";"";"";"";"";"";"";"";"";"";"";"";"";"";"";"";"";"";"";""

File: data/corrosion_data/TableData - 2024-11-08T200702.305.csv
sep=;
"Title: Corrosion Survey Database (COR•SUR)";"";"";"";"";"";"";"";"";"";"";"";"";"";"";"";"";"";"";"";"";"";"";"";"";""
"Table: Ammonium biphosphate";"";"";"";"";"";"";"";"";"";"";"";"";"";"";"";"";"";"";"";"";"";"";"";"";""
"DOWNLOAD SHOWS ONLY THE DISPLAYED DATA, UP TO 50 ROWS";"";"";"";"";"";"";"";"";"";"";"";"";"";"";"";"";"";"";"";"";"";"";"";"";""
"No.";"material or substance name";"exposure medium";"exposure medium class";"resistance note";"conc. (%)";"temp. (°F)";"corrosion rate (mil/yr)";"reference";"";"";"";"";"";"";"";"";"";"";"";"";"";"";"";"";""
"1";"Alloy 20-25-4Mo (904L)";"ammonium biphosphate";"salts";"";"5 – 45";"25 – 175";"<2";"213,219";"";"";"";"";"";"";"";"";"";"";"";"";"";"";"";"";""
"2";"Alloy 20-25-4Mo (904L)";"ammonium biphosphate";"salts";"";"5 – 45";"175 – 225";"<20";"213,219";"";"";"";"";"";"";"";"";"";"";"";"";"";"";"";"";""
"3";"Alloy 20-38-3-3Cu (20Cb3/ 825)";"ammonium biphosphate";"salts";"";"5 – 45";"25 – 175";"<2";"213,219,220";"";"";"";"";"";"";"";"";"";"";"";"";"";"";"";"";""
"4";"Alloy 20-38-3-3Cu (20Cb3/ 825)";"ammonium biphosphate";"salts";"";"5 – 45";"175 – 225";"<20";"213,219,220";"";"";"";"";"";"";"";"";"";"";"";"";"";"";"";"";""
"5";"Alloy 30-44-5-3W (G-30)";"ammonium biphosphate";"salts";"";"5 – 45";"25 – 175";"<2";"213,219,220";"";"";"";"";"";"";"";"";"";"";"";"";"";"";"";"";""
"6";"Alloy 30-44-5-3W (G-30)";"ammonium biphosphate";"salts";"";"5 – 45";"175 – 225";"<20";"213,219,220";"";"";"";"";"";"";"";"";"";"";"";"";"";"";"";"";""
"7";"Aluminum Alloy (3003/ 5154)";"ammonium biphosphate";"salts";"pitting";"5 – 15";"25 – 75";"<20";"213,219";"";"";"";"";"";"";"";"";"";"";"";"";"";"";"";"";""
"8";"Aluminum Alloy (3003/ 5154)";"ammonium biphosphate";"salts";"";"5 – 15";"75 – 125";">50";"213,219";"";"";"";"";"";"";"";"";"";"";"";"";"";"";"";"";""
"9";"Aluminum Alloy (3003/ 5154)";"ammonium biphosphate";"salts";"";"5 – 15";"175 – 225";">50";"213,219";"";"";"";"";"";"";"";"";"";"";"";"";"";"";"";"";""
"10";"Aluminum Alloy (3003/ 5154)";"ammonium biphosphate";"salts";"";"15 – 25";"25 – 75";">50";"213,219";"";"";"";"";"";"";"";"";"";"";"";"";"";"";"";"";""
"11";"Austenitic Cr-Ni Stainless Steel (18-8; 304/ 304L/ 347)";"ammonium biphosphate";"salts";"";"5 – 35";"125 – 225";"<20";"213,219,220";"";"";"";"";"";"";"";"";"";"";"";"";"";"";"";"";""
"12";"Austenitic Cr-Ni Stainless Steel (18-8; 304/ 304L/ 347)";"ammonium biphosphate";"salts";"";"5 – 45";"25 – 125";"<2";"213,219,220";"";"";"";"";"";"";"";"";"";"";"";"";"";"";"";"";""
"13";"Austenitic Cr-Ni-Mo Stainless Steel (17-12-3; 316L/ 317L)";"ammonium biphosphate";"salts";"";"5 – 45";"25 – 175";"<2";"213,219,220";"";"";"";"";"";"";"";"";"";"";"";"";"";"";"";"";""
"14";"Austenitic Cr-Ni-Mo Stainless Steel (17-12-3; 316L/ 317L)";"ammonium biphosphate";"salts";"";"5 – 45";"175 – 225";"<20";"213,219,220";"";"";"";"";"";"";"";"";"";"";"";"";"";"";"";"";""
"15";"Brass (>15Zn)";"ammonium biphosphate";"salts";"";"5 – 15";"25 – 75";"20 – 50";"213,219";"";"";"";"";"";"";"";"";"";"";"";"";"";"";"";"";""
"16";"Cast Iron, Gray/ Ductile";"ammonium biphosphate";"salts";"";"5 – 15";"175 – 225";">50";"213,219,220";"";"";"";"";"";"";"";"";"";"";"";"";"";"";"";"";""
"17";"Cast Iron, Gray/ Ductile";"ammonium biphosphate";"salts";"";"5 – 35";"25 – 75";">50";"213,219,220";"";"";"";"";"";"";"";"";"";"";"";"";"";"";"";"";""
"18";"Copper/ Bronze/ Low Brass";"ammonium biphosphate";"salts";"";"5 – 15";"25 – 225";"<20";"213,219,220";"";"";"";"";"";"";"";"";"";"";"";"";"";"";"";"";""
"19";"Copper/ Bronze/ Low Brass";"ammonium biphosphate";"salts";"";"15 – 45";"25 – 75";"<20";"213,219,220";"";"";"";"";"";"";"";"";"";"";"";"";"";"";"";"";""
"20";"Lead";"ammonium biphosphate";"salts";"";"5 – 15";"25 – 225";"<20";"213,219,220";"";"";"";"";"";"";"";"";"";"";"";"";"";"";"";"";""
"21";"Mo Superalloy (Ni-Cr-Fe-9Mo; 625/ 725)";"ammonium biphosphate";"salts";"";"5 – 15";"25 – 225";"<2";"213,219";"";"";"";"";"";"";"";"";"";"";"";"";"";"";"";"";""
"22";"Mo Superalloy (Ni-Cr-Fe-9Mo; 625/ 725)";"ammonium biphosphate";"salts";"";"25 – 35";"25 – 75";"<2";"213,219";"";"";"";"";"";"";"";"";"";"";"";"";"";"";"";"";""
"23";"Mo Superalloy (Ni-16Cr-16Mo; C276)";"ammonium biphosphate";"salts";"";"5 – 15";"25 – 225";"<2";"213,219";"";"";"";"";"";"";"";"";"";"";"";"";"";"";"";"";""
"24";"Mo Superalloy (Ni-16Cr-16Mo; C276)";"ammonium biphosphate";"salts";"";"25 – 35";"25 – 75";"<2";"213,219";"";"";"";"";"";"";"";"";"";"";"";"";"";"";"";"";""
"25";"Mo Superalloy (Ni-20Cr-16Mo-4W; 686)";"ammonium biphosphate";"salts";"";"5 – 15";"25 – 225";"<2";"213,219";"";"";"";"";"";"";"";"";"";"";"";"";"";"";"";"";""
"26";"Mo Superalloy (Ni-20Cr-16Mo-4W; 686)";"ammonium biphosphate";"salts";"";"25 – 35";"25 – 75";"<2";"213,219";"";"";"";"";"";"";"";"";"";"";"";"";"";"";"";"";""
"27";"Mo Superalloy (Ni-22Cr-16Mo; C22/ 59)";"ammonium biphosphate";"salts";"";"5 – 15";"25 – 225";"<2";"213,219";"";"";"";"";"";"";"";"";"";"";"";"";"";"";"";"";""
"28";"Mo Superalloy (Ni-22Cr-16Mo; C22/ 59)";"ammonium biphosphate";"salts";"";"25 – 35";"25 – 75";"<2";"213,219";"";"";"";"";"";"";"";"";"";"";"";"";"";"";"";"";""
"29";"Mo Superalloy (Ni-23Cr-16Mo-1Cu; C20000)";"ammonium biphosphate";"salts";"";"5 – 15";"25 – 225";"<2";"213,219";"";"";"";"";"";"";"";"";"";"";"";"";"";"";"";"";""
"30";"Mo Superalloy (Ni-23Cr-16Mo-1Cu; C20000)";"ammonium biphosphate";"salts";"";"25 – 35";"25 – 75";"<2";"213,219";"";"";"";"";"";"";"";"";"";"";"";"";"";"";"";"";""
"31";"Nickel (200)";"ammonium biphosphate";"salts";"";"5 – 15";"25 – 225";"<20";"213,219,220";"";"";"";"";"";"";"";"";"";"";"";"";"";"";"";"";""
"32";"Nickel Cast Iron (15-35Ni)";"ammonium biphosphate";"salts";"";"5 – 15";"25 – 225";"<20";"213,219";"";"";"";"";"";"";"";"";"";"";"";"";"";"";"";"";""
"33";"Nickel Cast Iron (15-35Ni)";"ammonium biphosphate";"salts";"";"15 – 35";"25 – 75";">50";"213,219";"";"";"";"";"";"";"";"";"";"";"";"";"";"";"";"";""
"34";"Nickel-Copper (400)";"ammonium biphosphate";"salts";"";"5 – 35";"25 – 225";"<20";"213,219";"";"";"";"";"";"";"";"";"";"";"";"";"";"";"";"";""
"35";"Ni-Cr-Fe Alloy (600/ 690)";"ammonium biphosphate";"salts";"";"5 – 15";"25 – 225";"<20";"213,219,220";"";"";"";"";"";"";"";"";"";"";"";"";"";"";"";"";""
"36";"Ni-Mo Alloy (Ni-30Mo; B-2)";"ammonium biphosphate";"salts";"";"25 – 35";"25 – 75";"<2";"213,219";"";"";"";"";"";"";"";"";"";"";"";"";"";"";"";"";""
"37";"Silicon Cast Iron (14Si)";"ammonium biphosphate";"salts";"";"5 – 15";"52 – 237";"<20";"213,218,220";"";"";"";"";"";"";"";"";"";"";"";"";"";"";"";"";""
"38";"Steels, Carbon/ Low Alloy";"ammonium biphosphate";"salts";"";"5 – 15";"25 – 75";"<20";"213,219,220";"";"";"";"";"";"";"";"";"";"";"";"";"";"";"";"";""
"39";"Steels, Carbon/ Low Alloy";"ammonium biphosphate";"salts";"";"5 – 15";"175 – 225";">50";"213,219,220";"";"";"";"";"";"";"";"";"";"";"";"";"";"";"";"";""
"40";"Steels, Carbon/ Low Alloy";"ammonium biphosphate";"salts";"";"15 – 35";"25 – 75";">50";"213,219,220";"";"";"";"";"";"";"";"";"";"";"";"";"";"";"";"";""
"41";"Titanium, Unalloyed";"ammonium biphosphate";"salts";"";"5 – 15";"25 – 225";"<2";"213,219,220";"";"";"";"";"";"";"";"";"";"";"";"";"";"";"";"";""
"42";"Zirconium";"ammonium biphosphate";"salts";"";"5 – 15";"25 – 225";"<2";"213,219,220";"";"";"";"";"";"";"";"";"";"";"";"";"";"";"";"";""
"";"";"";"";"";"";"";"";"";"";"";"";"";"";"";"";"";"";"";"";"";"";"";"";"";""
"";"";"";"";"";"";"";"";"";"";"";"";"";"";"";"";"";"";"";"";"";"";"";"";"";""
"Corrosion Survey Database (COR•SUR) © 2002 NACE International";"";"";"";"";"";"";"";"";"";"";"";"";"";"";"";"";"";"";"";"";"";"";"";"";""

File: data/corrosion_data/TableData - 2024-11-08T200707.785.csv
sep=;
"Title: Corrosion Survey Database (COR•SUR)";"";"";"";"";"";"";"";"";"";"";"";"";"";"";"";"";"";"";"";"";"";"";"";"";""
"Table: Ammonium phosphate";"";"";"";"";"";"";"";"";"";"";"";"";"";"";"";"";"";"";"";"";"";"";"";"";""
"DOWNLOAD SHOWS ONLY THE DISPLAYED DATA, UP TO 50 ROWS";"";"";"";"";"";"";"";"";"";"";"";"";"";"";"";"";"";"";"";"";"";"";"";"";""
"No.";"material or substance name";"exposure medium";"exposure medium class";"conc. (%)";"temp. (°F)";"corrosion rate (mil/yr)";"reference";"";"";"";"";"";"";"";"";"";"";"";"";"";"";"";"";"";""
"1";"Alloy 20-25-4Mo (904L)";"ammonium phosphate";"salts";"any";"25 – 212";"<2";"14,161,213,219";"";"";"";"";"";"";"";"";"";"";"";"";"";"";"";"";"";""
"2";"Alloy 20-25-6Mo (254SMO/ 6XN)";"ammonium phosphate";"salts";"any";"68 – 212";"<2";"14,161,213";"";"";"";"";"";"";"";"";"";"";"";"";"";"";"";"";"";""
"3";"Alloy 20-38-3-3Cu (20Cb3/ 825)";"ammonium phosphate";"salts";"any";"25 – 212";"<2";"14,161,213,219";"";"";"";"";"";"";"";"";"";"";"";"";"";"";"";"";"";""
"4";"Alloy 30-44-5-3W (G-30)";"ammonium phosphate";"salts";"any";"25 – 212";"<2";"14,161,213,219";"";"";"";"";"";"";"";"";"";"";"";"";"";"";"";"";"";""
"5";"Aluminum Alloy (3003/ 5154)";"ammonium phosphate";"salts";"5 – 15";"25 – 75";"<20";"14,213,219";"";"";"";"";"";"";"";"";"";"";"";"";"";"";"";"";"";""
"6";"Aluminum Alloy (3003/ 5154)";"ammonium phosphate";"salts";"5 – 15";"175 – 225";">50";"14,213,219";"";"";"";"";"";"";"";"";"";"";"";"";"";"";"";"";"";""
"7";"Aluminum Alloy (3003/ 5154)";"ammonium phosphate";"salts";"15 – 25";"25 – 75";">50";"14,213,219";"";"";"";"";"";"";"";"";"";"";"";"";"";"";"";"";"";""
"8";"Austenitic Cr-Ni Stainless Steel (18-8; 304/ 304L/ 347)";"ammonium phosphate";"salts";"1 – 40";"0 – 212";"<2";"14,213,219";"";"";"";"";"";"";"";"";"";"";"";"";"";"";"";"";"";""
"9";"Austenitic Cr-Ni Stainless Steel (18-8; 304/ 304L/ 347)";"ammonium phosphate";"salts";"5 – 35";"215 – 225";"<20";"14,213,219";"";"";"";"";"";"";"";"";"";"";"";"";"";"";"";"";"";""
"10";"Austenitic Cr-Ni Stainless Steel (18-8; 304/ 304L/ 347)";"ammonium phosphate";"salts";"5 – 45";"25 – 125";"<2";"14,213,219";"";"";"";"";"";"";"";"";"";"";"";"";"";"";"";"";"";""
"11";"Austenitic Cr-Ni-Mo Stainless Steel (17-12-3; 316L/ 317L)";"ammonium phosphate";"salts";"1 – 40";"0 – 212";"<2";"14,213,219";"";"";"";"";"";"";"";"";"";"";"";"";"";"";"";"";"";""
"12";"Austenitic Cr-Ni-Mo Stainless Steel (17-12-3; 316L/ 317L)";"ammonium phosphate";"salts";"5 – 35";"215 – 225";"<20";"14,213,219";"";"";"";"";"";"";"";"";"";"";"";"";"";"";"";"";"";""
"13";"Austenitic Cr-Ni-Mo Stainless Steel (17-12-3; 316L/ 317L)";"ammonium phosphate";"salts";"5 – 45";"25 – 125";"<2";"14,213,219";"";"";"";"";"";"";"";"";"";"";"";"";"";"";"";"";"";""
"14";"Brass (>15Zn)";"ammonium phosphate";"salts";"5 – 15";"25 – 75";"20 – 50";"14,213,219";"";"";"";"";"";"";"";"";"";"";"";"";"";"";"";"";"";""
"15";"Brass (>15Zn)";"ammonium phosphate";"salts";"100";"75 – 125";">50";"14,213,219";"";"";"";"";"";"";"";"";"";"";"";"";"";"";"";"";"";""
"16";"Cast Iron, Gray/ Ductile";"ammonium phosphate";"salts";"5 – 15";"25 – 75";"<20";"14,213,219";"";"";"";"";"";"";"";"";"";"";"";"";"";"";"";"";"";""
"17";"Cast Iron, Gray/ Ductile";"ammonium phosphate";"salts";"5 – 15";"175 – 225";">50";"14,213,219";"";"";"";"";"";"";"";"";"";"";"";"";"";"";"";"";"";""
"18";"Cast Iron, Gray/ Ductile";"ammonium phosphate";"salts";"35 – 45";"25 – 75";">50";"14,213,219";"";"";"";"";"";"";"";"";"";"";"";"";"";"";"";"";"";""
"19";"Cast Iron, Gray/ Ductile";"ammonium phosphate";"salts";"100";"25 – 75";"<20";"14,213,219";"";"";"";"";"";"";"";"";"";"";"";"";"";"";"";"";"";""
"20";"Copper/ Bronze/ Low Brass";"ammonium phosphate";"salts";"5 – 45";"25 – 75";"<20";"14,213,219";"";"";"";"";"";"";"";"";"";"";"";"";"";"";"";"";"";""
"21";"Copper/ Bronze/ Low Brass";"ammonium phosphate";"salts";"100";"75 – 125";">50";"14,213,219";"";"";"";"";"";"";"";"";"";"";"";"";"";"";"";"";"";""
"22";"Copper-Nickel";"ammonium phosphate";"salts";"5 – 45";"25 – 75";"<20";"14,213,219";"";"";"";"";"";"";"";"";"";"";"";"";"";"";"";"";"";""
"23";"Copper-Nickel";"ammonium phosphate";"salts";"100";"75 – 125";">50";"14,213,219";"";"";"";"";"";"";"";"";"";"";"";"";"";"";"";"";"";""
"24";"Cr Stainless Steel (17Cr)";"ammonium phosphate";"salts";"5 – 15";"25 – 225";"<20";"14,213,219";"";"";"";"";"";"";"";"";"";"";"";"";"";"";"";"";"";""
"25";"Duplex Stainless Steel (25-6-3)";"ammonium phosphate";"salts";"any";"68 – 212";"<2";"14,161,213";"";"";"";"";"";"";"";"";"";"";"";"";"";"";"";"";"";""
"26";"Gold/ Platinum";"ammonium phosphate";"salts";"5 – 15";"25 – 225";"<2";"14,213,219";"";"";"";"";"";"";"";"";"";"";"";"";"";"";"";"";"";""
"27";"Gold/ Platinum";"ammonium phosphate";"salts";"15 – 35";"25 – 75";"<2";"14,213,219";"";"";"";"";"";"";"";"";"";"";"";"";"";"";"";"";"";""
"28";"Lead";"ammonium phosphate";"salts";"5 – 15";"25 – 225";"<20";"14,213,219";"";"";"";"";"";"";"";"";"";"";"";"";"";"";"";"";"";""
"29";"Mo Superalloy (Ni-Cr-Fe-9Mo; 625/ 725)";"ammonium phosphate";"salts";"5 – 45";"25 – 225";"<2";"14,213,219";"";"";"";"";"";"";"";"";"";"";"";"";"";"";"";"";"";""
"30";"Mo Superalloy (Ni-16Cr-16Mo; C276)";"ammonium phosphate";"salts";"5 – 45";"25 – 225";"<2";"14,213,219";"";"";"";"";"";"";"";"";"";"";"";"";"";"";"";"";"";""
"31";"Mo Superalloy (Ni-20Cr-16Mo-4W; 686)";"ammonium phosphate";"salts";"5 – 45";"25 – 225";"<2";"14,213,219";"";"";"";"";"";"";"";"";"";"";"";"";"";"";"";"";"";""
"32";"Mo Superalloy (Ni-22Cr-16Mo; C22/ 59)";"ammonium phosphate";"salts";"5 – 45";"25 – 225";"<2";"14,213,219";"";"";"";"";"";"";"";"";"";"";"";"";"";"";"";"";"";""
"33";"Mo Superalloy (Ni-23Cr-16Mo-1Cu; C20000)";"ammonium phosphate";"salts";"5 – 45";"25 – 225";"<2";"14,213,219";"";"";"";"";"";"";"";"";"";"";"";"";"";"";"";"";"";""
"34";"Nickel (200)";"ammonium phosphate";"salts";"5 – 15";"25 – 225";"<20";"14,213,219";"";"";"";"";"";"";"";"";"";"";"";"";"";"";"";"";"";""
"35";"Nickel-Copper (400)";"ammonium phosphate";"salts";"5 – 35";"25 – 225";"<20";"14,213,219";"";"";"";"";"";"";"";"";"";"";"";"";"";"";"";"";"";""
"36";"Ni-Cr-Fe Alloy (600/ 690)";"ammonium phosphate";"salts";"5 – 15";"25 – 225";"<20";"14,213,219";"";"";"";"";"";"";"";"";"";"";"";"";"";"";"";"";"";""
"37";"Silicon Cast Iron (14Si)";"ammonium phosphate";"salts";"5 – 15";"52 – 237";"<20";"14,213,218";"";"";"";"";"";"";"";"";"";"";"";"";"";"";"";"";"";""
"38";"Silicon Cast Iron (14Si)";"ammonium phosphate";"salts";"100";"52 – 102";"<20";"14,213,218";"";"";"";"";"";"";"";"";"";"";"";"";"";"";"";"";"";""
"39";"Silver";"ammonium phosphate";"salts";"5 – 15";"25 – 225";"<2";"14,213,219";"";"";"";"";"";"";"";"";"";"";"";"";"";"";"";"";"";""
"40";"Silver";"ammonium phosphate";"salts";"15 – 35";"25 – 75";"<2";"14,213,219";"";"";"";"";"";"";"";"";"";"";"";"";"";"";"";"";"";""
"41";"Steels, Carbon/ Low Alloy";"ammonium phosphate";"salts";"5 – 15";"25 – 75";"<20";"14,213,219";"";"";"";"";"";"";"";"";"";"";"";"";"";"";"";"";"";""
"42";"Steels, Carbon/ Low Alloy";"ammonium phosphate";"salts";"5 – 15";"175 – 225";">50";"14,213,219";"";"";"";"";"";"";"";"";"";"";"";"";"";"";"";"";"";""
"43";"Steels, Carbon/ Low Alloy";"ammonium phosphate";"salts";"35 – 45";"25 – 75";">50";"14,213,219";"";"";"";"";"";"";"";"";"";"";"";"";"";"";"";"";"";""
"44";"Steels, Carbon/ Low Alloy";"ammonium phosphate";"salts";"100";"25 – 75";"<20";"14,213,219";"";"";"";"";"";"";"";"";"";"";"";"";"";"";"";"";"";""
"45";"Tantalum";"ammonium phosphate";"salts";"5 – 15";"25 – 225";"<2";"14,213,219";"";"";"";"";"";"";"";"";"";"";"";"";"";"";"";"";"";""
"46";"Tantalum";"ammonium phosphate";"salts";"15 – 35";"25 – 75";"<2";"14,213,219";"";"";"";"";"";"";"";"";"";"";"";"";"";"";"";"";"";""
"47";"Titanium, Unalloyed";"ammonium phosphate";"salts";"5 – 15";"25 – 225";"<2";"14,213,219";"";"";"";"";"";"";"";"";"";"";"";"";"";"";"";"";"";""
"48";"Zirconium";"ammonium phosphate";"salts";"5 – 15";"25 – 225";"<2";"14,213,219";"";"";"";"";"";"";"";"";"";"";"";"";"";"";"";"";"";""
"";"";"";"";"";"";"";"";"";"";"";"";"";"";"";"";"";"";"";"";"";"";"";"";"";""
"";"";"";"";"";"";"";"";"";"";"";"";"";"";"";"";"";"";"";"";"";"";"";"";"";""
"Corrosion Survey Database (COR•SUR) © 2002 NACE International";"";"";"";"";"";"";"";"";"";"";"";"";"";"";"";"";"";"";"";"";"";"";"";"";""

File: data/corrosion_data/TableData - 2024-11-08T200712.352.csv
sep=;
"Title: Corrosion Survey Database (COR•SUR)";"";"";"";"";"";"";"";"";"";"";"";"";"";"";"";"";"";"";"";"";"";"";"";"";""
"Table: Potassium phosphate";"";"";"";"";"";"";"";"";"";"";"";"";"";"";"";"";"";"";"";"";"";"";"";"";""
"DOWNLOAD SHOWS ONLY THE DISPLAYED DATA, UP TO 50 ROWS";"";"";"";"";"";"";"";"";"";"";"";"";"";"";"";"";"";"";"";"";"";"";"";"";""
"No.";"material or substance name";"exposure medium";"exposure medium CAS RN";"exposure medium formula";"exposure medium class";"conc. (%)";"temp. (°F)";"corrosion rate (mil/yr)";"reference";"";"";"";"";"";"";"";"";"";"";"";"";"";"";"";""
"1";"Alloy 20-25-4Mo (904L)";"potassium phosphate";"7778-53-2";"K3O4P";"salts";"5 – 35";"25 – 225";"<2";"219,220";"";"";"";"";"";"";"";"";"";"";"";"";"";"";"";""
"2";"Alloy 20-38-3-3Cu (20Cb3/ 825)";"potassium phosphate";"7778-53-2";"K3O4P";"salts";"5 – 35";"25 – 225";"<2";"219,220";"";"";"";"";"";"";"";"";"";"";"";"";"";"";"";""
"3";"Alloy 30-44-5-3W (G-30)";"potassium phosphate";"7778-53-2";"K3O4P";"salts";"5 – 35";"25 – 225";"<2";"219,220";"";"";"";"";"";"";"";"";"";"";"";"";"";"";"";""
"4";"Aluminum Alloy (3003/ 5154)";"potassium phosphate";"7778-53-2";"K3O4P";"salts";"5 – 35";"25 – 75";">50";"219,220";"";"";"";"";"";"";"";"";"";"";"";"";"";"";"";""
"5";"Austenitic Cr-Ni Stainless Steel (18-8; 304/ 304L/ 347)";"potassium phosphate";"7778-53-2";"K3O4P";"salts";"5 – 35";"25 – 225";"<2";"219,220";"";"";"";"";"";"";"";"";"";"";"";"";"";"";"";""
"6";"Austenitic Cr-Ni-Mo Stainless Steel (17-12-3; 316L/ 317L)";"potassium phosphate";"7778-53-2";"K3O4P";"salts";"5 – 35";"25 – 225";"<2";"219,220";"";"";"";"";"";"";"";"";"";"";"";"";"";"";"";""
"7";"Brass (>15Zn)";"potassium phosphate";"7778-53-2";"K3O4P";"salts";"5 – 15";"25 – 75";">50";"219";"";"";"";"";"";"";"";"";"";"";"";"";"";"";"";""
"8";"Copper/ Bronze/ Low Brass";"potassium phosphate";"7778-53-2";"K3O4P";"salts";"5 – 15";"25 – 225";"<20";"219";"";"";"";"";"";"";"";"";"";"";"";"";"";"";"";""
"9";"Copper-Nickel";"potassium phosphate";"7778-53-2";"K3O4P";"salts";"5 – 15";"25 – 225";"<20";"219";"";"";"";"";"";"";"";"";"";"";"";"";"";"";"";""
"10";"Lead";"potassium phosphate";"7778-53-2";"K3O4P";"salts";"5 – 15";"25 – 225";"<20";"219";"";"";"";"";"";"";"";"";"";"";"";"";"";"";"";""
"11";"Mo Superalloy (Ni-Cr-Fe-9Mo; 625/ 725)";"potassium phosphate";"7778-53-2";"K3O4P";"salts";"5 – 15";"25 – 225";"<2";"219,220";"";"";"";"";"";"";"";"";"";"";"";"";"";"";"";""
"12";"Mo Superalloy (Ni-16Cr-16Mo; C276)";"potassium phosphate";"7778-53-2";"K3O4P";"salts";"5 – 15";"25 – 225";"<2";"219,220";"";"";"";"";"";"";"";"";"";"";"";"";"";"";"";""
"13";"Mo Superalloy (Ni-20Cr-16Mo-4W; 686)";"potassium phosphate";"7778-53-2";"K3O4P";"salts";"5 – 15";"25 – 225";"<2";"219,220";"";"";"";"";"";"";"";"";"";"";"";"";"";"";"";""
"14";"Mo Superalloy (Ni-22Cr-16Mo; C22/ 59)";"potassium phosphate";"7778-53-2";"K3O4P";"salts";"5 – 15";"25 – 225";"<2";"219,220";"";"";"";"";"";"";"";"";"";"";"";"";"";"";"";""
"15";"Mo Superalloy (Ni-23Cr-16Mo-1Cu; C20000)";"potassium phosphate";"7778-53-2";"K3O4P";"salts";"5 – 15";"25 – 225";"<2";"219,220";"";"";"";"";"";"";"";"";"";"";"";"";"";"";"";""
"16";"Nickel (200)";"potassium phosphate";"7778-53-2";"K3O4P";"salts";"5 – 15";"25 – 225";"<20";"219";"";"";"";"";"";"";"";"";"";"";"";"";"";"";"";""
"17";"Nickel-Copper (400)";"potassium phosphate";"7778-53-2";"K3O4P";"salts";"5 – 15";"25 – 225";"<20";"219";"";"";"";"";"";"";"";"";"";"";"";"";"";"";"";""
"18";"Ni-Cr-Fe Alloy (600/ 690)";"potassium phosphate";"7778-53-2";"K3O4P";"salts";"5 – 15";"25 – 225";"<20";"219";"";"";"";"";"";"";"";"";"";"";"";"";"";"";"";""
"19";"Ni-Mo Alloy (Ni-30Mo; B-2)";"potassium phosphate";"7778-53-2";"K3O4P";"salts";"5 – 15";"25 – 225";"<20";"219";"";"";"";"";"";"";"";"";"";"";"";"";"";"";"";""
"20";"Silicon Cast Iron (14Si)";"potassium phosphate";"7778-53-2";"K3O4P";"salts";"5 – 35";"52 – 237";"<20";"218";"";"";"";"";"";"";"";"";"";"";"";"";"";"";"";""
"21";"Silver";"potassium phosphate";"7778-53-2";"K3O4P";"salts";"5 – 15";"25 – 225";"<2";"219,220";"";"";"";"";"";"";"";"";"";"";"";"";"";"";"";""
"22";"Steels, Carbon/ Low Alloy";"potassium phosphate";"7778-53-2";"K3O4P";"salts";"5 – 35";"25 – 225";"<20";"219";"";"";"";"";"";"";"";"";"";"";"";"";"";"";"";""
"23";"Superferritic Stainless Steel (26-1)";"potassium phosphate";"7778-53-2";"K3O4P";"salts";"5 – 35";"25 – 225";"<2";"219,220";"";"";"";"";"";"";"";"";"";"";"";"";"";"";"";""
"24";"Titanium, Unalloyed";"potassium phosphate";"7778-53-2";"K3O4P";"salts";"5 – 15";"25 – 175";"<2";"219,220";"";"";"";"";"";"";"";"";"";"";"";"";"";"";"";""
"25";"Titanium, Unalloyed";"potassium phosphate";"7778-53-2";"K3O4P";"salts";"5 – 15";"175 – 225";">50";"219,220";"";"";"";"";"";"";"";"";"";"";"";"";"";"";"";""
"26";"Zirconium";"potassium phosphate";"7778-53-2";"K3O4P";"salts";"5 – 15";"25 – 225";"<2";"219";"";"";"";"";"";"";"";"";"";"";"";"";"";"";"";""
"";"";"";"";"";"";"";"";"";"";"";"";"";"";"";"";"";"";"";"";"";"";"";"";"";""
"";"";"";"";"";"";"";"";"";"";"";"";"";"";"";"";"";"";"";"";"";"";"";"";"";""
"Corrosion Survey Database (COR•SUR) © 2002 NACE International";"";"";"";"";"";"";"";"";"";"";"";"";"";"";"";"";"";"";"";"";"";"";"";"";""
