Repository: Mahyar-rajabi94/TF_SDL

File: data/corrosion_data/TableData - 2024-11-08T200723.407.csv
sep=;
"Title: Corrosion Survey Database (COR•SUR)";"";"";"";"";"";"";"";"";"";"";"";"";"";"";"";"";"";"";"";"";"";"";"";"";""
"Table: Sodium monophosphate";"";"";"";"";"";"";"";"";"";"";"";"";"";"";"";"";"";"";"";"";"";"";"";"";""
"DOWNLOAD SHOWS ONLY THE DISPLAYED DATA, UP TO 50 ROWS";"";"";"";"";"";"";"";"";"";"";"";"";"";"";"";"";"";"";"";"";"";"";"";"";""
"No.";"material or substance name";"exposure medium";"exposure medium class";"conc. (%)";"temp. (°F)";"corrosion rate (mil/yr)";"reference";"";"";"";"";"";"";"";"";"";"";"";"";"";"";"";"";"";""
"1";"Alloy 20-25-4Mo (904L)";"sodium monophosphate";"salts";"5 – 50";"25 – 225";"<2";"213,219,220";"";"";"";"";"";"";"";"";"";"";"";"";"";"";"";"";"";""
"2";"Alloy 20-38-3-3Cu (20Cb3/ 825)";"sodium monophosphate";"salts";"5 – 50";"25 – 225";"<2";"213,219,220";"";"";"";"";"";"";"";"";"";"";"";"";"";"";"";"";"";""
"3";"Alloy 30-44-5-3W (G-30)";"sodium monophosphate";"salts";"5 – 50";"25 – 225";"<2";"213,219,220";"";"";"";"";"";"";"";"";"";"";"";"";"";"";"";"";"";""
"4";"Aluminum Alloy (3003/ 5154)";"sodium monophosphate";"salts";"5 – 15";"25 – 75";"20 – 50";"213,219,220";"";"";"";"";"";"";"";"";"";"";"";"";"";"";"";"";"";""
"5";"Aluminum Alloy (3003/ 5154)";"sodium monophosphate";"salts";"15 – 50";"25 – 75";">50";"213,219,220";"";"";"";"";"";"";"";"";"";"";"";"";"";"";"";"";"";""
"6";"Austenitic Cr-Ni Stainless Steel (18-8; 304/ 304L/ 347)";"sodium monophosphate";"salts";"5 – 50";"25 – 225";"<2";"213,219,220";"";"";"";"";"";"";"";"";"";"";"";"";"";"";"";"";"";""
"7";"Austenitic Cr-Ni-Mo Stainless Steel (17-12-3; 316L/ 317L)";"sodium monophosphate";"salts";"5 – 50";"25 – 225";"<2";"213,219,220";"";"";"";"";"";"";"";"";"";"";"";"";"";"";"";"";"";""
"8";"Brass (>15Zn)";"sodium monophosphate";"salts";"5 – 50";"25 – 225";"<2";"213,219,220";"";"";"";"";"";"";"";"";"";"";"";"";"";"";"";"";"";""
"9";"Cast Iron, Gray/ Ductile";"sodium monophosphate";"salts";"5 – 50";"25 – 75";">50";"213,219,220";"";"";"";"";"";"";"";"";"";"";"";"";"";"";"";"";"";""
"10";"Cast Iron, Gray/ Ductile";"sodium monophosphate";"salts";"5 – 50";"125 – 325";"<20";"213,219,220";"";"";"";"";"";"";"";"";"";"";"";"";"";"";"";"";"";""
"11";"Copper/ Bronze/ Low Brass";"sodium monophosphate";"salts";"5 – 50";"25 – 225";"<2";"213,219,220";"";"";"";"";"";"";"";"";"";"";"";"";"";"";"";"";"";""
"12";"Copper-Nickel";"sodium monophosphate";"salts";"5 – 50";"25 – 225";"<2";"213,219,220";"";"";"";"";"";"";"";"";"";"";"";"";"";"";"";"";"";""
"13";"Cr Stainless Steel (12Cr)";"sodium monophosphate";"salts";"5 – 50";"25 – 225";"<2";"213,219,220";"";"";"";"";"";"";"";"";"";"";"";"";"";"";"";"";"";""
"14";"Cr Stainless Steel (17Cr)";"sodium monophosphate";"salts";"5 – 50";"25 – 225";"<2";"213,219,220";"";"";"";"";"";"";"";"";"";"";"";"";"";"";"";"";"";""
"15";"Gold/ Platinum";"sodium monophosphate";"salts";"5 – 50";"25 – 225";"<2";"213,219,220";"";"";"";"";"";"";"";"";"";"";"";"";"";"";"";"";"";""
"16";"Lead";"sodium monophosphate";"salts";"5 – 50";"25 – 225";"<2";"213,219,220";"";"";"";"";"";"";"";"";"";"";"";"";"";"";"";"";"";""
"17";"Mo Superalloy (Ni-Cr-Fe-9Mo; 625/ 725)";"sodium monophosphate";"salts";"5 – 50";"25 – 225";"<2";"213,219,220";"";"";"";"";"";"";"";"";"";"";"";"";"";"";"";"";"";""
"18";"Mo Superalloy (Ni-16Cr-16Mo; C276)";"sodium monophosphate";"salts";"5 – 50";"25 – 225";"<2";"213,219,220";"";"";"";"";"";"";"";"";"";"";"";"";"";"";"";"";"";""
"19";"Mo Superalloy (Ni-20Cr-16Mo-4W; 686)";"sodium monophosphate";"salts";"5 – 50";"25 – 225";"<2";"213,219,220";"";"";"";"";"";"";"";"";"";"";"";"";"";"";"";"";"";""
"20";"Mo Superalloy (Ni-22Cr-16Mo; C22/ 59)";"sodium monophosphate";"salts";"5 – 50";"25 – 225";"<2";"213,219,220";"";"";"";"";"";"";"";"";"";"";"";"";"";"";"";"";"";""
"21";"Mo Superalloy (Ni-23Cr-16Mo-1Cu; C20000)";"sodium monophosphate";"salts";"5 – 50";"25 – 225";"<2";"213,219,220";"";"";"";"";"";"";"";"";"";"";"";"";"";"";"";"";"";""
"22";"Nickel (200)";"sodium monophosphate";"salts";"5 – 50";"25 – 225";"<2";"213,219,220";"";"";"";"";"";"";"";"";"";"";"";"";"";"";"";"";"";""
"23";"Nickel Cast Iron (15-35Ni)";"sodium monophosphate";"salts";"5 – 50";"25 – 275";"<20";"213,219,220";"";"";"";"";"";"";"";"";"";"";"";"";"";"";"";"";"";""
"24";"Nickel-Copper (400)";"sodium monophosphate";"salts";"5 – 50";"25 – 225";"<2";"213,219,220";"";"";"";"";"";"";"";"";"";"";"";"";"";"";"";"";"";""
"25";"Ni-Cr-Fe Alloy (600/ 690)";"sodium monophosphate";"salts";"5 – 50";"25 – 225";"<2";"213,219,220";"";"";"";"";"";"";"";"";"";"";"";"";"";"";"";"";"";""
"26";"Ni-Mo Alloy (Ni-30Mo; B-2)";"sodium monophosphate";"salts";"5 – 50";"75 – 125";"<2";"213,219,220";"";"";"";"";"";"";"";"";"";"";"";"";"";"";"";"";"";""
"27";"Ni-Mo Alloy (Ni-30Mo; B-2)";"sodium monophosphate";"salts";"15 – 25";"175 – 225";"<20";"213,219,220";"";"";"";"";"";"";"";"";"";"";"";"";"";"";"";"";"";""
"28";"Ni-Mo Alloy (Ni-30Mo; B-2)";"sodium monophosphate";"salts";"35 – 45";"175 – 225";"<20";"213,219,220";"";"";"";"";"";"";"";"";"";"";"";"";"";"";"";"";"";""
"29";"Silicon Cast Iron (14Si)";"sodium monophosphate";"salts";"5 – 50";"52 – 237";"<2";"213,218,220";"";"";"";"";"";"";"";"";"";"";"";"";"";"";"";"";"";""
"30";"Silver";"sodium monophosphate";"salts";"5 – 50";"25 – 225";"<2";"213,219,220";"";"";"";"";"";"";"";"";"";"";"";"";"";"";"";"";"";""
"31";"Steels, Carbon/ Low Alloy";"sodium monophosphate";"salts";"5 – 50";"25 – 75";">50";"213,219,220";"";"";"";"";"";"";"";"";"";"";"";"";"";"";"";"";"";""
"32";"Steels, Carbon/ Low Alloy";"sodium monophosphate";"salts";"5 – 50";"125 – 325";"<20";"213,219,220";"";"";"";"";"";"";"";"";"";"";"";"";"";"";"";"";"";""
"33";"Superferritic Stainless Steel (26-1)";"sodium monophosphate";"salts";"5 – 50";"25 – 225";"<2";"213,219,220";"";"";"";"";"";"";"";"";"";"";"";"";"";"";"";"";"";""
"34";"Tantalum";"sodium monophosphate";"salts";"5 – 50";"25 – 75";"<2";"213,219,220";"";"";"";"";"";"";"";"";"";"";"";"";"";"";"";"";"";""
"35";"Titanium, Unalloyed";"sodium monophosphate";"salts";"5 – 50";"25 – 225";"<2";"213,219,220";"";"";"";"";"";"";"";"";"";"";"";"";"";"";"";"";"";""
"36";"Zirconium";"sodium monophosphate";"salts";"5 – 50";"25 – 225";"<2";"213,219,220";"";"";"";"";"";"";"";"";"";"";"";"";"";"";"";"";"";""
"";"";"";"";"";"";"";"";"";"";"";"";"";"";"";"";"";"";"";"";"";"";"";"";"";""
"";"";"";"";"";"";"";"";"";"";"";"";"";"";"";"";"";"";"";"";"";"";"";"";"";""
"Corrosion Survey Database (COR•SUR) © 2002 NACE International";"";"";"";"";"";"";"";"";"";"";"";"";"";"";"";"";"";"";"";"";"";"";"";"";""

File: data/corrosion_data/TableData - 2024-11-08T200728.112.csv
sep=;
"Title: Corrosion Survey Database (COR•SUR)";"";"";"";"";"";"";"";"";"";"";"";"";"";"";"";"";"";"";"";"";"";"";"";"";""
"Table: Sodium phosphate";"";"";"";"";"";"";"";"";"";"";"";"";"";"";"";"";"";"";"";"";"";"";"";"";""
"DOWNLOAD SHOWS ONLY THE DISPLAYED DATA, UP TO 50 ROWS";"";"";"";"";"";"";"";"";"";"";"";"";"";"";"";"";"";"";"";"";"";"";"";"";""
"No.";"material or substance name";"exposure medium";"exposure medium class";"conc. (%)";"temp. (°F)";"corrosion rate (mil/yr)";"reference";"";"";"";"";"";"";"";"";"";"";"";"";"";"";"";"";"";""
"1";"Alloy 20-25-4Mo (904L)";"sodium phosphate";"salts";"1 – 15";"230";"<2";"198,219,220";"";"";"";"";"";"";"";"";"";"";"";"";"";"";"";"";"";""
"2";"Alloy 20-25-4Mo (904L)";"sodium phosphate";"salts";"5 – 15";"25 – 225";"<2";"198,219,220";"";"";"";"";"";"";"";"";"";"";"";"";"";"";"";"";"";""
"3";"Alloy 20-25-6Mo (254SMO/ 6XN)";"sodium phosphate";"salts";"1 – 15";"230";"<2";"198";"";"";"";"";"";"";"";"";"";"";"";"";"";"";"";"";"";""
"4";"Alloy 20-38-3-3Cu (20Cb3/ 825)";"sodium phosphate";"salts";"1 – 15";"230";"<2";"198,219,220";"";"";"";"";"";"";"";"";"";"";"";"";"";"";"";"";"";""
"5";"Alloy 20-38-3-3Cu (20Cb3/ 825)";"sodium phosphate";"salts";"5 – 15";"25 – 225";"<2";"198,219,220";"";"";"";"";"";"";"";"";"";"";"";"";"";"";"";"";"";""
"6";"Alloy 30-44-5-3W (G-30)";"sodium phosphate";"salts";"1 – 15";"230";"<2";"198,219,220";"";"";"";"";"";"";"";"";"";"";"";"";"";"";"";"";"";""
"7";"Alloy 30-44-5-3W (G-30)";"sodium phosphate";"salts";"5 – 15";"25 – 225";"<2";"198,219,220";"";"";"";"";"";"";"";"";"";"";"";"";"";"";"";"";"";""
"8";"Aluminum Alloy (3003/ 5154)";"sodium phosphate";"salts";"5 – 15";"25 – 75";">50";"219";"";"";"";"";"";"";"";"";"";"";"";"";"";"";"";"";"";""
"9";"Austenitic Cr-Ni Stainless Steel (18-8; 304/ 304L/ 347)";"sodium phosphate";"salts";"5 – 15";"25 – 225";"<2";"219,220";"";"";"";"";"";"";"";"";"";"";"";"";"";"";"";"";"";""
"10";"Austenitic Cr-Ni-Mo Stainless Steel (17-12-3; 316L/ 317L)";"sodium phosphate";"salts";"5 – 15";"25 – 225";"<2";"219,220";"";"";"";"";"";"";"";"";"";"";"";"";"";"";"";"";"";""
"11";"Brass (>15Zn)";"sodium phosphate";"salts";"5 – 15";"25 – 225";"<2";"219,220";"";"";"";"";"";"";"";"";"";"";"";"";"";"";"";"";"";""
"12";"Cast Iron, Gray/ Ductile";"sodium phosphate";"salts";"5 – 15";"25 – 125";"<2";"219,220";"";"";"";"";"";"";"";"";"";"";"";"";"";"";"";"";"";""
"13";"Cast Iron, Gray/ Ductile";"sodium phosphate";"salts";"5 – 15";"175 – 225";">50";"219,220";"";"";"";"";"";"";"";"";"";"";"";"";"";"";"";"";"";""
"14";"Copper/ Bronze/ Low Brass";"sodium phosphate";"salts";"5 – 15";"25 – 225";"<20";"219,220";"";"";"";"";"";"";"";"";"";"";"";"";"";"";"";"";"";""
"15";"Copper-Nickel";"sodium phosphate";"salts";"5 – 15";"25 – 225";"<2";"219,220";"";"";"";"";"";"";"";"";"";"";"";"";"";"";"";"";"";""
"16";"Cr Stainless Steel (12Cr)";"sodium phosphate";"salts";"5 – 15";"25 – 225";"<2";"219,220";"";"";"";"";"";"";"";"";"";"";"";"";"";"";"";"";"";""
"17";"Cr Stainless Steel (17Cr)";"sodium phosphate";"salts";"5 – 15";"25 – 225";"<2";"219,220";"";"";"";"";"";"";"";"";"";"";"";"";"";"";"";"";"";""
"18";"Duplex Stainless Steel (25-6-3)";"sodium phosphate";"salts";"1 – 15";"230";"<2";"198";"";"";"";"";"";"";"";"";"";"";"";"";"";"";"";"";"";""
"19";"Gold/ Platinum";"sodium phosphate";"salts";"5 – 15";"25 – 225";"<2";"219,220";"";"";"";"";"";"";"";"";"";"";"";"";"";"";"";"";"";""
"20";"Lead";"sodium phosphate";"salts";"5 – 15";"25 – 75";"20 – 50";"219,220";"";"";"";"";"";"";"";"";"";"";"";"";"";"";"";"";"";""
"21";"Mo Superalloy (Ni-Cr-Fe-9Mo; 625/ 725)";"sodium phosphate";"salts";"5 – 15";"25 – 225";"<2";"219,220";"";"";"";"";"";"";"";"";"";"";"";"";"";"";"";"";"";""
"22";"Mo Superalloy (Ni-16Cr-16Mo; C276)";"sodium phosphate";"salts";"5 – 15";"25 – 225";"<2";"219,220";"";"";"";"";"";"";"";"";"";"";"";"";"";"";"";"";"";""
"23";"Mo Superalloy (Ni-20Cr-16Mo-4W; 686)";"sodium phosphate";"salts";"5 – 15";"25 – 225";"<2";"219,220";"";"";"";"";"";"";"";"";"";"";"";"";"";"";"";"";"";""
"24";"Mo Superalloy (Ni-22Cr-16Mo; C22/ 59)";"sodium phosphate";"salts";"5 – 15";"25 – 225";"<2";"219,220";"";"";"";"";"";"";"";"";"";"";"";"";"";"";"";"";"";""
"25";"Mo Superalloy (Ni-23Cr-16Mo-1Cu; C20000)";"sodium phosphate";"salts";"5 – 15";"25 – 225";"<2";"219,220";"";"";"";"";"";"";"";"";"";"";"";"";"";"";"";"";"";""
"26";"Nickel (200)";"sodium phosphate";"salts";"5 – 15";"25 – 225";"<2";"219,220";"";"";"";"";"";"";"";"";"";"";"";"";"";"";"";"";"";""
"27";"Nickel Cast Iron (15-35Ni)";"sodium phosphate";"salts";"5 – 15";"25 – 225";"<2";"219,220";"";"";"";"";"";"";"";"";"";"";"";"";"";"";"";"";"";""
"28";"Nickel-Copper (400)";"sodium phosphate";"salts";"5 – 15";"25 – 225";"<2";"219,220";"";"";"";"";"";"";"";"";"";"";"";"";"";"";"";"";"";""
"29";"Ni-Cr-Fe Alloy (600/ 690)";"sodium phosphate";"salts";"5 – 15";"25 – 225";"<2";"219,220";"";"";"";"";"";"";"";"";"";"";"";"";"";"";"";"";"";""
"30";"Ni-Mo Alloy (Ni-30Mo; B-2)";"sodium phosphate";"salts";"15";"25 – 125";"<2";"219,220";"";"";"";"";"";"";"";"";"";"";"";"";"";"";"";"";"";""
"31";"Ni-Mo Alloy (Ni-30Mo; B-2)";"sodium phosphate";"salts";"15";"125 – 225";"<20";"219,220";"";"";"";"";"";"";"";"";"";"";"";"";"";"";"";"";"";""
"32";"Silicon Cast Iron (14Si)";"sodium phosphate";"salts";"5 – 15";"52 – 237";"<2";"218,220";"";"";"";"";"";"";"";"";"";"";"";"";"";"";"";"";"";""
"33";"Silver";"sodium phosphate";"salts";"5 – 15";"25 – 225";"<2";"219,220";"";"";"";"";"";"";"";"";"";"";"";"";"";"";"";"";"";""
"34";"Steels, Carbon/ Low Alloy";"sodium phosphate";"salts";"5 – 15";"25 – 225";"<2";"219,220";"";"";"";"";"";"";"";"";"";"";"";"";"";"";"";"";"";""
"35";"Superferritic Stainless Steel (26-1)";"sodium phosphate";"salts";"5 – 15";"25 – 225";"<2";"219,220";"";"";"";"";"";"";"";"";"";"";"";"";"";"";"";"";"";""
"36";"Tantalum";"sodium phosphate";"salts";"5 – 15";"25 – 225";"<2";"219,220";"";"";"";"";"";"";"";"";"";"";"";"";"";"";"";"";"";""
"37";"Titanium, Unalloyed";"sodium phosphate";"salts";"1 – 15";"230";"<2";"198";"";"";"";"";"";"";"";"";"";"";"";"";"";"";"";"";"";""
"38";"Zirconium";"sodium phosphate";"salts";"5 – 15";"25 – 225";"<20";"219,220";"";"";"";"";"";"";"";"";"";"";"";"";"";"";"";"";"";""
"";"";"";"";"";"";"";"";"";"";"";"";"";"";"";"";"";"";"";"";"";"";"";"";"";""
"";"";"";"";"";"";"";"";"";"";"";"";"";"";"";"";"";"";"";"";"";"";"";"";"";""
"Corrosion Survey Database (COR•SUR) © 2002 NACE International";"";"";"";"";"";"";"";"";"";"";"";"";"";"";"";"";"";"";"";"";"";"";"";"";""

File: data/corrosion_data/TableData - 2024-11-08T200732.620.csv
sep=;
"Title: Corrosion Survey Database (COR•SUR)";"";"";"";"";"";"";"";"";"";"";"";"";"";"";"";"";"";"";"";"";"";"";"";"";""
"Table: Zinc dihydrogen phosphate";"";"";"";"";"";"";"";"";"";"";"";"";"";"";"";"";"";"";"";"";"";"";"";"";""
"DOWNLOAD SHOWS ONLY THE DISPLAYED DATA, UP TO 50 ROWS";"";"";"";"";"";"";"";"";"";"";"";"";"";"";"";"";"";"";"";"";"";"";"";"";""
"No.";"material or substance name";"exposure medium";"exposure medium class";"conc. (%)";"temp. (°F)";"corrosion rate (mil/yr)";"reference";"";"";"";"";"";"";"";"";"";"";"";"";"";"";"";"";"";""
"1";"Nickel (200)";"zinc dihydrogen phosphate";"salts";"15 – 25";"25 – 75";"20 – 50";"213,219";"";"";"";"";"";"";"";"";"";"";"";"";"";"";"";"";"";""
"2";"Nickel-Copper (400)";"zinc dihydrogen phosphate";"salts";"15 – 25";"25 – 75";"20 – 50";"213,219";"";"";"";"";"";"";"";"";"";"";"";"";"";"";"";"";"";""
"3";"Ni-Cr-Fe Alloy (600/ 690)";"zinc dihydrogen phosphate";"salts";"15 – 25";"25 – 75";"20 – 50";"213,219,220";"";"";"";"";"";"";"";"";"";"";"";"";"";"";"";"";"";""
"";"";"";"";"";"";"";"";"";"";"";"";"";"";"";"";"";"";"";"";"";"";"";"";"";""
"";"";"";"";"";"";"";"";"";"";"";"";"";"";"";"";"";"";"";"";"";"";"";"";"";""
"Corrosion Survey Database (COR•SUR) © 2002 NACE International";"";"";"";"";"";"";"";"";"";"";"";"";"";"";"";"";"";"";"";"";"";"";"";"";""
"";"";"";"";"";"";"";"";"";"";"";"";"";"";"";"";"";"";"";"";"";"";"";"";"";""
"";"";"";"";"";"";"";"";"";"";"";"";"";"";"";"";"";"";"";"";"";"";"";"";"";""
"";"";"";"";"";"";"";"";"";"";"";"";"";"";"";"";"";"";"";"";"";"";"";"";"";""
"";"";"";"";"";"";"";"";"";"";"";"";"";"";"";"";"";"";"";"";"";"";"";"";"";""

File: data/corrosion_data/TableData - 2024-11-08T200752.580.csv
sep=;
"Title: Corrosion Survey Database (COR•SUR)";"";"";"";"";"";"";"";"";"";"";"";"";"";"";"";"";"";"";"";"";"";"";"";"";""
"Table: Cellulose acetate";"";"";"";"";"";"";"";"";"";"";"";"";"";"";"";"";"";"";"";"";"";"";"";"";""
"DOWNLOAD SHOWS ONLY THE DISPLAYED DATA, UP TO 50 ROWS";"";"";"";"";"";"";"";"";"";"";"";"";"";"";"";"";"";"";"";"";"";"";"";"";""
"No.";"material or substance name";"exposure medium";"exposure medium class";"conc. (%)";"temp. (°F)";"corrosion rate (mil/yr)";"reference";"";"";"";"";"";"";"";"";"";"";"";"";"";"";"";"";"";""
"1";"Alloy 20-25-4Mo (904L)";"cellulose acetate";"polymers";"100";"0 – 212";"<2";"31,168,219,220";"";"";"";"";"";"";"";"";"";"";"";"";"";"";"";"";"";""
"2";"Alloy 20-25-6Mo (254SMO/ 6XN)";"cellulose acetate";"polymers";"100";"0 – 212";"<2";"31,168";"";"";"";"";"";"";"";"";"";"";"";"";"";"";"";"";"";""
"3";"Alloy 20-38-3-3Cu (20Cb3/ 825)";"cellulose acetate";"polymers";"100";"0 – 212";"<2";"31,168,219,220";"";"";"";"";"";"";"";"";"";"";"";"";"";"";"";"";"";""
"4";"Alloy 30-44-5-3W (G-30)";"cellulose acetate";"polymers";"100";"0 – 212";"<2";"31,168,219,220";"";"";"";"";"";"";"";"";"";"";"";"";"";"";"";"";"";""
"5";"Aluminum Alloy (3003/ 5154)";"cellulose acetate";"polymers";"100";"25 – 225";"<20";"31,219";"";"";"";"";"";"";"";"";"";"";"";"";"";"";"";"";"";""
"6";"Austenitic Cr-Ni Stainless Steel (18-8; 304/ 304L/ 347)";"cellulose acetate";"polymers";"100";"25 – 125";"<2";"31,219,220";"";"";"";"";"";"";"";"";"";"";"";"";"";"";"";"";"";""
"7";"Austenitic Cr-Ni-Mo Stainless Steel (17-12-3; 316L/ 317L)";"cellulose acetate";"polymers";"100";"25 – 125";"<2";"31,219,220";"";"";"";"";"";"";"";"";"";"";"";"";"";"";"";"";"";""
"8";"Brass (>15Zn)";"cellulose acetate";"polymers";"100";"25 – 225";"<20";"31,219";"";"";"";"";"";"";"";"";"";"";"";"";"";"";"";"";"";""
"9";"Cast Iron, Gray/ Ductile";"cellulose acetate";"polymers";"100";"25 – 75";"<20";"31,219";"";"";"";"";"";"";"";"";"";"";"";"";"";"";"";"";"";""
"10";"Copper/ Bronze/ Low Brass";"cellulose acetate";"polymers";"100";"25 – 225";"<20";"31,219";"";"";"";"";"";"";"";"";"";"";"";"";"";"";"";"";"";""
"11";"Copper-Nickel";"cellulose acetate";"polymers";"100";"25 – 225";"<20";"31,219";"";"";"";"";"";"";"";"";"";"";"";"";"";"";"";"";"";""
"12";"Cr Stainless Steel (12Cr)";"cellulose acetate";"polymers";"100";"25 – 75";"<2";"31,219,220";"";"";"";"";"";"";"";"";"";"";"";"";"";"";"";"";"";""
"13";"Cr Stainless Steel (17Cr)";"cellulose acetate";"polymers";"100";"25 – 75";"<2";"31,219,220";"";"";"";"";"";"";"";"";"";"";"";"";"";"";"";"";"";""
"14";"Duplex Stainless Steel (25-6-3)";"cellulose acetate";"polymers";"100";"0 – 212";"<2";"31,168";"";"";"";"";"";"";"";"";"";"";"";"";"";"";"";"";"";""
"15";"Gold/ Platinum";"cellulose acetate";"polymers";"100";"25 – 225";"<2";"31,219";"";"";"";"";"";"";"";"";"";"";"";"";"";"";"";"";"";""
"16";"Lead";"cellulose acetate";"polymers";"100";"25 – 225";"<20";"31,219";"";"";"";"";"";"";"";"";"";"";"";"";"";"";"";"";"";""
"17";"Mo Superalloy (Ni-Cr-Fe-9Mo; 625/ 725)";"cellulose acetate";"polymers";"100";"25 – 125";"<2";"31,219,220";"";"";"";"";"";"";"";"";"";"";"";"";"";"";"";"";"";""
"18";"Mo Superalloy (Ni-16Cr-16Mo; C276)";"cellulose acetate";"polymers";"100";"25 – 125";"<2";"31,219,220";"";"";"";"";"";"";"";"";"";"";"";"";"";"";"";"";"";""
"19";"Mo Superalloy (Ni-20Cr-16Mo-4W; 686)";"cellulose acetate";"polymers";"100";"25 – 125";"<2";"31,219,220";"";"";"";"";"";"";"";"";"";"";"";"";"";"";"";"";"";""
"20";"Mo Superalloy (Ni-22Cr-16Mo; C22/ 59)";"cellulose acetate";"polymers";"100";"25 – 125";"<2";"31,219,220";"";"";"";"";"";"";"";"";"";"";"";"";"";"";"";"";"";""
"21";"Mo Superalloy (Ni-23Cr-16Mo-1Cu; C20000)";"cellulose acetate";"polymers";"100";"25 – 125";"<2";"31,219,220";"";"";"";"";"";"";"";"";"";"";"";"";"";"";"";"";"";""
"22";"Nickel (200)";"cellulose acetate";"polymers";"100";"25 – 225";"<20";"31,219";"";"";"";"";"";"";"";"";"";"";"";"";"";"";"";"";"";""
"23";"Nickel Cast Iron (15-35Ni)";"cellulose acetate";"polymers";"100";"25 – 75";"<20";"31,219";"";"";"";"";"";"";"";"";"";"";"";"";"";"";"";"";"";""
"24";"Nickel-Copper (400)";"cellulose acetate";"polymers";"100";"25 – 225";"<20";"31,219";"";"";"";"";"";"";"";"";"";"";"";"";"";"";"";"";"";""
"25";"Ni-Cr-Fe Alloy (600/ 690)";"cellulose acetate";"polymers";"100";"25 – 225";"<2";"31,219,220";"";"";"";"";"";"";"";"";"";"";"";"";"";"";"";"";"";""
"26";"Ni-Mo Alloy (Ni-30Mo; B-2)";"cellulose acetate";"polymers";"100";"25 – 125";"<2";"31,219";"";"";"";"";"";"";"";"";"";"";"";"";"";"";"";"";"";""
"27";"Silicon Cast Iron (14Si)";"cellulose acetate";"polymers";"100";"52 – 102";"<2";"31,218";"";"";"";"";"";"";"";"";"";"";"";"";"";"";"";"";"";""
"28";"Silver";"cellulose acetate";"polymers";"100";"25 – 225";"<20";"31,219";"";"";"";"";"";"";"";"";"";"";"";"";"";"";"";"";"";""
"29";"Steels, Carbon/ Low Alloy";"cellulose acetate";"polymers";"100";"25 – 75";"<20";"31,219";"";"";"";"";"";"";"";"";"";"";"";"";"";"";"";"";"";""
"30";"Tantalum";"cellulose acetate";"polymers";"100";"25 – 225";"<2";"31,219";"";"";"";"";"";"";"";"";"";"";"";"";"";"";"";"";"";""
"31";"Titanium, Unalloyed";"cellulose acetate";"polymers";"100";"25 – 225";"<2";"31,219";"";"";"";"";"";"";"";"";"";"";"";"";"";"";"";"";"";""
"32";"Zirconium";"cellulose acetate";"polymers";"100";"25 – 225";"<2";"31,219";"";"";"";"";"";"";"";"";"";"";"";"";"";"";"";"";"";""
"";"";"";"";"";"";"";"";"";"";"";"";"";"";"";"";"";"";"";"";"";"";"";"";"";""
"";"";"";"";"";"";"";"";"";"";"";"";"";"";"";"";"";"";"";"";"";"";"";"";"";""
"Corrosion Survey Database (COR•SUR) © 2002 NACE International";"";"";"";"";"";"";"";"";"";"";"";"";"";"";"";"";"";"";"";"";"";"";"";"";""

File: data/corrosion_data/TableData - 2024-11-08T200757.086.csv
sep=;
"Title: Corrosion Survey Database (COR•SUR)";"";"";"";"";"";"";"";"";"";"";"";"";"";"";"";"";"";"";"";"";"";"";"";"";""
"Table: Cellulose acetate butyrate";"";"";"";"";"";"";"";"";"";"";"";"";"";"";"";"";"";"";"";"";"";"";"";"";""
"DOWNLOAD SHOWS ONLY THE DISPLAYED DATA, UP TO 50 ROWS";"";"";"";"";"";"";"";"";"";"";"";"";"";"";"";"";"";"";"";"";"";"";"";"";""
"No.";"material or substance name";"exposure medium";"exposure medium class";"conc. (%)";"temp. (°F)";"corrosion rate (mil/yr)";"reference";"";"";"";"";"";"";"";"";"";"";"";"";"";"";"";"";"";""
"1";"Alloy 20-25-4Mo (904L)";"cellulose acetate butyrate";"polymers";"100";"25 – 225";"<2";"219,220";"";"";"";"";"";"";"";"";"";"";"";"";"";"";"";"";"";""
"2";"Alloy 20-38-3-3Cu (20Cb3/ 825)";"cellulose acetate butyrate";"polymers";"100";"25 – 225";"<2";"219,220";"";"";"";"";"";"";"";"";"";"";"";"";"";"";"";"";"";""
"3";"Alloy 30-44-5-3W (G-30)";"cellulose acetate butyrate";"polymers";"100";"25 – 225";"<2";"219,220";"";"";"";"";"";"";"";"";"";"";"";"";"";"";"";"";"";""
"4";"Aluminum Alloy (3003/ 5154)";"cellulose acetate butyrate";"polymers";"100";"25 – 225";"<20";"219";"";"";"";"";"";"";"";"";"";"";"";"";"";"";"";"";"";""
"5";"Austenitic Cr-Ni Stainless Steel (18-8; 304/ 304L/ 347)";"cellulose acetate butyrate";"polymers";"100";"25 – 225";"<2";"219,220";"";"";"";"";"";"";"";"";"";"";"";"";"";"";"";"";"";""
"6";"Austenitic Cr-Ni-Mo Stainless Steel (17-12-3; 316L/ 317L)";"cellulose acetate butyrate";"polymers";"100";"25 – 225";"<2";"219,220";"";"";"";"";"";"";"";"";"";"";"";"";"";"";"";"";"";""
"7";"Brass (>15Zn)";"cellulose acetate butyrate";"polymers";"100";"25 – 225";"<20";"219";"";"";"";"";"";"";"";"";"";"";"";"";"";"";"";"";"";""
"8";"Cast Iron, Gray/ Ductile";"cellulose acetate butyrate";"polymers";"100";"25 – 225";"<20";"219";"";"";"";"";"";"";"";"";"";"";"";"";"";"";"";"";"";""
"9";"Copper/ Bronze/ Low Brass";"cellulose acetate butyrate";"polymers";"100";"25 – 225";"<20";"219";"";"";"";"";"";"";"";"";"";"";"";"";"";"";"";"";"";""
"10";"Copper-Nickel";"cellulose acetate butyrate";"polymers";"100";"25 – 225";"<20";"219";"";"";"";"";"";"";"";"";"";"";"";"";"";"";"";"";"";""
"11";"Cr Stainless Steel (12Cr)";"cellulose acetate butyrate";"polymers";"100";"25 – 225";"<2";"219,220";"";"";"";"";"";"";"";"";"";"";"";"";"";"";"";"";"";""
"12";"Cr Stainless Steel (17Cr)";"cellulose acetate butyrate";"polymers";"100";"25 – 225";"<2";"219,220";"";"";"";"";"";"";"";"";"";"";"";"";"";"";"";"";"";""
"13";"Gold/ Platinum";"cellulose acetate butyrate";"polymers";"100";"25 – 225";"<2";"219";"";"";"";"";"";"";"";"";"";"";"";"";"";"";"";"";"";""
"14";"Lead";"cellulose acetate butyrate";"polymers";"100";"25 – 225";"<20";"219";"";"";"";"";"";"";"";"";"";"";"";"";"";"";"";"";"";""
"15";"Mo Superalloy (Ni-Cr-Fe-9Mo; 625/ 725)";"cellulose acetate butyrate";"polymers";"100";"25 – 225";"<2";"219,220";"";"";"";"";"";"";"";"";"";"";"";"";"";"";"";"";"";""
"16";"Mo Superalloy (Ni-16Cr-16Mo; C276)";"cellulose acetate butyrate";"polymers";"100";"25 – 225";"<2";"219,220";"";"";"";"";"";"";"";"";"";"";"";"";"";"";"";"";"";""
"17";"Mo Superalloy (Ni-20Cr-16Mo-4W; 686)";"cellulose acetate butyrate";"polymers";"100";"25 – 225";"<2";"219,220";"";"";"";"";"";"";"";"";"";"";"";"";"";"";"";"";"";""
"18";"Mo Superalloy (Ni-22Cr-16Mo; C22/ 59)";"cellulose acetate butyrate";"polymers";"100";"25 – 225";"<2";"219,220";"";"";"";"";"";"";"";"";"";"";"";"";"";"";"";"";"";""
"19";"Mo Superalloy (Ni-23Cr-16Mo-1Cu; C20000)";"cellulose acetate butyrate";"polymers";"100";"25 – 225";"<2";"219,220";"";"";"";"";"";"";"";"";"";"";"";"";"";"";"";"";"";""
"20";"Nickel (200)";"cellulose acetate butyrate";"polymers";"100";"25 – 225";"<20";"219";"";"";"";"";"";"";"";"";"";"";"";"";"";"";"";"";"";""
"21";"Nickel Cast Iron (15-35Ni)";"cellulose acetate butyrate";"polymers";"100";"25 – 225";"<20";"219";"";"";"";"";"";"";"";"";"";"";"";"";"";"";"";"";"";""
"22";"Nickel-Copper (400)";"cellulose acetate butyrate";"polymers";"100";"25 – 225";"<20";"219";"";"";"";"";"";"";"";"";"";"";"";"";"";"";"";"";"";""
"23";"Ni-Cr-Fe Alloy (600/ 690)";"cellulose acetate butyrate";"polymers";"100";"25 – 225";"<2";"219,220";"";"";"";"";"";"";"";"";"";"";"";"";"";"";"";"";"";""
"24";"Ni-Mo Alloy (Ni-30Mo; B-2)";"cellulose acetate butyrate";"polymers";"100";"25 – 125";"<2";"219";"";"";"";"";"";"";"";"";"";"";"";"";"";"";"";"";"";""
"25";"Ni-Mo Alloy (Ni-30Mo; B-2)";"cellulose acetate butyrate";"polymers";"100";"125 – 225";"<20";"219";"";"";"";"";"";"";"";"";"";"";"";"";"";"";"";"";"";""
"26";"Silicon Cast Iron (14Si)";"cellulose acetate butyrate";"polymers";"100";"52 – 237";"<20";"218";"";"";"";"";"";"";"";"";"";"";"";"";"";"";"";"";"";""
"27";"Silver";"cellulose acetate butyrate";"polymers";"100";"25 – 225";"<20";"219";"";"";"";"";"";"";"";"";"";"";"";"";"";"";"";"";"";""
"28";"Steels, Carbon/ Low Alloy";"cellulose acetate butyrate";"polymers";"100";"25 – 225";"<20";"219";"";"";"";"";"";"";"";"";"";"";"";"";"";"";"";"";"";""
"29";"Tantalum";"cellulose acetate butyrate";"polymers";"100";"25 – 225";"<2";"219";"";"";"";"";"";"";"";"";"";"";"";"";"";"";"";"";"";""
"30";"Titanium, Unalloyed";"cellulose acetate butyrate";"polymers";"100";"25 – 225";"<2";"219";"";"";"";"";"";"";"";"";"";"";"";"";"";"";"";"";"";""
"31";"Zirconium";"cellulose acetate butyrate";"polymers";"100";"25 – 225";"<2";"219";"";"";"";"";"";"";"";"";"";"";"";"";"";"";"";"";"";""
"";"";"";"";"";"";"";"";"";"";"";"";"";"";"";"";"";"";"";"";"";"";"";"";"";""
"";"";"";"";"";"";"";"";"";"";"";"";"";"";"";"";"";"";"";"";"";"";"";"";"";""
"Corrosion Survey Database (COR•SUR) © 2002 NACE International";"";"";"";"";"";"";"";"";"";"";"";"";"";"";"";"";"";"";"";"";"";"";"";"";""

File: data/corrosion_data/TableData - 2024-11-08T200801.296.csv
sep=;
"Title: Corrosion Survey Database (COR•SUR)";"";"";"";"";"";"";"";"";"";"";"";"";"";"";"";"";"";"";"";"";"";"";"";"";""
"Table: Cellulose nitrate";"";"";"";"";"";"";"";"";"";"";"";"";"";"";"";"";"";"";"";"";"";"";"";"";""
"DOWNLOAD SHOWS ONLY THE DISPLAYED DATA, UP TO 50 ROWS";"";"";"";"";"";"";"";"";"";"";"";"";"";"";"";"";"";"";"";"";"";"";"";"";""
"No.";"material or substance name";"exposure medium";"exposure medium class";"conc. (%)";"temp. (°F)";"corrosion rate (mil/yr)";"reference";"";"";"";"";"";"";"";"";"";"";"";"";"";"";"";"";"";""
"1";"Alloy 20-25-4Mo (904L)";"cellulose nitrate";"polymers";"100";"25 – 225";"<2";"216,219,220";"";"";"";"";"";"";"";"";"";"";"";"";"";"";"";"";"";""
"2";"Alloy 20-38-3-3Cu (20Cb3/ 825)";"cellulose nitrate";"polymers";"100";"25 – 225";"<2";"216,219,220";"";"";"";"";"";"";"";"";"";"";"";"";"";"";"";"";"";""
"3";"Alloy 30-44-5-3W (G-30)";"cellulose nitrate";"polymers";"100";"25 – 225";"<2";"216,219,220";"";"";"";"";"";"";"";"";"";"";"";"";"";"";"";"";"";""
"4";"Aluminum Alloy (3003/ 5154)";"cellulose nitrate";"polymers";"100";"25 – 75";"<2";"216,219,220";"";"";"";"";"";"";"";"";"";"";"";"";"";"";"";"";"";""
"5";"Aluminum Alloy (3003/ 5154)";"cellulose nitrate";"polymers";"100";"75 – 225";"<20";"216,219,220";"";"";"";"";"";"";"";"";"";"";"";"";"";"";"";"";"";""
"6";"Austenitic Cr-Ni Stainless Steel (18-8; 304/ 304L/ 347)";"cellulose nitrate";"polymers";"100";"25 – 225";"<2";"216,219,220";"";"";"";"";"";"";"";"";"";"";"";"";"";"";"";"";"";""
"7";"Austenitic Cr-Ni-Mo Stainless Steel (17-12-3; 316L/ 317L)";"cellulose nitrate";"polymers";"100";"25 – 225";"<2";"216,219,220";"";"";"";"";"";"";"";"";"";"";"";"";"";"";"";"";"";""
"8";"Brass (>15Zn)";"cellulose nitrate";"polymers";"100";"25 – 225";"<20";"216,219,220";"";"";"";"";"";"";"";"";"";"";"";"";"";"";"";"";"";""
"9";"Cast Iron, Gray/ Ductile";"cellulose nitrate";"polymers";"100";"25 – 225";"<20";"216,219,220";"";"";"";"";"";"";"";"";"";"";"";"";"";"";"";"";"";""
"10";"Copper/ Bronze/ Low Brass";"cellulose nitrate";"polymers";"100";"25 – 225";"<20";"216,219,220";"";"";"";"";"";"";"";"";"";"";"";"";"";"";"";"";"";""
"11";"Copper-Nickel";"cellulose nitrate";"polymers";"100";"25 – 225";"<20";"216,219,220";"";"";"";"";"";"";"";"";"";"";"";"";"";"";"";"";"";""
"12";"Cr Stainless Steel (12Cr)";"cellulose nitrate";"polymers";"100";"25 – 225";"<2";"216,219,220";"";"";"";"";"";"";"";"";"";"";"";"";"";"";"";"";"";""
"13";"Cr Stainless Steel (17Cr)";"cellulose nitrate";"polymers";"100";"25 – 225";"<2";"216,219,220";"";"";"";"";"";"";"";"";"";"";"";"";"";"";"";"";"";""
"14";"Gold/ Platinum";"cellulose nitrate";"polymers";"100";"25 – 225";"<2";"216,219";"";"";"";"";"";"";"";"";"";"";"";"";"";"";"";"";"";""
"15";"Lead";"cellulose nitrate";"polymers";"100";"25 – 75";"<2";"216,219,220";"";"";"";"";"";"";"";"";"";"";"";"";"";"";"";"";"";""
"16";"Lead";"cellulose nitrate";"polymers";"100";"75 – 225";"<20";"216,219,220";"";"";"";"";"";"";"";"";"";"";"";"";"";"";"";"";"";""
"17";"Mo Superalloy (Ni-Cr-Fe-9Mo; 625/ 725)";"cellulose nitrate";"polymers";"100";"25 – 225";"<2";"216,219,220";"";"";"";"";"";"";"";"";"";"";"";"";"";"";"";"";"";""
"18";"Mo Superalloy (Ni-16Cr-16Mo; C276)";"cellulose nitrate";"polymers";"100";"25 – 225";"<2";"216,219,220";"";"";"";"";"";"";"";"";"";"";"";"";"";"";"";"";"";""
"19";"Mo Superalloy (Ni-20Cr-16Mo-4W; 686)";"cellulose nitrate";"polymers";"100";"25 – 225";"<2";"216,219,220";"";"";"";"";"";"";"";"";"";"";"";"";"";"";"";"";"";""
"20";"Mo Superalloy (Ni-22Cr-16Mo; C22/ 59)";"cellulose nitrate";"polymers";"100";"25 – 225";"<2";"216,219,220";"";"";"";"";"";"";"";"";"";"";"";"";"";"";"";"";"";""
"21";"Mo Superalloy (Ni-23Cr-16Mo-1Cu; C20000)";"cellulose nitrate";"polymers";"100";"25 – 225";"<2";"216,219,220";"";"";"";"";"";"";"";"";"";"";"";"";"";"";"";"";"";""
"22";"Nickel (200)";"cellulose nitrate";"polymers";"100";"25 – 225";"<20";"216,219,220";"";"";"";"";"";"";"";"";"";"";"";"";"";"";"";"";"";""
"23";"Nickel Cast Iron (15-35Ni)";"cellulose nitrate";"polymers";"100";"25 – 225";"<20";"216,219,220";"";"";"";"";"";"";"";"";"";"";"";"";"";"";"";"";"";""
"24";"Nickel-Copper (400)";"cellulose nitrate";"polymers";"100";"25 – 225";"<20";"216,219,220";"";"";"";"";"";"";"";"";"";"";"";"";"";"";"";"";"";""
"25";"Ni-Cr-Fe Alloy (600/ 690)";"cellulose nitrate";"polymers";"100";"25 – 225";"<2";"216,219,220";"";"";"";"";"";"";"";"";"";"";"";"";"";"";"";"";"";""
"26";"Ni-Mo Alloy (Ni-30Mo; B-2)";"cellulose nitrate";"polymers";"100";"25 – 225";"<20";"216,219";"";"";"";"";"";"";"";"";"";"";"";"";"";"";"";"";"";""
"27";"Silicon Cast Iron (14Si)";"cellulose nitrate";"polymers";"100";"52 – 237";"<20";"216,218";"";"";"";"";"";"";"";"";"";"";"";"";"";"";"";"";"";""
"28";"Silver";"cellulose nitrate";"polymers";"100";"25 – 225";"<2";"216,219,220";"";"";"";"";"";"";"";"";"";"";"";"";"";"";"";"";"";""
"29";"Steels, Carbon/ Low Alloy";"cellulose nitrate";"polymers";"100";"25 – 225";"<20";"216,219,220";"";"";"";"";"";"";"";"";"";"";"";"";"";"";"";"";"";""
"30";"Superferritic Stainless Steel (26-1)";"cellulose nitrate";"polymers";"100";"25 – 225";"<2";"216,219,220";"";"";"";"";"";"";"";"";"";"";"";"";"";"";"";"";"";""
"31";"Tantalum";"cellulose nitrate";"polymers";"100";"25 – 225";"<2";"216,219";"";"";"";"";"";"";"";"";"";"";"";"";"";"";"";"";"";""
"";"";"";"";"";"";"";"";"";"";"";"";"";"";"";"";"";"";"";"";"";"";"";"";"";""
"";"";"";"";"";"";"";"";"";"";"";"";"";"";"";"";"";"";"";"";"";"";"";"";"";""
"Corrosion Survey Database (COR•SUR) © 2002 NACE International";"";"";"";"";"";"";"";"";"";"";"";"";"";"";"";"";"";"";"";"";"";"";"";"";""

File: data/corrosion_data/TableData - 2024-11-08T200806.692.csv
sep=;
"Title: Corrosion Survey Database (COR•SUR)";"";"";"";"";"";"";"";"";"";"";"";"";"";"";"";"";"";"";"";"";"";"";"";"";""
"Table: Sulfate black liquor";"";"";"";"";"";"";"";"";"";"";"";"";"";"";"";"";"";"";"";"";"";"";"";"";""
"DOWNLOAD SHOWS ONLY THE DISPLAYED DATA, UP TO 50 ROWS";"";"";"";"";"";"";"";"";"";"";"";"";"";"";"";"";"";"";"";"";"";"";"";"";""
"No.";"material or substance name";"exposure medium";"exposure medium class";"resistance note";"conc. (%)";"temp. (°F)";"corrosion rate (mil/yr)";"reference";"";"";"";"";"";"";"";"";"";"";"";"";"";"";"";"";""
"1";"Alloy 20-25-4Mo (904L)";"sulfate black liquor";"pulping liquors";"";"100";"25 – 225";"<20";"219";"";"";"";"";"";"";"";"";"";"";"";"";"";"";"";"";""
"2";"Alloy 20-38-3-3Cu (20Cb3/ 825)";"sulfate black liquor";"pulping liquors";"";"100";"25 – 225";"<20";"219";"";"";"";"";"";"";"";"";"";"";"";"";"";"";"";"";""
"3";"Alloy 30-44-5-3W (G-30)";"sulfate black liquor";"pulping liquors";"";"100";"25 – 225";"<20";"219";"";"";"";"";"";"";"";"";"";"";"";"";"";"";"";"";""
"4";"Aluminum Alloy (3003/ 5154)";"sulfate black liquor";"pulping liquors";"";"100";"25 – 75";">50";"219";"";"";"";"";"";"";"";"";"";"";"";"";"";"";"";"";""
"5";"Austenitic Cr-Ni Stainless Steel (18-8; 304/ 304L/ 347)";"sulfate black liquor";"pulping liquors";"pitting; stress corrosion cracking";"100";"25 – 225";"<20";"219";"";"";"";"";"";"";"";"";"";"";"";"";"";"";"";"";""
"6";"Austenitic Cr-Ni-Mo Stainless Steel (17-12-3; 316L/ 317L)";"sulfate black liquor";"pulping liquors";"pitting; stress corrosion cracking";"100";"25 – 225";"<20";"219";"";"";"";"";"";"";"";"";"";"";"";"";"";"";"";"";""
"7";"Brass (>15Zn)";"sulfate black liquor";"pulping liquors";"";"100";"25 – 75";">50";"219";"";"";"";"";"";"";"";"";"";"";"";"";"";"";"";"";""
"8";"Cast Iron, Gray/ Ductile";"sulfate black liquor";"pulping liquors";"";"100";"25 – 225";"<20";"219";"";"";"";"";"";"";"";"";"";"";"";"";"";"";"";"";""
"9";"Cast Iron, Gray/ Ductile";"sulfate black liquor";"pulping liquors";"";"100";"275 – 325";">50";"219";"";"";"";"";"";"";"";"";"";"";"";"";"";"";"";"";""
"10";"Copper/ Bronze/ Low Brass";"sulfate black liquor";"pulping liquors";"";"100";"25 – 75";">50";"219";"";"";"";"";"";"";"";"";"";"";"";"";"";"";"";"";""
"11";"Lead";"sulfate black liquor";"pulping liquors";"";"100";"25 – 75";">50";"219";"";"";"";"";"";"";"";"";"";"";"";"";"";"";"";"";""
"12";"Mo Superalloy (Ni-Cr-Fe-9Mo; 625/ 725)";"sulfate black liquor";"pulping liquors";"";"100";"25 – 225";"<2";"219";"";"";"";"";"";"";"";"";"";"";"";"";"";"";"";"";""
"13";"Mo Superalloy (Ni-16Cr-16Mo; C276)";"sulfate black liquor";"pulping liquors";"";"100";"25 – 225";"<2";"219";"";"";"";"";"";"";"";"";"";"";"";"";"";"";"";"";""
"14";"Mo Superalloy (Ni-20Cr-16Mo-4W; 686)";"sulfate black liquor";"pulping liquors";"";"100";"25 – 225";"<2";"219";"";"";"";"";"";"";"";"";"";"";"";"";"";"";"";"";""
"15";"Mo Superalloy (Ni-22Cr-16Mo; C22/ 59)";"sulfate black liquor";"pulping liquors";"";"100";"25 – 225";"<2";"219";"";"";"";"";"";"";"";"";"";"";"";"";"";"";"";"";""
"16";"Mo Superalloy (Ni-23Cr-16Mo-1Cu; C20000)";"sulfate black liquor";"pulping liquors";"";"100";"25 – 225";"<2";"219";"";"";"";"";"";"";"";"";"";"";"";"";"";"";"";"";""
"17";"Nickel (200)";"sulfate black liquor";"pulping liquors";"";"100";"275 – 325";">50";"219";"";"";"";"";"";"";"";"";"";"";"";"";"";"";"";"";""
"18";"Nickel Cast Iron (15-35Ni)";"sulfate black liquor";"pulping liquors";"";"100";"25 – 225";"<20";"219";"";"";"";"";"";"";"";"";"";"";"";"";"";"";"";"";""
"19";"Nickel Cast Iron (15-35Ni)";"sulfate black liquor";"pulping liquors";"";"100";"275 – 325";"20 – 50";"219";"";"";"";"";"";"";"";"";"";"";"";"";"";"";"";"";""
"20";"Nickel-Copper (400)";"sulfate black liquor";"pulping liquors";"";"45 – 55";"25 – 225";"<20";"219";"";"";"";"";"";"";"";"";"";"";"";"";"";"";"";"";""
"21";"Nickel-Copper (400)";"sulfate black liquor";"pulping liquors";"";"100";"25 – 75";"<20";"219";"";"";"";"";"";"";"";"";"";"";"";"";"";"";"";"";""
"22";"Ni-Mo Alloy (Ni-30Mo; B-2)";"sulfate black liquor";"pulping liquors";"";"100";"25 – 225";"<2";"219";"";"";"";"";"";"";"";"";"";"";"";"";"";"";"";"";""
"23";"Silicon Cast Iron (14Si)";"sulfate black liquor";"pulping liquors";"";"100";"52 – 237";"<2";"218";"";"";"";"";"";"";"";"";"";"";"";"";"";"";"";"";""
"24";"Steels, Carbon/ Low Alloy";"sulfate black liquor";"pulping liquors";"";"45 – 55";"175 – 225";">50";"219";"";"";"";"";"";"";"";"";"";"";"";"";"";"";"";"";""
"25";"Steels, Carbon/ Low Alloy";"sulfate black liquor";"pulping liquors";"";"100";"25 – 225";"<20";"219";"";"";"";"";"";"";"";"";"";"";"";"";"";"";"";"";""
"26";"Steels, Carbon/ Low Alloy";"sulfate black liquor";"pulping liquors";"";"100";"275 – 325";">50";"219";"";"";"";"";"";"";"";"";"";"";"";"";"";"";"";"";""
"27";"Superferritic Stainless Steel (26-1)";"sulfate black liquor";"pulping liquors";"";"100";"25 – 225";"<20";"219";"";"";"";"";"";"";"";"";"";"";"";"";"";"";"";"";""
"";"";"";"";"";"";"";"";"";"";"";"";"";"";"";"";"";"";"";"";"";"";"";"";"";""
"";"";"";"";"";"";"";"";"";"";"";"";"";"";"";"";"";"";"";"";"";"";"";"";"";""
"Corrosion Survey Database (COR•SUR) © 2002 NACE International";"";"";"";"";"";"";"";"";"";"";"";"";"";"";"";"";"";"";"";"";"";"";"";"";""

File: data/corrosion_data/TableData - 2024-11-08T200811.117.csv
sep=;
"Title: Corrosion Survey Database (COR•SUR)";"";"";"";"";"";"";"";"";"";"";"";"";"";"";"";"";"";"";"";"";"";"";"";"";""
"Table: Sulfate green liquor";"";"";"";"";"";"";"";"";"";"";"";"";"";"";"";"";"";"";"";"";"";"";"";"";""
"DOWNLOAD SHOWS ONLY THE DISPLAYED DATA, UP TO 50 ROWS";"";"";"";"";"";"";"";"";"";"";"";"";"";"";"";"";"";"";"";"";"";"";"";"";""
"No.";"material or substance name";"exposure medium";"exposure medium class";"conc. (%)";"temp. (°F)";"corrosion rate (mil/yr)";"reference";"";"";"";"";"";"";"";"";"";"";"";"";"";"";"";"";"";""
"1";"Alloy 20-25-4Mo (904L)";"sulfate green liquor";"pulping liquors";"100";"25 – 225";"<20";"219";"";"";"";"";"";"";"";"";"";"";"";"";"";"";"";"";"";""
"2";"Alloy 20-38-3-3Cu (20Cb3/ 825)";"sulfate green liquor";"pulping liquors";"100";"25 – 175";"<20";"219";"";"";"";"";"";"";"";"";"";"";"";"";"";"";"";"";"";""
"3";"Alloy 30-44-5-3W (G-30)";"sulfate green liquor";"pulping liquors";"100";"25 – 175";"<20";"219";"";"";"";"";"";"";"";"";"";"";"";"";"";"";"";"";"";""
"4";"Aluminum Alloy (3003/ 5154)";"sulfate green liquor";"pulping liquors";"100";"25 – 75";">50";"219";"";"";"";"";"";"";"";"";"";"";"";"";"";"";"";"";"";""
"5";"Austenitic Cr-Ni Stainless Steel (18-8; 304/ 304L/ 347)";"sulfate green liquor";"pulping liquors";"100";"25 – 225";"<20";"219";"";"";"";"";"";"";"";"";"";"";"";"";"";"";"";"";"";""
"6";"Austenitic Cr-Ni-Mo Stainless Steel (17-12-3; 316L/ 317L)";"sulfate green liquor";"pulping liquors";"100";"25 – 225";"<20";"219";"";"";"";"";"";"";"";"";"";"";"";"";"";"";"";"";"";""
"7";"Brass (>15Zn)";"sulfate green liquor";"pulping liquors";"100";"25 – 75";">50";"219";"";"";"";"";"";"";"";"";"";"";"";"";"";"";"";"";"";""
"8";"Cast Iron, Gray/ Ductile";"sulfate green liquor";"pulping liquors";"100";"25 – 75";"<20";"219";"";"";"";"";"";"";"";"";"";"";"";"";"";"";"";"";"";""
"9";"Cast Iron, Gray/ Ductile";"sulfate green liquor";"pulping liquors";"100";"125 – 225";"20 – 50";"219";"";"";"";"";"";"";"";"";"";"";"";"";"";"";"";"";"";""
"10";"Copper/ Bronze/ Low Brass";"sulfate green liquor";"pulping liquors";"100";"25 – 75";">50";"219";"";"";"";"";"";"";"";"";"";"";"";"";"";"";"";"";"";""
"11";"Lead";"sulfate green liquor";"pulping liquors";"100";"25 – 75";">50";"219";"";"";"";"";"";"";"";"";"";"";"";"";"";"";"";"";"";""
"12";"Mo Superalloy (Ni-Cr-Fe-9Mo; 625/ 725)";"sulfate green liquor";"pulping liquors";"100";"25 – 175";"<20";"219";"";"";"";"";"";"";"";"";"";"";"";"";"";"";"";"";"";""
"13";"Mo Superalloy (Ni-16Cr-16Mo; C276)";"sulfate green liquor";"pulping liquors";"100";"25 – 175";"<20";"219";"";"";"";"";"";"";"";"";"";"";"";"";"";"";"";"";"";""
"14";"Mo Superalloy (Ni-20Cr-16Mo-4W; 686)";"sulfate green liquor";"pulping liquors";"100";"25 – 175";"<20";"219";"";"";"";"";"";"";"";"";"";"";"";"";"";"";"";"";"";""
"15";"Mo Superalloy (Ni-22Cr-16Mo; C22/ 59)";"sulfate green liquor";"pulping liquors";"100";"25 – 175";"<20";"219";"";"";"";"";"";"";"";"";"";"";"";"";"";"";"";"";"";""
"16";"Mo Superalloy (Ni-23Cr-16Mo-1Cu; C20000)";"sulfate green liquor";"pulping liquors";"100";"25 – 175";"<20";"219";"";"";"";"";"";"";"";"";"";"";"";"";"";"";"";"";"";""
"17";"Nickel (200)";"sulfate green liquor";"pulping liquors";"100";"25 – 175";"<20";"219";"";"";"";"";"";"";"";"";"";"";"";"";"";"";"";"";"";""
"18";"Nickel Cast Iron (15-35Ni)";"sulfate green liquor";"pulping liquors";"100";"25 – 225";"<20";"219";"";"";"";"";"";"";"";"";"";"";"";"";"";"";"";"";"";""
"19";"Nickel-Copper (400)";"sulfate green liquor";"pulping liquors";"100";"25 – 175";"<20";"219";"";"";"";"";"";"";"";"";"";"";"";"";"";"";"";"";"";""
"20";"Ni-Cr-Fe Alloy (600/ 690)";"sulfate green liquor";"pulping liquors";"100";"25 – 175";"<20";"219";"";"";"";"";"";"";"";"";"";"";"";"";"";"";"";"";"";""
"21";"Ni-Mo Alloy (Ni-30Mo; B-2)";"sulfate green liquor";"pulping liquors";"100";"25 – 175";"<20";"219";"";"";"";"";"";"";"";"";"";"";"";"";"";"";"";"";"";""
"22";"Silicon Cast Iron (14Si)";"sulfate green liquor";"pulping liquors";"100";"52 – 237";"<2";"218";"";"";"";"";"";"";"";"";"";"";"";"";"";"";"";"";"";""
"23";"Steels, Carbon/ Low Alloy";"sulfate green liquor";"pulping liquors";"100";"25 – 75";"<20";"219";"";"";"";"";"";"";"";"";"";"";"";"";"";"";"";"";"";""
"24";"Steels, Carbon/ Low Alloy";"sulfate green liquor";"pulping liquors";"100";"125 – 175";"20 – 50";"219";"";"";"";"";"";"";"";"";"";"";"";"";"";"";"";"";"";""
"25";"Superferritic Stainless Steel (26-1)";"sulfate green liquor";"pulping liquors";"100";"25 – 225";"<20";"219";"";"";"";"";"";"";"";"";"";"";"";"";"";"";"";"";"";""
"";"";"";"";"";"";"";"";"";"";"";"";"";"";"";"";"";"";"";"";"";"";"";"";"";""
"";"";"";"";"";"";"";"";"";"";"";"";"";"";"";"";"";"";"";"";"";"";"";"";"";""
"Corrosion Survey Database (COR•SUR) © 2002 NACE International";"";"";"";"";"";"";"";"";"";"";"";"";"";"";"";"";"";"";"";"";"";"";"";"";""
