Repository: Mahyar-rajabi94/TF_SDL

File: data/corrosion_data/TableData - 2024-11-08T200820.514.csv
sep=;
"Title: Corrosion Survey Database (COR•SUR)";"";"";"";"";"";"";"";"";"";"";"";"";"";"";"";"";"";"";"";"";"";"";"";"";""
"Table: Calcium carbide";"";"";"";"";"";"";"";"";"";"";"";"";"";"";"";"";"";"";"";"";"";"";"";"";""
"DOWNLOAD SHOWS ONLY THE DISPLAYED DATA, UP TO 50 ROWS";"";"";"";"";"";"";"";"";"";"";"";"";"";"";"";"";"";"";"";"";"";"";"";"";""
"No.";"material or substance name";"exposure medium";"exposure medium synonym";"exposure medium CAS RN";"exposure medium formula";"exposure medium class";"warnings";"temp. (°F)";"corrosion rate (mil/yr)";"reference";"";"";"";"";"";"";"";"";"";"";"";"";"";"";""
"1";"Brass (>15Zn)";"calcium carbide";"acetylenogen";"75-20-7";"C2Ca";"reducing agents";"possible hazard";"0";"<2";"219,220";"";"";"";"";"";"";"";"";"";"";"";"";"";"";""
"2";"Copper/ Bronze/ Low Brass";"calcium carbide";"acetylenogen";"75-20-7";"C2Ca";"reducing agents";"possible hazard";"0";"<2";"219,220";"";"";"";"";"";"";"";"";"";"";"";"";"";"";""
"3";"Copper-Nickel";"calcium carbide";"acetylenogen";"75-20-7";"C2Ca";"reducing agents";"possible hazard";"0";"<2";"219,220";"";"";"";"";"";"";"";"";"";"";"";"";"";"";""
"4";"Silver";"calcium carbide";"acetylenogen";"75-20-7";"C2Ca";"reducing agents";"possible hazard";"0";"<2";"219,220";"";"";"";"";"";"";"";"";"";"";"";"";"";"";""
"";"";"";"";"";"";"";"";"";"";"";"";"";"";"";"";"";"";"";"";"";"";"";"";"";""
"";"";"";"";"";"";"";"";"";"";"";"";"";"";"";"";"";"";"";"";"";"";"";"";"";""
"Corrosion Survey Database (COR•SUR) © 2002 NACE International";"";"";"";"";"";"";"";"";"";"";"";"";"";"";"";"";"";"";"";"";"";"";"";"";""
"";"";"";"";"";"";"";"";"";"";"";"";"";"";"";"";"";"";"";"";"";"";"";"";"";""
"";"";"";"";"";"";"";"";"";"";"";"";"";"";"";"";"";"";"";"";"";"";"";"";"";""
"";"";"";"";"";"";"";"";"";"";"";"";"";"";"";"";"";"";"";"";"";"";"";"";"";""

File: data/corrosion_data/TableData - 2024-11-08T200825.024.csv
sep=;
"Title: Corrosion Survey Database (COR•SUR)";"";"";"";"";"";"";"";"";"";"";"";"";"";"";"";"";"";"";"";"";"";"";"";"";""
"Table: Rongalite";"";"";"";"";"";"";"";"";"";"";"";"";"";"";"";"";"";"";"";"";"";"";"";"";""
"DOWNLOAD SHOWS ONLY THE DISPLAYED DATA, UP TO 50 ROWS";"";"";"";"";"";"";"";"";"";"";"";"";"";"";"";"";"";"";"";"";"";"";"";"";""
"No.";"material or substance name";"exposure medium";"exposure medium class";"conc. (%)";"temp. (°F)";"corrosion rate (mil/yr)";"reference";"";"";"";"";"";"";"";"";"";"";"";"";"";"";"";"";"";""
"1";"Alloy 20-25-4Mo (904L)";"rongalite";"reducing agents";"100";"25 – 225";"<20";"219";"";"";"";"";"";"";"";"";"";"";"";"";"";"";"";"";"";""
"2";"Alloy 20-38-3-3Cu (20Cb3/ 825)";"rongalite";"reducing agents";"100";"25 – 225";"<20";"219";"";"";"";"";"";"";"";"";"";"";"";"";"";"";"";"";"";""
"3";"Alloy 30-44-5-3W (G-30)";"rongalite";"reducing agents";"100";"25 – 225";"<20";"219";"";"";"";"";"";"";"";"";"";"";"";"";"";"";"";"";"";""
"4";"Aluminum Alloy (3003/ 5154)";"rongalite";"reducing agents";"100";"25 – 75";"20 – 50";"219";"";"";"";"";"";"";"";"";"";"";"";"";"";"";"";"";"";""
"5";"Austenitic Cr-Ni Stainless Steel (18-8; 304/ 304L/ 347)";"rongalite";"reducing agents";"100";"25 – 225";"<20";"219";"";"";"";"";"";"";"";"";"";"";"";"";"";"";"";"";"";""
"6";"Austenitic Cr-Ni-Mo Stainless Steel (17-12-3; 316L/ 317L)";"rongalite";"reducing agents";"100";"25 – 225";"<20";"219";"";"";"";"";"";"";"";"";"";"";"";"";"";"";"";"";"";""
"7";"Brass (>15Zn)";"rongalite";"reducing agents";"100";"25 – 225";"<20";"219";"";"";"";"";"";"";"";"";"";"";"";"";"";"";"";"";"";""
"8";"Cast Iron, Gray/ Ductile";"rongalite";"reducing agents";">85";"25 – 75";">50";"219";"";"";"";"";"";"";"";"";"";"";"";"";"";"";"";"";"";""
"9";"Copper/ Bronze/ Low Brass";"rongalite";"reducing agents";"100";"25 – 225";"<20";"219";"";"";"";"";"";"";"";"";"";"";"";"";"";"";"";"";"";""
"10";"Copper-Nickel";"rongalite";"reducing agents";"100";"25 – 225";"<20";"219";"";"";"";"";"";"";"";"";"";"";"";"";"";"";"";"";"";""
"11";"Lead";"rongalite";"reducing agents";"85 – 95";"25 – 175";"<20";"219";"";"";"";"";"";"";"";"";"";"";"";"";"";"";"";"";"";""
"12";"Lead";"rongalite";"reducing agents";">85";"25 – 75";"<20";"219";"";"";"";"";"";"";"";"";"";"";"";"";"";"";"";"";"";""
"13";"Nickel (200)";"rongalite";"reducing agents";"100";"175 – 275";"<2";"219";"";"";"";"";"";"";"";"";"";"";"";"";"";"";"";"";"";""
"14";"Nickel-Copper (400)";"rongalite";"reducing agents";"85 – 95";"325 – 375";"<20";"219";"";"";"";"";"";"";"";"";"";"";"";"";"";"";"";"";"";""
"15";"Nickel-Copper (400)";"rongalite";"reducing agents";"100";"25 – 225";"<20";"219";"";"";"";"";"";"";"";"";"";"";"";"";"";"";"";"";"";""
"16";"Silicon Cast Iron (14Si)";"rongalite";"reducing agents";">85";"187 – 237";"<20";"218";"";"";"";"";"";"";"";"";"";"";"";"";"";"";"";"";"";""
"17";"Silicon Cast Iron (14Si)";"rongalite";"reducing agents";"100";"52 – 237";"<20";"218";"";"";"";"";"";"";"";"";"";"";"";"";"";"";"";"";"";""
"18";"Silver";"rongalite";"reducing agents";"100";"25 – 225";"<2";"219";"";"";"";"";"";"";"";"";"";"";"";"";"";"";"";"";"";""
"19";"Steels, Carbon/ Low Alloy";"rongalite";"reducing agents";">85";"25 – 75";">50";"219";"";"";"";"";"";"";"";"";"";"";"";"";"";"";"";"";"";""
"20";"Superferritic Stainless Steel (26-1)";"rongalite";"reducing agents";"100";"25 – 225";"<20";"219";"";"";"";"";"";"";"";"";"";"";"";"";"";"";"";"";"";""
"";"";"";"";"";"";"";"";"";"";"";"";"";"";"";"";"";"";"";"";"";"";"";"";"";""
"";"";"";"";"";"";"";"";"";"";"";"";"";"";"";"";"";"";"";"";"";"";"";"";"";""
"Corrosion Survey Database (COR•SUR) © 2002 NACE International";"";"";"";"";"";"";"";"";"";"";"";"";"";"";"";"";"";"";"";"";"";"";"";"";""

File: data/corrosion_data/TableData - 2024-11-08T200830.306.csv
sep=;
"Title: Corrosion Survey Database (COR•SUR)";"";"";"";"";"";"";"";"";"";"";"";"";"";"";"";"";"";"";"";"";"";"";"";"";""
"Table: Sodium borohydride";"";"";"";"";"";"";"";"";"";"";"";"";"";"";"";"";"";"";"";"";"";"";"";"";""
"DOWNLOAD SHOWS ONLY THE DISPLAYED DATA, UP TO 50 ROWS";"";"";"";"";"";"";"";"";"";"";"";"";"";"";"";"";"";"";"";"";"";"";"";"";""
"No.";"material or substance name";"exposure medium";"exposure medium CAS RN";"exposure medium formula";"exposure medium class";"conc. (%)";"temp. (°F)";"corrosion rate (mil/yr)";"reference";"";"";"";"";"";"";"";"";"";"";"";"";"";"";"";""
"1";"Alloy 20-38-3-3Cu (20Cb3/ 825)";"sodium borohydride";"16940-66-2";"BH4Na";"reducing agents";"5 – 55";"25 – 75";"<2";"219";"";"";"";"";"";"";"";"";"";"";"";"";"";"";"";""
"2";"Alloy 30-44-5-3W (G-30)";"sodium borohydride";"16940-66-2";"BH4Na";"reducing agents";"5 – 55";"25 – 75";"<2";"219";"";"";"";"";"";"";"";"";"";"";"";"";"";"";"";""
"3";"Austenitic Cr-Ni Stainless Steel (18-8; 304/ 304L/ 347)";"sodium borohydride";"16940-66-2";"BH4Na";"reducing agents";"5 – 55";"25 – 75";"<2";"219";"";"";"";"";"";"";"";"";"";"";"";"";"";"";"";""
"4";"Austenitic Cr-Ni-Mo Stainless Steel (17-12-3; 316L/ 317L)";"sodium borohydride";"16940-66-2";"BH4Na";"reducing agents";"5 – 55";"25 – 75";"<2";"219";"";"";"";"";"";"";"";"";"";"";"";"";"";"";"";""
"";"";"";"";"";"";"";"";"";"";"";"";"";"";"";"";"";"";"";"";"";"";"";"";"";""
"";"";"";"";"";"";"";"";"";"";"";"";"";"";"";"";"";"";"";"";"";"";"";"";"";""
"Corrosion Survey Database (COR•SUR) © 2002 NACE International";"";"";"";"";"";"";"";"";"";"";"";"";"";"";"";"";"";"";"";"";"";"";"";"";""
"";"";"";"";"";"";"";"";"";"";"";"";"";"";"";"";"";"";"";"";"";"";"";"";"";""
"";"";"";"";"";"";"";"";"";"";"";"";"";"";"";"";"";"";"";"";"";"";"";"";"";""
"";"";"";"";"";"";"";"";"";"";"";"";"";"";"";"";"";"";"";"";"";"";"";"";"";""

File: data/corrosion_data/TableData - 2024-11-08T200841.687.csv
sep=;
"Title: Corrosion Survey Database (COR•SUR)";"";"";"";"";"";"";"";"";"";"";"";"";"";"";"";"";"";"";"";"";"";"";"";"";""
"Table: Carbon disulfide";"";"";"";"";"";"";"";"";"";"";"";"";"";"";"";"";"";"";"";"";"";"";"";"";""
"DOWNLOAD SHOWS ONLY THE DISPLAYED DATA, UP TO 50 ROWS";"";"";"";"";"";"";"";"";"";"";"";"";"";"";"";"";"";"";"";"";"";"";"";"";""
"No.";"material or substance name";"exposure medium";"exposure medium synonym";"exposure medium CAS RN";"exposure medium formula";"exposure medium class";"resistance note";"conc. (%)";"temp. (°F)";"corrosion rate (mil/yr)";"reference";"";"";"";"";"";"";"";"";"";"";"";"";"";""
"1";"Alloy 20-25-4Mo (904L)";"carbon disulfide";"carbon bisulfide";"75-15-0";"CS2";"solvents";"";"100";"25 – 225";"<2";"167,219,220";"";"";"";"";"";"";"";"";"";"";"";"";"";""
"2";"Alloy 20-25-6Mo (254SMO/ 6XN)";"carbon disulfide";"carbon bisulfide";"75-15-0";"CS2";"solvents";"";"100";"68 – 115";"<2";"167";"";"";"";"";"";"";"";"";"";"";"";"";"";""
"3";"Alloy 20-38-3-3Cu (20Cb3/ 825)";"carbon disulfide";"carbon bisulfide";"75-15-0";"CS2";"solvents";"";"100";"25 – 225";"<2";"167,219,220";"";"";"";"";"";"";"";"";"";"";"";"";"";""
"4";"Alloy 30-44-5-3W (G-30)";"carbon disulfide";"carbon bisulfide";"75-15-0";"CS2";"solvents";"";"100";"25 – 225";"<2";"167,219,220";"";"";"";"";"";"";"";"";"";"";"";"";"";""
"5";"Aluminum Alloy (3003/ 5154)";"carbon disulfide";"carbon bisulfide";"75-15-0";"CS2";"solvents";"pitting";"100";"25 – 75";"<2";"219";"";"";"";"";"";"";"";"";"";"";"";"";"";""
"6";"Aluminum Alloy (3003/ 5154)";"carbon disulfide";"carbon bisulfide";"75-15-0";"CS2";"solvents";"";"100";"75 – 125";"20 – 50";"219";"";"";"";"";"";"";"";"";"";"";"";"";"";""
"7";"Austenitic Cr-Ni Stainless Steel (18-8; 304/ 304L/ 347)";"carbon disulfide";"carbon bisulfide";"75-15-0";"CS2";"solvents";"";"100";"25 – 225";"<2";"219,220";"";"";"";"";"";"";"";"";"";"";"";"";"";""
"8";"Austenitic Cr-Ni-Mo Stainless Steel (17-12-3; 316L/ 317L)";"carbon disulfide";"carbon bisulfide";"75-15-0";"CS2";"solvents";"";"100";"25 – 225";"<2";"219,220";"";"";"";"";"";"";"";"";"";"";"";"";"";""
"9";"Brass (>15Zn)";"carbon disulfide";"carbon bisulfide";"75-15-0";"CS2";"solvents";"";"100";"25 – 75";"<20";"219";"";"";"";"";"";"";"";"";"";"";"";"";"";""
"10";"Cast Iron, Gray/ Ductile";"carbon disulfide";"carbon bisulfide";"75-15-0";"CS2";"solvents";"";"100";"25 – 225";"<20";"219";"";"";"";"";"";"";"";"";"";"";"";"";"";""
"11";"Copper/ Bronze/ Low Brass";"carbon disulfide";"carbon bisulfide";"75-15-0";"CS2";"solvents";"";"100";"25 – 75";"<20";"219";"";"";"";"";"";"";"";"";"";"";"";"";"";""
"12";"Copper/ Bronze/ Low Brass";"carbon disulfide";"carbon bisulfide";"75-15-0";"CS2";"solvents";"";"100";"75 – 125";">50";"219";"";"";"";"";"";"";"";"";"";"";"";"";"";""
"13";"Copper-Nickel";"carbon disulfide";"carbon bisulfide";"75-15-0";"CS2";"solvents";"";"100";"25 – 75";"<20";"219";"";"";"";"";"";"";"";"";"";"";"";"";"";""
"14";"Cr Stainless Steel (12Cr)";"carbon disulfide";"carbon bisulfide";"75-15-0";"CS2";"solvents";"";"100";"25 – 225";"<20";"219";"";"";"";"";"";"";"";"";"";"";"";"";"";""
"15";"Cr Stainless Steel (17Cr)";"carbon disulfide";"carbon bisulfide";"75-15-0";"CS2";"solvents";"";"100";"25 – 225";"<20";"219";"";"";"";"";"";"";"";"";"";"";"";"";"";""
"16";"Duplex Stainless Steel (25-6-3)";"carbon disulfide";"carbon bisulfide";"75-15-0";"CS2";"solvents";"";"100";"68 – 115";"<2";"167";"";"";"";"";"";"";"";"";"";"";"";"";"";""
"17";"Gold/ Platinum";"carbon disulfide";"carbon bisulfide";"75-15-0";"CS2";"solvents";"";"100";"25 – 225";"<2";"219";"";"";"";"";"";"";"";"";"";"";"";"";"";""
"18";"Lead";"carbon disulfide";"carbon bisulfide";"75-15-0";"CS2";"solvents";"";"100";"25 – 225";"<2";"219";"";"";"";"";"";"";"";"";"";"";"";"";"";""
"19";"Nickel (200)";"carbon disulfide";"carbon bisulfide";"75-15-0";"CS2";"solvents";"";"100";"25 – 75";"<20";"219";"";"";"";"";"";"";"";"";"";"";"";"";"";""
"20";"Nickel (200)";"carbon disulfide";"carbon bisulfide";"75-15-0";"CS2";"solvents";"";"100";"175 – 225";"<20";"219";"";"";"";"";"";"";"";"";"";"";"";"";"";""
"21";"Nickel Cast Iron (15-35Ni)";"carbon disulfide";"carbon bisulfide";"75-15-0";"CS2";"solvents";"";"100";"25 – 225";"<20";"219";"";"";"";"";"";"";"";"";"";"";"";"";"";""
"22";"Nickel-Copper (400)";"carbon disulfide";"carbon bisulfide";"75-15-0";"CS2";"solvents";"";"100";"25 – 75";"<20";"219";"";"";"";"";"";"";"";"";"";"";"";"";"";""
"23";"Nickel-Copper (400)";"carbon disulfide";"carbon bisulfide";"75-15-0";"CS2";"solvents";"";"100";"175 – 225";"<20";"219";"";"";"";"";"";"";"";"";"";"";"";"";"";""
"24";"Ni-Cr-Fe Alloy (600/ 690)";"carbon disulfide";"carbon bisulfide";"75-15-0";"CS2";"solvents";"";"100";"25 – 75";"<20";"219";"";"";"";"";"";"";"";"";"";"";"";"";"";""
"25";"Niobium (Columbium)";"carbon disulfide";"carbon bisulfide";"75-15-0";"CS2";"solvents";"";"100";"140";"<2";"220";"";"";"";"";"";"";"";"";"";"";"";"";"";""
"26";"Silicon Cast Iron (14Si)";"carbon disulfide";"carbon bisulfide";"75-15-0";"CS2";"solvents";"";"100";"52 – 237";"<2";"218";"";"";"";"";"";"";"";"";"";"";"";"";"";""
"27";"Silver";"carbon disulfide";"carbon bisulfide";"75-15-0";"CS2";"solvents";"";"100";"25 – 75";"<20";"219";"";"";"";"";"";"";"";"";"";"";"";"";"";""
"28";"Steels, Carbon/ Low Alloy";"carbon disulfide";"carbon bisulfide";"75-15-0";"CS2";"solvents";"";"100";"25 – 225";"<20";"219";"";"";"";"";"";"";"";"";"";"";"";"";"";""
"29";"Superferritic Stainless Steel (26-1)";"carbon disulfide";"carbon bisulfide";"75-15-0";"CS2";"solvents";"";"100";"25 – 225";"<20";"219";"";"";"";"";"";"";"";"";"";"";"";"";"";""
"30";"Tantalum";"carbon disulfide";"carbon bisulfide";"75-15-0";"CS2";"solvents";"";"100";"25 – 125";"<2";"219";"";"";"";"";"";"";"";"";"";"";"";"";"";""
"31";"Titanium, Unalloyed";"carbon disulfide";"carbon bisulfide";"75-15-0";"CS2";"solvents";"";"100";"25 – 225";"<2";"219";"";"";"";"";"";"";"";"";"";"";"";"";"";""
"";"";"";"";"";"";"";"";"";"";"";"";"";"";"";"";"";"";"";"";"";"";"";"";"";""
"";"";"";"";"";"";"";"";"";"";"";"";"";"";"";"";"";"";"";"";"";"";"";"";"";""
"Corrosion Survey Database (COR•SUR) © 2002 NACE International";"";"";"";"";"";"";"";"";"";"";"";"";"";"";"";"";"";"";"";"";"";"";"";"";""

File: data/corrosion_data/TableData - 2024-11-08T200847.994.csv
sep=;
"Title: Corrosion Survey Database (COR•SUR)";"";"";"";"";"";"";"";"";"";"";"";"";"";"";"";"";"";"";"";"";"";"";"";"";""
"Table: Carbon tetrachloride";"";"";"";"";"";"";"";"";"";"";"";"";"";"";"";"";"";"";"";"";"";"";"";"";""
"DOWNLOAD SHOWS ONLY THE DISPLAYED DATA, UP TO 50 ROWS";"";"";"";"";"";"";"";"";"";"";"";"";"";"";"";"";"";"";"";"";"";"";"";"";""
"No.";"material or substance name";"exposure medium";"exposure medium synonym";"exposure medium CAS RN";"exposure medium formula";"exposure medium class";"warnings";"resistance note";"conc. (%)";"temp. (°F)";"corrosion rate (mil/yr)";"test note";"reference";"";"";"";"";"";"";"";"";"";"";"";""
"1";"Alloy 20-25-4Mo (904L)";"carbon tetrachloride";"tetrachloromethane";"56-23-5";"CCl4";"solvents";"";"";"100";"25 – 225";"<2";"";"30,167,210,219";"";"";"";"";"";"";"";"";"";"";"";""
"2";"Alloy 20-25-6Mo (254SMO/ 6XN)";"carbon tetrachloride";"tetrachloromethane";"56-23-5";"CCl4";"solvents";"";"";"100";"68 – 169";"<2";"";"30,167,210";"";"";"";"";"";"";"";"";"";"";"";""
"3";"Alloy 20-38-3-3Cu (20Cb3/ 825)";"carbon tetrachloride";"tetrachloromethane";"56-23-5";"CCl4";"solvents";"";"";"100";"68 – 169";"<2";"";"30,167,210";"";"";"";"";"";"";"";"";"";"";"";""
"4";"Alloy 30-44-5-3W (G-30)";"carbon tetrachloride";"tetrachloromethane";"56-23-5";"CCl4";"solvents";"";"";"100";"68 – 169";"<2";"";"30,167,210";"";"";"";"";"";"";"";"";"";"";"";""
"5";"Aluminum Alloy (3003/ 5154)";"carbon tetrachloride";"tetrachloromethane";"56-23-5";"CCl4";"solvents";"hazardous!";"";"100";"25 – 75";"<2";"";"30,210,219,220";"";"";"";"";"";"";"";"";"";"";"";""
"6";"Aluminum Alloy (3003/ 5154)";"carbon tetrachloride";"tetrachloromethane";"56-23-5";"CCl4";"solvents";"possible hazard";"";"100";"75 – 175";">50";"";"30,210,219,220";"";"";"";"";"";"";"";"";"";"";"";""
"7";"Austenitic Cr-Ni Stainless Steel (18-8; 304/ 304L/ 347)";"carbon tetrachloride";"tetrachloromethane";"56-23-5";"CCl4";"solvents";"";"pitting; stress corrosion cracking";"100";"25 – 225";"<2";"";"30,210,219,220";"";"";"";"";"";"";"";"";"";"";"";""
"8";"Austenitic Cr-Ni-Mo Stainless Steel (17-12-3; 316L/ 317L)";"carbon tetrachloride";"tetrachloromethane";"56-23-5";"CCl4";"solvents";"";"pitting; stress corrosion cracking";"100";"25 – 225";"<2";"";"30,210,219";"";"";"";"";"";"";"";"";"";"";"";""
"9";"Austenitic Cr-Ni-Mo Stainless Steel (17-12-3; 316L/ 317L)";"carbon tetrachloride";"tetrachloromethane";"56-23-5";"CCl4";"solvents";"";"";"100";"425 – 475";">50";"";"30,210,219";"";"";"";"";"";"";"";"";"";"";"";""
"10";"Brass (>15Zn)";"carbon tetrachloride";"tetrachloromethane";"56-23-5";"CCl4";"solvents";"";"";"100";"25 – 175";"<20";"";"30,210,219,220";"";"";"";"";"";"";"";"";"";"";"";""
"11";"Cast Iron, Gray/ Ductile";"carbon tetrachloride";"tetrachloromethane";"56-23-5";"CCl4";"solvents";"";"";"100";"25 – 75";"20 – 50";"";"30,210,219,220";"";"";"";"";"";"";"";"";"";"";"";""
"12";"Copper/ Bronze/ Low Brass";"carbon tetrachloride";"tetrachloromethane";"56-23-5";"CCl4";"solvents";"";"";"100";"25 – 175";"<2";"";"30,210,219,220";"";"";"";"";"";"";"";"";"";"";"";""
"13";"Copper-Nickel";"carbon tetrachloride";"tetrachloromethane";"56-23-5";"CCl4";"solvents";"";"";"100";"25 – 175";"<2";"";"30,210,219";"";"";"";"";"";"";"";"";"";"";"";""
"14";"Cr Stainless Steel (12Cr)";"carbon tetrachloride";"tetrachloromethane";"56-23-5";"CCl4";"solvents";"";"pitting";"100";"25 – 75";"<20";"";"30,210,219,220";"";"";"";"";"";"";"";"";"";"";"";""
"15";"Cr Stainless Steel (17Cr)";"carbon tetrachloride";"tetrachloromethane";"56-23-5";"CCl4";"solvents";"";"pitting";"100";"25 – 75";"<2";"";"30,210,219";"";"";"";"";"";"";"";"";"";"";"";""
"16";"Duplex Stainless Steel (25-6-3)";"carbon tetrachloride";"tetrachloromethane";"56-23-5";"CCl4";"solvents";"";"";"100";"68 – 169";"<2";"";"30,167,210";"";"";"";"";"";"";"";"";"";"";"";""
"17";"Lead";"carbon tetrachloride";"tetrachloromethane";"56-23-5";"CCl4";"solvents";"";"";"100";"25 – 175";"<2";"";"30,210,219,220";"";"";"";"";"";"";"";"";"";"";"";""
"18";"Mo Superalloy (Ni-Cr-Fe-9Mo; 625/ 725)";"carbon tetrachloride";"tetrachloromethane";"56-23-5";"CCl4";"solvents";"";"";"100";"25 – 225";"<2";"";"30,210,219";"";"";"";"";"";"";"";"";"";"";"";""
"19";"Mo Superalloy (Ni-Cr-Fe-9Mo; 625/ 725)";"carbon tetrachloride";"tetrachloromethane";"56-23-5";"CCl4";"solvents";"";"";"100";"225 – 275";"<20";"";"30,210,219";"";"";"";"";"";"";"";"";"";"";"";""
"20";"Mo Superalloy (Ni-16Cr-16Mo; C276)";"carbon tetrachloride";"tetrachloromethane";"56-23-5";"CCl4";"solvents";"";"";"100";"25 – 225";"<2";"";"30,210,219";"";"";"";"";"";"";"";"";"";"";"";""
"21";"Mo Superalloy (Ni-16Cr-16Mo; C276)";"carbon tetrachloride";"tetrachloromethane";"56-23-5";"CCl4";"solvents";"";"";"100";"225 – 275";"<20";"";"30,210,219";"";"";"";"";"";"";"";"";"";"";"";""
"22";"Mo Superalloy (Ni-20Cr-16Mo-4W; 686)";"carbon tetrachloride";"tetrachloromethane";"56-23-5";"CCl4";"solvents";"";"";"100";"25 – 225";"<2";"";"30,210,219";"";"";"";"";"";"";"";"";"";"";"";""
"23";"Mo Superalloy (Ni-20Cr-16Mo-4W; 686)";"carbon tetrachloride";"tetrachloromethane";"56-23-5";"CCl4";"solvents";"";"";"100";"225 – 275";"<20";"";"30,210,219";"";"";"";"";"";"";"";"";"";"";"";""
"24";"Mo Superalloy (Ni-22Cr-16Mo; C22/ 59)";"carbon tetrachloride";"tetrachloromethane";"56-23-5";"CCl4";"solvents";"";"";"100";"25 – 225";"<2";"";"30,210,219";"";"";"";"";"";"";"";"";"";"";"";""
"25";"Mo Superalloy (Ni-22Cr-16Mo; C22/ 59)";"carbon tetrachloride";"tetrachloromethane";"56-23-5";"CCl4";"solvents";"";"";"100";"225 – 275";"<20";"";"30,210,219";"";"";"";"";"";"";"";"";"";"";"";""
"26";"Mo Superalloy (Ni-23Cr-16Mo-1Cu; C20000)";"carbon tetrachloride";"tetrachloromethane";"56-23-5";"CCl4";"solvents";"";"";"100";"25 – 225";"<2";"";"30,210,219";"";"";"";"";"";"";"";"";"";"";"";""
"27";"Mo Superalloy (Ni-23Cr-16Mo-1Cu; C20000)";"carbon tetrachloride";"tetrachloromethane";"56-23-5";"CCl4";"solvents";"";"";"100";"225 – 275";"<20";"";"30,210,219";"";"";"";"";"";"";"";"";"";"";"";""
"28";"Nickel (200)";"carbon tetrachloride";"tetrachloromethane";"56-23-5";"CCl4";"solvents";"";"";"100";"25 – 225";"<2";"";"30,210,219,220";"";"";"";"";"";"";"";"";"";"";"";""
"29";"Nickel Cast Iron (15-35Ni)";"carbon tetrachloride";"tetrachloromethane";"56-23-5";"CCl4";"solvents";"";"";"100";"25 – 225";"<20";"";"30,210,219,220";"";"";"";"";"";"";"";"";"";"";"";""
"30";"Nickel-Copper (400)";"carbon tetrachloride";"tetrachloromethane";"56-23-5";"CCl4";"solvents";"";"";"100";"25 – 225";"<2";"";"30,210,219,220";"";"";"";"";"";"";"";"";"";"";"";""
"31";"Ni-Cr-Fe Alloy (600/ 690)";"carbon tetrachloride";"tetrachloromethane";"56-23-5";"CCl4";"solvents";"";"";"100";"25 – 225";"<2";"";"30,210,219,220";"";"";"";"";"";"";"";"";"";"";"";""
"32";"Ni-Mo Alloy (Ni-30Mo; B-2)";"carbon tetrachloride";"tetrachloromethane";"56-23-5";"CCl4";"solvents";"";"";"100";"75 – 175";"<2";"";"30,210,219";"";"";"";"";"";"";"";"";"";"";"";""
"33";"Ni-Mo Alloy (Ni-30Mo; B-2)";"carbon tetrachloride";"tetrachloromethane";"56-23-5";"CCl4";"solvents";"";"";"100";"175 – 325";"<20";"";"30,210,219";"";"";"";"";"";"";"";"";"";"";"";""
"34";"Silicon Cast Iron (14Si)";"carbon tetrachloride";"tetrachloromethane";"56-23-5";"CCl4";"solvents";"";"";"100";"52 – 237";"<2";"no water";"30,210,218";"";"";"";"";"";"";"";"";"";"";"";""
"35";"Silver";"carbon tetrachloride";"tetrachloromethane";"56-23-5";"CCl4";"solvents";"";"";"100";"25 – 225";"<2";"";"30,210,219,220";"";"";"";"";"";"";"";"";"";"";"";""
"36";"Steels, Carbon/ Low Alloy";"carbon tetrachloride";"tetrachloromethane";"56-23-5";"CCl4";"solvents";"";"";"100";"25 – 75";"<20";"";"30,210,219,220";"";"";"";"";"";"";"";"";"";"";"";""
"37";"Tantalum";"carbon tetrachloride";"tetrachloromethane";"56-23-5";"CCl4";"solvents";"";"";"100";"25 – 225";"<2";"";"30,210,219,220";"";"";"";"";"";"";"";"";"";"";"";""
"38";"Titanium, Unalloyed";"carbon tetrachloride";"tetrachloromethane";"56-23-5";"CCl4";"solvents";"";"";"100";"25 – 225";"<2";"";"30,210,219,220";"";"";"";"";"";"";"";"";"";"";"";""
"39";"Zirconium";"carbon tetrachloride";"tetrachloromethane";"56-23-5";"CCl4";"solvents";"";"";"100";"25 – 225";"<2";"";"30,210,219,220";"";"";"";"";"";"";"";"";"";"";"";""
"";"";"";"";"";"";"";"";"";"";"";"";"";"";"";"";"";"";"";"";"";"";"";"";"";""
"";"";"";"";"";"";"";"";"";"";"";"";"";"";"";"";"";"";"";"";"";"";"";"";"";""
"Corrosion Survey Database (COR•SUR) © 2002 NACE International";"";"";"";"";"";"";"";"";"";"";"";"";"";"";"";"";"";"";"";"";"";"";"";"";""

File: data/corrosion_data/TableData - 2024-11-08T200907.274.csv
sep=;
"Title: Corrosion Survey Database (COR•SUR)";"";"";"";"";"";"";"";"";"";"";"";"";"";"";"";"";"";"";"";"";"";"";"";"";""
"Table: Ethylene dibromide";"";"";"";"";"";"";"";"";"";"";"";"";"";"";"";"";"";"";"";"";"";"";"";"";""
"DOWNLOAD SHOWS ONLY THE DISPLAYED DATA, UP TO 50 ROWS";"";"";"";"";"";"";"";"";"";"";"";"";"";"";"";"";"";"";"";"";"";"";"";"";""
"No.";"material or substance name";"exposure medium";"exposure medium synonym";"exposure medium CAS RN";"exposure medium formula";"exposure medium class";"warnings";"conc. (%)";"temp. (°F)";"corrosion rate (mil/yr)";"reference";"";"";"";"";"";"";"";"";"";"";"";"";"";""
"1";"Alloy 20-25-4Mo (904L)";"ethylene dibromide";"1,2-dibromoethane";"106-93-4";"C2H4Br2";"solvents";"";"100";"68";"<2";"173,210,219";"";"";"";"";"";"";"";"";"";"";"";"";"";""
"2";"Alloy 20-25-4Mo (904L)";"ethylene dibromide";"1,2-dibromoethane";"106-93-4";"C2H4Br2";"solvents";"";"100";"70 – 225";"<20";"173,210,219";"";"";"";"";"";"";"";"";"";"";"";"";"";""
"3";"Alloy 20-25-6Mo (254SMO/ 6XN)";"ethylene dibromide";"1,2-dibromoethane";"106-93-4";"C2H4Br2";"solvents";"";"100";"68";"<2";"173,210";"";"";"";"";"";"";"";"";"";"";"";"";"";""
"4";"Alloy 20-38-3-3Cu (20Cb3/ 825)";"ethylene dibromide";"1,2-dibromoethane";"106-93-4";"C2H4Br2";"solvents";"";"100";"68";"<2";"173,210,219";"";"";"";"";"";"";"";"";"";"";"";"";"";""
"5";"Alloy 20-38-3-3Cu (20Cb3/ 825)";"ethylene dibromide";"1,2-dibromoethane";"106-93-4";"C2H4Br2";"solvents";"";"100";"70 – 225";"<20";"173,210,219";"";"";"";"";"";"";"";"";"";"";"";"";"";""
"6";"Alloy 30-44-5-3W (G-30)";"ethylene dibromide";"1,2-dibromoethane";"106-93-4";"C2H4Br2";"solvents";"";"100";"68";"<2";"173,210,219";"";"";"";"";"";"";"";"";"";"";"";"";"";""
"7";"Alloy 30-44-5-3W (G-30)";"ethylene dibromide";"1,2-dibromoethane";"106-93-4";"C2H4Br2";"solvents";"";"100";"70 – 225";"<20";"173,210,219";"";"";"";"";"";"";"";"";"";"";"";"";"";""
"8";"Aluminum Alloy (3003/ 5154)";"ethylene dibromide";"1,2-dibromoethane";"106-93-4";"C2H4Br2";"solvents";"hazardous!";"100";"25 – 125";"<20";"210,219,220";"";"";"";"";"";"";"";"";"";"";"";"";"";""
"9";"Aluminum Alloy (3003/ 5154)";"ethylene dibromide";"1,2-dibromoethane";"106-93-4";"C2H4Br2";"solvents";"possible hazard";"100";"125 – 225";">50";"210,219,220";"";"";"";"";"";"";"";"";"";"";"";"";"";""
"10";"Austenitic Cr-Ni Stainless Steel (18-8; 304/ 304L/ 347)";"ethylene dibromide";"1,2-dibromoethane";"106-93-4";"C2H4Br2";"solvents";"";"100";"25 – 175";"<20";"210,219,220";"";"";"";"";"";"";"";"";"";"";"";"";"";""
"11";"Austenitic Cr-Ni Stainless Steel (18-8; 304/ 304L/ 347)";"ethylene dibromide";"1,2-dibromoethane";"106-93-4";"C2H4Br2";"solvents";"";"100";"175 – 225";"20 – 50";"210,219,220";"";"";"";"";"";"";"";"";"";"";"";"";"";""
"12";"Austenitic Cr-Ni-Mo Stainless Steel (17-12-3; 316L/ 317L)";"ethylene dibromide";"1,2-dibromoethane";"106-93-4";"C2H4Br2";"solvents";"";"100";"25 – 225";"<20";"210,219";"";"";"";"";"";"";"";"";"";"";"";"";"";""
"13";"Brass (>15Zn)";"ethylene dibromide";"1,2-dibromoethane";"106-93-4";"C2H4Br2";"solvents";"";"100";"25 – 175";"<20";"210,219,220";"";"";"";"";"";"";"";"";"";"";"";"";"";""
"14";"Brass (>15Zn)";"ethylene dibromide";"1,2-dibromoethane";"106-93-4";"C2H4Br2";"solvents";"";"100";"175 – 225";">50";"210,219,220";"";"";"";"";"";"";"";"";"";"";"";"";"";""
"15";"Brass (>15Zn)";"ethylene dibromide";"1,2-dibromoethane";"106-93-4";"C2H4Br2";"solvents";"";"100";"275 – 325";"<20";"210,219,220";"";"";"";"";"";"";"";"";"";"";"";"";"";""
"16";"Cast Iron, Gray/ Ductile";"ethylene dibromide";"1,2-dibromoethane";"106-93-4";"C2H4Br2";"solvents";"";"100";"25 – 75";">50";"210,219";"";"";"";"";"";"";"";"";"";"";"";"";"";""
"17";"Copper/ Bronze/ Low Brass";"ethylene dibromide";"1,2-dibromoethane";"106-93-4";"C2H4Br2";"solvents";"";"100";"25 – 175";"<20";"210,219,220";"";"";"";"";"";"";"";"";"";"";"";"";"";""
"18";"Copper/ Bronze/ Low Brass";"ethylene dibromide";"1,2-dibromoethane";"106-93-4";"C2H4Br2";"solvents";"";"100";"175 – 225";">50";"210,219,220";"";"";"";"";"";"";"";"";"";"";"";"";"";""
"19";"Copper-Nickel";"ethylene dibromide";"1,2-dibromoethane";"106-93-4";"C2H4Br2";"solvents";"";"100";"25 – 175";"<20";"210,219";"";"";"";"";"";"";"";"";"";"";"";"";"";""
"20";"Copper-Nickel";"ethylene dibromide";"1,2-dibromoethane";"106-93-4";"C2H4Br2";"solvents";"";"100";"175 – 225";">50";"210,219";"";"";"";"";"";"";"";"";"";"";"";"";"";""
"21";"Cr Stainless Steel (12Cr)";"ethylene dibromide";"1,2-dibromoethane";"106-93-4";"C2H4Br2";"solvents";"";"100";"25 – 75";"20 – 50";"210,219";"";"";"";"";"";"";"";"";"";"";"";"";"";""
"22";"Cr Stainless Steel (17Cr)";"ethylene dibromide";"1,2-dibromoethane";"106-93-4";"C2H4Br2";"solvents";"";"100";"25 – 75";"<20";"210,219";"";"";"";"";"";"";"";"";"";"";"";"";"";""
"23";"Duplex Stainless Steel (25-6-3)";"ethylene dibromide";"1,2-dibromoethane";"106-93-4";"C2H4Br2";"solvents";"";"100";"68";"<2";"173,210";"";"";"";"";"";"";"";"";"";"";"";"";"";""
"24";"Gold/ Platinum";"ethylene dibromide";"1,2-dibromoethane";"106-93-4";"C2H4Br2";"solvents";"";"100";"25 – 225";"<2";"210,219";"";"";"";"";"";"";"";"";"";"";"";"";"";""
"25";"Lead";"ethylene dibromide";"1,2-dibromoethane";"106-93-4";"C2H4Br2";"solvents";"";"100";"25 – 75";"<2";"210,219,220";"";"";"";"";"";"";"";"";"";"";"";"";"";""
"26";"Lead";"ethylene dibromide";"1,2-dibromoethane";"106-93-4";"C2H4Br2";"solvents";"";"100";"175 – 225";">50";"210,219,220";"";"";"";"";"";"";"";"";"";"";"";"";"";""
"27";"Mo Superalloy (Ni-Cr-Fe-9Mo; 625/ 725)";"ethylene dibromide";"1,2-dibromoethane";"106-93-4";"C2H4Br2";"solvents";"";"100";"25 – 225";"<20";"210,219";"";"";"";"";"";"";"";"";"";"";"";"";"";""
"28";"Mo Superalloy (Ni-16Cr-16Mo; C276)";"ethylene dibromide";"1,2-dibromoethane";"106-93-4";"C2H4Br2";"solvents";"";"100";"25 – 225";"<20";"210,219";"";"";"";"";"";"";"";"";"";"";"";"";"";""
"29";"Mo Superalloy (Ni-20Cr-16Mo-4W; 686)";"ethylene dibromide";"1,2-dibromoethane";"106-93-4";"C2H4Br2";"solvents";"";"100";"25 – 225";"<20";"210,219";"";"";"";"";"";"";"";"";"";"";"";"";"";""
"30";"Mo Superalloy (Ni-22Cr-16Mo; C22/ 59)";"ethylene dibromide";"1,2-dibromoethane";"106-93-4";"C2H4Br2";"solvents";"";"100";"25 – 225";"<20";"210,219";"";"";"";"";"";"";"";"";"";"";"";"";"";""
"31";"Mo Superalloy (Ni-23Cr-16Mo-1Cu; C20000)";"ethylene dibromide";"1,2-dibromoethane";"106-93-4";"C2H4Br2";"solvents";"";"100";"25 – 225";"<20";"210,219";"";"";"";"";"";"";"";"";"";"";"";"";"";""
"32";"Nickel (200)";"ethylene dibromide";"1,2-dibromoethane";"106-93-4";"C2H4Br2";"solvents";"";"100";"25 – 225";"<20";"210,219";"";"";"";"";"";"";"";"";"";"";"";"";"";""
"33";"Nickel Cast Iron (15-35Ni)";"ethylene dibromide";"1,2-dibromoethane";"106-93-4";"C2H4Br2";"solvents";"";"100";"25 – 75";"20 – 50";"210,219";"";"";"";"";"";"";"";"";"";"";"";"";"";""
"34";"Nickel Cast Iron (15-35Ni)";"ethylene dibromide";"1,2-dibromoethane";"106-93-4";"C2H4Br2";"solvents";"";"100";"125 – 175";">50";"210,219";"";"";"";"";"";"";"";"";"";"";"";"";"";""
"35";"Nickel-Copper (400)";"ethylene dibromide";"1,2-dibromoethane";"106-93-4";"C2H4Br2";"solvents";"";"100";"25 – 225";"<20";"210,219";"";"";"";"";"";"";"";"";"";"";"";"";"";""
"36";"Ni-Cr-Fe Alloy (600/ 690)";"ethylene dibromide";"1,2-dibromoethane";"106-93-4";"C2H4Br2";"solvents";"";"100";"25 – 225";"<20";"210,219";"";"";"";"";"";"";"";"";"";"";"";"";"";""
"37";"Ni-Mo Alloy (Ni-30Mo; B-2)";"ethylene dibromide";"1,2-dibromoethane";"106-93-4";"C2H4Br2";"solvents";"";"100";"25 – 225";"<20";"210,219";"";"";"";"";"";"";"";"";"";"";"";"";"";""
"38";"Silicon Cast Iron (14Si)";"ethylene dibromide";"1,2-dibromoethane";"106-93-4";"C2H4Br2";"solvents";"";"100";"52 – 237";"<20";"210,218";"";"";"";"";"";"";"";"";"";"";"";"";"";""
"39";"Silver";"ethylene dibromide";"1,2-dibromoethane";"106-93-4";"C2H4Br2";"solvents";"";"100";"25 – 225";"<20";"210,219";"";"";"";"";"";"";"";"";"";"";"";"";"";""
"40";"Steels, Carbon/ Low Alloy";"ethylene dibromide";"1,2-dibromoethane";"106-93-4";"C2H4Br2";"solvents";"";"100";"25 – 75";"<2";"210,219,220";"";"";"";"";"";"";"";"";"";"";"";"";"";""
"41";"Tantalum";"ethylene dibromide";"1,2-dibromoethane";"106-93-4";"C2H4Br2";"solvents";"";"100";"25 – 275";"<2";"210,219";"";"";"";"";"";"";"";"";"";"";"";"";"";""
"42";"Titanium, Unalloyed";"ethylene dibromide";"1,2-dibromoethane";"106-93-4";"C2H4Br2";"solvents";"";"100";"68";"<2";"173,210,219";"";"";"";"";"";"";"";"";"";"";"";"";"";""
"43";"Titanium, Unalloyed";"ethylene dibromide";"1,2-dibromoethane";"106-93-4";"C2H4Br2";"solvents";"";"100";"70 – 225";"<20";"173,210,219";"";"";"";"";"";"";"";"";"";"";"";"";"";""
"44";"Zirconium";"ethylene dibromide";"1,2-dibromoethane";"106-93-4";"C2H4Br2";"solvents";"";"100";"25 – 225";"<20";"210,219";"";"";"";"";"";"";"";"";"";"";"";"";"";""
"";"";"";"";"";"";"";"";"";"";"";"";"";"";"";"";"";"";"";"";"";"";"";"";"";""
"";"";"";"";"";"";"";"";"";"";"";"";"";"";"";"";"";"";"";"";"";"";"";"";"";""
"Corrosion Survey Database (COR•SUR) © 2002 NACE International";"";"";"";"";"";"";"";"";"";"";"";"";"";"";"";"";"";"";"";"";"";"";"";"";""

File: data/corrosion_data/TableData - 2024-11-08T200912.305.csv
sep=;
"Title: Corrosion Survey Database (COR•SUR)";"";"";"";"";"";"";"";"";"";"";"";"";"";"";"";"";"";"";"";"";"";"";"";"";""
"Table: Ethylene dichloride";"";"";"";"";"";"";"";"";"";"";"";"";"";"";"";"";"";"";"";"";"";"";"";"";""
"DOWNLOAD SHOWS ONLY THE DISPLAYED DATA, UP TO 50 ROWS";"";"";"";"";"";"";"";"";"";"";"";"";"";"";"";"";"";"";"";"";"";"";"";"";""
"No.";"material or substance name";"exposure medium";"exposure medium synonym";"exposure medium CAS RN";"exposure medium formula";"exposure medium class";"warnings";"resistance note";"conc. (%)";"temp. (°F)";"corrosion rate (mil/yr)";"reference";"";"";"";"";"";"";"";"";"";"";"";"";""
"1";"Alloy 20-25-4Mo (904L)";"ethylene dichloride";"1,2-dichloroethane";"107-06-2";"C2H4Cl2";"solvents";"";"pitting; stress corrosion cracking";"100";"0 – 225";"<2";"173,210,219";"";"";"";"";"";"";"";"";"";"";"";"";""
"2";"Alloy 20-25-6Mo (254SMO/ 6XN)";"ethylene dichloride";"1,2-dichloroethane";"107-06-2";"C2H4Cl2";"solvents";"";"";"100";"0 – 183";"<2";"173,210";"";"";"";"";"";"";"";"";"";"";"";"";""
"3";"Alloy 20-38-3-3Cu (20Cb3/ 825)";"ethylene dichloride";"1,2-dichloroethane";"107-06-2";"C2H4Cl2";"solvents";"";"";"100";"0 – 225";"<2";"173,210,219";"";"";"";"";"";"";"";"";"";"";"";"";""
"4";"Alloy 30-44-5-3W (G-30)";"ethylene dichloride";"1,2-dichloroethane";"107-06-2";"C2H4Cl2";"solvents";"";"";"100";"0 – 225";"<2";"173,210,219";"";"";"";"";"";"";"";"";"";"";"";"";""
"5";"Aluminum Alloy (3003/ 5154)";"ethylene dichloride";"1,2-dichloroethane";"107-06-2";"C2H4Cl2";"solvents";"hazardous!";"";"100";"25 – 225";"<20";"210,219,220";"";"";"";"";"";"";"";"";"";"";"";"";""
"6";"Austenitic Cr-Ni Stainless Steel (18-8; 304/ 304L/ 347)";"ethylene dichloride";"1,2-dichloroethane";"107-06-2";"C2H4Cl2";"solvents";"";"pitting; stress corrosion cracking";"100";"25 – 175";"<2";"210,219,220";"";"";"";"";"";"";"";"";"";"";"";"";""
"7";"Austenitic Cr-Ni-Mo Stainless Steel (17-12-3; 316L/ 317L)";"ethylene dichloride";"1,2-dichloroethane";"107-06-2";"C2H4Cl2";"solvents";"";"pitting; stress corrosion cracking";"100";"25 – 225";"<2";"210,219";"";"";"";"";"";"";"";"";"";"";"";"";""
"8";"Brass (>15Zn)";"ethylene dichloride";"1,2-dichloroethane";"107-06-2";"C2H4Cl2";"solvents";"";"";"100";"25 – 175";"20 – 50";"210,219";"";"";"";"";"";"";"";"";"";"";"";"";""
"9";"Brass (>15Zn)";"ethylene dichloride";"1,2-dichloroethane";"107-06-2";"C2H4Cl2";"solvents";"";"";"100";"175 – 225";"<20";"210,219";"";"";"";"";"";"";"";"";"";"";"";"";""
"10";"Cast Iron, Gray/ Ductile";"ethylene dichloride";"1,2-dichloroethane";"107-06-2";"C2H4Cl2";"solvents";"";"";"100";"25 – 225";"<20";"210,219,220";"";"";"";"";"";"";"";"";"";"";"";"";""
"11";"Copper/ Bronze/ Low Brass";"ethylene dichloride";"1,2-dichloroethane";"107-06-2";"C2H4Cl2";"solvents";"";"";"100";"25 – 175";"20 – 50";"210,219,220";"";"";"";"";"";"";"";"";"";"";"";"";""
"12";"Copper/ Bronze/ Low Brass";"ethylene dichloride";"1,2-dichloroethane";"107-06-2";"C2H4Cl2";"solvents";"";"";"100";"175 – 225";"<20";"210,219,220";"";"";"";"";"";"";"";"";"";"";"";"";""
"13";"Cr Stainless Steel (12Cr)";"ethylene dichloride";"1,2-dichloroethane";"107-06-2";"C2H4Cl2";"solvents";"";"pitting";"100";"25 – 225";"<20";"210,219,220";"";"";"";"";"";"";"";"";"";"";"";"";""
"14";"Duplex Stainless Steel (25-6-3)";"ethylene dichloride";"1,2-dichloroethane";"107-06-2";"C2H4Cl2";"solvents";"";"";"100";"0 – 183";"<2";"173,210";"";"";"";"";"";"";"";"";"";"";"";"";""
"15";"Gold/ Platinum";"ethylene dichloride";"1,2-dichloroethane";"107-06-2";"C2H4Cl2";"solvents";"";"";"100";"25 – 225";"<2";"210,219,220";"";"";"";"";"";"";"";"";"";"";"";"";""
"16";"Lead";"ethylene dichloride";"1,2-dichloroethane";"107-06-2";"C2H4Cl2";"solvents";"";"";"100";"25 – 225";"<20";"210,219";"";"";"";"";"";"";"";"";"";"";"";"";""
"17";"Nickel (200)";"ethylene dichloride";"1,2-dichloroethane";"107-06-2";"C2H4Cl2";"solvents";"";"";"100";"25 – 225";"<20";"210,219,220";"";"";"";"";"";"";"";"";"";"";"";"";""
"18";"Nickel Cast Iron (15-35Ni)";"ethylene dichloride";"1,2-dichloroethane";"107-06-2";"C2H4Cl2";"solvents";"";"";"100";"25 – 225";"<20";"210,219,220";"";"";"";"";"";"";"";"";"";"";"";"";""
"19";"Nickel-Copper (400)";"ethylene dichloride";"1,2-dichloroethane";"107-06-2";"C2H4Cl2";"solvents";"";"";"100";"25 – 225";"<20";"210,219,220";"";"";"";"";"";"";"";"";"";"";"";"";""
"20";"Ni-Cr-Fe Alloy (600/ 690)";"ethylene dichloride";"1,2-dichloroethane";"107-06-2";"C2H4Cl2";"solvents";"";"";"100";"25 – 225";"<20";"210,219";"";"";"";"";"";"";"";"";"";"";"";"";""
"21";"Ni-Mo Alloy (Ni-30Mo; B-2)";"ethylene dichloride";"1,2-dichloroethane";"107-06-2";"C2H4Cl2";"solvents";"";"";"100";"25 – 225";"<2";"210,219,220";"";"";"";"";"";"";"";"";"";"";"";"";""
"22";"Silicon Cast Iron (14Si)";"ethylene dichloride";"1,2-dichloroethane";"107-06-2";"C2H4Cl2";"solvents";"";"";"100";"52 – 237";"<2";"210,218,220";"";"";"";"";"";"";"";"";"";"";"";"";""
"23";"Silver";"ethylene dichloride";"1,2-dichloroethane";"107-06-2";"C2H4Cl2";"solvents";"";"";"100";"25 – 225";"<20";"210,219";"";"";"";"";"";"";"";"";"";"";"";"";""
"24";"Steels, Carbon/ Low Alloy";"ethylene dichloride";"1,2-dichloroethane";"107-06-2";"C2H4Cl2";"solvents";"";"";"100";"25 – 225";"<20";"210,219,220";"";"";"";"";"";"";"";"";"";"";"";"";""
"25";"Tantalum";"ethylene dichloride";"1,2-dichloroethane";"107-06-2";"C2H4Cl2";"solvents";"";"";"100";"25 – 225";"<2";"210,219,220";"";"";"";"";"";"";"";"";"";"";"";"";""
"26";"Titanium, Unalloyed";"ethylene dichloride";"1,2-dichloroethane";"107-06-2";"C2H4Cl2";"solvents";"";"";"100";"0 – 225";"<2";"173,210,219";"";"";"";"";"";"";"";"";"";"";"";"";""
"27";"Zirconium";"ethylene dichloride";"1,2-dichloroethane";"107-06-2";"C2H4Cl2";"solvents";"";"";"100";"25 – 225";"<2";"210,219";"";"";"";"";"";"";"";"";"";"";"";"";""
"";"";"";"";"";"";"";"";"";"";"";"";"";"";"";"";"";"";"";"";"";"";"";"";"";""
"";"";"";"";"";"";"";"";"";"";"";"";"";"";"";"";"";"";"";"";"";"";"";"";"";""
"Corrosion Survey Database (COR•SUR) © 2002 NACE International";"";"";"";"";"";"";"";"";"";"";"";"";"";"";"";"";"";"";"";"";"";"";"";"";""
