Repository: Mahyar-rajabi94/TF_SDL

File: data/corrosion_data/TableData - 2024-11-08T200917.245.csv
sep=;
"Title: Corrosion Survey Database (COR•SUR)";"";"";"";"";"";"";"";"";"";"";"";"";"";"";"";"";"";"";"";"";"";"";"";"";""
"Table: Methylene chloride";"";"";"";"";"";"";"";"";"";"";"";"";"";"";"";"";"";"";"";"";"";"";"";"";""
"DOWNLOAD SHOWS ONLY THE DISPLAYED DATA, UP TO 50 ROWS";"";"";"";"";"";"";"";"";"";"";"";"";"";"";"";"";"";"";"";"";"";"";"";"";""
"No.";"material or substance name";"exposure medium";"exposure medium synonym";"exposure medium CAS RN";"exposure medium formula";"exposure medium class";"warnings";"resistance note";"conc. (%)";"temp. (°F)";"corrosion rate (mil/yr)";"test note";"reference";"";"";"";"";"";"";"";"";"";"";"";""
"1";"Alloy 20-38-3-3Cu (20Cb3/ 825)";"methylene chloride";"dichloromethane";"1975-09-02";"CH2Cl2";"solvents";"";"";"100";"52 – 190";"<2";"";"218,220";"";"";"";"";"";"";"";"";"";"";"";""
"2";"Alloy 20-38-3-3Cu (20Cb3/ 825)";"methylene chloride";"dichloromethane";"1975-09-02";"CH2Cl2";"solvents";"";"";"100";"190 – 237";"<20";"";"218,220";"";"";"";"";"";"";"";"";"";"";"";""
"3";"Alloy 30-44-5-3W (G-30)";"methylene chloride";"dichloromethane";"1975-09-02";"CH2Cl2";"solvents";"";"";"100";"52 – 190";"<2";"";"218,220";"";"";"";"";"";"";"";"";"";"";"";""
"4";"Alloy 30-44-5-3W (G-30)";"methylene chloride";"dichloromethane";"1975-09-02";"CH2Cl2";"solvents";"";"";"100";"190 – 237";"<20";"";"218,220";"";"";"";"";"";"";"";"";"";"";"";""
"5";"Aluminum Alloy (3003/ 5154)";"methylene chloride";"dichloromethane";"1975-09-02";"CH2Cl2";"solvents";"hazardous!";"";"100";"52 – 100";"<2";"~7 pH; no copper";"218,220";"";"";"";"";"";"";"";"";"";"";"";""
"6";"Aluminum Alloy (3003/ 5154)";"methylene chloride";"dichloromethane";"1975-09-02";"CH2Cl2";"solvents";"possible hazard";"";"100";"100 – 237";"<20";"";"218,220";"";"";"";"";"";"";"";"";"";"";"";""
"7";"Austenitic Cr-Ni Stainless Steel (18-8; 304/ 304L/ 347)";"methylene chloride";"dichloromethane";"1975-09-02";"CH2Cl2";"solvents";"";"pitting; stress corrosion";"100";"52 – 145";"<2";"";"218,220";"";"";"";"";"";"";"";"";"";"";"";""
"8";"Austenitic Cr-Ni Stainless Steel (18-8; 304/ 304L/ 347)";"methylene chloride";"dichloromethane";"1975-09-02";"CH2Cl2";"solvents";"";"";"100";"145 – 190";"<20";"";"218,220";"";"";"";"";"";"";"";"";"";"";"";""
"9";"Austenitic Cr-Ni Stainless Steel (18-8; 304/ 304L/ 347)";"methylene chloride";"dichloromethane";"1975-09-02";"CH2Cl2";"solvents";"";"";"100";"190 – 282";">50";"~7 pH";"218,220";"";"";"";"";"";"";"";"";"";"";"";""
"10";"Austenitic Cr-Ni-Mo Stainless Steel (17-12-3; 316L/ 317L)";"methylene chloride";"dichloromethane";"1975-09-02";"CH2Cl2";"solvents";"";"pitting; stress cracks";"100";"52 – 237";"<20";"";"218,220";"";"";"";"";"";"";"";"";"";"";"";""
"11";"Brass (>15Zn)";"methylene chloride";"dichloromethane";"1975-09-02";"CH2Cl2";"solvents";"";"";"100";"52 – 237";"<2";"";"218,220";"";"";"";"";"";"";"";"";"";"";"";""
"12";"Cast Iron, Gray/ Ductile";"methylene chloride";"dichloromethane";"1975-09-02";"CH2Cl2";"solvents";"";"";"100";"52 – 237";"<20";"no water";"218,220";"";"";"";"";"";"";"";"";"";"";"";""
"13";"Copper/ Bronze/ Low Brass";"methylene chloride";"dichloromethane";"1975-09-02";"CH2Cl2";"solvents";"";"";"100";"52 – 100";"<2";"";"218,220";"";"";"";"";"";"";"";"";"";"";"";""
"14";"Copper/ Bronze/ Low Brass";"methylene chloride";"dichloromethane";"1975-09-02";"CH2Cl2";"solvents";"";"";"100";"100 – 147";"20 – 50";"";"218,220";"";"";"";"";"";"";"";"";"";"";"";""
"15";"Gold/ Platinum";"methylene chloride";"dichloromethane";"1975-09-02";"CH2Cl2";"solvents";"";"";"100";"52 – 147";"<2";"platinum";"218,220";"";"";"";"";"";"";"";"";"";"";"";""
"16";"Lead";"methylene chloride";"dichloromethane";"1975-09-02";"CH2Cl2";"solvents";"";"";"100";"52 – 145";"<2";"~7 pH";"218,220";"";"";"";"";"";"";"";"";"";"";"";""
"17";"Lead";"methylene chloride";"dichloromethane";"1975-09-02";"CH2Cl2";"solvents";"";"";"100";"145 – 237";"<20";"";"218,220";"";"";"";"";"";"";"";"";"";"";"";""
"18";"Mo Superalloy (Ni-Cr-Fe-9Mo; 625/ 725)";"methylene chloride";"dichloromethane";"1975-09-02";"CH2Cl2";"solvents";"";"";"100";"52 – 237";"<2";"";"218,220";"";"";"";"";"";"";"";"";"";"";"";""
"19";"Mo Superalloy (Ni-16Cr-16Mo; C276)";"methylene chloride";"dichloromethane";"1975-09-02";"CH2Cl2";"solvents";"";"";"100";"52 – 237";"<2";"";"218,220";"";"";"";"";"";"";"";"";"";"";"";""
"20";"Mo Superalloy (Ni-20Cr-16Mo-4W; 686)";"methylene chloride";"dichloromethane";"1975-09-02";"CH2Cl2";"solvents";"";"";"100";"52 – 237";"<2";"";"218,220";"";"";"";"";"";"";"";"";"";"";"";""
"21";"Mo Superalloy (Ni-22Cr-16Mo; C22/ 59)";"methylene chloride";"dichloromethane";"1975-09-02";"CH2Cl2";"solvents";"";"";"100";"52 – 237";"<2";"";"218,220";"";"";"";"";"";"";"";"";"";"";"";""
"22";"Mo Superalloy (Ni-23Cr-16Mo-1Cu; C20000)";"methylene chloride";"dichloromethane";"1975-09-02";"CH2Cl2";"solvents";"";"";"100";"52 – 237";"<2";"";"218,220";"";"";"";"";"";"";"";"";"";"";"";""
"23";"Nickel (200)";"methylene chloride";"dichloromethane";"1975-09-02";"CH2Cl2";"solvents";"";"pitting";"100";"52 – 237";"<20";"";"218,220";"";"";"";"";"";"";"";"";"";"";"";""
"24";"Nickel Cast Iron (15-35Ni)";"methylene chloride";"dichloromethane";"1975-09-02";"CH2Cl2";"solvents";"";"";"100";"52 – 237";"<20";"no water";"218,220";"";"";"";"";"";"";"";"";"";"";"";""
"25";"Nickel-Copper (400)";"methylene chloride";"dichloromethane";"1975-09-02";"CH2Cl2";"solvents";"";"";"100";"52 – 100";"<2";">7 pH";"218,220";"";"";"";"";"";"";"";"";"";"";"";""
"26";"Nickel-Copper (400)";"methylene chloride";"dichloromethane";"1975-09-02";"CH2Cl2";"solvents";"";"";"100";"100 – 237";"<20";"";"218,220";"";"";"";"";"";"";"";"";"";"";"";""
"27";"Ni-Cr-Fe Alloy (600/ 690)";"methylene chloride";"dichloromethane";"1975-09-02";"CH2Cl2";"solvents";"";"";"100";"52 – 147";"<2";"";"218,220";"";"";"";"";"";"";"";"";"";"";"";""
"28";"Ni-Mo Alloy (Ni-30Mo; B-2)";"methylene chloride";"dichloromethane";"1975-09-02";"CH2Cl2";"solvents";"";"";"100";"52 – 237";"<2";"";"218,220";"";"";"";"";"";"";"";"";"";"";"";""
"29";"Silicon Cast Iron (14Si)";"methylene chloride";"dichloromethane";"1975-09-02";"CH2Cl2";"solvents";"";"";"100";"52 – 237";"<2";"7 pH";"218,220";"";"";"";"";"";"";"";"";"";"";"";""
"30";"Silver";"methylene chloride";"dichloromethane";"1975-09-02";"CH2Cl2";"solvents";"";"";"100";"52 – 237";"<2";"";"218,220";"";"";"";"";"";"";"";"";"";"";"";""
"31";"Steels, Carbon/ Low Alloy";"methylene chloride";"dichloromethane";"1975-09-02";"CH2Cl2";"solvents";"";"";"100";"52 – 100";"<2";"";"218,220";"";"";"";"";"";"";"";"";"";"";"";""
"32";"Steels, Carbon/ Low Alloy";"methylene chloride";"dichloromethane";"1975-09-02";"CH2Cl2";"solvents";"";"";"100";"100 – 237";"<20";"";"218,220";"";"";"";"";"";"";"";"";"";"";"";""
"33";"Tantalum";"methylene chloride";"dichloromethane";"1975-09-02";"CH2Cl2";"solvents";"";"";"100";"52 – 147";"<2";"";"218,220";"";"";"";"";"";"";"";"";"";"";"";""
"34";"Titanium, Unalloyed";"methylene chloride";"dichloromethane";"1975-09-02";"CH2Cl2";"solvents";"";"";"100";"52 – 237";"<2";"";"218,220";"";"";"";"";"";"";"";"";"";"";"";""
"";"";"";"";"";"";"";"";"";"";"";"";"";"";"";"";"";"";"";"";"";"";"";"";"";""
"";"";"";"";"";"";"";"";"";"";"";"";"";"";"";"";"";"";"";"";"";"";"";"";"";""
"Corrosion Survey Database (COR•SUR) © 2002 NACE International";"";"";"";"";"";"";"";"";"";"";"";"";"";"";"";"";"";"";"";"";"";"";"";"";""

File: data/corrosion_data/TableData - 2024-11-08T200923.062.csv
sep=;
"Title: Corrosion Survey Database (COR•SUR)";"";"";"";"";"";"";"";"";"";"";"";"";"";"";"";"";"";"";"";"";"";"";"";"";""
"Table: Trichloroethylene";"";"";"";"";"";"";"";"";"";"";"";"";"";"";"";"";"";"";"";"";"";"";"";"";""
"DOWNLOAD SHOWS ONLY THE DISPLAYED DATA, UP TO 50 ROWS";"";"";"";"";"";"";"";"";"";"";"";"";"";"";"";"";"";"";"";"";"";"";"";"";""
"No.";"material or substance name";"exposure medium";"exposure medium synonym";"exposure medium CAS RN";"exposure medium formula";"exposure medium class";"warnings";"conc. (%)";"temp. (°F)";"corrosion rate (mil/yr)";"test note";"reference";"";"";"";"";"";"";"";"";"";"";"";"";""
"1";"Alloy 20-25-4Mo (904L)";"trichloroethylene";"trichloroethene";"1979-01-06";"C2HCl3";"solvents";"";"100";"25 – 225";"<2";"";"108,204,219";"";"";"";"";"";"";"";"";"";"";"";"";""
"2";"Alloy 20-25-6Mo (254SMO/ 6XN)";"trichloroethylene";"trichloroethene";"1979-01-06";"C2HCl3";"solvents";"";"100";"189";"<2";"boiling point";"108,204";"";"";"";"";"";"";"";"";"";"";"";"";""
"3";"Alloy 20-38-3-3Cu (20Cb3/ 825)";"trichloroethylene";"trichloroethene";"1979-01-06";"C2HCl3";"solvents";"";"100";"25 – 225";"<2";"";"108,204,219,220";"";"";"";"";"";"";"";"";"";"";"";"";""
"4";"Alloy 20-38-3-3Cu (20Cb3/ 825)";"trichloroethylene";"trichloroethene";"1979-01-06";"C2HCl3";"solvents";"";"100";"189";"<2";"boiling point";"108,204,219,220";"";"";"";"";"";"";"";"";"";"";"";"";""
"5";"Alloy 30-44-5-3W (G-30)";"trichloroethylene";"trichloroethene";"1979-01-06";"C2HCl3";"solvents";"";"100";"25 – 225";"<2";"";"108,204,219,220";"";"";"";"";"";"";"";"";"";"";"";"";""
"6";"Alloy 30-44-5-3W (G-30)";"trichloroethylene";"trichloroethene";"1979-01-06";"C2HCl3";"solvents";"";"100";"189";"<2";"boiling point";"108,204,219,220";"";"";"";"";"";"";"";"";"";"";"";"";""
"7";"Aluminum Alloy (3003/ 5154)";"trichloroethylene";"trichloroethene";"1979-01-06";"C2HCl3";"solvents";"hazardous!";"100";"25 – 125";"<2";"";"108,219,220";"";"";"";"";"";"";"";"";"";"";"";"";""
"8";"Aluminum Alloy (3003/ 5154)";"trichloroethylene";"trichloroethene";"1979-01-06";"C2HCl3";"solvents";"possible hazard";"100";"125 – 225";"<20";"";"108,219,220";"";"";"";"";"";"";"";"";"";"";"";"";""
"9";"Austenitic Cr-Ni Stainless Steel (18-8; 304/ 304L/ 347)";"trichloroethylene";"trichloroethene";"1979-01-06";"C2HCl3";"solvents";"";"100";"25 – 175";"<2";"";"108,219,220";"";"";"";"";"";"";"";"";"";"";"";"";""
"10";"Austenitic Cr-Ni Stainless Steel (18-8; 304/ 304L/ 347)";"trichloroethylene";"trichloroethene";"1979-01-06";"C2HCl3";"solvents";"";"100";"175 – 225";">50";"condensate - from -4 to 107°C (25 to 225°F) rate is >50 mpy";"108,219,220";"";"";"";"";"";"";"";"";"";"";"";"";""
"11";"Austenitic Cr-Ni-Mo Stainless Steel (17-12-3; 316L/ 317L)";"trichloroethylene";"trichloroethene";"1979-01-06";"C2HCl3";"solvents";"";"100";"25 – 225";"<2";"";"108,219,220";"";"";"";"";"";"";"";"";"";"";"";"";""
"12";"Brass (>15Zn)";"trichloroethylene";"trichloroethene";"1979-01-06";"C2HCl3";"solvents";"";"100";"25 – 75";"<20";"";"108,219,220";"";"";"";"";"";"";"";"";"";"";"";"";""
"13";"Cast Iron, Gray/ Ductile";"trichloroethylene";"trichloroethene";"1979-01-06";"C2HCl3";"solvents";"";"100";"25 – 175";"<20";"";"108,219,220";"";"";"";"";"";"";"";"";"";"";"";"";""
"14";"Copper/ Bronze/ Low Brass";"trichloroethylene";"trichloroethene";"1979-01-06";"C2HCl3";"solvents";"";"100";"25 – 75";"<2";"";"108,219,220";"";"";"";"";"";"";"";"";"";"";"";"";""
"15";"Copper/ Bronze/ Low Brass";"trichloroethylene";"trichloroethene";"1979-01-06";"C2HCl3";"solvents";"";"100";"125 – 175";"<20";"";"108,219,220";"";"";"";"";"";"";"";"";"";"";"";"";""
"16";"Copper/ Bronze/ Low Brass";"trichloroethylene";"trichloroethene";"1979-01-06";"C2HCl3";"solvents";"";"100";"225 – 275";"20 – 50";"";"108,219,220";"";"";"";"";"";"";"";"";"";"";"";"";""
"17";"Cr Stainless Steel (12Cr)";"trichloroethylene";"trichloroethene";"1979-01-06";"C2HCl3";"solvents";"";"100";"25 – 225";"<20";"";"108,219";"";"";"";"";"";"";"";"";"";"";"";"";""
"18";"Cr Stainless Steel (17Cr)";"trichloroethylene";"trichloroethene";"1979-01-06";"C2HCl3";"solvents";"";"100";"25 – 225";"<20";"";"108,219";"";"";"";"";"";"";"";"";"";"";"";"";""
"19";"Duplex Stainless Steel (25-6-3)";"trichloroethylene";"trichloroethene";"1979-01-06";"C2HCl3";"solvents";"";"100";"189";"<2";"boiling point";"108,204";"";"";"";"";"";"";"";"";"";"";"";"";""
"20";"Lead";"trichloroethylene";"trichloroethene";"1979-01-06";"C2HCl3";"solvents";"";"100";"25 – 75";">50";"";"108,219,220";"";"";"";"";"";"";"";"";"";"";"";"";""
"21";"Mo Superalloy (Ni-Cr-Fe-9Mo; 625/ 725)";"trichloroethylene";"trichloroethene";"1979-01-06";"C2HCl3";"solvents";"";"100";"25 – 225";"<2";"";"108,219,220";"";"";"";"";"";"";"";"";"";"";"";"";""
"22";"Mo Superalloy (Ni-Cr-Fe-9Mo; 625/ 725)";"trichloroethylene";"trichloroethene";"1979-01-06";"C2HCl3";"solvents";"";"100";"225 – 275";">50";"condensate - from 79.5-135°C (175-275°F) rate is >50 mpy";"108,219,220";"";"";"";"";"";"";"";"";"";"";"";"";""
"23";"Mo Superalloy (Ni-16Cr-16Mo; C276)";"trichloroethylene";"trichloroethene";"1979-01-06";"C2HCl3";"solvents";"";"100";"25 – 225";"<2";"";"108,219,220";"";"";"";"";"";"";"";"";"";"";"";"";""
"24";"Mo Superalloy (Ni-16Cr-16Mo; C276)";"trichloroethylene";"trichloroethene";"1979-01-06";"C2HCl3";"solvents";"";"100";"225 – 275";">50";"condensate - from 79.5-135°C (175-275°F) rate is >50 mpy";"108,219,220";"";"";"";"";"";"";"";"";"";"";"";"";""
"25";"Mo Superalloy (Ni-20Cr-16Mo-4W; 686)";"trichloroethylene";"trichloroethene";"1979-01-06";"C2HCl3";"solvents";"";"100";"25 – 225";"<2";"";"108,219,220";"";"";"";"";"";"";"";"";"";"";"";"";""
"26";"Mo Superalloy (Ni-20Cr-16Mo-4W; 686)";"trichloroethylene";"trichloroethene";"1979-01-06";"C2HCl3";"solvents";"";"100";"225 – 275";">50";"condensate - from 79.5-135°C (175-275°F) rate is >50 mpy";"108,219,220";"";"";"";"";"";"";"";"";"";"";"";"";""
"27";"Mo Superalloy (Ni-22Cr-16Mo; C22/ 59)";"trichloroethylene";"trichloroethene";"1979-01-06";"C2HCl3";"solvents";"";"100";"25 – 225";"<2";"";"108,219,220";"";"";"";"";"";"";"";"";"";"";"";"";""
"28";"Mo Superalloy (Ni-22Cr-16Mo; C22/ 59)";"trichloroethylene";"trichloroethene";"1979-01-06";"C2HCl3";"solvents";"";"100";"225 – 275";">50";"condensate - from 79.5-135°C (175-275°F) rate is >50 mpy";"108,219,220";"";"";"";"";"";"";"";"";"";"";"";"";""
"29";"Mo Superalloy (Ni-23Cr-16Mo-1Cu; C20000)";"trichloroethylene";"trichloroethene";"1979-01-06";"C2HCl3";"solvents";"";"100";"25 – 225";"<2";"";"108,219,220";"";"";"";"";"";"";"";"";"";"";"";"";""
"30";"Mo Superalloy (Ni-23Cr-16Mo-1Cu; C20000)";"trichloroethylene";"trichloroethene";"1979-01-06";"C2HCl3";"solvents";"";"100";"225 – 275";">50";"condensate - from 79.5-135°C (175-275°F) rate is >50 mpy";"108,219,220";"";"";"";"";"";"";"";"";"";"";"";"";""
"31";"Nickel (200)";"trichloroethylene";"trichloroethene";"1979-01-06";"C2HCl3";"solvents";"";"100";"25 – 225";"<2";"";"108,219,220";"";"";"";"";"";"";"";"";"";"";"";"";""
"32";"Nickel (200)";"trichloroethylene";"trichloroethene";"1979-01-06";"C2HCl3";"solvents";"";"100";"225 – 275";">50";"condensate - from 79.5-135°C (175-275°F) rate is >50 mpy";"108,219,220";"";"";"";"";"";"";"";"";"";"";"";"";""
"33";"Nickel Cast Iron (15-35Ni)";"trichloroethylene";"trichloroethene";"1979-01-06";"C2HCl3";"solvents";"";"100";"25 – 175";"<20";"";"108,219";"";"";"";"";"";"";"";"";"";"";"";"";""
"34";"Nickel-Copper (400)";"trichloroethylene";"trichloroethene";"1979-01-06";"C2HCl3";"solvents";"";"100";"25 – 225";"<2";"";"108,219,220";"";"";"";"";"";"";"";"";"";"";"";"";""
"35";"Nickel-Copper (400)";"trichloroethylene";"trichloroethene";"1979-01-06";"C2HCl3";"solvents";"";"100";"225 – 275";">50";"condensate - from 79.5-135°C (175-275°F) rate is >50 mpy";"108,219,220";"";"";"";"";"";"";"";"";"";"";"";"";""
"36";"Ni-Cr-Fe Alloy (600/ 690)";"trichloroethylene";"trichloroethene";"1979-01-06";"C2HCl3";"solvents";"";"100";"25 – 175";"<2";"";"108,219,220";"";"";"";"";"";"";"";"";"";"";"";"";""
"37";"Ni-Cr-Fe Alloy (600/ 690)";"trichloroethylene";"trichloroethene";"1979-01-06";"C2HCl3";"solvents";"";"100";"175 – 225";"<20";"";"108,219,220";"";"";"";"";"";"";"";"";"";"";"";"";""
"38";"Ni-Mo Alloy (Ni-30Mo; B-2)";"trichloroethylene";"trichloroethene";"1979-01-06";"C2HCl3";"solvents";"";"100";"25 – 225";"<2";"";"108,219,220";"";"";"";"";"";"";"";"";"";"";"";"";""
"39";"Ni-Mo Alloy (Ni-30Mo; B-2)";"trichloroethylene";"trichloroethene";"1979-01-06";"C2HCl3";"solvents";"";"100";"225 – 275";"<20";"condensate - from 79.5-135°C (175-275°F) rate is ";"108,219,220";"";"";"";"";"";"";"";"";"";"";"";"";""
"40";"Silicon Cast Iron (14Si)";"trichloroethylene";"trichloroethene";"1979-01-06";"C2HCl3";"solvents";"";"100";"52 – 237";"<2";"";"108,218,220";"";"";"";"";"";"";"";"";"";"";"";"";""
"41";"Steels, Carbon/ Low Alloy";"trichloroethylene";"trichloroethene";"1979-01-06";"C2HCl3";"solvents";"";"100";"25 – 175";"<2";"";"108,219,220";"";"";"";"";"";"";"";"";"";"";"";"";""
"42";"Steels, Carbon/ Low Alloy";"trichloroethylene";"trichloroethene";"1979-01-06";"C2HCl3";"solvents";"";"100";"175 – 225";">50";"condensate - from 52-107°C (125-225°F) rate is >50 mpy";"108,219,220";"";"";"";"";"";"";"";"";"";"";"";"";""
"43";"Steels, Carbon/ Low Alloy";"trichloroethylene";"trichloroethene";"1979-01-06";"C2HCl3";"solvents";"";"100";"225 – 275";"<20";"";"108,219,220";"";"";"";"";"";"";"";"";"";"";"";"";""
"44";"Superferritic Stainless Steel (26-1)";"trichloroethylene";"trichloroethene";"1979-01-06";"C2HCl3";"solvents";"";"100";"25 – 225";"<2";"";"108,219";"";"";"";"";"";"";"";"";"";"";"";"";""
"45";"Tantalum";"trichloroethylene";"trichloroethene";"1979-01-06";"C2HCl3";"solvents";"";"100";"175 – 225";"<20";"condensate";"108,219";"";"";"";"";"";"";"";"";"";"";"";"";""
"46";"Titanium, Unalloyed";"trichloroethylene";"trichloroethene";"1979-01-06";"C2HCl3";"solvents";"";"100";"189";"<2";"boiling point";"108,204,219,220";"";"";"";"";"";"";"";"";"";"";"";"";""
"47";"Titanium, Unalloyed";"trichloroethylene";"trichloroethene";"1979-01-06";"C2HCl3";"solvents";"";"100";"225 – 275";"<2";"";"108,204,219,220";"";"";"";"";"";"";"";"";"";"";"";"";""
"48";"Zirconium";"trichloroethylene";"trichloroethene";"1979-01-06";"C2HCl3";"solvents";"";"100";"25 – 225";"<2";"";"108,219,220";"";"";"";"";"";"";"";"";"";"";"";"";""
"";"";"";"";"";"";"";"";"";"";"";"";"";"";"";"";"";"";"";"";"";"";"";"";"";""
"";"";"";"";"";"";"";"";"";"";"";"";"";"";"";"";"";"";"";"";"";"";"";"";"";""
"Corrosion Survey Database (COR•SUR) © 2002 NACE International";"";"";"";"";"";"";"";"";"";"";"";"";"";"";"";"";"";"";"";"";"";"";"";"";""

File: data/corrosion_data/TableData - 2024-11-08T200932.222.csv
sep=;
"Title: Corrosion Survey Database (COR•SUR)";"";"";"";"";"";"";"";"";"";"";"";"";"";"";"";"";"";"";"";"";"";"";"";"";""
"Table: Turpentine";"";"";"";"";"";"";"";"";"";"";"";"";"";"";"";"";"";"";"";"";"";"";"";"";""
"DOWNLOAD SHOWS ONLY THE DISPLAYED DATA, UP TO 50 ROWS";"";"";"";"";"";"";"";"";"";"";"";"";"";"";"";"";"";"";"";"";"";"";"";"";""
"No.";"material or substance name";"exposure medium";"exposure medium class";"conc. (%)";"temp. (°F)";"corrosion rate (mil/yr)";"reference";"";"";"";"";"";"";"";"";"";"";"";"";"";"";"";"";"";""
"1";"Alloy 20-25-4Mo (904L)";"turpentine";"solvents";"100";"25 – 375";"<2";"219";"";"";"";"";"";"";"";"";"";"";"";"";"";"";"";"";"";""
"2";"Alloy 20-38-3-3Cu (20Cb3/ 825)";"turpentine";"solvents";"100";"25 – 375";"<2";"219";"";"";"";"";"";"";"";"";"";"";"";"";"";"";"";"";"";""
"3";"Alloy 30-44-5-3W (G-30)";"turpentine";"solvents";"100";"25 – 375";"<2";"219";"";"";"";"";"";"";"";"";"";"";"";"";"";"";"";"";"";""
"4";"Aluminum Alloy (3003/ 5154)";"turpentine";"solvents";"100";"25 – 375";"<2";"219";"";"";"";"";"";"";"";"";"";"";"";"";"";"";"";"";"";""
"5";"Austenitic Cr-Ni Stainless Steel (18-8; 304/ 304L/ 347)";"turpentine";"solvents";"100";"25 – 375";"<2";"219";"";"";"";"";"";"";"";"";"";"";"";"";"";"";"";"";"";""
"6";"Austenitic Cr-Ni-Mo Stainless Steel (17-12-3; 316L/ 317L)";"turpentine";"solvents";"100";"25 – 375";"<2";"219";"";"";"";"";"";"";"";"";"";"";"";"";"";"";"";"";"";""
"7";"Brass (>15Zn)";"turpentine";"solvents";"100";"25 – 375";"<2";"219";"";"";"";"";"";"";"";"";"";"";"";"";"";"";"";"";"";""
"8";"Cast Iron, Gray/ Ductile";"turpentine";"solvents";"100";"25 – 175";"<2";"219,220";"";"";"";"";"";"";"";"";"";"";"";"";"";"";"";"";"";""
"9";"Cast Iron, Gray/ Ductile";"turpentine";"solvents";"100";"175 – 225";"<20";"219,220";"";"";"";"";"";"";"";"";"";"";"";"";"";"";"";"";"";""
"10";"Cast Iron, Gray/ Ductile";"turpentine";"solvents";"100";"225 – 375";"20 – 50";"219,220";"";"";"";"";"";"";"";"";"";"";"";"";"";"";"";"";"";""
"11";"Copper/ Bronze/ Low Brass";"turpentine";"solvents";"100";"25 – 375";"<2";"219";"";"";"";"";"";"";"";"";"";"";"";"";"";"";"";"";"";""
"12";"Copper-Nickel";"turpentine";"solvents";"100";"25 – 375";"<2";"219";"";"";"";"";"";"";"";"";"";"";"";"";"";"";"";"";"";""
"13";"Cr Stainless Steel (12Cr)";"turpentine";"solvents";"100";"25 – 75";"<2";"219";"";"";"";"";"";"";"";"";"";"";"";"";"";"";"";"";"";""
"14";"Cr Stainless Steel (17Cr)";"turpentine";"solvents";"100";"25 – 75";"<2";"219";"";"";"";"";"";"";"";"";"";"";"";"";"";"";"";"";"";""
"15";"Gold/ Platinum";"turpentine";"solvents";"100";"25 – 375";"<2";"219";"";"";"";"";"";"";"";"";"";"";"";"";"";"";"";"";"";""
"16";"Lead";"turpentine";"solvents";"100";"25 – 375";"<2";"219";"";"";"";"";"";"";"";"";"";"";"";"";"";"";"";"";"";""
"17";"Mo Superalloy (Ni-Cr-Fe-9Mo; 625/ 725)";"turpentine";"solvents";"100";"25 – 375";"<2";"219";"";"";"";"";"";"";"";"";"";"";"";"";"";"";"";"";"";""
"18";"Mo Superalloy (Ni-16Cr-16Mo; C276)";"turpentine";"solvents";"100";"25 – 375";"<2";"219";"";"";"";"";"";"";"";"";"";"";"";"";"";"";"";"";"";""
"19";"Mo Superalloy (Ni-20Cr-16Mo-4W; 686)";"turpentine";"solvents";"100";"25 – 375";"<2";"219";"";"";"";"";"";"";"";"";"";"";"";"";"";"";"";"";"";""
"20";"Mo Superalloy (Ni-22Cr-16Mo; C22/ 59)";"turpentine";"solvents";"100";"25 – 375";"<2";"219";"";"";"";"";"";"";"";"";"";"";"";"";"";"";"";"";"";""
"21";"Mo Superalloy (Ni-23Cr-16Mo-1Cu; C20000)";"turpentine";"solvents";"100";"25 – 375";"<2";"219";"";"";"";"";"";"";"";"";"";"";"";"";"";"";"";"";"";""
"22";"Nickel (200)";"turpentine";"solvents";"100";"25 – 375";"<2";"219,220";"";"";"";"";"";"";"";"";"";"";"";"";"";"";"";"";"";""
"23";"Nickel Cast Iron (15-35Ni)";"turpentine";"solvents";"100";"25 – 175";"<2";"219,220";"";"";"";"";"";"";"";"";"";"";"";"";"";"";"";"";"";""
"24";"Nickel Cast Iron (15-35Ni)";"turpentine";"solvents";"100";"175 – 225";"<20";"219,220";"";"";"";"";"";"";"";"";"";"";"";"";"";"";"";"";"";""
"25";"Nickel Cast Iron (15-35Ni)";"turpentine";"solvents";"100";"225 – 375";"20 – 50";"219,220";"";"";"";"";"";"";"";"";"";"";"";"";"";"";"";"";"";""
"26";"Nickel-Copper (400)";"turpentine";"solvents";"100";"25 – 375";"<2";"219";"";"";"";"";"";"";"";"";"";"";"";"";"";"";"";"";"";""
"27";"Ni-Cr-Fe Alloy (600/ 690)";"turpentine";"solvents";"100";"25 – 375";"<2";"219";"";"";"";"";"";"";"";"";"";"";"";"";"";"";"";"";"";""
"28";"Ni-Mo Alloy (Ni-30Mo; B-2)";"turpentine";"solvents";"100";"25 – 375";"<2";"219";"";"";"";"";"";"";"";"";"";"";"";"";"";"";"";"";"";""
"29";"Silicon Cast Iron (14Si)";"turpentine";"solvents";"100";"52 – 372";"<2";"218";"";"";"";"";"";"";"";"";"";"";"";"";"";"";"";"";"";""
"30";"Silver";"turpentine";"solvents";"100";"25 – 375";"<2";"219";"";"";"";"";"";"";"";"";"";"";"";"";"";"";"";"";"";""
"31";"Steels, Carbon/ Low Alloy";"turpentine";"solvents";"100";"25 – 175";"<2";"219,220";"";"";"";"";"";"";"";"";"";"";"";"";"";"";"";"";"";""
"32";"Steels, Carbon/ Low Alloy";"turpentine";"solvents";"100";"175 – 225";"<20";"219,220";"";"";"";"";"";"";"";"";"";"";"";"";"";"";"";"";"";""
"33";"Steels, Carbon/ Low Alloy";"turpentine";"solvents";"100";"225 – 375";"20 – 50";"219,220";"";"";"";"";"";"";"";"";"";"";"";"";"";"";"";"";"";""
"34";"Superferritic Stainless Steel (26-1)";"turpentine";"solvents";"100";"25 – 375";"<2";"219";"";"";"";"";"";"";"";"";"";"";"";"";"";"";"";"";"";""
"35";"Tantalum";"turpentine";"solvents";"100";"25 – 375";"<2";"219";"";"";"";"";"";"";"";"";"";"";"";"";"";"";"";"";"";""
"36";"Titanium, Unalloyed";"turpentine";"solvents";"100";"25 – 375";"<2";"219";"";"";"";"";"";"";"";"";"";"";"";"";"";"";"";"";"";""
"";"";"";"";"";"";"";"";"";"";"";"";"";"";"";"";"";"";"";"";"";"";"";"";"";""
"";"";"";"";"";"";"";"";"";"";"";"";"";"";"";"";"";"";"";"";"";"";"";"";"";""
"Corrosion Survey Database (COR•SUR) © 2002 NACE International";"";"";"";"";"";"";"";"";"";"";"";"";"";"";"";"";"";"";"";"";"";"";"";"";""

File: data/corrosion_data/TableData - 2024-11-08T200937.750.csv
sep=;
"Title: Corrosion Survey Database (COR•SUR)";"";"";"";"";"";"";"";"";"";"";"";"";"";"";"";"";"";"";"";"";"";"";"";"";""
"Table: Aluminum potassium sulfate";"";"";"";"";"";"";"";"";"";"";"";"";"";"";"";"";"";"";"";"";"";"";"";"";""
"DOWNLOAD SHOWS ONLY THE DISPLAYED DATA, UP TO 50 ROWS";"";"";"";"";"";"";"";"";"";"";"";"";"";"";"";"";"";"";"";"";"";"";"";"";""
"No.";"material or substance name";"exposure medium";"exposure medium synonym";"exposure medium CAS RN";"exposure medium formula";"exposure medium class";"resistance note";"conc. (%)";"temp. (°F)";"corrosion rate (mil/yr)";"test note";"reference";"";"";"";"";"";"";"";"";"";"";"";"";""
"1";"Alloy 20-25-4Mo (904L)";"aluminum potassium sulfate";"potassium aluminum sulfate";"10043-67-1";"AlKO8S2";"salts";"";"<25";"0 – 225";"<2";"";"158,215,219";"";"";"";"";"";"";"";"";"";"";"";"";""
"2";"Alloy 20-38-3-3Cu (20Cb3/ 825)";"aluminum potassium sulfate";"potassium aluminum sulfate";"10043-67-1";"AlKO8S2";"salts";"";"5 – 15";"25 – 225";"<2";"";"215,219,220";"";"";"";"";"";"";"";"";"";"";"";"";""
"3";"Alloy 20-38-3-3Cu (20Cb3/ 825)";"aluminum potassium sulfate";"potassium aluminum sulfate";"10043-67-1";"AlKO8S2";"salts";"";"5 – 15";"375 – 425";">50";"";"215,219,220";"";"";"";"";"";"";"";"";"";"";"";"";""
"4";"Alloy 20-38-3-3Cu (20Cb3/ 825)";"aluminum potassium sulfate";"potassium aluminum sulfate";"10043-67-1";"AlKO8S2";"salts";"";"15 – 25";"125 – 225";"<2";"";"215,219,220";"";"";"";"";"";"";"";"";"";"";"";"";""
"5";"Alloy 20-38-3-3Cu (20Cb3/ 825)";"aluminum potassium sulfate";"potassium aluminum sulfate";"10043-67-1";"AlKO8S2";"salts";"";"25 – 30";"75 – 225";"<20";"";"215,219,220";"";"";"";"";"";"";"";"";"";"";"";"";""
"6";"Alloy 30-44-5-3W (G-30)";"aluminum potassium sulfate";"potassium aluminum sulfate";"10043-67-1";"AlKO8S2";"salts";"";"5 – 15";"25 – 225";"<2";"";"215,219,220";"";"";"";"";"";"";"";"";"";"";"";"";""
"7";"Alloy 30-44-5-3W (G-30)";"aluminum potassium sulfate";"potassium aluminum sulfate";"10043-67-1";"AlKO8S2";"salts";"";"5 – 15";"375 – 425";">50";"";"215,219,220";"";"";"";"";"";"";"";"";"";"";"";"";""
"8";"Alloy 30-44-5-3W (G-30)";"aluminum potassium sulfate";"potassium aluminum sulfate";"10043-67-1";"AlKO8S2";"salts";"";"15 – 25";"125 – 225";"<2";"";"215,219,220";"";"";"";"";"";"";"";"";"";"";"";"";""
"9";"Alloy 30-44-5-3W (G-30)";"aluminum potassium sulfate";"potassium aluminum sulfate";"10043-67-1";"AlKO8S2";"salts";"";"25 – 30";"75 – 225";"<20";"";"215,219,220";"";"";"";"";"";"";"";"";"";"";"";"";""
"10";"Aluminum Alloy (3003/ 5154)";"aluminum potassium sulfate";"potassium aluminum sulfate";"10043-67-1";"AlKO8S2";"salts";"";"5 – 15";"25 – 75";"<2";"";"215,219,220";"";"";"";"";"";"";"";"";"";"";"";"";""
"11";"Aluminum Alloy (3003/ 5154)";"aluminum potassium sulfate";"potassium aluminum sulfate";"10043-67-1";"AlKO8S2";"salts";"";"5 – 15";"75 – 225";">50";"";"215,219,220";"";"";"";"";"";"";"";"";"";"";"";"";""
"12";"Austenitic Cr-Ni Stainless Steel (18-8; 304/ 304L/ 347)";"aluminum potassium sulfate";"potassium aluminum sulfate";"10043-67-1";"AlKO8S2";"salts";"";"5 – 15";"25 – 75";"<2";"";"215,219,220";"";"";"";"";"";"";"";"";"";"";"";"";""
"13";"Austenitic Cr-Ni Stainless Steel (18-8; 304/ 304L/ 347)";"aluminum potassium sulfate";"potassium aluminum sulfate";"10043-67-1";"AlKO8S2";"salts";"";"5 – 15";"75 – 175";">50";"";"215,219,220";"";"";"";"";"";"";"";"";"";"";"";"";""
"14";"Austenitic Cr-Ni Stainless Steel (18-8; 304/ 304L/ 347)";"aluminum potassium sulfate";"potassium aluminum sulfate";"10043-67-1";"AlKO8S2";"salts";"";"15 – 25";"25 – 75";"<20";"";"215,219,220";"";"";"";"";"";"";"";"";"";"";"";"";""
"15";"Austenitic Cr-Ni-Mo Stainless Steel (17-12-3; 316L/ 317L)";"aluminum potassium sulfate";"potassium aluminum sulfate";"10043-67-1";"AlKO8S2";"salts";"";"5 – 15";"25 – 75";"<2";"";"215,219,220";"";"";"";"";"";"";"";"";"";"";"";"";""
"16";"Austenitic Cr-Ni-Mo Stainless Steel (17-12-3; 316L/ 317L)";"aluminum potassium sulfate";"potassium aluminum sulfate";"10043-67-1";"AlKO8S2";"salts";"";"5 – 15";"75 – 225";"<20";"";"215,219,220";"";"";"";"";"";"";"";"";"";"";"";"";""
"17";"Austenitic Cr-Ni-Mo Stainless Steel (17-12-3; 316L/ 317L)";"aluminum potassium sulfate";"potassium aluminum sulfate";"10043-67-1";"AlKO8S2";"salts";"";"15 – 25";"175 – 225";">50";"";"215,219,220";"";"";"";"";"";"";"";"";"";"";"";"";""
"18";"Brass (>15Zn)";"aluminum potassium sulfate";"potassium aluminum sulfate";"10043-67-1";"AlKO8S2";"salts";"";"5 – 15";"25 – 75";">50";"";"215,219,220";"";"";"";"";"";"";"";"";"";"";"";"";""
"19";"Cast Iron, Gray/ Ductile";"aluminum potassium sulfate";"potassium aluminum sulfate";"10043-67-1";"AlKO8S2";"salts";"";"5 – 30";"25 – 75";">50";"";"215,219,220";"";"";"";"";"";"";"";"";"";"";"";"";""
"20";"Copper/ Bronze/ Low Brass";"aluminum potassium sulfate";"potassium aluminum sulfate";"10043-67-1";"AlKO8S2";"salts";"";"5 – 30";"25 – 225";"<2";"";"215,219,220";"";"";"";"";"";"";"";"";"";"";"";"";""
"21";"Cr Stainless Steel (12Cr)";"aluminum potassium sulfate";"potassium aluminum sulfate";"10043-67-1";"AlKO8S2";"salts";"pitting";"5 – 15";"25 – 75";"20 – 50";"";"215,219,220";"";"";"";"";"";"";"";"";"";"";"";"";""
"22";"Cr Stainless Steel (12Cr)";"aluminum potassium sulfate";"potassium aluminum sulfate";"10043-67-1";"AlKO8S2";"salts";"";"5 – 15";"175 – 225";">50";"";"215,219,220";"";"";"";"";"";"";"";"";"";"";"";"";""
"23";"Cr Stainless Steel (12Cr)";"aluminum potassium sulfate";"potassium aluminum sulfate";"10043-67-1";"AlKO8S2";"salts";"";"15 – 30";"25 – 75";">50";"";"215,219,220";"";"";"";"";"";"";"";"";"";"";"";"";""
"24";"Cr Stainless Steel (17Cr)";"aluminum potassium sulfate";"potassium aluminum sulfate";"10043-67-1";"AlKO8S2";"salts";"pitting";"5 – 15";"25 – 75";"20 – 50";"";"215,219,220";"";"";"";"";"";"";"";"";"";"";"";"";""
"25";"Cr Stainless Steel (17Cr)";"aluminum potassium sulfate";"potassium aluminum sulfate";"10043-67-1";"AlKO8S2";"salts";"";"5 – 15";"175 – 225";">50";"";"215,219,220";"";"";"";"";"";"";"";"";"";"";"";"";""
"26";"Cr Stainless Steel (17Cr)";"aluminum potassium sulfate";"potassium aluminum sulfate";"10043-67-1";"AlKO8S2";"salts";"";"15 – 30";"25 – 75";">50";"";"215,219,220";"";"";"";"";"";"";"";"";"";"";"";"";""
"27";"Gold/ Platinum";"aluminum potassium sulfate";"potassium aluminum sulfate";"10043-67-1";"AlKO8S2";"salts";"";"5 – 30";"25 – 175";"<2";"";"215,219,220";"";"";"";"";"";"";"";"";"";"";"";"";""
"28";"Lead";"aluminum potassium sulfate";"potassium aluminum sulfate";"10043-67-1";"AlKO8S2";"salts";"";"5 – 15";"225 – 425";"<20";"";"215,219,220";"";"";"";"";"";"";"";"";"";"";"";"";""
"29";"Lead";"aluminum potassium sulfate";"potassium aluminum sulfate";"10043-67-1";"AlKO8S2";"salts";"";"5 – 25";"25 – 225";"<2";"";"215,219,220";"";"";"";"";"";"";"";"";"";"";"";"";""
"30";"Lead";"aluminum potassium sulfate";"potassium aluminum sulfate";"10043-67-1";"AlKO8S2";"salts";"";"25 – 30";"125 – 225";"<20";"";"215,219,220";"";"";"";"";"";"";"";"";"";"";"";"";""
"31";"Mo Superalloy (Ni-Cr-Fe-9Mo; 625/ 725)";"aluminum potassium sulfate";"potassium aluminum sulfate";"10043-67-1";"AlKO8S2";"salts";"";"5 – 30";"25 – 175";"<20";"";"215,219,220";"";"";"";"";"";"";"";"";"";"";"";"";""
"32";"Mo Superalloy (Ni-16Cr-16Mo; C276)";"aluminum potassium sulfate";"potassium aluminum sulfate";"10043-67-1";"AlKO8S2";"salts";"";"5 – 30";"25 – 175";"<20";"";"215,219,220";"";"";"";"";"";"";"";"";"";"";"";"";""
"33";"Mo Superalloy (Ni-20Cr-16Mo-4W; 686)";"aluminum potassium sulfate";"potassium aluminum sulfate";"10043-67-1";"AlKO8S2";"salts";"";"5 – 30";"25 – 175";"<20";"";"215,219,220";"";"";"";"";"";"";"";"";"";"";"";"";""
"34";"Mo Superalloy (Ni-22Cr-16Mo; C22/ 59)";"aluminum potassium sulfate";"potassium aluminum sulfate";"10043-67-1";"AlKO8S2";"salts";"";"5 – 30";"25 – 175";"<20";"";"215,219,220";"";"";"";"";"";"";"";"";"";"";"";"";""
"35";"Mo Superalloy (Ni-23Cr-16Mo-1Cu; C20000)";"aluminum potassium sulfate";"potassium aluminum sulfate";"10043-67-1";"AlKO8S2";"salts";"";"5 – 30";"25 – 175";"<20";"";"215,219,220";"";"";"";"";"";"";"";"";"";"";"";"";""
"36";"Nickel (200)";"aluminum potassium sulfate";"potassium aluminum sulfate";"10043-67-1";"AlKO8S2";"salts";"";"5 – 15";"25 – 75";"<20";"";"215,219,220";"";"";"";"";"";"";"";"";"";"";"";"";""
"37";"Nickel (200)";"aluminum potassium sulfate";"potassium aluminum sulfate";"10043-67-1";"AlKO8S2";"salts";"";"5 – 15";"175 – 225";"<20";"";"215,219,220";"";"";"";"";"";"";"";"";"";"";"";"";""
"38";"Nickel Cast Iron (15-35Ni)";"aluminum potassium sulfate";"potassium aluminum sulfate";"10043-67-1";"AlKO8S2";"salts";"";"5 – 15";"25 – 75";"<2";"";"215,219";"";"";"";"";"";"";"";"";"";"";"";"";""
"39";"Nickel Cast Iron (15-35Ni)";"aluminum potassium sulfate";"potassium aluminum sulfate";"10043-67-1";"AlKO8S2";"salts";"";"5 – 15";"75 – 125";">50";"";"215,219";"";"";"";"";"";"";"";"";"";"";"";"";""
"40";"Nickel Cast Iron (15-35Ni)";"aluminum potassium sulfate";"potassium aluminum sulfate";"10043-67-1";"AlKO8S2";"salts";"";"15 – 25";"25 – 75";">50";"";"215,219";"";"";"";"";"";"";"";"";"";"";"";"";""
"41";"Nickel-Copper (400)";"aluminum potassium sulfate";"potassium aluminum sulfate";"10043-67-1";"AlKO8S2";"salts";"";"5 – 15";"25 – 225";"<20";"";"215,219,220";"";"";"";"";"";"";"";"";"";"";"";"";""
"42";"Nickel-Copper (400)";"aluminum potassium sulfate";"potassium aluminum sulfate";"10043-67-1";"AlKO8S2";"salts";"";"15 – 30";"175 – 225";"<20";"";"215,219,220";"";"";"";"";"";"";"";"";"";"";"";"";""
"43";"Ni-Cr-Fe Alloy (600/ 690)";"aluminum potassium sulfate";"potassium aluminum sulfate";"10043-67-1";"AlKO8S2";"salts";"";"5 – 15";"25 – 125";"<20";"";"215,219,220";"";"";"";"";"";"";"";"";"";"";"";"";""
"44";"Ni-Cr-Fe Alloy (600/ 690)";"aluminum potassium sulfate";"potassium aluminum sulfate";"10043-67-1";"AlKO8S2";"salts";"";"5 – 15";"125 – 225";">50";"";"215,219,220";"";"";"";"";"";"";"";"";"";"";"";"";""
"45";"Ni-Mo Alloy (Ni-30Mo; B-2)";"aluminum potassium sulfate";"potassium aluminum sulfate";"10043-67-1";"AlKO8S2";"salts";"";"5 – 15";"175 – 225";">50";"";"215,219,220";"";"";"";"";"";"";"";"";"";"";"";"";""
"46";"Ni-Mo Alloy (Ni-30Mo; B-2)";"aluminum potassium sulfate";"potassium aluminum sulfate";"10043-67-1";"AlKO8S2";"salts";"";"5 – 30";"25 – 175";"<20";"";"215,219,220";"";"";"";"";"";"";"";"";"";"";"";"";""
"47";"Niobium (Columbium)";"aluminum potassium sulfate";"potassium aluminum sulfate";"10043-67-1";"AlKO8S2";"salts";"";"<20";"0 – 212";"<2";"";"215,220";"";"";"";"";"";"";"";"";"";"";"";"";""
"48";"Silicon Cast Iron (14Si)";"aluminum potassium sulfate";"potassium aluminum sulfate";"10043-67-1";"AlKO8S2";"salts";"";"5 – 30";"52 – 237";"<2";"with sulfuric acid";"215,218,220";"";"";"";"";"";"";"";"";"";"";"";"";""
"49";"Silver";"aluminum potassium sulfate";"potassium aluminum sulfate";"10043-67-1";"AlKO8S2";"salts";"";"5 – 30";"25 – 225";"<2";"";"215,219,220";"";"";"";"";"";"";"";"";"";"";"";"";""
"50";"Steels, Carbon/ Low Alloy";"aluminum potassium sulfate";"potassium aluminum sulfate";"10043-67-1";"AlKO8S2";"salts";"";"5 – 15";"25 – 75";"20 – 50";"";"215,219";"";"";"";"";"";"";"";"";"";"";"";"";""
"";"";"";"";"";"";"";"";"";"";"";"";"";"";"";"";"";"";"";"";"";"";"";"";"";""
"";"";"";"";"";"";"";"";"";"";"";"";"";"";"";"";"";"";"";"";"";"";"";"";"";""
"Corrosion Survey Database (COR•SUR) © 2002 NACE International";"";"";"";"";"";"";"";"";"";"";"";"";"";"";"";"";"";"";"";"";"";"";"";"";""

File: data/corrosion_data/TableData - 2024-11-08T200942.358.csv
sep=;
"Title: Corrosion Survey Database (COR•SUR)";"";"";"";"";"";"";"";"";"";"";"";"";"";"";"";"";"";"";"";"";"";"";"";"";""
"Table: Aluminum sodium sulfate";"";"";"";"";"";"";"";"";"";"";"";"";"";"";"";"";"";"";"";"";"";"";"";"";""
"DOWNLOAD SHOWS ONLY THE DISPLAYED DATA, UP TO 50 ROWS";"";"";"";"";"";"";"";"";"";"";"";"";"";"";"";"";"";"";"";"";"";"";"";"";""
"No.";"material or substance name";"exposure medium";"exposure medium class";"conc. (%)";"temp. (°F)";"corrosion rate (mil/yr)";"reference";"";"";"";"";"";"";"";"";"";"";"";"";"";"";"";"";"";""
"1";"Alloy 20-25-4Mo (904L)";"aluminum sodium sulfate";"salts";"5 – 65";"25 – 225";"<2";"215,219";"";"";"";"";"";"";"";"";"";"";"";"";"";"";"";"";"";""
"2";"Alloy 20-38-3-3Cu (20Cb3/ 825)";"aluminum sodium sulfate";"salts";"5 – 65";"25 – 225";"<2";"215,219";"";"";"";"";"";"";"";"";"";"";"";"";"";"";"";"";"";""
"3";"Alloy 30-44-5-3W (G-30)";"aluminum sodium sulfate";"salts";"5 – 65";"25 – 225";"<2";"215,219";"";"";"";"";"";"";"";"";"";"";"";"";"";"";"";"";"";""
"4";"Aluminum Alloy (3003/ 5154)";"aluminum sodium sulfate";"salts";"5 – 15";"75 – 225";">50";"215,219";"";"";"";"";"";"";"";"";"";"";"";"";"";"";"";"";"";""
"5";"Aluminum Alloy (3003/ 5154)";"aluminum sodium sulfate";"salts";"5 – 55";"25 – 75";"<20";"215,219";"";"";"";"";"";"";"";"";"";"";"";"";"";"";"";"";"";""
"6";"Aluminum Alloy (3003/ 5154)";"aluminum sodium sulfate";"salts";"5 – 55";"175 – 225";">50";"215,219";"";"";"";"";"";"";"";"";"";"";"";"";"";"";"";"";"";""
"7";"Austenitic Cr-Ni Stainless Steel (18-8; 304/ 304L/ 347)";"aluminum sodium sulfate";"salts";"5 – 15";"75 – 225";">50";"215,219";"";"";"";"";"";"";"";"";"";"";"";"";"";"";"";"";"";""
"8";"Austenitic Cr-Ni Stainless Steel (18-8; 304/ 304L/ 347)";"aluminum sodium sulfate";"salts";"5 – 65";"25 – 75";"<20";"215,219";"";"";"";"";"";"";"";"";"";"";"";"";"";"";"";"";"";""
"9";"Austenitic Cr-Ni Stainless Steel (18-8; 304/ 304L/ 347)";"aluminum sodium sulfate";"salts";"5 – 65";"175 – 225";">50";"215,219";"";"";"";"";"";"";"";"";"";"";"";"";"";"";"";"";"";""
"10";"Austenitic Cr-Ni-Mo Stainless Steel (17-12-3; 316L/ 317L)";"aluminum sodium sulfate";"salts";"5 – 65";"25 – 225";"<2";"215,219";"";"";"";"";"";"";"";"";"";"";"";"";"";"";"";"";"";""
"11";"Brass (>15Zn)";"aluminum sodium sulfate";"salts";"5 – 65";"25 – 225";">50";"215,219";"";"";"";"";"";"";"";"";"";"";"";"";"";"";"";"";"";""
"12";"Cast Iron, Gray/ Ductile";"aluminum sodium sulfate";"salts";"5 – 65";"25 – 75";">50";"215,219";"";"";"";"";"";"";"";"";"";"";"";"";"";"";"";"";"";""
"13";"Cast Iron, Gray/ Ductile";"aluminum sodium sulfate";"salts";"15 – 25";"175 – 225";">50";"215,219";"";"";"";"";"";"";"";"";"";"";"";"";"";"";"";"";"";""
"14";"Cast Iron, Gray/ Ductile";"aluminum sodium sulfate";"salts";"35 – 45";"175 – 225";">50";"215,219";"";"";"";"";"";"";"";"";"";"";"";"";"";"";"";"";"";""
"15";"Cast Iron, Gray/ Ductile";"aluminum sodium sulfate";"salts";"55 – 65";"175 – 225";">50";"215,219";"";"";"";"";"";"";"";"";"";"";"";"";"";"";"";"";"";""
"16";"Copper/ Bronze/ Low Brass";"aluminum sodium sulfate";"salts";"5 – 65";"25 – 225";"<2";"215,219";"";"";"";"";"";"";"";"";"";"";"";"";"";"";"";"";"";""
"17";"Cr Stainless Steel (12Cr)";"aluminum sodium sulfate";"salts";"5 – 15";"25 – 75";"<20";"215,219";"";"";"";"";"";"";"";"";"";"";"";"";"";"";"";"";"";""
"18";"Cr Stainless Steel (12Cr)";"aluminum sodium sulfate";"salts";">5";"175 – 225";">50";"215,219";"";"";"";"";"";"";"";"";"";"";"";"";"";"";"";"";"";""
"19";"Cr Stainless Steel (17Cr)";"aluminum sodium sulfate";"salts";"5 – 15";"25 – 75";"<20";"215,219";"";"";"";"";"";"";"";"";"";"";"";"";"";"";"";"";"";""
"20";"Cr Stainless Steel (17Cr)";"aluminum sodium sulfate";"salts";">5";"175 – 225";">50";"215,219";"";"";"";"";"";"";"";"";"";"";"";"";"";"";"";"";"";""
"21";"Lead";"aluminum sodium sulfate";"salts";"5 – 65";"25 – 225";"<20";"215,219";"";"";"";"";"";"";"";"";"";"";"";"";"";"";"";"";"";""
"22";"Mo Superalloy (Ni-Cr-Fe-9Mo; 625/ 725)";"aluminum sodium sulfate";"salts";"5 – 65";"25 – 225";"<20";"215,219";"";"";"";"";"";"";"";"";"";"";"";"";"";"";"";"";"";""
"23";"Mo Superalloy (Ni-16Cr-16Mo; C276)";"aluminum sodium sulfate";"salts";"5 – 65";"25 – 225";"<20";"215,219";"";"";"";"";"";"";"";"";"";"";"";"";"";"";"";"";"";""
"24";"Mo Superalloy (Ni-20Cr-16Mo-4W; 686)";"aluminum sodium sulfate";"salts";"5 – 65";"25 – 225";"<20";"215,219";"";"";"";"";"";"";"";"";"";"";"";"";"";"";"";"";"";""
"25";"Mo Superalloy (Ni-22Cr-16Mo; C22/ 59)";"aluminum sodium sulfate";"salts";"5 – 65";"25 – 225";"<20";"215,219";"";"";"";"";"";"";"";"";"";"";"";"";"";"";"";"";"";""
"26";"Mo Superalloy (Ni-23Cr-16Mo-1Cu; C20000)";"aluminum sodium sulfate";"salts";"5 – 65";"25 – 225";"<20";"215,219";"";"";"";"";"";"";"";"";"";"";"";"";"";"";"";"";"";""
"27";"Nickel (200)";"aluminum sodium sulfate";"salts";"5 – 65";"25 – 225";"20 – 50";"215,219";"";"";"";"";"";"";"";"";"";"";"";"";"";"";"";"";"";""
"28";"Nickel Cast Iron (15-35Ni)";"aluminum sodium sulfate";"salts";"5 – 15";"25 – 75";"<2";"215,219";"";"";"";"";"";"";"";"";"";"";"";"";"";"";"";"";"";""
"29";"Nickel Cast Iron (15-35Ni)";"aluminum sodium sulfate";"salts";"15 – 25";"175 – 225";">50";"215,219";"";"";"";"";"";"";"";"";"";"";"";"";"";"";"";"";"";""
"30";"Nickel Cast Iron (15-35Ni)";"aluminum sodium sulfate";"salts";"35 – 45";"175 – 225";">50";"215,219";"";"";"";"";"";"";"";"";"";"";"";"";"";"";"";"";"";""
"31";"Nickel Cast Iron (15-35Ni)";"aluminum sodium sulfate";"salts";"55 – 65";"175 – 225";">50";"215,219";"";"";"";"";"";"";"";"";"";"";"";"";"";"";"";"";"";""
"32";"Nickel-Copper (400)";"aluminum sodium sulfate";"salts";"5 – 15";"25 – 225";"<20";"215,219";"";"";"";"";"";"";"";"";"";"";"";"";"";"";"";"";"";""
"33";"Nickel-Copper (400)";"aluminum sodium sulfate";"salts";"15 – 25";"175 – 225";"20 – 50";"215,219";"";"";"";"";"";"";"";"";"";"";"";"";"";"";"";"";"";""
"34";"Nickel-Copper (400)";"aluminum sodium sulfate";"salts";"35 – 45";"175 – 225";"20 – 50";"215,219";"";"";"";"";"";"";"";"";"";"";"";"";"";"";"";"";"";""
"35";"Nickel-Copper (400)";"aluminum sodium sulfate";"salts";"55 – 65";"175 – 225";"20 – 50";"215,219";"";"";"";"";"";"";"";"";"";"";"";"";"";"";"";"";"";""
"36";"Ni-Mo Alloy (Ni-30Mo; B-2)";"aluminum sodium sulfate";"salts";"5 – 65";"25 – 225";"<20";"215,219";"";"";"";"";"";"";"";"";"";"";"";"";"";"";"";"";"";""
"37";"Silicon Cast Iron (14Si)";"aluminum sodium sulfate";"salts";"5 – 65";"52 – 237";"<2";"215,218";"";"";"";"";"";"";"";"";"";"";"";"";"";"";"";"";"";""
"38";"Silver";"aluminum sodium sulfate";"salts";"5 – 15";"25 – 225";"<2";"215,219";"";"";"";"";"";"";"";"";"";"";"";"";"";"";"";"";"";""
"39";"Steels, Carbon/ Low Alloy";"aluminum sodium sulfate";"salts";"5 – 65";"25 – 75";">50";"215,219";"";"";"";"";"";"";"";"";"";"";"";"";"";"";"";"";"";""
"40";"Steels, Carbon/ Low Alloy";"aluminum sodium sulfate";"salts";"15 – 25";"175 – 225";">50";"215,219";"";"";"";"";"";"";"";"";"";"";"";"";"";"";"";"";"";""
"41";"Steels, Carbon/ Low Alloy";"aluminum sodium sulfate";"salts";"35 – 45";"175 – 225";">50";"215,219";"";"";"";"";"";"";"";"";"";"";"";"";"";"";"";"";"";""
"42";"Steels, Carbon/ Low Alloy";"aluminum sodium sulfate";"salts";"55 – 65";"175 – 225";">50";"215,219";"";"";"";"";"";"";"";"";"";"";"";"";"";"";"";"";"";""
"43";"Zirconium";"aluminum sodium sulfate";"salts";"5 – 55";"25 – 225";"<2";"215,219";"";"";"";"";"";"";"";"";"";"";"";"";"";"";"";"";"";""
"";"";"";"";"";"";"";"";"";"";"";"";"";"";"";"";"";"";"";"";"";"";"";"";"";""
"";"";"";"";"";"";"";"";"";"";"";"";"";"";"";"";"";"";"";"";"";"";"";"";"";""
"Corrosion Survey Database (COR•SUR) © 2002 NACE International";"";"";"";"";"";"";"";"";"";"";"";"";"";"";"";"";"";"";"";"";"";"";"";"";""
