Repository: Mahyar-rajabi94/TF_SDL

File: data/corrosion_data/TableData - 2024-11-08T200947.729.csv
sep=;
"Title: Corrosion Survey Database (COR•SUR)";"";"";"";"";"";"";"";"";"";"";"";"";"";"";"";"";"";"";"";"";"";"";"";"";""
"Table: Aluminum sulfate";"";"";"";"";"";"";"";"";"";"";"";"";"";"";"";"";"";"";"";"";"";"";"";"";""
"DOWNLOAD SHOWS ONLY THE DISPLAYED DATA, UP TO 50 ROWS";"";"";"";"";"";"";"";"";"";"";"";"";"";"";"";"";"";"";"";"";"";"";"";"";""
"No.";"material or substance name";"exposure medium";"exposure medium synonym";"exposure medium CAS RN";"exposure medium formula";"exposure medium class";"resistance note";"conc. (%)";"temp. (°F)";"corrosion rate (mil/yr)";"test note";"reference";"";"";"";"";"";"";"";"";"";"";"";"";""
"1";"Alloy 20-25-4Mo (904L)";"aluminum sulfate";"alunogenite";"10043-01-3";"Al2O12S3";"salts";"";"5 – 25";"25 – 225";"<2";"";"7,159,215,219,220";"";"";"";"";"";"";"";"";"";"";"";"";""
"2";"Alloy 20-25-4Mo (904L)";"aluminum sulfate";"alunogenite";"10043-01-3";"Al2O12S3";"salts";"";"25";"0 – 212";"<2";"";"7,159,215,219,220";"";"";"";"";"";"";"";"";"";"";"";"";""
"3";"Alloy 20-25-4Mo (904L)";"aluminum sulfate";"alunogenite";"10043-01-3";"Al2O12S3";"salts";"";"35";"0 – 221";"20 – 50";"";"7,159,215,219,220";"";"";"";"";"";"";"";"";"";"";"";"";""
"4";"Alloy 20-25-6Mo (254SMO/ 6XN)";"aluminum sulfate";"alunogenite";"10043-01-3";"Al2O12S3";"salts";"";"25";"0 – 212";"<2";"";"7,159,215";"";"";"";"";"";"";"";"";"";"";"";"";""
"5";"Alloy 20-38-3-3Cu (20Cb3/ 825)";"aluminum sulfate";"alunogenite";"10043-01-3";"Al2O12S3";"salts";"";"5 – 25";"75 – 275";"<2";"";"7,159,215,219,220";"";"";"";"";"";"";"";"";"";"";"";"";""
"6";"Alloy 20-38-3-3Cu (20Cb3/ 825)";"aluminum sulfate";"alunogenite";"10043-01-3";"Al2O12S3";"salts";"";"25";"0 – 212";"<2";"";"7,159,215,219,220";"";"";"";"";"";"";"";"";"";"";"";"";""
"7";"Alloy 20-38-3-3Cu (20Cb3/ 825)";"aluminum sulfate";"alunogenite";"10043-01-3";"Al2O12S3";"salts";"";"35";"0 – 221";"20 – 50";"";"7,159,215,219,220";"";"";"";"";"";"";"";"";"";"";"";"";""
"8";"Alloy 30-44-5-3W (G-30)";"aluminum sulfate";"alunogenite";"10043-01-3";"Al2O12S3";"salts";"";"5 – 25";"75 – 275";"<2";"";"7,159,215,219,220";"";"";"";"";"";"";"";"";"";"";"";"";""
"9";"Alloy 30-44-5-3W (G-30)";"aluminum sulfate";"alunogenite";"10043-01-3";"Al2O12S3";"salts";"";"25";"0 – 212";"<2";"";"7,159,215,219,220";"";"";"";"";"";"";"";"";"";"";"";"";""
"10";"Alloy 30-44-5-3W (G-30)";"aluminum sulfate";"alunogenite";"10043-01-3";"Al2O12S3";"salts";"";"35";"0 – 221";"20 – 50";"";"7,159,215,219,220";"";"";"";"";"";"";"";"";"";"";"";"";""
"11";"Aluminum Alloy (3003/ 5154)";"aluminum sulfate";"alunogenite";"10043-01-3";"Al2O12S3";"salts";"";"5 – 15";"175 – 225";">50";"";"7,215,219,220";"";"";"";"";"";"";"";"";"";"";"";"";""
"12";"Aluminum Alloy (3003/ 5154)";"aluminum sulfate";"alunogenite";"10043-01-3";"Al2O12S3";"salts";"";"5 – 35";"75 – 125";"<2";"";"7,215,219,220";"";"";"";"";"";"";"";"";"";"";"";"";""
"13";"Aluminum Alloy (3003/ 5154)";"aluminum sulfate";"alunogenite";"10043-01-3";"Al2O12S3";"salts";"";"25 – 35";"175 – 225";">50";"";"7,215,219,220";"";"";"";"";"";"";"";"";"";"";"";"";""
"14";"Austenitic Cr-Ni Stainless Steel (18-8; 304/ 304L/ 347)";"aluminum sulfate";"alunogenite";"10043-01-3";"Al2O12S3";"salts";"";"5 – 35";"175 – 225";"<20";"";"7,215,219,220";"";"";"";"";"";"";"";"";"";"";"";"";""
"15";"Austenitic Cr-Ni Stainless Steel (18-8; 304/ 304L/ 347)";"aluminum sulfate";"alunogenite";"10043-01-3";"Al2O12S3";"salts";"pitting; stress corrosion cracking";"5 – 40";"25 – 175";"<2";"";"7,215,219,220";"";"";"";"";"";"";"";"";"";"";"";"";""
"16";"Austenitic Cr-Ni Stainless Steel (18-8; 304/ 304L/ 347)";"aluminum sulfate";"alunogenite";"10043-01-3";"Al2O12S3";"salts";"";"35 – 40";"175 – 225";">50";"";"7,215,219,220";"";"";"";"";"";"";"";"";"";"";"";"";""
"17";"Austenitic Cr-Ni-Mo Stainless Steel (17-12-3; 316L/ 317L)";"aluminum sulfate";"alunogenite";"10043-01-3";"Al2O12S3";"salts";"stress corrosion cracking";"5 – 40";"25 – 225";"<2";"";"7,215,219,220";"";"";"";"";"";"";"";"";"";"";"";"";""
"18";"Brass (>15Zn)";"aluminum sulfate";"alunogenite";"10043-01-3";"Al2O12S3";"salts";"";"5 – 35";"25 – 75";"<20";"";"7,215,219,220";"";"";"";"";"";"";"";"";"";"";"";"";""
"19";"Brass (>15Zn)";"aluminum sulfate";"alunogenite";"10043-01-3";"Al2O12S3";"salts";"";"5 – 40";"175 – 225";">50";"";"7,215,219,220";"";"";"";"";"";"";"";"";"";"";"";"";""
"20";"Cast Iron, Gray/ Ductile";"aluminum sulfate";"alunogenite";"10043-01-3";"Al2O12S3";"salts";"";"5 – 40";"25 – 75";">50";"";"7,215,219,220";"";"";"";"";"";"";"";"";"";"";"";"";""
"21";"Copper/ Bronze/ Low Brass";"aluminum sulfate";"alunogenite";"10043-01-3";"Al2O12S3";"salts";"";"5 – 15";"175 – 225";"<20";"";"7,215,219,220";"";"";"";"";"";"";"";"";"";"";"";"";""
"22";"Copper/ Bronze/ Low Brass";"aluminum sulfate";"alunogenite";"10043-01-3";"Al2O12S3";"salts";"";"5 – 25";"25 – 75";"<2";"";"7,215,219,220";"";"";"";"";"";"";"";"";"";"";"";"";""
"23";"Copper/ Bronze/ Low Brass";"aluminum sulfate";"alunogenite";"10043-01-3";"Al2O12S3";"salts";"";"5 – 40";"75 – 175";"<20";"";"7,215,219,220";"";"";"";"";"";"";"";"";"";"";"";"";""
"24";"Copper/ Bronze/ Low Brass";"aluminum sulfate";"alunogenite";"10043-01-3";"Al2O12S3";"salts";"";"15 – 25";"175 – 500";">50";"";"7,215,219,220";"";"";"";"";"";"";"";"";"";"";"";"";""
"25";"Copper/ Bronze/ Low Brass";"aluminum sulfate";"alunogenite";"10043-01-3";"Al2O12S3";"salts";"";"25 – 40";"175 – 225";"<20";"";"7,215,219,220";"";"";"";"";"";"";"";"";"";"";"";"";""
"26";"Cr Stainless Steel (12Cr)";"aluminum sulfate";"alunogenite";"10043-01-3";"Al2O12S3";"salts";"crevice attack";"5 – 15";"25 – 75";">50";"";"7,215,219,220";"";"";"";"";"";"";"";"";"";"";"";"";""
"27";"Cr Stainless Steel (12Cr)";"aluminum sulfate";"alunogenite";"10043-01-3";"Al2O12S3";"salts";"";"15 – 25";"175 – 225";">50";"";"7,215,219,220";"";"";"";"";"";"";"";"";"";"";"";"";""
"28";"Cr Stainless Steel (17Cr)";"aluminum sulfate";"alunogenite";"10043-01-3";"Al2O12S3";"salts";"crevice attack";"5 – 15";"25 – 225";"<20";"";"7,215,219,220";"";"";"";"";"";"";"";"";"";"";"";"";""
"29";"Duplex Stainless Steel (25-6-3)";"aluminum sulfate";"alunogenite";"10043-01-3";"Al2O12S3";"salts";"";"25";"0 – 212";"<2";"";"7,159,215";"";"";"";"";"";"";"";"";"";"";"";"";""
"30";"Duplex Stainless Steel (25-6-3)";"aluminum sulfate";"alunogenite";"10043-01-3";"Al2O12S3";"salts";"";"35";"0 – 221";">50";"";"7,159,215";"";"";"";"";"";"";"";"";"";"";"";"";""
"31";"Gold/ Platinum";"aluminum sulfate";"alunogenite";"10043-01-3";"Al2O12S3";"salts";"";"5 – 40";"25 – 225";"<2";"";"7,215,219,220";"";"";"";"";"";"";"";"";"";"";"";"";""
"32";"Lead";"aluminum sulfate";"alunogenite";"10043-01-3";"Al2O12S3";"salts";"";"5 – 15";"225 – 425";"<20";"";"7,215,219,220";"";"";"";"";"";"";"";"";"";"";"";"";""
"33";"Lead";"aluminum sulfate";"alunogenite";"10043-01-3";"Al2O12S3";"salts";"";"5 – 40";"25 – 225";"<20";"";"7,215,219,220";"";"";"";"";"";"";"";"";"";"";"";"";""
"34";"Mo Superalloy (Ni-Cr-Fe-9Mo; 625/ 725)";"aluminum sulfate";"alunogenite";"10043-01-3";"Al2O12S3";"salts";"";"5 – 40";"75 – 275";"<2";"";"7,215,219,220";"";"";"";"";"";"";"";"";"";"";"";"";""
"35";"Mo Superalloy (Ni-16Cr-16Mo; C276)";"aluminum sulfate";"alunogenite";"10043-01-3";"Al2O12S3";"salts";"";"5 – 40";"75 – 275";"<2";"";"7,215,219,220";"";"";"";"";"";"";"";"";"";"";"";"";""
"36";"Mo Superalloy (Ni-20Cr-16Mo-4W; 686)";"aluminum sulfate";"alunogenite";"10043-01-3";"Al2O12S3";"salts";"";"5 – 40";"75 – 275";"<2";"";"7,215,219,220";"";"";"";"";"";"";"";"";"";"";"";"";""
"37";"Mo Superalloy (Ni-22Cr-16Mo; C22/ 59)";"aluminum sulfate";"alunogenite";"10043-01-3";"Al2O12S3";"salts";"";"5 – 40";"75 – 275";"<2";"";"7,215,219,220";"";"";"";"";"";"";"";"";"";"";"";"";""
"38";"Mo Superalloy (Ni-23Cr-16Mo-1Cu; C20000)";"aluminum sulfate";"alunogenite";"10043-01-3";"Al2O12S3";"salts";"";"5 – 40";"75 – 275";"<2";"";"7,215,219,220";"";"";"";"";"";"";"";"";"";"";"";"";""
"39";"Nickel (200)";"aluminum sulfate";"alunogenite";"10043-01-3";"Al2O12S3";"salts";"";"5 – 15";"25 – 75";"<20";"";"7,215,219,220";"";"";"";"";"";"";"";"";"";"";"";"";""
"40";"Nickel (200)";"aluminum sulfate";"alunogenite";"10043-01-3";"Al2O12S3";"salts";"";"15 – 25";"125 – 175";">50";"";"7,215,219,220";"";"";"";"";"";"";"";"";"";"";"";"";""
"41";"Nickel (200)";"aluminum sulfate";"alunogenite";"10043-01-3";"Al2O12S3";"salts";"";"25 – 35";"25 – 75";"<20";"";"7,215,219,220";"";"";"";"";"";"";"";"";"";"";"";"";""
"42";"Nickel (200)";"aluminum sulfate";"alunogenite";"10043-01-3";"Al2O12S3";"salts";"";"25 – 35";"75 – 125";">50";"";"7,215,219,220";"";"";"";"";"";"";"";"";"";"";"";"";""
"43";"Nickel (200)";"aluminum sulfate";"alunogenite";"10043-01-3";"Al2O12S3";"salts";"";"35 – 40";"125 – 175";">50";"";"7,215,219,220";"";"";"";"";"";"";"";"";"";"";"";"";""
"44";"Nickel Cast Iron (15-35Ni)";"aluminum sulfate";"alunogenite";"10043-01-3";"Al2O12S3";"salts";"";"5 – 15";"25 – 75";"<2";"";"7,215,219,220";"";"";"";"";"";"";"";"";"";"";"";"";""
"45";"Nickel Cast Iron (15-35Ni)";"aluminum sulfate";"alunogenite";"10043-01-3";"Al2O12S3";"salts";"";"15 – 25";"175 – 225";">50";"";"7,215,219,220";"";"";"";"";"";"";"";"";"";"";"";"";""
"46";"Nickel Cast Iron (15-35Ni)";"aluminum sulfate";"alunogenite";"10043-01-3";"Al2O12S3";"salts";"";"25 – 35";"25 – 75";"<20";"";"7,215,219,220";"";"";"";"";"";"";"";"";"";"";"";"";""
"47";"Nickel-Copper (400)";"aluminum sulfate";"alunogenite";"10043-01-3";"Al2O12S3";"salts";"";"5 – 15";"25 – 125";"<20";"";"7,215,219,220";"";"";"";"";"";"";"";"";"";"";"";"";""
"48";"Nickel-Copper (400)";"aluminum sulfate";"alunogenite";"10043-01-3";"Al2O12S3";"salts";"";"25 – 35";"25 – 75";"<20";"";"7,215,219,220";"";"";"";"";"";"";"";"";"";"";"";"";""
"49";"Nickel-Copper (400)";"aluminum sulfate";"alunogenite";"10043-01-3";"Al2O12S3";"salts";"";"25 – 35";"75 – 125";"20 – 50";"";"7,215,219,220";"";"";"";"";"";"";"";"";"";"";"";"";""
"50";"Nickel-Copper (400)";"aluminum sulfate";"alunogenite";"10043-01-3";"Al2O12S3";"salts";"";"35 – 40";"125 – 175";"20 – 50";"";"7,215,219,220";"";"";"";"";"";"";"";"";"";"";"";"";""
"";"";"";"";"";"";"";"";"";"";"";"";"";"";"";"";"";"";"";"";"";"";"";"";"";""
"";"";"";"";"";"";"";"";"";"";"";"";"";"";"";"";"";"";"";"";"";"";"";"";"";""
"Corrosion Survey Database (COR•SUR) © 2002 NACE International";"";"";"";"";"";"";"";"";"";"";"";"";"";"";"";"";"";"";"";"";"";"";"";"";""

File: data/corrosion_data/TableData - 2024-11-08T200953.792.csv
sep=;
"Title: Corrosion Survey Database (COR•SUR)";"";"";"";"";"";"";"";"";"";"";"";"";"";"";"";"";"";"";"";"";"";"";"";"";""
"Table: Ammonium sulfate";"";"";"";"";"";"";"";"";"";"";"";"";"";"";"";"";"";"";"";"";"";"";"";"";""
"DOWNLOAD SHOWS ONLY THE DISPLAYED DATA, UP TO 50 ROWS";"";"";"";"";"";"";"";"";"";"";"";"";"";"";"";"";"";"";"";"";"";"";"";"";""
"No.";"material or substance name";"exposure medium";"exposure medium CAS RN";"exposure medium formula";"exposure medium class";"resistance note";"conc. (%)";"temp. (°F)";"corrosion rate (mil/yr)";"reference";"";"";"";"";"";"";"";"";"";"";"";"";"";"";""
"1";"Alloy 20-25-4Mo (904L)";"ammonium sulfate";"7783-20-2";"H8N2O4S";"salts";"";"<50";"0 – 212";"<2";"15,162,215,219,220";"";"";"";"";"";"";"";"";"";"";"";"";"";"";""
"2";"Alloy 20-25-6Mo (254SMO/ 6XN)";"ammonium sulfate";"7783-20-2";"H8N2O4S";"salts";"";"<50";"0 – 212";"<2";"15,162,215,220";"";"";"";"";"";"";"";"";"";"";"";"";"";"";""
"3";"Alloy 20-38-3-3Cu (20Cb3/ 825)";"ammonium sulfate";"7783-20-2";"H8N2O4S";"salts";"";"<50";"0 – 212";"<2";"15,162,215,219,220";"";"";"";"";"";"";"";"";"";"";"";"";"";"";""
"4";"Alloy 30-44-5-3W (G-30)";"ammonium sulfate";"7783-20-2";"H8N2O4S";"salts";"";"<50";"0 – 212";"<2";"15,162,215,219,220";"";"";"";"";"";"";"";"";"";"";"";"";"";"";""
"5";"Aluminum Alloy (3003/ 5154)";"ammonium sulfate";"7783-20-2";"H8N2O4S";"salts";"";"<50";"77";"<2";"15,215,219,220";"";"";"";"";"";"";"";"";"";"";"";"";"";"";""
"6";"Austenitic Cr-Ni Stainless Steel (18-8; 304/ 304L/ 347)";"ammonium sulfate";"7783-20-2";"H8N2O4S";"salts";"";"5 – 15";"175 – 225";">50";"15,215,219,220";"";"";"";"";"";"";"";"";"";"";"";"";"";"";""
"7";"Austenitic Cr-Ni Stainless Steel (18-8; 304/ 304L/ 347)";"ammonium sulfate";"7783-20-2";"H8N2O4S";"salts";"pitting; intergranular attack";"5 – 50";"25 – 75";"20 – 50";"15,215,219,220";"";"";"";"";"";"";"";"";"";"";"";"";"";"";""
"8";"Austenitic Cr-Ni Stainless Steel (18-8; 304/ 304L/ 347)";"ammonium sulfate";"7783-20-2";"H8N2O4S";"salts";"";"35 – 45";"75 – 175";"20 – 50";"15,215,219,220";"";"";"";"";"";"";"";"";"";"";"";"";"";"";""
"9";"Austenitic Cr-Ni-Mo Stainless Steel (17-12-3; 316L/ 317L)";"ammonium sulfate";"7783-20-2";"H8N2O4S";"salts";"";"5 – 45";"25 – 225";"<20";"15,215,219,220";"";"";"";"";"";"";"";"";"";"";"";"";"";"";""
"10";"Austenitic Cr-Ni-Mo Stainless Steel (17-12-3; 316L/ 317L)";"ammonium sulfate";"7783-20-2";"H8N2O4S";"salts";"";"45 – 50";"175 – 225";"<20";"15,215,219,220";"";"";"";"";"";"";"";"";"";"";"";"";"";"";""
"11";"Brass (>15Zn)";"ammonium sulfate";"7783-20-2";"H8N2O4S";"salts";"";"5 – 45";"25 – 75";">50";"15,215,219,220";"";"";"";"";"";"";"";"";"";"";"";"";"";"";""
"12";"Cast Iron, Gray/ Ductile";"ammonium sulfate";"7783-20-2";"H8N2O4S";"salts";"";"5 – 15";"75 – 125";">50";"15,215,219";"";"";"";"";"";"";"";"";"";"";"";"";"";"";""
"13";"Cast Iron, Gray/ Ductile";"ammonium sulfate";"7783-20-2";"H8N2O4S";"salts";"";"5 – 35";"25 – 75";"<20";"15,215,219";"";"";"";"";"";"";"";"";"";"";"";"";"";"";""
"14";"Cast Iron, Gray/ Ductile";"ammonium sulfate";"7783-20-2";"H8N2O4S";"salts";"";"25 – 35";"75 – 125";">50";"15,215,219";"";"";"";"";"";"";"";"";"";"";"";"";"";"";""
"15";"Cast Iron, Gray/ Ductile";"ammonium sulfate";"7783-20-2";"H8N2O4S";"salts";"";"45 – 50";"75 – 125";">50";"15,215,219";"";"";"";"";"";"";"";"";"";"";"";"";"";"";""
"16";"Copper/ Bronze/ Low Brass";"ammonium sulfate";"7783-20-2";"H8N2O4S";"salts";"";"5 – 25";"25 – 75";"20 – 50";"15,215,219,220";"";"";"";"";"";"";"";"";"";"";"";"";"";"";""
"17";"Copper/ Bronze/ Low Brass";"ammonium sulfate";"7783-20-2";"H8N2O4S";"salts";"";"35 – 45";"25 – 75";"20 – 50";"15,215,219,220";"";"";"";"";"";"";"";"";"";"";"";"";"";"";""
"18";"Copper/ Bronze/ Low Brass";"ammonium sulfate";"7783-20-2";"H8N2O4S";"salts";"";"35 – 45";"175 – 225";">50";"15,215,219,220";"";"";"";"";"";"";"";"";"";"";"";"";"";"";""
"19";"Cr Stainless Steel (12Cr)";"ammonium sulfate";"7783-20-2";"H8N2O4S";"salts";"pitting";"5 – 15";"25 – 75";">50";"15,215,219";"";"";"";"";"";"";"";"";"";"";"";"";"";"";""
"20";"Cr Stainless Steel (17Cr)";"ammonium sulfate";"7783-20-2";"H8N2O4S";"salts";"pitting; intergranular attack";"5 – 15";"175 – 225";">50";"15,215,219";"";"";"";"";"";"";"";"";"";"";"";"";"";"";""
"21";"Cr Stainless Steel (17Cr)";"ammonium sulfate";"7783-20-2";"H8N2O4S";"salts";"";"15 – 25";"25 – 75";"20 – 50";"15,215,219";"";"";"";"";"";"";"";"";"";"";"";"";"";"";""
"22";"Duplex Stainless Steel (25-6-3)";"ammonium sulfate";"7783-20-2";"H8N2O4S";"salts";"";"<50";"0 – 212";"<2";"15,162,215,220";"";"";"";"";"";"";"";"";"";"";"";"";"";"";""
"23";"Gold/ Platinum";"ammonium sulfate";"7783-20-2";"H8N2O4S";"salts";"";"5 – 50";"25 – 325";"<2";"15,215,219,220";"";"";"";"";"";"";"";"";"";"";"";"";"";"";""
"24";"Lead";"ammonium sulfate";"7783-20-2";"H8N2O4S";"salts";"";"5 – 50";"25 – 225";"<20";"15,215,219,220";"";"";"";"";"";"";"";"";"";"";"";"";"";"";""
"25";"Mo Superalloy (Ni-Cr-Fe-9Mo; 625/ 725)";"ammonium sulfate";"7783-20-2";"H8N2O4S";"salts";"";"5 – 45";"25 – 225";"<20";"15,215,219";"";"";"";"";"";"";"";"";"";"";"";"";"";"";""
"26";"Mo Superalloy (Ni-Cr-Fe-9Mo; 625/ 725)";"ammonium sulfate";"7783-20-2";"H8N2O4S";"salts";"";"45 – 50";"175 – 225";"<20";"15,215,219";"";"";"";"";"";"";"";"";"";"";"";"";"";"";""
"27";"Mo Superalloy (Ni-16Cr-16Mo; C276)";"ammonium sulfate";"7783-20-2";"H8N2O4S";"salts";"";"5 – 45";"25 – 225";"<20";"15,215,219";"";"";"";"";"";"";"";"";"";"";"";"";"";"";""
"28";"Mo Superalloy (Ni-16Cr-16Mo; C276)";"ammonium sulfate";"7783-20-2";"H8N2O4S";"salts";"";"45 – 50";"175 – 225";"<20";"15,215,219";"";"";"";"";"";"";"";"";"";"";"";"";"";"";""
"29";"Mo Superalloy (Ni-20Cr-16Mo-4W; 686)";"ammonium sulfate";"7783-20-2";"H8N2O4S";"salts";"";"5 – 45";"25 – 225";"<20";"15,215,219";"";"";"";"";"";"";"";"";"";"";"";"";"";"";""
"30";"Mo Superalloy (Ni-20Cr-16Mo-4W; 686)";"ammonium sulfate";"7783-20-2";"H8N2O4S";"salts";"";"45 – 50";"175 – 225";"<20";"15,215,219";"";"";"";"";"";"";"";"";"";"";"";"";"";"";""
"31";"Mo Superalloy (Ni-22Cr-16Mo; C22/ 59)";"ammonium sulfate";"7783-20-2";"H8N2O4S";"salts";"";"5 – 45";"25 – 225";"<20";"15,215,219";"";"";"";"";"";"";"";"";"";"";"";"";"";"";""
"32";"Mo Superalloy (Ni-22Cr-16Mo; C22/ 59)";"ammonium sulfate";"7783-20-2";"H8N2O4S";"salts";"";"45 – 50";"175 – 225";"<20";"15,215,219";"";"";"";"";"";"";"";"";"";"";"";"";"";"";""
"33";"Mo Superalloy (Ni-23Cr-16Mo-1Cu; C20000)";"ammonium sulfate";"7783-20-2";"H8N2O4S";"salts";"";"5 – 45";"25 – 225";"<20";"15,215,219";"";"";"";"";"";"";"";"";"";"";"";"";"";"";""
"34";"Mo Superalloy (Ni-23Cr-16Mo-1Cu; C20000)";"ammonium sulfate";"7783-20-2";"H8N2O4S";"salts";"";"45 – 50";"175 – 225";"<20";"15,215,219";"";"";"";"";"";"";"";"";"";"";"";"";"";"";""
"35";"Nickel (200)";"ammonium sulfate";"7783-20-2";"H8N2O4S";"salts";"";"5 – 50";"25 – 225";"<20";"15,215,219,220";"";"";"";"";"";"";"";"";"";"";"";"";"";"";""
"36";"Nickel Cast Iron (15-35Ni)";"ammonium sulfate";"7783-20-2";"H8N2O4S";"salts";"";"5 – 45";"25 – 125";"<20";"15,215,219";"";"";"";"";"";"";"";"";"";"";"";"";"";"";""
"37";"Nickel Cast Iron (15-35Ni)";"ammonium sulfate";"7783-20-2";"H8N2O4S";"salts";"";"45 – 50";"75 – 125";"<20";"15,215,219";"";"";"";"";"";"";"";"";"";"";"";"";"";"";""
"38";"Nickel Cast Iron (15-35Ni)";"ammonium sulfate";"7783-20-2";"H8N2O4S";"salts";"";"45 – 50";"175 – 225";"<20";"15,215,219";"";"";"";"";"";"";"";"";"";"";"";"";"";"";""
"39";"Ni-Cr-Fe Alloy (600/ 690)";"ammonium sulfate";"7783-20-2";"H8N2O4S";"salts";"pitting";"5 – 50";"25 – 225";"<20";"15,215,219,220";"";"";"";"";"";"";"";"";"";"";"";"";"";"";""
"40";"Ni-Mo Alloy (Ni-30Mo; B-2)";"ammonium sulfate";"7783-20-2";"H8N2O4S";"salts";"";"5 – 45";"25 – 225";"<20";"15,215,219";"";"";"";"";"";"";"";"";"";"";"";"";"";"";""
"41";"Ni-Mo Alloy (Ni-30Mo; B-2)";"ammonium sulfate";"7783-20-2";"H8N2O4S";"salts";"";"45 – 50";"175 – 225";"<20";"15,215,219";"";"";"";"";"";"";"";"";"";"";"";"";"";"";""
"42";"Silicon Cast Iron (14Si)";"ammonium sulfate";"7783-20-2";"H8N2O4S";"salts";"";"5 – 45";"52 – 237";"<2";"15,215,218";"";"";"";"";"";"";"";"";"";"";"";"";"";"";""
"43";"Silicon Cast Iron (14Si)";"ammonium sulfate";"7783-20-2";"H8N2O4S";"salts";"";"45 – 50";"187 – 237";"<2";"15,215,218";"";"";"";"";"";"";"";"";"";"";"";"";"";"";""
"44";"Silver";"ammonium sulfate";"7783-20-2";"H8N2O4S";"salts";"";"5 – 50";"25 – 325";"<2";"15,215,219,220";"";"";"";"";"";"";"";"";"";"";"";"";"";"";""
"45";"Steels, Carbon/ Low Alloy";"ammonium sulfate";"7783-20-2";"H8N2O4S";"salts";"";"5 – 35";"25 – 75";"<20";"15,215,219";"";"";"";"";"";"";"";"";"";"";"";"";"";"";""
"46";"Steels, Carbon/ Low Alloy";"ammonium sulfate";"7783-20-2";"H8N2O4S";"salts";"";"5 – 35";"75 – 125";">50";"15,215,219";"";"";"";"";"";"";"";"";"";"";"";"";"";"";""
"47";"Steels, Carbon/ Low Alloy";"ammonium sulfate";"7783-20-2";"H8N2O4S";"salts";"";"45 – 50";"275 – 325";">50";"15,215,219";"";"";"";"";"";"";"";"";"";"";"";"";"";"";""
"48";"Tantalum";"ammonium sulfate";"7783-20-2";"H8N2O4S";"salts";"";"5 – 50";"25 – 325";"<2";"15,215,219,220";"";"";"";"";"";"";"";"";"";"";"";"";"";"";""
"";"";"";"";"";"";"";"";"";"";"";"";"";"";"";"";"";"";"";"";"";"";"";"";"";""
"";"";"";"";"";"";"";"";"";"";"";"";"";"";"";"";"";"";"";"";"";"";"";"";"";""
"Corrosion Survey Database (COR•SUR) © 2002 NACE International";"";"";"";"";"";"";"";"";"";"";"";"";"";"";"";"";"";"";"";"";"";"";"";"";""

File: data/corrosion_data/TableData - 2024-11-08T200958.383.csv
sep=;
"Title: Corrosion Survey Database (COR•SUR)";"";"";"";"";"";"";"";"";"";"";"";"";"";"";"";"";"";"";"";"";"";"";"";"";""
"Table: Antimony sulfate";"";"";"";"";"";"";"";"";"";"";"";"";"";"";"";"";"";"";"";"";"";"";"";"";""
"DOWNLOAD SHOWS ONLY THE DISPLAYED DATA, UP TO 50 ROWS";"";"";"";"";"";"";"";"";"";"";"";"";"";"";"";"";"";"";"";"";"";"";"";"";""
"No.";"material or substance name";"exposure medium";"exposure medium synonym";"exposure medium CAS RN";"exposure medium formula";"exposure medium class";"conc. (%)";"temp. (°F)";"corrosion rate (mil/yr)";"reference";"";"";"";"";"";"";"";"";"";"";"";"";"";"";""
"1";"Aluminum Alloy (3003/ 5154)";"antimony sulfate";"antimonous sulfate";"7446-32-4";"O12S3Sb2";"salts";"85 – 95";"25 – 75";">50";"215,219";"";"";"";"";"";"";"";"";"";"";"";"";"";"";""
"2";"Aluminum Alloy (3003/ 5154)";"antimony sulfate";"antimonous sulfate";"7446-32-4";"O12S3Sb2";"salts";"100";"25 – 75";"<20";"215,219";"";"";"";"";"";"";"";"";"";"";"";"";"";"";""
"3";"Aluminum Alloy (3003/ 5154)";"antimony sulfate";"antimonous sulfate";"7446-32-4";"O12S3Sb2";"salts";"100";"175 – 225";">50";"215,219";"";"";"";"";"";"";"";"";"";"";"";"";"";"";""
"4";"Brass (>15Zn)";"antimony sulfate";"antimonous sulfate";"7446-32-4";"O12S3Sb2";"salts";"100";"25 – 75";">50";"215,219";"";"";"";"";"";"";"";"";"";"";"";"";"";"";""
"5";"Cast Iron, Gray/ Ductile";"antimony sulfate";"antimonous sulfate";"7446-32-4";"O12S3Sb2";"salts";"100";"175 – 225";">50";"215,219";"";"";"";"";"";"";"";"";"";"";"";"";"";"";""
"6";"Copper/ Bronze/ Low Brass";"antimony sulfate";"antimonous sulfate";"7446-32-4";"O12S3Sb2";"salts";"100";"25 – 225";"<20";"215,219";"";"";"";"";"";"";"";"";"";"";"";"";"";"";""
"7";"Gold/ Platinum";"antimony sulfate";"antimonous sulfate";"7446-32-4";"O12S3Sb2";"salts";"100";"25 – 225";"<2";"215,219";"";"";"";"";"";"";"";"";"";"";"";"";"";"";""
"8";"Lead";"antimony sulfate";"antimonous sulfate";"7446-32-4";"O12S3Sb2";"salts";"100";"25 – 175";"<20";"215,219";"";"";"";"";"";"";"";"";"";"";"";"";"";"";""
"9";"Lead";"antimony sulfate";"antimonous sulfate";"7446-32-4";"O12S3Sb2";"salts";"100";"175 – 225";">50";"215,219";"";"";"";"";"";"";"";"";"";"";"";"";"";"";""
"10";"Nickel Cast Iron (15-35Ni)";"antimony sulfate";"antimonous sulfate";"7446-32-4";"O12S3Sb2";"salts";"100";"175 – 225";">50";"215,219";"";"";"";"";"";"";"";"";"";"";"";"";"";"";""
"11";"Silicon Cast Iron (14Si)";"antimony sulfate";"antimonous sulfate";"7446-32-4";"O12S3Sb2";"salts";"100";"52 – 237";"<20";"215,218";"";"";"";"";"";"";"";"";"";"";"";"";"";"";""
"12";"Silver";"antimony sulfate";"antimonous sulfate";"7446-32-4";"O12S3Sb2";"salts";"100";"25 – 225";"<2";"215,219";"";"";"";"";"";"";"";"";"";"";"";"";"";"";""
"13";"Steels, Carbon/ Low Alloy";"antimony sulfate";"antimonous sulfate";"7446-32-4";"O12S3Sb2";"salts";"100";"175 – 225";">50";"215,219";"";"";"";"";"";"";"";"";"";"";"";"";"";"";""
"14";"Tantalum";"antimony sulfate";"antimonous sulfate";"7446-32-4";"O12S3Sb2";"salts";"100";"25 – 225";"<2";"215,219";"";"";"";"";"";"";"";"";"";"";"";"";"";"";""
"";"";"";"";"";"";"";"";"";"";"";"";"";"";"";"";"";"";"";"";"";"";"";"";"";""
"";"";"";"";"";"";"";"";"";"";"";"";"";"";"";"";"";"";"";"";"";"";"";"";"";""
"Corrosion Survey Database (COR•SUR) © 2002 NACE International";"";"";"";"";"";"";"";"";"";"";"";"";"";"";"";"";"";"";"";"";"";"";"";"";""

File: data/corrosion_data/TableData - 2024-11-08T201126.197.csv
sep=;
"Title: Corrosion Survey Database (COR•SUR)";"";"";"";"";"";"";"";"";"";"";"";"";"";"";"";"";"";"";"";"";"";"";"";"";""
"Table: Beryllium sulfate";"";"";"";"";"";"";"";"";"";"";"";"";"";"";"";"";"";"";"";"";"";"";"";"";""
"DOWNLOAD SHOWS ONLY THE DISPLAYED DATA, UP TO 50 ROWS";"";"";"";"";"";"";"";"";"";"";"";"";"";"";"";"";"";"";"";"";"";"";"";"";""
"No.";"material or substance name";"exposure medium";"exposure medium CAS RN";"exposure medium formula";"exposure medium class";"conc. (%)";"temp. (°F)";"corrosion rate (mil/yr)";"reference";"";"";"";"";"";"";"";"";"";"";"";"";"";"";"";""
"1";"Alloy 20-25-4Mo (904L)";"beryllium sulfate";"13510-49-1";"BeO4S";"salts";"15 – 25";"25 – 225";"<20";"215,219";"";"";"";"";"";"";"";"";"";"";"";"";"";"";"";""
"2";"Alloy 20-25-4Mo (904L)";"beryllium sulfate";"13510-49-1";"BeO4S";"salts";"100";"25 – 225";"<20";"215,219";"";"";"";"";"";"";"";"";"";"";"";"";"";"";"";""
"3";"Alloy 20-38-3-3Cu (20Cb3/ 825)";"beryllium sulfate";"13510-49-1";"BeO4S";"salts";"15 – 25";"25 – 225";"<20";"215,219";"";"";"";"";"";"";"";"";"";"";"";"";"";"";"";""
"4";"Alloy 20-38-3-3Cu (20Cb3/ 825)";"beryllium sulfate";"13510-49-1";"BeO4S";"salts";"100";"25 – 225";"<20";"215,219";"";"";"";"";"";"";"";"";"";"";"";"";"";"";"";""
"5";"Alloy 30-44-5-3W (G-30)";"beryllium sulfate";"13510-49-1";"BeO4S";"salts";"15 – 25";"25 – 225";"<20";"215,219";"";"";"";"";"";"";"";"";"";"";"";"";"";"";"";""
"6";"Alloy 30-44-5-3W (G-30)";"beryllium sulfate";"13510-49-1";"BeO4S";"salts";"100";"25 – 225";"<20";"215,219";"";"";"";"";"";"";"";"";"";"";"";"";"";"";"";""
"7";"Aluminum Alloy (3003/ 5154)";"beryllium sulfate";"13510-49-1";"BeO4S";"salts";"5 – 15";"25 – 225";"<20";"215,219";"";"";"";"";"";"";"";"";"";"";"";"";"";"";"";""
"8";"Austenitic Cr-Ni Stainless Steel (18-8; 304/ 304L/ 347)";"beryllium sulfate";"13510-49-1";"BeO4S";"salts";"15 – 25";"25 – 225";"<20";"215,219";"";"";"";"";"";"";"";"";"";"";"";"";"";"";"";""
"9";"Austenitic Cr-Ni Stainless Steel (18-8; 304/ 304L/ 347)";"beryllium sulfate";"13510-49-1";"BeO4S";"salts";"100";"25 – 225";"<20";"215,219";"";"";"";"";"";"";"";"";"";"";"";"";"";"";"";""
"10";"Austenitic Cr-Ni-Mo Stainless Steel (17-12-3; 316L/ 317L)";"beryllium sulfate";"13510-49-1";"BeO4S";"salts";"15 – 25";"25 – 225";"<20";"215,219";"";"";"";"";"";"";"";"";"";"";"";"";"";"";"";""
"11";"Austenitic Cr-Ni-Mo Stainless Steel (17-12-3; 316L/ 317L)";"beryllium sulfate";"13510-49-1";"BeO4S";"salts";"100";"25 – 225";"<20";"215,219";"";"";"";"";"";"";"";"";"";"";"";"";"";"";"";""
"12";"Brass (>15Zn)";"beryllium sulfate";"13510-49-1";"BeO4S";"salts";"15 – 25";"25 – 225";"<20";"215,219";"";"";"";"";"";"";"";"";"";"";"";"";"";"";"";""
"13";"Copper/ Bronze/ Low Brass";"beryllium sulfate";"13510-49-1";"BeO4S";"salts";"5 – 15";"25 – 225";"<20";"215,219";"";"";"";"";"";"";"";"";"";"";"";"";"";"";"";""
"14";"Copper-Nickel";"beryllium sulfate";"13510-49-1";"BeO4S";"salts";"15 – 25";"25 – 225";"<20";"215,219";"";"";"";"";"";"";"";"";"";"";"";"";"";"";"";""
"15";"Cr Stainless Steel (12Cr)";"beryllium sulfate";"13510-49-1";"BeO4S";"salts";"100";"25 – 225";"<20";"215,219";"";"";"";"";"";"";"";"";"";"";"";"";"";"";"";""
"16";"Cr Stainless Steel (17Cr)";"beryllium sulfate";"13510-49-1";"BeO4S";"salts";"15 – 25";"25 – 225";"<20";"215,219";"";"";"";"";"";"";"";"";"";"";"";"";"";"";"";""
"17";"Cr Stainless Steel (17Cr)";"beryllium sulfate";"13510-49-1";"BeO4S";"salts";"100";"25 – 225";"<20";"215,219";"";"";"";"";"";"";"";"";"";"";"";"";"";"";"";""
"18";"Gold/ Platinum";"beryllium sulfate";"13510-49-1";"BeO4S";"salts";"5 – 15";"25 – 225";"<2";"215,219";"";"";"";"";"";"";"";"";"";"";"";"";"";"";"";""
"19";"Gold/ Platinum";"beryllium sulfate";"13510-49-1";"BeO4S";"salts";"100";"25 – 225";"<2";"215,219";"";"";"";"";"";"";"";"";"";"";"";"";"";"";"";""
"20";"Lead";"beryllium sulfate";"13510-49-1";"BeO4S";"salts";"5 – 30";"25 – 225";"<20";"215,219,220";"";"";"";"";"";"";"";"";"";"";"";"";"";"";"";""
"21";"Lead";"beryllium sulfate";"13510-49-1";"BeO4S";"salts";"100";"25 – 225";"<20";"215,219,220";"";"";"";"";"";"";"";"";"";"";"";"";"";"";"";""
"22";"Mo Superalloy (Ni-Cr-Fe-9Mo; 625/ 725)";"beryllium sulfate";"13510-49-1";"BeO4S";"salts";"100";"25 – 225";"<20";"215,219";"";"";"";"";"";"";"";"";"";"";"";"";"";"";"";""
"23";"Mo Superalloy (Ni-16Cr-16Mo; C276)";"beryllium sulfate";"13510-49-1";"BeO4S";"salts";"100";"25 – 225";"<20";"215,219";"";"";"";"";"";"";"";"";"";"";"";"";"";"";"";""
"24";"Mo Superalloy (Ni-20Cr-16Mo-4W; 686)";"beryllium sulfate";"13510-49-1";"BeO4S";"salts";"100";"25 – 225";"<20";"215,219";"";"";"";"";"";"";"";"";"";"";"";"";"";"";"";""
"25";"Mo Superalloy (Ni-22Cr-16Mo; C22/ 59)";"beryllium sulfate";"13510-49-1";"BeO4S";"salts";"100";"25 – 225";"<20";"215,219";"";"";"";"";"";"";"";"";"";"";"";"";"";"";"";""
"26";"Mo Superalloy (Ni-23Cr-16Mo-1Cu; C20000)";"beryllium sulfate";"13510-49-1";"BeO4S";"salts";"100";"25 – 225";"<20";"215,219";"";"";"";"";"";"";"";"";"";"";"";"";"";"";"";""
"27";"Nickel (200)";"beryllium sulfate";"13510-49-1";"BeO4S";"salts";"15 – 25";"25 – 225";"<20";"215,219";"";"";"";"";"";"";"";"";"";"";"";"";"";"";"";""
"28";"Nickel (200)";"beryllium sulfate";"13510-49-1";"BeO4S";"salts";"100";"25 – 225";"<20";"215,219";"";"";"";"";"";"";"";"";"";"";"";"";"";"";"";""
"29";"Nickel-Copper (400)";"beryllium sulfate";"13510-49-1";"BeO4S";"salts";"15 – 25";"25 – 225";"<20";"215,219";"";"";"";"";"";"";"";"";"";"";"";"";"";"";"";""
"30";"Nickel-Copper (400)";"beryllium sulfate";"13510-49-1";"BeO4S";"salts";"100";"25 – 225";"<20";"215,219";"";"";"";"";"";"";"";"";"";"";"";"";"";"";"";""
"31";"Ni-Cr-Fe Alloy (600/ 690)";"beryllium sulfate";"13510-49-1";"BeO4S";"salts";"15 – 25";"25 – 225";"<20";"215,219";"";"";"";"";"";"";"";"";"";"";"";"";"";"";"";""
"32";"Ni-Cr-Fe Alloy (600/ 690)";"beryllium sulfate";"13510-49-1";"BeO4S";"salts";"100";"25 – 225";"<20";"215,219";"";"";"";"";"";"";"";"";"";"";"";"";"";"";"";""
"33";"Ni-Mo Alloy (Ni-30Mo; B-2)";"beryllium sulfate";"13510-49-1";"BeO4S";"salts";"100";"25 – 225";"<20";"215,219";"";"";"";"";"";"";"";"";"";"";"";"";"";"";"";""
"34";"Silicon Cast Iron (14Si)";"beryllium sulfate";"13510-49-1";"BeO4S";"salts";"5 – 15";"52 – 237";"<20";"215,218";"";"";"";"";"";"";"";"";"";"";"";"";"";"";"";""
"35";"Silicon Cast Iron (14Si)";"beryllium sulfate";"13510-49-1";"BeO4S";"salts";"100";"52 – 237";"<20";"215,218";"";"";"";"";"";"";"";"";"";"";"";"";"";"";"";""
"36";"Silver";"beryllium sulfate";"13510-49-1";"BeO4S";"salts";"100";"25 – 225";"<2";"215,219";"";"";"";"";"";"";"";"";"";"";"";"";"";"";"";""
"37";"Tantalum";"beryllium sulfate";"13510-49-1";"BeO4S";"salts";"5 – 15";"25 – 225";"<2";"215,219";"";"";"";"";"";"";"";"";"";"";"";"";"";"";"";""
"38";"Tantalum";"beryllium sulfate";"13510-49-1";"BeO4S";"salts";"100";"25 – 225";"<2";"215,219";"";"";"";"";"";"";"";"";"";"";"";"";"";"";"";""
"";"";"";"";"";"";"";"";"";"";"";"";"";"";"";"";"";"";"";"";"";"";"";"";"";""
"";"";"";"";"";"";"";"";"";"";"";"";"";"";"";"";"";"";"";"";"";"";"";"";"";""
"Corrosion Survey Database (COR•SUR) © 2002 NACE International";"";"";"";"";"";"";"";"";"";"";"";"";"";"";"";"";"";"";"";"";"";"";"";"";""

File: data/corrosion_data/TableData - 2024-11-08T201131.177.csv
sep=;
"Title: Corrosion Survey Database (COR•SUR)";"";"";"";"";"";"";"";"";"";"";"";"";"";"";"";"";"";"";"";"";"";"";"";"";""
"Table: Cadmium sulfate";"";"";"";"";"";"";"";"";"";"";"";"";"";"";"";"";"";"";"";"";"";"";"";"";""
"DOWNLOAD SHOWS ONLY THE DISPLAYED DATA, UP TO 50 ROWS";"";"";"";"";"";"";"";"";"";"";"";"";"";"";"";"";"";"";"";"";"";"";"";"";""
"No.";"material or substance name";"exposure medium";"exposure medium CAS RN";"exposure medium formula";"exposure medium class";"conc. (%)";"temp. (°F)";"corrosion rate (mil/yr)";"reference";"";"";"";"";"";"";"";"";"";"";"";"";"";"";"";""
"1";"Alloy 20-25-4Mo (904L)";"cadmium sulfate";"10124-36-4";"CdO4S";"salts";"5 – 15";"25 – 225";"<2";"24,215,219";"";"";"";"";"";"";"";"";"";"";"";"";"";"";"";""
"2";"Alloy 20-25-4Mo (904L)";"cadmium sulfate";"10124-36-4";"CdO4S";"salts";"25 – 35";"175 – 225";"<2";"24,215,219";"";"";"";"";"";"";"";"";"";"";"";"";"";"";"";""
"3";"Alloy 20-38-3-3Cu (20Cb3/ 825)";"cadmium sulfate";"10124-36-4";"CdO4S";"salts";"5 – 15";"25 – 225";"<2";"24,215,219";"";"";"";"";"";"";"";"";"";"";"";"";"";"";"";""
"4";"Alloy 20-38-3-3Cu (20Cb3/ 825)";"cadmium sulfate";"10124-36-4";"CdO4S";"salts";"25 – 35";"175 – 225";"<2";"24,215,219";"";"";"";"";"";"";"";"";"";"";"";"";"";"";"";""
"5";"Alloy 30-44-5-3W (G-30)";"cadmium sulfate";"10124-36-4";"CdO4S";"salts";"5 – 15";"25 – 225";"<2";"24,215,219";"";"";"";"";"";"";"";"";"";"";"";"";"";"";"";""
"6";"Alloy 30-44-5-3W (G-30)";"cadmium sulfate";"10124-36-4";"CdO4S";"salts";"25 – 35";"175 – 225";"<2";"24,215,219";"";"";"";"";"";"";"";"";"";"";"";"";"";"";"";""
"7";"Aluminum Alloy (3003/ 5154)";"cadmium sulfate";"10124-36-4";"CdO4S";"salts";"5 – 15";"25 – 125";"<20";"24,215,219";"";"";"";"";"";"";"";"";"";"";"";"";"";"";"";""
"8";"Aluminum Alloy (3003/ 5154)";"cadmium sulfate";"10124-36-4";"CdO4S";"salts";"5 – 15";"125 – 175";">50";"24,215,219";"";"";"";"";"";"";"";"";"";"";"";"";"";"";"";""
"9";"Austenitic Cr-Ni Stainless Steel (18-8; 304/ 304L/ 347)";"cadmium sulfate";"10124-36-4";"CdO4S";"salts";"25 – 35";"25 – 225";"<2";"24,215,219,220";"";"";"";"";"";"";"";"";"";"";"";"";"";"";"";""
"10";"Austenitic Cr-Ni Stainless Steel (18-8; 304/ 304L/ 347)";"cadmium sulfate";"10124-36-4";"CdO4S";"salts";"45 – 50";"175 – 225";"<2";"24,215,219,220";"";"";"";"";"";"";"";"";"";"";"";"";"";"";"";""
"11";"Austenitic Cr-Ni-Mo Stainless Steel (17-12-3; 316L/ 317L)";"cadmium sulfate";"10124-36-4";"CdO4S";"salts";"5 – 15";"25 – 225";"<2";"24,215,219";"";"";"";"";"";"";"";"";"";"";"";"";"";"";"";""
"12";"Austenitic Cr-Ni-Mo Stainless Steel (17-12-3; 316L/ 317L)";"cadmium sulfate";"10124-36-4";"CdO4S";"salts";"25 – 35";"175 – 225";"<2";"24,215,219";"";"";"";"";"";"";"";"";"";"";"";"";"";"";"";""
"13";"Brass (>15Zn)";"cadmium sulfate";"10124-36-4";"CdO4S";"salts";"5 – 15";"25 – 225";"<20";"24,215,219";"";"";"";"";"";"";"";"";"";"";"";"";"";"";"";""
"14";"Cast Iron, Gray/ Ductile";"cadmium sulfate";"10124-36-4";"CdO4S";"salts";"5 – 35";"25 – 225";"<20";"24,215,219,220";"";"";"";"";"";"";"";"";"";"";"";"";"";"";"";""
"15";"Copper/ Bronze/ Low Brass";"cadmium sulfate";"10124-36-4";"CdO4S";"salts";"5 – 15";"25 – 225";"<20";"24,215,219";"";"";"";"";"";"";"";"";"";"";"";"";"";"";"";""
"16";"Copper-Nickel";"cadmium sulfate";"10124-36-4";"CdO4S";"salts";"5 – 15";"25 – 225";"<20";"24,215,219";"";"";"";"";"";"";"";"";"";"";"";"";"";"";"";""
"17";"Gold/ Platinum";"cadmium sulfate";"10124-36-4";"CdO4S";"salts";"5 – 15";"25 – 175";"<2";"24,215,219,220";"";"";"";"";"";"";"";"";"";"";"";"";"";"";"";""
"18";"Lead";"cadmium sulfate";"10124-36-4";"CdO4S";"salts";"5 – 35";"25 – 225";"<2";"24,215,219";"";"";"";"";"";"";"";"";"";"";"";"";"";"";"";""
"19";"Mo Superalloy (Ni-Cr-Fe-9Mo; 625/ 725)";"cadmium sulfate";"10124-36-4";"CdO4S";"salts";"5 – 15";"25 – 225";"<2";"24,215,219";"";"";"";"";"";"";"";"";"";"";"";"";"";"";"";""
"20";"Mo Superalloy (Ni-Cr-Fe-9Mo; 625/ 725)";"cadmium sulfate";"10124-36-4";"CdO4S";"salts";"25 – 35";"175 – 225";"<2";"24,215,219";"";"";"";"";"";"";"";"";"";"";"";"";"";"";"";""
"21";"Mo Superalloy (Ni-16Cr-16Mo; C276)";"cadmium sulfate";"10124-36-4";"CdO4S";"salts";"5 – 15";"25 – 225";"<2";"24,215,219";"";"";"";"";"";"";"";"";"";"";"";"";"";"";"";""
"22";"Mo Superalloy (Ni-16Cr-16Mo; C276)";"cadmium sulfate";"10124-36-4";"CdO4S";"salts";"25 – 35";"175 – 225";"<2";"24,215,219";"";"";"";"";"";"";"";"";"";"";"";"";"";"";"";""
"23";"Mo Superalloy (Ni-20Cr-16Mo-4W; 686)";"cadmium sulfate";"10124-36-4";"CdO4S";"salts";"5 – 15";"25 – 225";"<2";"24,215,219";"";"";"";"";"";"";"";"";"";"";"";"";"";"";"";""
"24";"Mo Superalloy (Ni-20Cr-16Mo-4W; 686)";"cadmium sulfate";"10124-36-4";"CdO4S";"salts";"25 – 35";"175 – 225";"<2";"24,215,219";"";"";"";"";"";"";"";"";"";"";"";"";"";"";"";""
"25";"Mo Superalloy (Ni-22Cr-16Mo; C22/ 59)";"cadmium sulfate";"10124-36-4";"CdO4S";"salts";"5 – 15";"25 – 225";"<2";"24,215,219";"";"";"";"";"";"";"";"";"";"";"";"";"";"";"";""
"26";"Mo Superalloy (Ni-22Cr-16Mo; C22/ 59)";"cadmium sulfate";"10124-36-4";"CdO4S";"salts";"25 – 35";"175 – 225";"<2";"24,215,219";"";"";"";"";"";"";"";"";"";"";"";"";"";"";"";""
"27";"Mo Superalloy (Ni-23Cr-16Mo-1Cu; C20000)";"cadmium sulfate";"10124-36-4";"CdO4S";"salts";"5 – 15";"25 – 225";"<2";"24,215,219";"";"";"";"";"";"";"";"";"";"";"";"";"";"";"";""
"28";"Mo Superalloy (Ni-23Cr-16Mo-1Cu; C20000)";"cadmium sulfate";"10124-36-4";"CdO4S";"salts";"25 – 35";"175 – 225";"<2";"24,215,219";"";"";"";"";"";"";"";"";"";"";"";"";"";"";"";""
"29";"Nickel (200)";"cadmium sulfate";"10124-36-4";"CdO4S";"salts";"5 – 15";"25 – 225";"<2";"24,215,219";"";"";"";"";"";"";"";"";"";"";"";"";"";"";"";""
"30";"Nickel-Copper (400)";"cadmium sulfate";"10124-36-4";"CdO4S";"salts";"25 – 35";"25 – 225";"<2";"24,215,219";"";"";"";"";"";"";"";"";"";"";"";"";"";"";"";""
"31";"Ni-Cr-Fe Alloy (600/ 690)";"cadmium sulfate";"10124-36-4";"CdO4S";"salts";"5 – 15";"25 – 225";"<2";"24,215,219";"";"";"";"";"";"";"";"";"";"";"";"";"";"";"";""
"32";"Ni-Mo Alloy (Ni-30Mo; B-2)";"cadmium sulfate";"10124-36-4";"CdO4S";"salts";"5 – 15";"25 – 225";"<2";"24,215,219";"";"";"";"";"";"";"";"";"";"";"";"";"";"";"";""
"33";"Silicon Cast Iron (14Si)";"cadmium sulfate";"10124-36-4";"CdO4S";"salts";"5 – 15";"52 – 237";"<2";"24,215,218";"";"";"";"";"";"";"";"";"";"";"";"";"";"";"";""
"34";"Silver";"cadmium sulfate";"10124-36-4";"CdO4S";"salts";"35 – 40";"25 – 275";"<2";"24,215,219";"";"";"";"";"";"";"";"";"";"";"";"";"";"";"";""
"35";"Steels, Carbon/ Low Alloy";"cadmium sulfate";"10124-36-4";"CdO4S";"salts";"5 – 35";"25 – 225";"<20";"24,215,219,220";"";"";"";"";"";"";"";"";"";"";"";"";"";"";"";""
"36";"Tantalum";"cadmium sulfate";"10124-36-4";"CdO4S";"salts";"5 – 15";"25 – 175";"<2";"24,215,219,220";"";"";"";"";"";"";"";"";"";"";"";"";"";"";"";""
"37";"Zirconium";"cadmium sulfate";"10124-36-4";"CdO4S";"salts";"25 – 50";"25 – 225";"<2";"24,215,219,220";"";"";"";"";"";"";"";"";"";"";"";"";"";"";"";""
"";"";"";"";"";"";"";"";"";"";"";"";"";"";"";"";"";"";"";"";"";"";"";"";"";""
"";"";"";"";"";"";"";"";"";"";"";"";"";"";"";"";"";"";"";"";"";"";"";"";"";""
"Corrosion Survey Database (COR•SUR) © 2002 NACE International";"";"";"";"";"";"";"";"";"";"";"";"";"";"";"";"";"";"";"";"";"";"";"";"";""
