Repository: Mahyar-rajabi94/TF_SDL

File: data/corrosion_data/TableData - 2024-11-08T201139.201.csv
sep=;
"Title: Corrosion Survey Database (COR•SUR)";"";"";"";"";"";"";"";"";"";"";"";"";"";"";"";"";"";"";"";"";"";"";"";"";""
"Table: Chromium potassium sulfate";"";"";"";"";"";"";"";"";"";"";"";"";"";"";"";"";"";"";"";"";"";"";"";"";""
"DOWNLOAD SHOWS ONLY THE DISPLAYED DATA, UP TO 50 ROWS";"";"";"";"";"";"";"";"";"";"";"";"";"";"";"";"";"";"";"";"";"";"";"";"";""
"No.";"material or substance name";"exposure medium";"exposure medium class";"conc. (%)";"temp. (°F)";"corrosion rate (mil/yr)";"reference";"";"";"";"";"";"";"";"";"";"";"";"";"";"";"";"";"";""
"1";"Alloy 20-25-4Mo (904L)";"chromium potassium sulfate";"salts";"5 – 15";"25 – 75";"<20";"215,219";"";"";"";"";"";"";"";"";"";"";"";"";"";"";"";"";"";""
"2";"Alloy 20-38-3-3Cu (20Cb3/ 825)";"chromium potassium sulfate";"salts";"5 – 15";"25 – 75";"<20";"215,219";"";"";"";"";"";"";"";"";"";"";"";"";"";"";"";"";"";""
"3";"Alloy 30-44-5-3W (G-30)";"chromium potassium sulfate";"salts";"5 – 15";"25 – 75";"<20";"215,219";"";"";"";"";"";"";"";"";"";"";"";"";"";"";"";"";"";""
"4";"Aluminum Alloy (3003/ 5154)";"chromium potassium sulfate";"salts";"5 – 15";"25 – 75";">50";"215,219";"";"";"";"";"";"";"";"";"";"";"";"";"";"";"";"";"";""
"5";"Austenitic Cr-Ni Stainless Steel (18-8; 304/ 304L/ 347)";"chromium potassium sulfate";"salts";"5 – 15";"25 – 75";"<20";"215,219";"";"";"";"";"";"";"";"";"";"";"";"";"";"";"";"";"";""
"6";"Austenitic Cr-Ni-Mo Stainless Steel (17-12-3; 316L/ 317L)";"chromium potassium sulfate";"salts";"5 – 15";"25 – 75";"<20";"215,219";"";"";"";"";"";"";"";"";"";"";"";"";"";"";"";"";"";""
"7";"Cast Iron, Gray/ Ductile";"chromium potassium sulfate";"salts";"15 – 25";"25 – 75";">50";"215,219";"";"";"";"";"";"";"";"";"";"";"";"";"";"";"";"";"";""
"8";"Copper/ Bronze/ Low Brass";"chromium potassium sulfate";"salts";"5 – 15";"25 – 225";"<20";"215,219";"";"";"";"";"";"";"";"";"";"";"";"";"";"";"";"";"";""
"9";"Cr Stainless Steel (12Cr)";"chromium potassium sulfate";"salts";"5 – 15";"25 – 75";">50";"215,219";"";"";"";"";"";"";"";"";"";"";"";"";"";"";"";"";"";""
"10";"Cr Stainless Steel (17Cr)";"chromium potassium sulfate";"salts";"5 – 15";"25 – 75";">50";"215,219";"";"";"";"";"";"";"";"";"";"";"";"";"";"";"";"";"";""
"11";"Gold/ Platinum";"chromium potassium sulfate";"salts";"5 – 25";"25 – 225";"<2";"215,219";"";"";"";"";"";"";"";"";"";"";"";"";"";"";"";"";"";""
"12";"Lead";"chromium potassium sulfate";"salts";"5 – 15";"25 – 225";"<20";"215,219";"";"";"";"";"";"";"";"";"";"";"";"";"";"";"";"";"";""
"13";"Nickel (200)";"chromium potassium sulfate";"salts";"5 – 15";"25 – 75";"<20";"215,219";"";"";"";"";"";"";"";"";"";"";"";"";"";"";"";"";"";""
"14";"Nickel-Copper (400)";"chromium potassium sulfate";"salts";"5 – 15";"25 – 225";"<20";"215,219";"";"";"";"";"";"";"";"";"";"";"";"";"";"";"";"";"";""
"15";"Ni-Cr-Fe Alloy (600/ 690)";"chromium potassium sulfate";"salts";"5 – 15";"25 – 75";"<20";"215,219";"";"";"";"";"";"";"";"";"";"";"";"";"";"";"";"";"";""
"16";"Ni-Mo Alloy (Ni-30Mo; B-2)";"chromium potassium sulfate";"salts";"5 – 15";"25 – 225";"<20";"215,219";"";"";"";"";"";"";"";"";"";"";"";"";"";"";"";"";"";""
"17";"Silicon Cast Iron (14Si)";"chromium potassium sulfate";"salts";"5 – 25";"52 – 237";"<20";"215,218";"";"";"";"";"";"";"";"";"";"";"";"";"";"";"";"";"";""
"18";"Steels, Carbon/ Low Alloy";"chromium potassium sulfate";"salts";"5 – 15";"25 – 75";">50";"215,219";"";"";"";"";"";"";"";"";"";"";"";"";"";"";"";"";"";""
"19";"Tantalum";"chromium potassium sulfate";"salts";"5 – 25";"25 – 225";"<2";"215,219";"";"";"";"";"";"";"";"";"";"";"";"";"";"";"";"";"";""
"";"";"";"";"";"";"";"";"";"";"";"";"";"";"";"";"";"";"";"";"";"";"";"";"";""
"";"";"";"";"";"";"";"";"";"";"";"";"";"";"";"";"";"";"";"";"";"";"";"";"";""
"Corrosion Survey Database (COR•SUR) © 2002 NACE International";"";"";"";"";"";"";"";"";"";"";"";"";"";"";"";"";"";"";"";"";"";"";"";"";""

File: data/corrosion_data/TableData - 2024-11-08T201148.696.csv
sep=;
"Title: Corrosion Survey Database (COR•SUR)";"";"";"";"";"";"";"";"";"";"";"";"";"";"";"";"";"";"";"";"";"";"";"";"";""
"Table: Copper sulfate";"";"";"";"";"";"";"";"";"";"";"";"";"";"";"";"";"";"";"";"";"";"";"";"";""
"DOWNLOAD SHOWS ONLY THE DISPLAYED DATA, UP TO 50 ROWS";"";"";"";"";"";"";"";"";"";"";"";"";"";"";"";"";"";"";"";"";"";"";"";"";""
"No.";"material or substance name";"exposure medium";"exposure medium synonym";"exposure medium CAS RN";"exposure medium formula";"exposure medium class";"conc. (%)";"temp. (°F)";"corrosion rate (mil/yr)";"reference";"";"";"";"";"";"";"";"";"";"";"";"";"";"";""
"1";"Alloy 20-25-4Mo (904L)";"copper sulfate";"chalcocyanite";"7758-98-7";"CuO4S";"salts";"<20";"0 – 230";"<2";"43,172,215,219,220";"";"";"";"";"";"";"";"";"";"";"";"";"";"";""
"2";"Alloy 20-25-4Mo (904L)";"copper sulfate";"chalcocyanite";"7758-98-7";"CuO4S";"salts";"5 – 20";"25 – 104";"<2";"43,172,215,219,220";"";"";"";"";"";"";"";"";"";"";"";"";"";"";""
"3";"Alloy 20-25-4Mo (904L)";"copper sulfate";"chalcocyanite";"7758-98-7";"CuO4S";"salts";"5 – 30";"104 – 225";"<2";"43,172,215,219,220";"";"";"";"";"";"";"";"";"";"";"";"";"";"";""
"4";"Alloy 20-25-6Mo (254SMO/ 6XN)";"copper sulfate";"chalcocyanite";"7758-98-7";"CuO4S";"salts";"<20";"0 – 230";"<2";"43,172,215";"";"";"";"";"";"";"";"";"";"";"";"";"";"";""
"5";"Alloy 20-38-3-3Cu (20Cb3/ 825)";"copper sulfate";"chalcocyanite";"7758-98-7";"CuO4S";"salts";"<20";"0 – 230";"<2";"43,172,215,219,220";"";"";"";"";"";"";"";"";"";"";"";"";"";"";""
"6";"Alloy 20-38-3-3Cu (20Cb3/ 825)";"copper sulfate";"chalcocyanite";"7758-98-7";"CuO4S";"salts";"5 – 20";"25 – 104";"<2";"43,172,215,219,220";"";"";"";"";"";"";"";"";"";"";"";"";"";"";""
"7";"Alloy 20-38-3-3Cu (20Cb3/ 825)";"copper sulfate";"chalcocyanite";"7758-98-7";"CuO4S";"salts";"5 – 30";"104 – 225";"<2";"43,172,215,219,220";"";"";"";"";"";"";"";"";"";"";"";"";"";"";""
"8";"Alloy 30-44-5-3W (G-30)";"copper sulfate";"chalcocyanite";"7758-98-7";"CuO4S";"salts";"<20";"0 – 230";"<2";"43,172,215,219,220";"";"";"";"";"";"";"";"";"";"";"";"";"";"";""
"9";"Alloy 30-44-5-3W (G-30)";"copper sulfate";"chalcocyanite";"7758-98-7";"CuO4S";"salts";"5 – 20";"25 – 104";"<2";"43,172,215,219,220";"";"";"";"";"";"";"";"";"";"";"";"";"";"";""
"10";"Alloy 30-44-5-3W (G-30)";"copper sulfate";"chalcocyanite";"7758-98-7";"CuO4S";"salts";"5 – 30";"104 – 225";"<2";"43,172,215,219,220";"";"";"";"";"";"";"";"";"";"";"";"";"";"";""
"11";"Aluminum Alloy (3003/ 5154)";"copper sulfate";"chalcocyanite";"7758-98-7";"CuO4S";"salts";"5 – 20";"25 – 75";">50";"43,215,219";"";"";"";"";"";"";"";"";"";"";"";"";"";"";""
"12";"Austenitic Cr-Ni Stainless Steel (18-8; 304/ 304L/ 347)";"copper sulfate";"chalcocyanite";"7758-98-7";"CuO4S";"salts";"1 – 20";"0 – 212";"<2";"43,215,219,220";"";"";"";"";"";"";"";"";"";"";"";"";"";"";""
"13";"Austenitic Cr-Ni Stainless Steel (18-8; 304/ 304L/ 347)";"copper sulfate";"chalcocyanite";"7758-98-7";"CuO4S";"salts";"20 – 30";"104 – 225";"<2";"43,215,219,220";"";"";"";"";"";"";"";"";"";"";"";"";"";"";""
"14";"Austenitic Cr-Ni-Mo Stainless Steel (17-12-3; 316L/ 317L)";"copper sulfate";"chalcocyanite";"7758-98-7";"CuO4S";"salts";"1 – 20";"0 – 212";"<2";"43,215,219,220";"";"";"";"";"";"";"";"";"";"";"";"";"";"";""
"15";"Austenitic Cr-Ni-Mo Stainless Steel (17-12-3; 316L/ 317L)";"copper sulfate";"chalcocyanite";"7758-98-7";"CuO4S";"salts";"20 – 30";"104 – 225";"<2";"43,215,219,220";"";"";"";"";"";"";"";"";"";"";"";"";"";"";""
"16";"Brass (>15Zn)";"copper sulfate";"chalcocyanite";"7758-98-7";"CuO4S";"salts";"5 – 20";"25 – 75";"<20";"43,215,219,220";"";"";"";"";"";"";"";"";"";"";"";"";"";"";""
"17";"Brass (>15Zn)";"copper sulfate";"chalcocyanite";"7758-98-7";"CuO4S";"salts";"5 – 30";"175 – 212";">50";"43,215,219,220";"";"";"";"";"";"";"";"";"";"";"";"";"";"";""
"18";"Cast Iron, Gray/ Ductile";"copper sulfate";"chalcocyanite";"7758-98-7";"CuO4S";"salts";"5 – 20";"25 – 75";">50";"43,215,219,220";"";"";"";"";"";"";"";"";"";"";"";"";"";"";""
"19";"Copper/ Bronze/ Low Brass";"copper sulfate";"chalcocyanite";"7758-98-7";"CuO4S";"salts";"5 – 20";"25 – 75";"<20";"43,215,219,220";"";"";"";"";"";"";"";"";"";"";"";"";"";"";""
"20";"Copper/ Bronze/ Low Brass";"copper sulfate";"chalcocyanite";"7758-98-7";"CuO4S";"salts";"5 – 20";"75 – 104";"20 – 50";"43,215,219,220";"";"";"";"";"";"";"";"";"";"";"";"";"";"";""
"21";"Copper/ Bronze/ Low Brass";"copper sulfate";"chalcocyanite";"7758-98-7";"CuO4S";"salts";"5 – 30";"104 – 175";"20 – 50";"43,215,219,220";"";"";"";"";"";"";"";"";"";"";"";"";"";"";""
"22";"Copper-Nickel";"copper sulfate";"chalcocyanite";"7758-98-7";"CuO4S";"salts";"5 – 20";"25 – 104";"<20";"43,215,219,220";"";"";"";"";"";"";"";"";"";"";"";"";"";"";""
"23";"Copper-Nickel";"copper sulfate";"chalcocyanite";"7758-98-7";"CuO4S";"salts";"5 – 30";"104 – 175";"<20";"43,215,219,220";"";"";"";"";"";"";"";"";"";"";"";"";"";"";""
"24";"Cr Stainless Steel (12Cr)";"copper sulfate";"chalcocyanite";"7758-98-7";"CuO4S";"salts";"5 – 15";"175 – 225";">50";"43,215,219,220";"";"";"";"";"";"";"";"";"";"";"";"";"";"";""
"25";"Cr Stainless Steel (12Cr)";"copper sulfate";"chalcocyanite";"7758-98-7";"CuO4S";"salts";"5 – 20";"25 – 75";"<20";"43,215,219,220";"";"";"";"";"";"";"";"";"";"";"";"";"";"";""
"26";"Cr Stainless Steel (17Cr)";"copper sulfate";"chalcocyanite";"7758-98-7";"CuO4S";"salts";"5 – 20";"25 – 104";"<20";"43,215,219,220";"";"";"";"";"";"";"";"";"";"";"";"";"";"";""
"27";"Cr Stainless Steel (17Cr)";"copper sulfate";"chalcocyanite";"7758-98-7";"CuO4S";"salts";"5 – 25";"104 – 125";"<20";"43,215,219,220";"";"";"";"";"";"";"";"";"";"";"";"";"";"";""
"28";"Cr Stainless Steel (17Cr)";"copper sulfate";"chalcocyanite";"7758-98-7";"CuO4S";"salts";"5 – 30";"125 – 225";"<20";"43,215,219,220";"";"";"";"";"";"";"";"";"";"";"";"";"";"";""
"29";"Duplex Stainless Steel (25-6-3)";"copper sulfate";"chalcocyanite";"7758-98-7";"CuO4S";"salts";"<20";"0 – 230";"<2";"43,172,215";"";"";"";"";"";"";"";"";"";"";"";"";"";"";""
"30";"Gold/ Platinum";"copper sulfate";"chalcocyanite";"7758-98-7";"CuO4S";"salts";"5 – 20";"25 – 104";"<2";"43,215,219,220";"";"";"";"";"";"";"";"";"";"";"";"";"";"";""
"31";"Gold/ Platinum";"copper sulfate";"chalcocyanite";"7758-98-7";"CuO4S";"salts";"5 – 30";"104 – 225";"<2";"43,215,219,220";"";"";"";"";"";"";"";"";"";"";"";"";"";"";""
"32";"Lead";"copper sulfate";"chalcocyanite";"7758-98-7";"CuO4S";"salts";"5 – 20";"25 – 104";"<2";"43,215,219,220";"";"";"";"";"";"";"";"";"";"";"";"";"";"";""
"33";"Lead";"copper sulfate";"chalcocyanite";"7758-98-7";"CuO4S";"salts";"5 – 30";"104 – 225";"<2";"43,215,219,220";"";"";"";"";"";"";"";"";"";"";"";"";"";"";""
"34";"Mo Superalloy (Ni-Cr-Fe-9Mo; 625/ 725)";"copper sulfate";"chalcocyanite";"7758-98-7";"CuO4S";"salts";"5 – 20";"25 – 104";"<2";"43,215,219,220";"";"";"";"";"";"";"";"";"";"";"";"";"";"";""
"35";"Mo Superalloy (Ni-Cr-Fe-9Mo; 625/ 725)";"copper sulfate";"chalcocyanite";"7758-98-7";"CuO4S";"salts";"5 – 30";"104 – 225";"<2";"43,215,219,220";"";"";"";"";"";"";"";"";"";"";"";"";"";"";""
"36";"Mo Superalloy (Ni-16Cr-16Mo; C276)";"copper sulfate";"chalcocyanite";"7758-98-7";"CuO4S";"salts";"5 – 20";"25 – 104";"<2";"43,215,219,220";"";"";"";"";"";"";"";"";"";"";"";"";"";"";""
"37";"Mo Superalloy (Ni-16Cr-16Mo; C276)";"copper sulfate";"chalcocyanite";"7758-98-7";"CuO4S";"salts";"5 – 30";"104 – 225";"<2";"43,215,219,220";"";"";"";"";"";"";"";"";"";"";"";"";"";"";""
"38";"Mo Superalloy (Ni-20Cr-16Mo-4W; 686)";"copper sulfate";"chalcocyanite";"7758-98-7";"CuO4S";"salts";"5 – 20";"25 – 104";"<2";"43,215,219,220";"";"";"";"";"";"";"";"";"";"";"";"";"";"";""
"39";"Mo Superalloy (Ni-20Cr-16Mo-4W; 686)";"copper sulfate";"chalcocyanite";"7758-98-7";"CuO4S";"salts";"5 – 30";"104 – 225";"<2";"43,215,219,220";"";"";"";"";"";"";"";"";"";"";"";"";"";"";""
"40";"Mo Superalloy (Ni-22Cr-16Mo; C22/ 59)";"copper sulfate";"chalcocyanite";"7758-98-7";"CuO4S";"salts";"5 – 20";"25 – 104";"<2";"43,215,219,220";"";"";"";"";"";"";"";"";"";"";"";"";"";"";""
"41";"Mo Superalloy (Ni-22Cr-16Mo; C22/ 59)";"copper sulfate";"chalcocyanite";"7758-98-7";"CuO4S";"salts";"5 – 30";"104 – 225";"<2";"43,215,219,220";"";"";"";"";"";"";"";"";"";"";"";"";"";"";""
"42";"Mo Superalloy (Ni-23Cr-16Mo-1Cu; C20000)";"copper sulfate";"chalcocyanite";"7758-98-7";"CuO4S";"salts";"5 – 20";"25 – 104";"<2";"43,215,219,220";"";"";"";"";"";"";"";"";"";"";"";"";"";"";""
"43";"Mo Superalloy (Ni-23Cr-16Mo-1Cu; C20000)";"copper sulfate";"chalcocyanite";"7758-98-7";"CuO4S";"salts";"5 – 30";"104 – 225";"<2";"43,215,219,220";"";"";"";"";"";"";"";"";"";"";"";"";"";"";""
"44";"Nickel (200)";"copper sulfate";"chalcocyanite";"7758-98-7";"CuO4S";"salts";"5 – 15";"75 – 125";">50";"43,215,219,220";"";"";"";"";"";"";"";"";"";"";"";"";"";"";""
"45";"Nickel (200)";"copper sulfate";"chalcocyanite";"7758-98-7";"CuO4S";"salts";"5 – 20";"25 – 75";"<20";"43,215,219,220";"";"";"";"";"";"";"";"";"";"";"";"";"";"";""
"46";"Nickel (200)";"copper sulfate";"chalcocyanite";"7758-98-7";"CuO4S";"salts";"15 – 30";"175 – 225";">50";"43,215,219,220";"";"";"";"";"";"";"";"";"";"";"";"";"";"";""
"47";"Nickel-Copper (400)";"copper sulfate";"chalcocyanite";"7758-98-7";"CuO4S";"salts";"5 – 20";"25 – 75";"<20";"43,215,219,220";"";"";"";"";"";"";"";"";"";"";"";"";"";"";""
"48";"Nickel-Copper (400)";"copper sulfate";"chalcocyanite";"7758-98-7";"CuO4S";"salts";"5 – 30";"175 – 225";">50";"43,215,219,220";"";"";"";"";"";"";"";"";"";"";"";"";"";"";""
"49";"Ni-Cr-Fe Alloy (600/ 690)";"copper sulfate";"chalcocyanite";"7758-98-7";"CuO4S";"salts";"5 – 20";"25 – 75";"<20";"43,215,219,220";"";"";"";"";"";"";"";"";"";"";"";"";"";"";""
"50";"Ni-Cr-Fe Alloy (600/ 690)";"copper sulfate";"chalcocyanite";"7758-98-7";"CuO4S";"salts";"5 – 30";"175 – 225";">50";"43,215,219,220";"";"";"";"";"";"";"";"";"";"";"";"";"";"";""
"";"";"";"";"";"";"";"";"";"";"";"";"";"";"";"";"";"";"";"";"";"";"";"";"";""
"";"";"";"";"";"";"";"";"";"";"";"";"";"";"";"";"";"";"";"";"";"";"";"";"";""
"Corrosion Survey Database (COR•SUR) © 2002 NACE International";"";"";"";"";"";"";"";"";"";"";"";"";"";"";"";"";"";"";"";"";"";"";"";"";""

File: data/corrosion_data/TableData - 2024-11-08T201153.852.csv
sep=;
"Title: Corrosion Survey Database (COR•SUR)";"";"";"";"";"";"";"";"";"";"";"";"";"";"";"";"";"";"";"";"";"";"";"";"";""
"Table: Ferric sulfate";"";"";"";"";"";"";"";"";"";"";"";"";"";"";"";"";"";"";"";"";"";"";"";"";""
"DOWNLOAD SHOWS ONLY THE DISPLAYED DATA, UP TO 50 ROWS";"";"";"";"";"";"";"";"";"";"";"";"";"";"";"";"";"";"";"";"";"";"";"";"";""
"No.";"material or substance name";"exposure medium";"exposure medium synonym";"exposure medium CAS RN";"exposure medium formula";"exposure medium class";"resistance note";"conc. (%)";"temp. (°F)";"corrosion rate (mil/yr)";"reference";"";"";"";"";"";"";"";"";"";"";"";"";"";""
"1";"Alloy 20-25-4Mo (904L)";"ferric sulfate";"iron sulfate";"10028-22-5";"Fe2O12S3";"salts";"";"5 – 15";"0 – 225";"<2";"48,136,181,207,219";"";"";"";"";"";"";"";"";"";"";"";"";"";""
"2";"Alloy 20-25-6Mo (254SMO/ 6XN)";"ferric sulfate";"iron sulfate";"10028-22-5";"Fe2O12S3";"salts";"";"10";"0 – 212";"<2";"48,136,181,207";"";"";"";"";"";"";"";"";"";"";"";"";"";""
"3";"Alloy 20-38-3-3Cu (20Cb3/ 825)";"ferric sulfate";"iron sulfate";"10028-22-5";"Fe2O12S3";"salts";"";"5 – 15";"0 – 225";"<2";"48,136,181,207,219";"";"";"";"";"";"";"";"";"";"";"";"";"";""
"4";"Alloy 30-44-5-3W (G-30)";"ferric sulfate";"iron sulfate";"10028-22-5";"Fe2O12S3";"salts";"";"5 – 15";"0 – 225";"<2";"48,136,181,207,219";"";"";"";"";"";"";"";"";"";"";"";"";"";""
"5";"Aluminum Alloy (3003/ 5154)";"ferric sulfate";"iron sulfate";"10028-22-5";"Fe2O12S3";"salts";"";"5 – 15";"25 – 75";">50";"48,136,207,219";"";"";"";"";"";"";"";"";"";"";"";"";"";""
"6";"Austenitic Cr-Ni Stainless Steel (18-8; 304/ 304L/ 347)";"ferric sulfate";"iron sulfate";"10028-22-5";"Fe2O12S3";"salts";"intergranular attack";"5 – 15";"0 – 212";"<2";"48,136,207,219";"";"";"";"";"";"";"";"";"";"";"";"";"";""
"7";"Austenitic Cr-Ni Stainless Steel (18-8; 304/ 304L/ 347)";"ferric sulfate";"iron sulfate";"10028-22-5";"Fe2O12S3";"salts";"";"5 – 15";"212 – 225";"<20";"48,136,207,219";"";"";"";"";"";"";"";"";"";"";"";"";"";""
"8";"Austenitic Cr-Ni Stainless Steel (18-8; 304/ 304L/ 347)";"ferric sulfate";"iron sulfate";"10028-22-5";"Fe2O12S3";"salts";"";"100";"25 – 75";"<20";"48,136,207,219";"";"";"";"";"";"";"";"";"";"";"";"";"";""
"9";"Austenitic Cr-Ni-Mo Stainless Steel (17-12-3; 316L/ 317L)";"ferric sulfate";"iron sulfate";"10028-22-5";"Fe2O12S3";"salts";"";"5 – 15";"0 – 225";"<2";"48,136,207,219";"";"";"";"";"";"";"";"";"";"";"";"";"";""
"10";"Brass (>15Zn)";"ferric sulfate";"iron sulfate";"10028-22-5";"Fe2O12S3";"salts";"";"5 – 15";"25 – 75";">50";"48,136,207,219";"";"";"";"";"";"";"";"";"";"";"";"";"";""
"11";"Brass (>15Zn)";"ferric sulfate";"iron sulfate";"10028-22-5";"Fe2O12S3";"salts";"";"100";"25 – 75";">50";"48,136,207,219";"";"";"";"";"";"";"";"";"";"";"";"";"";""
"12";"Cast Iron, Gray/ Ductile";"ferric sulfate";"iron sulfate";"10028-22-5";"Fe2O12S3";"salts";"";"5 – 15";"25 – 75";">50";"48,136,207,219";"";"";"";"";"";"";"";"";"";"";"";"";"";""
"13";"Copper/ Bronze/ Low Brass";"ferric sulfate";"iron sulfate";"10028-22-5";"Fe2O12S3";"salts";"";"5 – 15";"25 – 75";">50";"48,136,207,219";"";"";"";"";"";"";"";"";"";"";"";"";"";""
"14";"Copper/ Bronze/ Low Brass";"ferric sulfate";"iron sulfate";"10028-22-5";"Fe2O12S3";"salts";"";"100";"25 – 75";">50";"48,136,207,219";"";"";"";"";"";"";"";"";"";"";"";"";"";""
"15";"Copper-Nickel";"ferric sulfate";"iron sulfate";"10028-22-5";"Fe2O12S3";"salts";"";"5 – 15";"25 – 75";">50";"48,136,207,219";"";"";"";"";"";"";"";"";"";"";"";"";"";""
"16";"Cr Stainless Steel (12Cr)";"ferric sulfate";"iron sulfate";"10028-22-5";"Fe2O12S3";"salts";"";"5 – 15";"175 – 225";"20 – 50";"48,136,207,219";"";"";"";"";"";"";"";"";"";"";"";"";"";""
"17";"Cr Stainless Steel (12Cr)";"ferric sulfate";"iron sulfate";"10028-22-5";"Fe2O12S3";"salts";"";"5 – 25";"25 – 75";"<20";"48,136,207,219";"";"";"";"";"";"";"";"";"";"";"";"";"";""
"18";"Cr Stainless Steel (17Cr)";"ferric sulfate";"iron sulfate";"10028-22-5";"Fe2O12S3";"salts";"";"5 – 15";"25 – 75";"<2";"48,136,207,219";"";"";"";"";"";"";"";"";"";"";"";"";"";""
"19";"Cr Stainless Steel (17Cr)";"ferric sulfate";"iron sulfate";"10028-22-5";"Fe2O12S3";"salts";"";"5 – 15";"175 – 225";"20 – 50";"48,136,207,219";"";"";"";"";"";"";"";"";"";"";"";"";"";""
"20";"Duplex Stainless Steel (25-6-3)";"ferric sulfate";"iron sulfate";"10028-22-5";"Fe2O12S3";"salts";"";"10";"0 – 212";"<2";"48,136,181,207";"";"";"";"";"";"";"";"";"";"";"";"";"";""
"21";"Gold/ Platinum";"ferric sulfate";"iron sulfate";"10028-22-5";"Fe2O12S3";"salts";"";"5 – 15";"25 – 225";"<2";"48,136,207,219";"";"";"";"";"";"";"";"";"";"";"";"";"";""
"22";"Gold/ Platinum";"ferric sulfate";"iron sulfate";"10028-22-5";"Fe2O12S3";"salts";"";"5 – 35";"25 – 75";"<2";"48,136,207,219";"";"";"";"";"";"";"";"";"";"";"";"";"";""
"23";"Lead";"ferric sulfate";"iron sulfate";"10028-22-5";"Fe2O12S3";"salts";"";"5 – 15";"25 – 225";"<2";"48,136,207,219";"";"";"";"";"";"";"";"";"";"";"";"";"";""
"24";"Lead";"ferric sulfate";"iron sulfate";"10028-22-5";"Fe2O12S3";"salts";"";"5 – 25";"25 – 175";"<2";"48,136,207,219";"";"";"";"";"";"";"";"";"";"";"";"";"";""
"25";"Mo Superalloy (Ni-Cr-Fe-9Mo; 625/ 725)";"ferric sulfate";"iron sulfate";"10028-22-5";"Fe2O12S3";"salts";"";"5 – 35";"25 – 125";"<2";"48,136,207,219";"";"";"";"";"";"";"";"";"";"";"";"";"";""
"26";"Mo Superalloy (Ni-Cr-Fe-9Mo; 625/ 725)";"ferric sulfate";"iron sulfate";"10028-22-5";"Fe2O12S3";"salts";"";"5 – 35";"125 – 175";"<20";"48,136,207,219";"";"";"";"";"";"";"";"";"";"";"";"";"";""
"27";"Mo Superalloy (Ni-16Cr-16Mo; C276)";"ferric sulfate";"iron sulfate";"10028-22-5";"Fe2O12S3";"salts";"";"5 – 35";"25 – 125";"<2";"48,136,207,219";"";"";"";"";"";"";"";"";"";"";"";"";"";""
"28";"Mo Superalloy (Ni-16Cr-16Mo; C276)";"ferric sulfate";"iron sulfate";"10028-22-5";"Fe2O12S3";"salts";"";"5 – 35";"125 – 175";"<20";"48,136,207,219";"";"";"";"";"";"";"";"";"";"";"";"";"";""
"29";"Mo Superalloy (Ni-20Cr-16Mo-4W; 686)";"ferric sulfate";"iron sulfate";"10028-22-5";"Fe2O12S3";"salts";"";"5 – 35";"25 – 125";"<2";"48,136,207,219";"";"";"";"";"";"";"";"";"";"";"";"";"";""
"30";"Mo Superalloy (Ni-20Cr-16Mo-4W; 686)";"ferric sulfate";"iron sulfate";"10028-22-5";"Fe2O12S3";"salts";"";"5 – 35";"125 – 175";"<20";"48,136,207,219";"";"";"";"";"";"";"";"";"";"";"";"";"";""
"31";"Mo Superalloy (Ni-22Cr-16Mo; C22/ 59)";"ferric sulfate";"iron sulfate";"10028-22-5";"Fe2O12S3";"salts";"";"5 – 35";"25 – 125";"<2";"48,136,207,219";"";"";"";"";"";"";"";"";"";"";"";"";"";""
"32";"Mo Superalloy (Ni-22Cr-16Mo; C22/ 59)";"ferric sulfate";"iron sulfate";"10028-22-5";"Fe2O12S3";"salts";"";"5 – 35";"125 – 175";"<20";"48,136,207,219";"";"";"";"";"";"";"";"";"";"";"";"";"";""
"33";"Mo Superalloy (Ni-23Cr-16Mo-1Cu; C20000)";"ferric sulfate";"iron sulfate";"10028-22-5";"Fe2O12S3";"salts";"";"5 – 35";"25 – 125";"<2";"48,136,207,219";"";"";"";"";"";"";"";"";"";"";"";"";"";""
"34";"Mo Superalloy (Ni-23Cr-16Mo-1Cu; C20000)";"ferric sulfate";"iron sulfate";"10028-22-5";"Fe2O12S3";"salts";"";"5 – 35";"125 – 175";"<20";"48,136,207,219";"";"";"";"";"";"";"";"";"";"";"";"";"";""
"35";"Nickel (200)";"ferric sulfate";"iron sulfate";"10028-22-5";"Fe2O12S3";"salts";"";"5 – 15";"25 – 75";"20 – 50";"48,136,207,219";"";"";"";"";"";"";"";"";"";"";"";"";"";""
"36";"Nickel Cast Iron (15-35Ni)";"ferric sulfate";"iron sulfate";"10028-22-5";"Fe2O12S3";"salts";"";"5 – 15";"25 – 75";">50";"48,136,207,219";"";"";"";"";"";"";"";"";"";"";"";"";"";""
"37";"Nickel-Copper (400)";"ferric sulfate";"iron sulfate";"10028-22-5";"Fe2O12S3";"salts";"";"5 – 15";"25 – 75";">50";"48,136,207,219";"";"";"";"";"";"";"";"";"";"";"";"";"";""
"38";"Ni-Cr-Fe Alloy (600/ 690)";"ferric sulfate";"iron sulfate";"10028-22-5";"Fe2O12S3";"salts";"";"5 – 15";"25 – 75";"<2";"48,136,207,219";"";"";"";"";"";"";"";"";"";"";"";"";"";""
"39";"Ni-Mo Alloy (Ni-30Mo; B-2)";"ferric sulfate";"iron sulfate";"10028-22-5";"Fe2O12S3";"salts";"";"5 – 15";"25 – 75";"20 – 50";"48,136,207,219";"";"";"";"";"";"";"";"";"";"";"";"";"";""
"40";"Niobium (Columbium)";"ferric sulfate";"iron sulfate";"10028-22-5";"Fe2O12S3";"salts";"";"<60";"0 – 212";"<2";"48,136,207,220";"";"";"";"";"";"";"";"";"";"";"";"";"";""
"41";"Silicon Cast Iron (14Si)";"ferric sulfate";"iron sulfate";"10028-22-5";"Fe2O12S3";"salts";"";"5 – 15";"100 – 237";"<20";"48,136,207,218";"";"";"";"";"";"";"";"";"";"";"";"";"";""
"42";"Silicon Cast Iron (14Si)";"ferric sulfate";"iron sulfate";"10028-22-5";"Fe2O12S3";"salts";"";"5 – 25";"52 – 100";"<2";"48,136,207,218";"";"";"";"";"";"";"";"";"";"";"";"";"";""
"43";"Silicon Cast Iron (14Si)";"ferric sulfate";"iron sulfate";"10028-22-5";"Fe2O12S3";"salts";"";"100";"52 – 237";"<20";"48,136,207,218";"";"";"";"";"";"";"";"";"";"";"";"";"";""
"44";"Silver";"ferric sulfate";"iron sulfate";"10028-22-5";"Fe2O12S3";"salts";"";"5 – 15";"25 – 75";">50";"48,136,207,219";"";"";"";"";"";"";"";"";"";"";"";"";"";""
"45";"Steels, Carbon/ Low Alloy";"ferric sulfate";"iron sulfate";"10028-22-5";"Fe2O12S3";"salts";"";"5 – 15";"25 – 75";">50";"48,136,207,219";"";"";"";"";"";"";"";"";"";"";"";"";"";""
"46";"Tantalum";"ferric sulfate";"iron sulfate";"10028-22-5";"Fe2O12S3";"salts";"";"5 – 15";"25 – 225";"<2";"48,136,207,219";"";"";"";"";"";"";"";"";"";"";"";"";"";""
"47";"Tantalum";"ferric sulfate";"iron sulfate";"10028-22-5";"Fe2O12S3";"salts";"";"5 – 35";"25 – 75";"<2";"48,136,207,219";"";"";"";"";"";"";"";"";"";"";"";"";"";""
"48";"Titanium, Unalloyed";"ferric sulfate";"iron sulfate";"10028-22-5";"Fe2O12S3";"salts";"";"5 – 35";"25 – 75";"<2";"48,136,181,207,219";"";"";"";"";"";"";"";"";"";"";"";"";"";""
"49";"Titanium, Unalloyed";"ferric sulfate";"iron sulfate";"10028-22-5";"Fe2O12S3";"salts";"";"10";"0 – 212";"<2";"48,136,181,207,219";"";"";"";"";"";"";"";"";"";"";"";"";"";""
"50";"Titanium, Unalloyed";"ferric sulfate";"iron sulfate";"10028-22-5";"Fe2O12S3";"salts";"";"85 – 95";"25 – 225";"<2";"48,136,181,207,219";"";"";"";"";"";"";"";"";"";"";"";"";"";""
"";"";"";"";"";"";"";"";"";"";"";"";"";"";"";"";"";"";"";"";"";"";"";"";"";""
"";"";"";"";"";"";"";"";"";"";"";"";"";"";"";"";"";"";"";"";"";"";"";"";"";""
"Corrosion Survey Database (COR•SUR) © 2002 NACE International";"";"";"";"";"";"";"";"";"";"";"";"";"";"";"";"";"";"";"";"";"";"";"";"";""

File: data/corrosion_data/TableData - 2024-11-08T201158.908.csv
sep=;
"Title: Corrosion Survey Database (COR•SUR)";"";"";"";"";"";"";"";"";"";"";"";"";"";"";"";"";"";"";"";"";"";"";"";"";""
"Table: Ferrous ammonium sulfate";"";"";"";"";"";"";"";"";"";"";"";"";"";"";"";"";"";"";"";"";"";"";"";"";""
"DOWNLOAD SHOWS ONLY THE DISPLAYED DATA, UP TO 50 ROWS";"";"";"";"";"";"";"";"";"";"";"";"";"";"";"";"";"";"";"";"";"";"";"";"";""
"No.";"material or substance name";"exposure medium";"exposure medium synonym";"exposure medium CAS RN";"exposure medium formula";"exposure medium class";"conc. (%)";"temp. (°F)";"corrosion rate (mil/yr)";"reference";"";"";"";"";"";"";"";"";"";"";"";"";"";"";""
"1";"Brass (>15Zn)";"ferrous ammonium sulfate";"ammonium ferrous sulfate hexahydrate";"10045-89-3";"FeH20N2O14S2";"salts";"5 – 25";"25 – 75";">50";"215,219";"";"";"";"";"";"";"";"";"";"";"";"";"";"";""
"2";"Cast Iron, Gray/ Ductile";"ferrous ammonium sulfate";"ammonium ferrous sulfate hexahydrate";"10045-89-3";"FeH20N2O14S2";"salts";"5 – 25";"25 – 75";">50";"215,219";"";"";"";"";"";"";"";"";"";"";"";"";"";"";""
"3";"Copper/ Bronze/ Low Brass";"ferrous ammonium sulfate";"ammonium ferrous sulfate hexahydrate";"10045-89-3";"FeH20N2O14S2";"salts";"5 – 25";"25 – 75";">50";"215,219";"";"";"";"";"";"";"";"";"";"";"";"";"";"";""
"4";"Gold/ Platinum";"ferrous ammonium sulfate";"ammonium ferrous sulfate hexahydrate";"10045-89-3";"FeH20N2O14S2";"salts";"5 – 25";"25 – 225";"<2";"215,219";"";"";"";"";"";"";"";"";"";"";"";"";"";"";""
"5";"Gold/ Platinum";"ferrous ammonium sulfate";"ammonium ferrous sulfate hexahydrate";"10045-89-3";"FeH20N2O14S2";"salts";"5 – 55";"175 – 225";"<2";"215,219";"";"";"";"";"";"";"";"";"";"";"";"";"";"";""
"6";"Gold/ Platinum";"ferrous ammonium sulfate";"ammonium ferrous sulfate hexahydrate";"10045-89-3";"FeH20N2O14S2";"salts";"100";"25 – 225";"<2";"215,219";"";"";"";"";"";"";"";"";"";"";"";"";"";"";""
"7";"Lead";"ferrous ammonium sulfate";"ammonium ferrous sulfate hexahydrate";"10045-89-3";"FeH20N2O14S2";"salts";"5 – 15";"25 – 75";"<20";"215,219";"";"";"";"";"";"";"";"";"";"";"";"";"";"";""
"8";"Nickel Cast Iron (15-35Ni)";"ferrous ammonium sulfate";"ammonium ferrous sulfate hexahydrate";"10045-89-3";"FeH20N2O14S2";"salts";"5 – 25";"25 – 75";">50";"215,219";"";"";"";"";"";"";"";"";"";"";"";"";"";"";""
"9";"Silicon Cast Iron (14Si)";"ferrous ammonium sulfate";"ammonium ferrous sulfate hexahydrate";"10045-89-3";"FeH20N2O14S2";"salts";"5 – 25";"52 – 237";"<20";"215,218";"";"";"";"";"";"";"";"";"";"";"";"";"";"";""
"10";"Silicon Cast Iron (14Si)";"ferrous ammonium sulfate";"ammonium ferrous sulfate hexahydrate";"10045-89-3";"FeH20N2O14S2";"salts";"5 – 55";"187 – 237";"<20";"215,218";"";"";"";"";"";"";"";"";"";"";"";"";"";"";""
"11";"Silver";"ferrous ammonium sulfate";"ammonium ferrous sulfate hexahydrate";"10045-89-3";"FeH20N2O14S2";"salts";"5 – 15";"25 – 75";">50";"215,219";"";"";"";"";"";"";"";"";"";"";"";"";"";"";""
"12";"Silver";"ferrous ammonium sulfate";"ammonium ferrous sulfate hexahydrate";"10045-89-3";"FeH20N2O14S2";"salts";"100";"125 – 175";">50";"215,219";"";"";"";"";"";"";"";"";"";"";"";"";"";"";""
"13";"Steels, Carbon/ Low Alloy";"ferrous ammonium sulfate";"ammonium ferrous sulfate hexahydrate";"10045-89-3";"FeH20N2O14S2";"salts";"5 – 25";"25 – 75";">50";"215,219";"";"";"";"";"";"";"";"";"";"";"";"";"";"";""
"";"";"";"";"";"";"";"";"";"";"";"";"";"";"";"";"";"";"";"";"";"";"";"";"";""
"";"";"";"";"";"";"";"";"";"";"";"";"";"";"";"";"";"";"";"";"";"";"";"";"";""
"Corrosion Survey Database (COR•SUR) © 2002 NACE International";"";"";"";"";"";"";"";"";"";"";"";"";"";"";"";"";"";"";"";"";"";"";"";"";""

File: data/corrosion_data/TableData - 2024-11-08T201204.459.csv
sep=;
"Title: Corrosion Survey Database (COR•SUR)";"";"";"";"";"";"";"";"";"";"";"";"";"";"";"";"";"";"";"";"";"";"";"";"";""
"Table: Ferrous sulfate";"";"";"";"";"";"";"";"";"";"";"";"";"";"";"";"";"";"";"";"";"";"";"";"";""
"DOWNLOAD SHOWS ONLY THE DISPLAYED DATA, UP TO 50 ROWS";"";"";"";"";"";"";"";"";"";"";"";"";"";"";"";"";"";"";"";"";"";"";"";"";""
"No.";"material or substance name";"exposure medium";"exposure medium synonym";"exposure medium CAS RN";"exposure medium formula";"exposure medium class";"conc. (%)";"temp. (°F)";"corrosion rate (mil/yr)";"reference";"";"";"";"";"";"";"";"";"";"";"";"";"";"";""
"1";"Alloy 20-25-4Mo (904L)";"ferrous sulfate";"iron sulfate";"7720-78-7";"FeO4S";"salts";"5 – 15";"25 – 75";"<2";"50,181,215,219";"";"";"";"";"";"";"";"";"";"";"";"";"";"";""
"2";"Alloy 20-25-4Mo (904L)";"ferrous sulfate";"iron sulfate";"7720-78-7";"FeO4S";"salts";"5 – 15";"125 – 225";"<2";"50,181,215,219";"";"";"";"";"";"";"";"";"";"";"";"";"";"";""
"3";"Alloy 20-25-6Mo (254SMO/ 6XN)";"ferrous sulfate";"iron sulfate";"7720-78-7";"FeO4S";"salts";"10";"68";"<2";"50,181,215";"";"";"";"";"";"";"";"";"";"";"";"";"";"";""
"4";"Alloy 20-38-3-3Cu (20Cb3/ 825)";"ferrous sulfate";"iron sulfate";"7720-78-7";"FeO4S";"salts";"5 – 25";"70 – 225";"<20";"50,181,215,219,220";"";"";"";"";"";"";"";"";"";"";"";"";"";"";""
"5";"Alloy 20-38-3-3Cu (20Cb3/ 825)";"ferrous sulfate";"iron sulfate";"7720-78-7";"FeO4S";"salts";"10";"68";"<2";"50,181,215,219,220";"";"";"";"";"";"";"";"";"";"";"";"";"";"";""
"6";"Alloy 20-38-3-3Cu (20Cb3/ 825)";"ferrous sulfate";"iron sulfate";"7720-78-7";"FeO4S";"salts";"15 – 25";"25 – 70";"<20";"50,181,215,219,220";"";"";"";"";"";"";"";"";"";"";"";"";"";"";""
"7";"Alloy 20-38-3-3Cu (20Cb3/ 825)";"ferrous sulfate";"iron sulfate";"7720-78-7";"FeO4S";"salts";"100";"25 – 225";"<20";"50,181,215,219,220";"";"";"";"";"";"";"";"";"";"";"";"";"";"";""
"8";"Alloy 30-44-5-3W (G-30)";"ferrous sulfate";"iron sulfate";"7720-78-7";"FeO4S";"salts";"5 – 25";"70 – 225";"<20";"50,181,215,219,220";"";"";"";"";"";"";"";"";"";"";"";"";"";"";""
"9";"Alloy 30-44-5-3W (G-30)";"ferrous sulfate";"iron sulfate";"7720-78-7";"FeO4S";"salts";"10";"68";"<2";"50,181,215,219,220";"";"";"";"";"";"";"";"";"";"";"";"";"";"";""
"10";"Alloy 30-44-5-3W (G-30)";"ferrous sulfate";"iron sulfate";"7720-78-7";"FeO4S";"salts";"15 – 25";"25 – 70";"<20";"50,181,215,219,220";"";"";"";"";"";"";"";"";"";"";"";"";"";"";""
"11";"Alloy 30-44-5-3W (G-30)";"ferrous sulfate";"iron sulfate";"7720-78-7";"FeO4S";"salts";"100";"25 – 225";"<20";"50,181,215,219,220";"";"";"";"";"";"";"";"";"";"";"";"";"";"";""
"12";"Aluminum Alloy (3003/ 5154)";"ferrous sulfate";"iron sulfate";"7720-78-7";"FeO4S";"salts";"5 – 15";"25 – 75";"<2";"50,215,219";"";"";"";"";"";"";"";"";"";"";"";"";"";"";""
"13";"Aluminum Alloy (3003/ 5154)";"ferrous sulfate";"iron sulfate";"7720-78-7";"FeO4S";"salts";"5 – 15";"175 – 225";">50";"50,215,219";"";"";"";"";"";"";"";"";"";"";"";"";"";"";""
"14";"Austenitic Cr-Ni Stainless Steel (18-8; 304/ 304L/ 347)";"ferrous sulfate";"iron sulfate";"7720-78-7";"FeO4S";"salts";"5 – 10";"25 – 68";"<2";"50,215,219,220";"";"";"";"";"";"";"";"";"";"";"";"";"";"";""
"15";"Austenitic Cr-Ni Stainless Steel (18-8; 304/ 304L/ 347)";"ferrous sulfate";"iron sulfate";"7720-78-7";"FeO4S";"salts";"5 – 15";"175 – 225";"20 – 50";"50,215,219,220";"";"";"";"";"";"";"";"";"";"";"";"";"";"";""
"16";"Austenitic Cr-Ni Stainless Steel (18-8; 304/ 304L/ 347)";"ferrous sulfate";"iron sulfate";"7720-78-7";"FeO4S";"salts";"5 – 25";"70 – 175";"<20";"50,215,219,220";"";"";"";"";"";"";"";"";"";"";"";"";"";"";""
"17";"Austenitic Cr-Ni Stainless Steel (18-8; 304/ 304L/ 347)";"ferrous sulfate";"iron sulfate";"7720-78-7";"FeO4S";"salts";"10 – 25";"25 – 175";"<20";"50,215,219,220";"";"";"";"";"";"";"";"";"";"";"";"";"";"";""
"18";"Austenitic Cr-Ni-Mo Stainless Steel (17-12-3; 316L/ 317L)";"ferrous sulfate";"iron sulfate";"7720-78-7";"FeO4S";"salts";"5 – 15";"25 – 176";"<2";"50,215,219,220";"";"";"";"";"";"";"";"";"";"";"";"";"";"";""
"19";"Austenitic Cr-Ni-Mo Stainless Steel (17-12-3; 316L/ 317L)";"ferrous sulfate";"iron sulfate";"7720-78-7";"FeO4S";"salts";"5 – 15";"176 – 225";"<20";"50,215,219,220";"";"";"";"";"";"";"";"";"";"";"";"";"";"";""
"20";"Austenitic Cr-Ni-Mo Stainless Steel (17-12-3; 316L/ 317L)";"ferrous sulfate";"iron sulfate";"7720-78-7";"FeO4S";"salts";"15 – 25";"25 – 75";"<20";"50,215,219,220";"";"";"";"";"";"";"";"";"";"";"";"";"";"";""
"21";"Brass (>15Zn)";"ferrous sulfate";"iron sulfate";"7720-78-7";"FeO4S";"salts";"5 – 15";"125 – 225";">50";"50,215,219,220";"";"";"";"";"";"";"";"";"";"";"";"";"";"";""
"22";"Brass (>15Zn)";"ferrous sulfate";"iron sulfate";"7720-78-7";"FeO4S";"salts";"5 – 25";"25 – 125";"20 – 50";"50,215,219,220";"";"";"";"";"";"";"";"";"";"";"";"";"";"";""
"23";"Cast Iron, Gray/ Ductile";"ferrous sulfate";"iron sulfate";"7720-78-7";"FeO4S";"salts";"5 – 15";"25 – 75";">50";"50,215,219,220";"";"";"";"";"";"";"";"";"";"";"";"";"";"";""
"24";"Cast Iron, Gray/ Ductile";"ferrous sulfate";"iron sulfate";"7720-78-7";"FeO4S";"salts";"25";"25 – 75";">50";"50,215,219,220";"";"";"";"";"";"";"";"";"";"";"";"";"";"";""
"25";"Copper/ Bronze/ Low Brass";"ferrous sulfate";"iron sulfate";"7720-78-7";"FeO4S";"salts";"5 – 15";"125 – 225";">50";"50,215,219,220";"";"";"";"";"";"";"";"";"";"";"";"";"";"";""
"26";"Copper/ Bronze/ Low Brass";"ferrous sulfate";"iron sulfate";"7720-78-7";"FeO4S";"salts";"5 – 25";"25 – 125";"20 – 50";"50,215,219,220";"";"";"";"";"";"";"";"";"";"";"";"";"";"";""
"27";"Cr Stainless Steel (12Cr)";"ferrous sulfate";"iron sulfate";"7720-78-7";"FeO4S";"salts";"5 – 15";"25 – 175";"<20";"50,215,219,220";"";"";"";"";"";"";"";"";"";"";"";"";"";"";""
"28";"Cr Stainless Steel (12Cr)";"ferrous sulfate";"iron sulfate";"7720-78-7";"FeO4S";"salts";"5 – 15";"175 – 225";"20 – 50";"50,215,219,220";"";"";"";"";"";"";"";"";"";"";"";"";"";"";""
"29";"Cr Stainless Steel (12Cr)";"ferrous sulfate";"iron sulfate";"7720-78-7";"FeO4S";"salts";"5 – 25";"25 – 75";"<20";"50,215,219,220";"";"";"";"";"";"";"";"";"";"";"";"";"";"";""
"30";"Cr Stainless Steel (17Cr)";"ferrous sulfate";"iron sulfate";"7720-78-7";"FeO4S";"salts";"5 – 15";"25 – 175";"<20";"50,215,219,220";"";"";"";"";"";"";"";"";"";"";"";"";"";"";""
"31";"Cr Stainless Steel (17Cr)";"ferrous sulfate";"iron sulfate";"7720-78-7";"FeO4S";"salts";"5 – 15";"175 – 225";"20 – 50";"50,215,219,220";"";"";"";"";"";"";"";"";"";"";"";"";"";"";""
"32";"Cr Stainless Steel (17Cr)";"ferrous sulfate";"iron sulfate";"7720-78-7";"FeO4S";"salts";"5 – 25";"25 – 75";"<20";"50,215,219,220";"";"";"";"";"";"";"";"";"";"";"";"";"";"";""
"33";"Duplex Stainless Steel (25-6-3)";"ferrous sulfate";"iron sulfate";"7720-78-7";"FeO4S";"salts";"10";"68";"<2";"50,181,215";"";"";"";"";"";"";"";"";"";"";"";"";"";"";""
"34";"Gold/ Platinum";"ferrous sulfate";"iron sulfate";"7720-78-7";"FeO4S";"salts";"5 – 25";"25 – 225";"<2";"50,215,219,220";"";"";"";"";"";"";"";"";"";"";"";"";"";"";""
"35";"Lead";"ferrous sulfate";"iron sulfate";"7720-78-7";"FeO4S";"salts";"5 – 15";"25 – 225";"<20";"50,215,219,220";"";"";"";"";"";"";"";"";"";"";"";"";"";"";""
"36";"Lead";"ferrous sulfate";"iron sulfate";"7720-78-7";"FeO4S";"salts";"15 – 25";"325 – 375";">50";"50,215,219,220";"";"";"";"";"";"";"";"";"";"";"";"";"";"";""
"37";"Lead";"ferrous sulfate";"iron sulfate";"7720-78-7";"FeO4S";"salts";"25";"375 – 425";">50";"50,215,219,220";"";"";"";"";"";"";"";"";"";"";"";"";"";"";""
"38";"Mo Superalloy (Ni-Cr-Fe-9Mo; 625/ 725)";"ferrous sulfate";"iron sulfate";"7720-78-7";"FeO4S";"salts";"5 – 25";"25 – 225";"<20";"50,215,219,220";"";"";"";"";"";"";"";"";"";"";"";"";"";"";""
"39";"Mo Superalloy (Ni-16Cr-16Mo; C276)";"ferrous sulfate";"iron sulfate";"7720-78-7";"FeO4S";"salts";"5 – 25";"25 – 225";"<20";"50,215,219,220";"";"";"";"";"";"";"";"";"";"";"";"";"";"";""
"40";"Mo Superalloy (Ni-20Cr-16Mo-4W; 686)";"ferrous sulfate";"iron sulfate";"7720-78-7";"FeO4S";"salts";"5 – 25";"25 – 225";"<20";"50,215,219,220";"";"";"";"";"";"";"";"";"";"";"";"";"";"";""
"41";"Mo Superalloy (Ni-22Cr-16Mo; C22/ 59)";"ferrous sulfate";"iron sulfate";"7720-78-7";"FeO4S";"salts";"5 – 25";"25 – 225";"<20";"50,215,219,220";"";"";"";"";"";"";"";"";"";"";"";"";"";"";""
"42";"Mo Superalloy (Ni-23Cr-16Mo-1Cu; C20000)";"ferrous sulfate";"iron sulfate";"7720-78-7";"FeO4S";"salts";"5 – 25";"25 – 225";"<20";"50,215,219,220";"";"";"";"";"";"";"";"";"";"";"";"";"";"";""
"43";"Nickel (200)";"ferrous sulfate";"iron sulfate";"7720-78-7";"FeO4S";"salts";"5 – 15";"25 – 75";">50";"50,215,219";"";"";"";"";"";"";"";"";"";"";"";"";"";"";""
"44";"Nickel (200)";"ferrous sulfate";"iron sulfate";"7720-78-7";"FeO4S";"salts";"100";"25 – 75";"<2";"50,215,219";"";"";"";"";"";"";"";"";"";"";"";"";"";"";""
"45";"Nickel-Copper (400)";"ferrous sulfate";"iron sulfate";"7720-78-7";"FeO4S";"salts";"5 – 15";"75 – 225";"<20";"50,215,219";"";"";"";"";"";"";"";"";"";"";"";"";"";"";""
"46";"Nickel-Copper (400)";"ferrous sulfate";"iron sulfate";"7720-78-7";"FeO4S";"salts";"15 – 25";"325 – 375";">50";"50,215,219";"";"";"";"";"";"";"";"";"";"";"";"";"";"";""
"47";"Nickel-Copper (400)";"ferrous sulfate";"iron sulfate";"7720-78-7";"FeO4S";"salts";"100";"25 – 75";"<2";"50,215,219";"";"";"";"";"";"";"";"";"";"";"";"";"";"";""
"48";"Ni-Cr-Fe Alloy (600/ 690)";"ferrous sulfate";"iron sulfate";"7720-78-7";"FeO4S";"salts";"5 – 25";"25 – 75";"<20";"50,215,219";"";"";"";"";"";"";"";"";"";"";"";"";"";"";""
"49";"Ni-Cr-Fe Alloy (600/ 690)";"ferrous sulfate";"iron sulfate";"7720-78-7";"FeO4S";"salts";"15 – 25";"25 – 325";"<20";"50,215,219";"";"";"";"";"";"";"";"";"";"";"";"";"";"";""
"50";"Ni-Cr-Fe Alloy (600/ 690)";"ferrous sulfate";"iron sulfate";"7720-78-7";"FeO4S";"salts";"15 – 25";"325 – 375";">50";"50,215,219";"";"";"";"";"";"";"";"";"";"";"";"";"";"";""
"";"";"";"";"";"";"";"";"";"";"";"";"";"";"";"";"";"";"";"";"";"";"";"";"";""
"";"";"";"";"";"";"";"";"";"";"";"";"";"";"";"";"";"";"";"";"";"";"";"";"";""
"Corrosion Survey Database (COR•SUR) © 2002 NACE International";"";"";"";"";"";"";"";"";"";"";"";"";"";"";"";"";"";"";"";"";"";"";"";"";""
