Repository: Mahyar-rajabi94/TF_SDL

File: data/corrosion_data/TableData - 2024-11-08T201210.188.csv
sep=;
"Title: Corrosion Survey Database (COR•SUR)";"";"";"";"";"";"";"";"";"";"";"";"";"";"";"";"";"";"";"";"";"";"";"";"";""
"Table: Iron potassium sulfate";"";"";"";"";"";"";"";"";"";"";"";"";"";"";"";"";"";"";"";"";"";"";"";"";""
"DOWNLOAD SHOWS ONLY THE DISPLAYED DATA, UP TO 50 ROWS";"";"";"";"";"";"";"";"";"";"";"";"";"";"";"";"";"";"";"";"";"";"";"";"";""
"No.";"material or substance name";"exposure medium";"exposure medium class";"conc. (%)";"temp. (°F)";"corrosion rate (mil/yr)";"reference";"";"";"";"";"";"";"";"";"";"";"";"";"";"";"";"";"";""
"1";"Austenitic Cr-Ni Stainless Steel (18-8; 304/ 304L/ 347)";"iron potassium sulfate";"salts";"5 – 15";"25 – 75";">50";"215,219";"";"";"";"";"";"";"";"";"";"";"";"";"";"";"";"";"";""
"2";"Cast Iron, Gray/ Ductile";"iron potassium sulfate";"salts";"5 – 15";"25 – 75";">50";"215,219";"";"";"";"";"";"";"";"";"";"";"";"";"";"";"";"";"";""
"3";"Copper/ Bronze/ Low Brass";"iron potassium sulfate";"salts";"5 – 15";"25 – 225";"<20";"215,219";"";"";"";"";"";"";"";"";"";"";"";"";"";"";"";"";"";""
"4";"Copper-Nickel";"iron potassium sulfate";"salts";"5 – 15";"25 – 225";"<20";"215,219";"";"";"";"";"";"";"";"";"";"";"";"";"";"";"";"";"";""
"5";"Cr Stainless Steel (12Cr)";"iron potassium sulfate";"salts";"5 – 15";"25 – 75";">50";"215,219";"";"";"";"";"";"";"";"";"";"";"";"";"";"";"";"";"";""
"6";"Cr Stainless Steel (17Cr)";"iron potassium sulfate";"salts";"5 – 15";"25 – 75";">50";"215,219";"";"";"";"";"";"";"";"";"";"";"";"";"";"";"";"";"";""
"7";"Gold/ Platinum";"iron potassium sulfate";"salts";"5 – 15";"25 – 225";"<2";"215,219";"";"";"";"";"";"";"";"";"";"";"";"";"";"";"";"";"";""
"8";"Mo Superalloy (Ni-Cr-Fe-9Mo; 625/ 725)";"iron potassium sulfate";"salts";"5 – 15";"25 – 225";"<20";"215,219";"";"";"";"";"";"";"";"";"";"";"";"";"";"";"";"";"";""
"9";"Mo Superalloy (Ni-Cr-Fe-9Mo; 625/ 725)";"iron potassium sulfate";"salts";"100";"25 – 225";"<20";"215,219";"";"";"";"";"";"";"";"";"";"";"";"";"";"";"";"";"";""
"10";"Mo Superalloy (Ni-16Cr-16Mo; C276)";"iron potassium sulfate";"salts";"5 – 15";"25 – 225";"<20";"215,219";"";"";"";"";"";"";"";"";"";"";"";"";"";"";"";"";"";""
"11";"Mo Superalloy (Ni-16Cr-16Mo; C276)";"iron potassium sulfate";"salts";"100";"25 – 225";"<20";"215,219";"";"";"";"";"";"";"";"";"";"";"";"";"";"";"";"";"";""
"12";"Mo Superalloy (Ni-20Cr-16Mo-4W; 686)";"iron potassium sulfate";"salts";"5 – 15";"25 – 225";"<20";"215,219";"";"";"";"";"";"";"";"";"";"";"";"";"";"";"";"";"";""
"13";"Mo Superalloy (Ni-20Cr-16Mo-4W; 686)";"iron potassium sulfate";"salts";"100";"25 – 225";"<20";"215,219";"";"";"";"";"";"";"";"";"";"";"";"";"";"";"";"";"";""
"14";"Mo Superalloy (Ni-22Cr-16Mo; C22/ 59)";"iron potassium sulfate";"salts";"5 – 15";"25 – 225";"<20";"215,219";"";"";"";"";"";"";"";"";"";"";"";"";"";"";"";"";"";""
"15";"Mo Superalloy (Ni-22Cr-16Mo; C22/ 59)";"iron potassium sulfate";"salts";"100";"25 – 225";"<20";"215,219";"";"";"";"";"";"";"";"";"";"";"";"";"";"";"";"";"";""
"16";"Mo Superalloy (Ni-23Cr-16Mo-1Cu; C20000)";"iron potassium sulfate";"salts";"5 – 15";"25 – 225";"<20";"215,219";"";"";"";"";"";"";"";"";"";"";"";"";"";"";"";"";"";""
"17";"Mo Superalloy (Ni-23Cr-16Mo-1Cu; C20000)";"iron potassium sulfate";"salts";"100";"25 – 225";"<20";"215,219";"";"";"";"";"";"";"";"";"";"";"";"";"";"";"";"";"";""
"18";"Nickel (200)";"iron potassium sulfate";"salts";"5 – 15";"25 – 75";">50";"215,219";"";"";"";"";"";"";"";"";"";"";"";"";"";"";"";"";"";""
"19";"Nickel Cast Iron (15-35Ni)";"iron potassium sulfate";"salts";"5 – 15";"25 – 75";"<20";"215,219";"";"";"";"";"";"";"";"";"";"";"";"";"";"";"";"";"";""
"20";"Nickel-Copper (400)";"iron potassium sulfate";"salts";"5 – 15";"25 – 225";"<20";"215,219";"";"";"";"";"";"";"";"";"";"";"";"";"";"";"";"";"";""
"21";"Ni-Cr-Fe Alloy (600/ 690)";"iron potassium sulfate";"salts";"5 – 15";"25 – 75";"<20";"215,219";"";"";"";"";"";"";"";"";"";"";"";"";"";"";"";"";"";""
"22";"Ni-Mo Alloy (Ni-30Mo; B-2)";"iron potassium sulfate";"salts";"5 – 15";"25 – 225";"<20";"215,219";"";"";"";"";"";"";"";"";"";"";"";"";"";"";"";"";"";""
"23";"Ni-Mo Alloy (Ni-30Mo; B-2)";"iron potassium sulfate";"salts";"100";"25 – 225";"<20";"215,219";"";"";"";"";"";"";"";"";"";"";"";"";"";"";"";"";"";""
"24";"Silicon Cast Iron (14Si)";"iron potassium sulfate";"salts";"5 – 15";"52 – 237";"<20";"215,218";"";"";"";"";"";"";"";"";"";"";"";"";"";"";"";"";"";""
"25";"Steels, Carbon/ Low Alloy";"iron potassium sulfate";"salts";"5 – 15";"25 – 75";">50";"215,219";"";"";"";"";"";"";"";"";"";"";"";"";"";"";"";"";"";""
"26";"Tantalum";"iron potassium sulfate";"salts";"5 – 15";"25 – 225";"<2";"215,219";"";"";"";"";"";"";"";"";"";"";"";"";"";"";"";"";"";""
"";"";"";"";"";"";"";"";"";"";"";"";"";"";"";"";"";"";"";"";"";"";"";"";"";""
"";"";"";"";"";"";"";"";"";"";"";"";"";"";"";"";"";"";"";"";"";"";"";"";"";""
"Corrosion Survey Database (COR•SUR) © 2002 NACE International";"";"";"";"";"";"";"";"";"";"";"";"";"";"";"";"";"";"";"";"";"";"";"";"";""

File: data/corrosion_data/TableData - 2024-11-08T201239.015.csv
sep=;
"Title: Corrosion Survey Database (COR•SUR)";"";"";"";"";"";"";"";"";"";"";"";"";"";"";"";"";"";"";"";"";"";"";"";"";""
"Table: Manganese sulfate";"";"";"";"";"";"";"";"";"";"";"";"";"";"";"";"";"";"";"";"";"";"";"";"";""
"DOWNLOAD SHOWS ONLY THE DISPLAYED DATA, UP TO 50 ROWS";"";"";"";"";"";"";"";"";"";"";"";"";"";"";"";"";"";"";"";"";"";"";"";"";""
"No.";"material or substance name";"exposure medium";"exposure medium CAS RN";"exposure medium formula";"exposure medium class";"conc. (%)";"temp. (°F)";"corrosion rate (mil/yr)";"test note";"reference";"";"";"";"";"";"";"";"";"";"";"";"";"";"";""
"1";"Alloy 20-25-4Mo (904L)";"manganese sulfate";"7785-87-7";"MnO4S";"salts";"<40";"230";"<2";"boiling point";"183,215,219,220";"";"";"";"";"";"";"";"";"";"";"";"";"";"";""
"2";"Alloy 20-25-4Mo (904L)";"manganese sulfate";"7785-87-7";"MnO4S";"salts";"15 – 25";"25 – 225";"<2";"";"183,215,219,220";"";"";"";"";"";"";"";"";"";"";"";"";"";"";""
"3";"Alloy 20-25-4Mo (904L)";"manganese sulfate";"7785-87-7";"MnO4S";"salts";"15 – 50";"25 – 75";"<2";"";"183,215,219,220";"";"";"";"";"";"";"";"";"";"";"";"";"";"";""
"4";"Alloy 20-25-6Mo (254SMO/ 6XN)";"manganese sulfate";"7785-87-7";"MnO4S";"salts";"<40";"230";"<2";"boiling point";"183";"";"";"";"";"";"";"";"";"";"";"";"";"";"";""
"5";"Alloy 20-38-3-3Cu (20Cb3/ 825)";"manganese sulfate";"7785-87-7";"MnO4S";"salts";"<40";"230";"<2";"boiling point";"183,215,219,220";"";"";"";"";"";"";"";"";"";"";"";"";"";"";""
"6";"Alloy 20-38-3-3Cu (20Cb3/ 825)";"manganese sulfate";"7785-87-7";"MnO4S";"salts";"5 – 50";"25 – 225";"<2";"";"183,215,219,220";"";"";"";"";"";"";"";"";"";"";"";"";"";"";""
"7";"Alloy 30-44-5-3W (G-30)";"manganese sulfate";"7785-87-7";"MnO4S";"salts";"<40";"230";"<2";"boiling point";"183,215,219,220";"";"";"";"";"";"";"";"";"";"";"";"";"";"";""
"8";"Alloy 30-44-5-3W (G-30)";"manganese sulfate";"7785-87-7";"MnO4S";"salts";"5 – 50";"25 – 225";"<2";"";"183,215,219,220";"";"";"";"";"";"";"";"";"";"";"";"";"";"";""
"9";"Austenitic Cr-Ni Stainless Steel (18-8; 304/ 304L/ 347)";"manganese sulfate";"7785-87-7";"MnO4S";"salts";"5 – 50";"125 – 225";"<2";"";"215,219,220";"";"";"";"";"";"";"";"";"";"";"";"";"";"";""
"10";"Austenitic Cr-Ni Stainless Steel (18-8; 304/ 304L/ 347)";"manganese sulfate";"7785-87-7";"MnO4S";"salts";"15 – 50";"25 – 125";"<2";"";"215,219,220";"";"";"";"";"";"";"";"";"";"";"";"";"";"";""
"11";"Austenitic Cr-Ni-Mo Stainless Steel (17-12-3; 316L/ 317L)";"manganese sulfate";"7785-87-7";"MnO4S";"salts";"5 – 50";"25 – 75";"<2";"";"215,219,220";"";"";"";"";"";"";"";"";"";"";"";"";"";"";""
"12";"Austenitic Cr-Ni-Mo Stainless Steel (17-12-3; 316L/ 317L)";"manganese sulfate";"7785-87-7";"MnO4S";"salts";"5 – 50";"125 – 225";"<2";"";"215,219,220";"";"";"";"";"";"";"";"";"";"";"";"";"";"";""
"13";"Austenitic Cr-Ni-Mo Stainless Steel (17-12-3; 316L/ 317L)";"manganese sulfate";"7785-87-7";"MnO4S";"salts";"15 – 50";"75 – 125";"<2";"";"215,219,220";"";"";"";"";"";"";"";"";"";"";"";"";"";"";""
"14";"Brass (>15Zn)";"manganese sulfate";"7785-87-7";"MnO4S";"salts";"5 – 50";"25 – 225";"<2";"";"215,219,220";"";"";"";"";"";"";"";"";"";"";"";"";"";"";""
"15";"Cast Iron, Gray/ Ductile";"manganese sulfate";"7785-87-7";"MnO4S";"salts";"5 – 35";"25 – 75";"<20";"";"215,219";"";"";"";"";"";"";"";"";"";"";"";"";"";"";""
"16";"Cast Iron, Gray/ Ductile";"manganese sulfate";"7785-87-7";"MnO4S";"salts";"15 – 35";"175 – 225";"20 – 50";"";"215,219";"";"";"";"";"";"";"";"";"";"";"";"";"";"";""
"17";"Copper/ Bronze/ Low Brass";"manganese sulfate";"7785-87-7";"MnO4S";"salts";"5 – 25";"25 – 225";"<2";"";"215,219,220";"";"";"";"";"";"";"";"";"";"";"";"";"";"";""
"18";"Copper/ Bronze/ Low Brass";"manganese sulfate";"7785-87-7";"MnO4S";"salts";"5 – 50";"175 – 225";"<2";"";"215,219,220";"";"";"";"";"";"";"";"";"";"";"";"";"";"";""
"19";"Copper/ Bronze/ Low Brass";"manganese sulfate";"7785-87-7";"MnO4S";"salts";"15 – 25";"225 – 475";"<20";"";"215,219,220";"";"";"";"";"";"";"";"";"";"";"";"";"";"";""
"20";"Copper/ Bronze/ Low Brass";"manganese sulfate";"7785-87-7";"MnO4S";"salts";"35 – 45";"25 – 225";"<2";"";"215,219,220";"";"";"";"";"";"";"";"";"";"";"";"";"";"";""
"21";"Cr Stainless Steel (12Cr)";"manganese sulfate";"7785-87-7";"MnO4S";"salts";"15 – 50";"25 – 75";"<2";"";"215,219,220";"";"";"";"";"";"";"";"";"";"";"";"";"";"";""
"22";"Cr Stainless Steel (17Cr)";"manganese sulfate";"7785-87-7";"MnO4S";"salts";"15 – 25";"175 – 225";"<2";"";"215,219,220";"";"";"";"";"";"";"";"";"";"";"";"";"";"";""
"23";"Cr Stainless Steel (17Cr)";"manganese sulfate";"7785-87-7";"MnO4S";"salts";"15 – 50";"25 – 75";"<2";"";"215,219,220";"";"";"";"";"";"";"";"";"";"";"";"";"";"";""
"24";"Duplex Stainless Steel (25-6-3)";"manganese sulfate";"7785-87-7";"MnO4S";"salts";"<40";"230";"<2";"boiling point";"183";"";"";"";"";"";"";"";"";"";"";"";"";"";"";""
"25";"Gold/ Platinum";"manganese sulfate";"7785-87-7";"MnO4S";"salts";"5 – 25";"25 – 225";"<2";"";"215,219,220";"";"";"";"";"";"";"";"";"";"";"";"";"";"";""
"26";"Gold/ Platinum";"manganese sulfate";"7785-87-7";"MnO4S";"salts";"5 – 50";"175 – 225";"<2";"";"215,219,220";"";"";"";"";"";"";"";"";"";"";"";"";"";"";""
"27";"Gold/ Platinum";"manganese sulfate";"7785-87-7";"MnO4S";"salts";"35 – 45";"25 – 225";"<2";"";"215,219,220";"";"";"";"";"";"";"";"";"";"";"";"";"";"";""
"28";"Lead";"manganese sulfate";"7785-87-7";"MnO4S";"salts";"5 – 25";"25 – 225";"<2";"";"215,219,220";"";"";"";"";"";"";"";"";"";"";"";"";"";"";""
"29";"Lead";"manganese sulfate";"7785-87-7";"MnO4S";"salts";"5 – 50";"175 – 225";"<2";"";"215,219,220";"";"";"";"";"";"";"";"";"";"";"";"";"";"";""
"30";"Lead";"manganese sulfate";"7785-87-7";"MnO4S";"salts";"35 – 45";"25 – 225";"<2";"";"215,219,220";"";"";"";"";"";"";"";"";"";"";"";"";"";"";""
"31";"Mo Superalloy (Ni-Cr-Fe-9Mo; 625/ 725)";"manganese sulfate";"7785-87-7";"MnO4S";"salts";"5 – 50";"25 – 225";"<2";"";"215,219,220";"";"";"";"";"";"";"";"";"";"";"";"";"";"";""
"32";"Mo Superalloy (Ni-16Cr-16Mo; C276)";"manganese sulfate";"7785-87-7";"MnO4S";"salts";"5 – 50";"25 – 225";"<2";"";"215,219,220";"";"";"";"";"";"";"";"";"";"";"";"";"";"";""
"33";"Mo Superalloy (Ni-20Cr-16Mo-4W; 686)";"manganese sulfate";"7785-87-7";"MnO4S";"salts";"5 – 50";"25 – 225";"<2";"";"215,219,220";"";"";"";"";"";"";"";"";"";"";"";"";"";"";""
"34";"Mo Superalloy (Ni-22Cr-16Mo; C22/ 59)";"manganese sulfate";"7785-87-7";"MnO4S";"salts";"5 – 50";"25 – 225";"<2";"";"215,219,220";"";"";"";"";"";"";"";"";"";"";"";"";"";"";""
"35";"Mo Superalloy (Ni-23Cr-16Mo-1Cu; C20000)";"manganese sulfate";"7785-87-7";"MnO4S";"salts";"5 – 50";"25 – 225";"<2";"";"215,219,220";"";"";"";"";"";"";"";"";"";"";"";"";"";"";""
"36";"Nickel (200)";"manganese sulfate";"7785-87-7";"MnO4S";"salts";"5 – 35";"25 – 225";"<20";"";"215,219";"";"";"";"";"";"";"";"";"";"";"";"";"";"";""
"37";"Nickel Cast Iron (15-35Ni)";"manganese sulfate";"7785-87-7";"MnO4S";"salts";"5 – 35";"25 – 225";"<20";"";"215,219";"";"";"";"";"";"";"";"";"";"";"";"";"";"";""
"38";"Nickel-Copper (400)";"manganese sulfate";"7785-87-7";"MnO4S";"salts";"5 – 35";"25 – 225";"<20";"";"215,219";"";"";"";"";"";"";"";"";"";"";"";"";"";"";""
"39";"Silicon Cast Iron (14Si)";"manganese sulfate";"7785-87-7";"MnO4S";"salts";"5 – 15";"52 – 102";"<2";"";"215,218,220";"";"";"";"";"";"";"";"";"";"";"";"";"";"";""
"40";"Silicon Cast Iron (14Si)";"manganese sulfate";"7785-87-7";"MnO4S";"salts";"5 – 50";"187 – 237";"<2";"";"215,218,220";"";"";"";"";"";"";"";"";"";"";"";"";"";"";""
"41";"Silicon Cast Iron (14Si)";"manganese sulfate";"7785-87-7";"MnO4S";"salts";"45 – 50";"52 – 237";"<2";"";"215,218,220";"";"";"";"";"";"";"";"";"";"";"";"";"";"";""
"42";"Silver";"manganese sulfate";"7785-87-7";"MnO4S";"salts";"5 – 25";"25 – 225";"<20";"";"215,219,220";"";"";"";"";"";"";"";"";"";"";"";"";"";"";""
"43";"Silver";"manganese sulfate";"7785-87-7";"MnO4S";"salts";"5 – 50";"175 – 225";"<20";"";"215,219,220";"";"";"";"";"";"";"";"";"";"";"";"";"";"";""
"44";"Silver";"manganese sulfate";"7785-87-7";"MnO4S";"salts";"35 – 45";"25 – 225";"<20";"";"215,219,220";"";"";"";"";"";"";"";"";"";"";"";"";"";"";""
"45";"Steels, Carbon/ Low Alloy";"manganese sulfate";"7785-87-7";"MnO4S";"salts";"5 – 35";"25 – 75";"<20";"";"215,219";"";"";"";"";"";"";"";"";"";"";"";"";"";"";""
"46";"Steels, Carbon/ Low Alloy";"manganese sulfate";"7785-87-7";"MnO4S";"salts";"15 – 35";"175 – 225";"20 – 50";"";"215,219";"";"";"";"";"";"";"";"";"";"";"";"";"";"";""
"47";"Superferritic Stainless Steel (26-1)";"manganese sulfate";"7785-87-7";"MnO4S";"salts";"5 – 50";"25 – 75";"<2";"";"215,219,220";"";"";"";"";"";"";"";"";"";"";"";"";"";"";""
"48";"Tantalum";"manganese sulfate";"7785-87-7";"MnO4S";"salts";"5 – 25";"25 – 225";"<2";"";"215,219,220";"";"";"";"";"";"";"";"";"";"";"";"";"";"";""
"49";"Tantalum";"manganese sulfate";"7785-87-7";"MnO4S";"salts";"5 – 50";"175 – 225";"<2";"";"215,219,220";"";"";"";"";"";"";"";"";"";"";"";"";"";"";""
"50";"Tantalum";"manganese sulfate";"7785-87-7";"MnO4S";"salts";"35 – 45";"25 – 225";"<2";"";"215,219,220";"";"";"";"";"";"";"";"";"";"";"";"";"";"";""
"";"";"";"";"";"";"";"";"";"";"";"";"";"";"";"";"";"";"";"";"";"";"";"";"";""
"";"";"";"";"";"";"";"";"";"";"";"";"";"";"";"";"";"";"";"";"";"";"";"";"";""
"Corrosion Survey Database (COR•SUR) © 2002 NACE International";"";"";"";"";"";"";"";"";"";"";"";"";"";"";"";"";"";"";"";"";"";"";"";"";""

File: data/corrosion_data/TableData - 2024-11-08T201253.073.csv
sep=;
"Title: Corrosion Survey Database (COR•SUR)";"";"";"";"";"";"";"";"";"";"";"";"";"";"";"";"";"";"";"";"";"";"";"";"";""
"Table: Potassium bisulfate";"";"";"";"";"";"";"";"";"";"";"";"";"";"";"";"";"";"";"";"";"";"";"";"";""
"DOWNLOAD SHOWS ONLY THE DISPLAYED DATA, UP TO 50 ROWS";"";"";"";"";"";"";"";"";"";"";"";"";"";"";"";"";"";"";"";"";"";"";"";"";""
"No.";"material or substance name";"exposure medium";"exposure medium class";"conc. (%)";"temp. (°F)";"corrosion rate (mil/yr)";"reference";"";"";"";"";"";"";"";"";"";"";"";"";"";"";"";"";"";""
"1";"Alloy 20-25-4Mo (904L)";"potassium bisulfate";"salts";"5 – 10";"68 – 194";"<2";"189,215";"";"";"";"";"";"";"";"";"";"";"";"";"";"";"";"";"";""
"2";"Alloy 20-25-4Mo (904L)";"potassium bisulfate";"salts";"5 – 15";"194";"<2";"189,215";"";"";"";"";"";"";"";"";"";"";"";"";"";"";"";"";"";""
"3";"Alloy 20-25-4Mo (904L)";"potassium bisulfate";"salts";"10";"68 – 212";"<2";"189,215";"";"";"";"";"";"";"";"";"";"";"";"";"";"";"";"";"";""
"4";"Alloy 20-25-6Mo (254SMO/ 6XN)";"potassium bisulfate";"salts";"5 – 10";"68 – 194";"<2";"189,215";"";"";"";"";"";"";"";"";"";"";"";"";"";"";"";"";"";""
"5";"Alloy 20-25-6Mo (254SMO/ 6XN)";"potassium bisulfate";"salts";"5 – 15";"194";"<2";"189,215";"";"";"";"";"";"";"";"";"";"";"";"";"";"";"";"";"";""
"6";"Alloy 20-25-6Mo (254SMO/ 6XN)";"potassium bisulfate";"salts";"10";"68 – 212";"<2";"189,215";"";"";"";"";"";"";"";"";"";"";"";"";"";"";"";"";"";""
"7";"Alloy 20-38-3-3Cu (20Cb3/ 825)";"potassium bisulfate";"salts";"5 – 10";"68 – 194";"<2";"189,215,219,220";"";"";"";"";"";"";"";"";"";"";"";"";"";"";"";"";"";""
"8";"Alloy 20-38-3-3Cu (20Cb3/ 825)";"potassium bisulfate";"salts";"5 – 15";"194";"<2";"189,215,219,220";"";"";"";"";"";"";"";"";"";"";"";"";"";"";"";"";"";""
"9";"Alloy 20-38-3-3Cu (20Cb3/ 825)";"potassium bisulfate";"salts";"10";"68 – 212";"<2";"189,215,219,220";"";"";"";"";"";"";"";"";"";"";"";"";"";"";"";"";"";""
"10";"Alloy 20-38-3-3Cu (20Cb3/ 825)";"potassium bisulfate";"salts";"15 – 40";"25 – 225";"<20";"189,215,219,220";"";"";"";"";"";"";"";"";"";"";"";"";"";"";"";"";"";""
"11";"Alloy 30-44-5-3W (G-30)";"potassium bisulfate";"salts";"5 – 10";"68 – 194";"<2";"189,215,219,220";"";"";"";"";"";"";"";"";"";"";"";"";"";"";"";"";"";""
"12";"Alloy 30-44-5-3W (G-30)";"potassium bisulfate";"salts";"5 – 15";"194";"<2";"189,215,219,220";"";"";"";"";"";"";"";"";"";"";"";"";"";"";"";"";"";""
"13";"Alloy 30-44-5-3W (G-30)";"potassium bisulfate";"salts";"10";"68 – 212";"<2";"189,215,219,220";"";"";"";"";"";"";"";"";"";"";"";"";"";"";"";"";"";""
"14";"Alloy 30-44-5-3W (G-30)";"potassium bisulfate";"salts";"15 – 40";"25 – 225";"<20";"189,215,219,220";"";"";"";"";"";"";"";"";"";"";"";"";"";"";"";"";"";""
"15";"Aluminum Alloy (3003/ 5154)";"potassium bisulfate";"salts";"5 – 15";"25 – 75";"<2";"215,219";"";"";"";"";"";"";"";"";"";"";"";"";"";"";"";"";"";""
"16";"Austenitic Cr-Ni Stainless Steel (18-8; 304/ 304L/ 347)";"potassium bisulfate";"salts";"5 – 40";"25 – 75";">50";"215,219,220";"";"";"";"";"";"";"";"";"";"";"";"";"";"";"";"";"";""
"17";"Austenitic Cr-Ni-Mo Stainless Steel (17-12-3; 316L/ 317L)";"potassium bisulfate";"salts";"5 – 15";"25 – 75";"<2";"215,219";"";"";"";"";"";"";"";"";"";"";"";"";"";"";"";"";"";""
"18";"Austenitic Cr-Ni-Mo Stainless Steel (17-12-3; 316L/ 317L)";"potassium bisulfate";"salts";"5 – 15";"75 – 225";"<20";"215,219";"";"";"";"";"";"";"";"";"";"";"";"";"";"";"";"";"";""
"19";"Austenitic Cr-Ni-Mo Stainless Steel (17-12-3; 316L/ 317L)";"potassium bisulfate";"salts";"15 – 25";"175 – 225";"20 – 50";"215,219";"";"";"";"";"";"";"";"";"";"";"";"";"";"";"";"";"";""
"20";"Cast Iron, Gray/ Ductile";"potassium bisulfate";"salts";"5 – 40";"25 – 75";">50";"215,219,220";"";"";"";"";"";"";"";"";"";"";"";"";"";"";"";"";"";""
"21";"Cast Iron, Gray/ Ductile";"potassium bisulfate";"salts";"5 – 40";"375 – 425";"20 – 50";"215,219,220";"";"";"";"";"";"";"";"";"";"";"";"";"";"";"";"";"";""
"22";"Copper/ Bronze/ Low Brass";"potassium bisulfate";"salts";"15 – 40";"25 – 225";"20 – 50";"215,219,220";"";"";"";"";"";"";"";"";"";"";"";"";"";"";"";"";"";""
"23";"Duplex Stainless Steel (25-6-3)";"potassium bisulfate";"salts";"5 – 10";"68 – 194";"<2";"189,215";"";"";"";"";"";"";"";"";"";"";"";"";"";"";"";"";"";""
"24";"Duplex Stainless Steel (25-6-3)";"potassium bisulfate";"salts";"5 – 15";"194";"<2";"189,215";"";"";"";"";"";"";"";"";"";"";"";"";"";"";"";"";"";""
"25";"Duplex Stainless Steel (25-6-3)";"potassium bisulfate";"salts";"10";"68 – 212";"<2";"189,215";"";"";"";"";"";"";"";"";"";"";"";"";"";"";"";"";"";""
"26";"Gold/ Platinum";"potassium bisulfate";"salts";"5 – 40";"25 – 225";"<2";"215,219,220";"";"";"";"";"";"";"";"";"";"";"";"";"";"";"";"";"";""
"27";"Lead";"potassium bisulfate";"salts";"5 – 40";"25 – 225";"<20";"215,219,220";"";"";"";"";"";"";"";"";"";"";"";"";"";"";"";"";"";""
"28";"Nickel (200)";"potassium bisulfate";"salts";"5 – 15";"25 – 225";"<20";"215,219,220";"";"";"";"";"";"";"";"";"";"";"";"";"";"";"";"";"";""
"29";"Nickel (200)";"potassium bisulfate";"salts";"5 – 40";"25 – 75";"<20";"215,219,220";"";"";"";"";"";"";"";"";"";"";"";"";"";"";"";"";"";""
"30";"Nickel-Copper (400)";"potassium bisulfate";"salts";"5 – 40";"25 – 225";"<20";"215,219,220";"";"";"";"";"";"";"";"";"";"";"";"";"";"";"";"";"";""
"31";"Ni-Cr-Fe Alloy (600/ 690)";"potassium bisulfate";"salts";"5 – 40";"25 – 225";"20 – 50";"215,219,220";"";"";"";"";"";"";"";"";"";"";"";"";"";"";"";"";"";""
"32";"Ni-Mo Alloy (Ni-30Mo; B-2)";"potassium bisulfate";"salts";"5 – 40";"25 – 225";"<20";"215,219,220";"";"";"";"";"";"";"";"";"";"";"";"";"";"";"";"";"";""
"33";"Silicon Cast Iron (14Si)";"potassium bisulfate";"salts";"5 – 40";"52 – 102";"<2";"215,218,220";"";"";"";"";"";"";"";"";"";"";"";"";"";"";"";"";"";""
"34";"Silicon Cast Iron (14Si)";"potassium bisulfate";"salts";"5 – 40";"102 – 237";"<20";"215,218,220";"";"";"";"";"";"";"";"";"";"";"";"";"";"";"";"";"";""
"35";"Silver";"potassium bisulfate";"salts";"5 – 40";"25 – 225";"<2";"215,219,220";"";"";"";"";"";"";"";"";"";"";"";"";"";"";"";"";"";""
"36";"Steels, Carbon/ Low Alloy";"potassium bisulfate";"salts";"5 – 40";"25 – 75";">50";"215,219,220";"";"";"";"";"";"";"";"";"";"";"";"";"";"";"";"";"";""
"37";"Steels, Carbon/ Low Alloy";"potassium bisulfate";"salts";"5 – 40";"375 – 425";"20 – 50";"215,219,220";"";"";"";"";"";"";"";"";"";"";"";"";"";"";"";"";"";""
"38";"Tantalum";"potassium bisulfate";"salts";"5 – 40";"25 – 225";"<2";"215,219,220";"";"";"";"";"";"";"";"";"";"";"";"";"";"";"";"";"";""
"39";"Titanium, Unalloyed";"potassium bisulfate";"salts";"5";"25 – 68";"<2";"189,215,219,220";"";"";"";"";"";"";"";"";"";"";"";"";"";"";"";"";"";""
"40";"Titanium, Unalloyed";"potassium bisulfate";"salts";"5";"122";"20 – 50";"189,215,219,220";"";"";"";"";"";"";"";"";"";"";"";"";"";"";"";"";"";""
"41";"Titanium, Unalloyed";"potassium bisulfate";"salts";"5 – 15";"25 – 65";"<2";"189,215,219,220";"";"";"";"";"";"";"";"";"";"";"";"";"";"";"";"";"";""
"42";"Titanium, Unalloyed";"potassium bisulfate";"salts";"5 – 15";"194";">50";"189,215,219,220";"";"";"";"";"";"";"";"";"";"";"";"";"";"";"";"";"";""
"43";"Titanium, Unalloyed";"potassium bisulfate";"salts";"10";"68 – 212";">50";"189,215,219,220";"";"";"";"";"";"";"";"";"";"";"";"";"";"";"";"";"";""
"";"";"";"";"";"";"";"";"";"";"";"";"";"";"";"";"";"";"";"";"";"";"";"";"";""
"";"";"";"";"";"";"";"";"";"";"";"";"";"";"";"";"";"";"";"";"";"";"";"";"";""
"Corrosion Survey Database (COR•SUR) © 2002 NACE International";"";"";"";"";"";"";"";"";"";"";"";"";"";"";"";"";"";"";"";"";"";"";"";"";""

File: data/corrosion_data/TableData - 2024-11-08T201257.636.csv
sep=;
"Title: Corrosion Survey Database (COR•SUR)";"";"";"";"";"";"";"";"";"";"";"";"";"";"";"";"";"";"";"";"";"";"";"";"";""
"Table: Potassium sulfate";"";"";"";"";"";"";"";"";"";"";"";"";"";"";"";"";"";"";"";"";"";"";"";"";""
"DOWNLOAD SHOWS ONLY THE DISPLAYED DATA, UP TO 50 ROWS";"";"";"";"";"";"";"";"";"";"";"";"";"";"";"";"";"";"";"";"";"";"";"";"";""
"No.";"material or substance name";"exposure medium";"exposure medium CAS RN";"exposure medium formula";"exposure medium class";"conc. (%)";"temp. (°F)";"corrosion rate (mil/yr)";"reference";"";"";"";"";"";"";"";"";"";"";"";"";"";"";"";""
"1";"Alloy 20-25-4Mo (904L)";"potassium sulfate";"7778-80-5";"K2O4S";"salts";"1 – 50";"212 – 248";"<2";"81,192,219";"";"";"";"";"";"";"";"";"";"";"";"";"";"";"";""
"2";"Alloy 20-25-4Mo (904L)";"potassium sulfate";"7778-80-5";"K2O4S";"salts";"5 – 25";"25 – 225";"<2";"81,192,219";"";"";"";"";"";"";"";"";"";"";"";"";"";"";"";""
"3";"Alloy 20-25-6Mo (254SMO/ 6XN)";"potassium sulfate";"7778-80-5";"K2O4S";"salts";"1 – 50";"212 – 248";"<2";"81,192";"";"";"";"";"";"";"";"";"";"";"";"";"";"";"";""
"4";"Alloy 20-38-3-3Cu (20Cb3/ 825)";"potassium sulfate";"7778-80-5";"K2O4S";"salts";"1 – 50";"212 – 248";"<2";"81,192,219,220";"";"";"";"";"";"";"";"";"";"";"";"";"";"";"";""
"5";"Alloy 20-38-3-3Cu (20Cb3/ 825)";"potassium sulfate";"7778-80-5";"K2O4S";"salts";"5 – 25";"25 – 225";"<2";"81,192,219,220";"";"";"";"";"";"";"";"";"";"";"";"";"";"";"";""
"6";"Alloy 30-44-5-3W (G-30)";"potassium sulfate";"7778-80-5";"K2O4S";"salts";"1 – 50";"212 – 248";"<2";"81,192,219,220";"";"";"";"";"";"";"";"";"";"";"";"";"";"";"";""
"7";"Alloy 30-44-5-3W (G-30)";"potassium sulfate";"7778-80-5";"K2O4S";"salts";"5 – 25";"25 – 225";"<2";"81,192,219,220";"";"";"";"";"";"";"";"";"";"";"";"";"";"";"";""
"8";"Aluminum Alloy (3003/ 5154)";"potassium sulfate";"7778-80-5";"K2O4S";"salts";"5 – 25";"25 – 225";"<2";"81,219,220";"";"";"";"";"";"";"";"";"";"";"";"";"";"";"";""
"9";"Austenitic Cr-Ni Stainless Steel (18-8; 304/ 304L/ 347)";"potassium sulfate";"7778-80-5";"K2O4S";"salts";"5 – 25";"25 – 225";"<2";"81,219,220";"";"";"";"";"";"";"";"";"";"";"";"";"";"";"";""
"10";"Austenitic Cr-Ni-Mo Stainless Steel (17-12-3; 316L/ 317L)";"potassium sulfate";"7778-80-5";"K2O4S";"salts";"5 – 25";"25 – 225";"<2";"81,219,220";"";"";"";"";"";"";"";"";"";"";"";"";"";"";"";""
"11";"Brass (>15Zn)";"potassium sulfate";"7778-80-5";"K2O4S";"salts";"5 – 25";"25 – 225";"<20";"81,219,220";"";"";"";"";"";"";"";"";"";"";"";"";"";"";"";""
"12";"Cast Iron, Gray/ Ductile";"potassium sulfate";"7778-80-5";"K2O4S";"salts";"5 – 25";"25 – 75";"<2";"81,219,220";"";"";"";"";"";"";"";"";"";"";"";"";"";"";"";""
"13";"Cast Iron, Gray/ Ductile";"potassium sulfate";"7778-80-5";"K2O4S";"salts";"5 – 25";"75 – 125";"<20";"81,219,220";"";"";"";"";"";"";"";"";"";"";"";"";"";"";"";""
"14";"Cast Iron, Gray/ Ductile";"potassium sulfate";"7778-80-5";"K2O4S";"salts";"5 – 25";"125 – 225";"20 – 50";"81,219,220";"";"";"";"";"";"";"";"";"";"";"";"";"";"";"";""
"15";"Cast Iron, Gray/ Ductile";"potassium sulfate";"7778-80-5";"K2O4S";"salts";"5 – 25";"225 – 275";">50";"81,219,220";"";"";"";"";"";"";"";"";"";"";"";"";"";"";"";""
"16";"Copper/ Bronze/ Low Brass";"potassium sulfate";"7778-80-5";"K2O4S";"salts";"5 – 25";"25 – 225";"<2";"81,219,220";"";"";"";"";"";"";"";"";"";"";"";"";"";"";"";""
"17";"Copper-Nickel";"potassium sulfate";"7778-80-5";"K2O4S";"salts";"5 – 25";"25 – 225";"<2";"81,219,220";"";"";"";"";"";"";"";"";"";"";"";"";"";"";"";""
"18";"Cr Stainless Steel (12Cr)";"potassium sulfate";"7778-80-5";"K2O4S";"salts";"5 – 25";"25 – 225";"<2";"81,219";"";"";"";"";"";"";"";"";"";"";"";"";"";"";"";""
"19";"Cr Stainless Steel (17Cr)";"potassium sulfate";"7778-80-5";"K2O4S";"salts";"5 – 25";"25 – 225";"<2";"81,219";"";"";"";"";"";"";"";"";"";"";"";"";"";"";"";""
"20";"Duplex Stainless Steel (25-6-3)";"potassium sulfate";"7778-80-5";"K2O4S";"salts";"1 – 50";"212 – 248";"<2";"81,192";"";"";"";"";"";"";"";"";"";"";"";"";"";"";"";""
"21";"Gold/ Platinum";"potassium sulfate";"7778-80-5";"K2O4S";"salts";"5 – 25";"25 – 225";"<2";"81,219,220";"";"";"";"";"";"";"";"";"";"";"";"";"";"";"";""
"22";"Lead";"potassium sulfate";"7778-80-5";"K2O4S";"salts";"5 – 25";"25 – 225";"<2";"81,219,220";"";"";"";"";"";"";"";"";"";"";"";"";"";"";"";""
"23";"Mo Superalloy (Ni-Cr-Fe-9Mo; 625/ 725)";"potassium sulfate";"7778-80-5";"K2O4S";"salts";"5 – 15";"25 – 225";"<20";"81,219,220";"";"";"";"";"";"";"";"";"";"";"";"";"";"";"";""
"24";"Mo Superalloy (Ni-16Cr-16Mo; C276)";"potassium sulfate";"7778-80-5";"K2O4S";"salts";"5 – 15";"25 – 225";"<20";"81,219,220";"";"";"";"";"";"";"";"";"";"";"";"";"";"";"";""
"25";"Mo Superalloy (Ni-20Cr-16Mo-4W; 686)";"potassium sulfate";"7778-80-5";"K2O4S";"salts";"5 – 15";"25 – 225";"<20";"81,219,220";"";"";"";"";"";"";"";"";"";"";"";"";"";"";"";""
"26";"Mo Superalloy (Ni-22Cr-16Mo; C22/ 59)";"potassium sulfate";"7778-80-5";"K2O4S";"salts";"5 – 15";"25 – 225";"<20";"81,219,220";"";"";"";"";"";"";"";"";"";"";"";"";"";"";"";""
"27";"Mo Superalloy (Ni-23Cr-16Mo-1Cu; C20000)";"potassium sulfate";"7778-80-5";"K2O4S";"salts";"5 – 15";"25 – 225";"<20";"81,219,220";"";"";"";"";"";"";"";"";"";"";"";"";"";"";"";""
"28";"Nickel (200)";"potassium sulfate";"7778-80-5";"K2O4S";"salts";"5 – 25";"25 – 225";"<20";"81,219,220";"";"";"";"";"";"";"";"";"";"";"";"";"";"";"";""
"29";"Nickel Cast Iron (15-35Ni)";"potassium sulfate";"7778-80-5";"K2O4S";"salts";"5 – 25";"25 – 225";"<20";"81,219";"";"";"";"";"";"";"";"";"";"";"";"";"";"";"";""
"30";"Nickel-Copper (400)";"potassium sulfate";"7778-80-5";"K2O4S";"salts";"5 – 25";"25 – 225";"<2";"81,219,220";"";"";"";"";"";"";"";"";"";"";"";"";"";"";"";""
"31";"Ni-Cr-Fe Alloy (600/ 690)";"potassium sulfate";"7778-80-5";"K2O4S";"salts";"5 – 15";"25 – 75";"<2";"81,219";"";"";"";"";"";"";"";"";"";"";"";"";"";"";"";""
"32";"Ni-Cr-Fe Alloy (600/ 690)";"potassium sulfate";"7778-80-5";"K2O4S";"salts";"5 – 15";"75 – 225";"<20";"81,219";"";"";"";"";"";"";"";"";"";"";"";"";"";"";"";""
"33";"Ni-Cr-Fe Alloy (600/ 690)";"potassium sulfate";"7778-80-5";"K2O4S";"salts";"5 – 25";"175 – 225";"<20";"81,219";"";"";"";"";"";"";"";"";"";"";"";"";"";"";"";""
"34";"Ni-Mo Alloy (Ni-30Mo; B-2)";"potassium sulfate";"7778-80-5";"K2O4S";"salts";"5 – 15";"25 – 225";"<2";"81,219,220";"";"";"";"";"";"";"";"";"";"";"";"";"";"";"";""
"35";"Ni-Mo Alloy (Ni-30Mo; B-2)";"potassium sulfate";"7778-80-5";"K2O4S";"salts";"15 – 25";"75 – 125";"<20";"81,219,220";"";"";"";"";"";"";"";"";"";"";"";"";"";"";"";""
"36";"Silicon Cast Iron (14Si)";"potassium sulfate";"7778-80-5";"K2O4S";"salts";"5 – 25";"52 – 237";"<2";"81,218,220";"";"";"";"";"";"";"";"";"";"";"";"";"";"";"";""
"37";"Silver";"potassium sulfate";"7778-80-5";"K2O4S";"salts";"5 – 25";"25 – 225";"<2";"81,219,220";"";"";"";"";"";"";"";"";"";"";"";"";"";"";"";""
"38";"Steels, Carbon/ Low Alloy";"potassium sulfate";"7778-80-5";"K2O4S";"salts";"5 – 25";"25 – 175";"<20";"81,219,220";"";"";"";"";"";"";"";"";"";"";"";"";"";"";"";""
"39";"Steels, Carbon/ Low Alloy";"potassium sulfate";"7778-80-5";"K2O4S";"salts";"5 – 25";"175 – 225";">50";"81,219,220";"";"";"";"";"";"";"";"";"";"";"";"";"";"";"";""
"40";"Superferritic Stainless Steel (26-1)";"potassium sulfate";"7778-80-5";"K2O4S";"salts";"5 – 25";"25 – 225";"<2";"81,219,220";"";"";"";"";"";"";"";"";"";"";"";"";"";"";"";""
"41";"Titanium, Unalloyed";"potassium sulfate";"7778-80-5";"K2O4S";"salts";"1 – 50";"212 – 248";"<2";"81,192,219,220";"";"";"";"";"";"";"";"";"";"";"";"";"";"";"";""
"42";"Titanium, Unalloyed";"potassium sulfate";"7778-80-5";"K2O4S";"salts";"5 – 25";"25 – 225";"<2";"81,192,219,220";"";"";"";"";"";"";"";"";"";"";"";"";"";"";"";""
"43";"Zirconium";"potassium sulfate";"7778-80-5";"K2O4S";"salts";"5 – 25";"25 – 225";"<2";"81,219,220";"";"";"";"";"";"";"";"";"";"";"";"";"";"";"";""
"";"";"";"";"";"";"";"";"";"";"";"";"";"";"";"";"";"";"";"";"";"";"";"";"";""
"";"";"";"";"";"";"";"";"";"";"";"";"";"";"";"";"";"";"";"";"";"";"";"";"";""
"Corrosion Survey Database (COR•SUR) © 2002 NACE International";"";"";"";"";"";"";"";"";"";"";"";"";"";"";"";"";"";"";"";"";"";"";"";"";""

File: data/corrosion_data/TableData - 2024-11-08T201302.552.csv
sep=;
"Title: Corrosion Survey Database (COR•SUR)";"";"";"";"";"";"";"";"";"";"";"";"";"";"";"";"";"";"";"";"";"";"";"";"";""
"Table: Sodium bisulfate";"";"";"";"";"";"";"";"";"";"";"";"";"";"";"";"";"";"";"";"";"";"";"";"";""
"DOWNLOAD SHOWS ONLY THE DISPLAYED DATA, UP TO 50 ROWS";"";"";"";"";"";"";"";"";"";"";"";"";"";"";"";"";"";"";"";"";"";"";"";"";""
"No.";"material or substance name";"exposure medium";"exposure medium synonym";"exposure medium CAS RN";"exposure medium formula";"exposure medium class";"conc. (%)";"temp. (°F)";"corrosion rate (mil/yr)";"reference";"";"";"";"";"";"";"";"";"";"";"";"";"";"";""
"1";"Alloy 20-25-4Mo (904L)";"sodium bisulfate";"sodium hydrogen sulfate";"7681-38-1";"HNaO4S";"salts";"5";"212";"20 – 50";"194,215,219";"";"";"";"";"";"";"";"";"";"";"";"";"";"";""
"2";"Alloy 20-25-4Mo (904L)";"sodium bisulfate";"sodium hydrogen sulfate";"7681-38-1";"HNaO4S";"salts";"5 – 15";"25 – 212";"<2";"194,215,219";"";"";"";"";"";"";"";"";"";"";"";"";"";"";""
"3";"Alloy 20-25-4Mo (904L)";"sodium bisulfate";"sodium hydrogen sulfate";"7681-38-1";"HNaO4S";"salts";"10";"221";"20 – 50";"194,215,219";"";"";"";"";"";"";"";"";"";"";"";"";"";"";""
"4";"Alloy 20-25-6Mo (254SMO/ 6XN)";"sodium bisulfate";"sodium hydrogen sulfate";"7681-38-1";"HNaO4S";"salts";"5";"68 – 185";"<2";"194,215";"";"";"";"";"";"";"";"";"";"";"";"";"";"";""
"5";"Alloy 20-25-6Mo (254SMO/ 6XN)";"sodium bisulfate";"sodium hydrogen sulfate";"7681-38-1";"HNaO4S";"salts";"5";"212";"20 – 50";"194,215";"";"";"";"";"";"";"";"";"";"";"";"";"";"";""
"6";"Alloy 20-25-6Mo (254SMO/ 6XN)";"sodium bisulfate";"sodium hydrogen sulfate";"7681-38-1";"HNaO4S";"salts";"10";"221";"20 – 50";"194,215";"";"";"";"";"";"";"";"";"";"";"";"";"";"";""
"7";"Alloy 20-25-6Mo (254SMO/ 6XN)";"sodium bisulfate";"sodium hydrogen sulfate";"7681-38-1";"HNaO4S";"salts";"15";"185";"<2";"194,215";"";"";"";"";"";"";"";"";"";"";"";"";"";"";""
"8";"Alloy 20-38-3-3Cu (20Cb3/ 825)";"sodium bisulfate";"sodium hydrogen sulfate";"7681-38-1";"HNaO4S";"salts";"5";"212";"20 – 50";"194,215,219";"";"";"";"";"";"";"";"";"";"";"";"";"";"";""
"9";"Alloy 20-38-3-3Cu (20Cb3/ 825)";"sodium bisulfate";"sodium hydrogen sulfate";"7681-38-1";"HNaO4S";"salts";"5 – 45";"25 – 212";"<2";"194,215,219";"";"";"";"";"";"";"";"";"";"";"";"";"";"";""
"10";"Alloy 20-38-3-3Cu (20Cb3/ 825)";"sodium bisulfate";"sodium hydrogen sulfate";"7681-38-1";"HNaO4S";"salts";"10";"221";"20 – 50";"194,215,219";"";"";"";"";"";"";"";"";"";"";"";"";"";"";""
"11";"Alloy 30-44-5-3W (G-30)";"sodium bisulfate";"sodium hydrogen sulfate";"7681-38-1";"HNaO4S";"salts";"5";"212";"20 – 50";"194,215,219";"";"";"";"";"";"";"";"";"";"";"";"";"";"";""
"12";"Alloy 30-44-5-3W (G-30)";"sodium bisulfate";"sodium hydrogen sulfate";"7681-38-1";"HNaO4S";"salts";"5 – 45";"25 – 212";"<2";"194,215,219";"";"";"";"";"";"";"";"";"";"";"";"";"";"";""
"13";"Alloy 30-44-5-3W (G-30)";"sodium bisulfate";"sodium hydrogen sulfate";"7681-38-1";"HNaO4S";"salts";"10";"221";"20 – 50";"194,215,219";"";"";"";"";"";"";"";"";"";"";"";"";"";"";""
"14";"Aluminum Alloy (3003/ 5154)";"sodium bisulfate";"sodium hydrogen sulfate";"7681-38-1";"HNaO4S";"salts";"5 – 55";"25 – 175";"<20";"215,219";"";"";"";"";"";"";"";"";"";"";"";"";"";"";""
"15";"Austenitic Cr-Ni Stainless Steel (18-8; 304/ 304L/ 347)";"sodium bisulfate";"sodium hydrogen sulfate";"7681-38-1";"HNaO4S";"salts";"5 – 15";"125 – 175";"<2";"215,219";"";"";"";"";"";"";"";"";"";"";"";"";"";"";""
"16";"Austenitic Cr-Ni Stainless Steel (18-8; 304/ 304L/ 347)";"sodium bisulfate";"sodium hydrogen sulfate";"7681-38-1";"HNaO4S";"salts";"5 – 15";"175 – 225";">50";"215,219";"";"";"";"";"";"";"";"";"";"";"";"";"";"";""
"17";"Austenitic Cr-Ni Stainless Steel (18-8; 304/ 304L/ 347)";"sodium bisulfate";"sodium hydrogen sulfate";"7681-38-1";"HNaO4S";"salts";"15 – 55";"25 – 75";"<20";"215,219";"";"";"";"";"";"";"";"";"";"";"";"";"";"";""
"18";"Austenitic Cr-Ni Stainless Steel (18-8; 304/ 304L/ 347)";"sodium bisulfate";"sodium hydrogen sulfate";"7681-38-1";"HNaO4S";"salts";"25 – 35";"175 – 225";">50";"215,219";"";"";"";"";"";"";"";"";"";"";"";"";"";"";""
"19";"Austenitic Cr-Ni Stainless Steel (18-8; 304/ 304L/ 347)";"sodium bisulfate";"sodium hydrogen sulfate";"7681-38-1";"HNaO4S";"salts";"45 – 55";"175 – 225";">50";"215,219";"";"";"";"";"";"";"";"";"";"";"";"";"";"";""
"20";"Austenitic Cr-Ni Stainless Steel (18-8; 304/ 304L/ 347)";"sodium bisulfate";"sodium hydrogen sulfate";"7681-38-1";"HNaO4S";"salts";"100";"25 – 75";">50";"215,219";"";"";"";"";"";"";"";"";"";"";"";"";"";"";""
"21";"Austenitic Cr-Ni-Mo Stainless Steel (17-12-3; 316L/ 317L)";"sodium bisulfate";"sodium hydrogen sulfate";"7681-38-1";"HNaO4S";"salts";"5 – 15";"125 – 175";"<2";"215,219";"";"";"";"";"";"";"";"";"";"";"";"";"";"";""
"22";"Austenitic Cr-Ni-Mo Stainless Steel (17-12-3; 316L/ 317L)";"sodium bisulfate";"sodium hydrogen sulfate";"7681-38-1";"HNaO4S";"salts";"5 – 55";"175 – 225";">50";"215,219";"";"";"";"";"";"";"";"";"";"";"";"";"";"";""
"23";"Austenitic Cr-Ni-Mo Stainless Steel (17-12-3; 316L/ 317L)";"sodium bisulfate";"sodium hydrogen sulfate";"7681-38-1";"HNaO4S";"salts";"15 – 55";"25 – 75";"<20";"215,219";"";"";"";"";"";"";"";"";"";"";"";"";"";"";""
"24";"Brass (>15Zn)";"sodium bisulfate";"sodium hydrogen sulfate";"7681-38-1";"HNaO4S";"salts";"5 – 15";"25 – 225";"<20";"215,219";"";"";"";"";"";"";"";"";"";"";"";"";"";"";""
"25";"Brass (>15Zn)";"sodium bisulfate";"sodium hydrogen sulfate";"7681-38-1";"HNaO4S";"salts";"15 – 25";"275 – 425";"<20";"215,219";"";"";"";"";"";"";"";"";"";"";"";"";"";"";""
"26";"Brass (>15Zn)";"sodium bisulfate";"sodium hydrogen sulfate";"7681-38-1";"HNaO4S";"salts";"35 – 45";"275 – 325";">50";"215,219";"";"";"";"";"";"";"";"";"";"";"";"";"";"";""
"27";"Cast Iron, Gray/ Ductile";"sodium bisulfate";"sodium hydrogen sulfate";"7681-38-1";"HNaO4S";"salts";"5 – 55";"25 – 75";">50";"215,219";"";"";"";"";"";"";"";"";"";"";"";"";"";"";""
"28";"Cast Iron, Gray/ Ductile";"sodium bisulfate";"sodium hydrogen sulfate";"7681-38-1";"HNaO4S";"salts";"5 – 55";"175 – 225";">50";"215,219";"";"";"";"";"";"";"";"";"";"";"";"";"";"";""
"29";"Cast Iron, Gray/ Ductile";"sodium bisulfate";"sodium hydrogen sulfate";"7681-38-1";"HNaO4S";"salts";"100";"25 – 75";"20 – 50";"215,219";"";"";"";"";"";"";"";"";"";"";"";"";"";"";""
"30";"Copper/ Bronze/ Low Brass";"sodium bisulfate";"sodium hydrogen sulfate";"7681-38-1";"HNaO4S";"salts";"5 – 55";"25 – 225";"<20";"215,219";"";"";"";"";"";"";"";"";"";"";"";"";"";"";""
"31";"Copper/ Bronze/ Low Brass";"sodium bisulfate";"sodium hydrogen sulfate";"7681-38-1";"HNaO4S";"salts";"100";"25 – 75";"<20";"215,219";"";"";"";"";"";"";"";"";"";"";"";"";"";"";""
"32";"Copper-Nickel";"sodium bisulfate";"sodium hydrogen sulfate";"7681-38-1";"HNaO4S";"salts";"5 – 55";"25 – 225";"<20";"215,219";"";"";"";"";"";"";"";"";"";"";"";"";"";"";""
"33";"Cr Stainless Steel (12Cr)";"sodium bisulfate";"sodium hydrogen sulfate";"7681-38-1";"HNaO4S";"salts";"5 – 15";"25 – 125";"<2";"215,219";"";"";"";"";"";"";"";"";"";"";"";"";"";"";""
"34";"Cr Stainless Steel (12Cr)";"sodium bisulfate";"sodium hydrogen sulfate";"7681-38-1";"HNaO4S";"salts";"5 – 15";"125 – 175";"<20";"215,219";"";"";"";"";"";"";"";"";"";"";"";"";"";"";""
"35";"Cr Stainless Steel (12Cr)";"sodium bisulfate";"sodium hydrogen sulfate";"7681-38-1";"HNaO4S";"salts";"5 – 35";"175 – 225";">50";"215,219";"";"";"";"";"";"";"";"";"";"";"";"";"";"";""
"36";"Cr Stainless Steel (17Cr)";"sodium bisulfate";"sodium hydrogen sulfate";"7681-38-1";"HNaO4S";"salts";"5 – 15";"25 – 125";"<2";"215,219";"";"";"";"";"";"";"";"";"";"";"";"";"";"";""
"37";"Cr Stainless Steel (17Cr)";"sodium bisulfate";"sodium hydrogen sulfate";"7681-38-1";"HNaO4S";"salts";"5 – 15";"125 – 175";"<20";"215,219";"";"";"";"";"";"";"";"";"";"";"";"";"";"";""
"38";"Cr Stainless Steel (17Cr)";"sodium bisulfate";"sodium hydrogen sulfate";"7681-38-1";"HNaO4S";"salts";"5 – 35";"175 – 225";">50";"215,219";"";"";"";"";"";"";"";"";"";"";"";"";"";"";""
"39";"Duplex Stainless Steel (25-6-3)";"sodium bisulfate";"sodium hydrogen sulfate";"7681-38-1";"HNaO4S";"salts";"5";"68 – 185";"<2";"194,215";"";"";"";"";"";"";"";"";"";"";"";"";"";"";""
"40";"Duplex Stainless Steel (25-6-3)";"sodium bisulfate";"sodium hydrogen sulfate";"7681-38-1";"HNaO4S";"salts";"5";"212";"20 – 50";"194,215";"";"";"";"";"";"";"";"";"";"";"";"";"";"";""
"41";"Duplex Stainless Steel (25-6-3)";"sodium bisulfate";"sodium hydrogen sulfate";"7681-38-1";"HNaO4S";"salts";"10";"221";">50";"194,215";"";"";"";"";"";"";"";"";"";"";"";"";"";"";""
"42";"Duplex Stainless Steel (25-6-3)";"sodium bisulfate";"sodium hydrogen sulfate";"7681-38-1";"HNaO4S";"salts";"15";"185";"<2";"194,215";"";"";"";"";"";"";"";"";"";"";"";"";"";"";""
"43";"Gold/ Platinum";"sodium bisulfate";"sodium hydrogen sulfate";"7681-38-1";"HNaO4S";"salts";"5 – 55";"25 – 225";"<2";"215,219";"";"";"";"";"";"";"";"";"";"";"";"";"";"";""
"44";"Lead";"sodium bisulfate";"sodium hydrogen sulfate";"7681-38-1";"HNaO4S";"salts";"5 – 55";"25 – 225";"<20";"215,219";"";"";"";"";"";"";"";"";"";"";"";"";"";"";""
"45";"Lead";"sodium bisulfate";"sodium hydrogen sulfate";"7681-38-1";"HNaO4S";"salts";"85 – 95";"225 – 275";">50";"215,219";"";"";"";"";"";"";"";"";"";"";"";"";"";"";""
"46";"Mo Superalloy (Ni-Cr-Fe-9Mo; 625/ 725)";"sodium bisulfate";"sodium hydrogen sulfate";"7681-38-1";"HNaO4S";"salts";">5";"25 – 225";"<20";"215,219";"";"";"";"";"";"";"";"";"";"";"";"";"";"";""
"47";"Mo Superalloy (Ni-16Cr-16Mo; C276)";"sodium bisulfate";"sodium hydrogen sulfate";"7681-38-1";"HNaO4S";"salts";">5";"25 – 225";"<20";"215,219";"";"";"";"";"";"";"";"";"";"";"";"";"";"";""
"48";"Mo Superalloy (Ni-20Cr-16Mo-4W; 686)";"sodium bisulfate";"sodium hydrogen sulfate";"7681-38-1";"HNaO4S";"salts";">5";"25 – 225";"<20";"215,219";"";"";"";"";"";"";"";"";"";"";"";"";"";"";""
"49";"Mo Superalloy (Ni-22Cr-16Mo; C22/ 59)";"sodium bisulfate";"sodium hydrogen sulfate";"7681-38-1";"HNaO4S";"salts";">5";"25 – 225";"<20";"215,219";"";"";"";"";"";"";"";"";"";"";"";"";"";"";""
"50";"Mo Superalloy (Ni-23Cr-16Mo-1Cu; C20000)";"sodium bisulfate";"sodium hydrogen sulfate";"7681-38-1";"HNaO4S";"salts";">5";"25 – 225";"<20";"215,219";"";"";"";"";"";"";"";"";"";"";"";"";"";"";""
"";"";"";"";"";"";"";"";"";"";"";"";"";"";"";"";"";"";"";"";"";"";"";"";"";""
"";"";"";"";"";"";"";"";"";"";"";"";"";"";"";"";"";"";"";"";"";"";"";"";"";""
"Corrosion Survey Database (COR•SUR) © 2002 NACE International";"";"";"";"";"";"";"";"";"";"";"";"";"";"";"";"";"";"";"";"";"";"";"";"";""
