Repository: Mahyar-rajabi94/TF_SDL

File: data/corrosion_data/TableData - 2024-11-08T201311.940.csv
sep=;
"Title: Corrosion Survey Database (COR•SUR)";"";"";"";"";"";"";"";"";"";"";"";"";"";"";"";"";"";"";"";"";"";"";"";"";""
"Table: Stannous bisulfate";"";"";"";"";"";"";"";"";"";"";"";"";"";"";"";"";"";"";"";"";"";"";"";"";""
"DOWNLOAD SHOWS ONLY THE DISPLAYED DATA, UP TO 50 ROWS";"";"";"";"";"";"";"";"";"";"";"";"";"";"";"";"";"";"";"";"";"";"";"";"";""
"No.";"material or substance name";"exposure medium";"exposure medium class";"conc. (%)";"temp. (°F)";"corrosion rate (mil/yr)";"reference";"";"";"";"";"";"";"";"";"";"";"";"";"";"";"";"";"";""
"1";"Aluminum Alloy (3003/ 5154)";"stannous bisulfate";"salts";"5 – 15";"25 – 75";">50";"215,219";"";"";"";"";"";"";"";"";"";"";"";"";"";"";"";"";"";""
"2";"Brass (>15Zn)";"stannous bisulfate";"salts";"5 – 15";"25 – 75";"<20";"215,219";"";"";"";"";"";"";"";"";"";"";"";"";"";"";"";"";"";""
"3";"Cast Iron, Gray/ Ductile";"stannous bisulfate";"salts";"5 – 15";"25 – 75";">50";"215,219";"";"";"";"";"";"";"";"";"";"";"";"";"";"";"";"";"";""
"4";"Copper/ Bronze/ Low Brass";"stannous bisulfate";"salts";"5 – 15";"25 – 225";"<20";"215,219";"";"";"";"";"";"";"";"";"";"";"";"";"";"";"";"";"";""
"5";"Lead";"stannous bisulfate";"salts";"5 – 15";"25 – 225";"<20";"215,219";"";"";"";"";"";"";"";"";"";"";"";"";"";"";"";"";"";""
"6";"Mo Superalloy (Ni-Cr-Fe-9Mo; 625/ 725)";"stannous bisulfate";"salts";"5 – 15";"25 – 225";"<20";"215,219";"";"";"";"";"";"";"";"";"";"";"";"";"";"";"";"";"";""
"7";"Mo Superalloy (Ni-16Cr-16Mo; C276)";"stannous bisulfate";"salts";"5 – 15";"25 – 225";"<20";"215,219";"";"";"";"";"";"";"";"";"";"";"";"";"";"";"";"";"";""
"8";"Mo Superalloy (Ni-20Cr-16Mo-4W; 686)";"stannous bisulfate";"salts";"5 – 15";"25 – 225";"<20";"215,219";"";"";"";"";"";"";"";"";"";"";"";"";"";"";"";"";"";""
"9";"Mo Superalloy (Ni-22Cr-16Mo; C22/ 59)";"stannous bisulfate";"salts";"5 – 15";"25 – 225";"<20";"215,219";"";"";"";"";"";"";"";"";"";"";"";"";"";"";"";"";"";""
"10";"Mo Superalloy (Ni-23Cr-16Mo-1Cu; C20000)";"stannous bisulfate";"salts";"5 – 15";"25 – 225";"<20";"215,219";"";"";"";"";"";"";"";"";"";"";"";"";"";"";"";"";"";""
"11";"Nickel-Copper (400)";"stannous bisulfate";"salts";"5 – 15";"25 – 225";"<20";"215,219";"";"";"";"";"";"";"";"";"";"";"";"";"";"";"";"";"";""
"12";"Ni-Mo Alloy (Ni-30Mo; B-2)";"stannous bisulfate";"salts";"5 – 15";"25 – 225";"<20";"215,219";"";"";"";"";"";"";"";"";"";"";"";"";"";"";"";"";"";""
"13";"Silicon Cast Iron (14Si)";"stannous bisulfate";"salts";"5 – 15";"52 – 237";"<20";"215,218";"";"";"";"";"";"";"";"";"";"";"";"";"";"";"";"";"";""
"14";"Steels, Carbon/ Low Alloy";"stannous bisulfate";"salts";"5 – 15";"25 – 75";">50";"215,219";"";"";"";"";"";"";"";"";"";"";"";"";"";"";"";"";"";""
"15";"Steels, Carbon/ Low Alloy";"stannous bisulfate";"salts";"100";"25 – 75";"<2";"215,219";"";"";"";"";"";"";"";"";"";"";"";"";"";"";"";"";"";""
"";"";"";"";"";"";"";"";"";"";"";"";"";"";"";"";"";"";"";"";"";"";"";"";"";""
"";"";"";"";"";"";"";"";"";"";"";"";"";"";"";"";"";"";"";"";"";"";"";"";"";""
"Corrosion Survey Database (COR•SUR) © 2002 NACE International";"";"";"";"";"";"";"";"";"";"";"";"";"";"";"";"";"";"";"";"";"";"";"";"";""

File: data/corrosion_data/TableData - 2024-11-08T201344.850.csv
sep=;
"Title: Corrosion Survey Database (COR•SUR)";"";"";"";"";"";"";"";"";"";"";"";"";"";"";"";"";"";"";"";"";"";"";"";"";""
"Table: Zinc sulfate";"";"";"";"";"";"";"";"";"";"";"";"";"";"";"";"";"";"";"";"";"";"";"";"";""
"DOWNLOAD SHOWS ONLY THE DISPLAYED DATA, UP TO 50 ROWS";"";"";"";"";"";"";"";"";"";"";"";"";"";"";"";"";"";"";"";"";"";"";"";"";""
"No.";"material or substance name";"exposure medium";"exposure medium CAS RN";"exposure medium formula";"exposure medium class";"resistance note";"conc. (%)";"temp. (°F)";"corrosion rate (mil/yr)";"reference";"";"";"";"";"";"";"";"";"";"";"";"";"";"";""
"1";"Alloy 20-25-4Mo (904L)";"zinc sulfate";"7733-02-0";"O4SZn";"salts";"";"15 – 25";"25 – 75";"<2";"206,215,219,220";"";"";"";"";"";"";"";"";"";"";"";"";"";"";""
"2";"Alloy 20-25-4Mo (904L)";"zinc sulfate";"7733-02-0";"O4SZn";"salts";"";"20";"221";"<2";"206,215,219,220";"";"";"";"";"";"";"";"";"";"";"";"";"";"";""
"3";"Alloy 20-25-4Mo (904L)";"zinc sulfate";"7733-02-0";"O4SZn";"salts";"";"35 – 40";"25 – 225";"<2";"206,215,219,220";"";"";"";"";"";"";"";"";"";"";"";"";"";"";""
"4";"Alloy 20-25-4Mo (904L)";"zinc sulfate";"7733-02-0";"O4SZn";"salts";"";"40";"230";"<2";"206,215,219,220";"";"";"";"";"";"";"";"";"";"";"";"";"";"";""
"5";"Alloy 20-25-6Mo (254SMO/ 6XN)";"zinc sulfate";"7733-02-0";"O4SZn";"salts";"";"20";"221";"<2";"206,215";"";"";"";"";"";"";"";"";"";"";"";"";"";"";""
"6";"Alloy 20-25-6Mo (254SMO/ 6XN)";"zinc sulfate";"7733-02-0";"O4SZn";"salts";"";"40";"230";"<2";"206,215";"";"";"";"";"";"";"";"";"";"";"";"";"";"";""
"7";"Alloy 20-38-3-3Cu (20Cb3/ 825)";"zinc sulfate";"7733-02-0";"O4SZn";"salts";"pitting";"5 – 40";"25 – 75";"<2";"206,215,219,220";"";"";"";"";"";"";"";"";"";"";"";"";"";"";""
"8";"Alloy 20-38-3-3Cu (20Cb3/ 825)";"zinc sulfate";"7733-02-0";"O4SZn";"salts";"";"5 – 40";"175 – 225";"<2";"206,215,219,220";"";"";"";"";"";"";"";"";"";"";"";"";"";"";""
"9";"Alloy 20-38-3-3Cu (20Cb3/ 825)";"zinc sulfate";"7733-02-0";"O4SZn";"salts";"";"35 – 40";"25 – 225";"<2";"206,215,219,220";"";"";"";"";"";"";"";"";"";"";"";"";"";"";""
"10";"Alloy 20-38-3-3Cu (20Cb3/ 825)";"zinc sulfate";"7733-02-0";"O4SZn";"salts";"";"40";"230";"<2";"206,215,219,220";"";"";"";"";"";"";"";"";"";"";"";"";"";"";""
"11";"Alloy 30-44-5-3W (G-30)";"zinc sulfate";"7733-02-0";"O4SZn";"salts";"pitting";"5 – 40";"25 – 75";"<2";"206,215,219,220";"";"";"";"";"";"";"";"";"";"";"";"";"";"";""
"12";"Alloy 30-44-5-3W (G-30)";"zinc sulfate";"7733-02-0";"O4SZn";"salts";"";"5 – 40";"175 – 225";"<2";"206,215,219,220";"";"";"";"";"";"";"";"";"";"";"";"";"";"";""
"13";"Alloy 30-44-5-3W (G-30)";"zinc sulfate";"7733-02-0";"O4SZn";"salts";"";"35 – 40";"25 – 225";"<2";"206,215,219,220";"";"";"";"";"";"";"";"";"";"";"";"";"";"";""
"14";"Alloy 30-44-5-3W (G-30)";"zinc sulfate";"7733-02-0";"O4SZn";"salts";"";"40";"230";"<2";"206,215,219,220";"";"";"";"";"";"";"";"";"";"";"";"";"";"";""
"15";"Aluminum Alloy (3003/ 5154)";"zinc sulfate";"7733-02-0";"O4SZn";"salts";"";"<10";"0 – 104";"<2";"215,219,220";"";"";"";"";"";"";"";"";"";"";"";"";"";"";""
"16";"Aluminum Alloy (3003/ 5154)";"zinc sulfate";"7733-02-0";"O4SZn";"salts";"";"10 – 25";"25 – 75";"<20";"215,219,220";"";"";"";"";"";"";"";"";"";"";"";"";"";"";""
"17";"Aluminum Alloy (3003/ 5154)";"zinc sulfate";"7733-02-0";"O4SZn";"salts";"";"25 – 40";"25 – 75";"20 – 50";"215,219,220";"";"";"";"";"";"";"";"";"";"";"";"";"";"";""
"18";"Austenitic Cr-Ni Stainless Steel (18-8; 304/ 304L/ 347)";"zinc sulfate";"7733-02-0";"O4SZn";"salts";"pitting";"5 – 25";"25 – 75";"<2";"215,219,220";"";"";"";"";"";"";"";"";"";"";"";"";"";"";""
"19";"Austenitic Cr-Ni Stainless Steel (18-8; 304/ 304L/ 347)";"zinc sulfate";"7733-02-0";"O4SZn";"salts";"";"5 – 40";"75 – 225";"<20";"215,219,220";"";"";"";"";"";"";"";"";"";"";"";"";"";"";""
"20";"Austenitic Cr-Ni Stainless Steel (18-8; 304/ 304L/ 347)";"zinc sulfate";"7733-02-0";"O4SZn";"salts";"";"25 – 40";"25 – 75";"<20";"215,219,220";"";"";"";"";"";"";"";"";"";"";"";"";"";"";""
"21";"Austenitic Cr-Ni-Mo Stainless Steel (17-12-3; 316L/ 317L)";"zinc sulfate";"7733-02-0";"O4SZn";"salts";"pitting";"5 – 40";"25 – 225";"<2";"215,219,220";"";"";"";"";"";"";"";"";"";"";"";"";"";"";""
"22";"Brass (>15Zn)";"zinc sulfate";"7733-02-0";"O4SZn";"salts";"";"5 – 40";"25 – 75";"20 – 50";"215,219,220";"";"";"";"";"";"";"";"";"";"";"";"";"";"";""
"23";"Brass (>15Zn)";"zinc sulfate";"7733-02-0";"O4SZn";"salts";"";"5 – 40";"75 – 125";">50";"215,219,220";"";"";"";"";"";"";"";"";"";"";"";"";"";"";""
"24";"Cast Iron, Gray/ Ductile";"zinc sulfate";"7733-02-0";"O4SZn";"salts";"";"5 – 35";"25 – 75";">50";"215,219";"";"";"";"";"";"";"";"";"";"";"";"";"";"";""
"25";"Copper/ Bronze/ Low Brass";"zinc sulfate";"7733-02-0";"O4SZn";"salts";"";"5 – 40";"25 – 225";"<2";"215,219,220";"";"";"";"";"";"";"";"";"";"";"";"";"";"";""
"26";"Copper/ Bronze/ Low Brass";"zinc sulfate";"7733-02-0";"O4SZn";"salts";"";"15 – 25";"225 – 425";"<20";"215,219,220";"";"";"";"";"";"";"";"";"";"";"";"";"";"";""
"27";"Copper/ Bronze/ Low Brass";"zinc sulfate";"7733-02-0";"O4SZn";"salts";"";"100";"25 – 75";"<2";"215,219,220";"";"";"";"";"";"";"";"";"";"";"";"";"";"";""
"28";"Copper/ Bronze/ Low Brass";"zinc sulfate";"7733-02-0";"O4SZn";"salts";"";"100";"425 – 475";"20 – 50";"215,219,220";"";"";"";"";"";"";"";"";"";"";"";"";"";"";""
"29";"Copper-Nickel";"zinc sulfate";"7733-02-0";"O4SZn";"salts";"";"5 – 40";"25 – 225";"<20";"215,219,220";"";"";"";"";"";"";"";"";"";"";"";"";"";"";""
"30";"Cr Stainless Steel (12Cr)";"zinc sulfate";"7733-02-0";"O4SZn";"salts";"";"35 – 40";"175 – 225";">50";"215,219,220";"";"";"";"";"";"";"";"";"";"";"";"";"";"";""
"31";"Cr Stainless Steel (17Cr)";"zinc sulfate";"7733-02-0";"O4SZn";"salts";"";"35 – 40";"175 – 225";">50";"215,219,220";"";"";"";"";"";"";"";"";"";"";"";"";"";"";""
"32";"Duplex Stainless Steel (25-6-3)";"zinc sulfate";"7733-02-0";"O4SZn";"salts";"";"20";"221";"<2";"206,215";"";"";"";"";"";"";"";"";"";"";"";"";"";"";""
"33";"Duplex Stainless Steel (25-6-3)";"zinc sulfate";"7733-02-0";"O4SZn";"salts";"";"40";"230";"<2";"206,215";"";"";"";"";"";"";"";"";"";"";"";"";"";"";""
"34";"Gold/ Platinum";"zinc sulfate";"7733-02-0";"O4SZn";"salts";"";"5 – 40";"25 – 225";"<2";"215,219,220";"";"";"";"";"";"";"";"";"";"";"";"";"";"";""
"35";"Lead";"zinc sulfate";"7733-02-0";"O4SZn";"salts";"";"5 – 40";"25 – 225";"<2";"215,219,220";"";"";"";"";"";"";"";"";"";"";"";"";"";"";""
"36";"Mo Superalloy (Ni-Cr-Fe-9Mo; 625/ 725)";"zinc sulfate";"7733-02-0";"O4SZn";"salts";"";"5 – 35";"25 – 225";"<2";"215,219,220";"";"";"";"";"";"";"";"";"";"";"";"";"";"";""
"37";"Mo Superalloy (Ni-Cr-Fe-9Mo; 625/ 725)";"zinc sulfate";"7733-02-0";"O4SZn";"salts";"";"35 – 40";"25 – 225";"<20";"215,219,220";"";"";"";"";"";"";"";"";"";"";"";"";"";"";""
"38";"Mo Superalloy (Ni-Cr-Fe-9Mo; 625/ 725)";"zinc sulfate";"7733-02-0";"O4SZn";"salts";"";"100";"175 – 225";"<2";"215,219,220";"";"";"";"";"";"";"";"";"";"";"";"";"";"";""
"39";"Mo Superalloy (Ni-16Cr-16Mo; C276)";"zinc sulfate";"7733-02-0";"O4SZn";"salts";"";"5 – 35";"25 – 225";"<2";"215,219,220";"";"";"";"";"";"";"";"";"";"";"";"";"";"";""
"40";"Mo Superalloy (Ni-16Cr-16Mo; C276)";"zinc sulfate";"7733-02-0";"O4SZn";"salts";"";"35 – 40";"25 – 225";"<20";"215,219,220";"";"";"";"";"";"";"";"";"";"";"";"";"";"";""
"41";"Mo Superalloy (Ni-16Cr-16Mo; C276)";"zinc sulfate";"7733-02-0";"O4SZn";"salts";"";"100";"175 – 225";"<2";"215,219,220";"";"";"";"";"";"";"";"";"";"";"";"";"";"";""
"42";"Mo Superalloy (Ni-20Cr-16Mo-4W; 686)";"zinc sulfate";"7733-02-0";"O4SZn";"salts";"";"5 – 35";"25 – 225";"<2";"215,219,220";"";"";"";"";"";"";"";"";"";"";"";"";"";"";""
"43";"Mo Superalloy (Ni-20Cr-16Mo-4W; 686)";"zinc sulfate";"7733-02-0";"O4SZn";"salts";"";"35 – 40";"25 – 225";"<20";"215,219,220";"";"";"";"";"";"";"";"";"";"";"";"";"";"";""
"44";"Mo Superalloy (Ni-20Cr-16Mo-4W; 686)";"zinc sulfate";"7733-02-0";"O4SZn";"salts";"";"100";"175 – 225";"<2";"215,219,220";"";"";"";"";"";"";"";"";"";"";"";"";"";"";""
"45";"Mo Superalloy (Ni-22Cr-16Mo; C22/ 59)";"zinc sulfate";"7733-02-0";"O4SZn";"salts";"";"5 – 35";"25 – 225";"<2";"215,219,220";"";"";"";"";"";"";"";"";"";"";"";"";"";"";""
"46";"Mo Superalloy (Ni-22Cr-16Mo; C22/ 59)";"zinc sulfate";"7733-02-0";"O4SZn";"salts";"";"35 – 40";"25 – 225";"<20";"215,219,220";"";"";"";"";"";"";"";"";"";"";"";"";"";"";""
"47";"Mo Superalloy (Ni-22Cr-16Mo; C22/ 59)";"zinc sulfate";"7733-02-0";"O4SZn";"salts";"";"100";"175 – 225";"<2";"215,219,220";"";"";"";"";"";"";"";"";"";"";"";"";"";"";""
"48";"Mo Superalloy (Ni-23Cr-16Mo-1Cu; C20000)";"zinc sulfate";"7733-02-0";"O4SZn";"salts";"";"5 – 35";"25 – 225";"<2";"215,219,220";"";"";"";"";"";"";"";"";"";"";"";"";"";"";""
"49";"Mo Superalloy (Ni-23Cr-16Mo-1Cu; C20000)";"zinc sulfate";"7733-02-0";"O4SZn";"salts";"";"35 – 40";"25 – 225";"<20";"215,219,220";"";"";"";"";"";"";"";"";"";"";"";"";"";"";""
"50";"Mo Superalloy (Ni-23Cr-16Mo-1Cu; C20000)";"zinc sulfate";"7733-02-0";"O4SZn";"salts";"";"100";"175 – 225";"<2";"215,219,220";"";"";"";"";"";"";"";"";"";"";"";"";"";"";""
"";"";"";"";"";"";"";"";"";"";"";"";"";"";"";"";"";"";"";"";"";"";"";"";"";""
"";"";"";"";"";"";"";"";"";"";"";"";"";"";"";"";"";"";"";"";"";"";"";"";"";""
"Corrosion Survey Database (COR•SUR) © 2002 NACE International";"";"";"";"";"";"";"";"";"";"";"";"";"";"";"";"";"";"";"";"";"";"";"";"";""

File: data/corrosion_data/TableData - 2024-11-08T201350.810.csv
sep=;
"Title: Corrosion Survey Database (COR•SUR)";"";"";"";"";"";"";"";"";"";"";"";"";"";"";"";"";"";"";"";"";"";"";"";"";""
"Table: Ammonium sulfide";"";"";"";"";"";"";"";"";"";"";"";"";"";"";"";"";"";"";"";"";"";"";"";"";""
"DOWNLOAD SHOWS ONLY THE DISPLAYED DATA, UP TO 50 ROWS";"";"";"";"";"";"";"";"";"";"";"";"";"";"";"";"";"";"";"";"";"";"";"";"";""
"No.";"material or substance name";"exposure medium";"exposure medium CAS RN";"exposure medium formula";"exposure medium class";"warnings";"conc. (%)";"temp. (°F)";"corrosion rate (mil/yr)";"reference";"";"";"";"";"";"";"";"";"";"";"";"";"";"";""
"1";"Alloy 20-25-4Mo (904L)";"ammonium sulfide";"12135-76-1";"H8N2S";"salts";"";"any";"0 – 212";"<2";"162,219";"";"";"";"";"";"";"";"";"";"";"";"";"";"";""
"2";"Alloy 20-25-6Mo (254SMO/ 6XN)";"ammonium sulfide";"12135-76-1";"H8N2S";"salts";"";"any";"0 – 212";"<2";"162";"";"";"";"";"";"";"";"";"";"";"";"";"";"";""
"3";"Alloy 20-38-3-3Cu (20Cb3/ 825)";"ammonium sulfide";"12135-76-1";"H8N2S";"salts";"";"any";"0 – 212";"<2";"162,219";"";"";"";"";"";"";"";"";"";"";"";"";"";"";""
"4";"Alloy 30-44-5-3W (G-30)";"ammonium sulfide";"12135-76-1";"H8N2S";"salts";"";"any";"0 – 212";"<2";"162,219";"";"";"";"";"";"";"";"";"";"";"";"";"";"";""
"5";"Aluminum Alloy (3003/ 5154)";"ammonium sulfide";"12135-76-1";"H8N2S";"salts";"";"<40";"77";"<2";"219,220";"";"";"";"";"";"";"";"";"";"";"";"";"";"";""
"6";"Aluminum Alloy (3003/ 5154)";"ammonium sulfide";"12135-76-1";"H8N2S";"salts";"";"10";"80 – 225";"<20";"219,220";"";"";"";"";"";"";"";"";"";"";"";"";"";"";""
"7";"Aluminum Alloy (3003/ 5154)";"ammonium sulfide";"12135-76-1";"H8N2S";"salts";"";"100";"25 – 75";"<2";"219,220";"";"";"";"";"";"";"";"";"";"";"";"";"";"";""
"8";"Austenitic Cr-Ni Stainless Steel (18-8; 304/ 304L/ 347)";"ammonium sulfide";"12135-76-1";"H8N2S";"salts";"";"1 – 20";"77";"<2";"219";"";"";"";"";"";"";"";"";"";"";"";"";"";"";""
"9";"Austenitic Cr-Ni Stainless Steel (18-8; 304/ 304L/ 347)";"ammonium sulfide";"12135-76-1";"H8N2S";"salts";"";"5 – 15";"80 – 225";"<20";"219";"";"";"";"";"";"";"";"";"";"";"";"";"";"";""
"10";"Austenitic Cr-Ni Stainless Steel (18-8; 304/ 304L/ 347)";"ammonium sulfide";"12135-76-1";"H8N2S";"salts";"";"100";"25 – 225";"<20";"219";"";"";"";"";"";"";"";"";"";"";"";"";"";"";""
"11";"Austenitic Cr-Ni-Mo Stainless Steel (17-12-3; 316L/ 317L)";"ammonium sulfide";"12135-76-1";"H8N2S";"salts";"";"1 – 20";"77";"<2";"219";"";"";"";"";"";"";"";"";"";"";"";"";"";"";""
"12";"Austenitic Cr-Ni-Mo Stainless Steel (17-12-3; 316L/ 317L)";"ammonium sulfide";"12135-76-1";"H8N2S";"salts";"";"5 – 15";"80 – 225";"<20";"219";"";"";"";"";"";"";"";"";"";"";"";"";"";"";""
"13";"Austenitic Cr-Ni-Mo Stainless Steel (17-12-3; 316L/ 317L)";"ammonium sulfide";"12135-76-1";"H8N2S";"salts";"";"100";"25 – 225";"<20";"219";"";"";"";"";"";"";"";"";"";"";"";"";"";"";""
"14";"Brass (>15Zn)";"ammonium sulfide";"12135-76-1";"H8N2S";"salts";"severe corrosion with oxygen ingress";"5 – 15";"25 – 75";">50";"219,220";"";"";"";"";"";"";"";"";"";"";"";"";"";"";""
"15";"Brass (>15Zn)";"ammonium sulfide";"12135-76-1";"H8N2S";"salts";"severe corrosion with oxygen ingress";"100";"25 – 75";">50";"219,220";"";"";"";"";"";"";"";"";"";"";"";"";"";"";""
"16";"Copper/ Bronze/ Low Brass";"ammonium sulfide";"12135-76-1";"H8N2S";"salts";"severe corrosion with oxygen ingress";"5 – 15";"25 – 75";">50";"219,220";"";"";"";"";"";"";"";"";"";"";"";"";"";"";""
"17";"Copper/ Bronze/ Low Brass";"ammonium sulfide";"12135-76-1";"H8N2S";"salts";"severe corrosion with oxygen ingress";"100";"25 – 75";">50";"219,220";"";"";"";"";"";"";"";"";"";"";"";"";"";"";""
"18";"Copper-Nickel";"ammonium sulfide";"12135-76-1";"H8N2S";"salts";"severe corrosion with oxygen ingress";"5 – 15";"25 – 75";">50";"219,220";"";"";"";"";"";"";"";"";"";"";"";"";"";"";""
"19";"Copper-Nickel";"ammonium sulfide";"12135-76-1";"H8N2S";"salts";"severe corrosion with oxygen ingress";"100";"25 – 75";">50";"219,220";"";"";"";"";"";"";"";"";"";"";"";"";"";"";""
"20";"Cr Stainless Steel (12Cr)";"ammonium sulfide";"12135-76-1";"H8N2S";"salts";"";"5 – 15";"25 – 225";"<20";"219,220";"";"";"";"";"";"";"";"";"";"";"";"";"";"";""
"21";"Cr Stainless Steel (17Cr)";"ammonium sulfide";"12135-76-1";"H8N2S";"salts";"";"5 – 15";"25 – 225";"<20";"219";"";"";"";"";"";"";"";"";"";"";"";"";"";"";""
"22";"Cr Stainless Steel (17Cr)";"ammonium sulfide";"12135-76-1";"H8N2S";"salts";"";"100";"25 – 225";"<20";"219";"";"";"";"";"";"";"";"";"";"";"";"";"";"";""
"23";"Duplex Stainless Steel (25-6-3)";"ammonium sulfide";"12135-76-1";"H8N2S";"salts";"";"any";"0 – 212";"<2";"162";"";"";"";"";"";"";"";"";"";"";"";"";"";"";""
"24";"Lead";"ammonium sulfide";"12135-76-1";"H8N2S";"salts";"";"5 – 15";"175 – 225";"20 – 50";"219";"";"";"";"";"";"";"";"";"";"";"";"";"";"";""
"25";"Lead";"ammonium sulfide";"12135-76-1";"H8N2S";"salts";"";"100";"175 – 225";"20 – 50";"219";"";"";"";"";"";"";"";"";"";"";"";"";"";"";""
"26";"Mo Superalloy (Ni-Cr-Fe-9Mo; 625/ 725)";"ammonium sulfide";"12135-76-1";"H8N2S";"salts";"";"5 – 15";"25 – 75";"<2";"219";"";"";"";"";"";"";"";"";"";"";"";"";"";"";""
"27";"Mo Superalloy (Ni-16Cr-16Mo; C276)";"ammonium sulfide";"12135-76-1";"H8N2S";"salts";"";"5 – 15";"25 – 75";"<2";"219";"";"";"";"";"";"";"";"";"";"";"";"";"";"";""
"28";"Mo Superalloy (Ni-20Cr-16Mo-4W; 686)";"ammonium sulfide";"12135-76-1";"H8N2S";"salts";"";"5 – 15";"25 – 75";"<2";"219";"";"";"";"";"";"";"";"";"";"";"";"";"";"";""
"29";"Mo Superalloy (Ni-22Cr-16Mo; C22/ 59)";"ammonium sulfide";"12135-76-1";"H8N2S";"salts";"";"5 – 15";"25 – 75";"<2";"219";"";"";"";"";"";"";"";"";"";"";"";"";"";"";""
"30";"Mo Superalloy (Ni-23Cr-16Mo-1Cu; C20000)";"ammonium sulfide";"12135-76-1";"H8N2S";"salts";"";"5 – 15";"25 – 75";"<2";"219";"";"";"";"";"";"";"";"";"";"";"";"";"";"";""
"31";"Nickel (200)";"ammonium sulfide";"12135-76-1";"H8N2S";"salts";"severe corrosion with oxygen ingress";"5 – 15";"25 – 225";"<20";"219,220";"";"";"";"";"";"";"";"";"";"";"";"";"";"";""
"32";"Nickel-Copper (400)";"ammonium sulfide";"12135-76-1";"H8N2S";"salts";"severe corrosion with oxygen ingress";"5 – 15";"25 – 225";"<20";"219,220";"";"";"";"";"";"";"";"";"";"";"";"";"";"";""
"33";"Ni-Cr-Fe Alloy (600/ 690)";"ammonium sulfide";"12135-76-1";"H8N2S";"salts";"";"5 – 25";"25 – 225";"<20";"219";"";"";"";"";"";"";"";"";"";"";"";"";"";"";""
"34";"Silver";"ammonium sulfide";"12135-76-1";"H8N2S";"salts";"";"5 – 15";"25 – 75";">50";"219";"";"";"";"";"";"";"";"";"";"";"";"";"";"";""
"35";"Silver";"ammonium sulfide";"12135-76-1";"H8N2S";"salts";"";"100";"25 – 75";">50";"219";"";"";"";"";"";"";"";"";"";"";"";"";"";"";""
"36";"Steels, Carbon/ Low Alloy";"ammonium sulfide";"12135-76-1";"H8N2S";"salts";"";"5 – 15";"25 – 225";"<20";"219";"";"";"";"";"";"";"";"";"";"";"";"";"";"";""
"37";"Steels, Carbon/ Low Alloy";"ammonium sulfide";"12135-76-1";"H8N2S";"salts";"";"100";"25 – 75";"<2";"219";"";"";"";"";"";"";"";"";"";"";"";"";"";"";""
"38";"Superferritic Stainless Steel (26-1)";"ammonium sulfide";"12135-76-1";"H8N2S";"salts";"";"5 – 15";"25 – 225";"<20";"219";"";"";"";"";"";"";"";"";"";"";"";"";"";"";""
"39";"Superferritic Stainless Steel (26-1)";"ammonium sulfide";"12135-76-1";"H8N2S";"salts";"";"100";"25 – 225";"<20";"219";"";"";"";"";"";"";"";"";"";"";"";"";"";"";""
"40";"Tantalum";"ammonium sulfide";"12135-76-1";"H8N2S";"salts";"";"5 – 15";"25 – 175";"<2";"219";"";"";"";"";"";"";"";"";"";"";"";"";"";"";""
"41";"Tantalum";"ammonium sulfide";"12135-76-1";"H8N2S";"salts";"";"100";"25 – 225";"<2";"219";"";"";"";"";"";"";"";"";"";"";"";"";"";"";""
"";"";"";"";"";"";"";"";"";"";"";"";"";"";"";"";"";"";"";"";"";"";"";"";"";""
"";"";"";"";"";"";"";"";"";"";"";"";"";"";"";"";"";"";"";"";"";"";"";"";"";""
"Corrosion Survey Database (COR•SUR) © 2002 NACE International";"";"";"";"";"";"";"";"";"";"";"";"";"";"";"";"";"";"";"";"";"";"";"";"";""

File: data/corrosion_data/TableData - 2024-11-08T201354.932.csv
sep=;
"Title: Corrosion Survey Database (COR•SUR)";"";"";"";"";"";"";"";"";"";"";"";"";"";"";"";"";"";"";"";"";"";"";"";"";""
"Table: Barium sulfide";"";"";"";"";"";"";"";"";"";"";"";"";"";"";"";"";"";"";"";"";"";"";"";"";""
"DOWNLOAD SHOWS ONLY THE DISPLAYED DATA, UP TO 50 ROWS";"";"";"";"";"";"";"";"";"";"";"";"";"";"";"";"";"";"";"";"";"";"";"";"";""
"No.";"material or substance name";"exposure medium";"exposure medium CAS RN";"exposure medium formula";"exposure medium class";"conc. (%)";"temp. (°F)";"corrosion rate (mil/yr)";"reference";"";"";"";"";"";"";"";"";"";"";"";"";"";"";"";""
"1";"Alloy 20-25-4Mo (904L)";"barium sulfide";"21109-95-5";"BaS";"salts";"5 – 10";"25 – 75";"<20";"219,220";"";"";"";"";"";"";"";"";"";"";"";"";"";"";"";""
"2";"Aluminum Alloy (3003/ 5154)";"barium sulfide";"21109-95-5";"BaS";"salts";"5 – 10";"25 – 75";">50";"219,220";"";"";"";"";"";"";"";"";"";"";"";"";"";"";"";""
"3";"Austenitic Cr-Ni Stainless Steel (18-8; 304/ 304L/ 347)";"barium sulfide";"21109-95-5";"BaS";"salts";"5 – 10";"25 – 75";"<20";"219,220";"";"";"";"";"";"";"";"";"";"";"";"";"";"";"";""
"4";"Austenitic Cr-Ni-Mo Stainless Steel (17-12-3; 316L/ 317L)";"barium sulfide";"21109-95-5";"BaS";"salts";"5 – 10";"25 – 75";"<20";"219,220";"";"";"";"";"";"";"";"";"";"";"";"";"";"";"";""
"5";"Brass (>15Zn)";"barium sulfide";"21109-95-5";"BaS";"salts";"5 – 10";"25 – 75";">50";"219,220";"";"";"";"";"";"";"";"";"";"";"";"";"";"";"";""
"6";"Copper/ Bronze/ Low Brass";"barium sulfide";"21109-95-5";"BaS";"salts";"5 – 10";"25 – 75";">50";"219,220";"";"";"";"";"";"";"";"";"";"";"";"";"";"";"";""
"7";"Copper-Nickel";"barium sulfide";"21109-95-5";"BaS";"salts";"5 – 10";"25 – 75";">50";"219,220";"";"";"";"";"";"";"";"";"";"";"";"";"";"";"";""
"8";"Cr Stainless Steel (12Cr)";"barium sulfide";"21109-95-5";"BaS";"salts";"5 – 10";"25 – 75";"<20";"219,220";"";"";"";"";"";"";"";"";"";"";"";"";"";"";"";""
"9";"Cr Stainless Steel (17Cr)";"barium sulfide";"21109-95-5";"BaS";"salts";"5 – 10";"25 – 75";"<20";"219,220";"";"";"";"";"";"";"";"";"";"";"";"";"";"";"";""
"10";"Lead";"barium sulfide";"21109-95-5";"BaS";"salts";"5 – 10";"25 – 75";"<20";"219,220";"";"";"";"";"";"";"";"";"";"";"";"";"";"";"";""
"11";"Nickel Cast Iron (15-35Ni)";"barium sulfide";"21109-95-5";"BaS";"salts";"5 – 10";"25 – 75";"<20";"219";"";"";"";"";"";"";"";"";"";"";"";"";"";"";"";""
"12";"Nickel-Copper (400)";"barium sulfide";"21109-95-5";"BaS";"salts";"5 – 10";"25 – 75";"<2";"219,220";"";"";"";"";"";"";"";"";"";"";"";"";"";"";"";""
"13";"Ni-Cr-Fe Alloy (600/ 690)";"barium sulfide";"21109-95-5";"BaS";"salts";"5 – 10";"25 – 75";"<20";"219";"";"";"";"";"";"";"";"";"";"";"";"";"";"";"";""
"14";"Silver";"barium sulfide";"21109-95-5";"BaS";"salts";"5 – 10";"25 – 75";">50";"219";"";"";"";"";"";"";"";"";"";"";"";"";"";"";"";""
"15";"Steels, Carbon/ Low Alloy";"barium sulfide";"21109-95-5";"BaS";"salts";"5 – 10";"25 – 75";"<2";"219,220";"";"";"";"";"";"";"";"";"";"";"";"";"";"";"";""
"16";"Titanium, Unalloyed";"barium sulfide";"21109-95-5";"BaS";"salts";"5 – 10";"25 – 75";"<2";"219,220";"";"";"";"";"";"";"";"";"";"";"";"";"";"";"";""
"17";"Zirconium";"barium sulfide";"21109-95-5";"BaS";"salts";"5 – 10";"25 – 75";"<2";"219,220";"";"";"";"";"";"";"";"";"";"";"";"";"";"";"";""
"";"";"";"";"";"";"";"";"";"";"";"";"";"";"";"";"";"";"";"";"";"";"";"";"";""
"";"";"";"";"";"";"";"";"";"";"";"";"";"";"";"";"";"";"";"";"";"";"";"";"";""
"Corrosion Survey Database (COR•SUR) © 2002 NACE International";"";"";"";"";"";"";"";"";"";"";"";"";"";"";"";"";"";"";"";"";"";"";"";"";""

File: data/corrosion_data/TableData - 2024-11-08T201408.195.csv
sep=;
"Title: Corrosion Survey Database (COR•SUR)";"";"";"";"";"";"";"";"";"";"";"";"";"";"";"";"";"";"";"";"";"";"";"";"";""
"Table: Sodium hydrosulfide";"";"";"";"";"";"";"";"";"";"";"";"";"";"";"";"";"";"";"";"";"";"";"";"";""
"DOWNLOAD SHOWS ONLY THE DISPLAYED DATA, UP TO 50 ROWS";"";"";"";"";"";"";"";"";"";"";"";"";"";"";"";"";"";"";"";"";"";"";"";"";""
"No.";"material or substance name";"exposure medium";"exposure medium class";"conc. (%)";"temp. (°F)";"corrosion rate (mil/yr)";"reference";"";"";"";"";"";"";"";"";"";"";"";"";"";"";"";"";"";""
"1";"Alloy 20-25-4Mo (904L)";"sodium hydrosulfide";"salts";"5 – 15";"25 – 225";"<2";"219";"";"";"";"";"";"";"";"";"";"";"";"";"";"";"";"";"";""
"2";"Alloy 20-25-4Mo (904L)";"sodium hydrosulfide";"salts";"5 – 35";"25 – 75";"<2";"219";"";"";"";"";"";"";"";"";"";"";"";"";"";"";"";"";"";""
"3";"Alloy 20-25-4Mo (904L)";"sodium hydrosulfide";"salts";"5 – 45";"25 – 225";"<2";"219";"";"";"";"";"";"";"";"";"";"";"";"";"";"";"";"";"";""
"4";"Alloy 20-25-4Mo (904L)";"sodium hydrosulfide";"salts";"35 – 55";"125 – 175";"<2";"219";"";"";"";"";"";"";"";"";"";"";"";"";"";"";"";"";"";""
"5";"Alloy 20-38-3-3Cu (20Cb3/ 825)";"sodium hydrosulfide";"salts";"5 – 15";"25 – 225";"<2";"219";"";"";"";"";"";"";"";"";"";"";"";"";"";"";"";"";"";""
"6";"Alloy 20-38-3-3Cu (20Cb3/ 825)";"sodium hydrosulfide";"salts";"5 – 35";"25 – 75";"<2";"219";"";"";"";"";"";"";"";"";"";"";"";"";"";"";"";"";"";""
"7";"Alloy 20-38-3-3Cu (20Cb3/ 825)";"sodium hydrosulfide";"salts";"5 – 45";"25 – 225";"<2";"219";"";"";"";"";"";"";"";"";"";"";"";"";"";"";"";"";"";""
"8";"Alloy 20-38-3-3Cu (20Cb3/ 825)";"sodium hydrosulfide";"salts";"35 – 55";"125 – 175";"<2";"219";"";"";"";"";"";"";"";"";"";"";"";"";"";"";"";"";"";""
"9";"Alloy 30-44-5-3W (G-30)";"sodium hydrosulfide";"salts";"5 – 15";"25 – 225";"<2";"219";"";"";"";"";"";"";"";"";"";"";"";"";"";"";"";"";"";""
"10";"Alloy 30-44-5-3W (G-30)";"sodium hydrosulfide";"salts";"5 – 35";"25 – 75";"<2";"219";"";"";"";"";"";"";"";"";"";"";"";"";"";"";"";"";"";""
"11";"Alloy 30-44-5-3W (G-30)";"sodium hydrosulfide";"salts";"5 – 45";"25 – 225";"<2";"219";"";"";"";"";"";"";"";"";"";"";"";"";"";"";"";"";"";""
"12";"Alloy 30-44-5-3W (G-30)";"sodium hydrosulfide";"salts";"35 – 55";"125 – 175";"<2";"219";"";"";"";"";"";"";"";"";"";"";"";"";"";"";"";"";"";""
"13";"Austenitic Cr-Ni Stainless Steel (18-8; 304/ 304L/ 347)";"sodium hydrosulfide";"salts";"5 – 15";"25 – 225";"<2";"219";"";"";"";"";"";"";"";"";"";"";"";"";"";"";"";"";"";""
"14";"Austenitic Cr-Ni Stainless Steel (18-8; 304/ 304L/ 347)";"sodium hydrosulfide";"salts";"5 – 35";"25 – 75";"<2";"219";"";"";"";"";"";"";"";"";"";"";"";"";"";"";"";"";"";""
"15";"Austenitic Cr-Ni Stainless Steel (18-8; 304/ 304L/ 347)";"sodium hydrosulfide";"salts";"5 – 45";"25 – 225";"<2";"219";"";"";"";"";"";"";"";"";"";"";"";"";"";"";"";"";"";""
"16";"Austenitic Cr-Ni Stainless Steel (18-8; 304/ 304L/ 347)";"sodium hydrosulfide";"salts";"35 – 55";"125 – 175";"<2";"219";"";"";"";"";"";"";"";"";"";"";"";"";"";"";"";"";"";""
"17";"Austenitic Cr-Ni Stainless Steel (18-8; 304/ 304L/ 347)";"sodium hydrosulfide";"salts";"55 – 65";"275 – 325";"<20";"219";"";"";"";"";"";"";"";"";"";"";"";"";"";"";"";"";"";""
"18";"Austenitic Cr-Ni-Mo Stainless Steel (17-12-3; 316L/ 317L)";"sodium hydrosulfide";"salts";"5 – 15";"25 – 225";"<2";"219";"";"";"";"";"";"";"";"";"";"";"";"";"";"";"";"";"";""
"19";"Austenitic Cr-Ni-Mo Stainless Steel (17-12-3; 316L/ 317L)";"sodium hydrosulfide";"salts";"5 – 35";"25 – 75";"<2";"219";"";"";"";"";"";"";"";"";"";"";"";"";"";"";"";"";"";""
"20";"Austenitic Cr-Ni-Mo Stainless Steel (17-12-3; 316L/ 317L)";"sodium hydrosulfide";"salts";"5 – 45";"25 – 225";"<2";"219";"";"";"";"";"";"";"";"";"";"";"";"";"";"";"";"";"";""
"21";"Austenitic Cr-Ni-Mo Stainless Steel (17-12-3; 316L/ 317L)";"sodium hydrosulfide";"salts";"35 – 55";"125 – 175";"<2";"219";"";"";"";"";"";"";"";"";"";"";"";"";"";"";"";"";"";""
"22";"Austenitic Cr-Ni-Mo Stainless Steel (17-12-3; 316L/ 317L)";"sodium hydrosulfide";"salts";"55 – 65";"275 – 325";"<20";"219";"";"";"";"";"";"";"";"";"";"";"";"";"";"";"";"";"";""
"23";"Brass (>15Zn)";"sodium hydrosulfide";"salts";">5";"25 – 75";">50";"219";"";"";"";"";"";"";"";"";"";"";"";"";"";"";"";"";"";""
"24";"Cast Iron, Gray/ Ductile";"sodium hydrosulfide";"salts";"35 – 55";"125 – 175";">50";"219";"";"";"";"";"";"";"";"";"";"";"";"";"";"";"";"";"";""
"25";"Copper/ Bronze/ Low Brass";"sodium hydrosulfide";"salts";">5";"25 – 75";">50";"219";"";"";"";"";"";"";"";"";"";"";"";"";"";"";"";"";"";""
"26";"Cr Stainless Steel (12Cr)";"sodium hydrosulfide";"salts";"5 – 15";"25 – 75";"<2";"219,220";"";"";"";"";"";"";"";"";"";"";"";"";"";"";"";"";"";""
"27";"Cr Stainless Steel (17Cr)";"sodium hydrosulfide";"salts";"5 – 15";"25 – 75";"<2";"219,220";"";"";"";"";"";"";"";"";"";"";"";"";"";"";"";"";"";""
"28";"Mo Superalloy (Ni-Cr-Fe-9Mo; 625/ 725)";"sodium hydrosulfide";"salts";"5 – 15";"175 – 225";"<2";"219";"";"";"";"";"";"";"";"";"";"";"";"";"";"";"";"";"";""
"29";"Mo Superalloy (Ni-Cr-Fe-9Mo; 625/ 725)";"sodium hydrosulfide";"salts";"5 – 35";"25 – 75";"<2";"219";"";"";"";"";"";"";"";"";"";"";"";"";"";"";"";"";"";""
"30";"Mo Superalloy (Ni-16Cr-16Mo; C276)";"sodium hydrosulfide";"salts";"5 – 15";"175 – 225";"<2";"219";"";"";"";"";"";"";"";"";"";"";"";"";"";"";"";"";"";""
"31";"Mo Superalloy (Ni-16Cr-16Mo; C276)";"sodium hydrosulfide";"salts";"5 – 35";"25 – 75";"<2";"219";"";"";"";"";"";"";"";"";"";"";"";"";"";"";"";"";"";""
"32";"Mo Superalloy (Ni-20Cr-16Mo-4W; 686)";"sodium hydrosulfide";"salts";"5 – 15";"175 – 225";"<2";"219";"";"";"";"";"";"";"";"";"";"";"";"";"";"";"";"";"";""
"33";"Mo Superalloy (Ni-20Cr-16Mo-4W; 686)";"sodium hydrosulfide";"salts";"5 – 35";"25 – 75";"<2";"219";"";"";"";"";"";"";"";"";"";"";"";"";"";"";"";"";"";""
"34";"Mo Superalloy (Ni-22Cr-16Mo; C22/ 59)";"sodium hydrosulfide";"salts";"5 – 15";"175 – 225";"<2";"219";"";"";"";"";"";"";"";"";"";"";"";"";"";"";"";"";"";""
"35";"Mo Superalloy (Ni-22Cr-16Mo; C22/ 59)";"sodium hydrosulfide";"salts";"5 – 35";"25 – 75";"<2";"219";"";"";"";"";"";"";"";"";"";"";"";"";"";"";"";"";"";""
"36";"Mo Superalloy (Ni-23Cr-16Mo-1Cu; C20000)";"sodium hydrosulfide";"salts";"5 – 15";"175 – 225";"<2";"219";"";"";"";"";"";"";"";"";"";"";"";"";"";"";"";"";"";""
"37";"Mo Superalloy (Ni-23Cr-16Mo-1Cu; C20000)";"sodium hydrosulfide";"salts";"5 – 35";"25 – 75";"<2";"219";"";"";"";"";"";"";"";"";"";"";"";"";"";"";"";"";"";""
"38";"Nickel (200)";"sodium hydrosulfide";"salts";"5 – 35";"25 – 75";"<2";"219";"";"";"";"";"";"";"";"";"";"";"";"";"";"";"";"";"";""
"39";"Nickel (200)";"sodium hydrosulfide";"salts";"35 – 55";"125 – 175";"<2";"219";"";"";"";"";"";"";"";"";"";"";"";"";"";"";"";"";"";""
"40";"Nickel-Copper (400)";"sodium hydrosulfide";"salts";"5 – 35";"25 – 75";"<2";"219";"";"";"";"";"";"";"";"";"";"";"";"";"";"";"";"";"";""
"41";"Nickel-Copper (400)";"sodium hydrosulfide";"salts";"35 – 55";"125 – 175";"<2";"219";"";"";"";"";"";"";"";"";"";"";"";"";"";"";"";"";"";""
"42";"Ni-Mo Alloy (Ni-30Mo; B-2)";"sodium hydrosulfide";"salts";"5 – 15";"175 – 225";"<2";"219";"";"";"";"";"";"";"";"";"";"";"";"";"";"";"";"";"";""
"43";"Ni-Mo Alloy (Ni-30Mo; B-2)";"sodium hydrosulfide";"salts";"5 – 45";"125 – 225";"<20";"219";"";"";"";"";"";"";"";"";"";"";"";"";"";"";"";"";"";""
"44";"Ni-Mo Alloy (Ni-30Mo; B-2)";"sodium hydrosulfide";"salts";">5";"25 – 125";"<20";"219";"";"";"";"";"";"";"";"";"";"";"";"";"";"";"";"";"";""
"45";"Silicon Cast Iron (14Si)";"sodium hydrosulfide";"salts";">5";"52 – 102";">50";"218";"";"";"";"";"";"";"";"";"";"";"";"";"";"";"";"";"";""
"46";"Silicon Cast Iron (14Si)";"sodium hydrosulfide";"salts";"35 – 55";"142 – 192";">50";"218";"";"";"";"";"";"";"";"";"";"";"";"";"";"";"";"";"";""
"47";"Silicon Cast Iron (14Si)";"sodium hydrosulfide";"salts";"100";"52 – 237";">50";"218";"";"";"";"";"";"";"";"";"";"";"";"";"";"";"";"";"";""
"48";"Silver";"sodium hydrosulfide";"salts";">5";"25 – 75";">50";"219";"";"";"";"";"";"";"";"";"";"";"";"";"";"";"";"";"";""
"49";"Steels, Carbon/ Low Alloy";"sodium hydrosulfide";"salts";"5 – 35";"25 – 225";"<20";"219";"";"";"";"";"";"";"";"";"";"";"";"";"";"";"";"";"";""
"50";"Steels, Carbon/ Low Alloy";"sodium hydrosulfide";"salts";"35 – 55";"125 – 175";"20 – 50";"219";"";"";"";"";"";"";"";"";"";"";"";"";"";"";"";"";"";""
"";"";"";"";"";"";"";"";"";"";"";"";"";"";"";"";"";"";"";"";"";"";"";"";"";""
"";"";"";"";"";"";"";"";"";"";"";"";"";"";"";"";"";"";"";"";"";"";"";"";"";""
"Corrosion Survey Database (COR•SUR) © 2002 NACE International";"";"";"";"";"";"";"";"";"";"";"";"";"";"";"";"";"";"";"";"";"";"";"";"";""

File: data/corrosion_data/TableData - 2024-11-08T201414.233.csv
sep=;
"Title: Corrosion Survey Database (COR•SUR)";"";"";"";"";"";"";"";"";"";"";"";"";"";"";"";"";"";"";"";"";"";"";"";"";""
"Table: Sodium sulfide";"";"";"";"";"";"";"";"";"";"";"";"";"";"";"";"";"";"";"";"";"";"";"";"";""
"DOWNLOAD SHOWS ONLY THE DISPLAYED DATA, UP TO 50 ROWS";"";"";"";"";"";"";"";"";"";"";"";"";"";"";"";"";"";"";"";"";"";"";"";"";""
"No.";"material or substance name";"exposure medium";"exposure medium CAS RN";"exposure medium formula";"exposure medium class";"resistance note";"conc. (%)";"temp. (°F)";"corrosion rate (mil/yr)";"reference";"";"";"";"";"";"";"";"";"";"";"";"";"";"";""
"1";"Alloy 20-25-4Mo (904L)";"sodium sulfide";"1313-82-2";"Na2S";"salts";"";"1 – 50";"0 – 230";"<2";"95,198,219";"";"";"";"";"";"";"";"";"";"";"";"";"";"";""
"2";"Alloy 20-25-4Mo (904L)";"sodium sulfide";"1313-82-2";"Na2S";"salts";"";"5 – 55";"25 – 225";"<2";"95,198,219";"";"";"";"";"";"";"";"";"";"";"";"";"";"";""
"3";"Alloy 20-25-6Mo (254SMO/ 6XN)";"sodium sulfide";"1313-82-2";"Na2S";"salts";"";"1 – 50";"0 – 230";"<2";"95,198";"";"";"";"";"";"";"";"";"";"";"";"";"";"";""
"4";"Alloy 20-38-3-3Cu (20Cb3/ 825)";"sodium sulfide";"1313-82-2";"Na2S";"salts";"";"1 – 50";"0 – 230";"<2";"95,198,219";"";"";"";"";"";"";"";"";"";"";"";"";"";"";""
"5";"Alloy 20-38-3-3Cu (20Cb3/ 825)";"sodium sulfide";"1313-82-2";"Na2S";"salts";"";"5 – 55";"25 – 225";"<2";"95,198,219";"";"";"";"";"";"";"";"";"";"";"";"";"";"";""
"6";"Alloy 20-38-3-3Cu (20Cb3/ 825)";"sodium sulfide";"1313-82-2";"Na2S";"salts";"";"55 – 65";"175 – 425";">50";"95,198,219";"";"";"";"";"";"";"";"";"";"";"";"";"";"";""
"7";"Alloy 30-44-5-3W (G-30)";"sodium sulfide";"1313-82-2";"Na2S";"salts";"";"1 – 50";"0 – 230";"<2";"95,198,219";"";"";"";"";"";"";"";"";"";"";"";"";"";"";""
"8";"Alloy 30-44-5-3W (G-30)";"sodium sulfide";"1313-82-2";"Na2S";"salts";"";"5 – 55";"25 – 225";"<2";"95,198,219";"";"";"";"";"";"";"";"";"";"";"";"";"";"";""
"9";"Alloy 30-44-5-3W (G-30)";"sodium sulfide";"1313-82-2";"Na2S";"salts";"";"55 – 65";"175 – 425";">50";"95,198,219";"";"";"";"";"";"";"";"";"";"";"";"";"";"";""
"10";"Aluminum Alloy (3003/ 5154)";"sodium sulfide";"1313-82-2";"Na2S";"salts";"";"5 – 15";"25 – 225";"<2";"95,219";"";"";"";"";"";"";"";"";"";"";"";"";"";"";""
"11";"Aluminum Alloy (3003/ 5154)";"sodium sulfide";"1313-82-2";"Na2S";"salts";"";"5 – 35";"175 – 225";"<2";"95,219";"";"";"";"";"";"";"";"";"";"";"";"";"";"";""
"12";"Aluminum Alloy (3003/ 5154)";"sodium sulfide";"1313-82-2";"Na2S";"salts";"";"45 – 55";"275 – 325";">50";"95,219";"";"";"";"";"";"";"";"";"";"";"";"";"";"";""
"13";"Austenitic Cr-Ni Stainless Steel (18-8; 304/ 304L/ 347)";"sodium sulfide";"1313-82-2";"Na2S";"salts";"";"5 – 15";"25 – 75";"<2";"95,219";"";"";"";"";"";"";"";"";"";"";"";"";"";"";""
"14";"Austenitic Cr-Ni Stainless Steel (18-8; 304/ 304L/ 347)";"sodium sulfide";"1313-82-2";"Na2S";"salts";"";"5 – 15";"175 – 225";">50";"95,219";"";"";"";"";"";"";"";"";"";"";"";"";"";"";""
"15";"Austenitic Cr-Ni Stainless Steel (18-8; 304/ 304L/ 347)";"sodium sulfide";"1313-82-2";"Na2S";"salts";"";"5 – 25";"75 – 175";"<20";"95,219";"";"";"";"";"";"";"";"";"";"";"";"";"";"";""
"16";"Austenitic Cr-Ni Stainless Steel (18-8; 304/ 304L/ 347)";"sodium sulfide";"1313-82-2";"Na2S";"salts";"";"15 – 55";"25 – 75";"<20";"95,219";"";"";"";"";"";"";"";"";"";"";"";"";"";"";""
"17";"Austenitic Cr-Ni Stainless Steel (18-8; 304/ 304L/ 347)";"sodium sulfide";"1313-82-2";"Na2S";"salts";"";"25 – 35";"175 – 225";">50";"95,219";"";"";"";"";"";"";"";"";"";"";"";"";"";"";""
"18";"Austenitic Cr-Ni Stainless Steel (18-8; 304/ 304L/ 347)";"sodium sulfide";"1313-82-2";"Na2S";"salts";"";"25 – 55";"75 – 175";"20 – 50";"95,219";"";"";"";"";"";"";"";"";"";"";"";"";"";"";""
"19";"Austenitic Cr-Ni Stainless Steel (18-8; 304/ 304L/ 347)";"sodium sulfide";"1313-82-2";"Na2S";"salts";"";"25 – 65";"275 – 325";">50";"95,219";"";"";"";"";"";"";"";"";"";"";"";"";"";"";""
"20";"Austenitic Cr-Ni Stainless Steel (18-8; 304/ 304L/ 347)";"sodium sulfide";"1313-82-2";"Na2S";"salts";"";"55 – 65";"125 – 175";">50";"95,219";"";"";"";"";"";"";"";"";"";"";"";"";"";"";""
"21";"Austenitic Cr-Ni Stainless Steel (18-8; 304/ 304L/ 347)";"sodium sulfide";"1313-82-2";"Na2S";"salts";"";"100";"25 – 75";">50";"95,219";"";"";"";"";"";"";"";"";"";"";"";"";"";"";""
"22";"Austenitic Cr-Ni-Mo Stainless Steel (17-12-3; 316L/ 317L)";"sodium sulfide";"1313-82-2";"Na2S";"salts";"";"5 – 15";"25 – 225";"<2";"95,219";"";"";"";"";"";"";"";"";"";"";"";"";"";"";""
"23";"Austenitic Cr-Ni-Mo Stainless Steel (17-12-3; 316L/ 317L)";"sodium sulfide";"1313-82-2";"Na2S";"salts";"";"15 – 35";"25 – 125";"<20";"95,219";"";"";"";"";"";"";"";"";"";"";"";"";"";"";""
"24";"Austenitic Cr-Ni-Mo Stainless Steel (17-12-3; 316L/ 317L)";"sodium sulfide";"1313-82-2";"Na2S";"salts";"";"15 – 35";"125 – 225";"<2";"95,219";"";"";"";"";"";"";"";"";"";"";"";"";"";"";""
"25";"Austenitic Cr-Ni-Mo Stainless Steel (17-12-3; 316L/ 317L)";"sodium sulfide";"1313-82-2";"Na2S";"salts";"";"15 – 65";"275 – 325";">50";"95,219";"";"";"";"";"";"";"";"";"";"";"";"";"";"";""
"26";"Austenitic Cr-Ni-Mo Stainless Steel (17-12-3; 316L/ 317L)";"sodium sulfide";"1313-82-2";"Na2S";"salts";"";"35 – 45";"175 – 225";"<2";"95,219";"";"";"";"";"";"";"";"";"";"";"";"";"";"";""
"27";"Austenitic Cr-Ni-Mo Stainless Steel (17-12-3; 316L/ 317L)";"sodium sulfide";"1313-82-2";"Na2S";"salts";"";"45 – 55";"25 – 225";">50";"95,219";"";"";"";"";"";"";"";"";"";"";"";"";"";"";""
"28";"Austenitic Cr-Ni-Mo Stainless Steel (17-12-3; 316L/ 317L)";"sodium sulfide";"1313-82-2";"Na2S";"salts";"";"55 – 65";"175 – 225";">50";"95,219";"";"";"";"";"";"";"";"";"";"";"";"";"";"";""
"29";"Austenitic Cr-Ni-Mo Stainless Steel (17-12-3; 316L/ 317L)";"sodium sulfide";"1313-82-2";"Na2S";"salts";"";"55 – 65";"375 – 425";">50";"95,219";"";"";"";"";"";"";"";"";"";"";"";"";"";"";""
"30";"Austenitic Cr-Ni-Mo Stainless Steel (17-12-3; 316L/ 317L)";"sodium sulfide";"1313-82-2";"Na2S";"salts";"";"100";"225 – 375";">50";"95,219";"";"";"";"";"";"";"";"";"";"";"";"";"";"";""
"31";"Brass (>15Zn)";"sodium sulfide";"1313-82-2";"Na2S";"salts";"";"5 – 55";"25 – 75";">50";"95,219";"";"";"";"";"";"";"";"";"";"";"";"";"";"";""
"32";"Cast Iron, Gray/ Ductile";"sodium sulfide";"1313-82-2";"Na2S";"salts";"";"5 – 15";"25 – 75";"20 – 50";"95,219";"";"";"";"";"";"";"";"";"";"";"";"";"";"";""
"33";"Cast Iron, Gray/ Ductile";"sodium sulfide";"1313-82-2";"Na2S";"salts";"";"15 – 45";"175 – 225";">50";"95,219";"";"";"";"";"";"";"";"";"";"";"";"";"";"";""
"34";"Cast Iron, Gray/ Ductile";"sodium sulfide";"1313-82-2";"Na2S";"salts";"";"45 – 55";"125 – 175";">50";"95,219";"";"";"";"";"";"";"";"";"";"";"";"";"";"";""
"35";"Cast Iron, Gray/ Ductile";"sodium sulfide";"1313-82-2";"Na2S";"salts";"";"45 – 55";"325 – 375";">50";"95,219";"";"";"";"";"";"";"";"";"";"";"";"";"";"";""
"36";"Cast Iron, Gray/ Ductile";"sodium sulfide";"1313-82-2";"Na2S";"salts";"";"100";"25 – 75";"<20";"95,219";"";"";"";"";"";"";"";"";"";"";"";"";"";"";""
"37";"Copper/ Bronze/ Low Brass";"sodium sulfide";"1313-82-2";"Na2S";"salts";"";"5 – 55";"25 – 75";">50";"95,219";"";"";"";"";"";"";"";"";"";"";"";"";"";"";""
"38";"Copper-Nickel";"sodium sulfide";"1313-82-2";"Na2S";"salts";"";"5 – 55";"25 – 75";">50";"95,219";"";"";"";"";"";"";"";"";"";"";"";"";"";"";""
"39";"Cr Stainless Steel (12Cr)";"sodium sulfide";"1313-82-2";"Na2S";"salts";"pitting";"5 – 15";"25 – 75";"<2";"95,219";"";"";"";"";"";"";"";"";"";"";"";"";"";"";""
"40";"Cr Stainless Steel (12Cr)";"sodium sulfide";"1313-82-2";"Na2S";"salts";"";"5 – 55";"175 – 225";">50";"95,219";"";"";"";"";"";"";"";"";"";"";"";"";"";"";""
"41";"Cr Stainless Steel (17Cr)";"sodium sulfide";"1313-82-2";"Na2S";"salts";"pitting";"5 – 15";"25 – 75";"<2";"95,219";"";"";"";"";"";"";"";"";"";"";"";"";"";"";""
"42";"Cr Stainless Steel (17Cr)";"sodium sulfide";"1313-82-2";"Na2S";"salts";"";"5 – 55";"175 – 225";">50";"95,219";"";"";"";"";"";"";"";"";"";"";"";"";"";"";""
"43";"Duplex Stainless Steel (25-6-3)";"sodium sulfide";"1313-82-2";"Na2S";"salts";"";"1 – 50";"0 – 230";"<2";"95,198";"";"";"";"";"";"";"";"";"";"";"";"";"";"";""
"44";"Gold/ Platinum";"sodium sulfide";"1313-82-2";"Na2S";"salts";"";"5 – 55";"25 – 225";"<2";"95,219";"";"";"";"";"";"";"";"";"";"";"";"";"";"";""
"45";"Lead";"sodium sulfide";"1313-82-2";"Na2S";"salts";"";"5 – 35";"25 – 225";"<2";"95,219";"";"";"";"";"";"";"";"";"";"";"";"";"";"";""
"46";"Lead";"sodium sulfide";"1313-82-2";"Na2S";"salts";"";"35 – 45";"175 – 225";"<20";"95,219";"";"";"";"";"";"";"";"";"";"";"";"";"";"";""
"47";"Lead";"sodium sulfide";"1313-82-2";"Na2S";"salts";"";"100";"25 – 75";"<2";"95,219";"";"";"";"";"";"";"";"";"";"";"";"";"";"";""
"48";"Mo Superalloy (Ni-Cr-Fe-9Mo; 625/ 725)";"sodium sulfide";"1313-82-2";"Na2S";"salts";"";"5 – 15";"25 – 225";"<20";"95,219";"";"";"";"";"";"";"";"";"";"";"";"";"";"";""
"49";"Mo Superalloy (Ni-Cr-Fe-9Mo; 625/ 725)";"sodium sulfide";"1313-82-2";"Na2S";"salts";"";"5 – 55";"175 – 225";"<20";"95,219";"";"";"";"";"";"";"";"";"";"";"";"";"";"";""
"50";"Mo Superalloy (Ni-Cr-Fe-9Mo; 625/ 725)";"sodium sulfide";"1313-82-2";"Na2S";"salts";"";"15 – 25";"75 – 125";"<2";"95,219";"";"";"";"";"";"";"";"";"";"";"";"";"";"";""
"";"";"";"";"";"";"";"";"";"";"";"";"";"";"";"";"";"";"";"";"";"";"";"";"";""
"";"";"";"";"";"";"";"";"";"";"";"";"";"";"";"";"";"";"";"";"";"";"";"";"";""
"Corrosion Survey Database (COR•SUR) © 2002 NACE International";"";"";"";"";"";"";"";"";"";"";"";"";"";"";"";"";"";"";"";"";"";"";"";"";""
