Repository: Mahyar-rajabi94/TF_SDL

File: data/corrosion_data/TableData - 2024-11-08T201418.919.csv
sep=;
"Title: Corrosion Survey Database (COR•SUR)";"";"";"";"";"";"";"";"";"";"";"";"";"";"";"";"";"";"";"";"";"";"";"";"";""
"Table: Ammonium bisulfite";"";"";"";"";"";"";"";"";"";"";"";"";"";"";"";"";"";"";"";"";"";"";"";"";""
"DOWNLOAD SHOWS ONLY THE DISPLAYED DATA, UP TO 50 ROWS";"";"";"";"";"";"";"";"";"";"";"";"";"";"";"";"";"";"";"";"";"";"";"";"";""
"No.";"material or substance name";"exposure medium";"exposure medium synonym";"exposure medium CAS RN";"exposure medium formula";"exposure medium class";"warnings";"conc. (%)";"temp. (°F)";"corrosion rate (mil/yr)";"reference";"";"";"";"";"";"";"";"";"";"";"";"";"";""
"1";"Alloy 20-25-4Mo (904L)";"ammonium bisulfite";"ammonium hydrogen sulfite";"10192-30-0";"H5NO3S";"salts";"";"10";"68";"<2";"151,159,219";"";"";"";"";"";"";"";"";"";"";"";"";"";""
"2";"Alloy 20-25-4Mo (904L)";"ammonium bisulfite";"ammonium hydrogen sulfite";"10192-30-0";"H5NO3S";"salts";"";"10";"212";"<2";"151,159,219";"";"";"";"";"";"";"";"";"";"";"";"";"";""
"3";"Alloy 20-25-4Mo (904L)";"ammonium bisulfite";"ammonium hydrogen sulfite";"10192-30-0";"H5NO3S";"salts";"";"15 – 95";"25 – 225";"<20";"151,159,219";"";"";"";"";"";"";"";"";"";"";"";"";"";""
"4";"Alloy 20-25-6Mo (254SMO/ 6XN)";"ammonium bisulfite";"ammonium hydrogen sulfite";"10192-30-0";"H5NO3S";"salts";"";"10";"68";"<2";"151,159";"";"";"";"";"";"";"";"";"";"";"";"";"";""
"5";"Alloy 20-25-6Mo (254SMO/ 6XN)";"ammonium bisulfite";"ammonium hydrogen sulfite";"10192-30-0";"H5NO3S";"salts";"";"10";"212";"<2";"151,159";"";"";"";"";"";"";"";"";"";"";"";"";"";""
"6";"Alloy 20-38-3-3Cu (20Cb3/ 825)";"ammonium bisulfite";"ammonium hydrogen sulfite";"10192-30-0";"H5NO3S";"salts";"";"10";"68";"<2";"151,159,219";"";"";"";"";"";"";"";"";"";"";"";"";"";""
"7";"Alloy 20-38-3-3Cu (20Cb3/ 825)";"ammonium bisulfite";"ammonium hydrogen sulfite";"10192-30-0";"H5NO3S";"salts";"";"10";"212";"<2";"151,159,219";"";"";"";"";"";"";"";"";"";"";"";"";"";""
"8";"Alloy 20-38-3-3Cu (20Cb3/ 825)";"ammonium bisulfite";"ammonium hydrogen sulfite";"10192-30-0";"H5NO3S";"salts";"";"25 – 95";"25 – 225";"<20";"151,159,219";"";"";"";"";"";"";"";"";"";"";"";"";"";""
"9";"Alloy 30-44-5-3W (G-30)";"ammonium bisulfite";"ammonium hydrogen sulfite";"10192-30-0";"H5NO3S";"salts";"";"10";"68";"<2";"151,159,219";"";"";"";"";"";"";"";"";"";"";"";"";"";""
"10";"Alloy 30-44-5-3W (G-30)";"ammonium bisulfite";"ammonium hydrogen sulfite";"10192-30-0";"H5NO3S";"salts";"";"10";"212";"<2";"151,159,219";"";"";"";"";"";"";"";"";"";"";"";"";"";""
"11";"Alloy 30-44-5-3W (G-30)";"ammonium bisulfite";"ammonium hydrogen sulfite";"10192-30-0";"H5NO3S";"salts";"";"25 – 95";"25 – 225";"<20";"151,159,219";"";"";"";"";"";"";"";"";"";"";"";"";"";""
"12";"Austenitic Cr-Ni Stainless Steel (18-8; 304/ 304L/ 347)";"ammonium bisulfite";"ammonium hydrogen sulfite";"10192-30-0";"H5NO3S";"salts";"";"10";"77";"<2";"151,219";"";"";"";"";"";"";"";"";"";"";"";"";"";""
"13";"Austenitic Cr-Ni Stainless Steel (18-8; 304/ 304L/ 347)";"ammonium bisulfite";"ammonium hydrogen sulfite";"10192-30-0";"H5NO3S";"salts";"";"25 – 95";"25 – 225";"<20";"151,219";"";"";"";"";"";"";"";"";"";"";"";"";"";""
"14";"Austenitic Cr-Ni-Mo Stainless Steel (17-12-3; 316L/ 317L)";"ammonium bisulfite";"ammonium hydrogen sulfite";"10192-30-0";"H5NO3S";"salts";"";"10";"77";"<2";"151,219";"";"";"";"";"";"";"";"";"";"";"";"";"";""
"15";"Austenitic Cr-Ni-Mo Stainless Steel (17-12-3; 316L/ 317L)";"ammonium bisulfite";"ammonium hydrogen sulfite";"10192-30-0";"H5NO3S";"salts";"";"25 – 95";"25 – 225";"<20";"151,219";"";"";"";"";"";"";"";"";"";"";"";"";"";""
"16";"Brass (>15Zn)";"ammonium bisulfite";"ammonium hydrogen sulfite";"10192-30-0";"H5NO3S";"salts";"severe corrosion with oxygen ingress";"5 – 25";"25 – 75";">50";"151,219";"";"";"";"";"";"";"";"";"";"";"";"";"";""
"17";"Cast Iron, Gray/ Ductile";"ammonium bisulfite";"ammonium hydrogen sulfite";"10192-30-0";"H5NO3S";"salts";"";"5 – 45";"125 – 175";">50";"151,219";"";"";"";"";"";"";"";"";"";"";"";"";"";""
"18";"Copper/ Bronze/ Low Brass";"ammonium bisulfite";"ammonium hydrogen sulfite";"10192-30-0";"H5NO3S";"salts";"severe corrosion with oxygen ingress";"5 – 35";"25 – 75";">50";"151,219,220";"";"";"";"";"";"";"";"";"";"";"";"";"";""
"19";"Copper-Nickel";"ammonium bisulfite";"ammonium hydrogen sulfite";"10192-30-0";"H5NO3S";"salts";"severe corrosion with oxygen ingress";"";"0";"<2";"151,219,220";"";"";"";"";"";"";"";"";"";"";"";"";"";""
"20";"Duplex Stainless Steel (25-6-3)";"ammonium bisulfite";"ammonium hydrogen sulfite";"10192-30-0";"H5NO3S";"salts";"";"10";"68";"<2";"151,159";"";"";"";"";"";"";"";"";"";"";"";"";"";""
"21";"Duplex Stainless Steel (25-6-3)";"ammonium bisulfite";"ammonium hydrogen sulfite";"10192-30-0";"H5NO3S";"salts";"";"10";"212";"<2";"151,159";"";"";"";"";"";"";"";"";"";"";"";"";"";""
"22";"Mo Superalloy (Ni-Cr-Fe-9Mo; 625/ 725)";"ammonium bisulfite";"ammonium hydrogen sulfite";"10192-30-0";"H5NO3S";"salts";"";"5 – 15";"25 – 125";"<2";"151,219";"";"";"";"";"";"";"";"";"";"";"";"";"";""
"23";"Mo Superalloy (Ni-16Cr-16Mo; C276)";"ammonium bisulfite";"ammonium hydrogen sulfite";"10192-30-0";"H5NO3S";"salts";"";"5 – 15";"25 – 125";"<2";"151,219";"";"";"";"";"";"";"";"";"";"";"";"";"";""
"24";"Mo Superalloy (Ni-20Cr-16Mo-4W; 686)";"ammonium bisulfite";"ammonium hydrogen sulfite";"10192-30-0";"H5NO3S";"salts";"";"5 – 15";"25 – 125";"<2";"151,219";"";"";"";"";"";"";"";"";"";"";"";"";"";""
"25";"Mo Superalloy (Ni-22Cr-16Mo; C22/ 59)";"ammonium bisulfite";"ammonium hydrogen sulfite";"10192-30-0";"H5NO3S";"salts";"";"5 – 15";"25 – 125";"<2";"151,219";"";"";"";"";"";"";"";"";"";"";"";"";"";""
"26";"Mo Superalloy (Ni-23Cr-16Mo-1Cu; C20000)";"ammonium bisulfite";"ammonium hydrogen sulfite";"10192-30-0";"H5NO3S";"salts";"";"5 – 15";"25 – 125";"<2";"151,219";"";"";"";"";"";"";"";"";"";"";"";"";"";""
"27";"Nickel (200)";"ammonium bisulfite";"ammonium hydrogen sulfite";"10192-30-0";"H5NO3S";"salts";"severe corrosion with oxygen ingress";"";"0";"<2";"151,219,220";"";"";"";"";"";"";"";"";"";"";"";"";"";""
"28";"Nickel-Copper (400)";"ammonium bisulfite";"ammonium hydrogen sulfite";"10192-30-0";"H5NO3S";"salts";"severe corrosion with oxygen ingress";"";"0";"<2";"151,219,220";"";"";"";"";"";"";"";"";"";"";"";"";"";""
"29";"Steels, Carbon/ Low Alloy";"ammonium bisulfite";"ammonium hydrogen sulfite";"10192-30-0";"H5NO3S";"salts";"";"5 – 45";"125 – 175";">50";"151,219";"";"";"";"";"";"";"";"";"";"";"";"";"";""
"";"";"";"";"";"";"";"";"";"";"";"";"";"";"";"";"";"";"";"";"";"";"";"";"";""
"";"";"";"";"";"";"";"";"";"";"";"";"";"";"";"";"";"";"";"";"";"";"";"";"";""
"Corrosion Survey Database (COR•SUR) © 2002 NACE International";"";"";"";"";"";"";"";"";"";"";"";"";"";"";"";"";"";"";"";"";"";"";"";"";""

File: data/corrosion_data/TableData - 2024-11-08T201423.668.csv
sep=;
"Title: Corrosion Survey Database (COR•SUR)";"";"";"";"";"";"";"";"";"";"";"";"";"";"";"";"";"";"";"";"";"";"";"";"";""
"Table: Ammonium sulfite";"";"";"";"";"";"";"";"";"";"";"";"";"";"";"";"";"";"";"";"";"";"";"";"";""
"DOWNLOAD SHOWS ONLY THE DISPLAYED DATA, UP TO 50 ROWS";"";"";"";"";"";"";"";"";"";"";"";"";"";"";"";"";"";"";"";"";"";"";"";"";""
"No.";"material or substance name";"exposure medium";"exposure medium class";"conc. (%)";"temp. (°F)";"corrosion rate (mil/yr)";"test note";"reference";"";"";"";"";"";"";"";"";"";"";"";"";"";"";"";"";""
"1";"Alloy 20-25-4Mo (904L)";"ammonium sulfite";"salts";"<50";"0 – 212";"<2";"";"162,219,220";"";"";"";"";"";"";"";"";"";"";"";"";"";"";"";"";""
"2";"Alloy 20-25-4Mo (904L)";"ammonium sulfite";"salts";"5 – 50";"225 – 325";"<20";"";"162,219,220";"";"";"";"";"";"";"";"";"";"";"";"";"";"";"";"";""
"3";"Alloy 20-25-6Mo (254SMO/ 6XN)";"ammonium sulfite";"salts";"<50";"0 – 212";"<2";"";"162";"";"";"";"";"";"";"";"";"";"";"";"";"";"";"";"";""
"4";"Alloy 20-38-3-3Cu (20Cb3/ 825)";"ammonium sulfite";"salts";"<50";"0 – 212";"<2";"";"162,219,220";"";"";"";"";"";"";"";"";"";"";"";"";"";"";"";"";""
"5";"Alloy 20-38-3-3Cu (20Cb3/ 825)";"ammonium sulfite";"salts";"5 – 50";"225 – 325";"<20";"";"162,219,220";"";"";"";"";"";"";"";"";"";"";"";"";"";"";"";"";""
"6";"Alloy 30-44-5-3W (G-30)";"ammonium sulfite";"salts";"<50";"0 – 212";"<2";"";"162,219,220";"";"";"";"";"";"";"";"";"";"";"";"";"";"";"";"";""
"7";"Alloy 30-44-5-3W (G-30)";"ammonium sulfite";"salts";"5 – 50";"225 – 325";"<20";"";"162,219,220";"";"";"";"";"";"";"";"";"";"";"";"";"";"";"";"";""
"8";"Aluminum Alloy (3003/ 5154)";"ammonium sulfite";"salts";"5 – 45";"25 – 75";"20 – 50";"";"219";"";"";"";"";"";"";"";"";"";"";"";"";"";"";"";"";""
"9";"Austenitic Cr-Ni-Mo Stainless Steel (17-12-3; 316L/ 317L)";"ammonium sulfite";"salts";"1 – 50";"0 – 212";"<2";"";"219,220";"";"";"";"";"";"";"";"";"";"";"";"";"";"";"";"";""
"10";"Austenitic Cr-Ni-Mo Stainless Steel (17-12-3; 316L/ 317L)";"ammonium sulfite";"salts";"5 – 50";"215 – 325";"<20";"";"219,220";"";"";"";"";"";"";"";"";"";"";"";"";"";"";"";"";""
"11";"Brass (>15Zn)";"ammonium sulfite";"salts";"5 – 50";"25 – 75";">50";"";"219,220";"";"";"";"";"";"";"";"";"";"";"";"";"";"";"";"";""
"12";"Cast Iron, Gray/ Ductile";"ammonium sulfite";"salts";"5 – 50";"25 – 75";">50";"";"219";"";"";"";"";"";"";"";"";"";"";"";"";"";"";"";"";""
"13";"Copper/ Bronze/ Low Brass";"ammonium sulfite";"salts";"5 – 50";"25 – 75";">50";"";"219,220";"";"";"";"";"";"";"";"";"";"";"";"";"";"";"";"";""
"14";"Copper-Nickel";"ammonium sulfite";"salts";"5 – 50";"25 – 75";">50";"";"219,220";"";"";"";"";"";"";"";"";"";"";"";"";"";"";"";"";""
"15";"Cr Stainless Steel (12Cr)";"ammonium sulfite";"salts";"5 – 50";"25 – 75";">50";"";"219";"";"";"";"";"";"";"";"";"";"";"";"";"";"";"";"";""
"16";"Duplex Stainless Steel (25-6-3)";"ammonium sulfite";"salts";"<50";"0 – 212";"<2";"";"162";"";"";"";"";"";"";"";"";"";"";"";"";"";"";"";"";""
"17";"Gold/ Platinum";"ammonium sulfite";"salts";"5 – 50";"25 – 225";"<2";"";"219,220";"";"";"";"";"";"";"";"";"";"";"";"";"";"";"";"";""
"18";"Lead";"ammonium sulfite";"salts";"5 – 45";"25 – 225";"<20";"";"219";"";"";"";"";"";"";"";"";"";"";"";"";"";"";"";"";""
"19";"Mo Superalloy (Ni-Cr-Fe-9Mo; 625/ 725)";"ammonium sulfite";"salts";"5 – 50";"175 – 225";"<2";"";"219,220";"";"";"";"";"";"";"";"";"";"";"";"";"";"";"";"";""
"20";"Mo Superalloy (Ni-16Cr-16Mo; C276)";"ammonium sulfite";"salts";"5 – 50";"175 – 225";"<2";"";"219,220";"";"";"";"";"";"";"";"";"";"";"";"";"";"";"";"";""
"21";"Mo Superalloy (Ni-20Cr-16Mo-4W; 686)";"ammonium sulfite";"salts";"5 – 50";"175 – 225";"<2";"";"219,220";"";"";"";"";"";"";"";"";"";"";"";"";"";"";"";"";""
"22";"Mo Superalloy (Ni-22Cr-16Mo; C22/ 59)";"ammonium sulfite";"salts";"5 – 50";"175 – 225";"<2";"";"219,220";"";"";"";"";"";"";"";"";"";"";"";"";"";"";"";"";""
"23";"Mo Superalloy (Ni-23Cr-16Mo-1Cu; C20000)";"ammonium sulfite";"salts";"5 – 50";"175 – 225";"<2";"";"219,220";"";"";"";"";"";"";"";"";"";"";"";"";"";"";"";"";""
"24";"Nickel (200)";"ammonium sulfite";"salts";"5 – 50";"25 – 75";">50";"";"219";"";"";"";"";"";"";"";"";"";"";"";"";"";"";"";"";""
"25";"Nickel Cast Iron (15-35Ni)";"ammonium sulfite";"salts";"5 – 50";"25 – 75";">50";"";"219";"";"";"";"";"";"";"";"";"";"";"";"";"";"";"";"";""
"26";"Nickel-Copper (400)";"ammonium sulfite";"salts";"5 – 50";"25 – 75";">50";"";"219";"";"";"";"";"";"";"";"";"";"";"";"";"";"";"";"";""
"27";"Ni-Cr-Fe Alloy (600/ 690)";"ammonium sulfite";"salts";"5 – 50";"25 – 75";">50";"";"219";"";"";"";"";"";"";"";"";"";"";"";"";"";"";"";"";""
"28";"Ni-Mo Alloy (Ni-30Mo; B-2)";"ammonium sulfite";"salts";"5 – 35";"25 – 225";"<20";"";"219";"";"";"";"";"";"";"";"";"";"";"";"";"";"";"";"";""
"29";"Silicon Cast Iron (14Si)";"ammonium sulfite";"salts";"5 – 50";"52 – 237";"<20";"plus bisulfide";"218";"";"";"";"";"";"";"";"";"";"";"";"";"";"";"";"";""
"30";"Silver";"ammonium sulfite";"salts";"5 – 15";"25 – 75";">50";"";"219";"";"";"";"";"";"";"";"";"";"";"";"";"";"";"";"";""
"31";"Silver";"ammonium sulfite";"salts";"25 – 35";"25 – 75";">50";"";"219";"";"";"";"";"";"";"";"";"";"";"";"";"";"";"";"";""
"32";"Steels, Carbon/ Low Alloy";"ammonium sulfite";"salts";"5 – 50";"25 – 75";">50";"";"219";"";"";"";"";"";"";"";"";"";"";"";"";"";"";"";"";""
"33";"Tantalum";"ammonium sulfite";"salts";"5 – 50";"25 – 225";"<2";"";"219,220";"";"";"";"";"";"";"";"";"";"";"";"";"";"";"";"";""
"";"";"";"";"";"";"";"";"";"";"";"";"";"";"";"";"";"";"";"";"";"";"";"";"";""
"";"";"";"";"";"";"";"";"";"";"";"";"";"";"";"";"";"";"";"";"";"";"";"";"";""
"Corrosion Survey Database (COR•SUR) © 2002 NACE International";"";"";"";"";"";"";"";"";"";"";"";"";"";"";"";"";"";"";"";"";"";"";"";"";""

File: data/corrosion_data/TableData - 2024-11-08T201428.557.csv
sep=;
"Title: Corrosion Survey Database (COR•SUR)";"";"";"";"";"";"";"";"";"";"";"";"";"";"";"";"";"";"";"";"";"";"";"";"";""
"Table: Calcium bisulfite";"";"";"";"";"";"";"";"";"";"";"";"";"";"";"";"";"";"";"";"";"";"";"";"";""
"DOWNLOAD SHOWS ONLY THE DISPLAYED DATA, UP TO 50 ROWS";"";"";"";"";"";"";"";"";"";"";"";"";"";"";"";"";"";"";"";"";"";"";"";"";""
"No.";"material or substance name";"exposure medium";"exposure medium class";"conc. (%)";"temp. (°F)";"corrosion rate (mil/yr)";"reference";"";"";"";"";"";"";"";"";"";"";"";"";"";"";"";"";"";""
"1";"Alloy 20-25-4Mo (904L)";"calcium bisulfite";"salts";"5 – 95";"25 – 275";"<2";"166,219,220";"";"";"";"";"";"";"";"";"";"";"";"";"";"";"";"";"";""
"2";"Alloy 20-25-6Mo (254SMO/ 6XN)";"calcium bisulfite";"salts";"10";"0 – 212";"<2";"166";"";"";"";"";"";"";"";"";"";"";"";"";"";"";"";"";"";""
"3";"Alloy 20-38-3-3Cu (20Cb3/ 825)";"calcium bisulfite";"salts";"10";"0 – 212";"<2";"166";"";"";"";"";"";"";"";"";"";"";"";"";"";"";"";"";"";""
"4";"Alloy 30-44-5-3W (G-30)";"calcium bisulfite";"salts";"10";"0 – 212";"<2";"166";"";"";"";"";"";"";"";"";"";"";"";"";"";"";"";"";"";""
"5";"Aluminum Alloy (3003/ 5154)";"calcium bisulfite";"salts";"5 – 95";"25 – 75";">50";"219";"";"";"";"";"";"";"";"";"";"";"";"";"";"";"";"";"";""
"6";"Austenitic Cr-Ni Stainless Steel (18-8; 304/ 304L/ 347)";"calcium bisulfite";"salts";"10";"68";"<2";"219";"";"";"";"";"";"";"";"";"";"";"";"";"";"";"";"";"";""
"7";"Austenitic Cr-Ni Stainless Steel (18-8; 304/ 304L/ 347)";"calcium bisulfite";"salts";"10";"212";"20 – 50";"219";"";"";"";"";"";"";"";"";"";"";"";"";"";"";"";"";"";""
"8";"Austenitic Cr-Ni-Mo Stainless Steel (17-12-3; 316L/ 317L)";"calcium bisulfite";"salts";"5 – 95";"25 – 275";"<2";"219,220";"";"";"";"";"";"";"";"";"";"";"";"";"";"";"";"";"";""
"9";"Cast Iron, Gray/ Ductile";"calcium bisulfite";"salts";"5 – 15";"25 – 75";">50";"219,220";"";"";"";"";"";"";"";"";"";"";"";"";"";"";"";"";"";""
"10";"Copper/ Bronze/ Low Brass";"calcium bisulfite";"salts";"5 – 15";"125 – 175";">50";"219";"";"";"";"";"";"";"";"";"";"";"";"";"";"";"";"";"";""
"11";"Copper/ Bronze/ Low Brass";"calcium bisulfite";"salts";"5 – 85";"25 – 75";"20 – 50";"219";"";"";"";"";"";"";"";"";"";"";"";"";"";"";"";"";"";""
"12";"Cr Stainless Steel (12Cr)";"calcium bisulfite";"salts";"5 – 15";"25 – 75";">50";"219,220";"";"";"";"";"";"";"";"";"";"";"";"";"";"";"";"";"";""
"13";"Cr Stainless Steel (17Cr)";"calcium bisulfite";"salts";"5 – 15";"25 – 75";">50";"219,220";"";"";"";"";"";"";"";"";"";"";"";"";"";"";"";"";"";""
"14";"Duplex Stainless Steel (25-6-3)";"calcium bisulfite";"salts";"10";"0 – 212";"<2";"166";"";"";"";"";"";"";"";"";"";"";"";"";"";"";"";"";"";""
"15";"Gold/ Platinum";"calcium bisulfite";"salts";"5 – 15";"25 – 75";"<2";"219,220";"";"";"";"";"";"";"";"";"";"";"";"";"";"";"";"";"";""
"16";"Lead";"calcium bisulfite";"salts";"5 – 25";"25 – 75";"<20";"219,220";"";"";"";"";"";"";"";"";"";"";"";"";"";"";"";"";"";""
"17";"Lead";"calcium bisulfite";"salts";"85 – 95";"175 – 225";"<2";"219,220";"";"";"";"";"";"";"";"";"";"";"";"";"";"";"";"";"";""
"18";"Mo Superalloy (Ni-Cr-Fe-9Mo; 625/ 725)";"calcium bisulfite";"salts";"65 – 75";"275 – 325";"<2";"219";"";"";"";"";"";"";"";"";"";"";"";"";"";"";"";"";"";""
"19";"Mo Superalloy (Ni-16Cr-16Mo; C276)";"calcium bisulfite";"salts";"65 – 75";"275 – 325";"<2";"219";"";"";"";"";"";"";"";"";"";"";"";"";"";"";"";"";"";""
"20";"Mo Superalloy (Ni-20Cr-16Mo-4W; 686)";"calcium bisulfite";"salts";"65 – 75";"275 – 325";"<2";"219";"";"";"";"";"";"";"";"";"";"";"";"";"";"";"";"";"";""
"21";"Mo Superalloy (Ni-22Cr-16Mo; C22/ 59)";"calcium bisulfite";"salts";"65 – 75";"275 – 325";"<2";"219";"";"";"";"";"";"";"";"";"";"";"";"";"";"";"";"";"";""
"22";"Mo Superalloy (Ni-23Cr-16Mo-1Cu; C20000)";"calcium bisulfite";"salts";"65 – 75";"275 – 325";"<2";"219";"";"";"";"";"";"";"";"";"";"";"";"";"";"";"";"";"";""
"23";"Nickel (200)";"calcium bisulfite";"salts";"5 – 15";"25 – 75";">50";"219,220";"";"";"";"";"";"";"";"";"";"";"";"";"";"";"";"";"";""
"24";"Nickel Cast Iron (15-35Ni)";"calcium bisulfite";"salts";"5 – 15";"25 – 75";">50";"219";"";"";"";"";"";"";"";"";"";"";"";"";"";"";"";"";"";""
"25";"Nickel-Copper (400)";"calcium bisulfite";"salts";"5 – 15";"25 – 75";">50";"219,220";"";"";"";"";"";"";"";"";"";"";"";"";"";"";"";"";"";""
"26";"Ni-Cr-Fe Alloy (600/ 690)";"calcium bisulfite";"salts";"5 – 15";"25 – 75";">50";"219,220";"";"";"";"";"";"";"";"";"";"";"";"";"";"";"";"";"";""
"27";"Ni-Mo Alloy (Ni-30Mo; B-2)";"calcium bisulfite";"salts";"65 – 75";"275 – 325";"<2";"219,220";"";"";"";"";"";"";"";"";"";"";"";"";"";"";"";"";"";""
"28";"Silicon Cast Iron (14Si)";"calcium bisulfite";"salts";"5 – 15";"52 – 102";">50";"218";"";"";"";"";"";"";"";"";"";"";"";"";"";"";"";"";"";""
"29";"Silicon Cast Iron (14Si)";"calcium bisulfite";"salts";"5 – 95";"277 – 327";">50";"218";"";"";"";"";"";"";"";"";"";"";"";"";"";"";"";"";"";""
"30";"Silver";"calcium bisulfite";"salts";"85 – 95";"275 – 325";"<2";"219,220";"";"";"";"";"";"";"";"";"";"";"";"";"";"";"";"";"";""
"31";"Steels, Carbon/ Low Alloy";"calcium bisulfite";"salts";"5 – 15";"25 – 75";">50";"219,220";"";"";"";"";"";"";"";"";"";"";"";"";"";"";"";"";"";""
"32";"Tantalum";"calcium bisulfite";"salts";"5 – 15";"25 – 75";"<2";"219,220";"";"";"";"";"";"";"";"";"";"";"";"";"";"";"";"";"";""
"";"";"";"";"";"";"";"";"";"";"";"";"";"";"";"";"";"";"";"";"";"";"";"";"";""
"";"";"";"";"";"";"";"";"";"";"";"";"";"";"";"";"";"";"";"";"";"";"";"";"";""
"Corrosion Survey Database (COR•SUR) © 2002 NACE International";"";"";"";"";"";"";"";"";"";"";"";"";"";"";"";"";"";"";"";"";"";"";"";"";""

File: data/corrosion_data/TableData - 2024-11-08T201432.847.csv
sep=;
"Title: Corrosion Survey Database (COR•SUR)";"";"";"";"";"";"";"";"";"";"";"";"";"";"";"";"";"";"";"";"";"";"";"";"";""
"Table: Magnesium bisulfite";"";"";"";"";"";"";"";"";"";"";"";"";"";"";"";"";"";"";"";"";"";"";"";"";""
"DOWNLOAD SHOWS ONLY THE DISPLAYED DATA, UP TO 50 ROWS";"";"";"";"";"";"";"";"";"";"";"";"";"";"";"";"";"";"";"";"";"";"";"";"";""
"No.";"material or substance name";"exposure medium";"exposure medium class";"conc. (%)";"temp. (°F)";"corrosion rate (mil/yr)";"reference";"";"";"";"";"";"";"";"";"";"";"";"";"";"";"";"";"";""
"1";"Alloy 20-25-4Mo (904L)";"magnesium bisulfite";"salts";"10";"221";"<2";"184";"";"";"";"";"";"";"";"";"";"";"";"";"";"";"";"";"";""
"2";"Alloy 20-25-6Mo (254SMO/ 6XN)";"magnesium bisulfite";"salts";"10";"221";"<2";"184";"";"";"";"";"";"";"";"";"";"";"";"";"";"";"";"";"";""
"3";"Alloy 20-38-3-3Cu (20Cb3/ 825)";"magnesium bisulfite";"salts";"5 – 15";"52 – 237";"<2";"184,218";"";"";"";"";"";"";"";"";"";"";"";"";"";"";"";"";"";""
"4";"Alloy 30-44-5-3W (G-30)";"magnesium bisulfite";"salts";"5 – 15";"52 – 237";"<2";"184,218";"";"";"";"";"";"";"";"";"";"";"";"";"";"";"";"";"";""
"5";"Aluminum Alloy (3003/ 5154)";"magnesium bisulfite";"salts";"5 – 15";"52 – 102";"<20";"218,220";"";"";"";"";"";"";"";"";"";"";"";"";"";"";"";"";"";""
"6";"Aluminum Alloy (3003/ 5154)";"magnesium bisulfite";"salts";"5 – 15";"187 – 237";"20 – 50";"218,220";"";"";"";"";"";"";"";"";"";"";"";"";"";"";"";"";"";""
"7";"Austenitic Cr-Ni Stainless Steel (18-8; 304/ 304L/ 347)";"magnesium bisulfite";"salts";"5 – 15";"52 – 210";"<2";"218";"";"";"";"";"";"";"";"";"";"";"";"";"";"";"";"";"";""
"8";"Austenitic Cr-Ni Stainless Steel (18-8; 304/ 304L/ 347)";"magnesium bisulfite";"salts";"10";"212";"20 – 50";"218";"";"";"";"";"";"";"";"";"";"";"";"";"";"";"";"";"";""
"9";"Austenitic Cr-Ni-Mo Stainless Steel (17-12-3; 316L/ 317L)";"magnesium bisulfite";"salts";"5 – 15";"52 – 237";"<2";"218";"";"";"";"";"";"";"";"";"";"";"";"";"";"";"";"";"";""
"10";"Brass (>15Zn)";"magnesium bisulfite";"salts";"5 – 15";"52 – 102";"<20";"218";"";"";"";"";"";"";"";"";"";"";"";"";"";"";"";"";"";""
"11";"Brass (>15Zn)";"magnesium bisulfite";"salts";"5 – 15";"187 – 237";"<20";"218";"";"";"";"";"";"";"";"";"";"";"";"";"";"";"";"";"";""
"12";"Cast Iron, Gray/ Ductile";"magnesium bisulfite";"salts";"5 – 15";"52 – 102";"20 – 50";"218";"";"";"";"";"";"";"";"";"";"";"";"";"";"";"";"";"";""
"13";"Cast Iron, Gray/ Ductile";"magnesium bisulfite";"salts";"5 – 15";"187 – 237";">50";"218";"";"";"";"";"";"";"";"";"";"";"";"";"";"";"";"";"";""
"14";"Copper/ Bronze/ Low Brass";"magnesium bisulfite";"salts";"5 – 15";"52 – 102";"<20";"218";"";"";"";"";"";"";"";"";"";"";"";"";"";"";"";"";"";""
"15";"Copper/ Bronze/ Low Brass";"magnesium bisulfite";"salts";"5 – 15";"187 – 237";"20 – 50";"218";"";"";"";"";"";"";"";"";"";"";"";"";"";"";"";"";"";""
"16";"Duplex Stainless Steel (25-6-3)";"magnesium bisulfite";"salts";"10";"221";"<2";"184";"";"";"";"";"";"";"";"";"";"";"";"";"";"";"";"";"";""
"17";"Lead";"magnesium bisulfite";"salts";"5 – 15";"52 – 237";"<20";"218";"";"";"";"";"";"";"";"";"";"";"";"";"";"";"";"";"";""
"18";"Mo Superalloy (Ni-Cr-Fe-9Mo; 625/ 725)";"magnesium bisulfite";"salts";"5 – 15";"52 – 237";"<2";"218";"";"";"";"";"";"";"";"";"";"";"";"";"";"";"";"";"";""
"19";"Mo Superalloy (Ni-16Cr-16Mo; C276)";"magnesium bisulfite";"salts";"5 – 15";"52 – 237";"<2";"218";"";"";"";"";"";"";"";"";"";"";"";"";"";"";"";"";"";""
"20";"Mo Superalloy (Ni-20Cr-16Mo-4W; 686)";"magnesium bisulfite";"salts";"5 – 15";"52 – 237";"<2";"218";"";"";"";"";"";"";"";"";"";"";"";"";"";"";"";"";"";""
"21";"Mo Superalloy (Ni-22Cr-16Mo; C22/ 59)";"magnesium bisulfite";"salts";"5 – 15";"52 – 237";"<2";"218";"";"";"";"";"";"";"";"";"";"";"";"";"";"";"";"";"";""
"22";"Mo Superalloy (Ni-23Cr-16Mo-1Cu; C20000)";"magnesium bisulfite";"salts";"5 – 15";"52 – 237";"<2";"218";"";"";"";"";"";"";"";"";"";"";"";"";"";"";"";"";"";""
"23";"Nickel (200)";"magnesium bisulfite";"salts";"5 – 15";"52 – 102";"<20";"218,220";"";"";"";"";"";"";"";"";"";"";"";"";"";"";"";"";"";""
"24";"Nickel-Copper (400)";"magnesium bisulfite";"salts";"5 – 15";"52 – 102";"<20";"218,220";"";"";"";"";"";"";"";"";"";"";"";"";"";"";"";"";"";""
"25";"Ni-Cr-Fe Alloy (600/ 690)";"magnesium bisulfite";"salts";"5 – 15";"52 – 102";"<20";"218,220";"";"";"";"";"";"";"";"";"";"";"";"";"";"";"";"";"";""
"26";"Ni-Mo Alloy (Ni-30Mo; B-2)";"magnesium bisulfite";"salts";"5 – 15";"52 – 237";"<2";"218";"";"";"";"";"";"";"";"";"";"";"";"";"";"";"";"";"";""
"27";"Silicon Cast Iron (14Si)";"magnesium bisulfite";"salts";"5 – 15";"52 – 102";">50";"218";"";"";"";"";"";"";"";"";"";"";"";"";"";"";"";"";"";""
"28";"Steels, Carbon/ Low Alloy";"magnesium bisulfite";"salts";"5 – 15";"52 – 102";"20 – 50";"218";"";"";"";"";"";"";"";"";"";"";"";"";"";"";"";"";"";""
"29";"Titanium, Unalloyed";"magnesium bisulfite";"salts";"5 – 15";"52 – 237";"<2";"184,218";"";"";"";"";"";"";"";"";"";"";"";"";"";"";"";"";"";""
"30";"Zirconium";"magnesium bisulfite";"salts";"5 – 15";"52 – 237";"<2";"218";"";"";"";"";"";"";"";"";"";"";"";"";"";"";"";"";"";""
"";"";"";"";"";"";"";"";"";"";"";"";"";"";"";"";"";"";"";"";"";"";"";"";"";""
"";"";"";"";"";"";"";"";"";"";"";"";"";"";"";"";"";"";"";"";"";"";"";"";"";""
"Corrosion Survey Database (COR•SUR) © 2002 NACE International";"";"";"";"";"";"";"";"";"";"";"";"";"";"";"";"";"";"";"";"";"";"";"";"";""

File: data/corrosion_data/TableData - 2024-11-08T201437.180.csv
sep=;
"Title: Corrosion Survey Database (COR•SUR)";"";"";"";"";"";"";"";"";"";"";"";"";"";"";"";"";"";"";"";"";"";"";"";"";""
"Table: Magnesium sulfite";"";"";"";"";"";"";"";"";"";"";"";"";"";"";"";"";"";"";"";"";"";"";"";"";""
"DOWNLOAD SHOWS ONLY THE DISPLAYED DATA, UP TO 50 ROWS";"";"";"";"";"";"";"";"";"";"";"";"";"";"";"";"";"";"";"";"";"";"";"";"";""
"No.";"material or substance name";"exposure medium";"exposure medium class";"conc. (%)";"temp. (°F)";"corrosion rate (mil/yr)";"reference";"";"";"";"";"";"";"";"";"";"";"";"";"";"";"";"";"";""
"1";"Alloy 20-38-3-3Cu (20Cb3/ 825)";"magnesium sulfite";"salts";"5 – 15";"52 – 237";"<20";"218";"";"";"";"";"";"";"";"";"";"";"";"";"";"";"";"";"";""
"2";"Alloy 30-44-5-3W (G-30)";"magnesium sulfite";"salts";"5 – 15";"52 – 237";"<20";"218";"";"";"";"";"";"";"";"";"";"";"";"";"";"";"";"";"";""
"3";"Aluminum Alloy (3003/ 5154)";"magnesium sulfite";"salts";"5 – 15";"52 – 237";"<20";"218";"";"";"";"";"";"";"";"";"";"";"";"";"";"";"";"";"";""
"4";"Austenitic Cr-Ni Stainless Steel (18-8; 304/ 304L/ 347)";"magnesium sulfite";"salts";"5 – 15";"52 – 237";"<20";"218";"";"";"";"";"";"";"";"";"";"";"";"";"";"";"";"";"";""
"5";"Austenitic Cr-Ni-Mo Stainless Steel (17-12-3; 316L/ 317L)";"magnesium sulfite";"salts";"5 – 15";"52 – 237";"<20";"218";"";"";"";"";"";"";"";"";"";"";"";"";"";"";"";"";"";""
"6";"Brass (>15Zn)";"magnesium sulfite";"salts";"5 – 15";"52 – 102";">50";"218,220";"";"";"";"";"";"";"";"";"";"";"";"";"";"";"";"";"";""
"7";"Cast Iron, Gray/ Ductile";"magnesium sulfite";"salts";"5 – 15";"52 – 102";">50";"218";"";"";"";"";"";"";"";"";"";"";"";"";"";"";"";"";"";""
"8";"Copper/ Bronze/ Low Brass";"magnesium sulfite";"salts";"5 – 15";"52 – 102";">50";"218,220";"";"";"";"";"";"";"";"";"";"";"";"";"";"";"";"";"";""
"9";"Lead";"magnesium sulfite";"salts";"5 – 15";"52 – 237";"<20";"218";"";"";"";"";"";"";"";"";"";"";"";"";"";"";"";"";"";""
"10";"Nickel (200)";"magnesium sulfite";"salts";"5 – 15";"52 – 102";">50";"218,220";"";"";"";"";"";"";"";"";"";"";"";"";"";"";"";"";"";""
"11";"Nickel Cast Iron (15-35Ni)";"magnesium sulfite";"salts";"5 – 15";"52 – 102";">50";"218";"";"";"";"";"";"";"";"";"";"";"";"";"";"";"";"";"";""
"12";"Nickel-Copper (400)";"magnesium sulfite";"salts";"5 – 15";"52 – 102";">50";"218,220";"";"";"";"";"";"";"";"";"";"";"";"";"";"";"";"";"";""
"13";"Ni-Cr-Fe Alloy (600/ 690)";"magnesium sulfite";"salts";"5 – 15";"52 – 102";">50";"218,220";"";"";"";"";"";"";"";"";"";"";"";"";"";"";"";"";"";""
"14";"Silicon Cast Iron (14Si)";"magnesium sulfite";"salts";"5 – 15";"52 – 102";">50";"218,220";"";"";"";"";"";"";"";"";"";"";"";"";"";"";"";"";"";""
"15";"Silver";"magnesium sulfite";"salts";"5 – 15";"52 – 237";"<2";"218";"";"";"";"";"";"";"";"";"";"";"";"";"";"";"";"";"";""
"16";"Steels, Carbon/ Low Alloy";"magnesium sulfite";"salts";"5 – 15";"52 – 102";">50";"218";"";"";"";"";"";"";"";"";"";"";"";"";"";"";"";"";"";""
"";"";"";"";"";"";"";"";"";"";"";"";"";"";"";"";"";"";"";"";"";"";"";"";"";""
"";"";"";"";"";"";"";"";"";"";"";"";"";"";"";"";"";"";"";"";"";"";"";"";"";""
"Corrosion Survey Database (COR•SUR) © 2002 NACE International";"";"";"";"";"";"";"";"";"";"";"";"";"";"";"";"";"";"";"";"";"";"";"";"";""

File: data/corrosion_data/TableData - 2024-11-08T201527.250.csv
sep=;
"Title: Corrosion Survey Database (COR•SUR)";"";"";"";"";"";"";"";"";"";"";"";"";"";"";"";"";"";"";"";"";"";"";"";"";""
"Table: Potassium bisulfite";"";"";"";"";"";"";"";"";"";"";"";"";"";"";"";"";"";"";"";"";"";"";"";"";""
"DOWNLOAD SHOWS ONLY THE DISPLAYED DATA, UP TO 50 ROWS";"";"";"";"";"";"";"";"";"";"";"";"";"";"";"";"";"";"";"";"";"";"";"";"";""
"No.";"material or substance name";"exposure medium";"exposure medium synonym";"exposure medium CAS RN";"exposure medium formula";"exposure medium class";"conc. (%)";"temp. (°F)";"corrosion rate (mil/yr)";"reference";"";"";"";"";"";"";"";"";"";"";"";"";"";"";""
"1";"Alloy 20-25-4Mo (904L)";"potassium bisulfite";"potassium hydrogen sulfite";"7773-03-07";"HKO3S";"salts";"5 – 15";"25 – 225";"<2";"189,219";"";"";"";"";"";"";"";"";"";"";"";"";"";"";""
"2";"Alloy 20-25-6Mo (254SMO/ 6XN)";"potassium bisulfite";"potassium hydrogen sulfite";"7773-03-07";"HKO3S";"salts";"10";"68";"<2";"189";"";"";"";"";"";"";"";"";"";"";"";"";"";"";""
"3";"Alloy 20-38-3-3Cu (20Cb3/ 825)";"potassium bisulfite";"potassium hydrogen sulfite";"7773-03-07";"HKO3S";"salts";"5 – 15";"70 – 225";"<20";"189,219";"";"";"";"";"";"";"";"";"";"";"";"";"";"";""
"4";"Alloy 20-38-3-3Cu (20Cb3/ 825)";"potassium bisulfite";"potassium hydrogen sulfite";"7773-03-07";"HKO3S";"salts";"10";"68";"<2";"189,219";"";"";"";"";"";"";"";"";"";"";"";"";"";"";""
"5";"Alloy 30-44-5-3W (G-30)";"potassium bisulfite";"potassium hydrogen sulfite";"7773-03-07";"HKO3S";"salts";"5 – 15";"70 – 225";"<20";"189,219";"";"";"";"";"";"";"";"";"";"";"";"";"";"";""
"6";"Alloy 30-44-5-3W (G-30)";"potassium bisulfite";"potassium hydrogen sulfite";"7773-03-07";"HKO3S";"salts";"10";"68";"<2";"189,219";"";"";"";"";"";"";"";"";"";"";"";"";"";"";""
"7";"Aluminum Alloy (3003/ 5154)";"potassium bisulfite";"potassium hydrogen sulfite";"7773-03-07";"HKO3S";"salts";"5 – 15";"25 – 75";"<20";"219";"";"";"";"";"";"";"";"";"";"";"";"";"";"";""
"8";"Aluminum Alloy (3003/ 5154)";"potassium bisulfite";"potassium hydrogen sulfite";"7773-03-07";"HKO3S";"salts";"5 – 15";"175 – 225";"20 – 50";"219";"";"";"";"";"";"";"";"";"";"";"";"";"";"";""
"9";"Austenitic Cr-Ni Stainless Steel (18-8; 304/ 304L/ 347)";"potassium bisulfite";"potassium hydrogen sulfite";"7773-03-07";"HKO3S";"salts";"5 – 15";"70 – 210";"<20";"219";"";"";"";"";"";"";"";"";"";"";"";"";"";"";""
"10";"Austenitic Cr-Ni Stainless Steel (18-8; 304/ 304L/ 347)";"potassium bisulfite";"potassium hydrogen sulfite";"7773-03-07";"HKO3S";"salts";"10";"68";"<2";"219";"";"";"";"";"";"";"";"";"";"";"";"";"";"";""
"11";"Austenitic Cr-Ni Stainless Steel (18-8; 304/ 304L/ 347)";"potassium bisulfite";"potassium hydrogen sulfite";"7773-03-07";"HKO3S";"salts";"10";"212";"20 – 50";"219";"";"";"";"";"";"";"";"";"";"";"";"";"";"";""
"12";"Austenitic Cr-Ni-Mo Stainless Steel (17-12-3; 316L/ 317L)";"potassium bisulfite";"potassium hydrogen sulfite";"7773-03-07";"HKO3S";"salts";"5 – 15";"68 – 212";"<2";"219";"";"";"";"";"";"";"";"";"";"";"";"";"";"";""
"13";"Brass (>15Zn)";"potassium bisulfite";"potassium hydrogen sulfite";"7773-03-07";"HKO3S";"salts";"5 – 15";"25 – 75";"<20";"219";"";"";"";"";"";"";"";"";"";"";"";"";"";"";""
"14";"Brass (>15Zn)";"potassium bisulfite";"potassium hydrogen sulfite";"7773-03-07";"HKO3S";"salts";"5 – 15";"175 – 225";"20 – 50";"219";"";"";"";"";"";"";"";"";"";"";"";"";"";"";""
"15";"Cast Iron, Gray/ Ductile";"potassium bisulfite";"potassium hydrogen sulfite";"7773-03-07";"HKO3S";"salts";"5 – 15";"25 – 75";">50";"219";"";"";"";"";"";"";"";"";"";"";"";"";"";"";""
"16";"Copper/ Bronze/ Low Brass";"potassium bisulfite";"potassium hydrogen sulfite";"7773-03-07";"HKO3S";"salts";"5 – 15";"25 – 225";"<20";"219";"";"";"";"";"";"";"";"";"";"";"";"";"";"";""
"17";"Duplex Stainless Steel (25-6-3)";"potassium bisulfite";"potassium hydrogen sulfite";"7773-03-07";"HKO3S";"salts";"10";"68";"<2";"189";"";"";"";"";"";"";"";"";"";"";"";"";"";"";""
"18";"Lead";"potassium bisulfite";"potassium hydrogen sulfite";"7773-03-07";"HKO3S";"salts";"5 – 25";"25 – 225";"<20";"219";"";"";"";"";"";"";"";"";"";"";"";"";"";"";""
"19";"Mo Superalloy (Ni-Cr-Fe-9Mo; 625/ 725)";"potassium bisulfite";"potassium hydrogen sulfite";"7773-03-07";"HKO3S";"salts";"5 – 15";"25 – 225";"<20";"219,220";"";"";"";"";"";"";"";"";"";"";"";"";"";"";""
"20";"Mo Superalloy (Ni-16Cr-16Mo; C276)";"potassium bisulfite";"potassium hydrogen sulfite";"7773-03-07";"HKO3S";"salts";"5 – 15";"25 – 225";"<20";"219,220";"";"";"";"";"";"";"";"";"";"";"";"";"";"";""
"21";"Mo Superalloy (Ni-20Cr-16Mo-4W; 686)";"potassium bisulfite";"potassium hydrogen sulfite";"7773-03-07";"HKO3S";"salts";"5 – 15";"25 – 225";"<20";"219,220";"";"";"";"";"";"";"";"";"";"";"";"";"";"";""
"22";"Mo Superalloy (Ni-22Cr-16Mo; C22/ 59)";"potassium bisulfite";"potassium hydrogen sulfite";"7773-03-07";"HKO3S";"salts";"5 – 15";"25 – 225";"<20";"219,220";"";"";"";"";"";"";"";"";"";"";"";"";"";"";""
"23";"Mo Superalloy (Ni-23Cr-16Mo-1Cu; C20000)";"potassium bisulfite";"potassium hydrogen sulfite";"7773-03-07";"HKO3S";"salts";"5 – 15";"25 – 225";"<20";"219,220";"";"";"";"";"";"";"";"";"";"";"";"";"";"";""
"24";"Nickel (200)";"potassium bisulfite";"potassium hydrogen sulfite";"7773-03-07";"HKO3S";"salts";"5 – 15";"25 – 75";">50";"219";"";"";"";"";"";"";"";"";"";"";"";"";"";"";""
"25";"Nickel Cast Iron (15-35Ni)";"potassium bisulfite";"potassium hydrogen sulfite";"7773-03-07";"HKO3S";"salts";"5 – 15";"25 – 75";">50";"219";"";"";"";"";"";"";"";"";"";"";"";"";"";"";""
"26";"Nickel-Copper (400)";"potassium bisulfite";"potassium hydrogen sulfite";"7773-03-07";"HKO3S";"salts";"5 – 15";"25 – 75";">50";"219";"";"";"";"";"";"";"";"";"";"";"";"";"";"";""
"27";"Ni-Cr-Fe Alloy (600/ 690)";"potassium bisulfite";"potassium hydrogen sulfite";"7773-03-07";"HKO3S";"salts";"5 – 15";"25 – 75";">50";"219";"";"";"";"";"";"";"";"";"";"";"";"";"";"";""
"28";"Silicon Cast Iron (14Si)";"potassium bisulfite";"potassium hydrogen sulfite";"7773-03-07";"HKO3S";"salts";"5 – 15";"52 – 102";">50";"218,220";"";"";"";"";"";"";"";"";"";"";"";"";"";"";""
"29";"Steels, Carbon/ Low Alloy";"potassium bisulfite";"potassium hydrogen sulfite";"7773-03-07";"HKO3S";"salts";"5 – 15";"25 – 75";">50";"219";"";"";"";"";"";"";"";"";"";"";"";"";"";"";""
"30";"Steels, Carbon/ Low Alloy";"potassium bisulfite";"potassium hydrogen sulfite";"7773-03-07";"HKO3S";"salts";"25 – 35";"25 – 75";">50";"219";"";"";"";"";"";"";"";"";"";"";"";"";"";"";""
"31";"Superferritic Stainless Steel (26-1)";"potassium bisulfite";"potassium hydrogen sulfite";"7773-03-07";"HKO3S";"salts";"5 – 15";"25 – 225";"<20";"219";"";"";"";"";"";"";"";"";"";"";"";"";"";"";""
"32";"Titanium, Unalloyed";"potassium bisulfite";"potassium hydrogen sulfite";"7773-03-07";"HKO3S";"salts";"10";"68 – 221";"<2";"189";"";"";"";"";"";"";"";"";"";"";"";"";"";"";""
"";"";"";"";"";"";"";"";"";"";"";"";"";"";"";"";"";"";"";"";"";"";"";"";"";""
"";"";"";"";"";"";"";"";"";"";"";"";"";"";"";"";"";"";"";"";"";"";"";"";"";""
"Corrosion Survey Database (COR•SUR) © 2002 NACE International";"";"";"";"";"";"";"";"";"";"";"";"";"";"";"";"";"";"";"";"";"";"";"";"";""

File: data/corrosion_data/TableData - 2024-11-08T201535.434.csv
sep=;
"Title: Corrosion Survey Database (COR•SUR)";"";"";"";"";"";"";"";"";"";"";"";"";"";"";"";"";"";"";"";"";"";"";"";"";""
"Table: Potassium sulfite";"";"";"";"";"";"";"";"";"";"";"";"";"";"";"";"";"";"";"";"";"";"";"";"";""
"DOWNLOAD SHOWS ONLY THE DISPLAYED DATA, UP TO 50 ROWS";"";"";"";"";"";"";"";"";"";"";"";"";"";"";"";"";"";"";"";"";"";"";"";"";""
"No.";"material or substance name";"exposure medium";"exposure medium class";"conc. (%)";"temp. (°F)";"corrosion rate (mil/yr)";"reference";"";"";"";"";"";"";"";"";"";"";"";"";"";"";"";"";"";""
"1";"Alloy 20-25-4Mo (904L)";"potassium sulfite";"salts";"5 – 55";"25 – 225";"<2";"219,220";"";"";"";"";"";"";"";"";"";"";"";"";"";"";"";"";"";""
"2";"Alloy 20-38-3-3Cu (20Cb3/ 825)";"potassium sulfite";"salts";"5 – 55";"25 – 225";"<2";"219,220";"";"";"";"";"";"";"";"";"";"";"";"";"";"";"";"";"";""
"3";"Alloy 30-44-5-3W (G-30)";"potassium sulfite";"salts";"5 – 55";"25 – 225";"<2";"219,220";"";"";"";"";"";"";"";"";"";"";"";"";"";"";"";"";"";""
"4";"Aluminum Alloy (3003/ 5154)";"potassium sulfite";"salts";"5 – 15";"25 – 75";">50";"219,220";"";"";"";"";"";"";"";"";"";"";"";"";"";"";"";"";"";""
"5";"Austenitic Cr-Ni Stainless Steel (18-8; 304/ 304L/ 347)";"potassium sulfite";"salts";"5 – 55";"25 – 225";"<2";"219,220";"";"";"";"";"";"";"";"";"";"";"";"";"";"";"";"";"";""
"6";"Austenitic Cr-Ni-Mo Stainless Steel (17-12-3; 316L/ 317L)";"potassium sulfite";"salts";"5 – 55";"25 – 225";"<2";"219,220";"";"";"";"";"";"";"";"";"";"";"";"";"";"";"";"";"";""
"7";"Brass (>15Zn)";"potassium sulfite";"salts";"5 – 15";"25 – 75";">50";"219";"";"";"";"";"";"";"";"";"";"";"";"";"";"";"";"";"";""
"8";"Cast Iron, Gray/ Ductile";"potassium sulfite";"salts";"5 – 45";"25 – 75";">50";"219";"";"";"";"";"";"";"";"";"";"";"";"";"";"";"";"";"";""
"9";"Copper/ Bronze/ Low Brass";"potassium sulfite";"salts";"5 – 15";"25 – 75";"<20";"219";"";"";"";"";"";"";"";"";"";"";"";"";"";"";"";"";"";""
"10";"Cr Stainless Steel (12Cr)";"potassium sulfite";"salts";"5 – 45";"25 – 75";"<2";"219,220";"";"";"";"";"";"";"";"";"";"";"";"";"";"";"";"";"";""
"11";"Cr Stainless Steel (17Cr)";"potassium sulfite";"salts";"5 – 45";"25 – 75";"<2";"219,220";"";"";"";"";"";"";"";"";"";"";"";"";"";"";"";"";"";""
"12";"Lead";"potassium sulfite";"salts";"5 – 15";"25 – 225";"<20";"219";"";"";"";"";"";"";"";"";"";"";"";"";"";"";"";"";"";""
"13";"Mo Superalloy (Ni-Cr-Fe-9Mo; 625/ 725)";"potassium sulfite";"salts";"45 – 55";"25 – 275";"<2";"219";"";"";"";"";"";"";"";"";"";"";"";"";"";"";"";"";"";""
"14";"Mo Superalloy (Ni-Cr-Fe-9Mo; 625/ 725)";"potassium sulfite";"salts";"45 – 55";"275 – 325";"<20";"219";"";"";"";"";"";"";"";"";"";"";"";"";"";"";"";"";"";""
"15";"Mo Superalloy (Ni-16Cr-16Mo; C276)";"potassium sulfite";"salts";"45 – 55";"25 – 275";"<2";"219";"";"";"";"";"";"";"";"";"";"";"";"";"";"";"";"";"";""
"16";"Mo Superalloy (Ni-16Cr-16Mo; C276)";"potassium sulfite";"salts";"45 – 55";"275 – 325";"<20";"219";"";"";"";"";"";"";"";"";"";"";"";"";"";"";"";"";"";""
"17";"Mo Superalloy (Ni-20Cr-16Mo-4W; 686)";"potassium sulfite";"salts";"45 – 55";"25 – 275";"<2";"219";"";"";"";"";"";"";"";"";"";"";"";"";"";"";"";"";"";""
"18";"Mo Superalloy (Ni-20Cr-16Mo-4W; 686)";"potassium sulfite";"salts";"45 – 55";"275 – 325";"<20";"219";"";"";"";"";"";"";"";"";"";"";"";"";"";"";"";"";"";""
"19";"Mo Superalloy (Ni-22Cr-16Mo; C22/ 59)";"potassium sulfite";"salts";"45 – 55";"25 – 275";"<2";"219";"";"";"";"";"";"";"";"";"";"";"";"";"";"";"";"";"";""
"20";"Mo Superalloy (Ni-22Cr-16Mo; C22/ 59)";"potassium sulfite";"salts";"45 – 55";"275 – 325";"<20";"219";"";"";"";"";"";"";"";"";"";"";"";"";"";"";"";"";"";""
"21";"Mo Superalloy (Ni-23Cr-16Mo-1Cu; C20000)";"potassium sulfite";"salts";"45 – 55";"25 – 275";"<2";"219";"";"";"";"";"";"";"";"";"";"";"";"";"";"";"";"";"";""
"22";"Mo Superalloy (Ni-23Cr-16Mo-1Cu; C20000)";"potassium sulfite";"salts";"45 – 55";"275 – 325";"<20";"219";"";"";"";"";"";"";"";"";"";"";"";"";"";"";"";"";"";""
"23";"Nickel (200)";"potassium sulfite";"salts";"5 – 15";"25 – 75";">50";"219";"";"";"";"";"";"";"";"";"";"";"";"";"";"";"";"";"";""
"24";"Nickel Cast Iron (15-35Ni)";"potassium sulfite";"salts";"5 – 15";"25 – 75";">50";"219";"";"";"";"";"";"";"";"";"";"";"";"";"";"";"";"";"";""
"25";"Nickel-Copper (400)";"potassium sulfite";"salts";"5 – 15";"25 – 75";">50";"219";"";"";"";"";"";"";"";"";"";"";"";"";"";"";"";"";"";""
"26";"Ni-Cr-Fe Alloy (600/ 690)";"potassium sulfite";"salts";"5 – 55";"25 – 225";"<20";"219";"";"";"";"";"";"";"";"";"";"";"";"";"";"";"";"";"";""
"27";"Ni-Mo Alloy (Ni-30Mo; B-2)";"potassium sulfite";"salts";"5 – 55";"25 – 225";"<20";"219";"";"";"";"";"";"";"";"";"";"";"";"";"";"";"";"";"";""
"28";"Ni-Mo Alloy (Ni-30Mo; B-2)";"potassium sulfite";"salts";"45 – 55";"225 – 275";"<20";"219";"";"";"";"";"";"";"";"";"";"";"";"";"";"";"";"";"";""
"29";"Ni-Mo Alloy (Ni-30Mo; B-2)";"potassium sulfite";"salts";"45 – 55";"275 – 325";"20 – 50";"219";"";"";"";"";"";"";"";"";"";"";"";"";"";"";"";"";"";""
"30";"Silicon Cast Iron (14Si)";"potassium sulfite";"salts";"5 – 15";"52 – 102";">50";"218";"";"";"";"";"";"";"";"";"";"";"";"";"";"";"";"";"";""
"31";"Silver";"potassium sulfite";"salts";"5 – 95";"25 – 225";"<2";"219,220";"";"";"";"";"";"";"";"";"";"";"";"";"";"";"";"";"";""
"32";"Steels, Carbon/ Low Alloy";"potassium sulfite";"salts";"5 – 45";"25 – 75";">50";"219,220";"";"";"";"";"";"";"";"";"";"";"";"";"";"";"";"";"";""
"33";"Superferritic Stainless Steel (26-1)";"potassium sulfite";"salts";"5 – 55";"25 – 225";"<2";"219,220";"";"";"";"";"";"";"";"";"";"";"";"";"";"";"";"";"";""
"34";"Titanium, Unalloyed";"potassium sulfite";"salts";"5 – 95";"25 – 225";"<20";"219,220";"";"";"";"";"";"";"";"";"";"";"";"";"";"";"";"";"";""
"35";"Zirconium";"potassium sulfite";"salts";"5 – 95";"25 – 225";"<20";"219,220";"";"";"";"";"";"";"";"";"";"";"";"";"";"";"";"";"";""
"";"";"";"";"";"";"";"";"";"";"";"";"";"";"";"";"";"";"";"";"";"";"";"";"";""
"";"";"";"";"";"";"";"";"";"";"";"";"";"";"";"";"";"";"";"";"";"";"";"";"";""
"Corrosion Survey Database (COR•SUR) © 2002 NACE International";"";"";"";"";"";"";"";"";"";"";"";"";"";"";"";"";"";"";"";"";"";"";"";"";""
