Repository: Mahyar-rajabi94/TF_SDL

File: data/corrosion_data/TableData - 2024-11-08T201541.116.csv
sep=;
"Title: Corrosion Survey Database (COR•SUR)";"";"";"";"";"";"";"";"";"";"";"";"";"";"";"";"";"";"";"";"";"";"";"";"";""
"Table: Sodium bisulfite";"";"";"";"";"";"";"";"";"";"";"";"";"";"";"";"";"";"";"";"";"";"";"";"";""
"DOWNLOAD SHOWS ONLY THE DISPLAYED DATA, UP TO 50 ROWS";"";"";"";"";"";"";"";"";"";"";"";"";"";"";"";"";"";"";"";"";"";"";"";"";""
"No.";"material or substance name";"exposure medium";"exposure medium synonym";"exposure medium CAS RN";"exposure medium formula";"exposure medium class";"resistance note";"conc. (%)";"temp. (°F)";"corrosion rate (mil/yr)";"reference";"";"";"";"";"";"";"";"";"";"";"";"";"";""
"1";"Alloy 20-25-4Mo (904L)";"sodium bisulfite";"sodium hydrogen sulfite";"7631-90-5";"HNaO3S";"salts";"";"5 – 15";"25 – 225";"<2";"219";"";"";"";"";"";"";"";"";"";"";"";"";"";""
"2";"Alloy 20-38-3-3Cu (20Cb3/ 825)";"sodium bisulfite";"sodium hydrogen sulfite";"7631-90-5";"HNaO3S";"salts";"";"5 – 45";"25 – 225";"<20";"219";"";"";"";"";"";"";"";"";"";"";"";"";"";""
"3";"Alloy 30-44-5-3W (G-30)";"sodium bisulfite";"sodium hydrogen sulfite";"7631-90-5";"HNaO3S";"salts";"";"5 – 45";"25 – 225";"<20";"219";"";"";"";"";"";"";"";"";"";"";"";"";"";""
"4";"Aluminum Alloy (3003/ 5154)";"sodium bisulfite";"sodium hydrogen sulfite";"7631-90-5";"HNaO3S";"salts";"";"5 – 15";"25 – 175";"<20";"219";"";"";"";"";"";"";"";"";"";"";"";"";"";""
"5";"Aluminum Alloy (3003/ 5154)";"sodium bisulfite";"sodium hydrogen sulfite";"7631-90-5";"HNaO3S";"salts";"";"15 – 45";"25 – 175";"20 – 50";"219";"";"";"";"";"";"";"";"";"";"";"";"";"";""
"6";"Aluminum Alloy (3003/ 5154)";"sodium bisulfite";"sodium hydrogen sulfite";"7631-90-5";"HNaO3S";"salts";"";"25 – 45";"175 – 225";">50";"219";"";"";"";"";"";"";"";"";"";"";"";"";"";""
"7";"Aluminum Alloy (3003/ 5154)";"sodium bisulfite";"sodium hydrogen sulfite";"7631-90-5";"HNaO3S";"salts";"";"100";"25 – 75";"<20";"219";"";"";"";"";"";"";"";"";"";"";"";"";"";""
"8";"Austenitic Cr-Ni Stainless Steel (18-8; 304/ 304L/ 347)";"sodium bisulfite";"sodium hydrogen sulfite";"7631-90-5";"HNaO3S";"salts";"";"5 – 15";"25 – 75";"<2";"219";"";"";"";"";"";"";"";"";"";"";"";"";"";""
"9";"Austenitic Cr-Ni Stainless Steel (18-8; 304/ 304L/ 347)";"sodium bisulfite";"sodium hydrogen sulfite";"7631-90-5";"HNaO3S";"salts";"";"5 – 55";"75 – 225";"20 – 50";"219";"";"";"";"";"";"";"";"";"";"";"";"";"";""
"10";"Austenitic Cr-Ni Stainless Steel (18-8; 304/ 304L/ 347)";"sodium bisulfite";"sodium hydrogen sulfite";"7631-90-5";"HNaO3S";"salts";"";"5 – 55";"225 – 275";">50";"219";"";"";"";"";"";"";"";"";"";"";"";"";"";""
"11";"Austenitic Cr-Ni Stainless Steel (18-8; 304/ 304L/ 347)";"sodium bisulfite";"sodium hydrogen sulfite";"7631-90-5";"HNaO3S";"salts";"";"15 – 55";"25 – 75";"<20";"219";"";"";"";"";"";"";"";"";"";"";"";"";"";""
"12";"Austenitic Cr-Ni-Mo Stainless Steel (17-12-3; 316L/ 317L)";"sodium bisulfite";"sodium hydrogen sulfite";"7631-90-5";"HNaO3S";"salts";"";"5 – 55";"25 – 75";"<2";"219";"";"";"";"";"";"";"";"";"";"";"";"";"";""
"13";"Austenitic Cr-Ni-Mo Stainless Steel (17-12-3; 316L/ 317L)";"sodium bisulfite";"sodium hydrogen sulfite";"7631-90-5";"HNaO3S";"salts";"";"5 – 55";"75 – 225";"20 – 50";"219";"";"";"";"";"";"";"";"";"";"";"";"";"";""
"14";"Brass (>15Zn)";"sodium bisulfite";"sodium hydrogen sulfite";"7631-90-5";"HNaO3S";"salts";"";"5 – 45";"25 – 175";"<20";"219";"";"";"";"";"";"";"";"";"";"";"";"";"";""
"15";"Brass (>15Zn)";"sodium bisulfite";"sodium hydrogen sulfite";"7631-90-5";"HNaO3S";"salts";"";"5 – 45";"175 – 225";">50";"219";"";"";"";"";"";"";"";"";"";"";"";"";"";""
"16";"Brass (>15Zn)";"sodium bisulfite";"sodium hydrogen sulfite";"7631-90-5";"HNaO3S";"salts";"";"100";"25 – 75";"<20";"219";"";"";"";"";"";"";"";"";"";"";"";"";"";""
"17";"Cast Iron, Gray/ Ductile";"sodium bisulfite";"sodium hydrogen sulfite";"7631-90-5";"HNaO3S";"salts";"";">5";"175 – 225";">50";"219";"";"";"";"";"";"";"";"";"";"";"";"";"";""
"18";"Cast Iron, Gray/ Ductile";"sodium bisulfite";"sodium hydrogen sulfite";"7631-90-5";"HNaO3S";"salts";"";"15 – 25";"25 – 75";"<20";"219";"";"";"";"";"";"";"";"";"";"";"";"";"";""
"19";"Cast Iron, Gray/ Ductile";"sodium bisulfite";"sodium hydrogen sulfite";"7631-90-5";"HNaO3S";"salts";"";"25 – 35";"25 – 75";">50";"219";"";"";"";"";"";"";"";"";"";"";"";"";"";""
"20";"Copper/ Bronze/ Low Brass";"sodium bisulfite";"sodium hydrogen sulfite";"7631-90-5";"HNaO3S";"salts";"";"5 – 15";"25 – 125";"<20";"219";"";"";"";"";"";"";"";"";"";"";"";"";"";""
"21";"Copper/ Bronze/ Low Brass";"sodium bisulfite";"sodium hydrogen sulfite";"7631-90-5";"HNaO3S";"salts";"";"5 – 45";"25 – 75";"<20";"219";"";"";"";"";"";"";"";"";"";"";"";"";"";""
"22";"Copper/ Bronze/ Low Brass";"sodium bisulfite";"sodium hydrogen sulfite";"7631-90-5";"HNaO3S";"salts";"";"5 – 45";"175 – 225";">50";"219";"";"";"";"";"";"";"";"";"";"";"";"";"";""
"23";"Copper/ Bronze/ Low Brass";"sodium bisulfite";"sodium hydrogen sulfite";"7631-90-5";"HNaO3S";"salts";"";"100";"25 – 75";"<20";"219";"";"";"";"";"";"";"";"";"";"";"";"";"";""
"24";"Copper-Nickel";"sodium bisulfite";"sodium hydrogen sulfite";"7631-90-5";"HNaO3S";"salts";"";"5 – 45";"25 – 225";"<20";"219";"";"";"";"";"";"";"";"";"";"";"";"";"";""
"25";"Cr Stainless Steel (12Cr)";"sodium bisulfite";"sodium hydrogen sulfite";"7631-90-5";"HNaO3S";"salts";"";"5 – 15";"175 – 225";">50";"219";"";"";"";"";"";"";"";"";"";"";"";"";"";""
"26";"Cr Stainless Steel (12Cr)";"sodium bisulfite";"sodium hydrogen sulfite";"7631-90-5";"HNaO3S";"salts";"";"5 – 45";"25 – 75";"<20";"219";"";"";"";"";"";"";"";"";"";"";"";"";"";""
"27";"Cr Stainless Steel (12Cr)";"sodium bisulfite";"sodium hydrogen sulfite";"7631-90-5";"HNaO3S";"salts";"";"35 – 45";"175 – 225";">50";"219";"";"";"";"";"";"";"";"";"";"";"";"";"";""
"28";"Cr Stainless Steel (17Cr)";"sodium bisulfite";"sodium hydrogen sulfite";"7631-90-5";"HNaO3S";"salts";"";"5 – 15";"175 – 225";">50";"219";"";"";"";"";"";"";"";"";"";"";"";"";"";""
"29";"Cr Stainless Steel (17Cr)";"sodium bisulfite";"sodium hydrogen sulfite";"7631-90-5";"HNaO3S";"salts";"";"5 – 45";"25 – 75";"<2";"219";"";"";"";"";"";"";"";"";"";"";"";"";"";""
"30";"Cr Stainless Steel (17Cr)";"sodium bisulfite";"sodium hydrogen sulfite";"7631-90-5";"HNaO3S";"salts";"";"35 – 45";"175 – 225";">50";"219";"";"";"";"";"";"";"";"";"";"";"";"";"";""
"31";"Gold/ Platinum";"sodium bisulfite";"sodium hydrogen sulfite";"7631-90-5";"HNaO3S";"salts";"";"5 – 45";"25 – 225";"<2";"219";"";"";"";"";"";"";"";"";"";"";"";"";"";""
"32";"Gold/ Platinum";"sodium bisulfite";"sodium hydrogen sulfite";"7631-90-5";"HNaO3S";"salts";"";"100";"25 – 75";"<2";"219";"";"";"";"";"";"";"";"";"";"";"";"";"";""
"33";"Lead";"sodium bisulfite";"sodium hydrogen sulfite";"7631-90-5";"HNaO3S";"salts";"";"5 – 45";"25 – 225";"<20";"219";"";"";"";"";"";"";"";"";"";"";"";"";"";""
"34";"Mo Superalloy (Ni-Cr-Fe-9Mo; 625/ 725)";"sodium bisulfite";"sodium hydrogen sulfite";"7631-90-5";"HNaO3S";"salts";"";"5 – 45";"25 – 225";"<20";"219";"";"";"";"";"";"";"";"";"";"";"";"";"";""
"35";"Mo Superalloy (Ni-Cr-Fe-9Mo; 625/ 725)";"sodium bisulfite";"sodium hydrogen sulfite";"7631-90-5";"HNaO3S";"salts";"";"100";"25 – 225";"<20";"219";"";"";"";"";"";"";"";"";"";"";"";"";"";""
"36";"Mo Superalloy (Ni-16Cr-16Mo; C276)";"sodium bisulfite";"sodium hydrogen sulfite";"7631-90-5";"HNaO3S";"salts";"";"5 – 45";"25 – 225";"<20";"219";"";"";"";"";"";"";"";"";"";"";"";"";"";""
"37";"Mo Superalloy (Ni-16Cr-16Mo; C276)";"sodium bisulfite";"sodium hydrogen sulfite";"7631-90-5";"HNaO3S";"salts";"";"100";"25 – 225";"<20";"219";"";"";"";"";"";"";"";"";"";"";"";"";"";""
"38";"Mo Superalloy (Ni-20Cr-16Mo-4W; 686)";"sodium bisulfite";"sodium hydrogen sulfite";"7631-90-5";"HNaO3S";"salts";"";"5 – 45";"25 – 225";"<20";"219";"";"";"";"";"";"";"";"";"";"";"";"";"";""
"39";"Mo Superalloy (Ni-20Cr-16Mo-4W; 686)";"sodium bisulfite";"sodium hydrogen sulfite";"7631-90-5";"HNaO3S";"salts";"";"100";"25 – 225";"<20";"219";"";"";"";"";"";"";"";"";"";"";"";"";"";""
"40";"Mo Superalloy (Ni-22Cr-16Mo; C22/ 59)";"sodium bisulfite";"sodium hydrogen sulfite";"7631-90-5";"HNaO3S";"salts";"";"5 – 45";"25 – 225";"<20";"219";"";"";"";"";"";"";"";"";"";"";"";"";"";""
"41";"Mo Superalloy (Ni-22Cr-16Mo; C22/ 59)";"sodium bisulfite";"sodium hydrogen sulfite";"7631-90-5";"HNaO3S";"salts";"";"100";"25 – 225";"<20";"219";"";"";"";"";"";"";"";"";"";"";"";"";"";""
"42";"Mo Superalloy (Ni-23Cr-16Mo-1Cu; C20000)";"sodium bisulfite";"sodium hydrogen sulfite";"7631-90-5";"HNaO3S";"salts";"";"5 – 45";"25 – 225";"<20";"219";"";"";"";"";"";"";"";"";"";"";"";"";"";""
"43";"Mo Superalloy (Ni-23Cr-16Mo-1Cu; C20000)";"sodium bisulfite";"sodium hydrogen sulfite";"7631-90-5";"HNaO3S";"salts";"";"100";"25 – 225";"<20";"219";"";"";"";"";"";"";"";"";"";"";"";"";"";""
"44";"Nickel (200)";"sodium bisulfite";"sodium hydrogen sulfite";"7631-90-5";"HNaO3S";"salts";"";"5 – 15";"175 – 225";">50";"219";"";"";"";"";"";"";"";"";"";"";"";"";"";""
"45";"Nickel (200)";"sodium bisulfite";"sodium hydrogen sulfite";"7631-90-5";"HNaO3S";"salts";"";"5 – 45";"25 – 75";"<20";"219";"";"";"";"";"";"";"";"";"";"";"";"";"";""
"46";"Nickel (200)";"sodium bisulfite";"sodium hydrogen sulfite";"7631-90-5";"HNaO3S";"salts";"";"35 – 45";"175 – 225";">50";"219";"";"";"";"";"";"";"";"";"";"";"";"";"";""
"47";"Nickel Cast Iron (15-35Ni)";"sodium bisulfite";"sodium hydrogen sulfite";"7631-90-5";"HNaO3S";"salts";"";"5 – 15";"25 – 75";">50";"219";"";"";"";"";"";"";"";"";"";"";"";"";"";""
"48";"Nickel Cast Iron (15-35Ni)";"sodium bisulfite";"sodium hydrogen sulfite";"7631-90-5";"HNaO3S";"salts";"";"15 – 25";"75 – 225";">50";"219";"";"";"";"";"";"";"";"";"";"";"";"";"";""
"49";"Nickel-Copper (400)";"sodium bisulfite";"sodium hydrogen sulfite";"7631-90-5";"HNaO3S";"salts";"pitting";"5 – 25";"25 – 225";"<20";"219";"";"";"";"";"";"";"";"";"";"";"";"";"";""
"50";"Nickel-Copper (400)";"sodium bisulfite";"sodium hydrogen sulfite";"7631-90-5";"HNaO3S";"salts";"";"25 – 45";"175 – 225";"<20";"219";"";"";"";"";"";"";"";"";"";"";"";"";"";""
"";"";"";"";"";"";"";"";"";"";"";"";"";"";"";"";"";"";"";"";"";"";"";"";"";""
"";"";"";"";"";"";"";"";"";"";"";"";"";"";"";"";"";"";"";"";"";"";"";"";"";""
"Corrosion Survey Database (COR•SUR) © 2002 NACE International";"";"";"";"";"";"";"";"";"";"";"";"";"";"";"";"";"";"";"";"";"";"";"";"";""

File: data/corrosion_data/TableData - 2024-11-08T201547.028.csv
sep=;
"Title: Corrosion Survey Database (COR•SUR)";"";"";"";"";"";"";"";"";"";"";"";"";"";"";"";"";"";"";"";"";"";"";"";"";""
"Table: Sodium sulfite";"";"";"";"";"";"";"";"";"";"";"";"";"";"";"";"";"";"";"";"";"";"";"";"";""
"DOWNLOAD SHOWS ONLY THE DISPLAYED DATA, UP TO 50 ROWS";"";"";"";"";"";"";"";"";"";"";"";"";"";"";"";"";"";"";"";"";"";"";"";"";""
"No.";"material or substance name";"exposure medium";"exposure medium CAS RN";"exposure medium formula";"exposure medium class";"resistance note";"conc. (%)";"temp. (°F)";"corrosion rate (mil/yr)";"reference";"";"";"";"";"";"";"";"";"";"";"";"";"";"";""
"1";"Alloy 20-25-4Mo (904L)";"sodium sulfite";"7757-83-7";"Na2O3S";"salts";"";"1 – 40";"68 – 230";"<2";"96,151,198,219,220";"";"";"";"";"";"";"";"";"";"";"";"";"";"";""
"2";"Alloy 20-25-4Mo (904L)";"sodium sulfite";"7757-83-7";"Na2O3S";"salts";"";"5 – 25";"25 – 225";"<2";"96,151,198,219,220";"";"";"";"";"";"";"";"";"";"";"";"";"";"";""
"3";"Alloy 20-25-6Mo (254SMO/ 6XN)";"sodium sulfite";"7757-83-7";"Na2O3S";"salts";"";"1 – 40";"68 – 230";"<2";"96,151,198,220";"";"";"";"";"";"";"";"";"";"";"";"";"";"";""
"4";"Alloy 20-38-3-3Cu (20Cb3/ 825)";"sodium sulfite";"7757-83-7";"Na2O3S";"salts";"";"1 – 40";"68 – 230";"<2";"96,151,198,219,220";"";"";"";"";"";"";"";"";"";"";"";"";"";"";""
"5";"Alloy 20-38-3-3Cu (20Cb3/ 825)";"sodium sulfite";"7757-83-7";"Na2O3S";"salts";"";"5 – 25";"25 – 225";"<2";"96,151,198,219,220";"";"";"";"";"";"";"";"";"";"";"";"";"";"";""
"6";"Alloy 30-44-5-3W (G-30)";"sodium sulfite";"7757-83-7";"Na2O3S";"salts";"";"1 – 40";"68 – 230";"<2";"96,151,198,219,220";"";"";"";"";"";"";"";"";"";"";"";"";"";"";""
"7";"Alloy 30-44-5-3W (G-30)";"sodium sulfite";"7757-83-7";"Na2O3S";"salts";"";"5 – 25";"25 – 225";"<2";"96,151,198,219,220";"";"";"";"";"";"";"";"";"";"";"";"";"";"";""
"8";"Aluminum Alloy (3003/ 5154)";"sodium sulfite";"7757-83-7";"Na2O3S";"salts";"";"5 – 15";"25 – 225";"<2";"96,151,219,220";"";"";"";"";"";"";"";"";"";"";"";"";"";"";""
"9";"Aluminum Alloy (3003/ 5154)";"sodium sulfite";"7757-83-7";"Na2O3S";"salts";"";"15 – 25";"25 – 175";"<2";"96,151,219,220";"";"";"";"";"";"";"";"";"";"";"";"";"";"";""
"10";"Austenitic Cr-Ni Stainless Steel (18-8; 304/ 304L/ 347)";"sodium sulfite";"7757-83-7";"Na2O3S";"salts";"";"5 – 20";"175 – 225";"<20";"96,151,219,220";"";"";"";"";"";"";"";"";"";"";"";"";"";"";""
"11";"Austenitic Cr-Ni Stainless Steel (18-8; 304/ 304L/ 347)";"sodium sulfite";"7757-83-7";"Na2O3S";"salts";"";"5 – 25";"25 – 175";"<20";"96,151,219,220";"";"";"";"";"";"";"";"";"";"";"";"";"";"";""
"12";"Austenitic Cr-Ni Stainless Steel (18-8; 304/ 304L/ 347)";"sodium sulfite";"7757-83-7";"Na2O3S";"salts";"";"25";"175 – 225";"20 – 50";"96,151,219,220";"";"";"";"";"";"";"";"";"";"";"";"";"";"";""
"13";"Austenitic Cr-Ni-Mo Stainless Steel (17-12-3; 316L/ 317L)";"sodium sulfite";"7757-83-7";"Na2O3S";"salts";"";"5 – 25";"25 – 225";"<2";"96,151,219,220";"";"";"";"";"";"";"";"";"";"";"";"";"";"";""
"14";"Brass (>15Zn)";"sodium sulfite";"7757-83-7";"Na2O3S";"salts";"";"5 – 15";"25 – 225";"<20";"96,151,219";"";"";"";"";"";"";"";"";"";"";"";"";"";"";""
"15";"Cast Iron, Gray/ Ductile";"sodium sulfite";"7757-83-7";"Na2O3S";"salts";"";"5 – 15";"25 – 225";">50";"96,151,219,220";"";"";"";"";"";"";"";"";"";"";"";"";"";"";""
"16";"Cast Iron, Gray/ Ductile";"sodium sulfite";"7757-83-7";"Na2O3S";"salts";"";"15 – 25";"125 – 225";">50";"96,151,219,220";"";"";"";"";"";"";"";"";"";"";"";"";"";"";""
"17";"Copper/ Bronze/ Low Brass";"sodium sulfite";"7757-83-7";"Na2O3S";"salts";"";"5 – 25";"25 – 225";"<2";"96,151,219,220";"";"";"";"";"";"";"";"";"";"";"";"";"";"";""
"18";"Copper/ Bronze/ Low Brass";"sodium sulfite";"7757-83-7";"Na2O3S";"salts";"";"100";"25 – 75";"20 – 50";"96,151,219,220";"";"";"";"";"";"";"";"";"";"";"";"";"";"";""
"19";"Copper-Nickel";"sodium sulfite";"7757-83-7";"Na2O3S";"salts";"";"5 – 25";"25 – 225";"<20";"96,151,219,220";"";"";"";"";"";"";"";"";"";"";"";"";"";"";""
"20";"Cr Stainless Steel (12Cr)";"sodium sulfite";"7757-83-7";"Na2O3S";"salts";"pitting";"5 – 15";"25 – 75";"<20";"96,151,219,220";"";"";"";"";"";"";"";"";"";"";"";"";"";"";""
"21";"Cr Stainless Steel (12Cr)";"sodium sulfite";"7757-83-7";"Na2O3S";"salts";"";"15 – 25";"75 – 125";">50";"96,151,219,220";"";"";"";"";"";"";"";"";"";"";"";"";"";"";""
"22";"Cr Stainless Steel (12Cr)";"sodium sulfite";"7757-83-7";"Na2O3S";"salts";"";"25";"175 – 225";">50";"96,151,219,220";"";"";"";"";"";"";"";"";"";"";"";"";"";"";""
"23";"Cr Stainless Steel (17Cr)";"sodium sulfite";"7757-83-7";"Na2O3S";"salts";"pitting";"5 – 15";"25 – 225";"<20";"96,151,219,220";"";"";"";"";"";"";"";"";"";"";"";"";"";"";""
"24";"Cr Stainless Steel (17Cr)";"sodium sulfite";"7757-83-7";"Na2O3S";"salts";"";"25";"75 – 125";">50";"96,151,219,220";"";"";"";"";"";"";"";"";"";"";"";"";"";"";""
"25";"Duplex Stainless Steel (25-6-3)";"sodium sulfite";"7757-83-7";"Na2O3S";"salts";"";"1 – 40";"68 – 230";"<2";"96,151,198,220";"";"";"";"";"";"";"";"";"";"";"";"";"";"";""
"26";"Gold/ Platinum";"sodium sulfite";"7757-83-7";"Na2O3S";"salts";"";"5 – 25";"25 – 225";"<2";"96,151,219,220";"";"";"";"";"";"";"";"";"";"";"";"";"";"";""
"27";"Lead";"sodium sulfite";"7757-83-7";"Na2O3S";"salts";"";"5 – 25";"25 – 225";"<2";"96,151,219,220";"";"";"";"";"";"";"";"";"";"";"";"";"";"";""
"28";"Mo Superalloy (Ni-Cr-Fe-9Mo; 625/ 725)";"sodium sulfite";"7757-83-7";"Na2O3S";"salts";"";"25";"25 – 225";"<2";"96,151,219,220";"";"";"";"";"";"";"";"";"";"";"";"";"";"";""
"29";"Mo Superalloy (Ni-16Cr-16Mo; C276)";"sodium sulfite";"7757-83-7";"Na2O3S";"salts";"";"25";"25 – 225";"<2";"96,151,219,220";"";"";"";"";"";"";"";"";"";"";"";"";"";"";""
"30";"Mo Superalloy (Ni-20Cr-16Mo-4W; 686)";"sodium sulfite";"7757-83-7";"Na2O3S";"salts";"";"25";"25 – 225";"<2";"96,151,219,220";"";"";"";"";"";"";"";"";"";"";"";"";"";"";""
"31";"Mo Superalloy (Ni-22Cr-16Mo; C22/ 59)";"sodium sulfite";"7757-83-7";"Na2O3S";"salts";"";"25";"25 – 225";"<2";"96,151,219,220";"";"";"";"";"";"";"";"";"";"";"";"";"";"";""
"32";"Mo Superalloy (Ni-23Cr-16Mo-1Cu; C20000)";"sodium sulfite";"7757-83-7";"Na2O3S";"salts";"";"25";"25 – 225";"<2";"96,151,219,220";"";"";"";"";"";"";"";"";"";"";"";"";"";"";""
"33";"Nickel (200)";"sodium sulfite";"7757-83-7";"Na2O3S";"salts";"";"5 – 15";"25 – 225";"<20";"96,151,219,220";"";"";"";"";"";"";"";"";"";"";"";"";"";"";""
"34";"Nickel (200)";"sodium sulfite";"7757-83-7";"Na2O3S";"salts";"";"15 – 25";"175 – 225";"<20";"96,151,219,220";"";"";"";"";"";"";"";"";"";"";"";"";"";"";""
"35";"Nickel Cast Iron (15-35Ni)";"sodium sulfite";"7757-83-7";"Na2O3S";"salts";"";"5 – 15";"25 – 225";"<20";"96,151,219,220";"";"";"";"";"";"";"";"";"";"";"";"";"";"";""
"36";"Nickel Cast Iron (15-35Ni)";"sodium sulfite";"7757-83-7";"Na2O3S";"salts";"";"15 – 25";"175 – 225";"<20";"96,151,219,220";"";"";"";"";"";"";"";"";"";"";"";"";"";"";""
"37";"Nickel-Copper (400)";"sodium sulfite";"7757-83-7";"Na2O3S";"salts";"";"5 – 25";"25 – 225";"<20";"96,151,219";"";"";"";"";"";"";"";"";"";"";"";"";"";"";""
"38";"Nickel-Copper (400)";"sodium sulfite";"7757-83-7";"Na2O3S";"salts";"";"100";"25 – 75";"<20";"96,151,219";"";"";"";"";"";"";"";"";"";"";"";"";"";"";""
"39";"Ni-Cr-Fe Alloy (600/ 690)";"sodium sulfite";"7757-83-7";"Na2O3S";"salts";"";"5 – 15";"25 – 225";"<20";"96,151,219,220";"";"";"";"";"";"";"";"";"";"";"";"";"";"";""
"40";"Ni-Cr-Fe Alloy (600/ 690)";"sodium sulfite";"7757-83-7";"Na2O3S";"salts";"";"15 – 25";"175 – 225";"<20";"96,151,219,220";"";"";"";"";"";"";"";"";"";"";"";"";"";"";""
"41";"Ni-Cr-Fe Alloy (600/ 690)";"sodium sulfite";"7757-83-7";"Na2O3S";"salts";"";"100";"25 – 75";"<20";"96,151,219,220";"";"";"";"";"";"";"";"";"";"";"";"";"";"";""
"42";"Silicon Cast Iron (14Si)";"sodium sulfite";"7757-83-7";"Na2O3S";"salts";"";"5 – 15";"52 – 100";">50";"96,151,218,220";"";"";"";"";"";"";"";"";"";"";"";"";"";"";""
"43";"Silicon Cast Iron (14Si)";"sodium sulfite";"7757-83-7";"Na2O3S";"salts";"";"5 – 15";"100 – 237";"<20";"96,151,218,220";"";"";"";"";"";"";"";"";"";"";"";"";"";"";""
"44";"Silicon Cast Iron (14Si)";"sodium sulfite";"7757-83-7";"Na2O3S";"salts";"";"15 – 25";"187 – 237";"<20";"96,151,218,220";"";"";"";"";"";"";"";"";"";"";"";"";"";"";""
"45";"Silicon Cast Iron (14Si)";"sodium sulfite";"7757-83-7";"Na2O3S";"salts";"";"100";"52 – 102";">50";"96,151,218,220";"";"";"";"";"";"";"";"";"";"";"";"";"";"";""
"46";"Steels, Carbon/ Low Alloy";"sodium sulfite";"7757-83-7";"Na2O3S";"salts";"";"5 – 25";"25 – 175";"20 – 50";"96,151,219,220";"";"";"";"";"";"";"";"";"";"";"";"";"";"";""
"47";"Steels, Carbon/ Low Alloy";"sodium sulfite";"7757-83-7";"Na2O3S";"salts";"";"5 – 25";"175 – 225";">50";"96,151,219,220";"";"";"";"";"";"";"";"";"";"";"";"";"";"";""
"48";"Superferritic Stainless Steel (26-1)";"sodium sulfite";"7757-83-7";"Na2O3S";"salts";"";"5 – 25";"25 – 225";"<2";"96,151,219,220";"";"";"";"";"";"";"";"";"";"";"";"";"";"";""
"49";"Tantalum";"sodium sulfite";"7757-83-7";"Na2O3S";"salts";"";"5 – 25";"25 – 225";"<2";"96,151,219,220";"";"";"";"";"";"";"";"";"";"";"";"";"";"";""
"50";"Titanium, Unalloyed";"sodium sulfite";"7757-83-7";"Na2O3S";"salts";"";"1 – 40";"68 – 230";"<2";"96,151,198,219,220";"";"";"";"";"";"";"";"";"";"";"";"";"";"";""
"";"";"";"";"";"";"";"";"";"";"";"";"";"";"";"";"";"";"";"";"";"";"";"";"";""
"";"";"";"";"";"";"";"";"";"";"";"";"";"";"";"";"";"";"";"";"";"";"";"";"";""
"Corrosion Survey Database (COR•SUR) © 2002 NACE International";"";"";"";"";"";"";"";"";"";"";"";"";"";"";"";"";"";"";"";"";"";"";"";"";""

File: data/corrosion_data/TableData - 2024-11-08T201555.614.csv
sep=;
"Title: Corrosion Survey Database (COR•SUR)";"";"";"";"";"";"";"";"";"";"";"";"";"";"";"";"";"";"";"";"";"";"";"";"";""
"Table: Aliphatic alcohol sulfonates";"";"";"";"";"";"";"";"";"";"";"";"";"";"";"";"";"";"";"";"";"";"";"";"";""
"DOWNLOAD SHOWS ONLY THE DISPLAYED DATA, UP TO 50 ROWS";"";"";"";"";"";"";"";"";"";"";"";"";"";"";"";"";"";"";"";"";"";"";"";"";""
"No.";"material or substance name";"exposure medium";"exposure medium class";"conc. (%)";"temp. (°F)";"corrosion rate (mil/yr)";"reference";"";"";"";"";"";"";"";"";"";"";"";"";"";"";"";"";"";""
"1";"Mo Superalloy (Ni-Cr-Fe-9Mo; 625/ 725)";"aliphatic alcohol sulfonates";"surfactants & detergents";"100";"25 – 225";"<20";"219";"";"";"";"";"";"";"";"";"";"";"";"";"";"";"";"";"";""
"2";"Mo Superalloy (Ni-20Cr-16Mo-4W; 686)";"aliphatic alcohol sulfonates";"surfactants & detergents";"100";"25 – 225";"<20";"219";"";"";"";"";"";"";"";"";"";"";"";"";"";"";"";"";"";""
"3";"Mo Superalloy (Ni-22Cr-16Mo; C22/ 59)";"aliphatic alcohol sulfonates";"surfactants & detergents";"100";"25 – 225";"<20";"219";"";"";"";"";"";"";"";"";"";"";"";"";"";"";"";"";"";""
"4";"Mo Superalloy (Ni-23Cr-16Mo-1Cu; C20000)";"aliphatic alcohol sulfonates";"surfactants & detergents";"100";"25 – 225";"<20";"219";"";"";"";"";"";"";"";"";"";"";"";"";"";"";"";"";"";""
"5";"Silicon Cast Iron (14Si)";"aliphatic alcohol sulfonates";"surfactants & detergents";"100";"52 – 237";"<20";"218";"";"";"";"";"";"";"";"";"";"";"";"";"";"";"";"";"";""
"6";"Steels, Carbon/ Low Alloy";"aliphatic alcohol sulfonates";"surfactants & detergents";"100";"25 – 75";"<2";"219";"";"";"";"";"";"";"";"";"";"";"";"";"";"";"";"";"";""
"";"";"";"";"";"";"";"";"";"";"";"";"";"";"";"";"";"";"";"";"";"";"";"";"";""
"";"";"";"";"";"";"";"";"";"";"";"";"";"";"";"";"";"";"";"";"";"";"";"";"";""
"Corrosion Survey Database (COR•SUR) © 2002 NACE International";"";"";"";"";"";"";"";"";"";"";"";"";"";"";"";"";"";"";"";"";"";"";"";"";""
"";"";"";"";"";"";"";"";"";"";"";"";"";"";"";"";"";"";"";"";"";"";"";"";"";""

File: data/corrosion_data/TableData - 2024-11-08T201600.221.csv
sep=;
"Title: Corrosion Survey Database (COR•SUR)";"";"";"";"";"";"";"";"";"";"";"";"";"";"";"";"";"";"";"";"";"";"";"";"";""
"Table: Alkanesulfonic acids";"";"";"";"";"";"";"";"";"";"";"";"";"";"";"";"";"";"";"";"";"";"";"";"";""
"DOWNLOAD SHOWS ONLY THE DISPLAYED DATA, UP TO 50 ROWS";"";"";"";"";"";"";"";"";"";"";"";"";"";"";"";"";"";"";"";"";"";"";"";"";""
"No.";"material or substance name";"exposure medium";"exposure medium class";"conc. (%)";"temp. (°F)";"corrosion rate (mil/yr)";"reference";"";"";"";"";"";"";"";"";"";"";"";"";"";"";"";"";"";""
"1";"Aluminum Alloy (3003/ 5154)";"alkanesulfonic acids";"surfactants & detergents";"100";"25 – 75";">50";"219";"";"";"";"";"";"";"";"";"";"";"";"";"";"";"";"";"";""
"2";"Gold/ Platinum";"alkanesulfonic acids";"surfactants & detergents";"100";"25 – 225";"<2";"219";"";"";"";"";"";"";"";"";"";"";"";"";"";"";"";"";"";""
"3";"Lead";"alkanesulfonic acids";"surfactants & detergents";"100";"25 – 75";">50";"219";"";"";"";"";"";"";"";"";"";"";"";"";"";"";"";"";"";""
"4";"Mo Superalloy (Ni-Cr-Fe-9Mo; 625/ 725)";"alkanesulfonic acids";"surfactants & detergents";"100";"25 – 125";"<2";"219";"";"";"";"";"";"";"";"";"";"";"";"";"";"";"";"";"";""
"5";"Mo Superalloy (Ni-Cr-Fe-9Mo; 625/ 725)";"alkanesulfonic acids";"surfactants & detergents";"100";"125 – 225";"<20";"219";"";"";"";"";"";"";"";"";"";"";"";"";"";"";"";"";"";""
"6";"Mo Superalloy (Ni-16Cr-16Mo; C276)";"alkanesulfonic acids";"surfactants & detergents";"100";"25 – 125";"<2";"219";"";"";"";"";"";"";"";"";"";"";"";"";"";"";"";"";"";""
"7";"Mo Superalloy (Ni-16Cr-16Mo; C276)";"alkanesulfonic acids";"surfactants & detergents";"100";"125 – 225";"<20";"219";"";"";"";"";"";"";"";"";"";"";"";"";"";"";"";"";"";""
"8";"Mo Superalloy (Ni-20Cr-16Mo-4W; 686)";"alkanesulfonic acids";"surfactants & detergents";"100";"25 – 125";"<2";"219";"";"";"";"";"";"";"";"";"";"";"";"";"";"";"";"";"";""
"9";"Mo Superalloy (Ni-20Cr-16Mo-4W; 686)";"alkanesulfonic acids";"surfactants & detergents";"100";"125 – 225";"<20";"219";"";"";"";"";"";"";"";"";"";"";"";"";"";"";"";"";"";""
"10";"Mo Superalloy (Ni-22Cr-16Mo; C22/ 59)";"alkanesulfonic acids";"surfactants & detergents";"100";"25 – 125";"<2";"219";"";"";"";"";"";"";"";"";"";"";"";"";"";"";"";"";"";""
"11";"Mo Superalloy (Ni-22Cr-16Mo; C22/ 59)";"alkanesulfonic acids";"surfactants & detergents";"100";"125 – 225";"<20";"219";"";"";"";"";"";"";"";"";"";"";"";"";"";"";"";"";"";""
"12";"Mo Superalloy (Ni-23Cr-16Mo-1Cu; C20000)";"alkanesulfonic acids";"surfactants & detergents";"100";"25 – 125";"<2";"219";"";"";"";"";"";"";"";"";"";"";"";"";"";"";"";"";"";""
"13";"Mo Superalloy (Ni-23Cr-16Mo-1Cu; C20000)";"alkanesulfonic acids";"surfactants & detergents";"100";"125 – 225";"<20";"219";"";"";"";"";"";"";"";"";"";"";"";"";"";"";"";"";"";""
"14";"Ni-Mo Alloy (Ni-30Mo; B-2)";"alkanesulfonic acids";"surfactants & detergents";"100";"25 – 125";"<2";"219";"";"";"";"";"";"";"";"";"";"";"";"";"";"";"";"";"";""
"15";"Ni-Mo Alloy (Ni-30Mo; B-2)";"alkanesulfonic acids";"surfactants & detergents";"100";"125 – 225";"<20";"219";"";"";"";"";"";"";"";"";"";"";"";"";"";"";"";"";"";""
"16";"Silver";"alkanesulfonic acids";"surfactants & detergents";"100";"25 – 225";"<20";"219";"";"";"";"";"";"";"";"";"";"";"";"";"";"";"";"";"";""
"17";"Tantalum";"alkanesulfonic acids";"surfactants & detergents";"100";"25 – 225";"<2";"219";"";"";"";"";"";"";"";"";"";"";"";"";"";"";"";"";"";""
"";"";"";"";"";"";"";"";"";"";"";"";"";"";"";"";"";"";"";"";"";"";"";"";"";""
"";"";"";"";"";"";"";"";"";"";"";"";"";"";"";"";"";"";"";"";"";"";"";"";"";""
"Corrosion Survey Database (COR•SUR) © 2002 NACE International";"";"";"";"";"";"";"";"";"";"";"";"";"";"";"";"";"";"";"";"";"";"";"";"";""

File: data/corrosion_data/TableData - 2024-11-08T201604.119.csv
sep=;
"Title: Corrosion Survey Database (COR•SUR)";"";"";"";"";"";"";"";"";"";"";"";"";"";"";"";"";"";"";"";"";"";"";"";"";""
"Table: Alkyl naphthalene sulfonates";"";"";"";"";"";"";"";"";"";"";"";"";"";"";"";"";"";"";"";"";"";"";"";"";""
"DOWNLOAD SHOWS ONLY THE DISPLAYED DATA, UP TO 50 ROWS";"";"";"";"";"";"";"";"";"";"";"";"";"";"";"";"";"";"";"";"";"";"";"";"";""
"No.";"material or substance name";"exposure medium";"exposure medium class";"conc. (%)";"temp. (°F)";"corrosion rate (mil/yr)";"reference";"";"";"";"";"";"";"";"";"";"";"";"";"";"";"";"";"";""
"1";"Alloy 20-38-3-3Cu (20Cb3/ 825)";"alkyl naphthalene sulfonates";"surfactants & detergents";"100";"175 – 225";"<20";"207,215,219,220";"";"";"";"";"";"";"";"";"";"";"";"";"";"";"";"";"";""
"2";"Alloy 30-44-5-3W (G-30)";"alkyl naphthalene sulfonates";"surfactants & detergents";"100";"175 – 225";"<20";"207,215,219,220";"";"";"";"";"";"";"";"";"";"";"";"";"";"";"";"";"";""
"3";"Gold/ Platinum";"alkyl naphthalene sulfonates";"surfactants & detergents";"100";"175 – 275";"<2";"207,215,219,220";"";"";"";"";"";"";"";"";"";"";"";"";"";"";"";"";"";""
"4";"Lead";"alkyl naphthalene sulfonates";"surfactants & detergents";"100";"175 – 225";"20 – 50";"207,215,219";"";"";"";"";"";"";"";"";"";"";"";"";"";"";"";"";"";""
"5";"Mo Superalloy (Ni-Cr-Fe-9Mo; 625/ 725)";"alkyl naphthalene sulfonates";"surfactants & detergents";"100";"175 – 225";"<20";"207,215,219,220";"";"";"";"";"";"";"";"";"";"";"";"";"";"";"";"";"";""
"6";"Mo Superalloy (Ni-16Cr-16Mo; C276)";"alkyl naphthalene sulfonates";"surfactants & detergents";"100";"175 – 225";"<20";"207,215,219,220";"";"";"";"";"";"";"";"";"";"";"";"";"";"";"";"";"";""
"7";"Mo Superalloy (Ni-20Cr-16Mo-4W; 686)";"alkyl naphthalene sulfonates";"surfactants & detergents";"100";"175 – 225";"<20";"207,215,219,220";"";"";"";"";"";"";"";"";"";"";"";"";"";"";"";"";"";""
"8";"Mo Superalloy (Ni-22Cr-16Mo; C22/ 59)";"alkyl naphthalene sulfonates";"surfactants & detergents";"100";"175 – 225";"<20";"207,215,219,220";"";"";"";"";"";"";"";"";"";"";"";"";"";"";"";"";"";""
"9";"Mo Superalloy (Ni-23Cr-16Mo-1Cu; C20000)";"alkyl naphthalene sulfonates";"surfactants & detergents";"100";"175 – 225";"<20";"207,215,219,220";"";"";"";"";"";"";"";"";"";"";"";"";"";"";"";"";"";""
"10";"Nickel (200)";"alkyl naphthalene sulfonates";"surfactants & detergents";"100";"175 – 225";"<20";"207,215,219,220";"";"";"";"";"";"";"";"";"";"";"";"";"";"";"";"";"";""
"11";"Nickel-Copper (400)";"alkyl naphthalene sulfonates";"surfactants & detergents";"100";"175 – 225";"<20";"207,215,219,220";"";"";"";"";"";"";"";"";"";"";"";"";"";"";"";"";"";""
"12";"Ni-Cr-Fe Alloy (600/ 690)";"alkyl naphthalene sulfonates";"surfactants & detergents";"100";"175 – 225";"<20";"207,215,219,220";"";"";"";"";"";"";"";"";"";"";"";"";"";"";"";"";"";""
"13";"Ni-Mo Alloy (Ni-30Mo; B-2)";"alkyl naphthalene sulfonates";"surfactants & detergents";"100";"175 – 225";"<20";"207,215,219,220";"";"";"";"";"";"";"";"";"";"";"";"";"";"";"";"";"";""
"14";"Silicon Cast Iron (14Si)";"alkyl naphthalene sulfonates";"surfactants & detergents";"100";"175 – 237";"<20";"207,215,218,220";"";"";"";"";"";"";"";"";"";"";"";"";"";"";"";"";"";""
"15";"Silver";"alkyl naphthalene sulfonates";"surfactants & detergents";"100";"175 – 225";"<20";"207,215,219,220";"";"";"";"";"";"";"";"";"";"";"";"";"";"";"";"";"";""
"16";"Steels, Carbon/ Low Alloy";"alkyl naphthalene sulfonates";"surfactants & detergents";"100";"175 – 225";">50";"207,215,219,220";"";"";"";"";"";"";"";"";"";"";"";"";"";"";"";"";"";""
"17";"Tantalum";"alkyl naphthalene sulfonates";"surfactants & detergents";"100";"175 – 225";"<2";"207,215,219,220";"";"";"";"";"";"";"";"";"";"";"";"";"";"";"";"";"";""
"18";"Zirconium";"alkyl naphthalene sulfonates";"surfactants & detergents";"100";"175 – 225";"<2";"207,215,219,220";"";"";"";"";"";"";"";"";"";"";"";"";"";"";"";"";"";""
"";"";"";"";"";"";"";"";"";"";"";"";"";"";"";"";"";"";"";"";"";"";"";"";"";""
"";"";"";"";"";"";"";"";"";"";"";"";"";"";"";"";"";"";"";"";"";"";"";"";"";""
"Corrosion Survey Database (COR•SUR) © 2002 NACE International";"";"";"";"";"";"";"";"";"";"";"";"";"";"";"";"";"";"";"";"";"";"";"";"";""

File: data/corrosion_data/TableData - 2024-11-08T201609.226.csv
sep=;
"Title: Corrosion Survey Database (COR•SUR)";"";"";"";"";"";"";"";"";"";"";"";"";"";"";"";"";"";"";"";"";"";"";"";"";""
"Table: Alkylaryl sulfonic acids";"";"";"";"";"";"";"";"";"";"";"";"";"";"";"";"";"";"";"";"";"";"";"";"";""
"DOWNLOAD SHOWS ONLY THE DISPLAYED DATA, UP TO 50 ROWS";"";"";"";"";"";"";"";"";"";"";"";"";"";"";"";"";"";"";"";"";"";"";"";"";""
"No.";"material or substance name";"exposure medium";"exposure medium class";"resistance note";"conc. (%)";"temp. (°F)";"corrosion rate (mil/yr)";"reference";"";"";"";"";"";"";"";"";"";"";"";"";"";"";"";"";""
"1";"Alloy 20-38-3-3Cu (20Cb3/ 825)";"alkylaryl sulfonic acids";"surfactants & detergents";"pitting";"25 – 35";"125 – 175";"<2";"219";"";"";"";"";"";"";"";"";"";"";"";"";"";"";"";"";""
"2";"Alloy 20-38-3-3Cu (20Cb3/ 825)";"alkylaryl sulfonic acids";"surfactants & detergents";"";"100";"25 – 325";"<20";"219";"";"";"";"";"";"";"";"";"";"";"";"";"";"";"";"";""
"3";"Alloy 30-44-5-3W (G-30)";"alkylaryl sulfonic acids";"surfactants & detergents";"pitting";"25 – 35";"125 – 175";"<2";"219";"";"";"";"";"";"";"";"";"";"";"";"";"";"";"";"";""
"4";"Alloy 30-44-5-3W (G-30)";"alkylaryl sulfonic acids";"surfactants & detergents";"";"100";"25 – 325";"<20";"219";"";"";"";"";"";"";"";"";"";"";"";"";"";"";"";"";""
"5";"Aluminum Alloy (3003/ 5154)";"alkylaryl sulfonic acids";"surfactants & detergents";"";"25 – 35";"125 – 175";"<2";"219";"";"";"";"";"";"";"";"";"";"";"";"";"";"";"";"";""
"6";"Aluminum Alloy (3003/ 5154)";"alkylaryl sulfonic acids";"surfactants & detergents";"";"100";"25 – 225";"<20";"219";"";"";"";"";"";"";"";"";"";"";"";"";"";"";"";"";""
"7";"Austenitic Cr-Ni Stainless Steel (18-8; 304/ 304L/ 347)";"alkylaryl sulfonic acids";"surfactants & detergents";"pitting";"25 – 35";"125 – 175";"<2";"219";"";"";"";"";"";"";"";"";"";"";"";"";"";"";"";"";""
"8";"Austenitic Cr-Ni Stainless Steel (18-8; 304/ 304L/ 347)";"alkylaryl sulfonic acids";"surfactants & detergents";"";"100";"25 – 325";"<20";"219";"";"";"";"";"";"";"";"";"";"";"";"";"";"";"";"";""
"9";"Austenitic Cr-Ni-Mo Stainless Steel (17-12-3; 316L/ 317L)";"alkylaryl sulfonic acids";"surfactants & detergents";"pitting";"25 – 35";"125 – 175";"<2";"219";"";"";"";"";"";"";"";"";"";"";"";"";"";"";"";"";""
"10";"Austenitic Cr-Ni-Mo Stainless Steel (17-12-3; 316L/ 317L)";"alkylaryl sulfonic acids";"surfactants & detergents";"";"100";"25 – 325";"<20";"219";"";"";"";"";"";"";"";"";"";"";"";"";"";"";"";"";""
"11";"Brass (>15Zn)";"alkylaryl sulfonic acids";"surfactants & detergents";"";"100";"25 – 225";"<20";"219";"";"";"";"";"";"";"";"";"";"";"";"";"";"";"";"";""
"12";"Cast Iron, Gray/ Ductile";"alkylaryl sulfonic acids";"surfactants & detergents";"pitting";"65 – 75";"25 – 75";"<20";"219";"";"";"";"";"";"";"";"";"";"";"";"";"";"";"";"";""
"13";"Cast Iron, Gray/ Ductile";"alkylaryl sulfonic acids";"surfactants & detergents";"";"100";"25 – 225";"<20";"219";"";"";"";"";"";"";"";"";"";"";"";"";"";"";"";"";""
"14";"Copper/ Bronze/ Low Brass";"alkylaryl sulfonic acids";"surfactants & detergents";"";"100";"25 – 225";"<20";"219";"";"";"";"";"";"";"";"";"";"";"";"";"";"";"";"";""
"15";"Copper-Nickel";"alkylaryl sulfonic acids";"surfactants & detergents";"";"100";"25 – 225";"<20";"219";"";"";"";"";"";"";"";"";"";"";"";"";"";"";"";"";""
"16";"Cr Stainless Steel (12Cr)";"alkylaryl sulfonic acids";"surfactants & detergents";"";"100";"25 – 225";"<20";"219";"";"";"";"";"";"";"";"";"";"";"";"";"";"";"";"";""
"17";"Cr Stainless Steel (17Cr)";"alkylaryl sulfonic acids";"surfactants & detergents";"";"100";"25 – 225";"<20";"219";"";"";"";"";"";"";"";"";"";"";"";"";"";"";"";"";""
"18";"Gold/ Platinum";"alkylaryl sulfonic acids";"surfactants & detergents";"";"100";"25 – 225";"<2";"219";"";"";"";"";"";"";"";"";"";"";"";"";"";"";"";"";""
"19";"Lead";"alkylaryl sulfonic acids";"surfactants & detergents";"";"25 – 35";"125 – 175";"<2";"219";"";"";"";"";"";"";"";"";"";"";"";"";"";"";"";"";""
"20";"Lead";"alkylaryl sulfonic acids";"surfactants & detergents";"";"100";"25 – 225";"<20";"219";"";"";"";"";"";"";"";"";"";"";"";"";"";"";"";"";""
"21";"Mo Superalloy (Ni-Cr-Fe-9Mo; 625/ 725)";"alkylaryl sulfonic acids";"surfactants & detergents";"";"25 – 35";"125 – 175";"<2";"219";"";"";"";"";"";"";"";"";"";"";"";"";"";"";"";"";""
"22";"Mo Superalloy (Ni-Cr-Fe-9Mo; 625/ 725)";"alkylaryl sulfonic acids";"surfactants & detergents";"";"100";"25 – 225";"<20";"219";"";"";"";"";"";"";"";"";"";"";"";"";"";"";"";"";""
"23";"Mo Superalloy (Ni-16Cr-16Mo; C276)";"alkylaryl sulfonic acids";"surfactants & detergents";"";"25 – 35";"125 – 175";"<2";"219";"";"";"";"";"";"";"";"";"";"";"";"";"";"";"";"";""
"24";"Mo Superalloy (Ni-16Cr-16Mo; C276)";"alkylaryl sulfonic acids";"surfactants & detergents";"";"100";"25 – 225";"<20";"219";"";"";"";"";"";"";"";"";"";"";"";"";"";"";"";"";""
"25";"Mo Superalloy (Ni-20Cr-16Mo-4W; 686)";"alkylaryl sulfonic acids";"surfactants & detergents";"";"25 – 35";"125 – 175";"<2";"219";"";"";"";"";"";"";"";"";"";"";"";"";"";"";"";"";""
"26";"Mo Superalloy (Ni-20Cr-16Mo-4W; 686)";"alkylaryl sulfonic acids";"surfactants & detergents";"";"100";"25 – 225";"<20";"219";"";"";"";"";"";"";"";"";"";"";"";"";"";"";"";"";""
"27";"Mo Superalloy (Ni-22Cr-16Mo; C22/ 59)";"alkylaryl sulfonic acids";"surfactants & detergents";"";"25 – 35";"125 – 175";"<2";"219";"";"";"";"";"";"";"";"";"";"";"";"";"";"";"";"";""
"28";"Mo Superalloy (Ni-22Cr-16Mo; C22/ 59)";"alkylaryl sulfonic acids";"surfactants & detergents";"";"100";"25 – 225";"<20";"219";"";"";"";"";"";"";"";"";"";"";"";"";"";"";"";"";""
"29";"Mo Superalloy (Ni-23Cr-16Mo-1Cu; C20000)";"alkylaryl sulfonic acids";"surfactants & detergents";"";"25 – 35";"125 – 175";"<2";"219";"";"";"";"";"";"";"";"";"";"";"";"";"";"";"";"";""
"30";"Mo Superalloy (Ni-23Cr-16Mo-1Cu; C20000)";"alkylaryl sulfonic acids";"surfactants & detergents";"";"100";"25 – 225";"<20";"219";"";"";"";"";"";"";"";"";"";"";"";"";"";"";"";"";""
"31";"Nickel (200)";"alkylaryl sulfonic acids";"surfactants & detergents";"pitting";"25 – 35";"125 – 175";"<2";"219";"";"";"";"";"";"";"";"";"";"";"";"";"";"";"";"";""
"32";"Nickel (200)";"alkylaryl sulfonic acids";"surfactants & detergents";"";"100";"25 – 225";"<20";"219";"";"";"";"";"";"";"";"";"";"";"";"";"";"";"";"";""
"33";"Nickel Cast Iron (15-35Ni)";"alkylaryl sulfonic acids";"surfactants & detergents";"pitting";"25 – 35";"125 – 175";"<20";"219";"";"";"";"";"";"";"";"";"";"";"";"";"";"";"";"";""
"34";"Nickel Cast Iron (15-35Ni)";"alkylaryl sulfonic acids";"surfactants & detergents";"";"100";"25 – 225";"<20";"219";"";"";"";"";"";"";"";"";"";"";"";"";"";"";"";"";""
"35";"Nickel-Copper (400)";"alkylaryl sulfonic acids";"surfactants & detergents";"pitting";"25 – 35";"125 – 175";"<2";"219";"";"";"";"";"";"";"";"";"";"";"";"";"";"";"";"";""
"36";"Nickel-Copper (400)";"alkylaryl sulfonic acids";"surfactants & detergents";"";"100";"25 – 225";"<20";"219";"";"";"";"";"";"";"";"";"";"";"";"";"";"";"";"";""
"37";"Ni-Cr-Fe Alloy (600/ 690)";"alkylaryl sulfonic acids";"surfactants & detergents";"pitting";"25 – 35";"125 – 175";"<2";"219";"";"";"";"";"";"";"";"";"";"";"";"";"";"";"";"";""
"38";"Ni-Cr-Fe Alloy (600/ 690)";"alkylaryl sulfonic acids";"surfactants & detergents";"";"100";"25 – 225";"<20";"219";"";"";"";"";"";"";"";"";"";"";"";"";"";"";"";"";""
"39";"Ni-Mo Alloy (Ni-30Mo; B-2)";"alkylaryl sulfonic acids";"surfactants & detergents";"";"25 – 35";"125 – 175";"<2";"219";"";"";"";"";"";"";"";"";"";"";"";"";"";"";"";"";""
"40";"Ni-Mo Alloy (Ni-30Mo; B-2)";"alkylaryl sulfonic acids";"surfactants & detergents";"";"100";"25 – 225";"<20";"219";"";"";"";"";"";"";"";"";"";"";"";"";"";"";"";"";""
"41";"Silicon Cast Iron (14Si)";"alkylaryl sulfonic acids";"surfactants & detergents";"pits";"25 – 35";"142 – 192";"<20";"218";"";"";"";"";"";"";"";"";"";"";"";"";"";"";"";"";""
"42";"Silicon Cast Iron (14Si)";"alkylaryl sulfonic acids";"surfactants & detergents";"";"100";"52 – 237";"<20";"218";"";"";"";"";"";"";"";"";"";"";"";"";"";"";"";"";""
"43";"Silver";"alkylaryl sulfonic acids";"surfactants & detergents";"";"25 – 35";"125 – 175";"<2";"219";"";"";"";"";"";"";"";"";"";"";"";"";"";"";"";"";""
"44";"Silver";"alkylaryl sulfonic acids";"surfactants & detergents";"";"100";"25 – 225";"<20";"219";"";"";"";"";"";"";"";"";"";"";"";"";"";"";"";"";""
"45";"Steels, Carbon/ Low Alloy";"alkylaryl sulfonic acids";"surfactants & detergents";"";"100";"25 – 225";"<20";"219";"";"";"";"";"";"";"";"";"";"";"";"";"";"";"";"";""
"46";"Tantalum";"alkylaryl sulfonic acids";"surfactants & detergents";"";"100";"25 – 225";"<2";"219";"";"";"";"";"";"";"";"";"";"";"";"";"";"";"";"";""
"";"";"";"";"";"";"";"";"";"";"";"";"";"";"";"";"";"";"";"";"";"";"";"";"";""
"";"";"";"";"";"";"";"";"";"";"";"";"";"";"";"";"";"";"";"";"";"";"";"";"";""
"Corrosion Survey Database (COR•SUR) © 2002 NACE International";"";"";"";"";"";"";"";"";"";"";"";"";"";"";"";"";"";"";"";"";"";"";"";"";""
