Repository: Mahyar-rajabi94/TF_SDL

File: data/corrosion_data/TableData - 2024-11-08T201613.853.csv
sep=;
"Title: Corrosion Survey Database (COR•SUR)";"";"";"";"";"";"";"";"";"";"";"";"";"";"";"";"";"";"";"";"";"";"";"";"";""
"Table: Aminobenzenesulfonic acid";"";"";"";"";"";"";"";"";"";"";"";"";"";"";"";"";"";"";"";"";"";"";"";"";""
"DOWNLOAD SHOWS ONLY THE DISPLAYED DATA, UP TO 50 ROWS";"";"";"";"";"";"";"";"";"";"";"";"";"";"";"";"";"";"";"";"";"";"";"";"";""
"No.";"material or substance name";"exposure medium";"exposure medium class";"conc. (%)";"temp. (°F)";"corrosion rate (mil/yr)";"reference";"";"";"";"";"";"";"";"";"";"";"";"";"";"";"";"";"";""
"1";"Alloy 20-25-4Mo (904L)";"aminobenzenesulfonic acid";"surfactants & detergents";"100";"25 – 225";"<20";"219";"";"";"";"";"";"";"";"";"";"";"";"";"";"";"";"";"";""
"2";"Alloy 20-38-3-3Cu (20Cb3/ 825)";"aminobenzenesulfonic acid";"surfactants & detergents";"100";"25 – 225";"<20";"219";"";"";"";"";"";"";"";"";"";"";"";"";"";"";"";"";"";""
"3";"Alloy 30-44-5-3W (G-30)";"aminobenzenesulfonic acid";"surfactants & detergents";"100";"25 – 225";"<20";"219";"";"";"";"";"";"";"";"";"";"";"";"";"";"";"";"";"";""
"4";"Austenitic Cr-Ni Stainless Steel (18-8; 304/ 304L/ 347)";"aminobenzenesulfonic acid";"surfactants & detergents";"100";"25 – 225";"<20";"219";"";"";"";"";"";"";"";"";"";"";"";"";"";"";"";"";"";""
"5";"Austenitic Cr-Ni-Mo Stainless Steel (17-12-3; 316L/ 317L)";"aminobenzenesulfonic acid";"surfactants & detergents";"100";"25 – 225";"<20";"219";"";"";"";"";"";"";"";"";"";"";"";"";"";"";"";"";"";""
"6";"Cast Iron, Gray/ Ductile";"aminobenzenesulfonic acid";"surfactants & detergents";"100";"25 – 225";"<20";"219";"";"";"";"";"";"";"";"";"";"";"";"";"";"";"";"";"";""
"7";"Cr Stainless Steel (12Cr)";"aminobenzenesulfonic acid";"surfactants & detergents";"100";"25 – 225";"<20";"219";"";"";"";"";"";"";"";"";"";"";"";"";"";"";"";"";"";""
"8";"Cr Stainless Steel (17Cr)";"aminobenzenesulfonic acid";"surfactants & detergents";"100";"25 – 225";"<20";"219";"";"";"";"";"";"";"";"";"";"";"";"";"";"";"";"";"";""
"9";"Gold/ Platinum";"aminobenzenesulfonic acid";"surfactants & detergents";"100";"25 – 225";"<2";"219";"";"";"";"";"";"";"";"";"";"";"";"";"";"";"";"";"";""
"10";"Lead";"aminobenzenesulfonic acid";"surfactants & detergents";"100";"25 – 225";"<20";"219";"";"";"";"";"";"";"";"";"";"";"";"";"";"";"";"";"";""
"11";"Mo Superalloy (Ni-Cr-Fe-9Mo; 625/ 725)";"aminobenzenesulfonic acid";"surfactants & detergents";"100";"25 – 225";"<20";"219";"";"";"";"";"";"";"";"";"";"";"";"";"";"";"";"";"";""
"12";"Mo Superalloy (Ni-16Cr-16Mo; C276)";"aminobenzenesulfonic acid";"surfactants & detergents";"100";"25 – 225";"<20";"219";"";"";"";"";"";"";"";"";"";"";"";"";"";"";"";"";"";""
"13";"Mo Superalloy (Ni-20Cr-16Mo-4W; 686)";"aminobenzenesulfonic acid";"surfactants & detergents";"100";"25 – 225";"<20";"219";"";"";"";"";"";"";"";"";"";"";"";"";"";"";"";"";"";""
"14";"Mo Superalloy (Ni-22Cr-16Mo; C22/ 59)";"aminobenzenesulfonic acid";"surfactants & detergents";"100";"25 – 225";"<20";"219";"";"";"";"";"";"";"";"";"";"";"";"";"";"";"";"";"";""
"15";"Mo Superalloy (Ni-23Cr-16Mo-1Cu; C20000)";"aminobenzenesulfonic acid";"surfactants & detergents";"100";"25 – 225";"<20";"219";"";"";"";"";"";"";"";"";"";"";"";"";"";"";"";"";"";""
"16";"Nickel (200)";"aminobenzenesulfonic acid";"surfactants & detergents";"100";"25 – 225";"<20";"219";"";"";"";"";"";"";"";"";"";"";"";"";"";"";"";"";"";""
"17";"Nickel Cast Iron (15-35Ni)";"aminobenzenesulfonic acid";"surfactants & detergents";"100";"25 – 225";"<20";"219";"";"";"";"";"";"";"";"";"";"";"";"";"";"";"";"";"";""
"18";"Nickel-Copper (400)";"aminobenzenesulfonic acid";"surfactants & detergents";"100";"25 – 225";"<20";"219";"";"";"";"";"";"";"";"";"";"";"";"";"";"";"";"";"";""
"19";"Ni-Cr-Fe Alloy (600/ 690)";"aminobenzenesulfonic acid";"surfactants & detergents";"100";"25 – 225";"<20";"219";"";"";"";"";"";"";"";"";"";"";"";"";"";"";"";"";"";""
"20";"Ni-Mo Alloy (Ni-30Mo; B-2)";"aminobenzenesulfonic acid";"surfactants & detergents";"100";"25 – 225";"<20";"219";"";"";"";"";"";"";"";"";"";"";"";"";"";"";"";"";"";""
"21";"Silicon Cast Iron (14Si)";"aminobenzenesulfonic acid";"surfactants & detergents";"100";"52 – 237";"<20";"218";"";"";"";"";"";"";"";"";"";"";"";"";"";"";"";"";"";""
"22";"Silver";"aminobenzenesulfonic acid";"surfactants & detergents";"100";"25 – 225";"<20";"219";"";"";"";"";"";"";"";"";"";"";"";"";"";"";"";"";"";""
"23";"Steels, Carbon/ Low Alloy";"aminobenzenesulfonic acid";"surfactants & detergents";"100";"25 – 225";"<20";"219";"";"";"";"";"";"";"";"";"";"";"";"";"";"";"";"";"";""
"24";"Superferritic Stainless Steel (26-1)";"aminobenzenesulfonic acid";"surfactants & detergents";"100";"25 – 225";"<20";"219";"";"";"";"";"";"";"";"";"";"";"";"";"";"";"";"";"";""
"25";"Tantalum";"aminobenzenesulfonic acid";"surfactants & detergents";"100";"25 – 225";"<2";"219";"";"";"";"";"";"";"";"";"";"";"";"";"";"";"";"";"";""
"26";"Zirconium";"aminobenzenesulfonic acid";"surfactants & detergents";"100";"25 – 225";"<2";"219";"";"";"";"";"";"";"";"";"";"";"";"";"";"";"";"";"";""
"";"";"";"";"";"";"";"";"";"";"";"";"";"";"";"";"";"";"";"";"";"";"";"";"";""
"";"";"";"";"";"";"";"";"";"";"";"";"";"";"";"";"";"";"";"";"";"";"";"";"";""
"Corrosion Survey Database (COR•SUR) © 2002 NACE International";"";"";"";"";"";"";"";"";"";"";"";"";"";"";"";"";"";"";"";"";"";"";"";"";""

File: data/corrosion_data/TableData - 2024-11-08T201632.278.csv
sep=;
"Title: Corrosion Survey Database (COR•SUR)";"";"";"";"";"";"";"";"";"";"";"";"";"";"";"";"";"";"";"";"";"";"";"";"";""
"Table: Anthraquinonedisulfonic acid";"";"";"";"";"";"";"";"";"";"";"";"";"";"";"";"";"";"";"";"";"";"";"";"";""
"DOWNLOAD SHOWS ONLY THE DISPLAYED DATA, UP TO 50 ROWS";"";"";"";"";"";"";"";"";"";"";"";"";"";"";"";"";"";"";"";"";"";"";"";"";""
"No.";"material or substance name";"exposure medium";"exposure medium class";"conc. (%)";"temp. (°F)";"corrosion rate (mil/yr)";"reference";"";"";"";"";"";"";"";"";"";"";"";"";"";"";"";"";"";""
"1";"Aluminum Alloy (3003/ 5154)";"anthraquinonedisulfonic acid";"surfactants & detergents";"25 – 35";"25 – 75";"<20";"219";"";"";"";"";"";"";"";"";"";"";"";"";"";"";"";"";"";""
"2";"Aluminum Alloy (3003/ 5154)";"anthraquinonedisulfonic acid";"surfactants & detergents";"25 – 35";"125 – 175";"20 – 50";"219";"";"";"";"";"";"";"";"";"";"";"";"";"";"";"";"";"";""
"3";"Aluminum Alloy (3003/ 5154)";"anthraquinonedisulfonic acid";"surfactants & detergents";"45 – 55";"25 – 75";"20 – 50";"219";"";"";"";"";"";"";"";"";"";"";"";"";"";"";"";"";"";""
"4";"Austenitic Cr-Ni Stainless Steel (18-8; 304/ 304L/ 347)";"anthraquinonedisulfonic acid";"surfactants & detergents";"5 – 35";"25 – 125";"<20";"219";"";"";"";"";"";"";"";"";"";"";"";"";"";"";"";"";"";""
"5";"Austenitic Cr-Ni Stainless Steel (18-8; 304/ 304L/ 347)";"anthraquinonedisulfonic acid";"surfactants & detergents";"5 – 35";"125 – 175";">50";"219";"";"";"";"";"";"";"";"";"";"";"";"";"";"";"";"";"";""
"6";"Austenitic Cr-Ni-Mo Stainless Steel (17-12-3; 316L/ 317L)";"anthraquinonedisulfonic acid";"surfactants & detergents";"5 – 35";"25 – 175";"<20";"219";"";"";"";"";"";"";"";"";"";"";"";"";"";"";"";"";"";""
"7";"Austenitic Cr-Ni-Mo Stainless Steel (17-12-3; 316L/ 317L)";"anthraquinonedisulfonic acid";"surfactants & detergents";"5 – 35";"175 – 225";">50";"219";"";"";"";"";"";"";"";"";"";"";"";"";"";"";"";"";"";""
"8";"Copper/ Bronze/ Low Brass";"anthraquinonedisulfonic acid";"surfactants & detergents";"5 – 35";"25 – 225";"<20";"219";"";"";"";"";"";"";"";"";"";"";"";"";"";"";"";"";"";""
"9";"Copper/ Bronze/ Low Brass";"anthraquinonedisulfonic acid";"surfactants & detergents";"85 – 95";"25 – 75";"<20";"219";"";"";"";"";"";"";"";"";"";"";"";"";"";"";"";"";"";""
"10";"Cr Stainless Steel (17Cr)";"anthraquinonedisulfonic acid";"surfactants & detergents";"5 – 35";"25 – 75";"<20";"219";"";"";"";"";"";"";"";"";"";"";"";"";"";"";"";"";"";""
"11";"Cr Stainless Steel (17Cr)";"anthraquinonedisulfonic acid";"surfactants & detergents";"5 – 35";"75 – 125";">50";"219";"";"";"";"";"";"";"";"";"";"";"";"";"";"";"";"";"";""
"12";"Gold/ Platinum";"anthraquinonedisulfonic acid";"surfactants & detergents";"100";"25 – 225";"<2";"219";"";"";"";"";"";"";"";"";"";"";"";"";"";"";"";"";"";""
"13";"Lead";"anthraquinonedisulfonic acid";"surfactants & detergents";"5 – 35";"25 – 225";"<20";"219";"";"";"";"";"";"";"";"";"";"";"";"";"";"";"";"";"";""
"14";"Mo Superalloy (Ni-Cr-Fe-9Mo; 625/ 725)";"anthraquinonedisulfonic acid";"surfactants & detergents";"5 – 35";"25 – 225";"<20";"219";"";"";"";"";"";"";"";"";"";"";"";"";"";"";"";"";"";""
"15";"Mo Superalloy (Ni-16Cr-16Mo; C276)";"anthraquinonedisulfonic acid";"surfactants & detergents";"5 – 35";"25 – 225";"<20";"219";"";"";"";"";"";"";"";"";"";"";"";"";"";"";"";"";"";""
"16";"Mo Superalloy (Ni-20Cr-16Mo-4W; 686)";"anthraquinonedisulfonic acid";"surfactants & detergents";"5 – 35";"25 – 225";"<20";"219";"";"";"";"";"";"";"";"";"";"";"";"";"";"";"";"";"";""
"17";"Mo Superalloy (Ni-22Cr-16Mo; C22/ 59)";"anthraquinonedisulfonic acid";"surfactants & detergents";"5 – 35";"25 – 225";"<20";"219";"";"";"";"";"";"";"";"";"";"";"";"";"";"";"";"";"";""
"18";"Mo Superalloy (Ni-23Cr-16Mo-1Cu; C20000)";"anthraquinonedisulfonic acid";"surfactants & detergents";"5 – 35";"25 – 225";"<20";"219";"";"";"";"";"";"";"";"";"";"";"";"";"";"";"";"";"";""
"19";"Nickel (200)";"anthraquinonedisulfonic acid";"surfactants & detergents";"5 – 45";"25 – 225";"<20";"219";"";"";"";"";"";"";"";"";"";"";"";"";"";"";"";"";"";""
"20";"Nickel (200)";"anthraquinonedisulfonic acid";"surfactants & detergents";"100";"25 – 75";"<20";"219";"";"";"";"";"";"";"";"";"";"";"";"";"";"";"";"";"";""
"21";"Nickel-Copper (400)";"anthraquinonedisulfonic acid";"surfactants & detergents";"5 – 35";"25 – 225";"<20";"219";"";"";"";"";"";"";"";"";"";"";"";"";"";"";"";"";"";""
"22";"Nickel-Copper (400)";"anthraquinonedisulfonic acid";"surfactants & detergents";"100";"25 – 75";"<20";"219";"";"";"";"";"";"";"";"";"";"";"";"";"";"";"";"";"";""
"23";"Ni-Cr-Fe Alloy (600/ 690)";"anthraquinonedisulfonic acid";"surfactants & detergents";"5 – 35";"25 – 225";"<20";"219";"";"";"";"";"";"";"";"";"";"";"";"";"";"";"";"";"";""
"24";"Ni-Cr-Fe Alloy (600/ 690)";"anthraquinonedisulfonic acid";"surfactants & detergents";"100";"25 – 75";"<20";"219";"";"";"";"";"";"";"";"";"";"";"";"";"";"";"";"";"";""
"25";"Ni-Mo Alloy (Ni-30Mo; B-2)";"anthraquinonedisulfonic acid";"surfactants & detergents";"5 – 35";"25 – 225";"<20";"219";"";"";"";"";"";"";"";"";"";"";"";"";"";"";"";"";"";""
"26";"Ni-Mo Alloy (Ni-30Mo; B-2)";"anthraquinonedisulfonic acid";"surfactants & detergents";"100";"25 – 75";"<2";"219";"";"";"";"";"";"";"";"";"";"";"";"";"";"";"";"";"";""
"27";"Silver";"anthraquinonedisulfonic acid";"surfactants & detergents";"5 – 35";"25 – 225";"<2";"219";"";"";"";"";"";"";"";"";"";"";"";"";"";"";"";"";"";""
"28";"Silver";"anthraquinonedisulfonic acid";"surfactants & detergents";"100";"25 – 75";"<2";"219";"";"";"";"";"";"";"";"";"";"";"";"";"";"";"";"";"";""
"29";"Steels, Carbon/ Low Alloy";"anthraquinonedisulfonic acid";"surfactants & detergents";"5 – 35";"25 – 75";"20 – 50";"219";"";"";"";"";"";"";"";"";"";"";"";"";"";"";"";"";"";""
"30";"Steels, Carbon/ Low Alloy";"anthraquinonedisulfonic acid";"surfactants & detergents";"5 – 35";"75 – 125";">50";"219";"";"";"";"";"";"";"";"";"";"";"";"";"";"";"";"";"";""
"31";"Tantalum";"anthraquinonedisulfonic acid";"surfactants & detergents";"100";"25 – 225";"<2";"219";"";"";"";"";"";"";"";"";"";"";"";"";"";"";"";"";"";""
"32";"Zirconium";"anthraquinonedisulfonic acid";"surfactants & detergents";"5 – 35";"25 – 225";"<2";"219";"";"";"";"";"";"";"";"";"";"";"";"";"";"";"";"";"";""
"33";"Zirconium";"anthraquinonedisulfonic acid";"surfactants & detergents";"100";"25 – 225";"<2";"219";"";"";"";"";"";"";"";"";"";"";"";"";"";"";"";"";"";""
"";"";"";"";"";"";"";"";"";"";"";"";"";"";"";"";"";"";"";"";"";"";"";"";"";""
"";"";"";"";"";"";"";"";"";"";"";"";"";"";"";"";"";"";"";"";"";"";"";"";"";""
"Corrosion Survey Database (COR•SUR) © 2002 NACE International";"";"";"";"";"";"";"";"";"";"";"";"";"";"";"";"";"";"";"";"";"";"";"";"";""

File: data/corrosion_data/TableData - 2024-11-08T201637.192.csv
sep=;
"Title: Corrosion Survey Database (COR•SUR)";"";"";"";"";"";"";"";"";"";"";"";"";"";"";"";"";"";"";"";"";"";"";"";"";""
"Table: Benzenesulfonic acid";"";"";"";"";"";"";"";"";"";"";"";"";"";"";"";"";"";"";"";"";"";"";"";"";""
"DOWNLOAD SHOWS ONLY THE DISPLAYED DATA, UP TO 50 ROWS";"";"";"";"";"";"";"";"";"";"";"";"";"";"";"";"";"";"";"";"";"";"";"";"";""
"No.";"material or substance name";"exposure medium";"exposure medium class";"conc. (%)";"temp. (°F)";"corrosion rate (mil/yr)";"reference";"";"";"";"";"";"";"";"";"";"";"";"";"";"";"";"";"";""
"1";"Alloy 20-25-4Mo (904L)";"benzenesulfonic acid";"surfactants & detergents";"5 – 15";"25 – 176";"<2";"164,219,220";"";"";"";"";"";"";"";"";"";"";"";"";"";"";"";"";"";""
"2";"Alloy 20-25-4Mo (904L)";"benzenesulfonic acid";"surfactants & detergents";"5 – 15";"176 – 212";"20 – 50";"164,219,220";"";"";"";"";"";"";"";"";"";"";"";"";"";"";"";"";"";""
"3";"Alloy 20-25-4Mo (904L)";"benzenesulfonic acid";"surfactants & detergents";"20";"122";"20 – 50";"164,219,220";"";"";"";"";"";"";"";"";"";"";"";"";"";"";"";"";"";""
"4";"Alloy 20-25-4Mo (904L)";"benzenesulfonic acid";"surfactants & detergents";"100";"150";"<2";"164,219,220";"";"";"";"";"";"";"";"";"";"";"";"";"";"";"";"";"";""
"5";"Alloy 20-38-3-3Cu (20Cb3/ 825)";"benzenesulfonic acid";"surfactants & detergents";"5 – 95";"25 – 75";"<2";"219,220";"";"";"";"";"";"";"";"";"";"";"";"";"";"";"";"";"";""
"6";"Alloy 20-38-3-3Cu (20Cb3/ 825)";"benzenesulfonic acid";"surfactants & detergents";"75 – 85";"175 – 225";"20 – 50";"219,220";"";"";"";"";"";"";"";"";"";"";"";"";"";"";"";"";"";""
"7";"Alloy 20-38-3-3Cu (20Cb3/ 825)";"benzenesulfonic acid";"surfactants & detergents";"85 – 95";"75 – 325";"<2";"219,220";"";"";"";"";"";"";"";"";"";"";"";"";"";"";"";"";"";""
"8";"Alloy 20-38-3-3Cu (20Cb3/ 825)";"benzenesulfonic acid";"surfactants & detergents";">95";"150 – 225";"<2";"219,220";"";"";"";"";"";"";"";"";"";"";"";"";"";"";"";"";"";""
"9";"Alloy 30-44-5-3W (G-30)";"benzenesulfonic acid";"surfactants & detergents";"5 – 95";"25 – 75";"<2";"219,220";"";"";"";"";"";"";"";"";"";"";"";"";"";"";"";"";"";""
"10";"Alloy 30-44-5-3W (G-30)";"benzenesulfonic acid";"surfactants & detergents";"75 – 85";"175 – 225";"20 – 50";"219,220";"";"";"";"";"";"";"";"";"";"";"";"";"";"";"";"";"";""
"11";"Alloy 30-44-5-3W (G-30)";"benzenesulfonic acid";"surfactants & detergents";"85 – 95";"75 – 325";"<2";"219,220";"";"";"";"";"";"";"";"";"";"";"";"";"";"";"";"";"";""
"12";"Alloy 30-44-5-3W (G-30)";"benzenesulfonic acid";"surfactants & detergents";">95";"150 – 225";"<2";"219,220";"";"";"";"";"";"";"";"";"";"";"";"";"";"";"";"";"";""
"13";"Aluminum Alloy (3003/ 5154)";"benzenesulfonic acid";"surfactants & detergents";"5 – 85";"25 – 75";">50";"219,220";"";"";"";"";"";"";"";"";"";"";"";"";"";"";"";"";"";""
"14";"Aluminum Alloy (3003/ 5154)";"benzenesulfonic acid";"surfactants & detergents";"5 – 95";"125 – 150";">50";"219,220";"";"";"";"";"";"";"";"";"";"";"";"";"";"";"";"";"";""
"15";"Aluminum Alloy (3003/ 5154)";"benzenesulfonic acid";"surfactants & detergents";">5";"150 – 225";">50";"219,220";"";"";"";"";"";"";"";"";"";"";"";"";"";"";"";"";"";""
"16";"Austenitic Cr-Ni Stainless Steel (18-8; 304/ 304L/ 347)";"benzenesulfonic acid";"surfactants & detergents";"5";"140";">50";"219,220";"";"";"";"";"";"";"";"";"";"";"";"";"";"";"";"";"";""
"17";"Austenitic Cr-Ni Stainless Steel (18-8; 304/ 304L/ 347)";"benzenesulfonic acid";"surfactants & detergents";"10";"104";"<2";"219,220";"";"";"";"";"";"";"";"";"";"";"";"";"";"";"";"";"";""
"18";"Austenitic Cr-Ni Stainless Steel (18-8; 304/ 304L/ 347)";"benzenesulfonic acid";"surfactants & detergents";"10";"122";"20 – 50";"219,220";"";"";"";"";"";"";"";"";"";"";"";"";"";"";"";"";"";""
"19";"Austenitic Cr-Ni Stainless Steel (18-8; 304/ 304L/ 347)";"benzenesulfonic acid";"surfactants & detergents";"10";"176";">50";"219,220";"";"";"";"";"";"";"";"";"";"";"";"";"";"";"";"";"";""
"20";"Austenitic Cr-Ni Stainless Steel (18-8; 304/ 304L/ 347)";"benzenesulfonic acid";"surfactants & detergents";"20";"122";">50";"219,220";"";"";"";"";"";"";"";"";"";"";"";"";"";"";"";"";"";""
"21";"Austenitic Cr-Ni Stainless Steel (18-8; 304/ 304L/ 347)";"benzenesulfonic acid";"surfactants & detergents";"75 – 85";"25 – 75";"<20";"219,220";"";"";"";"";"";"";"";"";"";"";"";"";"";"";"";"";"";""
"22";"Austenitic Cr-Ni Stainless Steel (18-8; 304/ 304L/ 347)";"benzenesulfonic acid";"surfactants & detergents";"75 – 85";"125 – 175";"<20";"219,220";"";"";"";"";"";"";"";"";"";"";"";"";"";"";"";"";"";""
"23";"Austenitic Cr-Ni Stainless Steel (18-8; 304/ 304L/ 347)";"benzenesulfonic acid";"surfactants & detergents";"100";"150 – 225";"<20";"219,220";"";"";"";"";"";"";"";"";"";"";"";"";"";"";"";"";"";""
"24";"Austenitic Cr-Ni-Mo Stainless Steel (17-12-3; 316L/ 317L)";"benzenesulfonic acid";"surfactants & detergents";"5";"140";"20 – 50";"219,220";"";"";"";"";"";"";"";"";"";"";"";"";"";"";"";"";"";""
"25";"Austenitic Cr-Ni-Mo Stainless Steel (17-12-3; 316L/ 317L)";"benzenesulfonic acid";"surfactants & detergents";"10";"104 – 122";"<2";"219,220";"";"";"";"";"";"";"";"";"";"";"";"";"";"";"";"";"";""
"26";"Austenitic Cr-Ni-Mo Stainless Steel (17-12-3; 316L/ 317L)";"benzenesulfonic acid";"surfactants & detergents";"10";"176";"20 – 50";"219,220";"";"";"";"";"";"";"";"";"";"";"";"";"";"";"";"";"";""
"27";"Austenitic Cr-Ni-Mo Stainless Steel (17-12-3; 316L/ 317L)";"benzenesulfonic acid";"surfactants & detergents";"10";"212";">50";"219,220";"";"";"";"";"";"";"";"";"";"";"";"";"";"";"";"";"";""
"28";"Austenitic Cr-Ni-Mo Stainless Steel (17-12-3; 316L/ 317L)";"benzenesulfonic acid";"surfactants & detergents";"20";"122";">50";"219,220";"";"";"";"";"";"";"";"";"";"";"";"";"";"";"";"";"";""
"29";"Austenitic Cr-Ni-Mo Stainless Steel (17-12-3; 316L/ 317L)";"benzenesulfonic acid";"surfactants & detergents";"20 – 75";"25 – 175";"<20";"219,220";"";"";"";"";"";"";"";"";"";"";"";"";"";"";"";"";"";""
"30";"Austenitic Cr-Ni-Mo Stainless Steel (17-12-3; 316L/ 317L)";"benzenesulfonic acid";"surfactants & detergents";"85 – 95";"225 – 275";">50";"219,220";"";"";"";"";"";"";"";"";"";"";"";"";"";"";"";"";"";""
"31";"Austenitic Cr-Ni-Mo Stainless Steel (17-12-3; 316L/ 317L)";"benzenesulfonic acid";"surfactants & detergents";"100";"150 – 225";"<20";"219,220";"";"";"";"";"";"";"";"";"";"";"";"";"";"";"";"";"";""
"32";"Brass (>15Zn)";"benzenesulfonic acid";"surfactants & detergents";"5 – 55";"25 – 75";"20 – 50";"219";"";"";"";"";"";"";"";"";"";"";"";"";"";"";"";"";"";""
"33";"Brass (>15Zn)";"benzenesulfonic acid";"surfactants & detergents";"5 – 75";"175 – 225";">50";"219";"";"";"";"";"";"";"";"";"";"";"";"";"";"";"";"";"";""
"34";"Cast Iron, Gray/ Ductile";"benzenesulfonic acid";"surfactants & detergents";"5 – 95";"25 – 75";">50";"219,220";"";"";"";"";"";"";"";"";"";"";"";"";"";"";"";"";"";""
"35";"Cast Iron, Gray/ Ductile";"benzenesulfonic acid";"surfactants & detergents";"100";"150 – 225";">50";"219,220";"";"";"";"";"";"";"";"";"";"";"";"";"";"";"";"";"";""
"36";"Copper/ Bronze/ Low Brass";"benzenesulfonic acid";"surfactants & detergents";"5 – 85";"25 – 225";"<20";"219,220";"";"";"";"";"";"";"";"";"";"";"";"";"";"";"";"";"";""
"37";"Copper/ Bronze/ Low Brass";"benzenesulfonic acid";"surfactants & detergents";"85 – 95";"25 – 75";"<20";"219,220";"";"";"";"";"";"";"";"";"";"";"";"";"";"";"";"";"";""
"38";"Copper/ Bronze/ Low Brass";"benzenesulfonic acid";"surfactants & detergents";"85 – 95";"175 – 225";"<20";"219,220";"";"";"";"";"";"";"";"";"";"";"";"";"";"";"";"";"";""
"39";"Copper-Nickel";"benzenesulfonic acid";"surfactants & detergents";"5 – 15";"25 – 75";"<20";"219";"";"";"";"";"";"";"";"";"";"";"";"";"";"";"";"";"";""
"40";"Copper-Nickel";"benzenesulfonic acid";"surfactants & detergents";"5 – 15";"175 – 225";"<20";"219";"";"";"";"";"";"";"";"";"";"";"";"";"";"";"";"";"";""
"41";"Copper-Nickel";"benzenesulfonic acid";"surfactants & detergents";"25 – 35";"25 – 75";"<20";"219";"";"";"";"";"";"";"";"";"";"";"";"";"";"";"";"";"";""
"42";"Copper-Nickel";"benzenesulfonic acid";"surfactants & detergents";"25 – 35";"175 – 225";"<20";"219";"";"";"";"";"";"";"";"";"";"";"";"";"";"";"";"";"";""
"43";"Copper-Nickel";"benzenesulfonic acid";"surfactants & detergents";"45 – 85";"25 – 75";"<20";"219";"";"";"";"";"";"";"";"";"";"";"";"";"";"";"";"";"";""
"44";"Copper-Nickel";"benzenesulfonic acid";"surfactants & detergents";"45 – 95";"175 – 225";"<20";"219";"";"";"";"";"";"";"";"";"";"";"";"";"";"";"";"";"";""
"45";"Copper-Nickel";"benzenesulfonic acid";"surfactants & detergents";"65 – 85";"75 – 175";"<20";"219";"";"";"";"";"";"";"";"";"";"";"";"";"";"";"";"";"";""
"46";"Cr Stainless Steel (12Cr)";"benzenesulfonic acid";"surfactants & detergents";"5 – 15";"25 – 225";">50";"219";"";"";"";"";"";"";"";"";"";"";"";"";"";"";"";"";"";""
"47";"Cr Stainless Steel (17Cr)";"benzenesulfonic acid";"surfactants & detergents";"5 – 15";"25 – 75";"<20";"219";"";"";"";"";"";"";"";"";"";"";"";"";"";"";"";"";"";""
"48";"Cr Stainless Steel (17Cr)";"benzenesulfonic acid";"surfactants & detergents";"5 – 15";"75 – 225";">50";"219";"";"";"";"";"";"";"";"";"";"";"";"";"";"";"";"";"";""
"49";"Gold/ Platinum";"benzenesulfonic acid";"surfactants & detergents";"5 – 95";"25 – 150";"<2";"219,220";"";"";"";"";"";"";"";"";"";"";"";"";"";"";"";"";"";""
"50";"Gold/ Platinum";"benzenesulfonic acid";"surfactants & detergents";">5";"150 – 225";"<2";"219,220";"";"";"";"";"";"";"";"";"";"";"";"";"";"";"";"";"";""
"";"";"";"";"";"";"";"";"";"";"";"";"";"";"";"";"";"";"";"";"";"";"";"";"";""
"";"";"";"";"";"";"";"";"";"";"";"";"";"";"";"";"";"";"";"";"";"";"";"";"";""
"Corrosion Survey Database (COR•SUR) © 2002 NACE International";"";"";"";"";"";"";"";"";"";"";"";"";"";"";"";"";"";"";"";"";"";"";"";"";""

File: data/corrosion_data/TableData - 2024-11-08T201641.696.csv
sep=;
"Title: Corrosion Survey Database (COR•SUR)";"";"";"";"";"";"";"";"";"";"";"";"";"";"";"";"";"";"";"";"";"";"";"";"";""
"Table: Chlorotoluene sulfonic acid";"";"";"";"";"";"";"";"";"";"";"";"";"";"";"";"";"";"";"";"";"";"";"";"";""
"DOWNLOAD SHOWS ONLY THE DISPLAYED DATA, UP TO 50 ROWS";"";"";"";"";"";"";"";"";"";"";"";"";"";"";"";"";"";"";"";"";"";"";"";"";""
"No.";"material or substance name";"exposure medium";"exposure medium class";"conc. (%)";"temp. (°F)";"corrosion rate (mil/yr)";"reference";"";"";"";"";"";"";"";"";"";"";"";"";"";"";"";"";"";""
"1";"Alloy 20-38-3-3Cu (20Cb3/ 825)";"chlorotoluene sulfonic acid";"surfactants & detergents";"100";"25 – 225";"<20";"207,215,219";"";"";"";"";"";"";"";"";"";"";"";"";"";"";"";"";"";""
"2";"Alloy 30-44-5-3W (G-30)";"chlorotoluene sulfonic acid";"surfactants & detergents";"100";"25 – 225";"<20";"207,215,219";"";"";"";"";"";"";"";"";"";"";"";"";"";"";"";"";"";""
"3";"Aluminum Alloy (3003/ 5154)";"chlorotoluene sulfonic acid";"surfactants & detergents";">85";"25 – 75";">50";"207,215,219";"";"";"";"";"";"";"";"";"";"";"";"";"";"";"";"";"";""
"4";"Cast Iron, Gray/ Ductile";"chlorotoluene sulfonic acid";"surfactants & detergents";"5 – 95";"25 – 75";">50";"207,215,219";"";"";"";"";"";"";"";"";"";"";"";"";"";"";"";"";"";""
"5";"Cast Iron, Gray/ Ductile";"chlorotoluene sulfonic acid";"surfactants & detergents";"100";"25 – 125";"<20";"207,215,219";"";"";"";"";"";"";"";"";"";"";"";"";"";"";"";"";"";""
"6";"Copper/ Bronze/ Low Brass";"chlorotoluene sulfonic acid";"surfactants & detergents";"100";"25 – 225";"<20";"207,215,219";"";"";"";"";"";"";"";"";"";"";"";"";"";"";"";"";"";""
"7";"Copper-Nickel";"chlorotoluene sulfonic acid";"surfactants & detergents";"100";"25 – 225";"<20";"207,215,219";"";"";"";"";"";"";"";"";"";"";"";"";"";"";"";"";"";""
"8";"Gold/ Platinum";"chlorotoluene sulfonic acid";"surfactants & detergents";"100";"25 – 225";"<2";"207,215,219";"";"";"";"";"";"";"";"";"";"";"";"";"";"";"";"";"";""
"9";"Lead";"chlorotoluene sulfonic acid";"surfactants & detergents";">5";"25 – 75";">50";"207,215,219";"";"";"";"";"";"";"";"";"";"";"";"";"";"";"";"";"";""
"10";"Mo Superalloy (Ni-Cr-Fe-9Mo; 625/ 725)";"chlorotoluene sulfonic acid";"surfactants & detergents";">5";"25 – 225";"<20";"207,215,219";"";"";"";"";"";"";"";"";"";"";"";"";"";"";"";"";"";""
"11";"Mo Superalloy (Ni-16Cr-16Mo; C276)";"chlorotoluene sulfonic acid";"surfactants & detergents";">5";"25 – 225";"<20";"207,215,219";"";"";"";"";"";"";"";"";"";"";"";"";"";"";"";"";"";""
"12";"Mo Superalloy (Ni-20Cr-16Mo-4W; 686)";"chlorotoluene sulfonic acid";"surfactants & detergents";">5";"25 – 225";"<20";"207,215,219";"";"";"";"";"";"";"";"";"";"";"";"";"";"";"";"";"";""
"13";"Mo Superalloy (Ni-22Cr-16Mo; C22/ 59)";"chlorotoluene sulfonic acid";"surfactants & detergents";">5";"25 – 225";"<20";"207,215,219";"";"";"";"";"";"";"";"";"";"";"";"";"";"";"";"";"";""
"14";"Mo Superalloy (Ni-23Cr-16Mo-1Cu; C20000)";"chlorotoluene sulfonic acid";"surfactants & detergents";">5";"25 – 225";"<20";"207,215,219";"";"";"";"";"";"";"";"";"";"";"";"";"";"";"";"";"";""
"15";"Nickel Cast Iron (15-35Ni)";"chlorotoluene sulfonic acid";"surfactants & detergents";"100";"25 – 225";"<20";"207,215,219";"";"";"";"";"";"";"";"";"";"";"";"";"";"";"";"";"";""
"16";"Nickel-Copper (400)";"chlorotoluene sulfonic acid";"surfactants & detergents";"5 – 95";"25 – 75";"<2";"207,215,219";"";"";"";"";"";"";"";"";"";"";"";"";"";"";"";"";"";""
"17";"Nickel-Copper (400)";"chlorotoluene sulfonic acid";"surfactants & detergents";"100";"25 – 225";"<20";"207,215,219";"";"";"";"";"";"";"";"";"";"";"";"";"";"";"";"";"";""
"18";"Ni-Mo Alloy (Ni-30Mo; B-2)";"chlorotoluene sulfonic acid";"surfactants & detergents";">5";"25 – 225";"<20";"207,215,219";"";"";"";"";"";"";"";"";"";"";"";"";"";"";"";"";"";""
"19";"Silicon Cast Iron (14Si)";"chlorotoluene sulfonic acid";"surfactants & detergents";"5 – 95";"52 – 237";"<2";"207,215,218";"";"";"";"";"";"";"";"";"";"";"";"";"";"";"";"";"";""
"20";"Silicon Cast Iron (14Si)";"chlorotoluene sulfonic acid";"surfactants & detergents";"100";"52 – 237";"<20";"207,215,218";"";"";"";"";"";"";"";"";"";"";"";"";"";"";"";"";"";""
"21";"Silver";"chlorotoluene sulfonic acid";"surfactants & detergents";"5 – 95";"125 – 175";"<2";"207,215,219";"";"";"";"";"";"";"";"";"";"";"";"";"";"";"";"";"";""
"22";"Silver";"chlorotoluene sulfonic acid";"surfactants & detergents";"100";"25 – 225";"<20";"207,215,219";"";"";"";"";"";"";"";"";"";"";"";"";"";"";"";"";"";""
"23";"Steels, Carbon/ Low Alloy";"chlorotoluene sulfonic acid";"surfactants & detergents";"5 – 95";"25 – 75";">50";"207,215,219";"";"";"";"";"";"";"";"";"";"";"";"";"";"";"";"";"";""
"24";"Steels, Carbon/ Low Alloy";"chlorotoluene sulfonic acid";"surfactants & detergents";"100";"25 – 125";"<20";"207,215,219";"";"";"";"";"";"";"";"";"";"";"";"";"";"";"";"";"";""
"25";"Tantalum";"chlorotoluene sulfonic acid";"surfactants & detergents";"100";"25 – 225";"<2";"207,215,219";"";"";"";"";"";"";"";"";"";"";"";"";"";"";"";"";"";""
"26";"Titanium, Unalloyed";"chlorotoluene sulfonic acid";"surfactants & detergents";"5 – 85";"125 – 175";"<2";"207,215,219";"";"";"";"";"";"";"";"";"";"";"";"";"";"";"";"";"";""
"27";"Titanium, Unalloyed";"chlorotoluene sulfonic acid";"surfactants & detergents";"100";"25 – 225";"<20";"207,215,219";"";"";"";"";"";"";"";"";"";"";"";"";"";"";"";"";"";""
"";"";"";"";"";"";"";"";"";"";"";"";"";"";"";"";"";"";"";"";"";"";"";"";"";""
"";"";"";"";"";"";"";"";"";"";"";"";"";"";"";"";"";"";"";"";"";"";"";"";"";""
"Corrosion Survey Database (COR•SUR) © 2002 NACE International";"";"";"";"";"";"";"";"";"";"";"";"";"";"";"";"";"";"";"";"";"";"";"";"";""

File: data/corrosion_data/TableData - 2024-11-08T201646.264.csv
sep=;
"Title: Corrosion Survey Database (COR•SUR)";"";"";"";"";"";"";"";"";"";"";"";"";"";"";"";"";"";"";"";"";"";"";"";"";""
"Table: Mersol sulfonic acid";"";"";"";"";"";"";"";"";"";"";"";"";"";"";"";"";"";"";"";"";"";"";"";"";""
"DOWNLOAD SHOWS ONLY THE DISPLAYED DATA, UP TO 50 ROWS";"";"";"";"";"";"";"";"";"";"";"";"";"";"";"";"";"";"";"";"";"";"";"";"";""
"No.";"material or substance name";"exposure medium";"exposure medium class";"conc. (%)";"temp. (°F)";"corrosion rate (mil/yr)";"reference";"";"";"";"";"";"";"";"";"";"";"";"";"";"";"";"";"";""
"1";"Alloy 20-25-4Mo (904L)";"mersol sulfonic acid";"surfactants & detergents";">5";"25 – 75";"<2";"207,215,219";"";"";"";"";"";"";"";"";"";"";"";"";"";"";"";"";"";""
"2";"Alloy 20-38-3-3Cu (20Cb3/ 825)";"mersol sulfonic acid";"surfactants & detergents";">5";"25 – 75";"<2";"207,215,219";"";"";"";"";"";"";"";"";"";"";"";"";"";"";"";"";"";""
"3";"Alloy 30-44-5-3W (G-30)";"mersol sulfonic acid";"surfactants & detergents";">5";"25 – 75";"<2";"207,215,219";"";"";"";"";"";"";"";"";"";"";"";"";"";"";"";"";"";""
"4";"Aluminum Alloy (3003/ 5154)";"mersol sulfonic acid";"surfactants & detergents";">5";"25 – 75";"<2";"207,215,219";"";"";"";"";"";"";"";"";"";"";"";"";"";"";"";"";"";""
"5";"Austenitic Cr-Ni Stainless Steel (18-8; 304/ 304L/ 347)";"mersol sulfonic acid";"surfactants & detergents";">5";"25 – 75";"<2";"207,215,219";"";"";"";"";"";"";"";"";"";"";"";"";"";"";"";"";"";""
"6";"Austenitic Cr-Ni-Mo Stainless Steel (17-12-3; 316L/ 317L)";"mersol sulfonic acid";"surfactants & detergents";">5";"25 – 75";"<2";"207,215,219";"";"";"";"";"";"";"";"";"";"";"";"";"";"";"";"";"";""
"7";"Copper/ Bronze/ Low Brass";"mersol sulfonic acid";"surfactants & detergents";">5";"25 – 75";"<2";"207,215,219";"";"";"";"";"";"";"";"";"";"";"";"";"";"";"";"";"";""
"8";"Copper-Nickel";"mersol sulfonic acid";"surfactants & detergents";"5 – 95";"25 – 75";"<2";"207,215,219";"";"";"";"";"";"";"";"";"";"";"";"";"";"";"";"";"";""
"9";"Cr Stainless Steel (12Cr)";"mersol sulfonic acid";"surfactants & detergents";"100";"25 – 75";">50";"207,215,219";"";"";"";"";"";"";"";"";"";"";"";"";"";"";"";"";"";""
"10";"Cr Stainless Steel (17Cr)";"mersol sulfonic acid";"surfactants & detergents";"100";"25 – 75";">50";"207,215,219";"";"";"";"";"";"";"";"";"";"";"";"";"";"";"";"";"";""
"11";"Gold/ Platinum";"mersol sulfonic acid";"surfactants & detergents";"5 – 25";"25 – 225";"<2";"207,215,219";"";"";"";"";"";"";"";"";"";"";"";"";"";"";"";"";"";""
"12";"Gold/ Platinum";"mersol sulfonic acid";"surfactants & detergents";"5 – 65";"175 – 225";"<2";"207,215,219";"";"";"";"";"";"";"";"";"";"";"";"";"";"";"";"";"";""
"13";"Gold/ Platinum";"mersol sulfonic acid";"surfactants & detergents";"35 – 45";"25 – 225";"<2";"207,215,219";"";"";"";"";"";"";"";"";"";"";"";"";"";"";"";"";"";""
"14";"Gold/ Platinum";"mersol sulfonic acid";"surfactants & detergents";"55 – 65";"25 – 225";"<2";"207,215,219";"";"";"";"";"";"";"";"";"";"";"";"";"";"";"";"";"";""
"15";"Gold/ Platinum";"mersol sulfonic acid";"surfactants & detergents";"75 – 85";"25 – 225";"<2";"207,215,219";"";"";"";"";"";"";"";"";"";"";"";"";"";"";"";"";"";""
"16";"Gold/ Platinum";"mersol sulfonic acid";"surfactants & detergents";"100";"25 – 225";"<2";"207,215,219";"";"";"";"";"";"";"";"";"";"";"";"";"";"";"";"";"";""
"17";"Mo Superalloy (Ni-Cr-Fe-9Mo; 625/ 725)";"mersol sulfonic acid";"surfactants & detergents";">5";"175 – 225";"<20";"207,215,219";"";"";"";"";"";"";"";"";"";"";"";"";"";"";"";"";"";""
"18";"Mo Superalloy (Ni-Cr-Fe-9Mo; 625/ 725)";"mersol sulfonic acid";"surfactants & detergents";"100";"25 – 225";"<20";"207,215,219";"";"";"";"";"";"";"";"";"";"";"";"";"";"";"";"";"";""
"19";"Mo Superalloy (Ni-16Cr-16Mo; C276)";"mersol sulfonic acid";"surfactants & detergents";">5";"175 – 225";"<20";"207,215,219";"";"";"";"";"";"";"";"";"";"";"";"";"";"";"";"";"";""
"20";"Mo Superalloy (Ni-16Cr-16Mo; C276)";"mersol sulfonic acid";"surfactants & detergents";"100";"25 – 225";"<20";"207,215,219";"";"";"";"";"";"";"";"";"";"";"";"";"";"";"";"";"";""
"21";"Mo Superalloy (Ni-20Cr-16Mo-4W; 686)";"mersol sulfonic acid";"surfactants & detergents";">5";"175 – 225";"<20";"207,215,219";"";"";"";"";"";"";"";"";"";"";"";"";"";"";"";"";"";""
"22";"Mo Superalloy (Ni-20Cr-16Mo-4W; 686)";"mersol sulfonic acid";"surfactants & detergents";"100";"25 – 225";"<20";"207,215,219";"";"";"";"";"";"";"";"";"";"";"";"";"";"";"";"";"";""
"23";"Mo Superalloy (Ni-22Cr-16Mo; C22/ 59)";"mersol sulfonic acid";"surfactants & detergents";">5";"175 – 225";"<20";"207,215,219";"";"";"";"";"";"";"";"";"";"";"";"";"";"";"";"";"";""
"24";"Mo Superalloy (Ni-22Cr-16Mo; C22/ 59)";"mersol sulfonic acid";"surfactants & detergents";"100";"25 – 225";"<20";"207,215,219";"";"";"";"";"";"";"";"";"";"";"";"";"";"";"";"";"";""
"25";"Mo Superalloy (Ni-23Cr-16Mo-1Cu; C20000)";"mersol sulfonic acid";"surfactants & detergents";">5";"175 – 225";"<20";"207,215,219";"";"";"";"";"";"";"";"";"";"";"";"";"";"";"";"";"";""
"26";"Mo Superalloy (Ni-23Cr-16Mo-1Cu; C20000)";"mersol sulfonic acid";"surfactants & detergents";"100";"25 – 225";"<20";"207,215,219";"";"";"";"";"";"";"";"";"";"";"";"";"";"";"";"";"";""
"27";"Nickel-Copper (400)";"mersol sulfonic acid";"surfactants & detergents";">5";"25 – 75";"<2";"207,215,219";"";"";"";"";"";"";"";"";"";"";"";"";"";"";"";"";"";""
"28";"Ni-Mo Alloy (Ni-30Mo; B-2)";"mersol sulfonic acid";"surfactants & detergents";">5";"175 – 225";"<20";"207,215,219";"";"";"";"";"";"";"";"";"";"";"";"";"";"";"";"";"";""
"29";"Ni-Mo Alloy (Ni-30Mo; B-2)";"mersol sulfonic acid";"surfactants & detergents";"100";"25 – 225";"<20";"207,215,219";"";"";"";"";"";"";"";"";"";"";"";"";"";"";"";"";"";""
"30";"Silver";"mersol sulfonic acid";"surfactants & detergents";"5 – 25";"25 – 225";"<2";"207,215,219";"";"";"";"";"";"";"";"";"";"";"";"";"";"";"";"";"";""
"31";"Silver";"mersol sulfonic acid";"surfactants & detergents";"5 – 65";"175 – 225";"<2";"207,215,219";"";"";"";"";"";"";"";"";"";"";"";"";"";"";"";"";"";""
"32";"Silver";"mersol sulfonic acid";"surfactants & detergents";"35 – 45";"25 – 225";"<2";"207,215,219";"";"";"";"";"";"";"";"";"";"";"";"";"";"";"";"";"";""
"33";"Silver";"mersol sulfonic acid";"surfactants & detergents";"55 – 65";"25 – 225";"<2";"207,215,219";"";"";"";"";"";"";"";"";"";"";"";"";"";"";"";"";"";""
"34";"Silver";"mersol sulfonic acid";"surfactants & detergents";"75 – 85";"25 – 225";"<2";"207,215,219";"";"";"";"";"";"";"";"";"";"";"";"";"";"";"";"";"";""
"35";"Silver";"mersol sulfonic acid";"surfactants & detergents";"100";"25 – 225";"<2";"207,215,219";"";"";"";"";"";"";"";"";"";"";"";"";"";"";"";"";"";""
"36";"Superferritic Stainless Steel (26-1)";"mersol sulfonic acid";"surfactants & detergents";">5";"25 – 75";"<2";"207,215,219";"";"";"";"";"";"";"";"";"";"";"";"";"";"";"";"";"";""
"";"";"";"";"";"";"";"";"";"";"";"";"";"";"";"";"";"";"";"";"";"";"";"";"";""
"";"";"";"";"";"";"";"";"";"";"";"";"";"";"";"";"";"";"";"";"";"";"";"";"";""
"Corrosion Survey Database (COR•SUR) © 2002 NACE International";"";"";"";"";"";"";"";"";"";"";"";"";"";"";"";"";"";"";"";"";"";"";"";"";""

File: data/corrosion_data/TableData - 2024-11-08T201651.019.csv
sep=;
"Title: Corrosion Survey Database (COR•SUR)";"";"";"";"";"";"";"";"";"";"";"";"";"";"";"";"";"";"";"";"";"";"";"";"";""
"Table: Naphthalenesulfonic acid";"";"";"";"";"";"";"";"";"";"";"";"";"";"";"";"";"";"";"";"";"";"";"";"";""
"DOWNLOAD SHOWS ONLY THE DISPLAYED DATA, UP TO 50 ROWS";"";"";"";"";"";"";"";"";"";"";"";"";"";"";"";"";"";"";"";"";"";"";"";"";""
"No.";"material or substance name";"exposure medium";"exposure medium class";"conc. (%)";"temp. (°F)";"corrosion rate (mil/yr)";"reference";"";"";"";"";"";"";"";"";"";"";"";"";"";"";"";"";"";""
"1";"Alloy 20-25-4Mo (904L)";"naphthalenesulfonic acid";"surfactants & detergents";"5 – 45";"25 – 75";"<2";"207,215,219";"";"";"";"";"";"";"";"";"";"";"";"";"";"";"";"";"";""
"2";"Alloy 20-25-4Mo (904L)";"naphthalenesulfonic acid";"surfactants & detergents";"100";"25 – 175";"<2";"207,215,219";"";"";"";"";"";"";"";"";"";"";"";"";"";"";"";"";"";""
"3";"Alloy 20-38-3-3Cu (20Cb3/ 825)";"naphthalenesulfonic acid";"surfactants & detergents";"100";"25 – 225";"<2";"207,215,219";"";"";"";"";"";"";"";"";"";"";"";"";"";"";"";"";"";""
"4";"Alloy 30-44-5-3W (G-30)";"naphthalenesulfonic acid";"surfactants & detergents";"100";"25 – 225";"<2";"207,215,219";"";"";"";"";"";"";"";"";"";"";"";"";"";"";"";"";"";""
"5";"Aluminum Alloy (3003/ 5154)";"naphthalenesulfonic acid";"surfactants & detergents";"100";"25 – 225";"<2";"207,215,219";"";"";"";"";"";"";"";"";"";"";"";"";"";"";"";"";"";""
"6";"Austenitic Cr-Ni Stainless Steel (18-8; 304/ 304L/ 347)";"naphthalenesulfonic acid";"surfactants & detergents";"5 – 15";"25 – 75";"<2";"207,215,219";"";"";"";"";"";"";"";"";"";"";"";"";"";"";"";"";"";""
"7";"Austenitic Cr-Ni Stainless Steel (18-8; 304/ 304L/ 347)";"naphthalenesulfonic acid";"surfactants & detergents";"5 – 15";"175 – 225";">50";"207,215,219";"";"";"";"";"";"";"";"";"";"";"";"";"";"";"";"";"";""
"8";"Austenitic Cr-Ni Stainless Steel (18-8; 304/ 304L/ 347)";"naphthalenesulfonic acid";"surfactants & detergents";"25 – 35";"75 – 125";"20 – 50";"207,215,219";"";"";"";"";"";"";"";"";"";"";"";"";"";"";"";"";"";""
"9";"Austenitic Cr-Ni Stainless Steel (18-8; 304/ 304L/ 347)";"naphthalenesulfonic acid";"surfactants & detergents";"25 – 35";"175 – 225";">50";"207,215,219";"";"";"";"";"";"";"";"";"";"";"";"";"";"";"";"";"";""
"10";"Austenitic Cr-Ni-Mo Stainless Steel (17-12-3; 316L/ 317L)";"naphthalenesulfonic acid";"surfactants & detergents";"5 – 45";"25 – 75";"<2";"207,215,219";"";"";"";"";"";"";"";"";"";"";"";"";"";"";"";"";"";""
"11";"Austenitic Cr-Ni-Mo Stainless Steel (17-12-3; 316L/ 317L)";"naphthalenesulfonic acid";"surfactants & detergents";"25 – 35";"175 – 225";">50";"207,215,219";"";"";"";"";"";"";"";"";"";"";"";"";"";"";"";"";"";""
"12";"Austenitic Cr-Ni-Mo Stainless Steel (17-12-3; 316L/ 317L)";"naphthalenesulfonic acid";"surfactants & detergents";"100";"25 – 175";"<2";"207,215,219";"";"";"";"";"";"";"";"";"";"";"";"";"";"";"";"";"";""
"13";"Cast Iron, Gray/ Ductile";"naphthalenesulfonic acid";"surfactants & detergents";"45 – 55";"25 – 75";">50";"207,215,219";"";"";"";"";"";"";"";"";"";"";"";"";"";"";"";"";"";""
"14";"Copper/ Bronze/ Low Brass";"naphthalenesulfonic acid";"surfactants & detergents";"25 – 35";"25 – 75";"<2";"207,215,219";"";"";"";"";"";"";"";"";"";"";"";"";"";"";"";"";"";""
"15";"Copper/ Bronze/ Low Brass";"naphthalenesulfonic acid";"surfactants & detergents";"25 – 35";"175 – 225";"<2";"207,215,219";"";"";"";"";"";"";"";"";"";"";"";"";"";"";"";"";"";""
"16";"Copper/ Bronze/ Low Brass";"naphthalenesulfonic acid";"surfactants & detergents";"45 – 55";"75 – 125";"20 – 50";"207,215,219";"";"";"";"";"";"";"";"";"";"";"";"";"";"";"";"";"";""
"17";"Gold/ Platinum";"naphthalenesulfonic acid";"surfactants & detergents";"100";"25 – 225";"<2";"207,215,219";"";"";"";"";"";"";"";"";"";"";"";"";"";"";"";"";"";""
"18";"Lead";"naphthalenesulfonic acid";"surfactants & detergents";"100";"25 – 225";"<2";"207,215,219";"";"";"";"";"";"";"";"";"";"";"";"";"";"";"";"";"";""
"19";"Mo Superalloy (Ni-Cr-Fe-9Mo; 625/ 725)";"naphthalenesulfonic acid";"surfactants & detergents";"100";"25 – 225";"<2";"207,215,219";"";"";"";"";"";"";"";"";"";"";"";"";"";"";"";"";"";""
"20";"Mo Superalloy (Ni-16Cr-16Mo; C276)";"naphthalenesulfonic acid";"surfactants & detergents";"100";"25 – 225";"<2";"207,215,219";"";"";"";"";"";"";"";"";"";"";"";"";"";"";"";"";"";""
"21";"Mo Superalloy (Ni-20Cr-16Mo-4W; 686)";"naphthalenesulfonic acid";"surfactants & detergents";"100";"25 – 225";"<2";"207,215,219";"";"";"";"";"";"";"";"";"";"";"";"";"";"";"";"";"";""
"22";"Mo Superalloy (Ni-22Cr-16Mo; C22/ 59)";"naphthalenesulfonic acid";"surfactants & detergents";"100";"25 – 225";"<2";"207,215,219";"";"";"";"";"";"";"";"";"";"";"";"";"";"";"";"";"";""
"23";"Mo Superalloy (Ni-23Cr-16Mo-1Cu; C20000)";"naphthalenesulfonic acid";"surfactants & detergents";"100";"25 – 225";"<2";"207,215,219";"";"";"";"";"";"";"";"";"";"";"";"";"";"";"";"";"";""
"24";"Nickel (200)";"naphthalenesulfonic acid";"surfactants & detergents";"100";"25 – 225";"<2";"207,215,219";"";"";"";"";"";"";"";"";"";"";"";"";"";"";"";"";"";""
"25";"Nickel Cast Iron (15-35Ni)";"naphthalenesulfonic acid";"surfactants & detergents";"45 – 55";"25 – 75";">50";"207,215,219";"";"";"";"";"";"";"";"";"";"";"";"";"";"";"";"";"";""
"26";"Nickel-Copper (400)";"naphthalenesulfonic acid";"surfactants & detergents";"100";"25 – 225";"<2";"207,215,219";"";"";"";"";"";"";"";"";"";"";"";"";"";"";"";"";"";""
"27";"Ni-Cr-Fe Alloy (600/ 690)";"naphthalenesulfonic acid";"surfactants & detergents";"100";"25 – 225";"<2";"207,215,219";"";"";"";"";"";"";"";"";"";"";"";"";"";"";"";"";"";""
"28";"Ni-Mo Alloy (Ni-30Mo; B-2)";"naphthalenesulfonic acid";"surfactants & detergents";"100";"25 – 225";"<2";"207,215,219";"";"";"";"";"";"";"";"";"";"";"";"";"";"";"";"";"";""
"29";"Silicon Cast Iron (14Si)";"naphthalenesulfonic acid";"surfactants & detergents";">5";"52 – 237";"<2";"207,215,218";"";"";"";"";"";"";"";"";"";"";"";"";"";"";"";"";"";""
"30";"Silver";"naphthalenesulfonic acid";"surfactants & detergents";"100";"25 – 225";"<2";"207,215,219";"";"";"";"";"";"";"";"";"";"";"";"";"";"";"";"";"";""
"31";"Steels, Carbon/ Low Alloy";"naphthalenesulfonic acid";"surfactants & detergents";"5 – 15";"25 – 75";">50";"207,215,219";"";"";"";"";"";"";"";"";"";"";"";"";"";"";"";"";"";""
"32";"Steels, Carbon/ Low Alloy";"naphthalenesulfonic acid";"surfactants & detergents";"25 – 35";"25 – 75";">50";"207,215,219";"";"";"";"";"";"";"";"";"";"";"";"";"";"";"";"";"";""
"33";"Steels, Carbon/ Low Alloy";"naphthalenesulfonic acid";"surfactants & detergents";"45 – 55";"75 – 125";">50";"207,215,219";"";"";"";"";"";"";"";"";"";"";"";"";"";"";"";"";"";""
"34";"Superferritic Stainless Steel (26-1)";"naphthalenesulfonic acid";"surfactants & detergents";"5 – 45";"25 – 75";"<2";"207,215,219";"";"";"";"";"";"";"";"";"";"";"";"";"";"";"";"";"";""
"35";"Tantalum";"naphthalenesulfonic acid";"surfactants & detergents";"100";"25 – 225";"<2";"207,215,219";"";"";"";"";"";"";"";"";"";"";"";"";"";"";"";"";"";""
"36";"Titanium, Unalloyed";"naphthalenesulfonic acid";"surfactants & detergents";"100";"25 – 225";"<2";"207,215,219";"";"";"";"";"";"";"";"";"";"";"";"";"";"";"";"";"";""
"37";"Zirconium";"naphthalenesulfonic acid";"surfactants & detergents";"100";"25 – 225";"<2";"207,215,219";"";"";"";"";"";"";"";"";"";"";"";"";"";"";"";"";"";""
"";"";"";"";"";"";"";"";"";"";"";"";"";"";"";"";"";"";"";"";"";"";"";"";"";""
"";"";"";"";"";"";"";"";"";"";"";"";"";"";"";"";"";"";"";"";"";"";"";"";"";""
"Corrosion Survey Database (COR•SUR) © 2002 NACE International";"";"";"";"";"";"";"";"";"";"";"";"";"";"";"";"";"";"";"";"";"";"";"";"";""
