Repository: Mahyar-rajabi94/TF_SDL

File: data/corrosion_data/TableData - 2024-11-08T201656.497.csv
sep=;
"Title: Corrosion Survey Database (COR•SUR)";"";"";"";"";"";"";"";"";"";"";"";"";"";"";"";"";"";"";"";"";"";"";"";"";""
"Table: Phenol-2,4-disulfonic acid";"";"";"";"";"";"";"";"";"";"";"";"";"";"";"";"";"";"";"";"";"";"";"";"";""
"DOWNLOAD SHOWS ONLY THE DISPLAYED DATA, UP TO 50 ROWS";"";"";"";"";"";"";"";"";"";"";"";"";"";"";"";"";"";"";"";"";"";"";"";"";""
"No.";"material or substance name";"exposure medium";"exposure medium class";"conc. (%)";"temp. (°F)";"corrosion rate (mil/yr)";"reference";"";"";"";"";"";"";"";"";"";"";"";"";"";"";"";"";"";""
"1";"Alloy 20-25-4Mo (904L)";"phenol-2,4-disulfonic acid";"surfactants & detergents";">5";"25 – 225";"<2";"219";"";"";"";"";"";"";"";"";"";"";"";"";"";"";"";"";"";""
"2";"Alloy 20-38-3-3Cu (20Cb3/ 825)";"phenol-2,4-disulfonic acid";"surfactants & detergents";"5 – 25";"25 – 225";"<2";"219";"";"";"";"";"";"";"";"";"";"";"";"";"";"";"";"";"";""
"3";"Alloy 20-38-3-3Cu (20Cb3/ 825)";"phenol-2,4-disulfonic acid";"surfactants & detergents";"35 – 45";"25 – 225";"<2";"219";"";"";"";"";"";"";"";"";"";"";"";"";"";"";"";"";"";""
"4";"Alloy 20-38-3-3Cu (20Cb3/ 825)";"phenol-2,4-disulfonic acid";"surfactants & detergents";"55 – 65";"25 – 225";"<2";"219";"";"";"";"";"";"";"";"";"";"";"";"";"";"";"";"";"";""
"5";"Alloy 20-38-3-3Cu (20Cb3/ 825)";"phenol-2,4-disulfonic acid";"surfactants & detergents";"75 – 85";"25 – 225";"<2";"219";"";"";"";"";"";"";"";"";"";"";"";"";"";"";"";"";"";""
"6";"Alloy 20-38-3-3Cu (20Cb3/ 825)";"phenol-2,4-disulfonic acid";"surfactants & detergents";"100";"25 – 225";"<2";"219";"";"";"";"";"";"";"";"";"";"";"";"";"";"";"";"";"";""
"7";"Alloy 30-44-5-3W (G-30)";"phenol-2,4-disulfonic acid";"surfactants & detergents";"5 – 25";"25 – 225";"<2";"219";"";"";"";"";"";"";"";"";"";"";"";"";"";"";"";"";"";""
"8";"Alloy 30-44-5-3W (G-30)";"phenol-2,4-disulfonic acid";"surfactants & detergents";"35 – 45";"25 – 225";"<2";"219";"";"";"";"";"";"";"";"";"";"";"";"";"";"";"";"";"";""
"9";"Alloy 30-44-5-3W (G-30)";"phenol-2,4-disulfonic acid";"surfactants & detergents";"55 – 65";"25 – 225";"<2";"219";"";"";"";"";"";"";"";"";"";"";"";"";"";"";"";"";"";""
"10";"Alloy 30-44-5-3W (G-30)";"phenol-2,4-disulfonic acid";"surfactants & detergents";"75 – 85";"25 – 225";"<2";"219";"";"";"";"";"";"";"";"";"";"";"";"";"";"";"";"";"";""
"11";"Alloy 30-44-5-3W (G-30)";"phenol-2,4-disulfonic acid";"surfactants & detergents";"100";"25 – 225";"<2";"219";"";"";"";"";"";"";"";"";"";"";"";"";"";"";"";"";"";""
"12";"Aluminum Alloy (3003/ 5154)";"phenol-2,4-disulfonic acid";"surfactants & detergents";"15 – 25";"25 – 75";"<2";"219";"";"";"";"";"";"";"";"";"";"";"";"";"";"";"";"";"";""
"13";"Aluminum Alloy (3003/ 5154)";"phenol-2,4-disulfonic acid";"surfactants & detergents";"15 – 95";"75 – 125";">50";"219";"";"";"";"";"";"";"";"";"";"";"";"";"";"";"";"";"";""
"14";"Austenitic Cr-Ni-Mo Stainless Steel (17-12-3; 316L/ 317L)";"phenol-2,4-disulfonic acid";"surfactants & detergents";">5";"25 – 225";"<2";"219";"";"";"";"";"";"";"";"";"";"";"";"";"";"";"";"";"";""
"15";"Cast Iron, Gray/ Ductile";"phenol-2,4-disulfonic acid";"surfactants & detergents";">5";"25 – 75";">50";"219";"";"";"";"";"";"";"";"";"";"";"";"";"";"";"";"";"";""
"16";"Copper/ Bronze/ Low Brass";"phenol-2,4-disulfonic acid";"surfactants & detergents";">5";"25 – 75";"<2";"219";"";"";"";"";"";"";"";"";"";"";"";"";"";"";"";"";"";""
"17";"Copper-Nickel";"phenol-2,4-disulfonic acid";"surfactants & detergents";">5";"25 – 75";"<2";"219";"";"";"";"";"";"";"";"";"";"";"";"";"";"";"";"";"";""
"18";"Gold/ Platinum";"phenol-2,4-disulfonic acid";"surfactants & detergents";"5 – 25";"25 – 225";"<2";"219";"";"";"";"";"";"";"";"";"";"";"";"";"";"";"";"";"";""
"19";"Gold/ Platinum";"phenol-2,4-disulfonic acid";"surfactants & detergents";"35 – 45";"25 – 225";"<2";"219";"";"";"";"";"";"";"";"";"";"";"";"";"";"";"";"";"";""
"20";"Gold/ Platinum";"phenol-2,4-disulfonic acid";"surfactants & detergents";"55 – 65";"25 – 225";"<2";"219";"";"";"";"";"";"";"";"";"";"";"";"";"";"";"";"";"";""
"21";"Gold/ Platinum";"phenol-2,4-disulfonic acid";"surfactants & detergents";"75 – 85";"25 – 225";"<2";"219";"";"";"";"";"";"";"";"";"";"";"";"";"";"";"";"";"";""
"22";"Gold/ Platinum";"phenol-2,4-disulfonic acid";"surfactants & detergents";"100";"25 – 225";"<2";"219";"";"";"";"";"";"";"";"";"";"";"";"";"";"";"";"";"";""
"23";"Lead";"phenol-2,4-disulfonic acid";"surfactants & detergents";"5 – 25";"25 – 225";"<2";"219";"";"";"";"";"";"";"";"";"";"";"";"";"";"";"";"";"";""
"24";"Lead";"phenol-2,4-disulfonic acid";"surfactants & detergents";"35 – 45";"25 – 225";"<2";"219";"";"";"";"";"";"";"";"";"";"";"";"";"";"";"";"";"";""
"25";"Lead";"phenol-2,4-disulfonic acid";"surfactants & detergents";"55 – 65";"25 – 225";"<2";"219";"";"";"";"";"";"";"";"";"";"";"";"";"";"";"";"";"";""
"26";"Lead";"phenol-2,4-disulfonic acid";"surfactants & detergents";"75 – 85";"25 – 225";"<2";"219";"";"";"";"";"";"";"";"";"";"";"";"";"";"";"";"";"";""
"27";"Lead";"phenol-2,4-disulfonic acid";"surfactants & detergents";"100";"25 – 225";"<2";"219";"";"";"";"";"";"";"";"";"";"";"";"";"";"";"";"";"";""
"28";"Mo Superalloy (Ni-Cr-Fe-9Mo; 625/ 725)";"phenol-2,4-disulfonic acid";"surfactants & detergents";"5 – 25";"25 – 225";"<2";"219";"";"";"";"";"";"";"";"";"";"";"";"";"";"";"";"";"";""
"29";"Mo Superalloy (Ni-Cr-Fe-9Mo; 625/ 725)";"phenol-2,4-disulfonic acid";"surfactants & detergents";"35 – 45";"25 – 225";"<2";"219";"";"";"";"";"";"";"";"";"";"";"";"";"";"";"";"";"";""
"30";"Mo Superalloy (Ni-Cr-Fe-9Mo; 625/ 725)";"phenol-2,4-disulfonic acid";"surfactants & detergents";"55 – 65";"25 – 225";"<2";"219";"";"";"";"";"";"";"";"";"";"";"";"";"";"";"";"";"";""
"31";"Mo Superalloy (Ni-Cr-Fe-9Mo; 625/ 725)";"phenol-2,4-disulfonic acid";"surfactants & detergents";"75 – 85";"25 – 225";"<2";"219";"";"";"";"";"";"";"";"";"";"";"";"";"";"";"";"";"";""
"32";"Mo Superalloy (Ni-Cr-Fe-9Mo; 625/ 725)";"phenol-2,4-disulfonic acid";"surfactants & detergents";"100";"25 – 225";"<2";"219";"";"";"";"";"";"";"";"";"";"";"";"";"";"";"";"";"";""
"33";"Mo Superalloy (Ni-16Cr-16Mo; C276)";"phenol-2,4-disulfonic acid";"surfactants & detergents";"5 – 25";"25 – 225";"<2";"219";"";"";"";"";"";"";"";"";"";"";"";"";"";"";"";"";"";""
"34";"Mo Superalloy (Ni-16Cr-16Mo; C276)";"phenol-2,4-disulfonic acid";"surfactants & detergents";"35 – 45";"25 – 225";"<2";"219";"";"";"";"";"";"";"";"";"";"";"";"";"";"";"";"";"";""
"35";"Mo Superalloy (Ni-16Cr-16Mo; C276)";"phenol-2,4-disulfonic acid";"surfactants & detergents";"55 – 65";"25 – 225";"<2";"219";"";"";"";"";"";"";"";"";"";"";"";"";"";"";"";"";"";""
"36";"Mo Superalloy (Ni-16Cr-16Mo; C276)";"phenol-2,4-disulfonic acid";"surfactants & detergents";"75 – 85";"25 – 225";"<2";"219";"";"";"";"";"";"";"";"";"";"";"";"";"";"";"";"";"";""
"37";"Mo Superalloy (Ni-16Cr-16Mo; C276)";"phenol-2,4-disulfonic acid";"surfactants & detergents";"100";"25 – 225";"<2";"219";"";"";"";"";"";"";"";"";"";"";"";"";"";"";"";"";"";""
"38";"Mo Superalloy (Ni-20Cr-16Mo-4W; 686)";"phenol-2,4-disulfonic acid";"surfactants & detergents";"5 – 25";"25 – 225";"<2";"219";"";"";"";"";"";"";"";"";"";"";"";"";"";"";"";"";"";""
"39";"Mo Superalloy (Ni-20Cr-16Mo-4W; 686)";"phenol-2,4-disulfonic acid";"surfactants & detergents";"35 – 45";"25 – 225";"<2";"219";"";"";"";"";"";"";"";"";"";"";"";"";"";"";"";"";"";""
"40";"Mo Superalloy (Ni-20Cr-16Mo-4W; 686)";"phenol-2,4-disulfonic acid";"surfactants & detergents";"55 – 65";"25 – 225";"<2";"219";"";"";"";"";"";"";"";"";"";"";"";"";"";"";"";"";"";""
"41";"Mo Superalloy (Ni-20Cr-16Mo-4W; 686)";"phenol-2,4-disulfonic acid";"surfactants & detergents";"75 – 85";"25 – 225";"<2";"219";"";"";"";"";"";"";"";"";"";"";"";"";"";"";"";"";"";""
"42";"Mo Superalloy (Ni-20Cr-16Mo-4W; 686)";"phenol-2,4-disulfonic acid";"surfactants & detergents";"100";"25 – 225";"<2";"219";"";"";"";"";"";"";"";"";"";"";"";"";"";"";"";"";"";""
"43";"Mo Superalloy (Ni-22Cr-16Mo; C22/ 59)";"phenol-2,4-disulfonic acid";"surfactants & detergents";"5 – 25";"25 – 225";"<2";"219";"";"";"";"";"";"";"";"";"";"";"";"";"";"";"";"";"";""
"44";"Mo Superalloy (Ni-22Cr-16Mo; C22/ 59)";"phenol-2,4-disulfonic acid";"surfactants & detergents";"35 – 45";"25 – 225";"<2";"219";"";"";"";"";"";"";"";"";"";"";"";"";"";"";"";"";"";""
"45";"Mo Superalloy (Ni-22Cr-16Mo; C22/ 59)";"phenol-2,4-disulfonic acid";"surfactants & detergents";"55 – 65";"25 – 225";"<2";"219";"";"";"";"";"";"";"";"";"";"";"";"";"";"";"";"";"";""
"46";"Mo Superalloy (Ni-22Cr-16Mo; C22/ 59)";"phenol-2,4-disulfonic acid";"surfactants & detergents";"75 – 85";"25 – 225";"<2";"219";"";"";"";"";"";"";"";"";"";"";"";"";"";"";"";"";"";""
"47";"Mo Superalloy (Ni-22Cr-16Mo; C22/ 59)";"phenol-2,4-disulfonic acid";"surfactants & detergents";"100";"25 – 225";"<2";"219";"";"";"";"";"";"";"";"";"";"";"";"";"";"";"";"";"";""
"48";"Mo Superalloy (Ni-23Cr-16Mo-1Cu; C20000)";"phenol-2,4-disulfonic acid";"surfactants & detergents";"5 – 25";"25 – 225";"<2";"219";"";"";"";"";"";"";"";"";"";"";"";"";"";"";"";"";"";""
"49";"Mo Superalloy (Ni-23Cr-16Mo-1Cu; C20000)";"phenol-2,4-disulfonic acid";"surfactants & detergents";"35 – 45";"25 – 225";"<2";"219";"";"";"";"";"";"";"";"";"";"";"";"";"";"";"";"";"";""
"50";"Mo Superalloy (Ni-23Cr-16Mo-1Cu; C20000)";"phenol-2,4-disulfonic acid";"surfactants & detergents";"55 – 65";"25 – 225";"<2";"219";"";"";"";"";"";"";"";"";"";"";"";"";"";"";"";"";"";""
"";"";"";"";"";"";"";"";"";"";"";"";"";"";"";"";"";"";"";"";"";"";"";"";"";""
"";"";"";"";"";"";"";"";"";"";"";"";"";"";"";"";"";"";"";"";"";"";"";"";"";""
"Corrosion Survey Database (COR•SUR) © 2002 NACE International";"";"";"";"";"";"";"";"";"";"";"";"";"";"";"";"";"";"";"";"";"";"";"";"";""

File: data/corrosion_data/TableData - 2024-11-08T201701.065.csv
sep=;
"Title: Corrosion Survey Database (COR•SUR)";"";"";"";"";"";"";"";"";"";"";"";"";"";"";"";"";"";"";"";"";"";"";"";"";""
"Table: Phenol sulfonic acid";"";"";"";"";"";"";"";"";"";"";"";"";"";"";"";"";"";"";"";"";"";"";"";"";""
"DOWNLOAD SHOWS ONLY THE DISPLAYED DATA, UP TO 50 ROWS";"";"";"";"";"";"";"";"";"";"";"";"";"";"";"";"";"";"";"";"";"";"";"";"";""
"No.";"material or substance name";"exposure medium";"exposure medium class";"conc. (%)";"temp. (°F)";"corrosion rate (mil/yr)";"reference";"";"";"";"";"";"";"";"";"";"";"";"";"";"";"";"";"";""
"1";"Aluminum Alloy (3003/ 5154)";"phenol sulfonic acid";"surfactants & detergents";"15 – 25";"25 – 75";"<20";"207,215,219";"";"";"";"";"";"";"";"";"";"";"";"";"";"";"";"";"";""
"2";"Aluminum Alloy (3003/ 5154)";"phenol sulfonic acid";"surfactants & detergents";"15 – 25";"75 – 125";">50";"207,215,219";"";"";"";"";"";"";"";"";"";"";"";"";"";"";"";"";"";""
"3";"Aluminum Alloy (3003/ 5154)";"phenol sulfonic acid";"surfactants & detergents";"100";"25 – 75";"<20";"207,215,219";"";"";"";"";"";"";"";"";"";"";"";"";"";"";"";"";"";""
"4";"Aluminum Alloy (3003/ 5154)";"phenol sulfonic acid";"surfactants & detergents";"100";"75 – 125";">50";"207,215,219";"";"";"";"";"";"";"";"";"";"";"";"";"";"";"";"";"";""
"5";"Austenitic Cr-Ni Stainless Steel (18-8; 304/ 304L/ 347)";"phenol sulfonic acid";"surfactants & detergents";"25 – 35";"25 – 75";">50";"207,215,219";"";"";"";"";"";"";"";"";"";"";"";"";"";"";"";"";"";""
"6";"Austenitic Cr-Ni Stainless Steel (18-8; 304/ 304L/ 347)";"phenol sulfonic acid";"surfactants & detergents";"25 – 35";"125 – 225";">50";"207,215,219";"";"";"";"";"";"";"";"";"";"";"";"";"";"";"";"";"";""
"7";"Austenitic Cr-Ni Stainless Steel (18-8; 304/ 304L/ 347)";"phenol sulfonic acid";"surfactants & detergents";"100";"25 – 325";"<20";"207,215,219";"";"";"";"";"";"";"";"";"";"";"";"";"";"";"";"";"";""
"8";"Austenitic Cr-Ni-Mo Stainless Steel (17-12-3; 316L/ 317L)";"phenol sulfonic acid";"surfactants & detergents";"25 – 35";"25 – 75";">50";"207,215,219";"";"";"";"";"";"";"";"";"";"";"";"";"";"";"";"";"";""
"9";"Austenitic Cr-Ni-Mo Stainless Steel (17-12-3; 316L/ 317L)";"phenol sulfonic acid";"surfactants & detergents";"25 – 35";"125 – 225";">50";"207,215,219";"";"";"";"";"";"";"";"";"";"";"";"";"";"";"";"";"";""
"10";"Austenitic Cr-Ni-Mo Stainless Steel (17-12-3; 316L/ 317L)";"phenol sulfonic acid";"surfactants & detergents";"100";"25 – 325";"<20";"207,215,219";"";"";"";"";"";"";"";"";"";"";"";"";"";"";"";"";"";""
"11";"Cast Iron, Gray/ Ductile";"phenol sulfonic acid";"surfactants & detergents";"100";"25 – 75";"<20";"207,215,219";"";"";"";"";"";"";"";"";"";"";"";"";"";"";"";"";"";""
"12";"Lead";"phenol sulfonic acid";"surfactants & detergents";"25 – 35";"25 – 225";"<20";"207,215,219";"";"";"";"";"";"";"";"";"";"";"";"";"";"";"";"";"";""
"13";"Lead";"phenol sulfonic acid";"surfactants & detergents";"100";"25 – 175";"<20";"207,215,219";"";"";"";"";"";"";"";"";"";"";"";"";"";"";"";"";"";""
"14";"Nickel (200)";"phenol sulfonic acid";"surfactants & detergents";"5 – 15";"25 – 225";"<20";"207,215,219";"";"";"";"";"";"";"";"";"";"";"";"";"";"";"";"";"";""
"15";"Nickel (200)";"phenol sulfonic acid";"surfactants & detergents";"100";"25 – 325";"<20";"207,215,219";"";"";"";"";"";"";"";"";"";"";"";"";"";"";"";"";"";""
"16";"Nickel-Copper (400)";"phenol sulfonic acid";"surfactants & detergents";"5 – 15";"25 – 225";"<20";"207,215,219";"";"";"";"";"";"";"";"";"";"";"";"";"";"";"";"";"";""
"17";"Ni-Cr-Fe Alloy (600/ 690)";"phenol sulfonic acid";"surfactants & detergents";"5 – 15";"25 – 225";"<20";"207,215,219";"";"";"";"";"";"";"";"";"";"";"";"";"";"";"";"";"";""
"18";"Ni-Mo Alloy (Ni-30Mo; B-2)";"phenol sulfonic acid";"surfactants & detergents";"25 – 35";"25 – 275";"<2";"207,215,219";"";"";"";"";"";"";"";"";"";"";"";"";"";"";"";"";"";""
"19";"Ni-Mo Alloy (Ni-30Mo; B-2)";"phenol sulfonic acid";"surfactants & detergents";"100";"25 – 225";"<2";"207,215,219";"";"";"";"";"";"";"";"";"";"";"";"";"";"";"";"";"";""
"20";"Silicon Cast Iron (14Si)";"phenol sulfonic acid";"surfactants & detergents";"5 – 15";"52 – 237";"<2";"207,215,218";"";"";"";"";"";"";"";"";"";"";"";"";"";"";"";"";"";""
"21";"Silicon Cast Iron (14Si)";"phenol sulfonic acid";"surfactants & detergents";"75 – 85";"187 – 237";"<20";"207,215,218";"";"";"";"";"";"";"";"";"";"";"";"";"";"";"";"";"";""
"22";"Silicon Cast Iron (14Si)";"phenol sulfonic acid";"surfactants & detergents";"100";"52 – 237";"<20";"207,215,218";"";"";"";"";"";"";"";"";"";"";"";"";"";"";"";"";"";""
"23";"Steels, Carbon/ Low Alloy";"phenol sulfonic acid";"surfactants & detergents";"25 – 35";"175 – 225";">50";"207,215,219";"";"";"";"";"";"";"";"";"";"";"";"";"";"";"";"";"";""
"24";"Steels, Carbon/ Low Alloy";"phenol sulfonic acid";"surfactants & detergents";"100";"25 – 75";"<20";"207,215,219";"";"";"";"";"";"";"";"";"";"";"";"";"";"";"";"";"";""
"25";"Titanium, Unalloyed";"phenol sulfonic acid";"surfactants & detergents";"5 – 15";"25 – 75";"<20";"207,215,219";"";"";"";"";"";"";"";"";"";"";"";"";"";"";"";"";"";""
"26";"Titanium, Unalloyed";"phenol sulfonic acid";"surfactants & detergents";"100";"25 – 75";"<2";"207,215,219";"";"";"";"";"";"";"";"";"";"";"";"";"";"";"";"";"";""
"";"";"";"";"";"";"";"";"";"";"";"";"";"";"";"";"";"";"";"";"";"";"";"";"";""
"";"";"";"";"";"";"";"";"";"";"";"";"";"";"";"";"";"";"";"";"";"";"";"";"";""
"Corrosion Survey Database (COR•SUR) © 2002 NACE International";"";"";"";"";"";"";"";"";"";"";"";"";"";"";"";"";"";"";"";"";"";"";"";"";""

File: data/corrosion_data/TableData - 2024-11-08T201706.274.csv
sep=;
"Title: Corrosion Survey Database (COR•SUR)";"";"";"";"";"";"";"";"";"";"";"";"";"";"";"";"";"";"";"";"";"";"";"";"";""
"Table: Pyridinesulfonic acid";"";"";"";"";"";"";"";"";"";"";"";"";"";"";"";"";"";"";"";"";"";"";"";"";""
"DOWNLOAD SHOWS ONLY THE DISPLAYED DATA, UP TO 50 ROWS";"";"";"";"";"";"";"";"";"";"";"";"";"";"";"";"";"";"";"";"";"";"";"";"";""
"No.";"material or substance name";"exposure medium";"exposure medium class";"conc. (%)";"temp. (°F)";"corrosion rate (mil/yr)";"reference";"";"";"";"";"";"";"";"";"";"";"";"";"";"";"";"";"";""
"1";"Alloy 20-25-4Mo (904L)";"pyridinesulfonic acid";"surfactants & detergents";"15 – 25";"25 – 75";"<2";"219";"";"";"";"";"";"";"";"";"";"";"";"";"";"";"";"";"";""
"2";"Alloy 20-25-4Mo (904L)";"pyridinesulfonic acid";"surfactants & detergents";"100";"25 – 225";"20 – 50";"219";"";"";"";"";"";"";"";"";"";"";"";"";"";"";"";"";"";""
"3";"Alloy 20-38-3-3Cu (20Cb3/ 825)";"pyridinesulfonic acid";"surfactants & detergents";"15 – 25";"25 – 75";"<2";"219";"";"";"";"";"";"";"";"";"";"";"";"";"";"";"";"";"";""
"4";"Alloy 20-38-3-3Cu (20Cb3/ 825)";"pyridinesulfonic acid";"surfactants & detergents";"100";"25 – 225";"<20";"219";"";"";"";"";"";"";"";"";"";"";"";"";"";"";"";"";"";""
"5";"Alloy 30-44-5-3W (G-30)";"pyridinesulfonic acid";"surfactants & detergents";"15 – 25";"25 – 75";"<2";"219";"";"";"";"";"";"";"";"";"";"";"";"";"";"";"";"";"";""
"6";"Alloy 30-44-5-3W (G-30)";"pyridinesulfonic acid";"surfactants & detergents";"100";"25 – 225";"<20";"219";"";"";"";"";"";"";"";"";"";"";"";"";"";"";"";"";"";""
"7";"Austenitic Cr-Ni Stainless Steel (18-8; 304/ 304L/ 347)";"pyridinesulfonic acid";"surfactants & detergents";"15 – 25";"25 – 75";"<2";"219";"";"";"";"";"";"";"";"";"";"";"";"";"";"";"";"";"";""
"8";"Austenitic Cr-Ni-Mo Stainless Steel (17-12-3; 316L/ 317L)";"pyridinesulfonic acid";"surfactants & detergents";"15 – 25";"25 – 75";"<2";"219";"";"";"";"";"";"";"";"";"";"";"";"";"";"";"";"";"";""
"9";"Lead";"pyridinesulfonic acid";"surfactants & detergents";"15 – 25";"25 – 75";"<2";"219";"";"";"";"";"";"";"";"";"";"";"";"";"";"";"";"";"";""
"10";"Nickel (200)";"pyridinesulfonic acid";"surfactants & detergents";"15 – 25";"25 – 75";"20 – 50";"219";"";"";"";"";"";"";"";"";"";"";"";"";"";"";"";"";"";""
"11";"Nickel Cast Iron (15-35Ni)";"pyridinesulfonic acid";"surfactants & detergents";"15 – 25";"25 – 75";">50";"219";"";"";"";"";"";"";"";"";"";"";"";"";"";"";"";"";"";""
"12";"Nickel-Copper (400)";"pyridinesulfonic acid";"surfactants & detergents";"15 – 25";"25 – 75";"20 – 50";"219";"";"";"";"";"";"";"";"";"";"";"";"";"";"";"";"";"";""
"13";"Ni-Cr-Fe Alloy (600/ 690)";"pyridinesulfonic acid";"surfactants & detergents";"15 – 25";"25 – 75";"<2";"219";"";"";"";"";"";"";"";"";"";"";"";"";"";"";"";"";"";""
"14";"Superferritic Stainless Steel (26-1)";"pyridinesulfonic acid";"surfactants & detergents";"15 – 25";"25 – 75";"<2";"219";"";"";"";"";"";"";"";"";"";"";"";"";"";"";"";"";"";""
"";"";"";"";"";"";"";"";"";"";"";"";"";"";"";"";"";"";"";"";"";"";"";"";"";""
"";"";"";"";"";"";"";"";"";"";"";"";"";"";"";"";"";"";"";"";"";"";"";"";"";""
"Corrosion Survey Database (COR•SUR) © 2002 NACE International";"";"";"";"";"";"";"";"";"";"";"";"";"";"";"";"";"";"";"";"";"";"";"";"";""

File: data/corrosion_data/TableData - 2024-11-08T201711.632.csv
sep=;
"Title: Corrosion Survey Database (COR•SUR)";"";"";"";"";"";"";"";"";"";"";"";"";"";"";"";"";"";"";"";"";"";"";"";"";""
"Table: Soap";"";"";"";"";"";"";"";"";"";"";"";"";"";"";"";"";"";"";"";"";"";"";"";"";""
"DOWNLOAD SHOWS ONLY THE DISPLAYED DATA, UP TO 50 ROWS";"";"";"";"";"";"";"";"";"";"";"";"";"";"";"";"";"";"";"";"";"";"";"";"";""
"No.";"material or substance name";"exposure medium";"exposure medium class";"conc. (%)";"temp. (°F)";"corrosion rate (mil/yr)";"reference";"";"";"";"";"";"";"";"";"";"";"";"";"";"";"";"";"";""
"1";"Alloy 20-25-4Mo (904L)";"soap";"surfactants & detergents";">5";"25 – 225";"<2";"219";"";"";"";"";"";"";"";"";"";"";"";"";"";"";"";"";"";""
"2";"Alloy 20-38-3-3Cu (20Cb3/ 825)";"soap";"surfactants & detergents";">5";"25 – 225";"<2";"219";"";"";"";"";"";"";"";"";"";"";"";"";"";"";"";"";"";""
"3";"Alloy 30-44-5-3W (G-30)";"soap";"surfactants & detergents";">5";"25 – 225";"<2";"219";"";"";"";"";"";"";"";"";"";"";"";"";"";"";"";"";"";""
"4";"Aluminum Alloy (3003/ 5154)";"soap";"surfactants & detergents";"5 – 95";"25 – 225";"20 – 50";"219";"";"";"";"";"";"";"";"";"";"";"";"";"";"";"";"";"";""
"5";"Aluminum Alloy (3003/ 5154)";"soap";"surfactants & detergents";"100";"25 – 225";"<2";"219";"";"";"";"";"";"";"";"";"";"";"";"";"";"";"";"";"";""
"6";"Austenitic Cr-Ni Stainless Steel (18-8; 304/ 304L/ 347)";"soap";"surfactants & detergents";"5 – 15";"325 – 375";"<2";"219";"";"";"";"";"";"";"";"";"";"";"";"";"";"";"";"";"";""
"7";"Austenitic Cr-Ni Stainless Steel (18-8; 304/ 304L/ 347)";"soap";"surfactants & detergents";">5";"25 – 225";"<2";"219";"";"";"";"";"";"";"";"";"";"";"";"";"";"";"";"";"";""
"8";"Austenitic Cr-Ni-Mo Stainless Steel (17-12-3; 316L/ 317L)";"soap";"surfactants & detergents";">5";"25 – 225";"<2";"219";"";"";"";"";"";"";"";"";"";"";"";"";"";"";"";"";"";""
"9";"Brass (>15Zn)";"soap";"surfactants & detergents";">5";"25 – 75";">50";"219";"";"";"";"";"";"";"";"";"";"";"";"";"";"";"";"";"";""
"10";"Cast Iron, Gray/ Ductile";"soap";"surfactants & detergents";">5";"25 – 225";">50";"219";"";"";"";"";"";"";"";"";"";"";"";"";"";"";"";"";"";""
"11";"Copper/ Bronze/ Low Brass";"soap";"surfactants & detergents";">5";"25 – 75";">50";"219";"";"";"";"";"";"";"";"";"";"";"";"";"";"";"";"";"";""
"12";"Copper-Nickel";"soap";"surfactants & detergents";">5";"25 – 75";">50";"219";"";"";"";"";"";"";"";"";"";"";"";"";"";"";"";"";"";""
"13";"Cr Stainless Steel (17Cr)";"soap";"surfactants & detergents";">5";"25 – 225";"<2";"219";"";"";"";"";"";"";"";"";"";"";"";"";"";"";"";"";"";""
"14";"Gold/ Platinum";"soap";"surfactants & detergents";">5";"25 – 225";"<2";"219";"";"";"";"";"";"";"";"";"";"";"";"";"";"";"";"";"";""
"15";"Mo Superalloy (Ni-Cr-Fe-9Mo; 625/ 725)";"soap";"surfactants & detergents";">5";"25 – 225";"<2";"219";"";"";"";"";"";"";"";"";"";"";"";"";"";"";"";"";"";""
"16";"Mo Superalloy (Ni-16Cr-16Mo; C276)";"soap";"surfactants & detergents";">5";"25 – 225";"<2";"219";"";"";"";"";"";"";"";"";"";"";"";"";"";"";"";"";"";""
"17";"Mo Superalloy (Ni-20Cr-16Mo-4W; 686)";"soap";"surfactants & detergents";">5";"25 – 225";"<2";"219";"";"";"";"";"";"";"";"";"";"";"";"";"";"";"";"";"";""
"18";"Mo Superalloy (Ni-22Cr-16Mo; C22/ 59)";"soap";"surfactants & detergents";">5";"25 – 225";"<2";"219";"";"";"";"";"";"";"";"";"";"";"";"";"";"";"";"";"";""
"19";"Mo Superalloy (Ni-23Cr-16Mo-1Cu; C20000)";"soap";"surfactants & detergents";">5";"25 – 225";"<2";"219";"";"";"";"";"";"";"";"";"";"";"";"";"";"";"";"";"";""
"20";"Nickel (200)";"soap";"surfactants & detergents";">5";"25 – 225";"<2";"219";"";"";"";"";"";"";"";"";"";"";"";"";"";"";"";"";"";""
"21";"Nickel Cast Iron (15-35Ni)";"soap";"surfactants & detergents";">5";"25 – 225";"<2";"219";"";"";"";"";"";"";"";"";"";"";"";"";"";"";"";"";"";""
"22";"Nickel-Copper (400)";"soap";"surfactants & detergents";">5";"25 – 75";">50";"219";"";"";"";"";"";"";"";"";"";"";"";"";"";"";"";"";"";""
"23";"Ni-Cr-Fe Alloy (600/ 690)";"soap";"surfactants & detergents";">5";"25 – 225";"<2";"219";"";"";"";"";"";"";"";"";"";"";"";"";"";"";"";"";"";""
"24";"Ni-Mo Alloy (Ni-30Mo; B-2)";"soap";"surfactants & detergents";">5";"25 – 225";"<2";"219";"";"";"";"";"";"";"";"";"";"";"";"";"";"";"";"";"";""
"25";"Silicon Cast Iron (14Si)";"soap";"surfactants & detergents";">5";"52 – 237";"<2";"218";"";"";"";"";"";"";"";"";"";"";"";"";"";"";"";"";"";""
"26";"Silver";"soap";"surfactants & detergents";">5";"25 – 225";"<2";"219";"";"";"";"";"";"";"";"";"";"";"";"";"";"";"";"";"";""
"27";"Steels, Carbon/ Low Alloy";"soap";"surfactants & detergents";">5";"25 – 225";">50";"219";"";"";"";"";"";"";"";"";"";"";"";"";"";"";"";"";"";""
"28";"Superferritic Stainless Steel (26-1)";"soap";"surfactants & detergents";">5";"25 – 225";"<2";"219";"";"";"";"";"";"";"";"";"";"";"";"";"";"";"";"";"";""
"29";"Titanium, Unalloyed";"soap";"surfactants & detergents";">5";"25 – 225";"<2";"219";"";"";"";"";"";"";"";"";"";"";"";"";"";"";"";"";"";""
"30";"Zirconium";"soap";"surfactants & detergents";">5";"25 – 225";"<2";"219";"";"";"";"";"";"";"";"";"";"";"";"";"";"";"";"";"";""
"";"";"";"";"";"";"";"";"";"";"";"";"";"";"";"";"";"";"";"";"";"";"";"";"";""
"";"";"";"";"";"";"";"";"";"";"";"";"";"";"";"";"";"";"";"";"";"";"";"";"";""
"Corrosion Survey Database (COR•SUR) © 2002 NACE International";"";"";"";"";"";"";"";"";"";"";"";"";"";"";"";"";"";"";"";"";"";"";"";"";""

File: data/corrosion_data/TableData - 2024-11-08T201715.972.csv
sep=;
"Title: Corrosion Survey Database (COR•SUR)";"";"";"";"";"";"";"";"";"";"";"";"";"";"";"";"";"";"";"";"";"";"";"";"";""
"Table: Sodium alkylarylsulfonates";"";"";"";"";"";"";"";"";"";"";"";"";"";"";"";"";"";"";"";"";"";"";"";"";""
"DOWNLOAD SHOWS ONLY THE DISPLAYED DATA, UP TO 50 ROWS";"";"";"";"";"";"";"";"";"";"";"";"";"";"";"";"";"";"";"";"";"";"";"";"";""
"No.";"material or substance name";"exposure medium";"exposure medium class";"conc. (%)";"temp. (°F)";"corrosion rate (mil/yr)";"test note";"reference";"";"";"";"";"";"";"";"";"";"";"";"";"";"";"";"";""
"1";"Alloy 20-25-4Mo (904L)";"sodium alkylarylsulfonates";"surfactants & detergents";"100";"25 – 225";"<2";"";"219";"";"";"";"";"";"";"";"";"";"";"";"";"";"";"";"";""
"2";"Alloy 20-38-3-3Cu (20Cb3/ 825)";"sodium alkylarylsulfonates";"surfactants & detergents";"100";"25 – 225";"<2";"";"219";"";"";"";"";"";"";"";"";"";"";"";"";"";"";"";"";""
"3";"Alloy 30-44-5-3W (G-30)";"sodium alkylarylsulfonates";"surfactants & detergents";"100";"25 – 225";"<2";"";"219";"";"";"";"";"";"";"";"";"";"";"";"";"";"";"";"";""
"4";"Austenitic Cr-Ni Stainless Steel (18-8; 304/ 304L/ 347)";"sodium alkylarylsulfonates";"surfactants & detergents";"100";"25 – 225";"<2";"";"219";"";"";"";"";"";"";"";"";"";"";"";"";"";"";"";"";""
"5";"Austenitic Cr-Ni-Mo Stainless Steel (17-12-3; 316L/ 317L)";"sodium alkylarylsulfonates";"surfactants & detergents";"100";"25 – 225";"<2";"";"219";"";"";"";"";"";"";"";"";"";"";"";"";"";"";"";"";""
"6";"Brass (>15Zn)";"sodium alkylarylsulfonates";"surfactants & detergents";"100";"25 – 225";"<20";"";"219";"";"";"";"";"";"";"";"";"";"";"";"";"";"";"";"";""
"7";"Cast Iron, Gray/ Ductile";"sodium alkylarylsulfonates";"surfactants & detergents";"100";"25 – 225";"<2";"";"219";"";"";"";"";"";"";"";"";"";"";"";"";"";"";"";"";""
"8";"Copper/ Bronze/ Low Brass";"sodium alkylarylsulfonates";"surfactants & detergents";"100";"25 – 225";"<20";"";"219";"";"";"";"";"";"";"";"";"";"";"";"";"";"";"";"";""
"9";"Copper-Nickel";"sodium alkylarylsulfonates";"surfactants & detergents";"100";"25 – 225";"<20";"";"219";"";"";"";"";"";"";"";"";"";"";"";"";"";"";"";"";""
"10";"Mo Superalloy (Ni-Cr-Fe-9Mo; 625/ 725)";"sodium alkylarylsulfonates";"surfactants & detergents";"100";"25 – 425";"<2";"";"219";"";"";"";"";"";"";"";"";"";"";"";"";"";"";"";"";""
"11";"Mo Superalloy (Ni-16Cr-16Mo; C276)";"sodium alkylarylsulfonates";"surfactants & detergents";"100";"25 – 425";"<2";"";"219";"";"";"";"";"";"";"";"";"";"";"";"";"";"";"";"";""
"12";"Mo Superalloy (Ni-20Cr-16Mo-4W; 686)";"sodium alkylarylsulfonates";"surfactants & detergents";"100";"25 – 425";"<2";"";"219";"";"";"";"";"";"";"";"";"";"";"";"";"";"";"";"";""
"13";"Mo Superalloy (Ni-22Cr-16Mo; C22/ 59)";"sodium alkylarylsulfonates";"surfactants & detergents";"100";"25 – 425";"<2";"";"219";"";"";"";"";"";"";"";"";"";"";"";"";"";"";"";"";""
"14";"Mo Superalloy (Ni-23Cr-16Mo-1Cu; C20000)";"sodium alkylarylsulfonates";"surfactants & detergents";"100";"25 – 425";"<2";"";"219";"";"";"";"";"";"";"";"";"";"";"";"";"";"";"";"";""
"15";"Nickel (200)";"sodium alkylarylsulfonates";"surfactants & detergents";"100";"25 – 425";"<2";"";"219";"";"";"";"";"";"";"";"";"";"";"";"";"";"";"";"";""
"16";"Nickel Cast Iron (15-35Ni)";"sodium alkylarylsulfonates";"surfactants & detergents";"100";"25 – 225";"<2";"";"219";"";"";"";"";"";"";"";"";"";"";"";"";"";"";"";"";""
"17";"Nickel-Copper (400)";"sodium alkylarylsulfonates";"surfactants & detergents";"100";"25 – 425";"<2";"";"219";"";"";"";"";"";"";"";"";"";"";"";"";"";"";"";"";""
"18";"Ni-Cr-Fe Alloy (600/ 690)";"sodium alkylarylsulfonates";"surfactants & detergents";"100";"25 – 425";"<2";"";"219";"";"";"";"";"";"";"";"";"";"";"";"";"";"";"";"";""
"19";"Ni-Mo Alloy (Ni-30Mo; B-2)";"sodium alkylarylsulfonates";"surfactants & detergents";"100";"25 – 425";"<2";"";"219";"";"";"";"";"";"";"";"";"";"";"";"";"";"";"";"";""
"20";"Silicon Cast Iron (14Si)";"sodium alkylarylsulfonates";"surfactants & detergents";"100";"52 – 237";"<20";"25% sodium alkyl aryl sulfonate + 25% sulfate";"219";"";"";"";"";"";"";"";"";"";"";"";"";"";"";"";"";""
"21";"Steels, Carbon/ Low Alloy";"sodium alkylarylsulfonates";"surfactants & detergents";"100";"25 – 225";"<2";"";"219";"";"";"";"";"";"";"";"";"";"";"";"";"";"";"";"";""
"22";"Superferritic Stainless Steel (26-1)";"sodium alkylarylsulfonates";"surfactants & detergents";"100";"25 – 225";"<2";"";"219";"";"";"";"";"";"";"";"";"";"";"";"";"";"";"";"";""
"";"";"";"";"";"";"";"";"";"";"";"";"";"";"";"";"";"";"";"";"";"";"";"";"";""
"";"";"";"";"";"";"";"";"";"";"";"";"";"";"";"";"";"";"";"";"";"";"";"";"";""
"Corrosion Survey Database (COR•SUR) © 2002 NACE International";"";"";"";"";"";"";"";"";"";"";"";"";"";"";"";"";"";"";"";"";"";"";"";"";""

File: data/corrosion_data/TableData - 2024-11-08T201720.406.csv
sep=;
"Title: Corrosion Survey Database (COR•SUR)";"";"";"";"";"";"";"";"";"";"";"";"";"";"";"";"";"";"";"";"";"";"";"";"";""
"Table: Sodium dodecylbenzenesulfonate";"";"";"";"";"";"";"";"";"";"";"";"";"";"";"";"";"";"";"";"";"";"";"";"";""
"DOWNLOAD SHOWS ONLY THE DISPLAYED DATA, UP TO 50 ROWS";"";"";"";"";"";"";"";"";"";"";"";"";"";"";"";"";"";"";"";"";"";"";"";"";""
"No.";"material or substance name";"exposure medium";"exposure medium class";"conc. (%)";"temp. (°F)";"corrosion rate (mil/yr)";"reference";"";"";"";"";"";"";"";"";"";"";"";"";"";"";"";"";"";""
"1";"Alloy 20-25-4Mo (904L)";"sodium dodecylbenzenesulfonate";"surfactants & detergents";"15 – 25";"25 – 225";"<2";"219";"";"";"";"";"";"";"";"";"";"";"";"";"";"";"";"";"";""
"2";"Alloy 20-38-3-3Cu (20Cb3/ 825)";"sodium dodecylbenzenesulfonate";"surfactants & detergents";"15 – 25";"25 – 225";"<2";"219";"";"";"";"";"";"";"";"";"";"";"";"";"";"";"";"";"";""
"3";"Alloy 30-44-5-3W (G-30)";"sodium dodecylbenzenesulfonate";"surfactants & detergents";"15 – 25";"25 – 225";"<2";"219";"";"";"";"";"";"";"";"";"";"";"";"";"";"";"";"";"";""
"4";"Aluminum Alloy (3003/ 5154)";"sodium dodecylbenzenesulfonate";"surfactants & detergents";"5 – 25";"25 – 225";"<2";"219";"";"";"";"";"";"";"";"";"";"";"";"";"";"";"";"";"";""
"5";"Austenitic Cr-Ni Stainless Steel (18-8; 304/ 304L/ 347)";"sodium dodecylbenzenesulfonate";"surfactants & detergents";"15 – 25";"25 – 225";"<2";"219";"";"";"";"";"";"";"";"";"";"";"";"";"";"";"";"";"";""
"6";"Austenitic Cr-Ni-Mo Stainless Steel (17-12-3; 316L/ 317L)";"sodium dodecylbenzenesulfonate";"surfactants & detergents";"15 – 25";"25 – 225";"<2";"219";"";"";"";"";"";"";"";"";"";"";"";"";"";"";"";"";"";""
"7";"Brass (>15Zn)";"sodium dodecylbenzenesulfonate";"surfactants & detergents";"15 – 25";"25 – 225";"<2";"219";"";"";"";"";"";"";"";"";"";"";"";"";"";"";"";"";"";""
"8";"Copper/ Bronze/ Low Brass";"sodium dodecylbenzenesulfonate";"surfactants & detergents";"15 – 25";"25 – 225";"<2";"219";"";"";"";"";"";"";"";"";"";"";"";"";"";"";"";"";"";""
"9";"Copper-Nickel";"sodium dodecylbenzenesulfonate";"surfactants & detergents";"15 – 25";"25 – 225";"<2";"219";"";"";"";"";"";"";"";"";"";"";"";"";"";"";"";"";"";""
"10";"Cr Stainless Steel (12Cr)";"sodium dodecylbenzenesulfonate";"surfactants & detergents";"5 – 15";"25 – 225";"<2";"219";"";"";"";"";"";"";"";"";"";"";"";"";"";"";"";"";"";""
"11";"Cr Stainless Steel (17Cr)";"sodium dodecylbenzenesulfonate";"surfactants & detergents";"5 – 15";"25 – 225";"<2";"219";"";"";"";"";"";"";"";"";"";"";"";"";"";"";"";"";"";""
"12";"Gold/ Platinum";"sodium dodecylbenzenesulfonate";"surfactants & detergents";"5 – 45";"25 – 225";"<2";"219";"";"";"";"";"";"";"";"";"";"";"";"";"";"";"";"";"";""
"13";"Lead";"sodium dodecylbenzenesulfonate";"surfactants & detergents";"5 – 45";"25 – 225";"<2";"219";"";"";"";"";"";"";"";"";"";"";"";"";"";"";"";"";"";""
"14";"Mo Superalloy (Ni-Cr-Fe-9Mo; 625/ 725)";"sodium dodecylbenzenesulfonate";"surfactants & detergents";"15 – 25";"25 – 225";"<2";"219";"";"";"";"";"";"";"";"";"";"";"";"";"";"";"";"";"";""
"15";"Mo Superalloy (Ni-16Cr-16Mo; C276)";"sodium dodecylbenzenesulfonate";"surfactants & detergents";"15 – 25";"25 – 225";"<2";"219";"";"";"";"";"";"";"";"";"";"";"";"";"";"";"";"";"";""
"16";"Mo Superalloy (Ni-20Cr-16Mo-4W; 686)";"sodium dodecylbenzenesulfonate";"surfactants & detergents";"15 – 25";"25 – 225";"<2";"219";"";"";"";"";"";"";"";"";"";"";"";"";"";"";"";"";"";""
"17";"Mo Superalloy (Ni-22Cr-16Mo; C22/ 59)";"sodium dodecylbenzenesulfonate";"surfactants & detergents";"15 – 25";"25 – 225";"<2";"219";"";"";"";"";"";"";"";"";"";"";"";"";"";"";"";"";"";""
"18";"Mo Superalloy (Ni-23Cr-16Mo-1Cu; C20000)";"sodium dodecylbenzenesulfonate";"surfactants & detergents";"15 – 25";"25 – 225";"<2";"219";"";"";"";"";"";"";"";"";"";"";"";"";"";"";"";"";"";""
"19";"Nickel (200)";"sodium dodecylbenzenesulfonate";"surfactants & detergents";"15 – 25";"25 – 225";"<2";"219";"";"";"";"";"";"";"";"";"";"";"";"";"";"";"";"";"";""
"20";"Nickel-Copper (400)";"sodium dodecylbenzenesulfonate";"surfactants & detergents";"15 – 25";"25 – 225";"<2";"219";"";"";"";"";"";"";"";"";"";"";"";"";"";"";"";"";"";""
"21";"Ni-Cr-Fe Alloy (600/ 690)";"sodium dodecylbenzenesulfonate";"surfactants & detergents";"15 – 25";"25 – 225";"<2";"219";"";"";"";"";"";"";"";"";"";"";"";"";"";"";"";"";"";""
"22";"Ni-Mo Alloy (Ni-30Mo; B-2)";"sodium dodecylbenzenesulfonate";"surfactants & detergents";"15 – 25";"25 – 225";"<2";"219";"";"";"";"";"";"";"";"";"";"";"";"";"";"";"";"";"";""
"23";"Silver";"sodium dodecylbenzenesulfonate";"surfactants & detergents";"5 – 45";"25 – 75";"<2";"219";"";"";"";"";"";"";"";"";"";"";"";"";"";"";"";"";"";""
"24";"Steels, Carbon/ Low Alloy";"sodium dodecylbenzenesulfonate";"surfactants & detergents";"15 – 25";"25 – 225";"<2";"219";"";"";"";"";"";"";"";"";"";"";"";"";"";"";"";"";"";""
"25";"Superferritic Stainless Steel (26-1)";"sodium dodecylbenzenesulfonate";"surfactants & detergents";"15 – 25";"25 – 225";"<2";"219";"";"";"";"";"";"";"";"";"";"";"";"";"";"";"";"";"";""
"26";"Tantalum";"sodium dodecylbenzenesulfonate";"surfactants & detergents";"5 – 45";"25 – 225";"<2";"219";"";"";"";"";"";"";"";"";"";"";"";"";"";"";"";"";"";""
"27";"Zirconium";"sodium dodecylbenzenesulfonate";"surfactants & detergents";"5 – 45";"25 – 225";"<2";"219";"";"";"";"";"";"";"";"";"";"";"";"";"";"";"";"";"";""
"";"";"";"";"";"";"";"";"";"";"";"";"";"";"";"";"";"";"";"";"";"";"";"";"";""
"";"";"";"";"";"";"";"";"";"";"";"";"";"";"";"";"";"";"";"";"";"";"";"";"";""
"Corrosion Survey Database (COR•SUR) © 2002 NACE International";"";"";"";"";"";"";"";"";"";"";"";"";"";"";"";"";"";"";"";"";"";"";"";"";""
