Repository: Mahyar-rajabi94/TF_SDL

File: data/corrosion_data/TableData - 2024-11-08T201749.748.csv
sep=;
"Title: Corrosion Survey Database (COR•SUR)";"";"";"";"";"";"";"";"";"";"";"";"";"";"";"";"";"";"";"";"";"";"";"";"";""
"Table: Sulfonic acids";"";"";"";"";"";"";"";"";"";"";"";"";"";"";"";"";"";"";"";"";"";"";"";"";""
"DOWNLOAD SHOWS ONLY THE DISPLAYED DATA, UP TO 50 ROWS";"";"";"";"";"";"";"";"";"";"";"";"";"";"";"";"";"";"";"";"";"";"";"";"";""
"No.";"material or substance name";"exposure medium";"exposure medium class";"conc. (%)";"temp. (°F)";"corrosion rate (mil/yr)";"reference";"";"";"";"";"";"";"";"";"";"";"";"";"";"";"";"";"";""
"1";"Alloy 20-38-3-3Cu (20Cb3/ 825)";"sulfonic acids";"surfactants & detergents";"5 – 15";"125 – 175";"<20";"207,219";"";"";"";"";"";"";"";"";"";"";"";"";"";"";"";"";"";""
"2";"Alloy 20-38-3-3Cu (20Cb3/ 825)";"sulfonic acids";"surfactants & detergents";"5 – 35";"25 – 75";"<20";"207,219";"";"";"";"";"";"";"";"";"";"";"";"";"";"";"";"";"";""
"3";"Alloy 30-44-5-3W (G-30)";"sulfonic acids";"surfactants & detergents";"5 – 15";"125 – 175";"<20";"207,219";"";"";"";"";"";"";"";"";"";"";"";"";"";"";"";"";"";""
"4";"Alloy 30-44-5-3W (G-30)";"sulfonic acids";"surfactants & detergents";"5 – 35";"25 – 75";"<20";"207,219";"";"";"";"";"";"";"";"";"";"";"";"";"";"";"";"";"";""
"5";"Aluminum Alloy (3003/ 5154)";"sulfonic acids";"surfactants & detergents";"5 – 35";"25 – 75";">50";"207,219";"";"";"";"";"";"";"";"";"";"";"";"";"";"";"";"";"";""
"6";"Austenitic Cr-Ni Stainless Steel (18-8; 304/ 304L/ 347)";"sulfonic acids";"surfactants & detergents";"5 – 15";"125 – 175";"<2";"207,219,220";"";"";"";"";"";"";"";"";"";"";"";"";"";"";"";"";"";""
"7";"Austenitic Cr-Ni Stainless Steel (18-8; 304/ 304L/ 347)";"sulfonic acids";"surfactants & detergents";"5 – 35";"25 – 75";"<2";"207,219,220";"";"";"";"";"";"";"";"";"";"";"";"";"";"";"";"";"";""
"8";"Austenitic Cr-Ni-Mo Stainless Steel (17-12-3; 316L/ 317L)";"sulfonic acids";"surfactants & detergents";"5 – 15";"125 – 175";"<2";"207,219,220";"";"";"";"";"";"";"";"";"";"";"";"";"";"";"";"";"";""
"9";"Austenitic Cr-Ni-Mo Stainless Steel (17-12-3; 316L/ 317L)";"sulfonic acids";"surfactants & detergents";"5 – 35";"25 – 75";"<2";"207,219,220";"";"";"";"";"";"";"";"";"";"";"";"";"";"";"";"";"";""
"10";"Cast Iron, Gray/ Ductile";"sulfonic acids";"surfactants & detergents";"5 – 35";"25 – 75";">50";"207,219";"";"";"";"";"";"";"";"";"";"";"";"";"";"";"";"";"";""
"11";"Steels, Carbon/ Low Alloy";"sulfonic acids";"surfactants & detergents";"5 – 35";"25 – 75";">50";"207,219";"";"";"";"";"";"";"";"";"";"";"";"";"";"";"";"";"";""
"";"";"";"";"";"";"";"";"";"";"";"";"";"";"";"";"";"";"";"";"";"";"";"";"";""
"";"";"";"";"";"";"";"";"";"";"";"";"";"";"";"";"";"";"";"";"";"";"";"";"";""
"Corrosion Survey Database (COR•SUR) © 2002 NACE International";"";"";"";"";"";"";"";"";"";"";"";"";"";"";"";"";"";"";"";"";"";"";"";"";""

File: data/corrosion_data/TableData - 2024-11-08T201755.347.csv
sep=;
"Title: Corrosion Survey Database (COR•SUR)";"";"";"";"";"";"";"";"";"";"";"";"";"";"";"";"";"";"";"";"";"";"";"";"";""
"Table: Ammonium thiocyanate";"";"";"";"";"";"";"";"";"";"";"";"";"";"";"";"";"";"";"";"";"";"";"";"";""
"DOWNLOAD SHOWS ONLY THE DISPLAYED DATA, UP TO 50 ROWS";"";"";"";"";"";"";"";"";"";"";"";"";"";"";"";"";"";"";"";"";"";"";"";"";""
"No.";"material or substance name";"exposure medium";"exposure medium synonym";"exposure medium CAS RN";"exposure medium formula";"exposure medium class";"warnings";"resistance note";"conc. (%)";"temp. (°F)";"corrosion rate (mil/yr)";"reference";"";"";"";"";"";"";"";"";"";"";"";"";""
"1";"Alloy 20-25-4Mo (904L)";"ammonium thiocyanate";"ammonium rhodanide";"1762-95-4";"CH4N2S";"salts";"";"";"<60";"0 – 212";"<2";"162,219";"";"";"";"";"";"";"";"";"";"";"";"";""
"2";"Alloy 20-25-6Mo (254SMO/ 6XN)";"ammonium thiocyanate";"ammonium rhodanide";"1762-95-4";"CH4N2S";"salts";"";"";"<60";"0 – 212";"<2";"162";"";"";"";"";"";"";"";"";"";"";"";"";""
"3";"Alloy 20-38-3-3Cu (20Cb3/ 825)";"ammonium thiocyanate";"ammonium rhodanide";"1762-95-4";"CH4N2S";"salts";"";"";"<60";"0 – 212";"<2";"162,219";"";"";"";"";"";"";"";"";"";"";"";"";""
"4";"Alloy 30-44-5-3W (G-30)";"ammonium thiocyanate";"ammonium rhodanide";"1762-95-4";"CH4N2S";"salts";"";"";"<60";"0 – 212";"<2";"162,219";"";"";"";"";"";"";"";"";"";"";"";"";""
"5";"Aluminum Alloy (3003/ 5154)";"ammonium thiocyanate";"ammonium rhodanide";"1762-95-4";"CH4N2S";"salts";"";"";"<50";"77";"<2";"219,220";"";"";"";"";"";"";"";"";"";"";"";"";""
"6";"Aluminum Alloy (3003/ 5154)";"ammonium thiocyanate";"ammonium rhodanide";"1762-95-4";"CH4N2S";"salts";"";"";"5 – 65";"100 – 175";"<20";"219,220";"";"";"";"";"";"";"";"";"";"";"";"";""
"7";"Aluminum Alloy (3003/ 5154)";"ammonium thiocyanate";"ammonium rhodanide";"1762-95-4";"CH4N2S";"salts";"";"";"5 – 85";"175 – 225";"<20";"219,220";"";"";"";"";"";"";"";"";"";"";"";"";""
"8";"Austenitic Cr-Ni Stainless Steel (18-8; 304/ 304L/ 347)";"ammonium thiocyanate";"ammonium rhodanide";"1762-95-4";"CH4N2S";"salts";"";"";"5 – 45";"125 – 225";"<2";"219";"";"";"";"";"";"";"";"";"";"";"";"";""
"9";"Austenitic Cr-Ni Stainless Steel (18-8; 304/ 304L/ 347)";"ammonium thiocyanate";"ammonium rhodanide";"1762-95-4";"CH4N2S";"salts";"";"pitting";"5 – 55";"25 – 125";"<2";"219";"";"";"";"";"";"";"";"";"";"";"";"";""
"10";"Austenitic Cr-Ni Stainless Steel (18-8; 304/ 304L/ 347)";"ammonium thiocyanate";"ammonium rhodanide";"1762-95-4";"CH4N2S";"salts";"";"";"45 – 55";"125 – 225";"<20";"219";"";"";"";"";"";"";"";"";"";"";"";"";""
"11";"Austenitic Cr-Ni-Mo Stainless Steel (17-12-3; 316L/ 317L)";"ammonium thiocyanate";"ammonium rhodanide";"1762-95-4";"CH4N2S";"salts";"";"";"5 – 45";"125 – 225";"<2";"219";"";"";"";"";"";"";"";"";"";"";"";"";""
"12";"Austenitic Cr-Ni-Mo Stainless Steel (17-12-3; 316L/ 317L)";"ammonium thiocyanate";"ammonium rhodanide";"1762-95-4";"CH4N2S";"salts";"";"";"5 – 55";"25 – 125";"<2";"219";"";"";"";"";"";"";"";"";"";"";"";"";""
"13";"Austenitic Cr-Ni-Mo Stainless Steel (17-12-3; 316L/ 317L)";"ammonium thiocyanate";"ammonium rhodanide";"1762-95-4";"CH4N2S";"salts";"";"";"45 – 55";"125 – 225";"<20";"219";"";"";"";"";"";"";"";"";"";"";"";"";""
"14";"Brass (>15Zn)";"ammonium thiocyanate";"ammonium rhodanide";"1762-95-4";"CH4N2S";"salts";"severe corrosion with oxygen ingress";"";"5 – 55";"25 – 75";">50";"219,220";"";"";"";"";"";"";"";"";"";"";"";"";""
"15";"Cast Iron, Gray/ Ductile";"ammonium thiocyanate";"ammonium rhodanide";"1762-95-4";"CH4N2S";"salts";"";"";"5 – 15";"125 – 175";">50";"219";"";"";"";"";"";"";"";"";"";"";"";"";""
"16";"Cast Iron, Gray/ Ductile";"ammonium thiocyanate";"ammonium rhodanide";"1762-95-4";"CH4N2S";"salts";"";"";"25 – 35";"25 – 75";">50";"219";"";"";"";"";"";"";"";"";"";"";"";"";""
"17";"Cast Iron, Gray/ Ductile";"ammonium thiocyanate";"ammonium rhodanide";"1762-95-4";"CH4N2S";"salts";"";"";"25 – 95";"275 – 325";">50";"219";"";"";"";"";"";"";"";"";"";"";"";"";""
"18";"Copper/ Bronze/ Low Brass";"ammonium thiocyanate";"ammonium rhodanide";"1762-95-4";"CH4N2S";"salts";"severe corrosion with oxygen ingress";"";"5 – 55";"25 – 75";">50";"219,220";"";"";"";"";"";"";"";"";"";"";"";"";""
"19";"Copper-Nickel";"ammonium thiocyanate";"ammonium rhodanide";"1762-95-4";"CH4N2S";"salts";"severe corrosion with oxygen ingress";"";"";"0";"<2";"219,220";"";"";"";"";"";"";"";"";"";"";"";"";""
"20";"Cr Stainless Steel (12Cr)";"ammonium thiocyanate";"ammonium rhodanide";"1762-95-4";"CH4N2S";"salts";"";"pitting";"5 – 15";"25 – 75";"<20";"219";"";"";"";"";"";"";"";"";"";"";"";"";""
"21";"Cr Stainless Steel (17Cr)";"ammonium thiocyanate";"ammonium rhodanide";"1762-95-4";"CH4N2S";"salts";"";"pitting";"5 – 15";"25 – 75";"<20";"219";"";"";"";"";"";"";"";"";"";"";"";"";""
"22";"Duplex Stainless Steel (25-6-3)";"ammonium thiocyanate";"ammonium rhodanide";"1762-95-4";"CH4N2S";"salts";"";"";"<60";"0 – 212";"<2";"162";"";"";"";"";"";"";"";"";"";"";"";"";""
"23";"Gold/ Platinum";"ammonium thiocyanate";"ammonium rhodanide";"1762-95-4";"CH4N2S";"salts";"";"";"5 – 65";"25 – 225";"<2";"219";"";"";"";"";"";"";"";"";"";"";"";"";""
"24";"Gold/ Platinum";"ammonium thiocyanate";"ammonium rhodanide";"1762-95-4";"CH4N2S";"salts";"";"";"65 – 85";"175 – 225";"<2";"219";"";"";"";"";"";"";"";"";"";"";"";"";""
"25";"Lead";"ammonium thiocyanate";"ammonium rhodanide";"1762-95-4";"CH4N2S";"salts";"";"";"5 – 15";"25 – 75";">50";"219";"";"";"";"";"";"";"";"";"";"";"";"";""
"26";"Lead";"ammonium thiocyanate";"ammonium rhodanide";"1762-95-4";"CH4N2S";"salts";"";"";"25 – 35";"25 – 75";">50";"219";"";"";"";"";"";"";"";"";"";"";"";"";""
"27";"Lead";"ammonium thiocyanate";"ammonium rhodanide";"1762-95-4";"CH4N2S";"salts";"";"";"45 – 55";"25 – 75";">50";"219";"";"";"";"";"";"";"";"";"";"";"";"";""
"28";"Mo Superalloy (Ni-Cr-Fe-9Mo; 625/ 725)";"ammonium thiocyanate";"ammonium rhodanide";"1762-95-4";"CH4N2S";"salts";"";"";"5 – 55";"25 – 225";"<2";"219";"";"";"";"";"";"";"";"";"";"";"";"";""
"29";"Mo Superalloy (Ni-16Cr-16Mo; C276)";"ammonium thiocyanate";"ammonium rhodanide";"1762-95-4";"CH4N2S";"salts";"";"";"5 – 55";"25 – 225";"<2";"219";"";"";"";"";"";"";"";"";"";"";"";"";""
"30";"Mo Superalloy (Ni-20Cr-16Mo-4W; 686)";"ammonium thiocyanate";"ammonium rhodanide";"1762-95-4";"CH4N2S";"salts";"";"";"5 – 55";"25 – 225";"<2";"219";"";"";"";"";"";"";"";"";"";"";"";"";""
"31";"Mo Superalloy (Ni-22Cr-16Mo; C22/ 59)";"ammonium thiocyanate";"ammonium rhodanide";"1762-95-4";"CH4N2S";"salts";"";"";"5 – 55";"25 – 225";"<2";"219";"";"";"";"";"";"";"";"";"";"";"";"";""
"32";"Mo Superalloy (Ni-23Cr-16Mo-1Cu; C20000)";"ammonium thiocyanate";"ammonium rhodanide";"1762-95-4";"CH4N2S";"salts";"";"";"5 – 55";"25 – 225";"<2";"219";"";"";"";"";"";"";"";"";"";"";"";"";""
"33";"Nickel (200)";"ammonium thiocyanate";"ammonium rhodanide";"1762-95-4";"CH4N2S";"salts";"severe corrosion with oxygen ingress";"";"5 – 55";"25 – 225";"<20";"219,220";"";"";"";"";"";"";"";"";"";"";"";"";""
"34";"Nickel Cast Iron (15-35Ni)";"ammonium thiocyanate";"ammonium rhodanide";"1762-95-4";"CH4N2S";"salts";"";"";"5 – 15";"25 – 75";"<20";"219";"";"";"";"";"";"";"";"";"";"";"";"";""
"35";"Nickel Cast Iron (15-35Ni)";"ammonium thiocyanate";"ammonium rhodanide";"1762-95-4";"CH4N2S";"salts";"";"";"5 – 15";"175 – 225";">50";"219";"";"";"";"";"";"";"";"";"";"";"";"";""
"36";"Nickel Cast Iron (15-35Ni)";"ammonium thiocyanate";"ammonium rhodanide";"1762-95-4";"CH4N2S";"salts";"";"";"25 – 35";"175 – 225";">50";"219";"";"";"";"";"";"";"";"";"";"";"";"";""
"37";"Nickel-Copper (400)";"ammonium thiocyanate";"ammonium rhodanide";"1762-95-4";"CH4N2S";"salts";"severe corrosion with oxygen ingress";"";"5 – 55";"25 – 225";"<20";"219,220";"";"";"";"";"";"";"";"";"";"";"";"";""
"38";"Ni-Cr-Fe Alloy (600/ 690)";"ammonium thiocyanate";"ammonium rhodanide";"1762-95-4";"CH4N2S";"salts";"";"";"5 – 55";"25 – 225";"<20";"219";"";"";"";"";"";"";"";"";"";"";"";"";""
"39";"Ni-Mo Alloy (Ni-30Mo; B-2)";"ammonium thiocyanate";"ammonium rhodanide";"1762-95-4";"CH4N2S";"salts";"";"";"5 – 55";"25 – 225";"<2";"219";"";"";"";"";"";"";"";"";"";"";"";"";""
"40";"Silicon Cast Iron (14Si)";"ammonium thiocyanate";"ammonium rhodanide";"1762-95-4";"CH4N2S";"salts";"";"";"5 – 55";"52 – 237";"<20";"218";"";"";"";"";"";"";"";"";"";"";"";"";""
"41";"Silver";"ammonium thiocyanate";"ammonium rhodanide";"1762-95-4";"CH4N2S";"salts";"";"";"5 – 95";"25 – 75";"<2";"219";"";"";"";"";"";"";"";"";"";"";"";"";""
"42";"Silver";"ammonium thiocyanate";"ammonium rhodanide";"1762-95-4";"CH4N2S";"salts";"";"";"5 – 95";"75 – 175";">50";"219";"";"";"";"";"";"";"";"";"";"";"";"";""
"43";"Steels, Carbon/ Low Alloy";"ammonium thiocyanate";"ammonium rhodanide";"1762-95-4";"CH4N2S";"salts";"";"";"5 – 15";"25 – 75";"<20";"219";"";"";"";"";"";"";"";"";"";"";"";"";""
"44";"Steels, Carbon/ Low Alloy";"ammonium thiocyanate";"ammonium rhodanide";"1762-95-4";"CH4N2S";"salts";"";"";"25 – 35";"125 – 175";">50";"219";"";"";"";"";"";"";"";"";"";"";"";"";""
"45";"Steels, Carbon/ Low Alloy";"ammonium thiocyanate";"ammonium rhodanide";"1762-95-4";"CH4N2S";"salts";"";"";"45 – 55";"75 – 125";">50";"219";"";"";"";"";"";"";"";"";"";"";"";"";""
"46";"Superferritic Stainless Steel (26-1)";"ammonium thiocyanate";"ammonium rhodanide";"1762-95-4";"CH4N2S";"salts";"";"";"5 – 25";"25 – 75";"<2";"219";"";"";"";"";"";"";"";"";"";"";"";"";""
"47";"Tantalum";"ammonium thiocyanate";"ammonium rhodanide";"1762-95-4";"CH4N2S";"salts";"";"";"5 – 95";"125 – 225";"<2";"219";"";"";"";"";"";"";"";"";"";"";"";"";""
"48";"Titanium, Unalloyed";"ammonium thiocyanate";"ammonium rhodanide";"1762-95-4";"CH4N2S";"salts";"";"";"5 – 95";"125 – 225";"<2";"219";"";"";"";"";"";"";"";"";"";"";"";"";""
"49";"Zirconium";"ammonium thiocyanate";"ammonium rhodanide";"1762-95-4";"CH4N2S";"salts";"";"";"5 – 55";"25 – 225";"<2";"219";"";"";"";"";"";"";"";"";"";"";"";"";""
"";"";"";"";"";"";"";"";"";"";"";"";"";"";"";"";"";"";"";"";"";"";"";"";"";""
"";"";"";"";"";"";"";"";"";"";"";"";"";"";"";"";"";"";"";"";"";"";"";"";"";""
"Corrosion Survey Database (COR•SUR) © 2002 NACE International";"";"";"";"";"";"";"";"";"";"";"";"";"";"";"";"";"";"";"";"";"";"";"";"";""

File: data/corrosion_data/TableData - 2024-11-08T201759.946.csv
sep=;
"Title: Corrosion Survey Database (COR•SUR)";"";"";"";"";"";"";"";"";"";"";"";"";"";"";"";"";"";"";"";"";"";"";"";"";""
"Table: Ammonium thiosulfate";"";"";"";"";"";"";"";"";"";"";"";"";"";"";"";"";"";"";"";"";"";"";"";"";""
"DOWNLOAD SHOWS ONLY THE DISPLAYED DATA, UP TO 50 ROWS";"";"";"";"";"";"";"";"";"";"";"";"";"";"";"";"";"";"";"";"";"";"";"";"";""
"No.";"material or substance name";"exposure medium";"exposure medium synonym";"exposure medium CAS RN";"exposure medium formula";"exposure medium class";"conc. (%)";"temp. (°F)";"corrosion rate (mil/yr)";"reference";"";"";"";"";"";"";"";"";"";"";"";"";"";"";""
"1";"Alloy 20-25-4Mo (904L)";"ammonium thiosulfate";"ammonium hyposulfite";"7783-18-8";"H8N2O3S2";"salts";"5 – 25";"25 – 225";"<2";"219";"";"";"";"";"";"";"";"";"";"";"";"";"";"";""
"2";"Alloy 20-38-3-3Cu (20Cb3/ 825)";"ammonium thiosulfate";"ammonium hyposulfite";"7783-18-8";"H8N2O3S2";"salts";"5 – 25";"25 – 225";"<2";"219";"";"";"";"";"";"";"";"";"";"";"";"";"";"";""
"3";"Alloy 30-44-5-3W (G-30)";"ammonium thiosulfate";"ammonium hyposulfite";"7783-18-8";"H8N2O3S2";"salts";"5 – 25";"25 – 225";"<2";"219";"";"";"";"";"";"";"";"";"";"";"";"";"";"";""
"4";"Aluminum Alloy (3003/ 5154)";"ammonium thiosulfate";"ammonium hyposulfite";"7783-18-8";"H8N2O3S2";"salts";"5 – 15";"25 – 225";"<2";"219,220";"";"";"";"";"";"";"";"";"";"";"";"";"";"";""
"5";"Aluminum Alloy (3003/ 5154)";"ammonium thiosulfate";"ammonium hyposulfite";"7783-18-8";"H8N2O3S2";"salts";"15 – 45";"25 – 75";"<2";"219,220";"";"";"";"";"";"";"";"";"";"";"";"";"";"";""
"6";"Austenitic Cr-Ni Stainless Steel (18-8; 304/ 304L/ 347)";"ammonium thiosulfate";"ammonium hyposulfite";"7783-18-8";"H8N2O3S2";"salts";"5 – 25";"25 – 225";"<2";"219,220";"";"";"";"";"";"";"";"";"";"";"";"";"";"";""
"7";"Austenitic Cr-Ni-Mo Stainless Steel (17-12-3; 316L/ 317L)";"ammonium thiosulfate";"ammonium hyposulfite";"7783-18-8";"H8N2O3S2";"salts";"5 – 25";"25 – 225";"<2";"219,220";"";"";"";"";"";"";"";"";"";"";"";"";"";"";""
"8";"Brass (>15Zn)";"ammonium thiosulfate";"ammonium hyposulfite";"7783-18-8";"H8N2O3S2";"salts";"5 – 15";"25 – 75";">50";"219,220";"";"";"";"";"";"";"";"";"";"";"";"";"";"";""
"9";"Cast Iron, Gray/ Ductile";"ammonium thiosulfate";"ammonium hyposulfite";"7783-18-8";"H8N2O3S2";"salts";"5 – 15";"25 – 75";">50";"219";"";"";"";"";"";"";"";"";"";"";"";"";"";"";""
"10";"Copper/ Bronze/ Low Brass";"ammonium thiosulfate";"ammonium hyposulfite";"7783-18-8";"H8N2O3S2";"salts";"5 – 15";"25 – 75";">50";"219,220";"";"";"";"";"";"";"";"";"";"";"";"";"";"";""
"11";"Copper-Nickel";"ammonium thiosulfate";"ammonium hyposulfite";"7783-18-8";"H8N2O3S2";"salts";"5 – 15";"25 – 75";">50";"219";"";"";"";"";"";"";"";"";"";"";"";"";"";"";""
"12";"Mo Superalloy (Ni-Cr-Fe-9Mo; 625/ 725)";"ammonium thiosulfate";"ammonium hyposulfite";"7783-18-8";"H8N2O3S2";"salts";"5 – 15";"25 – 225";"<2";"219";"";"";"";"";"";"";"";"";"";"";"";"";"";"";""
"13";"Mo Superalloy (Ni-16Cr-16Mo; C276)";"ammonium thiosulfate";"ammonium hyposulfite";"7783-18-8";"H8N2O3S2";"salts";"5 – 15";"25 – 225";"<2";"219";"";"";"";"";"";"";"";"";"";"";"";"";"";"";""
"14";"Mo Superalloy (Ni-20Cr-16Mo-4W; 686)";"ammonium thiosulfate";"ammonium hyposulfite";"7783-18-8";"H8N2O3S2";"salts";"5 – 15";"25 – 225";"<2";"219";"";"";"";"";"";"";"";"";"";"";"";"";"";"";""
"15";"Mo Superalloy (Ni-22Cr-16Mo; C22/ 59)";"ammonium thiosulfate";"ammonium hyposulfite";"7783-18-8";"H8N2O3S2";"salts";"5 – 15";"25 – 225";"<2";"219";"";"";"";"";"";"";"";"";"";"";"";"";"";"";""
"16";"Mo Superalloy (Ni-23Cr-16Mo-1Cu; C20000)";"ammonium thiosulfate";"ammonium hyposulfite";"7783-18-8";"H8N2O3S2";"salts";"5 – 15";"25 – 225";"<2";"219";"";"";"";"";"";"";"";"";"";"";"";"";"";"";""
"17";"Nickel-Copper (400)";"ammonium thiosulfate";"ammonium hyposulfite";"7783-18-8";"H8N2O3S2";"salts";"5 – 15";"25 – 75";">50";"219,220";"";"";"";"";"";"";"";"";"";"";"";"";"";"";""
"18";"Silicon Cast Iron (14Si)";"ammonium thiosulfate";"ammonium hyposulfite";"7783-18-8";"H8N2O3S2";"salts";"5 – 15";"52 – 237";"<20";"218,220";"";"";"";"";"";"";"";"";"";"";"";"";"";"";""
"19";"Silver";"ammonium thiosulfate";"ammonium hyposulfite";"7783-18-8";"H8N2O3S2";"salts";"5 – 15";"25 – 75";">50";"219,220";"";"";"";"";"";"";"";"";"";"";"";"";"";"";""
"20";"Steels, Carbon/ Low Alloy";"ammonium thiosulfate";"ammonium hyposulfite";"7783-18-8";"H8N2O3S2";"salts";"5 – 15";"25 – 75";">50";"219,220";"";"";"";"";"";"";"";"";"";"";"";"";"";"";""
"21";"Superferritic Stainless Steel (26-1)";"ammonium thiosulfate";"ammonium hyposulfite";"7783-18-8";"H8N2O3S2";"salts";"5 – 15";"25 – 225";"<2";"219";"";"";"";"";"";"";"";"";"";"";"";"";"";"";""
"";"";"";"";"";"";"";"";"";"";"";"";"";"";"";"";"";"";"";"";"";"";"";"";"";""
"";"";"";"";"";"";"";"";"";"";"";"";"";"";"";"";"";"";"";"";"";"";"";"";"";""
"Corrosion Survey Database (COR•SUR) © 2002 NACE International";"";"";"";"";"";"";"";"";"";"";"";"";"";"";"";"";"";"";"";"";"";"";"";"";""

File: data/corrosion_data/TableData - 2024-11-08T201804.240.csv
sep=;
"Title: Corrosion Survey Database (COR•SUR)";"";"";"";"";"";"";"";"";"";"";"";"";"";"";"";"";"";"";"";"";"";"";"";"";""
"Table: Calcium thiocyanate";"";"";"";"";"";"";"";"";"";"";"";"";"";"";"";"";"";"";"";"";"";"";"";"";""
"DOWNLOAD SHOWS ONLY THE DISPLAYED DATA, UP TO 50 ROWS";"";"";"";"";"";"";"";"";"";"";"";"";"";"";"";"";"";"";"";"";"";"";"";"";""
"No.";"material or substance name";"exposure medium";"exposure medium class";"warnings";"conc. (%)";"temp. (°F)";"corrosion rate (mil/yr)";"reference";"";"";"";"";"";"";"";"";"";"";"";"";"";"";"";"";""
"1";"Alloy 20-38-3-3Cu (20Cb3/ 825)";"calcium thiocyanate";"salts";"";"5 – 15";"25 – 225";"<20";"219";"";"";"";"";"";"";"";"";"";"";"";"";"";"";"";"";""
"2";"Alloy 30-44-5-3W (G-30)";"calcium thiocyanate";"salts";"";"5 – 15";"25 – 225";"<20";"219";"";"";"";"";"";"";"";"";"";"";"";"";"";"";"";"";""
"3";"Aluminum Alloy (3003/ 5154)";"calcium thiocyanate";"salts";"";"5 – 15";"25 – 225";"<20";"219";"";"";"";"";"";"";"";"";"";"";"";"";"";"";"";"";""
"4";"Austenitic Cr-Ni Stainless Steel (18-8; 304/ 304L/ 347)";"calcium thiocyanate";"salts";"";"5 – 15";"175 – 225";"20 – 50";"219,220";"";"";"";"";"";"";"";"";"";"";"";"";"";"";"";"";""
"5";"Austenitic Cr-Ni-Mo Stainless Steel (17-12-3; 316L/ 317L)";"calcium thiocyanate";"salts";"";"5 – 15";"175 – 225";"20 – 50";"219,220";"";"";"";"";"";"";"";"";"";"";"";"";"";"";"";"";""
"6";"Brass (>15Zn)";"calcium thiocyanate";"salts";"severe corrosion with oxygen ingress";"5 – 15";"25 – 225";"<20";"219,220";"";"";"";"";"";"";"";"";"";"";"";"";"";"";"";"";""
"7";"Cast Iron, Gray/ Ductile";"calcium thiocyanate";"salts";"";"5 – 15";"175 – 225";"20 – 50";"219";"";"";"";"";"";"";"";"";"";"";"";"";"";"";"";"";""
"8";"Copper/ Bronze/ Low Brass";"calcium thiocyanate";"salts";"severe corrosion with oxygen ingress";"5 – 15";"25 – 225";"<20";"219,220";"";"";"";"";"";"";"";"";"";"";"";"";"";"";"";"";""
"9";"Copper-Nickel";"calcium thiocyanate";"salts";"severe corrosion with oxygen ingress";"5 – 15";"25 – 225";"<20";"219,220";"";"";"";"";"";"";"";"";"";"";"";"";"";"";"";"";""
"10";"Gold/ Platinum";"calcium thiocyanate";"salts";"";"5 – 15";"25 – 225";"<2";"219";"";"";"";"";"";"";"";"";"";"";"";"";"";"";"";"";""
"11";"Mo Superalloy (Ni-Cr-Fe-9Mo; 625/ 725)";"calcium thiocyanate";"salts";"";"5 – 15";"25 – 225";"<20";"219";"";"";"";"";"";"";"";"";"";"";"";"";"";"";"";"";""
"12";"Mo Superalloy (Ni-16Cr-16Mo; C276)";"calcium thiocyanate";"salts";"";"5 – 15";"25 – 225";"<20";"219";"";"";"";"";"";"";"";"";"";"";"";"";"";"";"";"";""
"13";"Mo Superalloy (Ni-20Cr-16Mo-4W; 686)";"calcium thiocyanate";"salts";"";"5 – 15";"25 – 225";"<20";"219";"";"";"";"";"";"";"";"";"";"";"";"";"";"";"";"";""
"14";"Mo Superalloy (Ni-22Cr-16Mo; C22/ 59)";"calcium thiocyanate";"salts";"";"5 – 15";"25 – 225";"<20";"219";"";"";"";"";"";"";"";"";"";"";"";"";"";"";"";"";""
"15";"Mo Superalloy (Ni-23Cr-16Mo-1Cu; C20000)";"calcium thiocyanate";"salts";"";"5 – 15";"25 – 225";"<20";"219";"";"";"";"";"";"";"";"";"";"";"";"";"";"";"";"";""
"16";"Nickel (200)";"calcium thiocyanate";"salts";"severe corrosion with oxygen ingress";"5 – 15";"25 – 225";"<20";"219,220";"";"";"";"";"";"";"";"";"";"";"";"";"";"";"";"";""
"17";"Nickel-Copper (400)";"calcium thiocyanate";"salts";"severe corrosion with oxygen ingress";"5 – 15";"25 – 225";"<20";"219,220";"";"";"";"";"";"";"";"";"";"";"";"";"";"";"";"";""
"18";"Ni-Cr-Fe Alloy (600/ 690)";"calcium thiocyanate";"salts";"";"5 – 15";"25 – 225";"<20";"219";"";"";"";"";"";"";"";"";"";"";"";"";"";"";"";"";""
"19";"Ni-Mo Alloy (Ni-30Mo; B-2)";"calcium thiocyanate";"salts";"";"5 – 15";"25 – 225";"<20";"219";"";"";"";"";"";"";"";"";"";"";"";"";"";"";"";"";""
"20";"Silver";"calcium thiocyanate";"salts";"";"5 – 15";"25 – 225";"<2";"219";"";"";"";"";"";"";"";"";"";"";"";"";"";"";"";"";""
"21";"Steels, Carbon/ Low Alloy";"calcium thiocyanate";"salts";"";"5 – 15";"175 – 225";"20 – 50";"219";"";"";"";"";"";"";"";"";"";"";"";"";"";"";"";"";""
"22";"Tantalum";"calcium thiocyanate";"salts";"";"5 – 15";"25 – 225";"<2";"219";"";"";"";"";"";"";"";"";"";"";"";"";"";"";"";"";""
"23";"Titanium, Unalloyed";"calcium thiocyanate";"salts";"";"5 – 15";"25 – 225";"<2";"219";"";"";"";"";"";"";"";"";"";"";"";"";"";"";"";"";""
"24";"Zirconium";"calcium thiocyanate";"salts";"";"5 – 15";"25 – 225";"<2";"219";"";"";"";"";"";"";"";"";"";"";"";"";"";"";"";"";""
"";"";"";"";"";"";"";"";"";"";"";"";"";"";"";"";"";"";"";"";"";"";"";"";"";""
"";"";"";"";"";"";"";"";"";"";"";"";"";"";"";"";"";"";"";"";"";"";"";"";"";""
"Corrosion Survey Database (COR•SUR) © 2002 NACE International";"";"";"";"";"";"";"";"";"";"";"";"";"";"";"";"";"";"";"";"";"";"";"";"";""

File: data/corrosion_data/TableData - 2024-11-08T201821.124.csv
sep=;
"Title: Corrosion Survey Database (COR•SUR)";"";"";"";"";"";"";"";"";"";"";"";"";"";"";"";"";"";"";"";"";"";"";"";"";""
"Table: Sodium thiosulfate";"";"";"";"";"";"";"";"";"";"";"";"";"";"";"";"";"";"";"";"";"";"";"";"";""
"DOWNLOAD SHOWS ONLY THE DISPLAYED DATA, UP TO 50 ROWS";"";"";"";"";"";"";"";"";"";"";"";"";"";"";"";"";"";"";"";"";"";"";"";"";""
"No.";"material or substance name";"exposure medium";"exposure medium class";"conc. (%)";"temp. (°F)";"corrosion rate (mil/yr)";"reference";"";"";"";"";"";"";"";"";"";"";"";"";"";"";"";"";"";""
"1";"Alloy 20-25-4Mo (904L)";"sodium thiosulfate";"salts";"1 – 40";"0 – 230";"<2";"97,199,219,220";"";"";"";"";"";"";"";"";"";"";"";"";"";"";"";"";"";""
"2";"Alloy 20-25-6Mo (254SMO/ 6XN)";"sodium thiosulfate";"salts";"1 – 40";"0 – 230";"<2";"97,199";"";"";"";"";"";"";"";"";"";"";"";"";"";"";"";"";"";""
"3";"Alloy 20-38-3-3Cu (20Cb3/ 825)";"sodium thiosulfate";"salts";"1 – 40";"0 – 230";"<2";"97,199,219,220";"";"";"";"";"";"";"";"";"";"";"";"";"";"";"";"";"";""
"4";"Alloy 30-44-5-3W (G-30)";"sodium thiosulfate";"salts";"1 – 40";"0 – 230";"<2";"97,199,219,220";"";"";"";"";"";"";"";"";"";"";"";"";"";"";"";"";"";""
"5";"Aluminum Alloy (3003/ 5154)";"sodium thiosulfate";"salts";"5 – 15";"175 – 225";"<2";"97,219,220";"";"";"";"";"";"";"";"";"";"";"";"";"";"";"";"";"";""
"6";"Aluminum Alloy (3003/ 5154)";"sodium thiosulfate";"salts";"5 – 40";"25 – 104";"<2";"97,219,220";"";"";"";"";"";"";"";"";"";"";"";"";"";"";"";"";"";""
"7";"Aluminum Alloy (3003/ 5154)";"sodium thiosulfate";"salts";"5 – 40";"104 – 175";"<20";"97,219,220";"";"";"";"";"";"";"";"";"";"";"";"";"";"";"";"";"";""
"8";"Aluminum Alloy (3003/ 5154)";"sodium thiosulfate";"salts";"15 – 40";"175 – 225";"<20";"97,219,220";"";"";"";"";"";"";"";"";"";"";"";"";"";"";"";"";"";""
"9";"Austenitic Cr-Ni Stainless Steel (18-8; 304/ 304L/ 347)";"sodium thiosulfate";"salts";"5 – 40";"25 – 225";"<20";"97,219,220";"";"";"";"";"";"";"";"";"";"";"";"";"";"";"";"";"";""
"10";"Austenitic Cr-Ni-Mo Stainless Steel (17-12-3; 316L/ 317L)";"sodium thiosulfate";"salts";"5 – 40";"25 – 225";"<2";"97,219,220";"";"";"";"";"";"";"";"";"";"";"";"";"";"";"";"";"";""
"11";"Brass (>15Zn)";"sodium thiosulfate";"salts";"5 – 40";"25 – 75";">50";"97,219,220";"";"";"";"";"";"";"";"";"";"";"";"";"";"";"";"";"";""
"12";"Cast Iron, Gray/ Ductile";"sodium thiosulfate";"salts";"5 – 15";"25 – 75";">50";"97,219";"";"";"";"";"";"";"";"";"";"";"";"";"";"";"";"";"";""
"13";"Cast Iron, Gray/ Ductile";"sodium thiosulfate";"salts";"25 – 35";"25 – 75";">50";"97,219";"";"";"";"";"";"";"";"";"";"";"";"";"";"";"";"";"";""
"14";"Copper/ Bronze/ Low Brass";"sodium thiosulfate";"salts";"5 – 40";"25 – 75";">50";"97,219,220";"";"";"";"";"";"";"";"";"";"";"";"";"";"";"";"";"";""
"15";"Copper/ Bronze/ Low Brass";"sodium thiosulfate";"salts";"35 – 40";"275 – 325";">50";"97,219,220";"";"";"";"";"";"";"";"";"";"";"";"";"";"";"";"";"";""
"16";"Copper-Nickel";"sodium thiosulfate";"salts";"5 – 40";"25 – 75";"<2";"97,219,220";"";"";"";"";"";"";"";"";"";"";"";"";"";"";"";"";"";""
"17";"Cr Stainless Steel (12Cr)";"sodium thiosulfate";"salts";"5 – 15";"25 – 225";"<20";"97,219";"";"";"";"";"";"";"";"";"";"";"";"";"";"";"";"";"";""
"18";"Cr Stainless Steel (17Cr)";"sodium thiosulfate";"salts";"5 – 15";"25 – 225";"<20";"97,219";"";"";"";"";"";"";"";"";"";"";"";"";"";"";"";"";"";""
"19";"Duplex Stainless Steel (25-6-3)";"sodium thiosulfate";"salts";"1 – 40";"0 – 230";"<2";"97,199";"";"";"";"";"";"";"";"";"";"";"";"";"";"";"";"";"";""
"20";"Gold/ Platinum";"sodium thiosulfate";"salts";"5 – 40";"25 – 225";"<2";"97,219,220";"";"";"";"";"";"";"";"";"";"";"";"";"";"";"";"";"";""
"21";"Lead";"sodium thiosulfate";"salts";"5 – 40";"25 – 225";"<2";"97,219,220";"";"";"";"";"";"";"";"";"";"";"";"";"";"";"";"";"";""
"22";"Lead";"sodium thiosulfate";"salts";"35 – 40";"225 – 325";"<2";"97,219,220";"";"";"";"";"";"";"";"";"";"";"";"";"";"";"";"";"";""
"23";"Mo Superalloy (Ni-Cr-Fe-9Mo; 625/ 725)";"sodium thiosulfate";"salts";"5 – 40";"25 – 225";"<20";"97,219,220";"";"";"";"";"";"";"";"";"";"";"";"";"";"";"";"";"";""
"24";"Mo Superalloy (Ni-16Cr-16Mo; C276)";"sodium thiosulfate";"salts";"5 – 40";"25 – 225";"<20";"97,219,220";"";"";"";"";"";"";"";"";"";"";"";"";"";"";"";"";"";""
"25";"Mo Superalloy (Ni-20Cr-16Mo-4W; 686)";"sodium thiosulfate";"salts";"5 – 40";"25 – 225";"<20";"97,219,220";"";"";"";"";"";"";"";"";"";"";"";"";"";"";"";"";"";""
"26";"Mo Superalloy (Ni-22Cr-16Mo; C22/ 59)";"sodium thiosulfate";"salts";"5 – 40";"25 – 225";"<20";"97,219,220";"";"";"";"";"";"";"";"";"";"";"";"";"";"";"";"";"";""
"27";"Mo Superalloy (Ni-23Cr-16Mo-1Cu; C20000)";"sodium thiosulfate";"salts";"5 – 40";"25 – 225";"<20";"97,219,220";"";"";"";"";"";"";"";"";"";"";"";"";"";"";"";"";"";""
"28";"Nickel (200)";"sodium thiosulfate";"salts";"5 – 40";"25 – 225";"<20";"97,219,220";"";"";"";"";"";"";"";"";"";"";"";"";"";"";"";"";"";""
"29";"Nickel-Copper (400)";"sodium thiosulfate";"salts";"5 – 40";"25 – 225";"<2";"97,219,220";"";"";"";"";"";"";"";"";"";"";"";"";"";"";"";"";"";""
"30";"Ni-Cr-Fe Alloy (600/ 690)";"sodium thiosulfate";"salts";"5 – 40";"25 – 225";"<20";"97,219,220";"";"";"";"";"";"";"";"";"";"";"";"";"";"";"";"";"";""
"31";"Ni-Mo Alloy (Ni-30Mo; B-2)";"sodium thiosulfate";"salts";"5 – 40";"25 – 225";"<20";"97,219,220";"";"";"";"";"";"";"";"";"";"";"";"";"";"";"";"";"";""
"32";"Silicon Cast Iron (14Si)";"sodium thiosulfate";"salts";"5 – 40";"52 – 237";"<20";"97,218,220";"";"";"";"";"";"";"";"";"";"";"";"";"";"";"";"";"";""
"33";"Steels, Carbon/ Low Alloy";"sodium thiosulfate";"salts";"5 – 15";"25 – 75";">50";"97,219";"";"";"";"";"";"";"";"";"";"";"";"";"";"";"";"";"";""
"34";"Steels, Carbon/ Low Alloy";"sodium thiosulfate";"salts";"25 – 35";"25 – 75";">50";"97,219";"";"";"";"";"";"";"";"";"";"";"";"";"";"";"";"";"";""
"35";"Superferritic Stainless Steel (26-1)";"sodium thiosulfate";"salts";"5 – 40";"25 – 225";"<2";"97,219,220";"";"";"";"";"";"";"";"";"";"";"";"";"";"";"";"";"";""
"36";"Tantalum";"sodium thiosulfate";"salts";"5 – 40";"25 – 225";"<2";"97,219,220";"";"";"";"";"";"";"";"";"";"";"";"";"";"";"";"";"";""
"37";"Titanium, Unalloyed";"sodium thiosulfate";"salts";"1 – 40";"0 – 230";"<2";"97,199";"";"";"";"";"";"";"";"";"";"";"";"";"";"";"";"";"";""
"";"";"";"";"";"";"";"";"";"";"";"";"";"";"";"";"";"";"";"";"";"";"";"";"";""
"";"";"";"";"";"";"";"";"";"";"";"";"";"";"";"";"";"";"";"";"";"";"";"";"";""
"Corrosion Survey Database (COR•SUR) © 2002 NACE International";"";"";"";"";"";"";"";"";"";"";"";"";"";"";"";"";"";"";"";"";"";"";"";"";""

File: data/corrosion_data/TableData - 2024-11-08T201825.747.csv
sep=;
"Title: Corrosion Survey Database (COR•SUR)";"";"";"";"";"";"";"";"";"";"";"";"";"";"";"";"";"";"";"";"";"";"";"";"";""
"Table: Amyl mercaptan";"";"";"";"";"";"";"";"";"";"";"";"";"";"";"";"";"";"";"";"";"";"";"";"";""
"DOWNLOAD SHOWS ONLY THE DISPLAYED DATA, UP TO 50 ROWS";"";"";"";"";"";"";"";"";"";"";"";"";"";"";"";"";"";"";"";"";"";"";"";"";""
"No.";"material or substance name";"exposure medium";"exposure medium class";"conc. (%)";"temp. (°F)";"corrosion rate (mil/yr)";"reference";"";"";"";"";"";"";"";"";"";"";"";"";"";"";"";"";"";""
"1";"Alloy 20-25-4Mo (904L)";"amyl mercaptan";"thiols";"100";"25 – 325";"<2";"219,220";"";"";"";"";"";"";"";"";"";"";"";"";"";"";"";"";"";""
"2";"Alloy 20-38-3-3Cu (20Cb3/ 825)";"amyl mercaptan";"thiols";"100";"25 – 325";"<20";"219";"";"";"";"";"";"";"";"";"";"";"";"";"";"";"";"";"";""
"3";"Alloy 30-44-5-3W (G-30)";"amyl mercaptan";"thiols";"100";"25 – 325";"<20";"219";"";"";"";"";"";"";"";"";"";"";"";"";"";"";"";"";"";""
"4";"Aluminum Alloy (3003/ 5154)";"amyl mercaptan";"thiols";"100";"0 – 104";"<2";"219,220";"";"";"";"";"";"";"";"";"";"";"";"";"";"";"";"";"";""
"5";"Aluminum Alloy (3003/ 5154)";"amyl mercaptan";"thiols";"100";"104 – 275";"<20";"219,220";"";"";"";"";"";"";"";"";"";"";"";"";"";"";"";"";"";""
"6";"Aluminum Alloy (3003/ 5154)";"amyl mercaptan";"thiols";"100";"275 – 325";">50";"219,220";"";"";"";"";"";"";"";"";"";"";"";"";"";"";"";"";"";""
"7";"Austenitic Cr-Ni Stainless Steel (18-8; 304/ 304L/ 347)";"amyl mercaptan";"thiols";"100";"25 – 325";"<2";"219,220";"";"";"";"";"";"";"";"";"";"";"";"";"";"";"";"";"";""
"8";"Austenitic Cr-Ni-Mo Stainless Steel (17-12-3; 316L/ 317L)";"amyl mercaptan";"thiols";"100";"25 – 325";"<2";"219,220";"";"";"";"";"";"";"";"";"";"";"";"";"";"";"";"";"";""
"9";"Brass (>15Zn)";"amyl mercaptan";"thiols";"100";"175 – 225";">50";"219";"";"";"";"";"";"";"";"";"";"";"";"";"";"";"";"";"";""
"10";"Cast Iron, Gray/ Ductile";"amyl mercaptan";"thiols";"100";"25 – 75";"<20";"219";"";"";"";"";"";"";"";"";"";"";"";"";"";"";"";"";"";""
"11";"Cast Iron, Gray/ Ductile";"amyl mercaptan";"thiols";"100";"225 – 275";">50";"219";"";"";"";"";"";"";"";"";"";"";"";"";"";"";"";"";"";""
"12";"Copper/ Bronze/ Low Brass";"amyl mercaptan";"thiols";"100";"175 – 225";">50";"219";"";"";"";"";"";"";"";"";"";"";"";"";"";"";"";"";"";""
"13";"Copper-Nickel";"amyl mercaptan";"thiols";"100";"175 – 225";"<20";"219";"";"";"";"";"";"";"";"";"";"";"";"";"";"";"";"";"";""
"14";"Cr Stainless Steel (12Cr)";"amyl mercaptan";"thiols";"100";"25 – 275";"<2";"219,220";"";"";"";"";"";"";"";"";"";"";"";"";"";"";"";"";"";""
"15";"Cr Stainless Steel (17Cr)";"amyl mercaptan";"thiols";"100";"25 – 275";"<2";"219,220";"";"";"";"";"";"";"";"";"";"";"";"";"";"";"";"";"";""
"16";"Gold/ Platinum";"amyl mercaptan";"thiols";"100";"25 – 275";"<2";"219";"";"";"";"";"";"";"";"";"";"";"";"";"";"";"";"";"";""
"17";"Lead";"amyl mercaptan";"thiols";"100";"275 – 325";">50";"219";"";"";"";"";"";"";"";"";"";"";"";"";"";"";"";"";"";""
"18";"Mo Superalloy (Ni-Cr-Fe-9Mo; 625/ 725)";"amyl mercaptan";"thiols";"100";"25 – 325";"<2";"219";"";"";"";"";"";"";"";"";"";"";"";"";"";"";"";"";"";""
"19";"Mo Superalloy (Ni-16Cr-16Mo; C276)";"amyl mercaptan";"thiols";"100";"25 – 325";"<2";"219";"";"";"";"";"";"";"";"";"";"";"";"";"";"";"";"";"";""
"20";"Mo Superalloy (Ni-20Cr-16Mo-4W; 686)";"amyl mercaptan";"thiols";"100";"25 – 325";"<2";"219";"";"";"";"";"";"";"";"";"";"";"";"";"";"";"";"";"";""
"21";"Mo Superalloy (Ni-22Cr-16Mo; C22/ 59)";"amyl mercaptan";"thiols";"100";"25 – 325";"<2";"219";"";"";"";"";"";"";"";"";"";"";"";"";"";"";"";"";"";""
"22";"Mo Superalloy (Ni-23Cr-16Mo-1Cu; C20000)";"amyl mercaptan";"thiols";"100";"25 – 325";"<2";"219";"";"";"";"";"";"";"";"";"";"";"";"";"";"";"";"";"";""
"23";"Nickel (200)";"amyl mercaptan";"thiols";"100";"25 – 325";"<2";"219";"";"";"";"";"";"";"";"";"";"";"";"";"";"";"";"";"";""
"24";"Nickel Cast Iron (15-35Ni)";"amyl mercaptan";"thiols";"100";"25 – 275";"<20";"219";"";"";"";"";"";"";"";"";"";"";"";"";"";"";"";"";"";""
"25";"Nickel-Copper (400)";"amyl mercaptan";"thiols";"100";"25 – 325";"<20";"219";"";"";"";"";"";"";"";"";"";"";"";"";"";"";"";"";"";""
"26";"Ni-Cr-Fe Alloy (600/ 690)";"amyl mercaptan";"thiols";"100";"25 – 325";"<20";"219";"";"";"";"";"";"";"";"";"";"";"";"";"";"";"";"";"";""
"27";"Ni-Mo Alloy (Ni-30Mo; B-2)";"amyl mercaptan";"thiols";"100";"25 – 325";"<2";"219";"";"";"";"";"";"";"";"";"";"";"";"";"";"";"";"";"";""
"28";"Silicon Cast Iron (14Si)";"amyl mercaptan";"thiols";"100";"52 – 237";"<20";"218";"";"";"";"";"";"";"";"";"";"";"";"";"";"";"";"";"";""
"29";"Steels, Carbon/ Low Alloy";"amyl mercaptan";"thiols";"100";"25 – 75";"<20";"219,220";"";"";"";"";"";"";"";"";"";"";"";"";"";"";"";"";"";""
"30";"Steels, Carbon/ Low Alloy";"amyl mercaptan";"thiols";"100";"225 – 275";">50";"219,220";"";"";"";"";"";"";"";"";"";"";"";"";"";"";"";"";"";""
"31";"Superferritic Stainless Steel (26-1)";"amyl mercaptan";"thiols";"100";"25 – 275";"<2";"219,220";"";"";"";"";"";"";"";"";"";"";"";"";"";"";"";"";"";""
"32";"Tantalum";"amyl mercaptan";"thiols";"100";"25 – 275";"<2";"219";"";"";"";"";"";"";"";"";"";"";"";"";"";"";"";"";"";""
"";"";"";"";"";"";"";"";"";"";"";"";"";"";"";"";"";"";"";"";"";"";"";"";"";""
"";"";"";"";"";"";"";"";"";"";"";"";"";"";"";"";"";"";"";"";"";"";"";"";"";""
"Corrosion Survey Database (COR•SUR) © 2002 NACE International";"";"";"";"";"";"";"";"";"";"";"";"";"";"";"";"";"";"";"";"";"";"";"";"";""

File: data/corrosion_data/TableData - 2024-11-08T201834.123.csv
sep=;
"Title: Corrosion Survey Database (COR•SUR)";"";"";"";"";"";"";"";"";"";"";"";"";"";"";"";"";"";"";"";"";"";"";"";"";""
"Table: Ethyl mercaptan";"";"";"";"";"";"";"";"";"";"";"";"";"";"";"";"";"";"";"";"";"";"";"";"";""
"DOWNLOAD SHOWS ONLY THE DISPLAYED DATA, UP TO 50 ROWS";"";"";"";"";"";"";"";"";"";"";"";"";"";"";"";"";"";"";"";"";"";"";"";"";""
"No.";"material or substance name";"exposure medium";"exposure medium synonym";"exposure medium CAS RN";"exposure medium formula";"exposure medium class";"conc. (%)";"temp. (°F)";"corrosion rate (mil/yr)";"reference";"";"";"";"";"";"";"";"";"";"";"";"";"";"";""
"1";"Aluminum Alloy (3003/ 5154)";"ethyl mercaptan";"ethanethiol";"1975-08-01";"C2H6S";"thiols";"100";"25 – 225";"<20";"219";"";"";"";"";"";"";"";"";"";"";"";"";"";"";""
"2";"Austenitic Cr-Ni Stainless Steel (18-8; 304/ 304L/ 347)";"ethyl mercaptan";"ethanethiol";"1975-08-01";"C2H6S";"thiols";"100";"25 – 225";"<2";"219,220";"";"";"";"";"";"";"";"";"";"";"";"";"";"";""
"3";"Austenitic Cr-Ni-Mo Stainless Steel (17-12-3; 316L/ 317L)";"ethyl mercaptan";"ethanethiol";"1975-08-01";"C2H6S";"thiols";"100";"25 – 225";"<2";"219,220";"";"";"";"";"";"";"";"";"";"";"";"";"";"";""
"4";"Brass (>15Zn)";"ethyl mercaptan";"ethanethiol";"1975-08-01";"C2H6S";"thiols";"100";"175 – 225";">50";"219";"";"";"";"";"";"";"";"";"";"";"";"";"";"";""
"5";"Cast Iron, Gray/ Ductile";"ethyl mercaptan";"ethanethiol";"1975-08-01";"C2H6S";"thiols";"100";"25 – 75";"<2";"219";"";"";"";"";"";"";"";"";"";"";"";"";"";"";""
"6";"Cast Iron, Gray/ Ductile";"ethyl mercaptan";"ethanethiol";"1975-08-01";"C2H6S";"thiols";"100";"175 – 225";">50";"219";"";"";"";"";"";"";"";"";"";"";"";"";"";"";""
"7";"Copper/ Bronze/ Low Brass";"ethyl mercaptan";"ethanethiol";"1975-08-01";"C2H6S";"thiols";"100";"175 – 225";">50";"219";"";"";"";"";"";"";"";"";"";"";"";"";"";"";""
"8";"Cr Stainless Steel (12Cr)";"ethyl mercaptan";"ethanethiol";"1975-08-01";"C2H6S";"thiols";"100";"25 – 75";"<2";"219";"";"";"";"";"";"";"";"";"";"";"";"";"";"";""
"9";"Cr Stainless Steel (17Cr)";"ethyl mercaptan";"ethanethiol";"1975-08-01";"C2H6S";"thiols";"100";"25 – 75";"<2";"219";"";"";"";"";"";"";"";"";"";"";"";"";"";"";""
"10";"Gold/ Platinum";"ethyl mercaptan";"ethanethiol";"1975-08-01";"C2H6S";"thiols";"100";"25 – 225";"<2";"219";"";"";"";"";"";"";"";"";"";"";"";"";"";"";""
"11";"Lead";"ethyl mercaptan";"ethanethiol";"1975-08-01";"C2H6S";"thiols";"100";"175 – 225";">50";"219";"";"";"";"";"";"";"";"";"";"";"";"";"";"";""
"12";"Mo Superalloy (Ni-Cr-Fe-9Mo; 625/ 725)";"ethyl mercaptan";"ethanethiol";"1975-08-01";"C2H6S";"thiols";"100";"25 – 225";"<2";"219,220";"";"";"";"";"";"";"";"";"";"";"";"";"";"";""
"13";"Mo Superalloy (Ni-16Cr-16Mo; C276)";"ethyl mercaptan";"ethanethiol";"1975-08-01";"C2H6S";"thiols";"100";"25 – 225";"<2";"219,220";"";"";"";"";"";"";"";"";"";"";"";"";"";"";""
"14";"Mo Superalloy (Ni-20Cr-16Mo-4W; 686)";"ethyl mercaptan";"ethanethiol";"1975-08-01";"C2H6S";"thiols";"100";"25 – 225";"<2";"219,220";"";"";"";"";"";"";"";"";"";"";"";"";"";"";""
"15";"Mo Superalloy (Ni-22Cr-16Mo; C22/ 59)";"ethyl mercaptan";"ethanethiol";"1975-08-01";"C2H6S";"thiols";"100";"25 – 225";"<2";"219,220";"";"";"";"";"";"";"";"";"";"";"";"";"";"";""
"16";"Mo Superalloy (Ni-23Cr-16Mo-1Cu; C20000)";"ethyl mercaptan";"ethanethiol";"1975-08-01";"C2H6S";"thiols";"100";"25 – 225";"<2";"219,220";"";"";"";"";"";"";"";"";"";"";"";"";"";"";""
"17";"Nickel (200)";"ethyl mercaptan";"ethanethiol";"1975-08-01";"C2H6S";"thiols";"100";"25 – 75";"<2";"219";"";"";"";"";"";"";"";"";"";"";"";"";"";"";""
"18";"Nickel (200)";"ethyl mercaptan";"ethanethiol";"1975-08-01";"C2H6S";"thiols";"100";"175 – 225";">50";"219";"";"";"";"";"";"";"";"";"";"";"";"";"";"";""
"19";"Nickel Cast Iron (15-35Ni)";"ethyl mercaptan";"ethanethiol";"1975-08-01";"C2H6S";"thiols";"100";"25 – 75";"<2";"219";"";"";"";"";"";"";"";"";"";"";"";"";"";"";""
"20";"Ni-Mo Alloy (Ni-30Mo; B-2)";"ethyl mercaptan";"ethanethiol";"1975-08-01";"C2H6S";"thiols";"100";"25 – 225";"<2";"219,220";"";"";"";"";"";"";"";"";"";"";"";"";"";"";""
"21";"Silicon Cast Iron (14Si)";"ethyl mercaptan";"ethanethiol";"1975-08-01";"C2H6S";"thiols";"100";"52 – 237";"<20";"218";"";"";"";"";"";"";"";"";"";"";"";"";"";"";""
"22";"Silver";"ethyl mercaptan";"ethanethiol";"1975-08-01";"C2H6S";"thiols";"100";"175 – 225";">50";"219";"";"";"";"";"";"";"";"";"";"";"";"";"";"";""
"23";"Steels, Carbon/ Low Alloy";"ethyl mercaptan";"ethanethiol";"1975-08-01";"C2H6S";"thiols";"<1";"25 – 75";">50";"219,220";"";"";"";"";"";"";"";"";"";"";"";"";"";"";""
"24";"Steels, Carbon/ Low Alloy";"ethyl mercaptan";"ethanethiol";"1975-08-01";"C2H6S";"thiols";"100";"25 – 75";"<2";"219,220";"";"";"";"";"";"";"";"";"";"";"";"";"";"";""
"25";"Steels, Carbon/ Low Alloy";"ethyl mercaptan";"ethanethiol";"1975-08-01";"C2H6S";"thiols";"100";"175 – 225";">50";"219,220";"";"";"";"";"";"";"";"";"";"";"";"";"";"";""
"26";"Tantalum";"ethyl mercaptan";"ethanethiol";"1975-08-01";"C2H6S";"thiols";"100";"25 – 225";"<2";"219";"";"";"";"";"";"";"";"";"";"";"";"";"";"";""
"";"";"";"";"";"";"";"";"";"";"";"";"";"";"";"";"";"";"";"";"";"";"";"";"";""
"";"";"";"";"";"";"";"";"";"";"";"";"";"";"";"";"";"";"";"";"";"";"";"";"";""
"Corrosion Survey Database (COR•SUR) © 2002 NACE International";"";"";"";"";"";"";"";"";"";"";"";"";"";"";"";"";"";"";"";"";"";"";"";"";""
