Repository: Mahyar-rajabi94/TF_SDL

File: data/corrosion_data/TableData - 2024-11-08T201938.549.csv
sep=;
"Title: Corrosion Survey Database (COR•SUR)";"";"";"";"";"";"";"";"";"";"";"";"";"";"";"";"";"";"";"";"";"";"";"";"";""
"Table: Alkyl boranes";"";"";"";"";"";"";"";"";"";"";"";"";"";"";"";"";"";"";"";"";"";"";"";"";""
"DOWNLOAD SHOWS ONLY THE DISPLAYED DATA, UP TO 50 ROWS";"";"";"";"";"";"";"";"";"";"";"";"";"";"";"";"";"";"";"";"";"";"";"";"";""
"No.";"material or substance name";"exposure medium";"conc. (%)";"temp. (°F)";"corrosion rate (mil/yr)";"reference";"";"";"";"";"";"";"";"";"";"";"";"";"";"";"";"";"";"";""
"1";"Alloy 20-38-3-3Cu (20Cb3/ 825)";"alkyl boranes";"100";"25 – 75";"<2";"219";"";"";"";"";"";"";"";"";"";"";"";"";"";"";"";"";"";"";""
"2";"Alloy 30-44-5-3W (G-30)";"alkyl boranes";"100";"25 – 75";"<2";"219";"";"";"";"";"";"";"";"";"";"";"";"";"";"";"";"";"";"";""
"3";"Aluminum Alloy (3003/ 5154)";"alkyl boranes";"100";"25 – 75";"<2";"219";"";"";"";"";"";"";"";"";"";"";"";"";"";"";"";"";"";"";""
"4";"Austenitic Cr-Ni Stainless Steel (18-8; 304/ 304L/ 347)";"alkyl boranes";"100";"25 – 75";"<2";"219";"";"";"";"";"";"";"";"";"";"";"";"";"";"";"";"";"";"";""
"5";"Austenitic Cr-Ni-Mo Stainless Steel (17-12-3; 316L/ 317L)";"alkyl boranes";"100";"25 – 75";"<2";"219";"";"";"";"";"";"";"";"";"";"";"";"";"";"";"";"";"";"";""
"6";"Cast Iron, Gray/ Ductile";"alkyl boranes";"100";"25 – 75";"<2";"219";"";"";"";"";"";"";"";"";"";"";"";"";"";"";"";"";"";"";""
"7";"Cr Stainless Steel (12Cr)";"alkyl boranes";"100";"25 – 75";"<2";"219";"";"";"";"";"";"";"";"";"";"";"";"";"";"";"";"";"";"";""
"8";"Cr Stainless Steel (17Cr)";"alkyl boranes";"100";"25 – 75";"<2";"219";"";"";"";"";"";"";"";"";"";"";"";"";"";"";"";"";"";"";""
"9";"Nickel (200)";"alkyl boranes";"100";"25 – 75";"<2";"219";"";"";"";"";"";"";"";"";"";"";"";"";"";"";"";"";"";"";""
"10";"Nickel Cast Iron (15-35Ni)";"alkyl boranes";"100";"25 – 75";"<2";"219";"";"";"";"";"";"";"";"";"";"";"";"";"";"";"";"";"";"";""
"11";"Nickel-Copper (400)";"alkyl boranes";"100";"25 – 75";"<2";"219";"";"";"";"";"";"";"";"";"";"";"";"";"";"";"";"";"";"";""
"12";"Ni-Cr-Fe Alloy (600/ 690)";"alkyl boranes";"100";"25 – 75";"<2";"219";"";"";"";"";"";"";"";"";"";"";"";"";"";"";"";"";"";"";""
"13";"Steels, Carbon/ Low Alloy";"alkyl boranes";"100";"25 – 75";"<2";"219";"";"";"";"";"";"";"";"";"";"";"";"";"";"";"";"";"";"";""
"";"";"";"";"";"";"";"";"";"";"";"";"";"";"";"";"";"";"";"";"";"";"";"";"";""
"";"";"";"";"";"";"";"";"";"";"";"";"";"";"";"";"";"";"";"";"";"";"";"";"";""
"Corrosion Survey Database (COR•SUR) © 2002 NACE International";"";"";"";"";"";"";"";"";"";"";"";"";"";"";"";"";"";"";"";"";"";"";"";"";""

File: data/corrosion_data/TableData - 2024-11-08T201942.626.csv
sep=;
"Title: Corrosion Survey Database (COR•SUR)";"";"";"";"";"";"";"";"";"";"";"";"";"";"";"";"";"";"";"";"";"";"";"";"";""
"Table: Allyl sulfide";"";"";"";"";"";"";"";"";"";"";"";"";"";"";"";"";"";"";"";"";"";"";"";"";""
"DOWNLOAD SHOWS ONLY THE DISPLAYED DATA, UP TO 50 ROWS";"";"";"";"";"";"";"";"";"";"";"";"";"";"";"";"";"";"";"";"";"";"";"";"";""
"No.";"material or substance name";"exposure medium";"conc. (%)";"temp. (°F)";"corrosion rate (mil/yr)";"reference";"";"";"";"";"";"";"";"";"";"";"";"";"";"";"";"";"";"";""
"1";"Alloy 20-25-4Mo (904L)";"allyl sulfide";"100";"25 – 225";"<2";"219,220";"";"";"";"";"";"";"";"";"";"";"";"";"";"";"";"";"";"";""
"2";"Alloy 20-38-3-3Cu (20Cb3/ 825)";"allyl sulfide";"100";"25 – 225";"<2";"219,220";"";"";"";"";"";"";"";"";"";"";"";"";"";"";"";"";"";"";""
"3";"Alloy 30-44-5-3W (G-30)";"allyl sulfide";"100";"25 – 225";"<2";"219,220";"";"";"";"";"";"";"";"";"";"";"";"";"";"";"";"";"";"";""
"4";"Aluminum Alloy (3003/ 5154)";"allyl sulfide";"100";"25 – 225";"<20";"219";"";"";"";"";"";"";"";"";"";"";"";"";"";"";"";"";"";"";""
"5";"Austenitic Cr-Ni Stainless Steel (18-8; 304/ 304L/ 347)";"allyl sulfide";"100";"25 – 225";"<2";"219,220";"";"";"";"";"";"";"";"";"";"";"";"";"";"";"";"";"";"";""
"6";"Austenitic Cr-Ni-Mo Stainless Steel (17-12-3; 316L/ 317L)";"allyl sulfide";"100";"25 – 225";"<2";"219,220";"";"";"";"";"";"";"";"";"";"";"";"";"";"";"";"";"";"";""
"7";"Brass (>15Zn)";"allyl sulfide";"100";"25 – 75";">50";"219";"";"";"";"";"";"";"";"";"";"";"";"";"";"";"";"";"";"";""
"8";"Cast Iron, Gray/ Ductile";"allyl sulfide";"100";"25 – 225";"<20";"219";"";"";"";"";"";"";"";"";"";"";"";"";"";"";"";"";"";"";""
"9";"Copper/ Bronze/ Low Brass";"allyl sulfide";"100";"25 – 75";">50";"219";"";"";"";"";"";"";"";"";"";"";"";"";"";"";"";"";"";"";""
"10";"Cr Stainless Steel (12Cr)";"allyl sulfide";"100";"25 – 225";"<2";"219,220";"";"";"";"";"";"";"";"";"";"";"";"";"";"";"";"";"";"";""
"11";"Cr Stainless Steel (17Cr)";"allyl sulfide";"100";"25 – 225";"<2";"219,220";"";"";"";"";"";"";"";"";"";"";"";"";"";"";"";"";"";"";""
"12";"Gold/ Platinum";"allyl sulfide";"100";"25 – 225";"<2";"219";"";"";"";"";"";"";"";"";"";"";"";"";"";"";"";"";"";"";""
"13";"Lead";"allyl sulfide";"100";"25 – 75";">50";"219";"";"";"";"";"";"";"";"";"";"";"";"";"";"";"";"";"";"";""
"14";"Nickel Cast Iron (15-35Ni)";"allyl sulfide";"100";"25 – 225";"<20";"219";"";"";"";"";"";"";"";"";"";"";"";"";"";"";"";"";"";"";""
"15";"Ni-Cr-Fe Alloy (600/ 690)";"allyl sulfide";"100";"25 – 225";"<2";"219,220";"";"";"";"";"";"";"";"";"";"";"";"";"";"";"";"";"";"";""
"16";"Silicon Cast Iron (14Si)";"allyl sulfide";"100";"52 – 237";"<20";"218";"";"";"";"";"";"";"";"";"";"";"";"";"";"";"";"";"";"";""
"17";"Silver";"allyl sulfide";"100";"25 – 75";">50";"219";"";"";"";"";"";"";"";"";"";"";"";"";"";"";"";"";"";"";""
"18";"Steels, Carbon/ Low Alloy";"allyl sulfide";"100";"25 – 225";"<20";"219";"";"";"";"";"";"";"";"";"";"";"";"";"";"";"";"";"";"";""
"19";"Superferritic Stainless Steel (26-1)";"allyl sulfide";"100";"25 – 225";"<2";"219,220";"";"";"";"";"";"";"";"";"";"";"";"";"";"";"";"";"";"";""
"20";"Tantalum";"allyl sulfide";"100";"25 – 225";"<2";"219";"";"";"";"";"";"";"";"";"";"";"";"";"";"";"";"";"";"";""
"";"";"";"";"";"";"";"";"";"";"";"";"";"";"";"";"";"";"";"";"";"";"";"";"";""
"";"";"";"";"";"";"";"";"";"";"";"";"";"";"";"";"";"";"";"";"";"";"";"";"";""
"Corrosion Survey Database (COR•SUR) © 2002 NACE International";"";"";"";"";"";"";"";"";"";"";"";"";"";"";"";"";"";"";"";"";"";"";"";"";""

File: data/corrosion_data/TableData - 2024-11-08T201946.884.csv
sep=;
"Title: Corrosion Survey Database (COR•SUR)";"";"";"";"";"";"";"";"";"";"";"";"";"";"";"";"";"";"";"";"";"";"";"";"";""
"Table: Aluminum fluosilicate";"";"";"";"";"";"";"";"";"";"";"";"";"";"";"";"";"";"";"";"";"";"";"";"";""
"DOWNLOAD SHOWS ONLY THE DISPLAYED DATA, UP TO 50 ROWS";"";"";"";"";"";"";"";"";"";"";"";"";"";"";"";"";"";"";"";"";"";"";"";"";""
"No.";"material or substance name";"exposure medium";"conc. (%)";"temp. (°F)";"corrosion rate (mil/yr)";"reference";"";"";"";"";"";"";"";"";"";"";"";"";"";"";"";"";"";"";""
"1";"Alloy 20-38-3-3Cu (20Cb3/ 825)";"aluminum fluosilicate";"100";"25 – 225";"<20";"219";"";"";"";"";"";"";"";"";"";"";"";"";"";"";"";"";"";"";""
"2";"Alloy 30-44-5-3W (G-30)";"aluminum fluosilicate";"100";"25 – 225";"<20";"219";"";"";"";"";"";"";"";"";"";"";"";"";"";"";"";"";"";"";""
"3";"Austenitic Cr-Ni Stainless Steel (18-8; 304/ 304L/ 347)";"aluminum fluosilicate";"100";"25 – 225";"<20";"219";"";"";"";"";"";"";"";"";"";"";"";"";"";"";"";"";"";"";""
"4";"Austenitic Cr-Ni-Mo Stainless Steel (17-12-3; 316L/ 317L)";"aluminum fluosilicate";"100";"25 – 225";"<20";"219";"";"";"";"";"";"";"";"";"";"";"";"";"";"";"";"";"";"";""
"5";"Brass (>15Zn)";"aluminum fluosilicate";"100";"25 – 225";"<20";"219";"";"";"";"";"";"";"";"";"";"";"";"";"";"";"";"";"";"";""
"6";"Cast Iron, Gray/ Ductile";"aluminum fluosilicate";"100";"25 – 75";">50";"219";"";"";"";"";"";"";"";"";"";"";"";"";"";"";"";"";"";"";""
"7";"Copper/ Bronze/ Low Brass";"aluminum fluosilicate";"100";"25 – 225";"<20";"219";"";"";"";"";"";"";"";"";"";"";"";"";"";"";"";"";"";"";""
"8";"Copper-Nickel";"aluminum fluosilicate";"100";"25 – 225";"<20";"219";"";"";"";"";"";"";"";"";"";"";"";"";"";"";"";"";"";"";""
"9";"Cr Stainless Steel (12Cr)";"aluminum fluosilicate";"100";"25 – 225";"<20";"219";"";"";"";"";"";"";"";"";"";"";"";"";"";"";"";"";"";"";""
"10";"Cr Stainless Steel (17Cr)";"aluminum fluosilicate";"100";"25 – 225";"<20";"219";"";"";"";"";"";"";"";"";"";"";"";"";"";"";"";"";"";"";""
"11";"Gold/ Platinum";"aluminum fluosilicate";"100";"25 – 225";"<2";"219";"";"";"";"";"";"";"";"";"";"";"";"";"";"";"";"";"";"";""
"12";"Lead";"aluminum fluosilicate";"100";"25 – 225";"<20";"219";"";"";"";"";"";"";"";"";"";"";"";"";"";"";"";"";"";"";""
"13";"Mo Superalloy (Ni-Cr-Fe-9Mo; 625/ 725)";"aluminum fluosilicate";"15 – 25";"25 – 75";"<2";"219";"";"";"";"";"";"";"";"";"";"";"";"";"";"";"";"";"";"";""
"14";"Mo Superalloy (Ni-Cr-Fe-9Mo; 625/ 725)";"aluminum fluosilicate";"100";"25 – 225";"<20";"219";"";"";"";"";"";"";"";"";"";"";"";"";"";"";"";"";"";"";""
"15";"Mo Superalloy (Ni-16Cr-16Mo; C276)";"aluminum fluosilicate";"15 – 25";"25 – 75";"<2";"219";"";"";"";"";"";"";"";"";"";"";"";"";"";"";"";"";"";"";""
"16";"Mo Superalloy (Ni-16Cr-16Mo; C276)";"aluminum fluosilicate";"100";"25 – 225";"<20";"219";"";"";"";"";"";"";"";"";"";"";"";"";"";"";"";"";"";"";""
"17";"Mo Superalloy (Ni-20Cr-16Mo-4W; 686)";"aluminum fluosilicate";"15 – 25";"25 – 75";"<2";"219";"";"";"";"";"";"";"";"";"";"";"";"";"";"";"";"";"";"";""
"18";"Mo Superalloy (Ni-20Cr-16Mo-4W; 686)";"aluminum fluosilicate";"100";"25 – 225";"<20";"219";"";"";"";"";"";"";"";"";"";"";"";"";"";"";"";"";"";"";""
"19";"Mo Superalloy (Ni-22Cr-16Mo; C22/ 59)";"aluminum fluosilicate";"15 – 25";"25 – 75";"<2";"219";"";"";"";"";"";"";"";"";"";"";"";"";"";"";"";"";"";"";""
"20";"Mo Superalloy (Ni-22Cr-16Mo; C22/ 59)";"aluminum fluosilicate";"100";"25 – 225";"<20";"219";"";"";"";"";"";"";"";"";"";"";"";"";"";"";"";"";"";"";""
"21";"Mo Superalloy (Ni-23Cr-16Mo-1Cu; C20000)";"aluminum fluosilicate";"15 – 25";"25 – 75";"<2";"219";"";"";"";"";"";"";"";"";"";"";"";"";"";"";"";"";"";"";""
"22";"Mo Superalloy (Ni-23Cr-16Mo-1Cu; C20000)";"aluminum fluosilicate";"100";"25 – 225";"<20";"219";"";"";"";"";"";"";"";"";"";"";"";"";"";"";"";"";"";"";""
"23";"Nickel (200)";"aluminum fluosilicate";"15 – 25";"25 – 75";"<20";"219";"";"";"";"";"";"";"";"";"";"";"";"";"";"";"";"";"";"";""
"24";"Nickel (200)";"aluminum fluosilicate";"100";"25 – 225";"<20";"219";"";"";"";"";"";"";"";"";"";"";"";"";"";"";"";"";"";"";""
"25";"Nickel-Copper (400)";"aluminum fluosilicate";"15 – 25";"25 – 75";"<20";"219";"";"";"";"";"";"";"";"";"";"";"";"";"";"";"";"";"";"";""
"26";"Nickel-Copper (400)";"aluminum fluosilicate";"100";"25 – 225";"<20";"219";"";"";"";"";"";"";"";"";"";"";"";"";"";"";"";"";"";"";""
"27";"Ni-Cr-Fe Alloy (600/ 690)";"aluminum fluosilicate";"15 – 25";"25 – 75";"<20";"219";"";"";"";"";"";"";"";"";"";"";"";"";"";"";"";"";"";"";""
"28";"Ni-Cr-Fe Alloy (600/ 690)";"aluminum fluosilicate";"100";"25 – 225";"<20";"219";"";"";"";"";"";"";"";"";"";"";"";"";"";"";"";"";"";"";""
"29";"Ni-Mo Alloy (Ni-30Mo; B-2)";"aluminum fluosilicate";"15 – 25";"25 – 75";"<20";"219";"";"";"";"";"";"";"";"";"";"";"";"";"";"";"";"";"";"";""
"30";"Ni-Mo Alloy (Ni-30Mo; B-2)";"aluminum fluosilicate";"100";"25 – 225";"<20";"219";"";"";"";"";"";"";"";"";"";"";"";"";"";"";"";"";"";"";""
"31";"Silicon Cast Iron (14Si)";"aluminum fluosilicate";"100";"52 – 237";"<20";"218";"";"";"";"";"";"";"";"";"";"";"";"";"";"";"";"";"";"";""
"32";"Silver";"aluminum fluosilicate";"100";"25 – 225";"<2";"219";"";"";"";"";"";"";"";"";"";"";"";"";"";"";"";"";"";"";""
"33";"Steels, Carbon/ Low Alloy";"aluminum fluosilicate";"100";"25 – 75";">50";"219";"";"";"";"";"";"";"";"";"";"";"";"";"";"";"";"";"";"";""
"";"";"";"";"";"";"";"";"";"";"";"";"";"";"";"";"";"";"";"";"";"";"";"";"";""
"";"";"";"";"";"";"";"";"";"";"";"";"";"";"";"";"";"";"";"";"";"";"";"";"";""
"Corrosion Survey Database (COR•SUR) © 2002 NACE International";"";"";"";"";"";"";"";"";"";"";"";"";"";"";"";"";"";"";"";"";"";"";"";"";""

File: data/corrosion_data/TableData - 2024-11-08T201952.365.csv
sep=;
"Title: Corrosion Survey Database (COR•SUR)";"";"";"";"";"";"";"";"";"";"";"";"";"";"";"";"";"";"";"";"";"";"";"";"";""
"Table: Ammonium bifluoride";"";"";"";"";"";"";"";"";"";"";"";"";"";"";"";"";"";"";"";"";"";"";"";"";""
"DOWNLOAD SHOWS ONLY THE DISPLAYED DATA, UP TO 50 ROWS";"";"";"";"";"";"";"";"";"";"";"";"";"";"";"";"";"";"";"";"";"";"";"";"";""
"No.";"material or substance name";"exposure medium";"resistance note";"conc. (%)";"temp. (°F)";"corrosion rate (mil/yr)";"reference";"";"";"";"";"";"";"";"";"";"";"";"";"";"";"";"";"";""
"1";"Alloy 20-25-4Mo (904L)";"ammonium bifluoride";"";"10";"0 – 77";"20 – 50";"134,154,217,219";"";"";"";"";"";"";"";"";"";"";"";"";"";"";"";"";"";""
"2";"Alloy 20-25-6Mo (254SMO/ 6XN)";"ammonium bifluoride";"";"10";"0 – 77";"20 – 50";"134,154,217";"";"";"";"";"";"";"";"";"";"";"";"";"";"";"";"";"";""
"3";"Alloy 20-38-3-3Cu (20Cb3/ 825)";"ammonium bifluoride";"";"5 – 15";"25 – 75";"<2";"134,217,219,220";"";"";"";"";"";"";"";"";"";"";"";"";"";"";"";"";"";""
"4";"Alloy 20-38-3-3Cu (20Cb3/ 825)";"ammonium bifluoride";"";"5 – 15";"75 – 225";"<20";"134,217,219,220";"";"";"";"";"";"";"";"";"";"";"";"";"";"";"";"";"";""
"5";"Alloy 20-38-3-3Cu (20Cb3/ 825)";"ammonium bifluoride";"";"45 – 95";"25 – 225";"<20";"134,217,219,220";"";"";"";"";"";"";"";"";"";"";"";"";"";"";"";"";"";""
"6";"Alloy 30-44-5-3W (G-30)";"ammonium bifluoride";"";"5 – 15";"25 – 75";"<2";"134,217,219,220";"";"";"";"";"";"";"";"";"";"";"";"";"";"";"";"";"";""
"7";"Alloy 30-44-5-3W (G-30)";"ammonium bifluoride";"";"5 – 15";"75 – 225";"<20";"134,217,219,220";"";"";"";"";"";"";"";"";"";"";"";"";"";"";"";"";"";""
"8";"Alloy 30-44-5-3W (G-30)";"ammonium bifluoride";"";"45 – 95";"25 – 225";"<20";"134,217,219,220";"";"";"";"";"";"";"";"";"";"";"";"";"";"";"";"";"";""
"9";"Aluminum Alloy (3003/ 5154)";"ammonium bifluoride";"";"5 – 15";"75 – 125";"20 – 50";"134,217,219";"";"";"";"";"";"";"";"";"";"";"";"";"";"";"";"";"";""
"10";"Aluminum Alloy (3003/ 5154)";"ammonium bifluoride";"";"5 – 15";"175 – 225";">50";"134,217,219";"";"";"";"";"";"";"";"";"";"";"";"";"";"";"";"";"";""
"11";"Austenitic Cr-Ni Stainless Steel (18-8; 304/ 304L/ 347)";"ammonium bifluoride";"";"5 – 15";"25 – 75";"<20";"134,217,219,220";"";"";"";"";"";"";"";"";"";"";"";"";"";"";"";"";"";""
"12";"Austenitic Cr-Ni Stainless Steel (18-8; 304/ 304L/ 347)";"ammonium bifluoride";"";"5 – 15";"175 – 225";">50";"134,217,219,220";"";"";"";"";"";"";"";"";"";"";"";"";"";"";"";"";"";""
"13";"Austenitic Cr-Ni Stainless Steel (18-8; 304/ 304L/ 347)";"ammonium bifluoride";"";"25 – 35";"175 – 225";">50";"134,217,219,220";"";"";"";"";"";"";"";"";"";"";"";"";"";"";"";"";"";""
"14";"Austenitic Cr-Ni-Mo Stainless Steel (17-12-3; 316L/ 317L)";"ammonium bifluoride";"";"5 – 15";"25 – 125";"<20";"134,217,219,220";"";"";"";"";"";"";"";"";"";"";"";"";"";"";"";"";"";""
"15";"Austenitic Cr-Ni-Mo Stainless Steel (17-12-3; 316L/ 317L)";"ammonium bifluoride";"";"5 – 15";"175 – 225";">50";"134,217,219,220";"";"";"";"";"";"";"";"";"";"";"";"";"";"";"";"";"";""
"16";"Austenitic Cr-Ni-Mo Stainless Steel (17-12-3; 316L/ 317L)";"ammonium bifluoride";"";"25 – 35";"175 – 225";">50";"134,217,219,220";"";"";"";"";"";"";"";"";"";"";"";"";"";"";"";"";"";""
"17";"Brass (>15Zn)";"ammonium bifluoride";"";"5 – 15";"25 – 75";">50";"134,217,219";"";"";"";"";"";"";"";"";"";"";"";"";"";"";"";"";"";""
"18";"Cast Iron, Gray/ Ductile";"ammonium bifluoride";"";"5 – 15";"25 – 75";">50";"134,217,219";"";"";"";"";"";"";"";"";"";"";"";"";"";"";"";"";"";""
"19";"Cast Iron, Gray/ Ductile";"ammonium bifluoride";"";"85 – 95";"25 – 75";">50";"134,217,219";"";"";"";"";"";"";"";"";"";"";"";"";"";"";"";"";"";""
"20";"Copper/ Bronze/ Low Brass";"ammonium bifluoride";"";"5 – 15";"25 – 75";">50";"134,217,219";"";"";"";"";"";"";"";"";"";"";"";"";"";"";"";"";"";""
"21";"Copper-Nickel";"ammonium bifluoride";"";"5 – 15";"25 – 75";">50";"134,217,219";"";"";"";"";"";"";"";"";"";"";"";"";"";"";"";"";"";""
"22";"Cr Stainless Steel (12Cr)";"ammonium bifluoride";"pitting";"5 – 15";"25 – 75";">50";"134,217,219";"";"";"";"";"";"";"";"";"";"";"";"";"";"";"";"";"";""
"23";"Cr Stainless Steel (17Cr)";"ammonium bifluoride";"pitting";"5 – 15";"25 – 75";">50";"134,217,219";"";"";"";"";"";"";"";"";"";"";"";"";"";"";"";"";"";""
"24";"Lead";"ammonium bifluoride";"";"5 – 15";"25 – 75";"<20";"134,217,219,220";"";"";"";"";"";"";"";"";"";"";"";"";"";"";"";"";"";""
"25";"Lead";"ammonium bifluoride";"";"5 – 15";"175 – 225";">50";"134,217,219,220";"";"";"";"";"";"";"";"";"";"";"";"";"";"";"";"";"";""
"26";"Mo Superalloy (Ni-Cr-Fe-9Mo; 625/ 725)";"ammonium bifluoride";"";"5 – 15";"25 – 75";"<20";"134,217,219,220";"";"";"";"";"";"";"";"";"";"";"";"";"";"";"";"";"";""
"27";"Mo Superalloy (Ni-Cr-Fe-9Mo; 625/ 725)";"ammonium bifluoride";"";"45 – 95";"25 – 425";"<20";"134,217,219,220";"";"";"";"";"";"";"";"";"";"";"";"";"";"";"";"";"";""
"28";"Mo Superalloy (Ni-16Cr-16Mo; C276)";"ammonium bifluoride";"";"5 – 15";"25 – 75";"<20";"134,217,219,220";"";"";"";"";"";"";"";"";"";"";"";"";"";"";"";"";"";""
"29";"Mo Superalloy (Ni-16Cr-16Mo; C276)";"ammonium bifluoride";"";"45 – 95";"25 – 425";"<20";"134,217,219,220";"";"";"";"";"";"";"";"";"";"";"";"";"";"";"";"";"";""
"30";"Mo Superalloy (Ni-20Cr-16Mo-4W; 686)";"ammonium bifluoride";"";"5 – 15";"25 – 75";"<20";"134,217,219,220";"";"";"";"";"";"";"";"";"";"";"";"";"";"";"";"";"";""
"31";"Mo Superalloy (Ni-20Cr-16Mo-4W; 686)";"ammonium bifluoride";"";"45 – 95";"25 – 425";"<20";"134,217,219,220";"";"";"";"";"";"";"";"";"";"";"";"";"";"";"";"";"";""
"32";"Mo Superalloy (Ni-22Cr-16Mo; C22/ 59)";"ammonium bifluoride";"";"5 – 15";"25 – 75";"<20";"134,217,219,220";"";"";"";"";"";"";"";"";"";"";"";"";"";"";"";"";"";""
"33";"Mo Superalloy (Ni-22Cr-16Mo; C22/ 59)";"ammonium bifluoride";"";"45 – 95";"25 – 425";"<20";"134,217,219,220";"";"";"";"";"";"";"";"";"";"";"";"";"";"";"";"";"";""
"34";"Mo Superalloy (Ni-23Cr-16Mo-1Cu; C20000)";"ammonium bifluoride";"";"5 – 15";"25 – 75";"<20";"134,217,219,220";"";"";"";"";"";"";"";"";"";"";"";"";"";"";"";"";"";""
"35";"Mo Superalloy (Ni-23Cr-16Mo-1Cu; C20000)";"ammonium bifluoride";"";"45 – 95";"25 – 425";"<20";"134,217,219,220";"";"";"";"";"";"";"";"";"";"";"";"";"";"";"";"";"";""
"36";"Nickel (200)";"ammonium bifluoride";"";"5 – 15";"25 – 75";"<2";"134,217,219,220";"";"";"";"";"";"";"";"";"";"";"";"";"";"";"";"";"";""
"37";"Nickel Cast Iron (15-35Ni)";"ammonium bifluoride";"";"5 – 15";"25 – 75";"<20";"134,217,219";"";"";"";"";"";"";"";"";"";"";"";"";"";"";"";"";"";""
"38";"Nickel-Copper (400)";"ammonium bifluoride";"";"5 – 15";"25 – 225";"<20";"134,217,219";"";"";"";"";"";"";"";"";"";"";"";"";"";"";"";"";"";""
"39";"Ni-Cr-Fe Alloy (600/ 690)";"ammonium bifluoride";"";"5 – 15";"25 – 75";"<2";"134,217,219,220";"";"";"";"";"";"";"";"";"";"";"";"";"";"";"";"";"";""
"40";"Ni-Mo Alloy (Ni-30Mo; B-2)";"ammonium bifluoride";"";"5 – 15";"25 – 225";"<2";"134,217,219";"";"";"";"";"";"";"";"";"";"";"";"";"";"";"";"";"";""
"41";"Silver";"ammonium bifluoride";"";"5 – 15";"25 – 175";"<2";"134,217,219,220";"";"";"";"";"";"";"";"";"";"";"";"";"";"";"";"";"";""
"42";"Steels, Carbon/ Low Alloy";"ammonium bifluoride";"";"5 – 15";"25 – 75";">50";"134,217,219";"";"";"";"";"";"";"";"";"";"";"";"";"";"";"";"";"";""
"43";"Steels, Carbon/ Low Alloy";"ammonium bifluoride";"";"85 – 95";"25 – 75";">50";"134,217,219";"";"";"";"";"";"";"";"";"";"";"";"";"";"";"";"";"";""
"44";"Titanium, Unalloyed";"ammonium bifluoride";"";"5 – 15";"25 – 75";">50";"134,217,219,220";"";"";"";"";"";"";"";"";"";"";"";"";"";"";"";"";"";""
"";"";"";"";"";"";"";"";"";"";"";"";"";"";"";"";"";"";"";"";"";"";"";"";"";""
"";"";"";"";"";"";"";"";"";"";"";"";"";"";"";"";"";"";"";"";"";"";"";"";"";""
"Corrosion Survey Database (COR•SUR) © 2002 NACE International";"";"";"";"";"";"";"";"";"";"";"";"";"";"";"";"";"";"";"";"";"";"";"";"";""

File: data/corrosion_data/TableData - 2024-11-08T202000.355.csv
sep=;
"Title: Corrosion Survey Database (COR•SUR)";"";"";"";"";"";"";"";"";"";"";"";"";"";"";"";"";"";"";"";"";"";"";"";"";""
"Table: Ammonium fluorosilicate";"";"";"";"";"";"";"";"";"";"";"";"";"";"";"";"";"";"";"";"";"";"";"";"";""
"DOWNLOAD SHOWS ONLY THE DISPLAYED DATA, UP TO 50 ROWS";"";"";"";"";"";"";"";"";"";"";"";"";"";"";"";"";"";"";"";"";"";"";"";"";""
"No.";"material or substance name";"exposure medium";"resistance note";"conc. (%)";"temp. (°F)";"corrosion rate (mil/yr)";"reference";"";"";"";"";"";"";"";"";"";"";"";"";"";"";"";"";"";""
"1";"Alloy 20-38-3-3Cu (20Cb3/ 825)";"ammonium fluorosilicate";"";"15 – 25";"25 – 175";"<20";"219,220";"";"";"";"";"";"";"";"";"";"";"";"";"";"";"";"";"";""
"2";"Alloy 30-44-5-3W (G-30)";"ammonium fluorosilicate";"";"15 – 25";"25 – 175";"<20";"219,220";"";"";"";"";"";"";"";"";"";"";"";"";"";"";"";"";"";""
"3";"Aluminum Alloy (3003/ 5154)";"ammonium fluorosilicate";"";"35 – 45";"25 – 125";"<20";"219";"";"";"";"";"";"";"";"";"";"";"";"";"";"";"";"";"";""
"4";"Austenitic Cr-Ni Stainless Steel (18-8; 304/ 304L/ 347)";"ammonium fluorosilicate";"";"5 – 15";"25 – 175";"<20";"219,220";"";"";"";"";"";"";"";"";"";"";"";"";"";"";"";"";"";""
"5";"Austenitic Cr-Ni Stainless Steel (18-8; 304/ 304L/ 347)";"ammonium fluorosilicate";"";"5 – 15";"175 – 225";">50";"219,220";"";"";"";"";"";"";"";"";"";"";"";"";"";"";"";"";"";""
"6";"Austenitic Cr-Ni-Mo Stainless Steel (17-12-3; 316L/ 317L)";"ammonium fluorosilicate";"";"5 – 15";"25 – 175";"<20";"219,220";"";"";"";"";"";"";"";"";"";"";"";"";"";"";"";"";"";""
"7";"Austenitic Cr-Ni-Mo Stainless Steel (17-12-3; 316L/ 317L)";"ammonium fluorosilicate";"";"5 – 15";"175 – 225";">50";"219,220";"";"";"";"";"";"";"";"";"";"";"";"";"";"";"";"";"";""
"8";"Brass (>15Zn)";"ammonium fluorosilicate";"pitting";"5 – 15";"25 – 75";"<20";"219,220";"";"";"";"";"";"";"";"";"";"";"";"";"";"";"";"";"";""
"9";"Copper/ Bronze/ Low Brass";"ammonium fluorosilicate";"pitting";"5 – 15";"25 – 75";"<20";"219,220";"";"";"";"";"";"";"";"";"";"";"";"";"";"";"";"";"";""
"10";"Cr Stainless Steel (12Cr)";"ammonium fluorosilicate";"";"5 – 15";"175 – 225";">50";"219";"";"";"";"";"";"";"";"";"";"";"";"";"";"";"";"";"";""
"11";"Cr Stainless Steel (17Cr)";"ammonium fluorosilicate";"";"5 – 15";"175 – 225";">50";"219,220";"";"";"";"";"";"";"";"";"";"";"";"";"";"";"";"";"";""
"12";"Cr Stainless Steel (17Cr)";"ammonium fluorosilicate";"";"15 – 25";"25 – 125";"<20";"219,220";"";"";"";"";"";"";"";"";"";"";"";"";"";"";"";"";"";""
"13";"Lead";"ammonium fluorosilicate";"";"5 – 15";"25 – 125";"<20";"219,220";"";"";"";"";"";"";"";"";"";"";"";"";"";"";"";"";"";""
"14";"Mo Superalloy (Ni-Cr-Fe-9Mo; 625/ 725)";"ammonium fluorosilicate";"";"15 – 25";"25 – 125";"<2";"219,220";"";"";"";"";"";"";"";"";"";"";"";"";"";"";"";"";"";""
"15";"Mo Superalloy (Ni-16Cr-16Mo; C276)";"ammonium fluorosilicate";"";"15 – 25";"25 – 125";"<2";"219,220";"";"";"";"";"";"";"";"";"";"";"";"";"";"";"";"";"";""
"16";"Mo Superalloy (Ni-20Cr-16Mo-4W; 686)";"ammonium fluorosilicate";"";"15 – 25";"25 – 125";"<2";"219,220";"";"";"";"";"";"";"";"";"";"";"";"";"";"";"";"";"";""
"17";"Mo Superalloy (Ni-22Cr-16Mo; C22/ 59)";"ammonium fluorosilicate";"";"15 – 25";"25 – 125";"<2";"219,220";"";"";"";"";"";"";"";"";"";"";"";"";"";"";"";"";"";""
"18";"Mo Superalloy (Ni-23Cr-16Mo-1Cu; C20000)";"ammonium fluorosilicate";"";"15 – 25";"25 – 125";"<2";"219,220";"";"";"";"";"";"";"";"";"";"";"";"";"";"";"";"";"";""
"19";"Nickel (200)";"ammonium fluorosilicate";"";"5 – 15";"25 – 75";"<20";"219";"";"";"";"";"";"";"";"";"";"";"";"";"";"";"";"";"";""
"20";"Nickel-Copper (400)";"ammonium fluorosilicate";"";"15 – 25";"25 – 125";"20 – 50";"219";"";"";"";"";"";"";"";"";"";"";"";"";"";"";"";"";"";""
"21";"Ni-Cr-Fe Alloy (600/ 690)";"ammonium fluorosilicate";"";"15 – 25";"25 – 75";">50";"219";"";"";"";"";"";"";"";"";"";"";"";"";"";"";"";"";"";""
"22";"Silver";"ammonium fluorosilicate";"";"5 – 15";"25 – 225";"<20";"219,220";"";"";"";"";"";"";"";"";"";"";"";"";"";"";"";"";"";""
"23";"Steels, Carbon/ Low Alloy";"ammonium fluorosilicate";"";"15 – 25";"125 – 175";">50";"219,220";"";"";"";"";"";"";"";"";"";"";"";"";"";"";"";"";"";""
"24";"Zirconium";"ammonium fluorosilicate";"";"5 – 15";"25 – 75";">50";"219";"";"";"";"";"";"";"";"";"";"";"";"";"";"";"";"";"";""
"";"";"";"";"";"";"";"";"";"";"";"";"";"";"";"";"";"";"";"";"";"";"";"";"";""
"";"";"";"";"";"";"";"";"";"";"";"";"";"";"";"";"";"";"";"";"";"";"";"";"";""
"Corrosion Survey Database (COR•SUR) © 2002 NACE International";"";"";"";"";"";"";"";"";"";"";"";"";"";"";"";"";"";"";"";"";"";"";"";"";""

File: data/corrosion_data/TableData - 2024-11-08T202006.354.csv
sep=;
"Title: Corrosion Survey Database (COR•SUR)";"";"";"";"";"";"";"";"";"";"";"";"";"";"";"";"";"";"";"";"";"";"";"";"";""
"Table: Ammonium molybdate";"";"";"";"";"";"";"";"";"";"";"";"";"";"";"";"";"";"";"";"";"";"";"";"";""
"DOWNLOAD SHOWS ONLY THE DISPLAYED DATA, UP TO 50 ROWS";"";"";"";"";"";"";"";"";"";"";"";"";"";"";"";"";"";"";"";"";"";"";"";"";""
"No.";"material or substance name";"exposure medium";"warnings";"conc. (%)";"temp. (°F)";"corrosion rate (mil/yr)";"reference";"";"";"";"";"";"";"";"";"";"";"";"";"";"";"";"";"";""
"1";"Alloy 20-38-3-3Cu (20Cb3/ 825)";"ammonium molybdate";"";"5 – 15";"25 – 225";"<2";"217,219,220";"";"";"";"";"";"";"";"";"";"";"";"";"";"";"";"";"";""
"2";"Alloy 30-44-5-3W (G-30)";"ammonium molybdate";"";"5 – 15";"25 – 225";"<2";"217,219,220";"";"";"";"";"";"";"";"";"";"";"";"";"";"";"";"";"";""
"3";"Aluminum Alloy (3003/ 5154)";"ammonium molybdate";"";"85 – 95";"25 – 75";"<2";"217,219,220";"";"";"";"";"";"";"";"";"";"";"";"";"";"";"";"";"";""
"4";"Austenitic Cr-Ni Stainless Steel (18-8; 304/ 304L/ 347)";"ammonium molybdate";"";"5 – 15";"25 – 225";"<2";"217,219,220";"";"";"";"";"";"";"";"";"";"";"";"";"";"";"";"";"";""
"5";"Austenitic Cr-Ni-Mo Stainless Steel (17-12-3; 316L/ 317L)";"ammonium molybdate";"";"5 – 15";"25 – 225";"<2";"217,219,220";"";"";"";"";"";"";"";"";"";"";"";"";"";"";"";"";"";""
"6";"Brass (>15Zn)";"ammonium molybdate";"severe corrosion with oxygen ingress";"";"0";"<2";"219";"";"";"";"";"";"";"";"";"";"";"";"";"";"";"";"";"";""
"7";"Copper/ Bronze/ Low Brass";"ammonium molybdate";"severe corrosion with oxygen ingress";"";"0";"<2";"219";"";"";"";"";"";"";"";"";"";"";"";"";"";"";"";"";"";""
"8";"Copper-Nickel";"ammonium molybdate";"severe corrosion with oxygen ingress";"";"0";"<2";"219";"";"";"";"";"";"";"";"";"";"";"";"";"";"";"";"";"";""
"9";"Gold/ Platinum";"ammonium molybdate";"";"5 – 15";"25 – 225";"<2";"217,219,220";"";"";"";"";"";"";"";"";"";"";"";"";"";"";"";"";"";""
"10";"Mo Superalloy (Ni-Cr-Fe-9Mo; 625/ 725)";"ammonium molybdate";"";"5 – 15";"25 – 75";"<2";"217,219,220";"";"";"";"";"";"";"";"";"";"";"";"";"";"";"";"";"";""
"11";"Mo Superalloy (Ni-16Cr-16Mo; C276)";"ammonium molybdate";"";"5 – 15";"25 – 75";"<2";"217,219,220";"";"";"";"";"";"";"";"";"";"";"";"";"";"";"";"";"";""
"12";"Mo Superalloy (Ni-20Cr-16Mo-4W; 686)";"ammonium molybdate";"";"5 – 15";"25 – 75";"<2";"217,219,220";"";"";"";"";"";"";"";"";"";"";"";"";"";"";"";"";"";""
"13";"Mo Superalloy (Ni-22Cr-16Mo; C22/ 59)";"ammonium molybdate";"";"5 – 15";"25 – 75";"<2";"217,219,220";"";"";"";"";"";"";"";"";"";"";"";"";"";"";"";"";"";""
"14";"Mo Superalloy (Ni-23Cr-16Mo-1Cu; C20000)";"ammonium molybdate";"";"5 – 15";"25 – 75";"<2";"217,219,220";"";"";"";"";"";"";"";"";"";"";"";"";"";"";"";"";"";""
"15";"Nickel (200)";"ammonium molybdate";"severe corrosion with oxygen ingress";"";"0";"<2";"219";"";"";"";"";"";"";"";"";"";"";"";"";"";"";"";"";"";""
"16";"Nickel-Copper (400)";"ammonium molybdate";"severe corrosion with oxygen ingress";"";"0";"<2";"219";"";"";"";"";"";"";"";"";"";"";"";"";"";"";"";"";"";""
"17";"Ni-Cr-Fe Alloy (600/ 690)";"ammonium molybdate";"";"5 – 15";"25 – 225";"<2";"217,219,220";"";"";"";"";"";"";"";"";"";"";"";"";"";"";"";"";"";""
"18";"Silicon Cast Iron (14Si)";"ammonium molybdate";"";"85 – 95";"52 – 102";"<2";"217,218,220";"";"";"";"";"";"";"";"";"";"";"";"";"";"";"";"";"";""
"19";"Steels, Carbon/ Low Alloy";"ammonium molybdate";"";"5 – 15";"25 – 225";"<20";"217,219,220";"";"";"";"";"";"";"";"";"";"";"";"";"";"";"";"";"";""
"20";"Tantalum";"ammonium molybdate";"";"5 – 15";"25 – 225";"<2";"217,219,220";"";"";"";"";"";"";"";"";"";"";"";"";"";"";"";"";"";""
"21";"Titanium, Unalloyed";"ammonium molybdate";"";"5 – 15";"25 – 225";"<20";"217,219,220";"";"";"";"";"";"";"";"";"";"";"";"";"";"";"";"";"";""
"";"";"";"";"";"";"";"";"";"";"";"";"";"";"";"";"";"";"";"";"";"";"";"";"";""
"";"";"";"";"";"";"";"";"";"";"";"";"";"";"";"";"";"";"";"";"";"";"";"";"";""
"Corrosion Survey Database (COR•SUR) © 2002 NACE International";"";"";"";"";"";"";"";"";"";"";"";"";"";"";"";"";"";"";"";"";"";"";"";"";""

File: data/corrosion_data/TableData - 2024-11-08T202010.445.csv
sep=;
"Title: Corrosion Survey Database (COR•SUR)";"";"";"";"";"";"";"";"";"";"";"";"";"";"";"";"";"";"";"";"";"";"";"";"";""
"Table: Ammonium polysulfide";"";"";"";"";"";"";"";"";"";"";"";"";"";"";"";"";"";"";"";"";"";"";"";"";""
"DOWNLOAD SHOWS ONLY THE DISPLAYED DATA, UP TO 50 ROWS";"";"";"";"";"";"";"";"";"";"";"";"";"";"";"";"";"";"";"";"";"";"";"";"";""
"No.";"material or substance name";"exposure medium";"warnings";"conc. (%)";"temp. (°F)";"corrosion rate (mil/yr)";"reference";"";"";"";"";"";"";"";"";"";"";"";"";"";"";"";"";"";""
"1";"Alloy 20-25-4Mo (904L)";"ammonium polysulfide";"";"5 – 15";"25 – 225";"<20";"219";"";"";"";"";"";"";"";"";"";"";"";"";"";"";"";"";"";""
"2";"Alloy 20-38-3-3Cu (20Cb3/ 825)";"ammonium polysulfide";"";"5 – 15";"25 – 225";"<20";"219,220";"";"";"";"";"";"";"";"";"";"";"";"";"";"";"";"";"";""
"3";"Alloy 30-44-5-3W (G-30)";"ammonium polysulfide";"";"5 – 15";"25 – 225";"<20";"219,220";"";"";"";"";"";"";"";"";"";"";"";"";"";"";"";"";"";""
"4";"Aluminum Alloy (3003/ 5154)";"ammonium polysulfide";"";"5 – 15";"25 – 225";"<20";"219,220";"";"";"";"";"";"";"";"";"";"";"";"";"";"";"";"";"";""
"5";"Austenitic Cr-Ni Stainless Steel (18-8; 304/ 304L/ 347)";"ammonium polysulfide";"";"5 – 15";"25 – 225";"<20";"219";"";"";"";"";"";"";"";"";"";"";"";"";"";"";"";"";"";""
"6";"Austenitic Cr-Ni-Mo Stainless Steel (17-12-3; 316L/ 317L)";"ammonium polysulfide";"";"5 – 15";"25 – 225";"<20";"219";"";"";"";"";"";"";"";"";"";"";"";"";"";"";"";"";"";""
"7";"Brass (>15Zn)";"ammonium polysulfide";"severe corrosion with oxygen ingress";"";"0";"<2";"219,220";"";"";"";"";"";"";"";"";"";"";"";"";"";"";"";"";"";""
"8";"Copper/ Bronze/ Low Brass";"ammonium polysulfide";"severe corrosion with oxygen ingress";"";"0";"<2";"219,220";"";"";"";"";"";"";"";"";"";"";"";"";"";"";"";"";"";""
"9";"Copper-Nickel";"ammonium polysulfide";"severe corrosion with oxygen ingress";"";"0";"<2";"219,220";"";"";"";"";"";"";"";"";"";"";"";"";"";"";"";"";"";""
"10";"Cr Stainless Steel (12Cr)";"ammonium polysulfide";"";"5 – 15";"25 – 225";"<20";"219";"";"";"";"";"";"";"";"";"";"";"";"";"";"";"";"";"";""
"11";"Cr Stainless Steel (17Cr)";"ammonium polysulfide";"";"5 – 15";"25 – 225";"<20";"219";"";"";"";"";"";"";"";"";"";"";"";"";"";"";"";"";"";""
"12";"Lead";"ammonium polysulfide";"";"5 – 15";"25 – 225";"<20";"219,220";"";"";"";"";"";"";"";"";"";"";"";"";"";"";"";"";"";""
"13";"Mo Superalloy (Ni-Cr-Fe-9Mo; 625/ 725)";"ammonium polysulfide";"";"5 – 15";"25 – 225";"<20";"219,220";"";"";"";"";"";"";"";"";"";"";"";"";"";"";"";"";"";""
"14";"Mo Superalloy (Ni-16Cr-16Mo; C276)";"ammonium polysulfide";"";"5 – 15";"25 – 225";"<20";"219,220";"";"";"";"";"";"";"";"";"";"";"";"";"";"";"";"";"";""
"15";"Mo Superalloy (Ni-20Cr-16Mo-4W; 686)";"ammonium polysulfide";"";"5 – 15";"25 – 225";"<20";"219,220";"";"";"";"";"";"";"";"";"";"";"";"";"";"";"";"";"";""
"16";"Mo Superalloy (Ni-22Cr-16Mo; C22/ 59)";"ammonium polysulfide";"";"5 – 15";"25 – 225";"<20";"219,220";"";"";"";"";"";"";"";"";"";"";"";"";"";"";"";"";"";""
"17";"Mo Superalloy (Ni-23Cr-16Mo-1Cu; C20000)";"ammonium polysulfide";"";"5 – 15";"25 – 225";"<20";"219,220";"";"";"";"";"";"";"";"";"";"";"";"";"";"";"";"";"";""
"18";"Nickel (200)";"ammonium polysulfide";"severe corrosion with oxygen ingress";"";"0";"<2";"219,220";"";"";"";"";"";"";"";"";"";"";"";"";"";"";"";"";"";""
"19";"Nickel-Copper (400)";"ammonium polysulfide";"severe corrosion with oxygen ingress";"";"0";"<2";"219,220";"";"";"";"";"";"";"";"";"";"";"";"";"";"";"";"";"";""
"20";"Ni-Cr-Fe Alloy (600/ 690)";"ammonium polysulfide";"";"5 – 15";"25 – 225";"<20";"219,220";"";"";"";"";"";"";"";"";"";"";"";"";"";"";"";"";"";""
"21";"Ni-Mo Alloy (Ni-30Mo; B-2)";"ammonium polysulfide";"";"5 – 15";"25 – 225";"<20";"219,220";"";"";"";"";"";"";"";"";"";"";"";"";"";"";"";"";"";""
"22";"Superferritic Stainless Steel (26-1)";"ammonium polysulfide";"";"5 – 15";"25 – 225";"<20";"219";"";"";"";"";"";"";"";"";"";"";"";"";"";"";"";"";"";""
"";"";"";"";"";"";"";"";"";"";"";"";"";"";"";"";"";"";"";"";"";"";"";"";"";""
"";"";"";"";"";"";"";"";"";"";"";"";"";"";"";"";"";"";"";"";"";"";"";"";"";""
"Corrosion Survey Database (COR•SUR) © 2002 NACE International";"";"";"";"";"";"";"";"";"";"";"";"";"";"";"";"";"";"";"";"";"";"";"";"";""

File: data/corrosion_data/TableData - 2024-11-08T202015.933.csv
sep=;
"Title: Corrosion Survey Database (COR•SUR)";"";"";"";"";"";"";"";"";"";"";"";"";"";"";"";"";"";"";"";"";"";"";"";"";""
"Table: Ammonium tungstate";"";"";"";"";"";"";"";"";"";"";"";"";"";"";"";"";"";"";"";"";"";"";"";"";""
"DOWNLOAD SHOWS ONLY THE DISPLAYED DATA, UP TO 50 ROWS";"";"";"";"";"";"";"";"";"";"";"";"";"";"";"";"";"";"";"";"";"";"";"";"";""
"No.";"material or substance name";"exposure medium";"warnings";"conc. (%)";"temp. (°F)";"corrosion rate (mil/yr)";"reference";"";"";"";"";"";"";"";"";"";"";"";"";"";"";"";"";"";""
"1";"Alloy 20-25-4Mo (904L)";"ammonium tungstate";"";"5";"25 – 225";"<2";"219,220";"";"";"";"";"";"";"";"";"";"";"";"";"";"";"";"";"";""
"2";"Alloy 20-38-3-3Cu (20Cb3/ 825)";"ammonium tungstate";"";"5";"25 – 225";"<2";"219,220";"";"";"";"";"";"";"";"";"";"";"";"";"";"";"";"";"";""
"3";"Alloy 30-44-5-3W (G-30)";"ammonium tungstate";"";"5";"25 – 225";"<2";"219,220";"";"";"";"";"";"";"";"";"";"";"";"";"";"";"";"";"";""
"4";"Austenitic Cr-Ni Stainless Steel (18-8; 304/ 304L/ 347)";"ammonium tungstate";"";"5";"25 – 225";"<2";"219,220";"";"";"";"";"";"";"";"";"";"";"";"";"";"";"";"";"";""
"5";"Austenitic Cr-Ni-Mo Stainless Steel (17-12-3; 316L/ 317L)";"ammonium tungstate";"";"5";"25 – 225";"<2";"219,220";"";"";"";"";"";"";"";"";"";"";"";"";"";"";"";"";"";""
"6";"Brass (>15Zn)";"ammonium tungstate";"severe corrosion with oxygen ingress";"5";"25 – 75";">50";"219,220";"";"";"";"";"";"";"";"";"";"";"";"";"";"";"";"";"";""
"7";"Cast Iron, Gray/ Ductile";"ammonium tungstate";"";"5";"25 – 225";"<20";"219,220";"";"";"";"";"";"";"";"";"";"";"";"";"";"";"";"";"";""
"8";"Copper/ Bronze/ Low Brass";"ammonium tungstate";"severe corrosion with oxygen ingress";"5";"25 – 75";">50";"219,220";"";"";"";"";"";"";"";"";"";"";"";"";"";"";"";"";"";""
"9";"Copper-Nickel";"ammonium tungstate";"severe corrosion with oxygen ingress";"5";"25 – 75";">50";"219,220";"";"";"";"";"";"";"";"";"";"";"";"";"";"";"";"";"";""
"10";"Cr Stainless Steel (12Cr)";"ammonium tungstate";"";"5";"25 – 225";"<20";"219,220";"";"";"";"";"";"";"";"";"";"";"";"";"";"";"";"";"";""
"11";"Cr Stainless Steel (17Cr)";"ammonium tungstate";"";"5";"25 – 225";"<20";"219,220";"";"";"";"";"";"";"";"";"";"";"";"";"";"";"";"";"";""
"12";"Gold/ Platinum";"ammonium tungstate";"";"5";"25 – 225";"<2";"219,220";"";"";"";"";"";"";"";"";"";"";"";"";"";"";"";"";"";""
"13";"Lead";"ammonium tungstate";"";"5";"25 – 75";">50";"219,220";"";"";"";"";"";"";"";"";"";"";"";"";"";"";"";"";"";""
"14";"Nickel (200)";"ammonium tungstate";"severe corrosion with oxygen ingress";"5";"25 – 75";">50";"219,220";"";"";"";"";"";"";"";"";"";"";"";"";"";"";"";"";"";""
"15";"Nickel (200)";"ammonium tungstate";"severe corrosion with oxygen ingress";"5";"175 – 225";">50";"219,220";"";"";"";"";"";"";"";"";"";"";"";"";"";"";"";"";"";""
"16";"Nickel-Copper (400)";"ammonium tungstate";"severe corrosion with oxygen ingress";"5";"175 – 225";">50";"219,220";"";"";"";"";"";"";"";"";"";"";"";"";"";"";"";"";"";""
"17";"Ni-Cr-Fe Alloy (600/ 690)";"ammonium tungstate";"";"5";"25 – 225";"<20";"219,220";"";"";"";"";"";"";"";"";"";"";"";"";"";"";"";"";"";""
"18";"Silicon Cast Iron (14Si)";"ammonium tungstate";"";"5";"52 – 237";"<20";"218,220";"";"";"";"";"";"";"";"";"";"";"";"";"";"";"";"";"";""
"19";"Silver";"ammonium tungstate";"";"5";"25 – 75";">50";"219,220";"";"";"";"";"";"";"";"";"";"";"";"";"";"";"";"";"";""
"20";"Steels, Carbon/ Low Alloy";"ammonium tungstate";"";"5";"25 – 225";"<20";"219,220";"";"";"";"";"";"";"";"";"";"";"";"";"";"";"";"";"";""
"21";"Tantalum";"ammonium tungstate";"";"5";"25 – 225";"<2";"219,220";"";"";"";"";"";"";"";"";"";"";"";"";"";"";"";"";"";""
"";"";"";"";"";"";"";"";"";"";"";"";"";"";"";"";"";"";"";"";"";"";"";"";"";""
"";"";"";"";"";"";"";"";"";"";"";"";"";"";"";"";"";"";"";"";"";"";"";"";"";""
"Corrosion Survey Database (COR•SUR) © 2002 NACE International";"";"";"";"";"";"";"";"";"";"";"";"";"";"";"";"";"";"";"";"";"";"";"";"";""

File: data/corrosion_data/TableData - 2024-11-08T202057.831.csv
sep=;
"Title: Corrosion Survey Database (COR•SUR)";"";"";"";"";"";"";"";"";"";"";"";"";"";"";"";"";"";"";"";"";"";"";"";"";""
"Table: Azobenzene";"";"";"";"";"";"";"";"";"";"";"";"";"";"";"";"";"";"";"";"";"";"";"";"";""
"DOWNLOAD SHOWS ONLY THE DISPLAYED DATA, UP TO 50 ROWS";"";"";"";"";"";"";"";"";"";"";"";"";"";"";"";"";"";"";"";"";"";"";"";"";""
"No.";"material or substance name";"exposure medium";"conc. (%)";"temp. (°F)";"corrosion rate (mil/yr)";"reference";"";"";"";"";"";"";"";"";"";"";"";"";"";"";"";"";"";"";""
"1";"Alloy 20-25-4Mo (904L)";"azobenzene";"100";"140 – 225";"<2";"219,220";"";"";"";"";"";"";"";"";"";"";"";"";"";"";"";"";"";"";""
"2";"Alloy 20-38-3-3Cu (20Cb3/ 825)";"azobenzene";"100";"140 – 225";"<2";"219,220";"";"";"";"";"";"";"";"";"";"";"";"";"";"";"";"";"";"";""
"3";"Alloy 30-44-5-3W (G-30)";"azobenzene";"100";"140 – 225";"<2";"219,220";"";"";"";"";"";"";"";"";"";"";"";"";"";"";"";"";"";"";""
"4";"Aluminum Alloy (3003/ 5154)";"azobenzene";"100";"140 – 225";"<20";"219,220";"";"";"";"";"";"";"";"";"";"";"";"";"";"";"";"";"";"";""
"5";"Austenitic Cr-Ni Stainless Steel (18-8; 304/ 304L/ 347)";"azobenzene";"100";"140 – 225";"<2";"219,220";"";"";"";"";"";"";"";"";"";"";"";"";"";"";"";"";"";"";""
"6";"Austenitic Cr-Ni-Mo Stainless Steel (17-12-3; 316L/ 317L)";"azobenzene";"100";"140 – 225";"<2";"219,220";"";"";"";"";"";"";"";"";"";"";"";"";"";"";"";"";"";"";""
"7";"Brass (>15Zn)";"azobenzene";"100";"140 – 225";"<20";"219,220";"";"";"";"";"";"";"";"";"";"";"";"";"";"";"";"";"";"";""
"8";"Cast Iron, Gray/ Ductile";"azobenzene";"100";"140 – 225";"<20";"219,220";"";"";"";"";"";"";"";"";"";"";"";"";"";"";"";"";"";"";""
"9";"Copper/ Bronze/ Low Brass";"azobenzene";"100";"140 – 225";"<2";"219,220";"";"";"";"";"";"";"";"";"";"";"";"";"";"";"";"";"";"";""
"10";"Cr Stainless Steel (12Cr)";"azobenzene";"100";"140 – 225";"<2";"219,220";"";"";"";"";"";"";"";"";"";"";"";"";"";"";"";"";"";"";""
"11";"Cr Stainless Steel (17Cr)";"azobenzene";"100";"140 – 225";"<2";"219,220";"";"";"";"";"";"";"";"";"";"";"";"";"";"";"";"";"";"";""
"12";"Gold/ Platinum";"azobenzene";"100";"140 – 225";"<2";"219,220";"";"";"";"";"";"";"";"";"";"";"";"";"";"";"";"";"";"";""
"13";"Lead";"azobenzene";"100";"140 – 225";"<20";"219,220";"";"";"";"";"";"";"";"";"";"";"";"";"";"";"";"";"";"";""
"14";"Mo Superalloy (Ni-Cr-Fe-9Mo; 625/ 725)";"azobenzene";"100";"140 – 225";"<2";"219,220";"";"";"";"";"";"";"";"";"";"";"";"";"";"";"";"";"";"";""
"15";"Mo Superalloy (Ni-16Cr-16Mo; C276)";"azobenzene";"100";"140 – 225";"<2";"219,220";"";"";"";"";"";"";"";"";"";"";"";"";"";"";"";"";"";"";""
"16";"Mo Superalloy (Ni-20Cr-16Mo-4W; 686)";"azobenzene";"100";"140 – 225";"<2";"219,220";"";"";"";"";"";"";"";"";"";"";"";"";"";"";"";"";"";"";""
"17";"Mo Superalloy (Ni-22Cr-16Mo; C22/ 59)";"azobenzene";"100";"140 – 225";"<2";"219,220";"";"";"";"";"";"";"";"";"";"";"";"";"";"";"";"";"";"";""
"18";"Mo Superalloy (Ni-23Cr-16Mo-1Cu; C20000)";"azobenzene";"100";"140 – 225";"<2";"219,220";"";"";"";"";"";"";"";"";"";"";"";"";"";"";"";"";"";"";""
"19";"Nickel (200)";"azobenzene";"100";"140 – 225";"<20";"219,220";"";"";"";"";"";"";"";"";"";"";"";"";"";"";"";"";"";"";""
"20";"Nickel Cast Iron (15-35Ni)";"azobenzene";"100";"140 – 225";"<20";"219,220";"";"";"";"";"";"";"";"";"";"";"";"";"";"";"";"";"";"";""
"21";"Nickel-Copper (400)";"azobenzene";"100";"140 – 225";"<20";"219,220";"";"";"";"";"";"";"";"";"";"";"";"";"";"";"";"";"";"";""
"22";"Ni-Cr-Fe Alloy (600/ 690)";"azobenzene";"100";"140 – 225";"<2";"219,220";"";"";"";"";"";"";"";"";"";"";"";"";"";"";"";"";"";"";""
"23";"Ni-Mo Alloy (Ni-30Mo; B-2)";"azobenzene";"100";"140 – 225";"<20";"219,220";"";"";"";"";"";"";"";"";"";"";"";"";"";"";"";"";"";"";""
"24";"Silicon Cast Iron (14Si)";"azobenzene";"100";"140 – 237";"<20";"218,220";"";"";"";"";"";"";"";"";"";"";"";"";"";"";"";"";"";"";""
"25";"Silver";"azobenzene";"100";"140 – 225";"<20";"219,220";"";"";"";"";"";"";"";"";"";"";"";"";"";"";"";"";"";"";""
"26";"Steels, Carbon/ Low Alloy";"azobenzene";"100";"140 – 225";"<20";"219,220";"";"";"";"";"";"";"";"";"";"";"";"";"";"";"";"";"";"";""
"27";"Superferritic Stainless Steel (26-1)";"azobenzene";"100";"140 – 225";"<2";"219,220";"";"";"";"";"";"";"";"";"";"";"";"";"";"";"";"";"";"";""
"28";"Tantalum";"azobenzene";"100";"140 – 225";"<2";"219,220";"";"";"";"";"";"";"";"";"";"";"";"";"";"";"";"";"";"";""
"29";"Titanium, Unalloyed";"azobenzene";"100";"140 – 225";"<2";"219,220";"";"";"";"";"";"";"";"";"";"";"";"";"";"";"";"";"";"";""
"30";"Zirconium";"azobenzene";"100";"140 – 225";"<2";"219,220";"";"";"";"";"";"";"";"";"";"";"";"";"";"";"";"";"";"";""
"";"";"";"";"";"";"";"";"";"";"";"";"";"";"";"";"";"";"";"";"";"";"";"";"";""
"";"";"";"";"";"";"";"";"";"";"";"";"";"";"";"";"";"";"";"";"";"";"";"";"";""
"Corrosion Survey Database (COR•SUR) © 2002 NACE International";"";"";"";"";"";"";"";"";"";"";"";"";"";"";"";"";"";"";"";"";"";"";"";"";""
