Repository: Mahyar-rajabi94/TF_SDL

File: data/corrosion_data/TableData - 2024-11-08T202106.942.csv
sep=;
"Title: Corrosion Survey Database (COR•SUR)";"";"";"";"";"";"";"";"";"";"";"";"";"";"";"";"";"";"";"";"";"";"";"";"";""
"Table: Boron trichloride";"";"";"";"";"";"";"";"";"";"";"";"";"";"";"";"";"";"";"";"";"";"";"";"";""
"DOWNLOAD SHOWS ONLY THE DISPLAYED DATA, UP TO 50 ROWS";"";"";"";"";"";"";"";"";"";"";"";"";"";"";"";"";"";"";"";"";"";"";"";"";""
"No.";"material or substance name";"exposure medium";"resistance note";"conc. (%)";"temp. (°F)";"corrosion rate (mil/yr)";"reference";"";"";"";"";"";"";"";"";"";"";"";"";"";"";"";"";"";""
"1";"Alloy 20-25-4Mo (904L)";"boron trichloride";"pitting";"100";"0 – 75";"<2";"32,165,210,219,220";"";"";"";"";"";"";"";"";"";"";"";"";"";"";"";"";"";""
"2";"Alloy 20-25-6Mo (254SMO/ 6XN)";"boron trichloride";"";"100";"0 – 68";"<2";"32,165,210";"";"";"";"";"";"";"";"";"";"";"";"";"";"";"";"";"";""
"3";"Alloy 20-38-3-3Cu (20Cb3/ 825)";"boron trichloride";"";"100";"0 – 75";"<2";"32,165,210,219,220";"";"";"";"";"";"";"";"";"";"";"";"";"";"";"";"";"";""
"4";"Alloy 30-44-5-3W (G-30)";"boron trichloride";"";"100";"0 – 75";"<2";"32,165,210,219,220";"";"";"";"";"";"";"";"";"";"";"";"";"";"";"";"";"";""
"5";"Aluminum Alloy (3003/ 5154)";"boron trichloride";"";"5 – 15";"25 – 75";">50";"32,210,219";"";"";"";"";"";"";"";"";"";"";"";"";"";"";"";"";"";""
"6";"Aluminum Alloy (3003/ 5154)";"boron trichloride";"";"100";"175 – 225";">50";"32,210,219";"";"";"";"";"";"";"";"";"";"";"";"";"";"";"";"";"";""
"7";"Austenitic Cr-Ni Stainless Steel (18-8; 304/ 304L/ 347)";"boron trichloride";"pitting";"100";"25 – 75";"<2";"32,210,219,220";"";"";"";"";"";"";"";"";"";"";"";"";"";"";"";"";"";""
"8";"Austenitic Cr-Ni-Mo Stainless Steel (17-12-3; 316L/ 317L)";"boron trichloride";"pitting";"100";"25 – 75";"<2";"32,210,219,220";"";"";"";"";"";"";"";"";"";"";"";"";"";"";"";"";"";""
"9";"Brass (>15Zn)";"boron trichloride";"";"100";"25 – 75";"<20";"32,210,219";"";"";"";"";"";"";"";"";"";"";"";"";"";"";"";"";"";""
"10";"Cast Iron, Gray/ Ductile";"boron trichloride";"";"100";"25 – 225";"<2";"32,210,219";"";"";"";"";"";"";"";"";"";"";"";"";"";"";"";"";"";""
"11";"Copper/ Bronze/ Low Brass";"boron trichloride";"";"100";"25 – 225";"<20";"32,210,219";"";"";"";"";"";"";"";"";"";"";"";"";"";"";"";"";"";""
"12";"Copper-Nickel";"boron trichloride";"";"100";"25 – 225";"<20";"32,210,219";"";"";"";"";"";"";"";"";"";"";"";"";"";"";"";"";"";""
"13";"Cr Stainless Steel (17Cr)";"boron trichloride";"pitting";"100";"25 – 75";"<20";"32,210,219,220";"";"";"";"";"";"";"";"";"";"";"";"";"";"";"";"";"";""
"14";"Duplex Stainless Steel (25-6-3)";"boron trichloride";"";"100";"0 – 68";"<2";"32,165,210";"";"";"";"";"";"";"";"";"";"";"";"";"";"";"";"";"";""
"15";"Gold/ Platinum";"boron trichloride";"";"100";"25 – 225";"<2";"32,210,219";"";"";"";"";"";"";"";"";"";"";"";"";"";"";"";"";"";""
"16";"Lead";"boron trichloride";"";"100";"25 – 225";"<20";"32,210,219";"";"";"";"";"";"";"";"";"";"";"";"";"";"";"";"";"";""
"17";"Mo Superalloy (Ni-Cr-Fe-9Mo; 625/ 725)";"boron trichloride";"";"100";"25 – 225";"<20";"32,210,219";"";"";"";"";"";"";"";"";"";"";"";"";"";"";"";"";"";""
"18";"Mo Superalloy (Ni-16Cr-16Mo; C276)";"boron trichloride";"";"100";"25 – 225";"<20";"32,210,219";"";"";"";"";"";"";"";"";"";"";"";"";"";"";"";"";"";""
"19";"Mo Superalloy (Ni-20Cr-16Mo-4W; 686)";"boron trichloride";"";"100";"25 – 225";"<20";"32,210,219";"";"";"";"";"";"";"";"";"";"";"";"";"";"";"";"";"";""
"20";"Mo Superalloy (Ni-22Cr-16Mo; C22/ 59)";"boron trichloride";"";"100";"25 – 225";"<20";"32,210,219";"";"";"";"";"";"";"";"";"";"";"";"";"";"";"";"";"";""
"21";"Mo Superalloy (Ni-23Cr-16Mo-1Cu; C20000)";"boron trichloride";"";"100";"25 – 225";"<20";"32,210,219";"";"";"";"";"";"";"";"";"";"";"";"";"";"";"";"";"";""
"22";"Nickel (200)";"boron trichloride";"";"100";"25 – 225";"<20";"32,210,219";"";"";"";"";"";"";"";"";"";"";"";"";"";"";"";"";"";""
"23";"Nickel Cast Iron (15-35Ni)";"boron trichloride";"";"100";"25 – 225";"<2";"32,210,219";"";"";"";"";"";"";"";"";"";"";"";"";"";"";"";"";"";""
"24";"Nickel-Copper (400)";"boron trichloride";"";"100";"25 – 225";"<20";"32,210,219";"";"";"";"";"";"";"";"";"";"";"";"";"";"";"";"";"";""
"25";"Ni-Cr-Fe Alloy (600/ 690)";"boron trichloride";"";"100";"25 – 225";"<20";"32,210,219,220";"";"";"";"";"";"";"";"";"";"";"";"";"";"";"";"";"";""
"26";"Ni-Mo Alloy (Ni-30Mo; B-2)";"boron trichloride";"";"100";"25 – 225";"<20";"32,210,219";"";"";"";"";"";"";"";"";"";"";"";"";"";"";"";"";"";""
"27";"Silicon Cast Iron (14Si)";"boron trichloride";"";"100";"52 – 237";"<20";"32,210,218";"";"";"";"";"";"";"";"";"";"";"";"";"";"";"";"";"";""
"28";"Steels, Carbon/ Low Alloy";"boron trichloride";"";"100";"25 – 225";"<2";"32,210,219";"";"";"";"";"";"";"";"";"";"";"";"";"";"";"";"";"";""
"29";"Tantalum";"boron trichloride";"";"100";"25 – 225";"<2";"32,210,219";"";"";"";"";"";"";"";"";"";"";"";"";"";"";"";"";"";""
"30";"Titanium, Unalloyed";"boron trichloride";"";"100";"0 – 68";"<2";"32,165,210";"";"";"";"";"";"";"";"";"";"";"";"";"";"";"";"";"";""
"";"";"";"";"";"";"";"";"";"";"";"";"";"";"";"";"";"";"";"";"";"";"";"";"";""
"";"";"";"";"";"";"";"";"";"";"";"";"";"";"";"";"";"";"";"";"";"";"";"";"";""
"Corrosion Survey Database (COR•SUR) © 2002 NACE International";"";"";"";"";"";"";"";"";"";"";"";"";"";"";"";"";"";"";"";"";"";"";"";"";""

File: data/corrosion_data/TableData - 2024-11-08T202111.627.csv
sep=;
"Title: Corrosion Survey Database (COR•SUR)";"";"";"";"";"";"";"";"";"";"";"";"";"";"";"";"";"";"";"";"";"";"";"";"";""
"Table: Calcium cyanamide";"";"";"";"";"";"";"";"";"";"";"";"";"";"";"";"";"";"";"";"";"";"";"";"";""
"DOWNLOAD SHOWS ONLY THE DISPLAYED DATA, UP TO 50 ROWS";"";"";"";"";"";"";"";"";"";"";"";"";"";"";"";"";"";"";"";"";"";"";"";"";""
"No.";"material or substance name";"exposure medium";"warnings";"conc. (%)";"temp. (°F)";"corrosion rate (mil/yr)";"reference";"";"";"";"";"";"";"";"";"";"";"";"";"";"";"";"";"";""
"1";"Brass (>15Zn)";"calcium cyanamide";"severe corrosion with oxygen ingress";"";"0";"<2";"217,219,220";"";"";"";"";"";"";"";"";"";"";"";"";"";"";"";"";"";""
"2";"Cast Iron, Gray/ Ductile";"calcium cyanamide";"";"100";"25 – 75";"<20";"217,219";"";"";"";"";"";"";"";"";"";"";"";"";"";"";"";"";"";""
"3";"Copper/ Bronze/ Low Brass";"calcium cyanamide";"severe corrosion with oxygen ingress";"";"0";"<2";"217,219,220";"";"";"";"";"";"";"";"";"";"";"";"";"";"";"";"";"";""
"4";"Copper-Nickel";"calcium cyanamide";"severe corrosion with oxygen ingress";"";"0";"<2";"217,219,220";"";"";"";"";"";"";"";"";"";"";"";"";"";"";"";"";"";""
"5";"Nickel (200)";"calcium cyanamide";"severe corrosion with oxygen ingress";"";"0";"<2";"217,219,220";"";"";"";"";"";"";"";"";"";"";"";"";"";"";"";"";"";""
"6";"Nickel Cast Iron (15-35Ni)";"calcium cyanamide";"";"100";"25 – 75";"<20";"217,219";"";"";"";"";"";"";"";"";"";"";"";"";"";"";"";"";"";""
"7";"Nickel-Copper (400)";"calcium cyanamide";"severe corrosion with oxygen ingress";"";"0";"<2";"217,219,220";"";"";"";"";"";"";"";"";"";"";"";"";"";"";"";"";"";""
"8";"Silicon Cast Iron (14Si)";"calcium cyanamide";"";"100";"25 – 225";"<2";"217,219";"";"";"";"";"";"";"";"";"";"";"";"";"";"";"";"";"";""
"9";"Steels, Carbon/ Low Alloy";"calcium cyanamide";"";"100";"25 – 75";"<20";"217,219";"";"";"";"";"";"";"";"";"";"";"";"";"";"";"";"";"";""
"";"";"";"";"";"";"";"";"";"";"";"";"";"";"";"";"";"";"";"";"";"";"";"";"";""
"";"";"";"";"";"";"";"";"";"";"";"";"";"";"";"";"";"";"";"";"";"";"";"";"";""
"Corrosion Survey Database (COR•SUR) © 2002 NACE International";"";"";"";"";"";"";"";"";"";"";"";"";"";"";"";"";"";"";"";"";"";"";"";"";""

File: data/corrosion_data/TableData - 2024-11-08T202115.673.csv
sep=;
"Title: Corrosion Survey Database (COR•SUR)";"";"";"";"";"";"";"";"";"";"";"";"";"";"";"";"";"";"";"";"";"";"";"";"";""
"Table: Carbon fluoride";"";"";"";"";"";"";"";"";"";"";"";"";"";"";"";"";"";"";"";"";"";"";"";"";""
"DOWNLOAD SHOWS ONLY THE DISPLAYED DATA, UP TO 50 ROWS";"";"";"";"";"";"";"";"";"";"";"";"";"";"";"";"";"";"";"";"";"";"";"";"";""
"No.";"material or substance name";"exposure medium";"conc. (%)";"temp. (°F)";"corrosion rate (mil/yr)";"reference";"";"";"";"";"";"";"";"";"";"";"";"";"";"";"";"";"";"";""
"1";"Aluminum Alloy (3003/ 5154)";"carbon fluoride";"100";"25 – 425";"<2";"219";"";"";"";"";"";"";"";"";"";"";"";"";"";"";"";"";"";"";""
"2";"Austenitic Cr-Ni Stainless Steel (18-8; 304/ 304L/ 347)";"carbon fluoride";"100";"25 – 75";"20 – 50";"219";"";"";"";"";"";"";"";"";"";"";"";"";"";"";"";"";"";"";""
"3";"Brass (>15Zn)";"carbon fluoride";"100";"25 – 225";"<20";"219";"";"";"";"";"";"";"";"";"";"";"";"";"";"";"";"";"";"";""
"4";"Copper/ Bronze/ Low Brass";"carbon fluoride";"100";"25 – 225";"<20";"219";"";"";"";"";"";"";"";"";"";"";"";"";"";"";"";"";"";"";""
"5";"Gold/ Platinum";"carbon fluoride";"100";"25 – 225";"<2";"219";"";"";"";"";"";"";"";"";"";"";"";"";"";"";"";"";"";"";""
"6";"Lead";"carbon fluoride";"100";"25 – 225";"<20";"219";"";"";"";"";"";"";"";"";"";"";"";"";"";"";"";"";"";"";""
"7";"Nickel (200)";"carbon fluoride";"100";"25 – 225";"<20";"219";"";"";"";"";"";"";"";"";"";"";"";"";"";"";"";"";"";"";""
"8";"Nickel-Copper (400)";"carbon fluoride";"100";"25 – 225";"<20";"219";"";"";"";"";"";"";"";"";"";"";"";"";"";"";"";"";"";"";""
"9";"Ni-Cr-Fe Alloy (600/ 690)";"carbon fluoride";"100";"25 – 225";"<20";"219";"";"";"";"";"";"";"";"";"";"";"";"";"";"";"";"";"";"";""
"10";"Silver";"carbon fluoride";"100";"25 – 225";"<2";"219";"";"";"";"";"";"";"";"";"";"";"";"";"";"";"";"";"";"";""
"11";"Steels, Carbon/ Low Alloy";"carbon fluoride";"100";"25 – 225";"<20";"219";"";"";"";"";"";"";"";"";"";"";"";"";"";"";"";"";"";"";""
"12";"Tantalum";"carbon fluoride";"100";"25 – 225";"<2";"219,220";"";"";"";"";"";"";"";"";"";"";"";"";"";"";"";"";"";"";""
"13";"Zirconium";"carbon fluoride";"100";"25 – 75";"<2";"219,220";"";"";"";"";"";"";"";"";"";"";"";"";"";"";"";"";"";"";""
"";"";"";"";"";"";"";"";"";"";"";"";"";"";"";"";"";"";"";"";"";"";"";"";"";""
"";"";"";"";"";"";"";"";"";"";"";"";"";"";"";"";"";"";"";"";"";"";"";"";"";""
"Corrosion Survey Database (COR•SUR) © 2002 NACE International";"";"";"";"";"";"";"";"";"";"";"";"";"";"";"";"";"";"";"";"";"";"";"";"";""

File: data/corrosion_data/TableData - 2024-11-08T202120.124.csv
sep=;
"Title: Corrosion Survey Database (COR•SUR)";"";"";"";"";"";"";"";"";"";"";"";"";"";"";"";"";"";"";"";"";"";"";"";"";""
"Table: Carbonyl chloride";"";"";"";"";"";"";"";"";"";"";"";"";"";"";"";"";"";"";"";"";"";"";"";"";""
"DOWNLOAD SHOWS ONLY THE DISPLAYED DATA, UP TO 50 ROWS";"";"";"";"";"";"";"";"";"";"";"";"";"";"";"";"";"";"";"";"";"";"";"";"";""
"No.";"material or substance name";"exposure medium";"conc. (%)";"temp. (°F)";"corrosion rate (mil/yr)";"reference";"";"";"";"";"";"";"";"";"";"";"";"";"";"";"";"";"";"";""
"1";"Aluminum Alloy (3003/ 5154)";"carbonyl chloride";"5 – 15";"25 – 75";">50";"75,210,219";"";"";"";"";"";"";"";"";"";"";"";"";"";"";"";"";"";"";""
"2";"Aluminum Alloy (3003/ 5154)";"carbonyl chloride";"75 – 95";"25 – 75";">50";"75,210,219";"";"";"";"";"";"";"";"";"";"";"";"";"";"";"";"";"";"";""
"3";"Aluminum Alloy (3003/ 5154)";"carbonyl chloride";"100";"25 – 225";"<2";"75,210,219";"";"";"";"";"";"";"";"";"";"";"";"";"";"";"";"";"";"";""
"4";"Austenitic Cr-Ni Stainless Steel (18-8; 304/ 304L/ 347)";"carbonyl chloride";"85 – 95";"25 – 75";">50";"75,210,219";"";"";"";"";"";"";"";"";"";"";"";"";"";"";"";"";"";"";""
"5";"Austenitic Cr-Ni Stainless Steel (18-8; 304/ 304L/ 347)";"carbonyl chloride";"100";"25 – 225";"<20";"75,210,219";"";"";"";"";"";"";"";"";"";"";"";"";"";"";"";"";"";"";""
"6";"Austenitic Cr-Ni-Mo Stainless Steel (17-12-3; 316L/ 317L)";"carbonyl chloride";"85 – 95";"25 – 75";">50";"75,210,219";"";"";"";"";"";"";"";"";"";"";"";"";"";"";"";"";"";"";""
"7";"Austenitic Cr-Ni-Mo Stainless Steel (17-12-3; 316L/ 317L)";"carbonyl chloride";"100";"25 – 225";"<20";"75,210,219";"";"";"";"";"";"";"";"";"";"";"";"";"";"";"";"";"";"";""
"8";"Cast Iron, Gray/ Ductile";"carbonyl chloride";"85 – 95";"25 – 75";">50";"75,210,219";"";"";"";"";"";"";"";"";"";"";"";"";"";"";"";"";"";"";""
"9";"Cast Iron, Gray/ Ductile";"carbonyl chloride";"100";"25 – 225";"<2";"75,210,219";"";"";"";"";"";"";"";"";"";"";"";"";"";"";"";"";"";"";""
"10";"Copper/ Bronze/ Low Brass";"carbonyl chloride";"85 – 95";"25 – 75";">50";"75,210,219";"";"";"";"";"";"";"";"";"";"";"";"";"";"";"";"";"";"";""
"11";"Copper/ Bronze/ Low Brass";"carbonyl chloride";"100";"25 – 225";"<20";"75,210,219";"";"";"";"";"";"";"";"";"";"";"";"";"";"";"";"";"";"";""
"12";"Copper-Nickel";"carbonyl chloride";"85 – 95";"25 – 75";"<2";"75,210,219";"";"";"";"";"";"";"";"";"";"";"";"";"";"";"";"";"";"";""
"13";"Copper-Nickel";"carbonyl chloride";"100";"25 – 225";"<2";"75,210,219";"";"";"";"";"";"";"";"";"";"";"";"";"";"";"";"";"";"";""
"14";"Gold/ Platinum";"carbonyl chloride";">85";"25 – 325";"<2";"75,210,219";"";"";"";"";"";"";"";"";"";"";"";"";"";"";"";"";"";"";""
"15";"Lead";"carbonyl chloride";"100";"25 – 225";"<20";"75,210,219";"";"";"";"";"";"";"";"";"";"";"";"";"";"";"";"";"";"";""
"16";"Mo Superalloy (Ni-Cr-Fe-9Mo; 625/ 725)";"carbonyl chloride";"5 – 15";"225 – 325";"<2";"75,210,219";"";"";"";"";"";"";"";"";"";"";"";"";"";"";"";"";"";"";""
"17";"Mo Superalloy (Ni-Cr-Fe-9Mo; 625/ 725)";"carbonyl chloride";"45 – 55";"75 – 125";"<2";"75,210,219";"";"";"";"";"";"";"";"";"";"";"";"";"";"";"";"";"";"";""
"18";"Mo Superalloy (Ni-16Cr-16Mo; C276)";"carbonyl chloride";"5 – 15";"225 – 325";"<2";"75,210,219";"";"";"";"";"";"";"";"";"";"";"";"";"";"";"";"";"";"";""
"19";"Mo Superalloy (Ni-16Cr-16Mo; C276)";"carbonyl chloride";"45 – 55";"75 – 125";"<2";"75,210,219";"";"";"";"";"";"";"";"";"";"";"";"";"";"";"";"";"";"";""
"20";"Mo Superalloy (Ni-20Cr-16Mo-4W; 686)";"carbonyl chloride";"5 – 15";"225 – 325";"<2";"75,210,219";"";"";"";"";"";"";"";"";"";"";"";"";"";"";"";"";"";"";""
"21";"Mo Superalloy (Ni-20Cr-16Mo-4W; 686)";"carbonyl chloride";"45 – 55";"75 – 125";"<2";"75,210,219";"";"";"";"";"";"";"";"";"";"";"";"";"";"";"";"";"";"";""
"22";"Mo Superalloy (Ni-22Cr-16Mo; C22/ 59)";"carbonyl chloride";"5 – 15";"225 – 325";"<2";"75,210,219";"";"";"";"";"";"";"";"";"";"";"";"";"";"";"";"";"";"";""
"23";"Mo Superalloy (Ni-22Cr-16Mo; C22/ 59)";"carbonyl chloride";"45 – 55";"75 – 125";"<2";"75,210,219";"";"";"";"";"";"";"";"";"";"";"";"";"";"";"";"";"";"";""
"24";"Mo Superalloy (Ni-23Cr-16Mo-1Cu; C20000)";"carbonyl chloride";"5 – 15";"225 – 325";"<2";"75,210,219";"";"";"";"";"";"";"";"";"";"";"";"";"";"";"";"";"";"";""
"25";"Mo Superalloy (Ni-23Cr-16Mo-1Cu; C20000)";"carbonyl chloride";"45 – 55";"75 – 125";"<2";"75,210,219";"";"";"";"";"";"";"";"";"";"";"";"";"";"";"";"";"";"";""
"26";"Nickel (200)";"carbonyl chloride";"100";"25 – 325";"<2";"75,210,219";"";"";"";"";"";"";"";"";"";"";"";"";"";"";"";"";"";"";""
"27";"Nickel Cast Iron (15-35Ni)";"carbonyl chloride";"100";"25 – 75";"<2";"75,210,219";"";"";"";"";"";"";"";"";"";"";"";"";"";"";"";"";"";"";""
"28";"Nickel-Copper (400)";"carbonyl chloride";"5 – 15";"25 – 75";"<20";"75,210,219";"";"";"";"";"";"";"";"";"";"";"";"";"";"";"";"";"";"";""
"29";"Nickel-Copper (400)";"carbonyl chloride";"100";"25 – 325";"<2";"75,210,219";"";"";"";"";"";"";"";"";"";"";"";"";"";"";"";"";"";"";""
"30";"Ni-Mo Alloy (Ni-30Mo; B-2)";"carbonyl chloride";"5 – 15";"225 – 325";"<2";"75,210,219";"";"";"";"";"";"";"";"";"";"";"";"";"";"";"";"";"";"";""
"31";"Silicon Cast Iron (14Si)";"carbonyl chloride";"100";"52 – 237";"<20";"75,210,218";"";"";"";"";"";"";"";"";"";"";"";"";"";"";"";"";"";"";""
"32";"Silver";"carbonyl chloride";"100";"25 – 325";"<2";"75,210,219";"";"";"";"";"";"";"";"";"";"";"";"";"";"";"";"";"";"";""
"33";"Steels, Carbon/ Low Alloy";"carbonyl chloride";"85 – 95";"25 – 75";">50";"75,210,219";"";"";"";"";"";"";"";"";"";"";"";"";"";"";"";"";"";"";""
"34";"Steels, Carbon/ Low Alloy";"carbonyl chloride";"100";"25 – 225";"<2";"75,210,219";"";"";"";"";"";"";"";"";"";"";"";"";"";"";"";"";"";"";""
"";"";"";"";"";"";"";"";"";"";"";"";"";"";"";"";"";"";"";"";"";"";"";"";"";""
"";"";"";"";"";"";"";"";"";"";"";"";"";"";"";"";"";"";"";"";"";"";"";"";"";""
"Corrosion Survey Database (COR•SUR) © 2002 NACE International";"";"";"";"";"";"";"";"";"";"";"";"";"";"";"";"";"";"";"";"";"";"";"";"";""

File: data/corrosion_data/TableData - 2024-11-08T202124.182.csv
sep=;
"Title: Corrosion Survey Database (COR•SUR)";"";"";"";"";"";"";"";"";"";"";"";"";"";"";"";"";"";"";"";"";"";"";"";"";""
"Table: Carnallite";"";"";"";"";"";"";"";"";"";"";"";"";"";"";"";"";"";"";"";"";"";"";"";"";""
"DOWNLOAD SHOWS ONLY THE DISPLAYED DATA, UP TO 50 ROWS";"";"";"";"";"";"";"";"";"";"";"";"";"";"";"";"";"";"";"";"";"";"";"";"";""
"No.";"material or substance name";"exposure medium";"resistance note";"conc. (%)";"temp. (°F)";"corrosion rate (mil/yr)";"reference";"";"";"";"";"";"";"";"";"";"";"";"";"";"";"";"";"";""
"1";"Alloy 20-25-4Mo (904L)";"carnallite";"";"<60";"68 – 212";"<2";"168,210,220";"";"";"";"";"";"";"";"";"";"";"";"";"";"";"";"";"";""
"2";"Alloy 20-38-3-3Cu (20Cb3/ 825)";"carnallite";"";"15 – 25";"25 – 225";"<20";"210,219,220";"";"";"";"";"";"";"";"";"";"";"";"";"";"";"";"";"";""
"3";"Alloy 30-44-5-3W (G-30)";"carnallite";"";"15 – 25";"25 – 225";"<20";"210,219,220";"";"";"";"";"";"";"";"";"";"";"";"";"";"";"";"";"";""
"4";"Aluminum Alloy (3003/ 5154)";"carnallite";"pitting";"5 – 60";"25 – 75";">50";"210,219,220";"";"";"";"";"";"";"";"";"";"";"";"";"";"";"";"";"";""
"5";"Austenitic Cr-Ni Stainless Steel (18-8; 304/ 304L/ 347)";"carnallite";"pitting; stress corrosion cracking";"5 – 15";"25 – 75";"<20";"210,219,220";"";"";"";"";"";"";"";"";"";"";"";"";"";"";"";"";"";""
"6";"Austenitic Cr-Ni Stainless Steel (18-8; 304/ 304L/ 347)";"carnallite";"";"5 – 15";"175 – 225";"20 – 50";"210,219,220";"";"";"";"";"";"";"";"";"";"";"";"";"";"";"";"";"";""
"7";"Austenitic Cr-Ni Stainless Steel (18-8; 304/ 304L/ 347)";"carnallite";"";"20";"68";"<2";"210,219,220";"";"";"";"";"";"";"";"";"";"";"";"";"";"";"";"";"";""
"8";"Austenitic Cr-Ni-Mo Stainless Steel (17-12-3; 316L/ 317L)";"carnallite";"pitting; stress corrosion cracking";"15 – 25";"70 – 225";"<20";"210,219,220";"";"";"";"";"";"";"";"";"";"";"";"";"";"";"";"";"";""
"9";"Austenitic Cr-Ni-Mo Stainless Steel (17-12-3; 316L/ 317L)";"carnallite";"";"20";"68";"<2";"210,219,220";"";"";"";"";"";"";"";"";"";"";"";"";"";"";"";"";"";""
"10";"Brass (>15Zn)";"carnallite";"";"5 – 60";"25 – 225";"<20";"210,219,220";"";"";"";"";"";"";"";"";"";"";"";"";"";"";"";"";"";""
"11";"Cast Iron, Gray/ Ductile";"carnallite";"";"5 – 60";"25 – 225";"<20";"210,219,220";"";"";"";"";"";"";"";"";"";"";"";"";"";"";"";"";"";""
"12";"Copper/ Bronze/ Low Brass";"carnallite";"";"5 – 60";"25 – 225";"<20";"210,219,220";"";"";"";"";"";"";"";"";"";"";"";"";"";"";"";"";"";""
"13";"Copper-Nickel";"carnallite";"";"5 – 60";"25 – 225";"<20";"210,219,220";"";"";"";"";"";"";"";"";"";"";"";"";"";"";"";"";"";""
"14";"Cr Stainless Steel (12Cr)";"carnallite";"pitting";"5 – 15";"25 – 75";">50";"210,219,220";"";"";"";"";"";"";"";"";"";"";"";"";"";"";"";"";"";""
"15";"Cr Stainless Steel (12Cr)";"carnallite";"";"15 – 25";"175 – 225";">50";"210,219,220";"";"";"";"";"";"";"";"";"";"";"";"";"";"";"";"";"";""
"16";"Cr Stainless Steel (17Cr)";"carnallite";"pitting";"5 – 15";"25 – 75";">50";"210,219,220";"";"";"";"";"";"";"";"";"";"";"";"";"";"";"";"";"";""
"17";"Cr Stainless Steel (17Cr)";"carnallite";"";"5 – 15";"175 – 225";">50";"210,219,220";"";"";"";"";"";"";"";"";"";"";"";"";"";"";"";"";"";""
"18";"Lead";"carnallite";"";"5 – 60";"25 – 225";"<2";"210,219,220";"";"";"";"";"";"";"";"";"";"";"";"";"";"";"";"";"";""
"19";"Nickel (200)";"carnallite";"";"5 – 60";"25 – 225";"<20";"210,219,220";"";"";"";"";"";"";"";"";"";"";"";"";"";"";"";"";"";""
"20";"Nickel Cast Iron (15-35Ni)";"carnallite";"";"5 – 60";"25 – 225";"<20";"210,219,220";"";"";"";"";"";"";"";"";"";"";"";"";"";"";"";"";"";""
"21";"Nickel-Copper (400)";"carnallite";"";"5 – 60";"25 – 225";"<20";"210,219,220";"";"";"";"";"";"";"";"";"";"";"";"";"";"";"";"";"";""
"22";"Ni-Cr-Fe Alloy (600/ 690)";"carnallite";"";"5 – 60";"25 – 225";"<20";"210,219,220";"";"";"";"";"";"";"";"";"";"";"";"";"";"";"";"";"";""
"23";"Silicon Cast Iron (14Si)";"carnallite";"";"5 – 60";"52 – 237";"<20";"210,218,220";"";"";"";"";"";"";"";"";"";"";"";"";"";"";"";"";"";""
"24";"Steels, Carbon/ Low Alloy";"carnallite";"";"5 – 60";"25 – 225";"<20";"210,219,220";"";"";"";"";"";"";"";"";"";"";"";"";"";"";"";"";"";""
"25";"Titanium, Unalloyed";"carnallite";"";"<60";"68 – 212";"<2";"168,210,220";"";"";"";"";"";"";"";"";"";"";"";"";"";"";"";"";"";""
"";"";"";"";"";"";"";"";"";"";"";"";"";"";"";"";"";"";"";"";"";"";"";"";"";""
"";"";"";"";"";"";"";"";"";"";"";"";"";"";"";"";"";"";"";"";"";"";"";"";"";""
"Corrosion Survey Database (COR•SUR) © 2002 NACE International";"";"";"";"";"";"";"";"";"";"";"";"";"";"";"";"";"";"";"";"";"";"";"";"";""

File: data/corrosion_data/TableData - 2024-11-08T202127.809.csv
sep=;
"Title: Corrosion Survey Database (COR•SUR)";"";"";"";"";"";"";"";"";"";"";"";"";"";"";"";"";"";"";"";"";"";"";"";"";""
"Table: Casein";"";"";"";"";"";"";"";"";"";"";"";"";"";"";"";"";"";"";"";"";"";"";"";"";""
"DOWNLOAD SHOWS ONLY THE DISPLAYED DATA, UP TO 50 ROWS";"";"";"";"";"";"";"";"";"";"";"";"";"";"";"";"";"";"";"";"";"";"";"";"";""
"No.";"material or substance name";"exposure medium";"conc. (%)";"temp. (°F)";"corrosion rate (mil/yr)";"reference";"";"";"";"";"";"";"";"";"";"";"";"";"";"";"";"";"";"";""
"1";"Alloy 20-25-4Mo (904L)";"casein";"100";"63 – 225";"<20";"219,220";"";"";"";"";"";"";"";"";"";"";"";"";"";"";"";"";"";"";""
"2";"Alloy 20-38-3-3Cu (20Cb3/ 825)";"casein";"100";"63 – 225";"<20";"219,220";"";"";"";"";"";"";"";"";"";"";"";"";"";"";"";"";"";"";""
"3";"Alloy 30-44-5-3W (G-30)";"casein";"100";"63 – 225";"<20";"219,220";"";"";"";"";"";"";"";"";"";"";"";"";"";"";"";"";"";"";""
"4";"Aluminum Alloy (3003/ 5154)";"casein";"100";"63 – 225";"<20";"219,220";"";"";"";"";"";"";"";"";"";"";"";"";"";"";"";"";"";"";""
"5";"Austenitic Cr-Ni Stainless Steel (18-8; 304/ 304L/ 347)";"casein";"100";"63 – 225";"<20";"219,220";"";"";"";"";"";"";"";"";"";"";"";"";"";"";"";"";"";"";""
"6";"Austenitic Cr-Ni-Mo Stainless Steel (17-12-3; 316L/ 317L)";"casein";"100";"63 – 225";"<20";"219,220";"";"";"";"";"";"";"";"";"";"";"";"";"";"";"";"";"";"";""
"7";"Cr Stainless Steel (12Cr)";"casein";"100";"63 – 225";"<20";"219,220";"";"";"";"";"";"";"";"";"";"";"";"";"";"";"";"";"";"";""
"8";"Cr Stainless Steel (17Cr)";"casein";"100";"63 – 225";"<20";"219,220";"";"";"";"";"";"";"";"";"";"";"";"";"";"";"";"";"";"";""
"9";"Gold/ Platinum";"casein";"100";"63 – 225";"<2";"219,220";"";"";"";"";"";"";"";"";"";"";"";"";"";"";"";"";"";"";""
"10";"Mo Superalloy (Ni-Cr-Fe-9Mo; 625/ 725)";"casein";"100";"63 – 225";"<20";"219,220";"";"";"";"";"";"";"";"";"";"";"";"";"";"";"";"";"";"";""
"11";"Mo Superalloy (Ni-16Cr-16Mo; C276)";"casein";"100";"63 – 225";"<20";"219,220";"";"";"";"";"";"";"";"";"";"";"";"";"";"";"";"";"";"";""
"12";"Mo Superalloy (Ni-20Cr-16Mo-4W; 686)";"casein";"100";"63 – 225";"<20";"219,220";"";"";"";"";"";"";"";"";"";"";"";"";"";"";"";"";"";"";""
"13";"Mo Superalloy (Ni-22Cr-16Mo; C22/ 59)";"casein";"100";"63 – 225";"<20";"219,220";"";"";"";"";"";"";"";"";"";"";"";"";"";"";"";"";"";"";""
"14";"Mo Superalloy (Ni-23Cr-16Mo-1Cu; C20000)";"casein";"100";"63 – 225";"<20";"219,220";"";"";"";"";"";"";"";"";"";"";"";"";"";"";"";"";"";"";""
"15";"Nickel (200)";"casein";"100";"63 – 225";"<20";"219,220";"";"";"";"";"";"";"";"";"";"";"";"";"";"";"";"";"";"";""
"16";"Nickel-Copper (400)";"casein";"100";"63 – 225";"<20";"219,220";"";"";"";"";"";"";"";"";"";"";"";"";"";"";"";"";"";"";""
"17";"Ni-Cr-Fe Alloy (600/ 690)";"casein";"100";"63 – 225";"<20";"219,220";"";"";"";"";"";"";"";"";"";"";"";"";"";"";"";"";"";"";""
"18";"Ni-Mo Alloy (Ni-30Mo; B-2)";"casein";"100";"63 – 225";"<20";"219,220";"";"";"";"";"";"";"";"";"";"";"";"";"";"";"";"";"";"";""
"19";"Silicon Cast Iron (14Si)";"casein";"100";"63 – 237";"<2";"218,220";"";"";"";"";"";"";"";"";"";"";"";"";"";"";"";"";"";"";""
"20";"Superferritic Stainless Steel (26-1)";"casein";"100";"63 – 225";"<20";"219,220";"";"";"";"";"";"";"";"";"";"";"";"";"";"";"";"";"";"";""
"21";"Tantalum";"casein";"100";"63 – 325";"<2";"219,220";"";"";"";"";"";"";"";"";"";"";"";"";"";"";"";"";"";"";""
"22";"Titanium, Unalloyed";"casein";"100";"63 – 75";"<2";"219,220";"";"";"";"";"";"";"";"";"";"";"";"";"";"";"";"";"";"";""
"23";"Zirconium";"casein";"100";"63 – 75";"<2";"219,220";"";"";"";"";"";"";"";"";"";"";"";"";"";"";"";"";"";"";""
"";"";"";"";"";"";"";"";"";"";"";"";"";"";"";"";"";"";"";"";"";"";"";"";"";""
"";"";"";"";"";"";"";"";"";"";"";"";"";"";"";"";"";"";"";"";"";"";"";"";"";""
"Corrosion Survey Database (COR•SUR) © 2002 NACE International";"";"";"";"";"";"";"";"";"";"";"";"";"";"";"";"";"";"";"";"";"";"";"";"";""

File: data/corrosion_data/TableData - 2024-11-08T202136.252.csv
sep=;
"Title: Corrosion Survey Database (COR•SUR)";"";"";"";"";"";"";"";"";"";"";"";"";"";"";"";"";"";"";"";"";"";"";"";"";""
"Table: Chromyl chloride";"";"";"";"";"";"";"";"";"";"";"";"";"";"";"";"";"";"";"";"";"";"";"";"";""
"DOWNLOAD SHOWS ONLY THE DISPLAYED DATA, UP TO 50 ROWS";"";"";"";"";"";"";"";"";"";"";"";"";"";"";"";"";"";"";"";"";"";"";"";"";""
"No.";"material or substance name";"exposure medium";"conc. (%)";"temp. (°F)";"corrosion rate (mil/yr)";"reference";"";"";"";"";"";"";"";"";"";"";"";"";"";"";"";"";"";"";""
"1";"Alloy 20-25-4Mo (904L)";"chromyl chloride";"100";"25 – 225";"<20";"219";"";"";"";"";"";"";"";"";"";"";"";"";"";"";"";"";"";"";""
"2";"Alloy 20-38-3-3Cu (20Cb3/ 825)";"chromyl chloride";"100";"25 – 225";"<20";"219";"";"";"";"";"";"";"";"";"";"";"";"";"";"";"";"";"";"";""
"3";"Alloy 30-44-5-3W (G-30)";"chromyl chloride";"100";"25 – 225";"<20";"219";"";"";"";"";"";"";"";"";"";"";"";"";"";"";"";"";"";"";""
"4";"Aluminum Alloy (3003/ 5154)";"chromyl chloride";"100";"25 – 225";"<20";"219";"";"";"";"";"";"";"";"";"";"";"";"";"";"";"";"";"";"";""
"5";"Austenitic Cr-Ni Stainless Steel (18-8; 304/ 304L/ 347)";"chromyl chloride";"100";"25 – 225";"<20";"219";"";"";"";"";"";"";"";"";"";"";"";"";"";"";"";"";"";"";""
"6";"Austenitic Cr-Ni-Mo Stainless Steel (17-12-3; 316L/ 317L)";"chromyl chloride";"100";"25 – 225";"<20";"219";"";"";"";"";"";"";"";"";"";"";"";"";"";"";"";"";"";"";""
"7";"Cr Stainless Steel (12Cr)";"chromyl chloride";"100";"25 – 225";"<20";"219";"";"";"";"";"";"";"";"";"";"";"";"";"";"";"";"";"";"";""
"8";"Cr Stainless Steel (17Cr)";"chromyl chloride";"100";"25 – 225";"<20";"219";"";"";"";"";"";"";"";"";"";"";"";"";"";"";"";"";"";"";""
"9";"Gold/ Platinum";"chromyl chloride";"100";"25 – 225";"<2";"219";"";"";"";"";"";"";"";"";"";"";"";"";"";"";"";"";"";"";""
"10";"Lead";"chromyl chloride";"100";"25 – 225";"<20";"219";"";"";"";"";"";"";"";"";"";"";"";"";"";"";"";"";"";"";""
"11";"Mo Superalloy (Ni-Cr-Fe-9Mo; 625/ 725)";"chromyl chloride";"100";"25 – 225";"<20";"219";"";"";"";"";"";"";"";"";"";"";"";"";"";"";"";"";"";"";""
"12";"Mo Superalloy (Ni-16Cr-16Mo; C276)";"chromyl chloride";"100";"25 – 225";"<20";"219";"";"";"";"";"";"";"";"";"";"";"";"";"";"";"";"";"";"";""
"13";"Mo Superalloy (Ni-20Cr-16Mo-4W; 686)";"chromyl chloride";"100";"25 – 225";"<20";"219";"";"";"";"";"";"";"";"";"";"";"";"";"";"";"";"";"";"";""
"14";"Mo Superalloy (Ni-22Cr-16Mo; C22/ 59)";"chromyl chloride";"100";"25 – 225";"<20";"219";"";"";"";"";"";"";"";"";"";"";"";"";"";"";"";"";"";"";""
"15";"Mo Superalloy (Ni-23Cr-16Mo-1Cu; C20000)";"chromyl chloride";"100";"25 – 225";"<20";"219";"";"";"";"";"";"";"";"";"";"";"";"";"";"";"";"";"";"";""
"16";"Nickel (200)";"chromyl chloride";"100";"25 – 225";"<20";"219";"";"";"";"";"";"";"";"";"";"";"";"";"";"";"";"";"";"";""
"17";"Nickel-Copper (400)";"chromyl chloride";"100";"25 – 225";"<20";"219";"";"";"";"";"";"";"";"";"";"";"";"";"";"";"";"";"";"";""
"18";"Ni-Cr-Fe Alloy (600/ 690)";"chromyl chloride";"100";"25 – 225";"<20";"219";"";"";"";"";"";"";"";"";"";"";"";"";"";"";"";"";"";"";""
"19";"Ni-Mo Alloy (Ni-30Mo; B-2)";"chromyl chloride";"100";"25 – 225";"<20";"219";"";"";"";"";"";"";"";"";"";"";"";"";"";"";"";"";"";"";""
"20";"Silicon Cast Iron (14Si)";"chromyl chloride";"100";"52 – 237";"<20";"218";"";"";"";"";"";"";"";"";"";"";"";"";"";"";"";"";"";"";""
"21";"Silver";"chromyl chloride";"100";"25 – 225";"<20";"219";"";"";"";"";"";"";"";"";"";"";"";"";"";"";"";"";"";"";""
"22";"Steels, Carbon/ Low Alloy";"chromyl chloride";"100";"25 – 225";"<20";"219";"";"";"";"";"";"";"";"";"";"";"";"";"";"";"";"";"";"";""
"23";"Superferritic Stainless Steel (26-1)";"chromyl chloride";"100";"25 – 225";"<20";"219";"";"";"";"";"";"";"";"";"";"";"";"";"";"";"";"";"";"";""
"24";"Tantalum";"chromyl chloride";"100";"25 – 225";"<2";"219";"";"";"";"";"";"";"";"";"";"";"";"";"";"";"";"";"";"";""
"25";"Titanium, Unalloyed";"chromyl chloride";"100";"25 – 225";"<2";"219";"";"";"";"";"";"";"";"";"";"";"";"";"";"";"";"";"";"";""
"";"";"";"";"";"";"";"";"";"";"";"";"";"";"";"";"";"";"";"";"";"";"";"";"";""
"";"";"";"";"";"";"";"";"";"";"";"";"";"";"";"";"";"";"";"";"";"";"";"";"";""
"Corrosion Survey Database (COR•SUR) © 2002 NACE International";"";"";"";"";"";"";"";"";"";"";"";"";"";"";"";"";"";"";"";"";"";"";"";"";""

File: data/corrosion_data/TableData - 2024-11-08T202153.389.csv
sep=;
"Title: Corrosion Survey Database (COR•SUR)";"";"";"";"";"";"";"";"";"";"";"";"";"";"";"";"";"";"";"";"";"";"";"";"";""
"Table: Cyanamide";"";"";"";"";"";"";"";"";"";"";"";"";"";"";"";"";"";"";"";"";"";"";"";"";""
"DOWNLOAD SHOWS ONLY THE DISPLAYED DATA, UP TO 50 ROWS";"";"";"";"";"";"";"";"";"";"";"";"";"";"";"";"";"";"";"";"";"";"";"";"";""
"No.";"material or substance name";"exposure medium";"warnings";"conc. (%)";"temp. (°F)";"corrosion rate (mil/yr)";"reference";"";"";"";"";"";"";"";"";"";"";"";"";"";"";"";"";"";""
"1";"Alloy 20-25-4Mo (904L)";"cyanamide";"";"100";"122 – 225";"<2";"219,220";"";"";"";"";"";"";"";"";"";"";"";"";"";"";"";"";"";""
"2";"Alloy 20-38-3-3Cu (20Cb3/ 825)";"cyanamide";"";"100";"122 – 225";"<2";"219,220";"";"";"";"";"";"";"";"";"";"";"";"";"";"";"";"";"";""
"3";"Alloy 30-44-5-3W (G-30)";"cyanamide";"";"100";"122 – 225";"<2";"219,220";"";"";"";"";"";"";"";"";"";"";"";"";"";"";"";"";"";""
"4";"Aluminum Alloy (3003/ 5154)";"cyanamide";"";"100";"122 – 225";"<2";"219,220";"";"";"";"";"";"";"";"";"";"";"";"";"";"";"";"";"";""
"5";"Austenitic Cr-Ni Stainless Steel (18-8; 304/ 304L/ 347)";"cyanamide";"";"100";"122 – 225";"<2";"219,220";"";"";"";"";"";"";"";"";"";"";"";"";"";"";"";"";"";""
"6";"Austenitic Cr-Ni-Mo Stainless Steel (17-12-3; 316L/ 317L)";"cyanamide";"";"100";"122 – 225";"<2";"219,220";"";"";"";"";"";"";"";"";"";"";"";"";"";"";"";"";"";""
"7";"Brass (>15Zn)";"cyanamide";"severe corrosion with oxygen ingress";"";"0";"<2";"219";"";"";"";"";"";"";"";"";"";"";"";"";"";"";"";"";"";""
"8";"Cast Iron, Gray/ Ductile";"cyanamide";"";"100";"122 – 225";"<2";"219,220";"";"";"";"";"";"";"";"";"";"";"";"";"";"";"";"";"";""
"9";"Copper/ Bronze/ Low Brass";"cyanamide";"severe corrosion with oxygen ingress";"";"0";"<2";"219";"";"";"";"";"";"";"";"";"";"";"";"";"";"";"";"";"";""
"10";"Cr Stainless Steel (12Cr)";"cyanamide";"";"100";"122 – 225";"<2";"219,220";"";"";"";"";"";"";"";"";"";"";"";"";"";"";"";"";"";""
"11";"Cr Stainless Steel (17Cr)";"cyanamide";"";"100";"122 – 225";"<2";"219,220";"";"";"";"";"";"";"";"";"";"";"";"";"";"";"";"";"";""
"12";"Gold/ Platinum";"cyanamide";"";"100";"122 – 225";"<2";"219,220";"";"";"";"";"";"";"";"";"";"";"";"";"";"";"";"";"";""
"13";"Lead";"cyanamide";"";"100";"122 – 225";"<2";"219,220";"";"";"";"";"";"";"";"";"";"";"";"";"";"";"";"";"";""
"14";"Mo Superalloy (Ni-Cr-Fe-9Mo; 625/ 725)";"cyanamide";"";"100";"122 – 225";"<2";"219,220";"";"";"";"";"";"";"";"";"";"";"";"";"";"";"";"";"";""
"15";"Mo Superalloy (Ni-16Cr-16Mo; C276)";"cyanamide";"";"100";"122 – 225";"<2";"219,220";"";"";"";"";"";"";"";"";"";"";"";"";"";"";"";"";"";""
"16";"Mo Superalloy (Ni-20Cr-16Mo-4W; 686)";"cyanamide";"";"100";"122 – 225";"<2";"219,220";"";"";"";"";"";"";"";"";"";"";"";"";"";"";"";"";"";""
"17";"Mo Superalloy (Ni-22Cr-16Mo; C22/ 59)";"cyanamide";"";"100";"122 – 225";"<2";"219,220";"";"";"";"";"";"";"";"";"";"";"";"";"";"";"";"";"";""
"18";"Mo Superalloy (Ni-23Cr-16Mo-1Cu; C20000)";"cyanamide";"";"100";"122 – 225";"<2";"219,220";"";"";"";"";"";"";"";"";"";"";"";"";"";"";"";"";"";""
"19";"Nickel (200)";"cyanamide";"severe corrosion with oxygen ingress";"100";"122 – 225";"<2";"219,220";"";"";"";"";"";"";"";"";"";"";"";"";"";"";"";"";"";""
"20";"Nickel Cast Iron (15-35Ni)";"cyanamide";"";"100";"122 – 225";"<2";"219,220";"";"";"";"";"";"";"";"";"";"";"";"";"";"";"";"";"";""
"21";"Nickel-Copper (400)";"cyanamide";"severe corrosion with oxygen ingress";"100";"122 – 225";"<2";"219,220";"";"";"";"";"";"";"";"";"";"";"";"";"";"";"";"";"";""
"22";"Ni-Cr-Fe Alloy (600/ 690)";"cyanamide";"";"100";"122 – 225";"<2";"219,220";"";"";"";"";"";"";"";"";"";"";"";"";"";"";"";"";"";""
"23";"Ni-Mo Alloy (Ni-30Mo; B-2)";"cyanamide";"";"100";"122 – 225";"<2";"219,220";"";"";"";"";"";"";"";"";"";"";"";"";"";"";"";"";"";""
"24";"Silicon Cast Iron (14Si)";"cyanamide";"";"100";"122 – 237";"<2";"218,220";"";"";"";"";"";"";"";"";"";"";"";"";"";"";"";"";"";""
"25";"Steels, Carbon/ Low Alloy";"cyanamide";"";"100";"122 – 225";"<2";"219,220";"";"";"";"";"";"";"";"";"";"";"";"";"";"";"";"";"";""
"26";"Superferritic Stainless Steel (26-1)";"cyanamide";"";"100";"122 – 225";"<2";"219,220";"";"";"";"";"";"";"";"";"";"";"";"";"";"";"";"";"";""
"27";"Tantalum";"cyanamide";"";"100";"122 – 225";"<2";"219,220";"";"";"";"";"";"";"";"";"";"";"";"";"";"";"";"";"";""
"28";"Titanium, Unalloyed";"cyanamide";"";"100";"122 – 225";"<2";"219,220";"";"";"";"";"";"";"";"";"";"";"";"";"";"";"";"";"";""
"";"";"";"";"";"";"";"";"";"";"";"";"";"";"";"";"";"";"";"";"";"";"";"";"";""
"";"";"";"";"";"";"";"";"";"";"";"";"";"";"";"";"";"";"";"";"";"";"";"";"";""
"Corrosion Survey Database (COR•SUR) © 2002 NACE International";"";"";"";"";"";"";"";"";"";"";"";"";"";"";"";"";"";"";"";"";"";"";"";"";""

File: data/corrosion_data/TableData - 2024-11-08T202202.083.csv
sep=;
"Title: Corrosion Survey Database (COR•SUR)";"";"";"";"";"";"";"";"";"";"";"";"";"";"";"";"";"";"";"";"";"";"";"";"";""
"Table: Dihydroxydiphenylsulfone";"";"";"";"";"";"";"";"";"";"";"";"";"";"";"";"";"";"";"";"";"";"";"";"";""
"DOWNLOAD SHOWS ONLY THE DISPLAYED DATA, UP TO 50 ROWS";"";"";"";"";"";"";"";"";"";"";"";"";"";"";"";"";"";"";"";"";"";"";"";"";""
"No.";"material or substance name";"exposure medium";"conc. (%)";"temp. (°F)";"corrosion rate (mil/yr)";"reference";"";"";"";"";"";"";"";"";"";"";"";"";"";"";"";"";"";"";""
"1";"Alloy 20-38-3-3Cu (20Cb3/ 825)";"dihydroxydiphenylsulfone";"100";"25 – 225";"<20";"219";"";"";"";"";"";"";"";"";"";"";"";"";"";"";"";"";"";"";""
"2";"Alloy 30-44-5-3W (G-30)";"dihydroxydiphenylsulfone";"100";"25 – 225";"<20";"219";"";"";"";"";"";"";"";"";"";"";"";"";"";"";"";"";"";"";""
"3";"Aluminum Alloy (3003/ 5154)";"dihydroxydiphenylsulfone";"100";"25 – 225";"<2";"219";"";"";"";"";"";"";"";"";"";"";"";"";"";"";"";"";"";"";""
"4";"Austenitic Cr-Ni Stainless Steel (18-8; 304/ 304L/ 347)";"dihydroxydiphenylsulfone";"100";"25 – 225";"<20";"219";"";"";"";"";"";"";"";"";"";"";"";"";"";"";"";"";"";"";""
"5";"Austenitic Cr-Ni-Mo Stainless Steel (17-12-3; 316L/ 317L)";"dihydroxydiphenylsulfone";"100";"25 – 225";"<20";"219";"";"";"";"";"";"";"";"";"";"";"";"";"";"";"";"";"";"";""
"6";"Brass (>15Zn)";"dihydroxydiphenylsulfone";"100";"25 – 225";"<2";"219";"";"";"";"";"";"";"";"";"";"";"";"";"";"";"";"";"";"";""
"7";"Cast Iron, Gray/ Ductile";"dihydroxydiphenylsulfone";"100";"25 – 225";"<20";"219";"";"";"";"";"";"";"";"";"";"";"";"";"";"";"";"";"";"";""
"8";"Copper/ Bronze/ Low Brass";"dihydroxydiphenylsulfone";"100";"25 – 225";"<2";"219";"";"";"";"";"";"";"";"";"";"";"";"";"";"";"";"";"";"";""
"9";"Copper-Nickel";"dihydroxydiphenylsulfone";"100";"25 – 225";"<2";"219";"";"";"";"";"";"";"";"";"";"";"";"";"";"";"";"";"";"";""
"10";"Cr Stainless Steel (12Cr)";"dihydroxydiphenylsulfone";"100";"25 – 225";"<20";"219";"";"";"";"";"";"";"";"";"";"";"";"";"";"";"";"";"";"";""
"11";"Cr Stainless Steel (17Cr)";"dihydroxydiphenylsulfone";"100";"25 – 225";"<20";"219";"";"";"";"";"";"";"";"";"";"";"";"";"";"";"";"";"";"";""
"12";"Lead";"dihydroxydiphenylsulfone";"100";"25 – 225";"<20";"219";"";"";"";"";"";"";"";"";"";"";"";"";"";"";"";"";"";"";""
"13";"Mo Superalloy (Ni-Cr-Fe-9Mo; 625/ 725)";"dihydroxydiphenylsulfone";"100";"25 – 225";"<2";"219";"";"";"";"";"";"";"";"";"";"";"";"";"";"";"";"";"";"";""
"14";"Mo Superalloy (Ni-16Cr-16Mo; C276)";"dihydroxydiphenylsulfone";"100";"25 – 225";"<2";"219";"";"";"";"";"";"";"";"";"";"";"";"";"";"";"";"";"";"";""
"15";"Mo Superalloy (Ni-20Cr-16Mo-4W; 686)";"dihydroxydiphenylsulfone";"100";"25 – 225";"<2";"219";"";"";"";"";"";"";"";"";"";"";"";"";"";"";"";"";"";"";""
"16";"Mo Superalloy (Ni-22Cr-16Mo; C22/ 59)";"dihydroxydiphenylsulfone";"100";"25 – 225";"<2";"219";"";"";"";"";"";"";"";"";"";"";"";"";"";"";"";"";"";"";""
"17";"Mo Superalloy (Ni-23Cr-16Mo-1Cu; C20000)";"dihydroxydiphenylsulfone";"100";"25 – 225";"<2";"219";"";"";"";"";"";"";"";"";"";"";"";"";"";"";"";"";"";"";""
"18";"Nickel (200)";"dihydroxydiphenylsulfone";"100";"25 – 225";"<2";"219";"";"";"";"";"";"";"";"";"";"";"";"";"";"";"";"";"";"";""
"19";"Nickel Cast Iron (15-35Ni)";"dihydroxydiphenylsulfone";"100";"25 – 225";"<20";"219";"";"";"";"";"";"";"";"";"";"";"";"";"";"";"";"";"";"";""
"20";"Ni-Mo Alloy (Ni-30Mo; B-2)";"dihydroxydiphenylsulfone";"100";"25 – 225";"<2";"219";"";"";"";"";"";"";"";"";"";"";"";"";"";"";"";"";"";"";""
"21";"Silicon Cast Iron (14Si)";"dihydroxydiphenylsulfone";"100";"52 – 237";"<20";"218";"";"";"";"";"";"";"";"";"";"";"";"";"";"";"";"";"";"";""
"22";"Silver";"dihydroxydiphenylsulfone";"100";"25 – 225";"<2";"219";"";"";"";"";"";"";"";"";"";"";"";"";"";"";"";"";"";"";""
"23";"Steels, Carbon/ Low Alloy";"dihydroxydiphenylsulfone";"100";"25 – 225";"<20";"219";"";"";"";"";"";"";"";"";"";"";"";"";"";"";"";"";"";"";""
"24";"Superferritic Stainless Steel (26-1)";"dihydroxydiphenylsulfone";"100";"25 – 225";"<20";"219";"";"";"";"";"";"";"";"";"";"";"";"";"";"";"";"";"";"";""
"25";"Titanium, Unalloyed";"dihydroxydiphenylsulfone";"100";"25 – 225";"<2";"219";"";"";"";"";"";"";"";"";"";"";"";"";"";"";"";"";"";"";""
"";"";"";"";"";"";"";"";"";"";"";"";"";"";"";"";"";"";"";"";"";"";"";"";"";""
"";"";"";"";"";"";"";"";"";"";"";"";"";"";"";"";"";"";"";"";"";"";"";"";"";""
"Corrosion Survey Database (COR•SUR) © 2002 NACE International";"";"";"";"";"";"";"";"";"";"";"";"";"";"";"";"";"";"";"";"";"";"";"";"";""
