Repository: Mahyar-rajabi94/TF_SDL

File: data/corrosion_data/TableData - 2024-11-08T202210.619.csv
sep=;
"Title: Corrosion Survey Database (COR•SUR)";"";"";"";"";"";"";"";"";"";"";"";"";"";"";"";"";"";"";"";"";"";"";"";"";""
"Table: Ethyl nitrite";"";"";"";"";"";"";"";"";"";"";"";"";"";"";"";"";"";"";"";"";"";"";"";"";""
"DOWNLOAD SHOWS ONLY THE DISPLAYED DATA, UP TO 50 ROWS";"";"";"";"";"";"";"";"";"";"";"";"";"";"";"";"";"";"";"";"";"";"";"";"";""
"No.";"material or substance name";"exposure medium";"conc. (%)";"temp. (°F)";"corrosion rate (mil/yr)";"reference";"";"";"";"";"";"";"";"";"";"";"";"";"";"";"";"";"";"";""
"1";"Aluminum Alloy (3003/ 5154)";"ethyl nitrite";"100";"25 – 225";"<20";"219";"";"";"";"";"";"";"";"";"";"";"";"";"";"";"";"";"";"";""
"2";"Austenitic Cr-Ni Stainless Steel (18-8; 304/ 304L/ 347)";"ethyl nitrite";"100";"25 – 225";"<2";"219";"";"";"";"";"";"";"";"";"";"";"";"";"";"";"";"";"";"";""
"3";"Austenitic Cr-Ni-Mo Stainless Steel (17-12-3; 316L/ 317L)";"ethyl nitrite";"100";"25 – 225";"<2";"219";"";"";"";"";"";"";"";"";"";"";"";"";"";"";"";"";"";"";""
"4";"Brass (>15Zn)";"ethyl nitrite";"100";"175 – 225";">50";"219";"";"";"";"";"";"";"";"";"";"";"";"";"";"";"";"";"";"";""
"5";"Cast Iron, Gray/ Ductile";"ethyl nitrite";"100";"25 – 225";"<20";"219";"";"";"";"";"";"";"";"";"";"";"";"";"";"";"";"";"";"";""
"6";"Copper/ Bronze/ Low Brass";"ethyl nitrite";"100";"175 – 225";">50";"219";"";"";"";"";"";"";"";"";"";"";"";"";"";"";"";"";"";"";""
"7";"Cr Stainless Steel (12Cr)";"ethyl nitrite";"100";"25 – 225";"<20";"219";"";"";"";"";"";"";"";"";"";"";"";"";"";"";"";"";"";"";""
"8";"Cr Stainless Steel (17Cr)";"ethyl nitrite";"100";"25 – 225";"<20";"219";"";"";"";"";"";"";"";"";"";"";"";"";"";"";"";"";"";"";""
"9";"Gold/ Platinum";"ethyl nitrite";"100";"25 – 225";"<2";"219";"";"";"";"";"";"";"";"";"";"";"";"";"";"";"";"";"";"";""
"10";"Nickel Cast Iron (15-35Ni)";"ethyl nitrite";"100";"25 – 225";"<20";"219";"";"";"";"";"";"";"";"";"";"";"";"";"";"";"";"";"";"";""
"11";"Silicon Cast Iron (14Si)";"ethyl nitrite";"100";"52 – 237";"<2";"218";"";"";"";"";"";"";"";"";"";"";"";"";"";"";"";"";"";"";""
"12";"Steels, Carbon/ Low Alloy";"ethyl nitrite";"100";"25 – 225";"<20";"219";"";"";"";"";"";"";"";"";"";"";"";"";"";"";"";"";"";"";""
"13";"Superferritic Stainless Steel (26-1)";"ethyl nitrite";"100";"25 – 225";"<20";"219";"";"";"";"";"";"";"";"";"";"";"";"";"";"";"";"";"";"";""
"14";"Tantalum";"ethyl nitrite";"100";"25 – 225";"<2";"219";"";"";"";"";"";"";"";"";"";"";"";"";"";"";"";"";"";"";""
"";"";"";"";"";"";"";"";"";"";"";"";"";"";"";"";"";"";"";"";"";"";"";"";"";""
"";"";"";"";"";"";"";"";"";"";"";"";"";"";"";"";"";"";"";"";"";"";"";"";"";""
"Corrosion Survey Database (COR•SUR) © 2002 NACE International";"";"";"";"";"";"";"";"";"";"";"";"";"";"";"";"";"";"";"";"";"";"";"";"";""

File: data/corrosion_data/TableData - 2024-11-08T202230.838.csv
sep=;
"Title: Corrosion Survey Database (COR•SUR)";"";"";"";"";"";"";"";"";"";"";"";"";"";"";"";"";"";"";"";"";"";"";"";"";""
"Table: Glycerophosphoric acid";"";"";"";"";"";"";"";"";"";"";"";"";"";"";"";"";"";"";"";"";"";"";"";"";""
"DOWNLOAD SHOWS ONLY THE DISPLAYED DATA, UP TO 50 ROWS";"";"";"";"";"";"";"";"";"";"";"";"";"";"";"";"";"";"";"";"";"";"";"";"";""
"No.";"material or substance name";"exposure medium";"conc. (%)";"temp. (°F)";"corrosion rate (mil/yr)";"reference";"";"";"";"";"";"";"";"";"";"";"";"";"";"";"";"";"";"";""
"1";"Aluminum Alloy (3003/ 5154)";"glycerophosphoric acid";"5 – 15";"25 – 225";">50";"213,219";"";"";"";"";"";"";"";"";"";"";"";"";"";"";"";"";"";"";""
"2";"Aluminum Alloy (3003/ 5154)";"glycerophosphoric acid";"5 – 55";"25 – 75";">50";"213,219";"";"";"";"";"";"";"";"";"";"";"";"";"";"";"";"";"";"";""
"3";"Aluminum Alloy (3003/ 5154)";"glycerophosphoric acid";"100";"25 – 75";">50";"213,219";"";"";"";"";"";"";"";"";"";"";"";"";"";"";"";"";"";"";""
"4";"Austenitic Cr-Ni Stainless Steel (18-8; 304/ 304L/ 347)";"glycerophosphoric acid";"5 – 75";"25 – 75";"<2";"213,219";"";"";"";"";"";"";"";"";"";"";"";"";"";"";"";"";"";"";""
"5";"Austenitic Cr-Ni Stainless Steel (18-8; 304/ 304L/ 347)";"glycerophosphoric acid";"5 – 75";"75 – 175";"<20";"213,219";"";"";"";"";"";"";"";"";"";"";"";"";"";"";"";"";"";"";""
"6";"Austenitic Cr-Ni Stainless Steel (18-8; 304/ 304L/ 347)";"glycerophosphoric acid";"5 – 75";"175 – 275";"20 – 50";"213,219";"";"";"";"";"";"";"";"";"";"";"";"";"";"";"";"";"";"";""
"7";"Austenitic Cr-Ni Stainless Steel (18-8; 304/ 304L/ 347)";"glycerophosphoric acid";"100";"25 – 325";"<20";"213,219";"";"";"";"";"";"";"";"";"";"";"";"";"";"";"";"";"";"";""
"8";"Austenitic Cr-Ni-Mo Stainless Steel (17-12-3; 316L/ 317L)";"glycerophosphoric acid";"100";"25 – 325";"<20";"213,219";"";"";"";"";"";"";"";"";"";"";"";"";"";"";"";"";"";"";""
"9";"Cast Iron, Gray/ Ductile";"glycerophosphoric acid";"5 – 15";"25 – 75";">50";"213,219";"";"";"";"";"";"";"";"";"";"";"";"";"";"";"";"";"";"";""
"10";"Cast Iron, Gray/ Ductile";"glycerophosphoric acid";"45 – 55";"25 – 75";">50";"213,219";"";"";"";"";"";"";"";"";"";"";"";"";"";"";"";"";"";"";""
"11";"Cast Iron, Gray/ Ductile";"glycerophosphoric acid";"100";"25 – 75";">50";"213,219";"";"";"";"";"";"";"";"";"";"";"";"";"";"";"";"";"";"";""
"12";"Copper/ Bronze/ Low Brass";"glycerophosphoric acid";"5 – 55";"25 – 75";"20 – 50";"213,219";"";"";"";"";"";"";"";"";"";"";"";"";"";"";"";"";"";"";""
"13";"Copper/ Bronze/ Low Brass";"glycerophosphoric acid";"100";"275 – 325";"20 – 50";"213,219";"";"";"";"";"";"";"";"";"";"";"";"";"";"";"";"";"";"";""
"14";"Cr Stainless Steel (17Cr)";"glycerophosphoric acid";"100";"25 – 75";"<20";"213,219";"";"";"";"";"";"";"";"";"";"";"";"";"";"";"";"";"";"";""
"15";"Gold/ Platinum";"glycerophosphoric acid";"5 – 45";"25 – 225";"<2";"213,219";"";"";"";"";"";"";"";"";"";"";"";"";"";"";"";"";"";"";""
"16";"Lead";"glycerophosphoric acid";"5 – 45";"25 – 225";"<2";"213,219";"";"";"";"";"";"";"";"";"";"";"";"";"";"";"";"";"";"";""
"17";"Nickel (200)";"glycerophosphoric acid";"5 – 55";"25 – 75";"<2";"213,219";"";"";"";"";"";"";"";"";"";"";"";"";"";"";"";"";"";"";""
"18";"Nickel-Copper (400)";"glycerophosphoric acid";"5 – 55";"25 – 75";"<2";"213,219";"";"";"";"";"";"";"";"";"";"";"";"";"";"";"";"";"";"";""
"19";"Nickel-Copper (400)";"glycerophosphoric acid";"5 – 55";"75 – 175";"<20";"213,219";"";"";"";"";"";"";"";"";"";"";"";"";"";"";"";"";"";"";""
"20";"Nickel-Copper (400)";"glycerophosphoric acid";"5 – 55";"175 – 275";"20 – 50";"213,219";"";"";"";"";"";"";"";"";"";"";"";"";"";"";"";"";"";"";""
"21";"Nickel-Copper (400)";"glycerophosphoric acid";"100";"25 – 225";"<20";"213,219";"";"";"";"";"";"";"";"";"";"";"";"";"";"";"";"";"";"";""
"22";"Ni-Cr-Fe Alloy (600/ 690)";"glycerophosphoric acid";"5 – 55";"25 – 75";"<2";"213,219";"";"";"";"";"";"";"";"";"";"";"";"";"";"";"";"";"";"";""
"23";"Ni-Cr-Fe Alloy (600/ 690)";"glycerophosphoric acid";"5 – 55";"75 – 175";">50";"213,219";"";"";"";"";"";"";"";"";"";"";"";"";"";"";"";"";"";"";""
"24";"Ni-Cr-Fe Alloy (600/ 690)";"glycerophosphoric acid";"5 – 55";"175 – 275";"20 – 50";"213,219";"";"";"";"";"";"";"";"";"";"";"";"";"";"";"";"";"";"";""
"25";"Ni-Mo Alloy (Ni-30Mo; B-2)";"glycerophosphoric acid";"5 – 55";"25 – 75";"<2";"213,219";"";"";"";"";"";"";"";"";"";"";"";"";"";"";"";"";"";"";""
"26";"Ni-Mo Alloy (Ni-30Mo; B-2)";"glycerophosphoric acid";"5 – 55";"75 – 175";"<20";"213,219";"";"";"";"";"";"";"";"";"";"";"";"";"";"";"";"";"";"";""
"27";"Ni-Mo Alloy (Ni-30Mo; B-2)";"glycerophosphoric acid";"5 – 55";"175 – 225";"20 – 50";"213,219";"";"";"";"";"";"";"";"";"";"";"";"";"";"";"";"";"";"";""
"28";"Silicon Cast Iron (14Si)";"glycerophosphoric acid";"5 – 55";"52 – 237";"<2";"213,218";"";"";"";"";"";"";"";"";"";"";"";"";"";"";"";"";"";"";""
"29";"Silicon Cast Iron (14Si)";"glycerophosphoric acid";"100";"52 – 237";"<20";"213,218";"";"";"";"";"";"";"";"";"";"";"";"";"";"";"";"";"";"";""
"30";"Silver";"glycerophosphoric acid";"5 – 45";"25 – 225";"<2";"213,219";"";"";"";"";"";"";"";"";"";"";"";"";"";"";"";"";"";"";""
"31";"Steels, Carbon/ Low Alloy";"glycerophosphoric acid";"5 – 15";"25 – 75";">50";"213,219";"";"";"";"";"";"";"";"";"";"";"";"";"";"";"";"";"";"";""
"32";"Steels, Carbon/ Low Alloy";"glycerophosphoric acid";"45 – 55";"25 – 75";">50";"213,219";"";"";"";"";"";"";"";"";"";"";"";"";"";"";"";"";"";"";""
"33";"Steels, Carbon/ Low Alloy";"glycerophosphoric acid";"100";"25 – 75";">50";"213,219";"";"";"";"";"";"";"";"";"";"";"";"";"";"";"";"";"";"";""
"34";"Tantalum";"glycerophosphoric acid";"5 – 45";"25 – 225";"<2";"213,219";"";"";"";"";"";"";"";"";"";"";"";"";"";"";"";"";"";"";""
"";"";"";"";"";"";"";"";"";"";"";"";"";"";"";"";"";"";"";"";"";"";"";"";"";""
"";"";"";"";"";"";"";"";"";"";"";"";"";"";"";"";"";"";"";"";"";"";"";"";"";""
"Corrosion Survey Database (COR•SUR) © 2002 NACE International";"";"";"";"";"";"";"";"";"";"";"";"";"";"";"";"";"";"";"";"";"";"";"";"";""

File: data/corrosion_data/TableData - 2024-11-08T202307.724.csv
sep=;
"Title: Corrosion Survey Database (COR•SUR)";"";"";"";"";"";"";"";"";"";"";"";"";"";"";"";"";"";"";"";"";"";"";"";"";""
"Table: Isopropyl-2-chloroethyl sulfite";"";"";"";"";"";"";"";"";"";"";"";"";"";"";"";"";"";"";"";"";"";"";"";"";""
"DOWNLOAD SHOWS ONLY THE DISPLAYED DATA, UP TO 50 ROWS";"";"";"";"";"";"";"";"";"";"";"";"";"";"";"";"";"";"";"";"";"";"";"";"";""
"No.";"material or substance name";"exposure medium";"warnings";"conc. (%)";"temp. (°F)";"corrosion rate (mil/yr)";"reference";"";"";"";"";"";"";"";"";"";"";"";"";"";"";"";"";"";""
"1";"Alloy 20-25-4Mo (904L)";"isopropyl-2-chloroethyl sulfite";"";"100";"25 – 75";"<2";"219";"";"";"";"";"";"";"";"";"";"";"";"";"";"";"";"";"";""
"2";"Alloy 20-38-3-3Cu (20Cb3/ 825)";"isopropyl-2-chloroethyl sulfite";"";"100";"25 – 225";"<2";"219";"";"";"";"";"";"";"";"";"";"";"";"";"";"";"";"";"";""
"3";"Alloy 30-44-5-3W (G-30)";"isopropyl-2-chloroethyl sulfite";"";"100";"25 – 225";"<2";"219";"";"";"";"";"";"";"";"";"";"";"";"";"";"";"";"";"";""
"4";"Aluminum Alloy (3003/ 5154)";"isopropyl-2-chloroethyl sulfite";"hazardous!";"100";"25 – 75";">50";"219,220";"";"";"";"";"";"";"";"";"";"";"";"";"";"";"";"";"";""
"5";"Austenitic Cr-Ni Stainless Steel (18-8; 304/ 304L/ 347)";"isopropyl-2-chloroethyl sulfite";"";"100";"25 – 75";"<2";"219";"";"";"";"";"";"";"";"";"";"";"";"";"";"";"";"";"";""
"6";"Austenitic Cr-Ni-Mo Stainless Steel (17-12-3; 316L/ 317L)";"isopropyl-2-chloroethyl sulfite";"";"100";"25 – 75";"<2";"219";"";"";"";"";"";"";"";"";"";"";"";"";"";"";"";"";"";""
"7";"Brass (>15Zn)";"isopropyl-2-chloroethyl sulfite";"";"100";"25 – 75";">50";"219";"";"";"";"";"";"";"";"";"";"";"";"";"";"";"";"";"";""
"8";"Cast Iron, Gray/ Ductile";"isopropyl-2-chloroethyl sulfite";"";"100";"25 – 75";">50";"219";"";"";"";"";"";"";"";"";"";"";"";"";"";"";"";"";"";""
"9";"Nickel-Copper (400)";"isopropyl-2-chloroethyl sulfite";"";"100";"25 – 75";"<2";"219";"";"";"";"";"";"";"";"";"";"";"";"";"";"";"";"";"";""
"10";"Silicon Cast Iron (14Si)";"isopropyl-2-chloroethyl sulfite";"";"100";"52 – 237";"<2";"218";"";"";"";"";"";"";"";"";"";"";"";"";"";"";"";"";"";""
"11";"Steels, Carbon/ Low Alloy";"isopropyl-2-chloroethyl sulfite";"";"100";"25 – 75";">50";"219";"";"";"";"";"";"";"";"";"";"";"";"";"";"";"";"";"";""
"12";"Superferritic Stainless Steel (26-1)";"isopropyl-2-chloroethyl sulfite";"";"100";"25 – 75";"<2";"219";"";"";"";"";"";"";"";"";"";"";"";"";"";"";"";"";"";""
"";"";"";"";"";"";"";"";"";"";"";"";"";"";"";"";"";"";"";"";"";"";"";"";"";""
"";"";"";"";"";"";"";"";"";"";"";"";"";"";"";"";"";"";"";"";"";"";"";"";"";""
"Corrosion Survey Database (COR•SUR) © 2002 NACE International";"";"";"";"";"";"";"";"";"";"";"";"";"";"";"";"";"";"";"";"";"";"";"";"";""

File: data/corrosion_data/TableData - 2024-11-08T202311.849.csv
sep=;
"Title: Corrosion Survey Database (COR•SUR)";"";"";"";"";"";"";"";"";"";"";"";"";"";"";"";"";"";"";"";"";"";"";"";"";""
"Table: Lead arsenate";"";"";"";"";"";"";"";"";"";"";"";"";"";"";"";"";"";"";"";"";"";"";"";"";""
"DOWNLOAD SHOWS ONLY THE DISPLAYED DATA, UP TO 50 ROWS";"";"";"";"";"";"";"";"";"";"";"";"";"";"";"";"";"";"";"";"";"";"";"";"";""
"No.";"material or substance name";"exposure medium";"conc. (%)";"temp. (°F)";"corrosion rate (mil/yr)";"reference";"";"";"";"";"";"";"";"";"";"";"";"";"";"";"";"";"";"";""
"1";"Aluminum Alloy (3003/ 5154)";"lead arsenate";"85 – 95";"25 – 75";">50";"219,220";"";"";"";"";"";"";"";"";"";"";"";"";"";"";"";"";"";"";""
"2";"Cast Iron, Gray/ Ductile";"lead arsenate";"85 – 95";"25 – 75";">50";"219";"";"";"";"";"";"";"";"";"";"";"";"";"";"";"";"";"";"";""
"3";"Copper/ Bronze/ Low Brass";"lead arsenate";"5 – 15";"25 – 225";"<20";"219,220";"";"";"";"";"";"";"";"";"";"";"";"";"";"";"";"";"";"";""
"4";"Cr Stainless Steel (17Cr)";"lead arsenate";"5 – 15";"25 – 225";"<20";"219,220";"";"";"";"";"";"";"";"";"";"";"";"";"";"";"";"";"";"";""
"5";"Gold/ Platinum";"lead arsenate";"5 – 15";"25 – 225";"<2";"219,220";"";"";"";"";"";"";"";"";"";"";"";"";"";"";"";"";"";"";""
"6";"Nickel (200)";"lead arsenate";"5 – 15";"25 – 225";"<20";"219,220";"";"";"";"";"";"";"";"";"";"";"";"";"";"";"";"";"";"";""
"7";"Nickel Cast Iron (15-35Ni)";"lead arsenate";"85 – 95";"25 – 75";">50";"219";"";"";"";"";"";"";"";"";"";"";"";"";"";"";"";"";"";"";""
"8";"Steels, Carbon/ Low Alloy";"lead arsenate";"85 – 95";"25 – 75";">50";"219";"";"";"";"";"";"";"";"";"";"";"";"";"";"";"";"";"";"";""
"";"";"";"";"";"";"";"";"";"";"";"";"";"";"";"";"";"";"";"";"";"";"";"";"";""
"";"";"";"";"";"";"";"";"";"";"";"";"";"";"";"";"";"";"";"";"";"";"";"";"";""
"Corrosion Survey Database (COR•SUR) © 2002 NACE International";"";"";"";"";"";"";"";"";"";"";"";"";"";"";"";"";"";"";"";"";"";"";"";"";""

File: data/corrosion_data/TableData - 2024-11-08T202316.161.csv
sep=;
"Title: Corrosion Survey Database (COR•SUR)";"";"";"";"";"";"";"";"";"";"";"";"";"";"";"";"";"";"";"";"";"";"";"";"";""
"Table: Lithopone";"";"";"";"";"";"";"";"";"";"";"";"";"";"";"";"";"";"";"";"";"";"";"";"";""
"DOWNLOAD SHOWS ONLY THE DISPLAYED DATA, UP TO 50 ROWS";"";"";"";"";"";"";"";"";"";"";"";"";"";"";"";"";"";"";"";"";"";"";"";"";""
"No.";"material or substance name";"exposure medium";"conc. (%)";"temp. (°F)";"corrosion rate (mil/yr)";"reference";"";"";"";"";"";"";"";"";"";"";"";"";"";"";"";"";"";"";""
"1";"Alloy 20-25-4Mo (904L)";"lithopone";"100";"25 – 475";"<2";"219";"";"";"";"";"";"";"";"";"";"";"";"";"";"";"";"";"";"";""
"2";"Alloy 20-38-3-3Cu (20Cb3/ 825)";"lithopone";"100";"25 – 475";"<2";"219";"";"";"";"";"";"";"";"";"";"";"";"";"";"";"";"";"";"";""
"3";"Alloy 30-44-5-3W (G-30)";"lithopone";"100";"25 – 475";"<2";"219";"";"";"";"";"";"";"";"";"";"";"";"";"";"";"";"";"";"";""
"4";"Aluminum Alloy (3003/ 5154)";"lithopone";"100";"25 – 325";"<2";"219,220";"";"";"";"";"";"";"";"";"";"";"";"";"";"";"";"";"";"";""
"5";"Austenitic Cr-Ni Stainless Steel (18-8; 304/ 304L/ 347)";"lithopone";"100";"25 – 475";"<2";"219";"";"";"";"";"";"";"";"";"";"";"";"";"";"";"";"";"";"";""
"6";"Austenitic Cr-Ni-Mo Stainless Steel (17-12-3; 316L/ 317L)";"lithopone";"100";"25 – 475";"<2";"219";"";"";"";"";"";"";"";"";"";"";"";"";"";"";"";"";"";"";""
"7";"Brass (>15Zn)";"lithopone";"100";"25 – 225";"<20";"219,220";"";"";"";"";"";"";"";"";"";"";"";"";"";"";"";"";"";"";""
"8";"Copper/ Bronze/ Low Brass";"lithopone";"100";"25 – 75";"<20";"219,220";"";"";"";"";"";"";"";"";"";"";"";"";"";"";"";"";"";"";""
"9";"Copper/ Bronze/ Low Brass";"lithopone";"100";"175 – 225";">50";"219,220";"";"";"";"";"";"";"";"";"";"";"";"";"";"";"";"";"";"";""
"10";"Gold/ Platinum";"lithopone";"100";"25 – 225";"<2";"219";"";"";"";"";"";"";"";"";"";"";"";"";"";"";"";"";"";"";""
"11";"Lead";"lithopone";"100";"25 – 75";"<2";"219,220";"";"";"";"";"";"";"";"";"";"";"";"";"";"";"";"";"";"";""
"12";"Mo Superalloy (Ni-Cr-Fe-9Mo; 625/ 725)";"lithopone";"100";"25 – 475";"<2";"219,220";"";"";"";"";"";"";"";"";"";"";"";"";"";"";"";"";"";"";""
"13";"Mo Superalloy (Ni-16Cr-16Mo; C276)";"lithopone";"100";"25 – 475";"<2";"219,220";"";"";"";"";"";"";"";"";"";"";"";"";"";"";"";"";"";"";""
"14";"Mo Superalloy (Ni-20Cr-16Mo-4W; 686)";"lithopone";"100";"25 – 475";"<2";"219,220";"";"";"";"";"";"";"";"";"";"";"";"";"";"";"";"";"";"";""
"15";"Mo Superalloy (Ni-22Cr-16Mo; C22/ 59)";"lithopone";"100";"25 – 475";"<2";"219,220";"";"";"";"";"";"";"";"";"";"";"";"";"";"";"";"";"";"";""
"16";"Mo Superalloy (Ni-23Cr-16Mo-1Cu; C20000)";"lithopone";"100";"25 – 475";"<2";"219,220";"";"";"";"";"";"";"";"";"";"";"";"";"";"";"";"";"";"";""
"17";"Nickel (200)";"lithopone";"100";"25 – 75";"<2";"219";"";"";"";"";"";"";"";"";"";"";"";"";"";"";"";"";"";"";""
"18";"Nickel-Copper (400)";"lithopone";"100";"25 – 75";"<2";"219";"";"";"";"";"";"";"";"";"";"";"";"";"";"";"";"";"";"";""
"19";"Ni-Cr-Fe Alloy (600/ 690)";"lithopone";"100";"25 – 475";"<2";"219";"";"";"";"";"";"";"";"";"";"";"";"";"";"";"";"";"";"";""
"20";"Ni-Mo Alloy (Ni-30Mo; B-2)";"lithopone";"100";"25 – 75";"<2";"219";"";"";"";"";"";"";"";"";"";"";"";"";"";"";"";"";"";"";""
"21";"Silicon Cast Iron (14Si)";"lithopone";"100";"52 – 439";"<2";"218,220";"";"";"";"";"";"";"";"";"";"";"";"";"";"";"";"";"";"";""
"22";"Silver";"lithopone";"100";"25 – 75";">50";"219,220";"";"";"";"";"";"";"";"";"";"";"";"";"";"";"";"";"";"";""
"23";"Steels, Carbon/ Low Alloy";"lithopone";"100";"25 – 225";"<2";"219,220";"";"";"";"";"";"";"";"";"";"";"";"";"";"";"";"";"";"";""
"24";"Superferritic Stainless Steel (26-1)";"lithopone";"100";"25 – 475";"<2";"219";"";"";"";"";"";"";"";"";"";"";"";"";"";"";"";"";"";"";""
"25";"Tantalum";"lithopone";"100";"25 – 225";"<2";"219";"";"";"";"";"";"";"";"";"";"";"";"";"";"";"";"";"";"";""
"";"";"";"";"";"";"";"";"";"";"";"";"";"";"";"";"";"";"";"";"";"";"";"";"";""
"";"";"";"";"";"";"";"";"";"";"";"";"";"";"";"";"";"";"";"";"";"";"";"";"";""
"Corrosion Survey Database (COR•SUR) © 2002 NACE International";"";"";"";"";"";"";"";"";"";"";"";"";"";"";"";"";"";"";"";"";"";"";"";"";""

File: data/corrosion_data/TableData - 2024-11-08T202324.448.csv
sep=;
"Title: Corrosion Survey Database (COR•SUR)";"";"";"";"";"";"";"";"";"";"";"";"";"";"";"";"";"";"";"";"";"";"";"";"";""
"Table: Magnesium oxychloride";"";"";"";"";"";"";"";"";"";"";"";"";"";"";"";"";"";"";"";"";"";"";"";"";""
"DOWNLOAD SHOWS ONLY THE DISPLAYED DATA, UP TO 50 ROWS";"";"";"";"";"";"";"";"";"";"";"";"";"";"";"";"";"";"";"";"";"";"";"";"";""
"No.";"material or substance name";"exposure medium";"conc. (%)";"temp. (°F)";"corrosion rate (mil/yr)";"reference";"";"";"";"";"";"";"";"";"";"";"";"";"";"";"";"";"";"";""
"1";"Alloy 20-38-3-3Cu (20Cb3/ 825)";"magnesium oxychloride";"5 – 15";"52 – 237";"<20";"218";"";"";"";"";"";"";"";"";"";"";"";"";"";"";"";"";"";"";""
"2";"Alloy 30-44-5-3W (G-30)";"magnesium oxychloride";"5 – 15";"52 – 237";"<20";"218";"";"";"";"";"";"";"";"";"";"";"";"";"";"";"";"";"";"";""
"3";"Aluminum Alloy (3003/ 5154)";"magnesium oxychloride";"5 – 15";"52 – 102";">50";"218,220";"";"";"";"";"";"";"";"";"";"";"";"";"";"";"";"";"";"";""
"4";"Austenitic Cr-Ni Stainless Steel (18-8; 304/ 304L/ 347)";"magnesium oxychloride";"5 – 15";"52 – 102";">50";"218";"";"";"";"";"";"";"";"";"";"";"";"";"";"";"";"";"";"";""
"5";"Austenitic Cr-Ni-Mo Stainless Steel (17-12-3; 316L/ 317L)";"magnesium oxychloride";"5 – 15";"52 – 102";">50";"218";"";"";"";"";"";"";"";"";"";"";"";"";"";"";"";"";"";"";""
"6";"Brass (>15Zn)";"magnesium oxychloride";"5 – 15";"52 – 102";"<2";"218";"";"";"";"";"";"";"";"";"";"";"";"";"";"";"";"";"";"";""
"7";"Cast Iron, Gray/ Ductile";"magnesium oxychloride";"5 – 15";"52 – 102";">50";"218,220";"";"";"";"";"";"";"";"";"";"";"";"";"";"";"";"";"";"";""
"8";"Copper/ Bronze/ Low Brass";"magnesium oxychloride";"5 – 15";"52 – 102";"<20";"218";"";"";"";"";"";"";"";"";"";"";"";"";"";"";"";"";"";"";""
"9";"Lead";"magnesium oxychloride";"5 – 15";"52 – 102";">50";"218,220";"";"";"";"";"";"";"";"";"";"";"";"";"";"";"";"";"";"";""
"10";"Mo Superalloy (Ni-Cr-Fe-9Mo; 625/ 725)";"magnesium oxychloride";"5 – 15";"52 – 237";"<20";"218";"";"";"";"";"";"";"";"";"";"";"";"";"";"";"";"";"";"";""
"11";"Mo Superalloy (Ni-16Cr-16Mo; C276)";"magnesium oxychloride";"5 – 15";"52 – 237";"<20";"218";"";"";"";"";"";"";"";"";"";"";"";"";"";"";"";"";"";"";""
"12";"Mo Superalloy (Ni-20Cr-16Mo-4W; 686)";"magnesium oxychloride";"5 – 15";"52 – 237";"<20";"218";"";"";"";"";"";"";"";"";"";"";"";"";"";"";"";"";"";"";""
"13";"Mo Superalloy (Ni-22Cr-16Mo; C22/ 59)";"magnesium oxychloride";"5 – 15";"52 – 237";"<20";"218";"";"";"";"";"";"";"";"";"";"";"";"";"";"";"";"";"";"";""
"14";"Mo Superalloy (Ni-23Cr-16Mo-1Cu; C20000)";"magnesium oxychloride";"5 – 15";"52 – 237";"<20";"218";"";"";"";"";"";"";"";"";"";"";"";"";"";"";"";"";"";"";""
"15";"Nickel (200)";"magnesium oxychloride";"5 – 15";"52 – 102";"<20";"218";"";"";"";"";"";"";"";"";"";"";"";"";"";"";"";"";"";"";""
"16";"Nickel-Copper (400)";"magnesium oxychloride";"5 – 15";"52 – 102";"<20";"218";"";"";"";"";"";"";"";"";"";"";"";"";"";"";"";"";"";"";""
"17";"Ni-Cr-Fe Alloy (600/ 690)";"magnesium oxychloride";"5 – 15";"52 – 102";"<20";"218";"";"";"";"";"";"";"";"";"";"";"";"";"";"";"";"";"";"";""
"18";"Ni-Mo Alloy (Ni-30Mo; B-2)";"magnesium oxychloride";"5 – 15";"52 – 237";"<20";"218";"";"";"";"";"";"";"";"";"";"";"";"";"";"";"";"";"";"";""
"19";"Silicon Cast Iron (14Si)";"magnesium oxychloride";"5 – 15";"52 – 102";"<2";"218,220";"";"";"";"";"";"";"";"";"";"";"";"";"";"";"";"";"";"";""
"20";"Silver";"magnesium oxychloride";"5 – 15";"52 – 102";"<2";"218,220";"";"";"";"";"";"";"";"";"";"";"";"";"";"";"";"";"";"";""
"21";"Steels, Carbon/ Low Alloy";"magnesium oxychloride";"5 – 15";"52 – 102";">50";"218,220";"";"";"";"";"";"";"";"";"";"";"";"";"";"";"";"";"";"";""
"22";"Titanium, Unalloyed";"magnesium oxychloride";"5 – 15";"52 – 102";"<2";"218,220";"";"";"";"";"";"";"";"";"";"";"";"";"";"";"";"";"";"";""
"23";"Zirconium";"magnesium oxychloride";"5 – 15";"52 – 102";"<2";"218,220";"";"";"";"";"";"";"";"";"";"";"";"";"";"";"";"";"";"";""
"";"";"";"";"";"";"";"";"";"";"";"";"";"";"";"";"";"";"";"";"";"";"";"";"";""
"";"";"";"";"";"";"";"";"";"";"";"";"";"";"";"";"";"";"";"";"";"";"";"";"";""
"Corrosion Survey Database (COR•SUR) © 2002 NACE International";"";"";"";"";"";"";"";"";"";"";"";"";"";"";"";"";"";"";"";"";"";"";"";"";""

File: data/corrosion_data/TableData - 2024-11-08T202328.922.csv
sep=;
"Title: Corrosion Survey Database (COR•SUR)";"";"";"";"";"";"";"";"";"";"";"";"";"";"";"";"";"";"";"";"";"";"";"";"";""
"Table: Mononitrotoluene";"";"";"";"";"";"";"";"";"";"";"";"";"";"";"";"";"";"";"";"";"";"";"";"";""
"DOWNLOAD SHOWS ONLY THE DISPLAYED DATA, UP TO 50 ROWS";"";"";"";"";"";"";"";"";"";"";"";"";"";"";"";"";"";"";"";"";"";"";"";"";""
"No.";"material or substance name";"exposure medium";"conc. (%)";"temp. (°F)";"corrosion rate (mil/yr)";"reference";"";"";"";"";"";"";"";"";"";"";"";"";"";"";"";"";"";"";""
"1";"Alloy 20-25-4Mo (904L)";"mononitrotoluene";"100";"25 – 225";"<2";"216,219,220";"";"";"";"";"";"";"";"";"";"";"";"";"";"";"";"";"";"";""
"2";"Alloy 20-38-3-3Cu (20Cb3/ 825)";"mononitrotoluene";"100";"25 – 225";"<2";"216,219,220";"";"";"";"";"";"";"";"";"";"";"";"";"";"";"";"";"";"";""
"3";"Alloy 30-44-5-3W (G-30)";"mononitrotoluene";"100";"25 – 225";"<2";"216,219,220";"";"";"";"";"";"";"";"";"";"";"";"";"";"";"";"";"";"";""
"4";"Aluminum Alloy (3003/ 5154)";"mononitrotoluene";"100";"25 – 225";"<20";"216,219";"";"";"";"";"";"";"";"";"";"";"";"";"";"";"";"";"";"";""
"5";"Austenitic Cr-Ni Stainless Steel (18-8; 304/ 304L/ 347)";"mononitrotoluene";"100";"25 – 225";"<2";"216,219,220";"";"";"";"";"";"";"";"";"";"";"";"";"";"";"";"";"";"";""
"6";"Austenitic Cr-Ni-Mo Stainless Steel (17-12-3; 316L/ 317L)";"mononitrotoluene";"100";"25 – 225";"<2";"216,219,220";"";"";"";"";"";"";"";"";"";"";"";"";"";"";"";"";"";"";""
"7";"Brass (>15Zn)";"mononitrotoluene";"100";"25 – 225";"<20";"216,219";"";"";"";"";"";"";"";"";"";"";"";"";"";"";"";"";"";"";""
"8";"Cast Iron, Gray/ Ductile";"mononitrotoluene";"100";"25 – 225";"<20";"216,219";"";"";"";"";"";"";"";"";"";"";"";"";"";"";"";"";"";"";""
"9";"Copper/ Bronze/ Low Brass";"mononitrotoluene";"100";"25 – 225";"<20";"216,219";"";"";"";"";"";"";"";"";"";"";"";"";"";"";"";"";"";"";""
"10";"Copper-Nickel";"mononitrotoluene";"100";"25 – 225";"<20";"216,219";"";"";"";"";"";"";"";"";"";"";"";"";"";"";"";"";"";"";""
"11";"Cr Stainless Steel (12Cr)";"mononitrotoluene";"100";"25 – 225";"<2";"216,219,220";"";"";"";"";"";"";"";"";"";"";"";"";"";"";"";"";"";"";""
"12";"Cr Stainless Steel (17Cr)";"mononitrotoluene";"100";"25 – 225";"<2";"216,219,220";"";"";"";"";"";"";"";"";"";"";"";"";"";"";"";"";"";"";""
"13";"Gold/ Platinum";"mononitrotoluene";"100";"25 – 225";"<2";"216,219";"";"";"";"";"";"";"";"";"";"";"";"";"";"";"";"";"";"";""
"14";"Lead";"mononitrotoluene";"100";"25 – 225";"<20";"216,219";"";"";"";"";"";"";"";"";"";"";"";"";"";"";"";"";"";"";""
"15";"Nickel (200)";"mononitrotoluene";"100";"25 – 225";"<20";"216,219";"";"";"";"";"";"";"";"";"";"";"";"";"";"";"";"";"";"";""
"16";"Nickel Cast Iron (15-35Ni)";"mononitrotoluene";"100";"25 – 225";"<20";"216,219";"";"";"";"";"";"";"";"";"";"";"";"";"";"";"";"";"";"";""
"17";"Nickel-Copper (400)";"mononitrotoluene";"100";"25 – 225";"<20";"216,219";"";"";"";"";"";"";"";"";"";"";"";"";"";"";"";"";"";"";""
"18";"Ni-Cr-Fe Alloy (600/ 690)";"mononitrotoluene";"100";"25 – 225";"<20";"216,219";"";"";"";"";"";"";"";"";"";"";"";"";"";"";"";"";"";"";""
"19";"Silicon Cast Iron (14Si)";"mononitrotoluene";"100";"52 – 237";"<20";"216,218";"";"";"";"";"";"";"";"";"";"";"";"";"";"";"";"";"";"";""
"20";"Silver";"mononitrotoluene";"100";"25 – 225";"<2";"216,219";"";"";"";"";"";"";"";"";"";"";"";"";"";"";"";"";"";"";""
"21";"Steels, Carbon/ Low Alloy";"mononitrotoluene";"100";"25 – 225";"<20";"216,219";"";"";"";"";"";"";"";"";"";"";"";"";"";"";"";"";"";"";""
"22";"Superferritic Stainless Steel (26-1)";"mononitrotoluene";"100";"25 – 225";"<2";"216,219,220";"";"";"";"";"";"";"";"";"";"";"";"";"";"";"";"";"";"";""
"23";"Tantalum";"mononitrotoluene";"100";"25 – 225";"<2";"216,219";"";"";"";"";"";"";"";"";"";"";"";"";"";"";"";"";"";"";""
"";"";"";"";"";"";"";"";"";"";"";"";"";"";"";"";"";"";"";"";"";"";"";"";"";""
"";"";"";"";"";"";"";"";"";"";"";"";"";"";"";"";"";"";"";"";"";"";"";"";"";""
"Corrosion Survey Database (COR•SUR) © 2002 NACE International";"";"";"";"";"";"";"";"";"";"";"";"";"";"";"";"";"";"";"";"";"";"";"";"";""

File: data/corrosion_data/TableData - 2024-11-08T202335.250.csv
sep=;
"Title: Corrosion Survey Database (COR•SUR)";"";"";"";"";"";"";"";"";"";"";"";"";"";"";"";"";"";"";"";"";"";"";"";"";""
"Table: Nitroglycerine";"";"";"";"";"";"";"";"";"";"";"";"";"";"";"";"";"";"";"";"";"";"";"";"";""
"DOWNLOAD SHOWS ONLY THE DISPLAYED DATA, UP TO 50 ROWS";"";"";"";"";"";"";"";"";"";"";"";"";"";"";"";"";"";"";"";"";"";"";"";"";""
"No.";"material or substance name";"exposure medium";"conc. (%)";"temp. (°F)";"corrosion rate (mil/yr)";"reference";"";"";"";"";"";"";"";"";"";"";"";"";"";"";"";"";"";"";""
"1";"Alloy 20-25-4Mo (904L)";"nitroglycerine";"100";"55 – 75";"<2";"219,220";"";"";"";"";"";"";"";"";"";"";"";"";"";"";"";"";"";"";""
"2";"Alloy 20-38-3-3Cu (20Cb3/ 825)";"nitroglycerine";"100";"55 – 225";"<20";"219,220";"";"";"";"";"";"";"";"";"";"";"";"";"";"";"";"";"";"";""
"3";"Alloy 30-44-5-3W (G-30)";"nitroglycerine";"100";"55 – 225";"<20";"219,220";"";"";"";"";"";"";"";"";"";"";"";"";"";"";"";"";"";"";""
"4";"Aluminum Alloy (3003/ 5154)";"nitroglycerine";"100";"55 – 212";"<2";"219,220";"";"";"";"";"";"";"";"";"";"";"";"";"";"";"";"";"";"";""
"5";"Aluminum Alloy (3003/ 5154)";"nitroglycerine";"100";"275 – 325";"20 – 50";"219,220";"";"";"";"";"";"";"";"";"";"";"";"";"";"";"";"";"";"";""
"6";"Austenitic Cr-Ni Stainless Steel (18-8; 304/ 304L/ 347)";"nitroglycerine";"100";"55 – 75";"<2";"219,220";"";"";"";"";"";"";"";"";"";"";"";"";"";"";"";"";"";"";""
"7";"Austenitic Cr-Ni-Mo Stainless Steel (17-12-3; 316L/ 317L)";"nitroglycerine";"100";"55 – 75";"<2";"219,220";"";"";"";"";"";"";"";"";"";"";"";"";"";"";"";"";"";"";""
"8";"Brass (>15Zn)";"nitroglycerine";"100";"55 – 75";"<2";"219,220";"";"";"";"";"";"";"";"";"";"";"";"";"";"";"";"";"";"";""
"9";"Cast Iron, Gray/ Ductile";"nitroglycerine";"100";"55 – 75";"<2";"219,220";"";"";"";"";"";"";"";"";"";"";"";"";"";"";"";"";"";"";""
"10";"Copper/ Bronze/ Low Brass";"nitroglycerine";"100";"55 – 75";"<2";"219,220";"";"";"";"";"";"";"";"";"";"";"";"";"";"";"";"";"";"";""
"11";"Copper-Nickel";"nitroglycerine";"100";"55 – 75";"<2";"219,220";"";"";"";"";"";"";"";"";"";"";"";"";"";"";"";"";"";"";""
"12";"Cr Stainless Steel (12Cr)";"nitroglycerine";"100";"55 – 75";"<2";"219,220";"";"";"";"";"";"";"";"";"";"";"";"";"";"";"";"";"";"";""
"13";"Cr Stainless Steel (17Cr)";"nitroglycerine";"100";"55 – 75";"<2";"219,220";"";"";"";"";"";"";"";"";"";"";"";"";"";"";"";"";"";"";""
"14";"Gold/ Platinum";"nitroglycerine";"100";"55 – 225";"<20";"219,220";"";"";"";"";"";"";"";"";"";"";"";"";"";"";"";"";"";"";""
"15";"Lead";"nitroglycerine";"100";"55 – 225";"<20";"219,220";"";"";"";"";"";"";"";"";"";"";"";"";"";"";"";"";"";"";""
"16";"Nickel Cast Iron (15-35Ni)";"nitroglycerine";"100";"55 – 75";"<2";"219,220";"";"";"";"";"";"";"";"";"";"";"";"";"";"";"";"";"";"";""
"17";"Silicon Cast Iron (14Si)";"nitroglycerine";"100";"55 – 102";"<2";"218,220";"";"";"";"";"";"";"";"";"";"";"";"";"";"";"";"";"";"";""
"18";"Steels, Carbon/ Low Alloy";"nitroglycerine";"100";"55 – 75";"<2";"219,220";"";"";"";"";"";"";"";"";"";"";"";"";"";"";"";"";"";"";""
"19";"Superferritic Stainless Steel (26-1)";"nitroglycerine";"100";"55 – 75";"<2";"219,220";"";"";"";"";"";"";"";"";"";"";"";"";"";"";"";"";"";"";""
"20";"Tantalum";"nitroglycerine";"100";"55 – 225";"<20";"219,220";"";"";"";"";"";"";"";"";"";"";"";"";"";"";"";"";"";"";""
"";"";"";"";"";"";"";"";"";"";"";"";"";"";"";"";"";"";"";"";"";"";"";"";"";""
"";"";"";"";"";"";"";"";"";"";"";"";"";"";"";"";"";"";"";"";"";"";"";"";"";""
"Corrosion Survey Database (COR•SUR) © 2002 NACE International";"";"";"";"";"";"";"";"";"";"";"";"";"";"";"";"";"";"";"";"";"";"";"";"";""

File: data/corrosion_data/TableData - 2024-11-08T202347.904.csv
sep=;
"Title: Corrosion Survey Database (COR•SUR)";"";"";"";"";"";"";"";"";"";"";"";"";"";"";"";"";"";"";"";"";"";"";"";"";""
"Table: Potassium bifluoride";"";"";"";"";"";"";"";"";"";"";"";"";"";"";"";"";"";"";"";"";"";"";"";"";""
"DOWNLOAD SHOWS ONLY THE DISPLAYED DATA, UP TO 50 ROWS";"";"";"";"";"";"";"";"";"";"";"";"";"";"";"";"";"";"";"";"";"";"";"";"";""
"No.";"material or substance name";"exposure medium";"conc. (%)";"temp. (°F)";"corrosion rate (mil/yr)";"reference";"";"";"";"";"";"";"";"";"";"";"";"";"";"";"";"";"";"";""
"1";"Alloy 20-25-4Mo (904L)";"potassium bifluoride";"5 – 25";"25 – 75";"<20";"214,219";"";"";"";"";"";"";"";"";"";"";"";"";"";"";"";"";"";"";""
"2";"Alloy 20-38-3-3Cu (20Cb3/ 825)";"potassium bifluoride";"5 – 25";"25 – 75";"<20";"214,219";"";"";"";"";"";"";"";"";"";"";"";"";"";"";"";"";"";"";""
"3";"Alloy 30-44-5-3W (G-30)";"potassium bifluoride";"5 – 25";"25 – 75";"<20";"214,219";"";"";"";"";"";"";"";"";"";"";"";"";"";"";"";"";"";"";""
"4";"Aluminum Alloy (3003/ 5154)";"potassium bifluoride";"100";"25 – 75";"<20";"214,219";"";"";"";"";"";"";"";"";"";"";"";"";"";"";"";"";"";"";""
"5";"Austenitic Cr-Ni Stainless Steel (18-8; 304/ 304L/ 347)";"potassium bifluoride";"5 – 15";"25 – 75";"<20";"214,219";"";"";"";"";"";"";"";"";"";"";"";"";"";"";"";"";"";"";""
"6";"Austenitic Cr-Ni Stainless Steel (18-8; 304/ 304L/ 347)";"potassium bifluoride";"15 – 25";"25 – 75";">50";"214,219";"";"";"";"";"";"";"";"";"";"";"";"";"";"";"";"";"";"";""
"7";"Austenitic Cr-Ni-Mo Stainless Steel (17-12-3; 316L/ 317L)";"potassium bifluoride";"5 – 25";"25 – 75";"<20";"214,219";"";"";"";"";"";"";"";"";"";"";"";"";"";"";"";"";"";"";""
"8";"Brass (>15Zn)";"potassium bifluoride";"5 – 35";"25 – 175";"<20";"214,219";"";"";"";"";"";"";"";"";"";"";"";"";"";"";"";"";"";"";""
"9";"Copper/ Bronze/ Low Brass";"potassium bifluoride";"5 – 35";"25 – 175";"<20";"214,219";"";"";"";"";"";"";"";"";"";"";"";"";"";"";"";"";"";"";""
"10";"Copper-Nickel";"potassium bifluoride";"5 – 35";"25 – 175";"<20";"214,219";"";"";"";"";"";"";"";"";"";"";"";"";"";"";"";"";"";"";""
"11";"Cr Stainless Steel (12Cr)";"potassium bifluoride";"5 – 25";"25 – 75";">50";"214,219";"";"";"";"";"";"";"";"";"";"";"";"";"";"";"";"";"";"";""
"12";"Cr Stainless Steel (17Cr)";"potassium bifluoride";"5 – 25";"25 – 75";">50";"214,219";"";"";"";"";"";"";"";"";"";"";"";"";"";"";"";"";"";"";""
"13";"Lead";"potassium bifluoride";"5 – 15";"25 – 175";"<20";"214,219";"";"";"";"";"";"";"";"";"";"";"";"";"";"";"";"";"";"";""
"14";"Mo Superalloy (Ni-Cr-Fe-9Mo; 625/ 725)";"potassium bifluoride";"5 – 25";"25 – 225";"<20";"214,219";"";"";"";"";"";"";"";"";"";"";"";"";"";"";"";"";"";"";""
"15";"Mo Superalloy (Ni-16Cr-16Mo; C276)";"potassium bifluoride";"5 – 25";"25 – 225";"<20";"214,219";"";"";"";"";"";"";"";"";"";"";"";"";"";"";"";"";"";"";""
"16";"Mo Superalloy (Ni-20Cr-16Mo-4W; 686)";"potassium bifluoride";"5 – 25";"25 – 225";"<20";"214,219";"";"";"";"";"";"";"";"";"";"";"";"";"";"";"";"";"";"";""
"17";"Mo Superalloy (Ni-22Cr-16Mo; C22/ 59)";"potassium bifluoride";"5 – 25";"25 – 225";"<20";"214,219";"";"";"";"";"";"";"";"";"";"";"";"";"";"";"";"";"";"";""
"18";"Mo Superalloy (Ni-23Cr-16Mo-1Cu; C20000)";"potassium bifluoride";"5 – 25";"25 – 225";"<20";"214,219";"";"";"";"";"";"";"";"";"";"";"";"";"";"";"";"";"";"";""
"19";"Nickel (200)";"potassium bifluoride";"5 – 35";"25 – 225";"<20";"214,219";"";"";"";"";"";"";"";"";"";"";"";"";"";"";"";"";"";"";""
"20";"Nickel-Copper (400)";"potassium bifluoride";"5 – 25";"25 – 225";"<20";"214,219";"";"";"";"";"";"";"";"";"";"";"";"";"";"";"";"";"";"";""
"21";"Ni-Cr-Fe Alloy (600/ 690)";"potassium bifluoride";"5 – 25";"25 – 225";"<20";"214,219";"";"";"";"";"";"";"";"";"";"";"";"";"";"";"";"";"";"";""
"22";"Ni-Mo Alloy (Ni-30Mo; B-2)";"potassium bifluoride";"25 – 45";"25 – 225";"<20";"214,219";"";"";"";"";"";"";"";"";"";"";"";"";"";"";"";"";"";"";""
"23";"Silver";"potassium bifluoride";"5 – 25";"25 – 225";"<20";"214,219";"";"";"";"";"";"";"";"";"";"";"";"";"";"";"";"";"";"";""
"24";"Steels, Carbon/ Low Alloy";"potassium bifluoride";"5 – 15";"25 – 75";">50";"214,219";"";"";"";"";"";"";"";"";"";"";"";"";"";"";"";"";"";"";""
"25";"Steels, Carbon/ Low Alloy";"potassium bifluoride";"100";"25 – 75";"<2";"214,219";"";"";"";"";"";"";"";"";"";"";"";"";"";"";"";"";"";"";""
"26";"Superferritic Stainless Steel (26-1)";"potassium bifluoride";"5 – 25";"25 – 75";"<20";"214,219";"";"";"";"";"";"";"";"";"";"";"";"";"";"";"";"";"";"";""
"27";"Zirconium";"potassium bifluoride";"5 – 25";"175 – 225";"<2";"214,219";"";"";"";"";"";"";"";"";"";"";"";"";"";"";"";"";"";"";""
"";"";"";"";"";"";"";"";"";"";"";"";"";"";"";"";"";"";"";"";"";"";"";"";"";""
"";"";"";"";"";"";"";"";"";"";"";"";"";"";"";"";"";"";"";"";"";"";"";"";"";""
"Corrosion Survey Database (COR•SUR) © 2002 NACE International";"";"";"";"";"";"";"";"";"";"";"";"";"";"";"";"";"";"";"";"";"";"";"";"";""

File: data/corrosion_data/TableData - 2024-11-08T202352.868.csv
sep=;
"Title: Corrosion Survey Database (COR•SUR)";"";"";"";"";"";"";"";"";"";"";"";"";"";"";"";"";"";"";"";"";"";"";"";"";""
"Table: Potassium ferricyanide";"";"";"";"";"";"";"";"";"";"";"";"";"";"";"";"";"";"";"";"";"";"";"";"";""
"DOWNLOAD SHOWS ONLY THE DISPLAYED DATA, UP TO 50 ROWS";"";"";"";"";"";"";"";"";"";"";"";"";"";"";"";"";"";"";"";"";"";"";"";"";""
"No.";"material or substance name";"exposure medium";"conc. (%)";"temp. (°F)";"corrosion rate (mil/yr)";"reference";"";"";"";"";"";"";"";"";"";"";"";"";"";"";"";"";"";"";""
"1";"Alloy 20-25-4Mo (904L)";"potassium ferricyanide";"5 – 45";"25 – 75";"<2";"219,220";"";"";"";"";"";"";"";"";"";"";"";"";"";"";"";"";"";"";""
"2";"Alloy 20-25-4Mo (904L)";"potassium ferricyanide";"5 – 45";"75 – 225";"<20";"219,220";"";"";"";"";"";"";"";"";"";"";"";"";"";"";"";"";"";"";""
"3";"Alloy 20-25-4Mo (904L)";"potassium ferricyanide";"100";"25 – 75";"<20";"219,220";"";"";"";"";"";"";"";"";"";"";"";"";"";"";"";"";"";"";""
"4";"Alloy 20-38-3-3Cu (20Cb3/ 825)";"potassium ferricyanide";"5 – 45";"25 – 75";"<2";"219,220";"";"";"";"";"";"";"";"";"";"";"";"";"";"";"";"";"";"";""
"5";"Alloy 20-38-3-3Cu (20Cb3/ 825)";"potassium ferricyanide";"5 – 45";"75 – 225";"<20";"219,220";"";"";"";"";"";"";"";"";"";"";"";"";"";"";"";"";"";"";""
"6";"Alloy 20-38-3-3Cu (20Cb3/ 825)";"potassium ferricyanide";"100";"25 – 75";"<20";"219,220";"";"";"";"";"";"";"";"";"";"";"";"";"";"";"";"";"";"";""
"7";"Alloy 30-44-5-3W (G-30)";"potassium ferricyanide";"5 – 45";"25 – 75";"<2";"219,220";"";"";"";"";"";"";"";"";"";"";"";"";"";"";"";"";"";"";""
"8";"Alloy 30-44-5-3W (G-30)";"potassium ferricyanide";"5 – 45";"75 – 225";"<20";"219,220";"";"";"";"";"";"";"";"";"";"";"";"";"";"";"";"";"";"";""
"9";"Alloy 30-44-5-3W (G-30)";"potassium ferricyanide";"100";"25 – 75";"<20";"219,220";"";"";"";"";"";"";"";"";"";"";"";"";"";"";"";"";"";"";""
"10";"Aluminum Alloy (3003/ 5154)";"potassium ferricyanide";"5 – 45";"25 – 225";"<20";"219";"";"";"";"";"";"";"";"";"";"";"";"";"";"";"";"";"";"";""
"11";"Austenitic Cr-Ni Stainless Steel (18-8; 304/ 304L/ 347)";"potassium ferricyanide";"5 – 45";"25 – 75";"<2";"219,220";"";"";"";"";"";"";"";"";"";"";"";"";"";"";"";"";"";"";""
"12";"Austenitic Cr-Ni Stainless Steel (18-8; 304/ 304L/ 347)";"potassium ferricyanide";"5 – 45";"75 – 225";"<20";"219,220";"";"";"";"";"";"";"";"";"";"";"";"";"";"";"";"";"";"";""
"13";"Austenitic Cr-Ni Stainless Steel (18-8; 304/ 304L/ 347)";"potassium ferricyanide";"100";"25 – 75";"<20";"219,220";"";"";"";"";"";"";"";"";"";"";"";"";"";"";"";"";"";"";""
"14";"Austenitic Cr-Ni-Mo Stainless Steel (17-12-3; 316L/ 317L)";"potassium ferricyanide";"5 – 45";"25 – 75";"<2";"219,220";"";"";"";"";"";"";"";"";"";"";"";"";"";"";"";"";"";"";""
"15";"Austenitic Cr-Ni-Mo Stainless Steel (17-12-3; 316L/ 317L)";"potassium ferricyanide";"5 – 45";"75 – 225";"<20";"219,220";"";"";"";"";"";"";"";"";"";"";"";"";"";"";"";"";"";"";""
"16";"Austenitic Cr-Ni-Mo Stainless Steel (17-12-3; 316L/ 317L)";"potassium ferricyanide";"100";"25 – 75";"<20";"219,220";"";"";"";"";"";"";"";"";"";"";"";"";"";"";"";"";"";"";""
"17";"Brass (>15Zn)";"potassium ferricyanide";"5 – 45";"25 – 225";"<20";"219,220";"";"";"";"";"";"";"";"";"";"";"";"";"";"";"";"";"";"";""
"18";"Brass (>15Zn)";"potassium ferricyanide";"100";"25 – 75";"<20";"219,220";"";"";"";"";"";"";"";"";"";"";"";"";"";"";"";"";"";"";""
"19";"Cast Iron, Gray/ Ductile";"potassium ferricyanide";"5 – 35";"25 – 75";"20 – 50";"219,220";"";"";"";"";"";"";"";"";"";"";"";"";"";"";"";"";"";"";""
"20";"Cast Iron, Gray/ Ductile";"potassium ferricyanide";"5 – 45";"75 – 175";"20 – 50";"219,220";"";"";"";"";"";"";"";"";"";"";"";"";"";"";"";"";"";"";""
"21";"Cast Iron, Gray/ Ductile";"potassium ferricyanide";"5 – 45";"175 – 225";">50";"219,220";"";"";"";"";"";"";"";"";"";"";"";"";"";"";"";"";"";"";""
"22";"Cast Iron, Gray/ Ductile";"potassium ferricyanide";"100";"25 – 75";"<20";"219,220";"";"";"";"";"";"";"";"";"";"";"";"";"";"";"";"";"";"";""
"23";"Copper/ Bronze/ Low Brass";"potassium ferricyanide";"5 – 45";"25 – 225";"<20";"219,220";"";"";"";"";"";"";"";"";"";"";"";"";"";"";"";"";"";"";""
"24";"Copper/ Bronze/ Low Brass";"potassium ferricyanide";"100";"25 – 75";"<20";"219,220";"";"";"";"";"";"";"";"";"";"";"";"";"";"";"";"";"";"";""
"25";"Copper-Nickel";"potassium ferricyanide";"5 – 45";"25 – 225";"<2";"219";"";"";"";"";"";"";"";"";"";"";"";"";"";"";"";"";"";"";""
"26";"Cr Stainless Steel (12Cr)";"potassium ferricyanide";"5 – 45";"25 – 75";"<2";"219,220";"";"";"";"";"";"";"";"";"";"";"";"";"";"";"";"";"";"";""
"27";"Cr Stainless Steel (12Cr)";"potassium ferricyanide";"5 – 45";"75 – 225";"<20";"219,220";"";"";"";"";"";"";"";"";"";"";"";"";"";"";"";"";"";"";""
"28";"Cr Stainless Steel (12Cr)";"potassium ferricyanide";"100";"25 – 75";"<20";"219,220";"";"";"";"";"";"";"";"";"";"";"";"";"";"";"";"";"";"";""
"29";"Cr Stainless Steel (17Cr)";"potassium ferricyanide";"5 – 45";"25 – 75";"<2";"219,220";"";"";"";"";"";"";"";"";"";"";"";"";"";"";"";"";"";"";""
"30";"Cr Stainless Steel (17Cr)";"potassium ferricyanide";"5 – 45";"75 – 225";"<20";"219,220";"";"";"";"";"";"";"";"";"";"";"";"";"";"";"";"";"";"";""
"31";"Cr Stainless Steel (17Cr)";"potassium ferricyanide";"100";"25 – 75";"<20";"219,220";"";"";"";"";"";"";"";"";"";"";"";"";"";"";"";"";"";"";""
"32";"Gold/ Platinum";"potassium ferricyanide";"5 – 45";"25 – 225";"<2";"219";"";"";"";"";"";"";"";"";"";"";"";"";"";"";"";"";"";"";""
"33";"Lead";"potassium ferricyanide";"5 – 45";"25 – 225";"<20";"219";"";"";"";"";"";"";"";"";"";"";"";"";"";"";"";"";"";"";""
"34";"Mo Superalloy (Ni-Cr-Fe-9Mo; 625/ 725)";"potassium ferricyanide";"5 – 45";"25 – 225";"<20";"219";"";"";"";"";"";"";"";"";"";"";"";"";"";"";"";"";"";"";""
"35";"Mo Superalloy (Ni-16Cr-16Mo; C276)";"potassium ferricyanide";"5 – 45";"25 – 225";"<20";"219";"";"";"";"";"";"";"";"";"";"";"";"";"";"";"";"";"";"";""
"36";"Mo Superalloy (Ni-20Cr-16Mo-4W; 686)";"potassium ferricyanide";"5 – 45";"25 – 225";"<20";"219";"";"";"";"";"";"";"";"";"";"";"";"";"";"";"";"";"";"";""
"37";"Mo Superalloy (Ni-22Cr-16Mo; C22/ 59)";"potassium ferricyanide";"5 – 45";"25 – 225";"<20";"219";"";"";"";"";"";"";"";"";"";"";"";"";"";"";"";"";"";"";""
"38";"Mo Superalloy (Ni-23Cr-16Mo-1Cu; C20000)";"potassium ferricyanide";"5 – 45";"25 – 225";"<20";"219";"";"";"";"";"";"";"";"";"";"";"";"";"";"";"";"";"";"";""
"39";"Nickel (200)";"potassium ferricyanide";"5 – 45";"25 – 225";"<20";"219";"";"";"";"";"";"";"";"";"";"";"";"";"";"";"";"";"";"";""
"40";"Nickel Cast Iron (15-35Ni)";"potassium ferricyanide";"5 – 45";"25 – 225";"<20";"219,220";"";"";"";"";"";"";"";"";"";"";"";"";"";"";"";"";"";"";""
"41";"Nickel Cast Iron (15-35Ni)";"potassium ferricyanide";"100";"25 – 75";"<20";"219,220";"";"";"";"";"";"";"";"";"";"";"";"";"";"";"";"";"";"";""
"42";"Nickel-Copper (400)";"potassium ferricyanide";"5 – 45";"25 – 225";"<20";"219";"";"";"";"";"";"";"";"";"";"";"";"";"";"";"";"";"";"";""
"43";"Ni-Cr-Fe Alloy (600/ 690)";"potassium ferricyanide";"5 – 45";"25 – 225";"<20";"219";"";"";"";"";"";"";"";"";"";"";"";"";"";"";"";"";"";"";""
"44";"Ni-Mo Alloy (Ni-30Mo; B-2)";"potassium ferricyanide";"5 – 45";"25 – 225";"<20";"219";"";"";"";"";"";"";"";"";"";"";"";"";"";"";"";"";"";"";""
"45";"Silicon Cast Iron (14Si)";"potassium ferricyanide";"5 – 35";"52 – 237";"<20";"218";"";"";"";"";"";"";"";"";"";"";"";"";"";"";"";"";"";"";""
"46";"Silicon Cast Iron (14Si)";"potassium ferricyanide";"35 – 45";"97 – 237";"<20";"218";"";"";"";"";"";"";"";"";"";"";"";"";"";"";"";"";"";"";""
"47";"Silicon Cast Iron (14Si)";"potassium ferricyanide";"45 – 55";"142 – 237";"<20";"218";"";"";"";"";"";"";"";"";"";"";"";"";"";"";"";"";"";"";""
"48";"Silicon Cast Iron (14Si)";"potassium ferricyanide";"55 – 75";"187 – 237";"<20";"218";"";"";"";"";"";"";"";"";"";"";"";"";"";"";"";"";"";"";""
"49";"Steels, Carbon/ Low Alloy";"potassium ferricyanide";"5 – 45";"25 – 175";"20 – 50";"219,220";"";"";"";"";"";"";"";"";"";"";"";"";"";"";"";"";"";"";""
"50";"Steels, Carbon/ Low Alloy";"potassium ferricyanide";"5 – 45";"175 – 225";">50";"219,220";"";"";"";"";"";"";"";"";"";"";"";"";"";"";"";"";"";"";""
"";"";"";"";"";"";"";"";"";"";"";"";"";"";"";"";"";"";"";"";"";"";"";"";"";""
"";"";"";"";"";"";"";"";"";"";"";"";"";"";"";"";"";"";"";"";"";"";"";"";"";""
"Corrosion Survey Database (COR•SUR) © 2002 NACE International";"";"";"";"";"";"";"";"";"";"";"";"";"";"";"";"";"";"";"";"";"";"";"";"";""
