Repository: Mahyar-rajabi94/TF_SDL

File: data/corrosion_data/TableData - 2024-11-08T202402.949.csv
sep=;
"Title: Corrosion Survey Database (COR•SUR)";"";"";"";"";"";"";"";"";"";"";"";"";"";"";"";"";"";"";"";"";"";"";"";"";""
"Table: Potassium ferrocyanide";"";"";"";"";"";"";"";"";"";"";"";"";"";"";"";"";"";"";"";"";"";"";"";"";""
"DOWNLOAD SHOWS ONLY THE DISPLAYED DATA, UP TO 50 ROWS";"";"";"";"";"";"";"";"";"";"";"";"";"";"";"";"";"";"";"";"";"";"";"";"";""
"No.";"material or substance name";"exposure medium";"conc. (%)";"temp. (°F)";"corrosion rate (mil/yr)";"reference";"";"";"";"";"";"";"";"";"";"";"";"";"";"";"";"";"";"";""
"1";"Alloy 20-25-4Mo (904L)";"potassium ferrocyanide";"5 – 55";"25 – 225";"<20";"219";"";"";"";"";"";"";"";"";"";"";"";"";"";"";"";"";"";"";""
"2";"Alloy 20-38-3-3Cu (20Cb3/ 825)";"potassium ferrocyanide";"5 – 55";"25 – 225";"<20";"219";"";"";"";"";"";"";"";"";"";"";"";"";"";"";"";"";"";"";""
"3";"Alloy 30-44-5-3W (G-30)";"potassium ferrocyanide";"5 – 55";"25 – 225";"<20";"219";"";"";"";"";"";"";"";"";"";"";"";"";"";"";"";"";"";"";""
"4";"Aluminum Alloy (3003/ 5154)";"potassium ferrocyanide";"5 – 55";"25 – 225";"<2";"219,220";"";"";"";"";"";"";"";"";"";"";"";"";"";"";"";"";"";"";""
"5";"Austenitic Cr-Ni Stainless Steel (18-8; 304/ 304L/ 347)";"potassium ferrocyanide";"5 – 55";"25 – 225";"<20";"219";"";"";"";"";"";"";"";"";"";"";"";"";"";"";"";"";"";"";""
"6";"Austenitic Cr-Ni-Mo Stainless Steel (17-12-3; 316L/ 317L)";"potassium ferrocyanide";"5 – 55";"25 – 225";"<20";"219";"";"";"";"";"";"";"";"";"";"";"";"";"";"";"";"";"";"";""
"7";"Brass (>15Zn)";"potassium ferrocyanide";"5 – 15";"25 – 75";"<20";"219";"";"";"";"";"";"";"";"";"";"";"";"";"";"";"";"";"";"";""
"8";"Cast Iron, Gray/ Ductile";"potassium ferrocyanide";"5 – 55";"25 – 175";"<2";"219";"";"";"";"";"";"";"";"";"";"";"";"";"";"";"";"";"";"";""
"9";"Copper/ Bronze/ Low Brass";"potassium ferrocyanide";"5 – 55";"25 – 225";"<20";"219";"";"";"";"";"";"";"";"";"";"";"";"";"";"";"";"";"";"";""
"10";"Copper-Nickel";"potassium ferrocyanide";"5 – 55";"25 – 225";"<20";"219";"";"";"";"";"";"";"";"";"";"";"";"";"";"";"";"";"";"";""
"11";"Cr Stainless Steel (12Cr)";"potassium ferrocyanide";"5 – 15";"25 – 75";"<20";"219";"";"";"";"";"";"";"";"";"";"";"";"";"";"";"";"";"";"";""
"12";"Cr Stainless Steel (17Cr)";"potassium ferrocyanide";"5 – 55";"25 – 225";"<20";"219";"";"";"";"";"";"";"";"";"";"";"";"";"";"";"";"";"";"";""
"13";"Gold/ Platinum";"potassium ferrocyanide";"5 – 55";"25 – 225";"<2";"219";"";"";"";"";"";"";"";"";"";"";"";"";"";"";"";"";"";"";""
"14";"Lead";"potassium ferrocyanide";"5 – 55";"25 – 225";"<2";"219";"";"";"";"";"";"";"";"";"";"";"";"";"";"";"";"";"";"";""
"15";"Mo Superalloy (Ni-Cr-Fe-9Mo; 625/ 725)";"potassium ferrocyanide";"5 – 55";"25 – 225";"<20";"219";"";"";"";"";"";"";"";"";"";"";"";"";"";"";"";"";"";"";""
"16";"Mo Superalloy (Ni-16Cr-16Mo; C276)";"potassium ferrocyanide";"5 – 55";"25 – 225";"<20";"219";"";"";"";"";"";"";"";"";"";"";"";"";"";"";"";"";"";"";""
"17";"Mo Superalloy (Ni-20Cr-16Mo-4W; 686)";"potassium ferrocyanide";"5 – 55";"25 – 225";"<20";"219";"";"";"";"";"";"";"";"";"";"";"";"";"";"";"";"";"";"";""
"18";"Mo Superalloy (Ni-22Cr-16Mo; C22/ 59)";"potassium ferrocyanide";"5 – 55";"25 – 225";"<20";"219";"";"";"";"";"";"";"";"";"";"";"";"";"";"";"";"";"";"";""
"19";"Mo Superalloy (Ni-23Cr-16Mo-1Cu; C20000)";"potassium ferrocyanide";"5 – 55";"25 – 225";"<20";"219";"";"";"";"";"";"";"";"";"";"";"";"";"";"";"";"";"";"";""
"20";"Nickel (200)";"potassium ferrocyanide";"5 – 55";"25 – 225";"<20";"219";"";"";"";"";"";"";"";"";"";"";"";"";"";"";"";"";"";"";""
"21";"Nickel Cast Iron (15-35Ni)";"potassium ferrocyanide";"5 – 15";"25 – 175";"<20";"219";"";"";"";"";"";"";"";"";"";"";"";"";"";"";"";"";"";"";""
"22";"Nickel Cast Iron (15-35Ni)";"potassium ferrocyanide";"5 – 15";"175 – 225";"<2";"219";"";"";"";"";"";"";"";"";"";"";"";"";"";"";"";"";"";"";""
"23";"Nickel Cast Iron (15-35Ni)";"potassium ferrocyanide";"15 – 55";"25 – 225";"<20";"219";"";"";"";"";"";"";"";"";"";"";"";"";"";"";"";"";"";"";""
"24";"Nickel-Copper (400)";"potassium ferrocyanide";"5 – 55";"25 – 225";"<20";"219";"";"";"";"";"";"";"";"";"";"";"";"";"";"";"";"";"";"";""
"25";"Ni-Cr-Fe Alloy (600/ 690)";"potassium ferrocyanide";"5 – 55";"25 – 225";"<20";"219";"";"";"";"";"";"";"";"";"";"";"";"";"";"";"";"";"";"";""
"26";"Ni-Mo Alloy (Ni-30Mo; B-2)";"potassium ferrocyanide";"5 – 55";"25 – 225";"<20";"219";"";"";"";"";"";"";"";"";"";"";"";"";"";"";"";"";"";"";""
"27";"Silicon Cast Iron (14Si)";"potassium ferrocyanide";"5 – 35";"52 – 237";"<2";"218";"";"";"";"";"";"";"";"";"";"";"";"";"";"";"";"";"";"";""
"28";"Silicon Cast Iron (14Si)";"potassium ferrocyanide";"35 – 45";"97 – 237";"<2";"218";"";"";"";"";"";"";"";"";"";"";"";"";"";"";"";"";"";"";""
"29";"Silicon Cast Iron (14Si)";"potassium ferrocyanide";"45 – 55";"142 – 237";"<2";"218";"";"";"";"";"";"";"";"";"";"";"";"";"";"";"";"";"";"";""
"30";"Silicon Cast Iron (14Si)";"potassium ferrocyanide";"55 – 95";"187 – 237";"<2";"218";"";"";"";"";"";"";"";"";"";"";"";"";"";"";"";"";"";"";""
"31";"Silver";"potassium ferrocyanide";"5 – 25";"25 – 75";">50";"219";"";"";"";"";"";"";"";"";"";"";"";"";"";"";"";"";"";"";""
"32";"Steels, Carbon/ Low Alloy";"potassium ferrocyanide";"5 – 55";"25 – 225";"<2";"219";"";"";"";"";"";"";"";"";"";"";"";"";"";"";"";"";"";"";""
"33";"Superferritic Stainless Steel (26-1)";"potassium ferrocyanide";"5 – 55";"25 – 225";"<20";"219";"";"";"";"";"";"";"";"";"";"";"";"";"";"";"";"";"";"";""
"34";"Tantalum";"potassium ferrocyanide";"5 – 55";"25 – 225";"<2";"219,220";"";"";"";"";"";"";"";"";"";"";"";"";"";"";"";"";"";"";""
"35";"Titanium, Unalloyed";"potassium ferrocyanide";"5 – 55";"25 – 225";"<2";"219,220";"";"";"";"";"";"";"";"";"";"";"";"";"";"";"";"";"";"";""
"36";"Zirconium";"potassium ferrocyanide";"5 – 15";"25 – 225";"<2";"219";"";"";"";"";"";"";"";"";"";"";"";"";"";"";"";"";"";"";""
"";"";"";"";"";"";"";"";"";"";"";"";"";"";"";"";"";"";"";"";"";"";"";"";"";""
"";"";"";"";"";"";"";"";"";"";"";"";"";"";"";"";"";"";"";"";"";"";"";"";"";""
"Corrosion Survey Database (COR•SUR) © 2002 NACE International";"";"";"";"";"";"";"";"";"";"";"";"";"";"";"";"";"";"";"";"";"";"";"";"";""

File: data/corrosion_data/TableData - 2024-11-08T202409.189.csv
sep=;
"Title: Corrosion Survey Database (COR•SUR)";"";"";"";"";"";"";"";"";"";"";"";"";"";"";"";"";"";"";"";"";"";"";"";"";""
"Table: Potassium metasilicate";"";"";"";"";"";"";"";"";"";"";"";"";"";"";"";"";"";"";"";"";"";"";"";"";""
"DOWNLOAD SHOWS ONLY THE DISPLAYED DATA, UP TO 50 ROWS";"";"";"";"";"";"";"";"";"";"";"";"";"";"";"";"";"";"";"";"";"";"";"";"";""
"No.";"material or substance name";"exposure medium";"conc. (%)";"temp. (°F)";"corrosion rate (mil/yr)";"reference";"";"";"";"";"";"";"";"";"";"";"";"";"";"";"";"";"";"";""
"1";"Alloy 20-25-4Mo (904L)";"potassium metasilicate";"5 – 95";"25 – 225";"<2";"219,220";"";"";"";"";"";"";"";"";"";"";"";"";"";"";"";"";"";"";""
"2";"Alloy 20-38-3-3Cu (20Cb3/ 825)";"potassium metasilicate";"5 – 95";"25 – 225";"<2";"219,220";"";"";"";"";"";"";"";"";"";"";"";"";"";"";"";"";"";"";""
"3";"Alloy 30-44-5-3W (G-30)";"potassium metasilicate";"5 – 95";"25 – 225";"<2";"219,220";"";"";"";"";"";"";"";"";"";"";"";"";"";"";"";"";"";"";""
"4";"Aluminum Alloy (3003/ 5154)";"potassium metasilicate";"5 – 95";"25 – 225";"<20";"219,220";"";"";"";"";"";"";"";"";"";"";"";"";"";"";"";"";"";"";""
"5";"Austenitic Cr-Ni Stainless Steel (18-8; 304/ 304L/ 347)";"potassium metasilicate";"5 – 95";"25 – 225";"<2";"219,220";"";"";"";"";"";"";"";"";"";"";"";"";"";"";"";"";"";"";""
"6";"Austenitic Cr-Ni-Mo Stainless Steel (17-12-3; 316L/ 317L)";"potassium metasilicate";"5 – 95";"25 – 225";"<2";"219,220";"";"";"";"";"";"";"";"";"";"";"";"";"";"";"";"";"";"";""
"7";"Brass (>15Zn)";"potassium metasilicate";"5 – 95";"25 – 225";"<20";"219,220";"";"";"";"";"";"";"";"";"";"";"";"";"";"";"";"";"";"";""
"8";"Cast Iron, Gray/ Ductile";"potassium metasilicate";"5 – 95";"25 – 225";"<20";"219,220";"";"";"";"";"";"";"";"";"";"";"";"";"";"";"";"";"";"";""
"9";"Copper/ Bronze/ Low Brass";"potassium metasilicate";"5 – 95";"25 – 225";"<20";"219,220";"";"";"";"";"";"";"";"";"";"";"";"";"";"";"";"";"";"";""
"10";"Copper-Nickel";"potassium metasilicate";"5 – 95";"25 – 225";"<20";"219,220";"";"";"";"";"";"";"";"";"";"";"";"";"";"";"";"";"";"";""
"11";"Cr Stainless Steel (12Cr)";"potassium metasilicate";"5 – 95";"25 – 225";"<2";"219,220";"";"";"";"";"";"";"";"";"";"";"";"";"";"";"";"";"";"";""
"12";"Cr Stainless Steel (17Cr)";"potassium metasilicate";"5 – 95";"25 – 225";"<2";"219,220";"";"";"";"";"";"";"";"";"";"";"";"";"";"";"";"";"";"";""
"13";"Mo Superalloy (Ni-Cr-Fe-9Mo; 625/ 725)";"potassium metasilicate";"5 – 95";"25 – 225";"<20";"219,220";"";"";"";"";"";"";"";"";"";"";"";"";"";"";"";"";"";"";""
"14";"Mo Superalloy (Ni-16Cr-16Mo; C276)";"potassium metasilicate";"5 – 95";"25 – 225";"<20";"219,220";"";"";"";"";"";"";"";"";"";"";"";"";"";"";"";"";"";"";""
"15";"Mo Superalloy (Ni-20Cr-16Mo-4W; 686)";"potassium metasilicate";"5 – 95";"25 – 225";"<20";"219,220";"";"";"";"";"";"";"";"";"";"";"";"";"";"";"";"";"";"";""
"16";"Mo Superalloy (Ni-22Cr-16Mo; C22/ 59)";"potassium metasilicate";"5 – 95";"25 – 225";"<20";"219,220";"";"";"";"";"";"";"";"";"";"";"";"";"";"";"";"";"";"";""
"17";"Mo Superalloy (Ni-23Cr-16Mo-1Cu; C20000)";"potassium metasilicate";"5 – 95";"25 – 225";"<20";"219,220";"";"";"";"";"";"";"";"";"";"";"";"";"";"";"";"";"";"";""
"18";"Nickel (200)";"potassium metasilicate";"5 – 95";"25 – 225";"<20";"219,220";"";"";"";"";"";"";"";"";"";"";"";"";"";"";"";"";"";"";""
"19";"Nickel Cast Iron (15-35Ni)";"potassium metasilicate";"5 – 95";"25 – 225";"<20";"219,220";"";"";"";"";"";"";"";"";"";"";"";"";"";"";"";"";"";"";""
"20";"Nickel-Copper (400)";"potassium metasilicate";"5 – 95";"25 – 225";"<20";"219,220";"";"";"";"";"";"";"";"";"";"";"";"";"";"";"";"";"";"";""
"21";"Ni-Cr-Fe Alloy (600/ 690)";"potassium metasilicate";"5 – 95";"25 – 225";"<20";"219,220";"";"";"";"";"";"";"";"";"";"";"";"";"";"";"";"";"";"";""
"22";"Ni-Mo Alloy (Ni-30Mo; B-2)";"potassium metasilicate";"5 – 95";"25 – 225";"<20";"219,220";"";"";"";"";"";"";"";"";"";"";"";"";"";"";"";"";"";"";""
"23";"Silicon Cast Iron (14Si)";"potassium metasilicate";"5 – 95";"52 – 237";"<20";"218,220";"";"";"";"";"";"";"";"";"";"";"";"";"";"";"";"";"";"";""
"24";"Silver";"potassium metasilicate";"5 – 95";"25 – 225";"<2";"219,220";"";"";"";"";"";"";"";"";"";"";"";"";"";"";"";"";"";"";""
"25";"Steels, Carbon/ Low Alloy";"potassium metasilicate";"5 – 95";"25 – 225";"<20";"219,220";"";"";"";"";"";"";"";"";"";"";"";"";"";"";"";"";"";"";""
"26";"Superferritic Stainless Steel (26-1)";"potassium metasilicate";"5 – 95";"25 – 225";"<2";"219,220";"";"";"";"";"";"";"";"";"";"";"";"";"";"";"";"";"";"";""
"27";"Titanium, Unalloyed";"potassium metasilicate";"5 – 95";"25 – 225";"<2";"219,220";"";"";"";"";"";"";"";"";"";"";"";"";"";"";"";"";"";"";""
"28";"Zirconium";"potassium metasilicate";"5 – 95";"25 – 225";"<2";"219,220";"";"";"";"";"";"";"";"";"";"";"";"";"";"";"";"";"";"";""
"";"";"";"";"";"";"";"";"";"";"";"";"";"";"";"";"";"";"";"";"";"";"";"";"";""
"";"";"";"";"";"";"";"";"";"";"";"";"";"";"";"";"";"";"";"";"";"";"";"";"";""
"Corrosion Survey Database (COR•SUR) © 2002 NACE International";"";"";"";"";"";"";"";"";"";"";"";"";"";"";"";"";"";"";"";"";"";"";"";"";""

File: data/corrosion_data/TableData - 2024-11-08T202414.655.csv
sep=;
"Title: Corrosion Survey Database (COR•SUR)";"";"";"";"";"";"";"";"";"";"";"";"";"";"";"";"";"";"";"";"";"";"";"";"";""
"Table: Potassium silicate";"";"";"";"";"";"";"";"";"";"";"";"";"";"";"";"";"";"";"";"";"";"";"";"";""
"DOWNLOAD SHOWS ONLY THE DISPLAYED DATA, UP TO 50 ROWS";"";"";"";"";"";"";"";"";"";"";"";"";"";"";"";"";"";"";"";"";"";"";"";"";""
"No.";"material or substance name";"exposure medium";"conc. (%)";"temp. (°F)";"corrosion rate (mil/yr)";"reference";"";"";"";"";"";"";"";"";"";"";"";"";"";"";"";"";"";"";""
"1";"Alloy 20-25-4Mo (904L)";"potassium silicate";"5 – 95";"25 – 225";"<2";"219,220";"";"";"";"";"";"";"";"";"";"";"";"";"";"";"";"";"";"";""
"2";"Alloy 20-38-3-3Cu (20Cb3/ 825)";"potassium silicate";"5 – 95";"25 – 225";"<2";"219,220";"";"";"";"";"";"";"";"";"";"";"";"";"";"";"";"";"";"";""
"3";"Alloy 30-44-5-3W (G-30)";"potassium silicate";"5 – 95";"25 – 225";"<2";"219,220";"";"";"";"";"";"";"";"";"";"";"";"";"";"";"";"";"";"";""
"4";"Aluminum Alloy (3003/ 5154)";"potassium silicate";"5 – 15";"25 – 75";">50";"219,220";"";"";"";"";"";"";"";"";"";"";"";"";"";"";"";"";"";"";""
"5";"Austenitic Cr-Ni Stainless Steel (18-8; 304/ 304L/ 347)";"potassium silicate";"5 – 95";"25 – 225";"<2";"219,220";"";"";"";"";"";"";"";"";"";"";"";"";"";"";"";"";"";"";""
"6";"Austenitic Cr-Ni-Mo Stainless Steel (17-12-3; 316L/ 317L)";"potassium silicate";"5 – 95";"25 – 225";"<2";"219,220";"";"";"";"";"";"";"";"";"";"";"";"";"";"";"";"";"";"";""
"7";"Brass (>15Zn)";"potassium silicate";"5 – 95";"25 – 225";"<20";"219,220";"";"";"";"";"";"";"";"";"";"";"";"";"";"";"";"";"";"";""
"8";"Cast Iron, Gray/ Ductile";"potassium silicate";"5 – 95";"25 – 225";"<20";"219,220";"";"";"";"";"";"";"";"";"";"";"";"";"";"";"";"";"";"";""
"9";"Copper/ Bronze/ Low Brass";"potassium silicate";"5 – 95";"25 – 225";"<20";"219,220";"";"";"";"";"";"";"";"";"";"";"";"";"";"";"";"";"";"";""
"10";"Copper-Nickel";"potassium silicate";"5 – 95";"25 – 225";"<20";"219,220";"";"";"";"";"";"";"";"";"";"";"";"";"";"";"";"";"";"";""
"11";"Cr Stainless Steel (12Cr)";"potassium silicate";"5 – 95";"25 – 225";"<2";"219,220";"";"";"";"";"";"";"";"";"";"";"";"";"";"";"";"";"";"";""
"12";"Cr Stainless Steel (17Cr)";"potassium silicate";"5 – 95";"25 – 225";"<2";"219,220";"";"";"";"";"";"";"";"";"";"";"";"";"";"";"";"";"";"";""
"13";"Lead";"potassium silicate";"5 – 15";"25 – 75";"<20";"219,220";"";"";"";"";"";"";"";"";"";"";"";"";"";"";"";"";"";"";""
"14";"Lead";"potassium silicate";"5 – 15";"175 – 225";"<20";"219,220";"";"";"";"";"";"";"";"";"";"";"";"";"";"";"";"";"";"";""
"15";"Mo Superalloy (Ni-Cr-Fe-9Mo; 625/ 725)";"potassium silicate";"5 – 95";"25 – 225";"<2";"219,220";"";"";"";"";"";"";"";"";"";"";"";"";"";"";"";"";"";"";""
"16";"Mo Superalloy (Ni-16Cr-16Mo; C276)";"potassium silicate";"5 – 95";"25 – 225";"<2";"219,220";"";"";"";"";"";"";"";"";"";"";"";"";"";"";"";"";"";"";""
"17";"Mo Superalloy (Ni-20Cr-16Mo-4W; 686)";"potassium silicate";"5 – 95";"25 – 225";"<2";"219,220";"";"";"";"";"";"";"";"";"";"";"";"";"";"";"";"";"";"";""
"18";"Mo Superalloy (Ni-22Cr-16Mo; C22/ 59)";"potassium silicate";"5 – 95";"25 – 225";"<2";"219,220";"";"";"";"";"";"";"";"";"";"";"";"";"";"";"";"";"";"";""
"19";"Mo Superalloy (Ni-23Cr-16Mo-1Cu; C20000)";"potassium silicate";"5 – 95";"25 – 225";"<2";"219,220";"";"";"";"";"";"";"";"";"";"";"";"";"";"";"";"";"";"";""
"20";"Nickel (200)";"potassium silicate";"5 – 95";"25 – 225";"<20";"219,220";"";"";"";"";"";"";"";"";"";"";"";"";"";"";"";"";"";"";""
"21";"Nickel Cast Iron (15-35Ni)";"potassium silicate";"5 – 95";"25 – 225";"<20";"219,220";"";"";"";"";"";"";"";"";"";"";"";"";"";"";"";"";"";"";""
"22";"Nickel-Copper (400)";"potassium silicate";"5 – 95";"25 – 225";"<20";"219,220";"";"";"";"";"";"";"";"";"";"";"";"";"";"";"";"";"";"";""
"23";"Ni-Cr-Fe Alloy (600/ 690)";"potassium silicate";"5 – 95";"25 – 225";"<20";"219,220";"";"";"";"";"";"";"";"";"";"";"";"";"";"";"";"";"";"";""
"24";"Ni-Mo Alloy (Ni-30Mo; B-2)";"potassium silicate";"5 – 95";"25 – 225";"<20";"219,220";"";"";"";"";"";"";"";"";"";"";"";"";"";"";"";"";"";"";""
"25";"Silicon Cast Iron (14Si)";"potassium silicate";"5 – 95";"52 – 237";"<20";"218,220";"";"";"";"";"";"";"";"";"";"";"";"";"";"";"";"";"";"";""
"26";"Silver";"potassium silicate";"5 – 95";"25 – 225";"<2";"219,220";"";"";"";"";"";"";"";"";"";"";"";"";"";"";"";"";"";"";""
"27";"Steels, Carbon/ Low Alloy";"potassium silicate";"5 – 95";"25 – 225";"<20";"219,220";"";"";"";"";"";"";"";"";"";"";"";"";"";"";"";"";"";"";""
"28";"Superferritic Stainless Steel (26-1)";"potassium silicate";"5 – 95";"25 – 225";"<2";"219,220";"";"";"";"";"";"";"";"";"";"";"";"";"";"";"";"";"";"";""
"29";"Titanium, Unalloyed";"potassium silicate";"5 – 95";"25 – 225";"<2";"219,220";"";"";"";"";"";"";"";"";"";"";"";"";"";"";"";"";"";"";""
"30";"Zirconium";"potassium silicate";"5 – 95";"25 – 225";"<2";"219,220";"";"";"";"";"";"";"";"";"";"";"";"";"";"";"";"";"";"";""
"";"";"";"";"";"";"";"";"";"";"";"";"";"";"";"";"";"";"";"";"";"";"";"";"";""
"";"";"";"";"";"";"";"";"";"";"";"";"";"";"";"";"";"";"";"";"";"";"";"";"";""
"Corrosion Survey Database (COR•SUR) © 2002 NACE International";"";"";"";"";"";"";"";"";"";"";"";"";"";"";"";"";"";"";"";"";"";"";"";"";""

File: data/corrosion_data/TableData - 2024-11-08T202434.804.csv
sep=;
"Title: Corrosion Survey Database (COR•SUR)";"";"";"";"";"";"";"";"";"";"";"";"";"";"";"";"";"";"";"";"";"";"";"";"";""
"Table: n-Propyl nitrate";"";"";"";"";"";"";"";"";"";"";"";"";"";"";"";"";"";"";"";"";"";"";"";"";""
"DOWNLOAD SHOWS ONLY THE DISPLAYED DATA, UP TO 50 ROWS";"";"";"";"";"";"";"";"";"";"";"";"";"";"";"";"";"";"";"";"";"";"";"";"";""
"No.";"material or substance name";"exposure medium";"conc. (%)";"temp. (°F)";"corrosion rate (mil/yr)";"reference";"";"";"";"";"";"";"";"";"";"";"";"";"";"";"";"";"";"";""
"1";"Alloy 20-25-4Mo (904L)";"n-propyl nitrate";"100";"25 – 75";"<2";"219";"";"";"";"";"";"";"";"";"";"";"";"";"";"";"";"";"";"";""
"2";"Alloy 20-38-3-3Cu (20Cb3/ 825)";"n-propyl nitrate";"100";"25 – 75";"<2";"219";"";"";"";"";"";"";"";"";"";"";"";"";"";"";"";"";"";"";""
"3";"Alloy 30-44-5-3W (G-30)";"n-propyl nitrate";"100";"25 – 75";"<2";"219";"";"";"";"";"";"";"";"";"";"";"";"";"";"";"";"";"";"";""
"4";"Aluminum Alloy (3003/ 5154)";"n-propyl nitrate";"100";"25 – 75";"<2";"219";"";"";"";"";"";"";"";"";"";"";"";"";"";"";"";"";"";"";""
"5";"Austenitic Cr-Ni Stainless Steel (18-8; 304/ 304L/ 347)";"n-propyl nitrate";"100";"25 – 75";"<2";"219";"";"";"";"";"";"";"";"";"";"";"";"";"";"";"";"";"";"";""
"6";"Austenitic Cr-Ni-Mo Stainless Steel (17-12-3; 316L/ 317L)";"n-propyl nitrate";"100";"25 – 75";"<2";"219";"";"";"";"";"";"";"";"";"";"";"";"";"";"";"";"";"";"";""
"7";"Brass (>15Zn)";"n-propyl nitrate";"100";"25 – 75";">50";"219";"";"";"";"";"";"";"";"";"";"";"";"";"";"";"";"";"";"";""
"8";"Cast Iron, Gray/ Ductile";"n-propyl nitrate";"100";"25 – 75";">50";"219";"";"";"";"";"";"";"";"";"";"";"";"";"";"";"";"";"";"";""
"9";"Copper/ Bronze/ Low Brass";"n-propyl nitrate";"100";"25 – 75";">50";"219";"";"";"";"";"";"";"";"";"";"";"";"";"";"";"";"";"";"";""
"10";"Copper-Nickel";"n-propyl nitrate";"100";"25 – 75";">50";"219";"";"";"";"";"";"";"";"";"";"";"";"";"";"";"";"";"";"";""
"11";"Cr Stainless Steel (17Cr)";"n-propyl nitrate";"100";"25 – 75";"<2";"219";"";"";"";"";"";"";"";"";"";"";"";"";"";"";"";"";"";"";""
"12";"Lead";"n-propyl nitrate";"100";"25 – 75";">50";"219";"";"";"";"";"";"";"";"";"";"";"";"";"";"";"";"";"";"";""
"13";"Nickel (200)";"n-propyl nitrate";"100";"25 – 75";">50";"219";"";"";"";"";"";"";"";"";"";"";"";"";"";"";"";"";"";"";""
"14";"Nickel Cast Iron (15-35Ni)";"n-propyl nitrate";"100";"25 – 75";">50";"219";"";"";"";"";"";"";"";"";"";"";"";"";"";"";"";"";"";"";""
"15";"Nickel-Copper (400)";"n-propyl nitrate";"100";"25 – 75";">50";"219";"";"";"";"";"";"";"";"";"";"";"";"";"";"";"";"";"";"";""
"16";"Ni-Cr-Fe Alloy (600/ 690)";"n-propyl nitrate";"100";"25 – 75";">50";"219";"";"";"";"";"";"";"";"";"";"";"";"";"";"";"";"";"";"";""
"17";"Silicon Cast Iron (14Si)";"n-propyl nitrate";"100";"52 – 237";"<20";"218";"";"";"";"";"";"";"";"";"";"";"";"";"";"";"";"";"";"";""
"18";"Steels, Carbon/ Low Alloy";"n-propyl nitrate";"100";"25 – 75";"<2";"219";"";"";"";"";"";"";"";"";"";"";"";"";"";"";"";"";"";"";""
"19";"Superferritic Stainless Steel (26-1)";"n-propyl nitrate";"100";"25 – 75";"<2";"219";"";"";"";"";"";"";"";"";"";"";"";"";"";"";"";"";"";"";""
"";"";"";"";"";"";"";"";"";"";"";"";"";"";"";"";"";"";"";"";"";"";"";"";"";""
"";"";"";"";"";"";"";"";"";"";"";"";"";"";"";"";"";"";"";"";"";"";"";"";"";""
"Corrosion Survey Database (COR•SUR) © 2002 NACE International";"";"";"";"";"";"";"";"";"";"";"";"";"";"";"";"";"";"";"";"";"";"";"";"";""

File: data/corrosion_data/TableData - 2024-11-08T202439.899.csv
sep=;
"Title: Corrosion Survey Database (COR•SUR)";"";"";"";"";"";"";"";"";"";"";"";"";"";"";"";"";"";"";"";"";"";"";"";"";""
"Table: Silicon tetrachloride";"";"";"";"";"";"";"";"";"";"";"";"";"";"";"";"";"";"";"";"";"";"";"";"";""
"DOWNLOAD SHOWS ONLY THE DISPLAYED DATA, UP TO 50 ROWS";"";"";"";"";"";"";"";"";"";"";"";"";"";"";"";"";"";"";"";"";"";"";"";"";""
"No.";"material or substance name";"exposure medium";"conc. (%)";"temp. (°F)";"corrosion rate (mil/yr)";"reference";"";"";"";"";"";"";"";"";"";"";"";"";"";"";"";"";"";"";""
"1";"Aluminum Alloy (3003/ 5154)";"silicon tetrachloride";"85 – 95";"25 – 125";">50";"210,219";"";"";"";"";"";"";"";"";"";"";"";"";"";"";"";"";"";"";""
"2";"Aluminum Alloy (3003/ 5154)";"silicon tetrachloride";"100";"25 – 75";"<20";"210,219";"";"";"";"";"";"";"";"";"";"";"";"";"";"";"";"";"";"";""
"3";"Austenitic Cr-Ni Stainless Steel (18-8; 304/ 304L/ 347)";"silicon tetrachloride";"85 – 95";"25 – 75";">50";"210,219";"";"";"";"";"";"";"";"";"";"";"";"";"";"";"";"";"";"";""
"4";"Austenitic Cr-Ni Stainless Steel (18-8; 304/ 304L/ 347)";"silicon tetrachloride";"100";"25 – 75";"<2";"210,219";"";"";"";"";"";"";"";"";"";"";"";"";"";"";"";"";"";"";""
"5";"Austenitic Cr-Ni-Mo Stainless Steel (17-12-3; 316L/ 317L)";"silicon tetrachloride";"85 – 95";"25 – 75";">50";"210,219";"";"";"";"";"";"";"";"";"";"";"";"";"";"";"";"";"";"";""
"6";"Austenitic Cr-Ni-Mo Stainless Steel (17-12-3; 316L/ 317L)";"silicon tetrachloride";"100";"25 – 75";"<2";"210,219";"";"";"";"";"";"";"";"";"";"";"";"";"";"";"";"";"";"";""
"7";"Brass (>15Zn)";"silicon tetrachloride";"85 – 95";"25 – 75";">50";"210,219";"";"";"";"";"";"";"";"";"";"";"";"";"";"";"";"";"";"";""
"8";"Brass (>15Zn)";"silicon tetrachloride";"100";"25 – 75";"<2";"210,219";"";"";"";"";"";"";"";"";"";"";"";"";"";"";"";"";"";"";""
"9";"Cast Iron, Gray/ Ductile";"silicon tetrachloride";"85 – 95";"25 – 75";">50";"210,219";"";"";"";"";"";"";"";"";"";"";"";"";"";"";"";"";"";"";""
"10";"Cast Iron, Gray/ Ductile";"silicon tetrachloride";"100";"25 – 75";"<2";"210,219";"";"";"";"";"";"";"";"";"";"";"";"";"";"";"";"";"";"";""
"11";"Copper/ Bronze/ Low Brass";"silicon tetrachloride";"85 – 95";"25 – 75";">50";"210,219";"";"";"";"";"";"";"";"";"";"";"";"";"";"";"";"";"";"";""
"12";"Copper/ Bronze/ Low Brass";"silicon tetrachloride";"100";"25 – 75";"<2";"210,219";"";"";"";"";"";"";"";"";"";"";"";"";"";"";"";"";"";"";""
"13";"Cr Stainless Steel (12Cr)";"silicon tetrachloride";"100";"25 – 75";"<2";"210,219";"";"";"";"";"";"";"";"";"";"";"";"";"";"";"";"";"";"";""
"14";"Cr Stainless Steel (17Cr)";"silicon tetrachloride";"100";"25 – 75";"<2";"210,219";"";"";"";"";"";"";"";"";"";"";"";"";"";"";"";"";"";"";""
"15";"Lead";"silicon tetrachloride";"100";"25 – 75";"<20";"210,219";"";"";"";"";"";"";"";"";"";"";"";"";"";"";"";"";"";"";""
"16";"Mo Superalloy (Ni-Cr-Fe-9Mo; 625/ 725)";"silicon tetrachloride";"100";"25 – 125";"<2";"210,219";"";"";"";"";"";"";"";"";"";"";"";"";"";"";"";"";"";"";""
"17";"Mo Superalloy (Ni-16Cr-16Mo; C276)";"silicon tetrachloride";"100";"25 – 125";"<2";"210,219";"";"";"";"";"";"";"";"";"";"";"";"";"";"";"";"";"";"";""
"18";"Mo Superalloy (Ni-20Cr-16Mo-4W; 686)";"silicon tetrachloride";"100";"25 – 125";"<2";"210,219";"";"";"";"";"";"";"";"";"";"";"";"";"";"";"";"";"";"";""
"19";"Mo Superalloy (Ni-22Cr-16Mo; C22/ 59)";"silicon tetrachloride";"100";"25 – 125";"<2";"210,219";"";"";"";"";"";"";"";"";"";"";"";"";"";"";"";"";"";"";""
"20";"Mo Superalloy (Ni-23Cr-16Mo-1Cu; C20000)";"silicon tetrachloride";"100";"25 – 125";"<2";"210,219";"";"";"";"";"";"";"";"";"";"";"";"";"";"";"";"";"";"";""
"21";"Nickel (200)";"silicon tetrachloride";"85 – 95";"25 – 75";">50";"210,219";"";"";"";"";"";"";"";"";"";"";"";"";"";"";"";"";"";"";""
"22";"Nickel (200)";"silicon tetrachloride";"100";"25 – 75";"<2";"210,219";"";"";"";"";"";"";"";"";"";"";"";"";"";"";"";"";"";"";""
"23";"Nickel Cast Iron (15-35Ni)";"silicon tetrachloride";"85 – 95";"25 – 75";">50";"210,219";"";"";"";"";"";"";"";"";"";"";"";"";"";"";"";"";"";"";""
"24";"Nickel Cast Iron (15-35Ni)";"silicon tetrachloride";"100";"25 – 75";"<2";"210,219";"";"";"";"";"";"";"";"";"";"";"";"";"";"";"";"";"";"";""
"25";"Nickel-Copper (400)";"silicon tetrachloride";"85 – 95";"25 – 75";">50";"210,219";"";"";"";"";"";"";"";"";"";"";"";"";"";"";"";"";"";"";""
"26";"Nickel-Copper (400)";"silicon tetrachloride";"100";"25 – 75";"<2";"210,219";"";"";"";"";"";"";"";"";"";"";"";"";"";"";"";"";"";"";""
"27";"Ni-Cr-Fe Alloy (600/ 690)";"silicon tetrachloride";"85 – 95";"25 – 75";">50";"210,219";"";"";"";"";"";"";"";"";"";"";"";"";"";"";"";"";"";"";""
"28";"Ni-Cr-Fe Alloy (600/ 690)";"silicon tetrachloride";"100";"25 – 75";"<2";"210,219";"";"";"";"";"";"";"";"";"";"";"";"";"";"";"";"";"";"";""
"29";"Ni-Mo Alloy (Ni-30Mo; B-2)";"silicon tetrachloride";"100";"25 – 125";"<2";"210,219";"";"";"";"";"";"";"";"";"";"";"";"";"";"";"";"";"";"";""
"30";"Silicon Cast Iron (14Si)";"silicon tetrachloride";"100";"52 – 192";"<2";"210,218";"";"";"";"";"";"";"";"";"";"";"";"";"";"";"";"";"";"";""
"31";"Steels, Carbon/ Low Alloy";"silicon tetrachloride";"85 – 95";"25 – 75";">50";"210,219";"";"";"";"";"";"";"";"";"";"";"";"";"";"";"";"";"";"";""
"32";"Steels, Carbon/ Low Alloy";"silicon tetrachloride";"100";"25 – 75";"<2";"210,219";"";"";"";"";"";"";"";"";"";"";"";"";"";"";"";"";"";"";""
"33";"Superferritic Stainless Steel (26-1)";"silicon tetrachloride";"100";"25 – 75";"<2";"210,219";"";"";"";"";"";"";"";"";"";"";"";"";"";"";"";"";"";"";""
"";"";"";"";"";"";"";"";"";"";"";"";"";"";"";"";"";"";"";"";"";"";"";"";"";""
"";"";"";"";"";"";"";"";"";"";"";"";"";"";"";"";"";"";"";"";"";"";"";"";"";""
"Corrosion Survey Database (COR•SUR) © 2002 NACE International";"";"";"";"";"";"";"";"";"";"";"";"";"";"";"";"";"";"";"";"";"";"";"";"";""

File: data/corrosion_data/TableData - 2024-11-08T202444.385.csv
sep=;
"Title: Corrosion Survey Database (COR•SUR)";"";"";"";"";"";"";"";"";"";"";"";"";"";"";"";"";"";"";"";"";"";"";"";"";""
"Table: Sodium aluminate";"";"";"";"";"";"";"";"";"";"";"";"";"";"";"";"";"";"";"";"";"";"";"";"";""
"DOWNLOAD SHOWS ONLY THE DISPLAYED DATA, UP TO 50 ROWS";"";"";"";"";"";"";"";"";"";"";"";"";"";"";"";"";"";"";"";"";"";"";"";"";""
"No.";"material or substance name";"exposure medium";"conc. (%)";"temp. (°F)";"corrosion rate (mil/yr)";"reference";"";"";"";"";"";"";"";"";"";"";"";"";"";"";"";"";"";"";""
"1";"Alloy 20-25-4Mo (904L)";"sodium aluminate";"1 – 70";"0 – 392";"<2";"194,212,219,220";"";"";"";"";"";"";"";"";"";"";"";"";"";"";"";"";"";"";""
"2";"Alloy 20-25-6Mo (254SMO/ 6XN)";"sodium aluminate";"1 – 70";"0 – 392";"<2";"194,212";"";"";"";"";"";"";"";"";"";"";"";"";"";"";"";"";"";"";""
"3";"Alloy 20-38-3-3Cu (20Cb3/ 825)";"sodium aluminate";"1 – 70";"0 – 392";"<2";"194,212,219";"";"";"";"";"";"";"";"";"";"";"";"";"";"";"";"";"";"";""
"4";"Alloy 30-44-5-3W (G-30)";"sodium aluminate";"1 – 70";"0 – 392";"<2";"194,212,219";"";"";"";"";"";"";"";"";"";"";"";"";"";"";"";"";"";"";""
"5";"Austenitic Cr-Ni Stainless Steel (18-8; 304/ 304L/ 347)";"sodium aluminate";"5 – 45";"25 – 225";"<2";"212,219";"";"";"";"";"";"";"";"";"";"";"";"";"";"";"";"";"";"";""
"6";"Austenitic Cr-Ni-Mo Stainless Steel (17-12-3; 316L/ 317L)";"sodium aluminate";"5 – 45";"25 – 225";"<2";"212,219";"";"";"";"";"";"";"";"";"";"";"";"";"";"";"";"";"";"";""
"7";"Cast Iron, Gray/ Ductile";"sodium aluminate";"5 – 45";"25 – 225";"<2";"212,219";"";"";"";"";"";"";"";"";"";"";"";"";"";"";"";"";"";"";""
"8";"Copper/ Bronze/ Low Brass";"sodium aluminate";"5 – 55";"25 – 225";"<20";"212,219";"";"";"";"";"";"";"";"";"";"";"";"";"";"";"";"";"";"";""
"9";"Cr Stainless Steel (12Cr)";"sodium aluminate";"5 – 45";"25 – 225";"<2";"212,219";"";"";"";"";"";"";"";"";"";"";"";"";"";"";"";"";"";"";""
"10";"Cr Stainless Steel (17Cr)";"sodium aluminate";"5 – 45";"25 – 225";"<2";"212,219";"";"";"";"";"";"";"";"";"";"";"";"";"";"";"";"";"";"";""
"11";"Duplex Stainless Steel (25-6-3)";"sodium aluminate";"1 – 70";"0 – 392";"<2";"194,212";"";"";"";"";"";"";"";"";"";"";"";"";"";"";"";"";"";"";""
"12";"Mo Superalloy (Ni-Cr-Fe-9Mo; 625/ 725)";"sodium aluminate";"5 – 15";"25 – 75";"<20";"212,219";"";"";"";"";"";"";"";"";"";"";"";"";"";"";"";"";"";"";""
"13";"Mo Superalloy (Ni-16Cr-16Mo; C276)";"sodium aluminate";"5 – 15";"25 – 75";"<20";"212,219";"";"";"";"";"";"";"";"";"";"";"";"";"";"";"";"";"";"";""
"14";"Mo Superalloy (Ni-20Cr-16Mo-4W; 686)";"sodium aluminate";"5 – 15";"25 – 75";"<20";"212,219";"";"";"";"";"";"";"";"";"";"";"";"";"";"";"";"";"";"";""
"15";"Mo Superalloy (Ni-22Cr-16Mo; C22/ 59)";"sodium aluminate";"5 – 15";"25 – 75";"<20";"212,219";"";"";"";"";"";"";"";"";"";"";"";"";"";"";"";"";"";"";""
"16";"Mo Superalloy (Ni-23Cr-16Mo-1Cu; C20000)";"sodium aluminate";"5 – 15";"25 – 75";"<20";"212,219";"";"";"";"";"";"";"";"";"";"";"";"";"";"";"";"";"";"";""
"17";"Nickel (200)";"sodium aluminate";"5 – 55";"25 – 225";"<20";"212,219";"";"";"";"";"";"";"";"";"";"";"";"";"";"";"";"";"";"";""
"18";"Nickel-Copper (400)";"sodium aluminate";"5 – 55";"25 – 225";"<2";"212,219";"";"";"";"";"";"";"";"";"";"";"";"";"";"";"";"";"";"";""
"19";"Ni-Cr-Fe Alloy (600/ 690)";"sodium aluminate";"5 – 55";"25 – 225";"<20";"212,219";"";"";"";"";"";"";"";"";"";"";"";"";"";"";"";"";"";"";""
"20";"Ni-Mo Alloy (Ni-30Mo; B-2)";"sodium aluminate";"5 – 15";"25 – 75";"<20";"212,219";"";"";"";"";"";"";"";"";"";"";"";"";"";"";"";"";"";"";""
"21";"Silicon Cast Iron (14Si)";"sodium aluminate";"5 – 15";"52 – 102";">50";"212,218";"";"";"";"";"";"";"";"";"";"";"";"";"";"";"";"";"";"";""
"22";"Silver";"sodium aluminate";"5 – 55";"25 – 225";"<20";"212,219";"";"";"";"";"";"";"";"";"";"";"";"";"";"";"";"";"";"";""
"23";"Steels, Carbon/ Low Alloy";"sodium aluminate";"5 – 45";"25 – 225";"<2";"212,219";"";"";"";"";"";"";"";"";"";"";"";"";"";"";"";"";"";"";""
"24";"Superferritic Stainless Steel (26-1)";"sodium aluminate";"5 – 45";"25 – 225";"<2";"212,219";"";"";"";"";"";"";"";"";"";"";"";"";"";"";"";"";"";"";""
"25";"Tantalum";"sodium aluminate";"25 – 35";"25 – 225";"<2";"212,219";"";"";"";"";"";"";"";"";"";"";"";"";"";"";"";"";"";"";""
"26";"Titanium, Unalloyed";"sodium aluminate";"1 – 70";"0 – 392";"<2";"194,212";"";"";"";"";"";"";"";"";"";"";"";"";"";"";"";"";"";"";""
"";"";"";"";"";"";"";"";"";"";"";"";"";"";"";"";"";"";"";"";"";"";"";"";"";""
"";"";"";"";"";"";"";"";"";"";"";"";"";"";"";"";"";"";"";"";"";"";"";"";"";""
"Corrosion Survey Database (COR•SUR) © 2002 NACE International";"";"";"";"";"";"";"";"";"";"";"";"";"";"";"";"";"";"";"";"";"";"";"";"";""

File: data/corrosion_data/TableData - 2024-11-08T202449.871.csv
sep=;
"Title: Corrosion Survey Database (COR•SUR)";"";"";"";"";"";"";"";"";"";"";"";"";"";"";"";"";"";"";"";"";"";"";"";"";""
"Table: Sodium arsenate";"";"";"";"";"";"";"";"";"";"";"";"";"";"";"";"";"";"";"";"";"";"";"";"";""
"DOWNLOAD SHOWS ONLY THE DISPLAYED DATA, UP TO 50 ROWS";"";"";"";"";"";"";"";"";"";"";"";"";"";"";"";"";"";"";"";"";"";"";"";"";""
"No.";"material or substance name";"exposure medium";"conc. (%)";"temp. (°F)";"corrosion rate (mil/yr)";"reference";"";"";"";"";"";"";"";"";"";"";"";"";"";"";"";"";"";"";""
"1";"Alloy 20-25-4Mo (904L)";"sodium arsenate";"5 – 55";"25 – 225";"<2";"219";"";"";"";"";"";"";"";"";"";"";"";"";"";"";"";"";"";"";""
"2";"Alloy 20-38-3-3Cu (20Cb3/ 825)";"sodium arsenate";"5 – 55";"25 – 225";"<2";"219";"";"";"";"";"";"";"";"";"";"";"";"";"";"";"";"";"";"";""
"3";"Alloy 30-44-5-3W (G-30)";"sodium arsenate";"5 – 55";"25 – 225";"<2";"219";"";"";"";"";"";"";"";"";"";"";"";"";"";"";"";"";"";"";""
"4";"Aluminum Alloy (3003/ 5154)";"sodium arsenate";"5 – 15";"25 – 75";">50";"219";"";"";"";"";"";"";"";"";"";"";"";"";"";"";"";"";"";"";""
"5";"Aluminum Alloy (3003/ 5154)";"sodium arsenate";"100";"25 – 75";">50";"219";"";"";"";"";"";"";"";"";"";"";"";"";"";"";"";"";"";"";""
"6";"Austenitic Cr-Ni Stainless Steel (18-8; 304/ 304L/ 347)";"sodium arsenate";"5 – 55";"25 – 225";"<2";"219";"";"";"";"";"";"";"";"";"";"";"";"";"";"";"";"";"";"";""
"7";"Austenitic Cr-Ni-Mo Stainless Steel (17-12-3; 316L/ 317L)";"sodium arsenate";"5 – 55";"25 – 225";"<2";"219";"";"";"";"";"";"";"";"";"";"";"";"";"";"";"";"";"";"";""
"8";"Brass (>15Zn)";"sodium arsenate";"5 – 35";"25 – 225";"<20";"219";"";"";"";"";"";"";"";"";"";"";"";"";"";"";"";"";"";"";""
"9";"Cast Iron, Gray/ Ductile";"sodium arsenate";"5 – 55";"25 – 225";"<2";"219";"";"";"";"";"";"";"";"";"";"";"";"";"";"";"";"";"";"";""
"10";"Cast Iron, Gray/ Ductile";"sodium arsenate";"100";"25 – 75";"<2";"219";"";"";"";"";"";"";"";"";"";"";"";"";"";"";"";"";"";"";""
"11";"Copper/ Bronze/ Low Brass";"sodium arsenate";"5 – 55";"25 – 225";"<2";"219";"";"";"";"";"";"";"";"";"";"";"";"";"";"";"";"";"";"";""
"12";"Cr Stainless Steel (12Cr)";"sodium arsenate";"5 – 55";"25 – 225";"<2";"219";"";"";"";"";"";"";"";"";"";"";"";"";"";"";"";"";"";"";""
"13";"Cr Stainless Steel (17Cr)";"sodium arsenate";"5 – 55";"25 – 225";"<2";"219";"";"";"";"";"";"";"";"";"";"";"";"";"";"";"";"";"";"";""
"14";"Lead";"sodium arsenate";"5 – 15";"25 – 75";">50";"219";"";"";"";"";"";"";"";"";"";"";"";"";"";"";"";"";"";"";""
"15";"Lead";"sodium arsenate";"35 – 45";"25 – 75";">50";"219";"";"";"";"";"";"";"";"";"";"";"";"";"";"";"";"";"";"";""
"16";"Mo Superalloy (Ni-Cr-Fe-9Mo; 625/ 725)";"sodium arsenate";"5 – 35";"25 – 225";"<20";"219";"";"";"";"";"";"";"";"";"";"";"";"";"";"";"";"";"";"";""
"17";"Mo Superalloy (Ni-16Cr-16Mo; C276)";"sodium arsenate";"5 – 35";"25 – 225";"<20";"219";"";"";"";"";"";"";"";"";"";"";"";"";"";"";"";"";"";"";""
"18";"Mo Superalloy (Ni-20Cr-16Mo-4W; 686)";"sodium arsenate";"5 – 35";"25 – 225";"<20";"219";"";"";"";"";"";"";"";"";"";"";"";"";"";"";"";"";"";"";""
"19";"Mo Superalloy (Ni-22Cr-16Mo; C22/ 59)";"sodium arsenate";"5 – 35";"25 – 225";"<20";"219";"";"";"";"";"";"";"";"";"";"";"";"";"";"";"";"";"";"";""
"20";"Mo Superalloy (Ni-23Cr-16Mo-1Cu; C20000)";"sodium arsenate";"5 – 35";"25 – 225";"<20";"219";"";"";"";"";"";"";"";"";"";"";"";"";"";"";"";"";"";"";""
"21";"Nickel (200)";"sodium arsenate";"5 – 35";"25 – 225";"<20";"219";"";"";"";"";"";"";"";"";"";"";"";"";"";"";"";"";"";"";""
"22";"Nickel Cast Iron (15-35Ni)";"sodium arsenate";"5 – 55";"25 – 225";"<2";"219";"";"";"";"";"";"";"";"";"";"";"";"";"";"";"";"";"";"";""
"23";"Nickel Cast Iron (15-35Ni)";"sodium arsenate";"100";"25 – 75";"<2";"219";"";"";"";"";"";"";"";"";"";"";"";"";"";"";"";"";"";"";""
"24";"Nickel-Copper (400)";"sodium arsenate";"5 – 35";"25 – 225";"<20";"219";"";"";"";"";"";"";"";"";"";"";"";"";"";"";"";"";"";"";""
"25";"Ni-Cr-Fe Alloy (600/ 690)";"sodium arsenate";"5 – 35";"25 – 225";"<20";"219";"";"";"";"";"";"";"";"";"";"";"";"";"";"";"";"";"";"";""
"26";"Ni-Mo Alloy (Ni-30Mo; B-2)";"sodium arsenate";"5 – 35";"25 – 225";"<20";"219";"";"";"";"";"";"";"";"";"";"";"";"";"";"";"";"";"";"";""
"27";"Silicon Cast Iron (14Si)";"sodium arsenate";"5 – 55";"52 – 237";"<2";"218";"";"";"";"";"";"";"";"";"";"";"";"";"";"";"";"";"";"";""
"28";"Silicon Cast Iron (14Si)";"sodium arsenate";"100";"52 – 237";"<20";"218";"";"";"";"";"";"";"";"";"";"";"";"";"";"";"";"";"";"";""
"29";"Silver";"sodium arsenate";"5 – 35";"25 – 225";"<2";"219";"";"";"";"";"";"";"";"";"";"";"";"";"";"";"";"";"";"";""
"30";"Steels, Carbon/ Low Alloy";"sodium arsenate";"5 – 55";"25 – 225";"<2";"219";"";"";"";"";"";"";"";"";"";"";"";"";"";"";"";"";"";"";""
"31";"Steels, Carbon/ Low Alloy";"sodium arsenate";"100";"25 – 75";"<2";"219";"";"";"";"";"";"";"";"";"";"";"";"";"";"";"";"";"";"";""
"32";"Superferritic Stainless Steel (26-1)";"sodium arsenate";"5 – 55";"25 – 225";"<2";"219";"";"";"";"";"";"";"";"";"";"";"";"";"";"";"";"";"";"";""
"";"";"";"";"";"";"";"";"";"";"";"";"";"";"";"";"";"";"";"";"";"";"";"";"";""
"";"";"";"";"";"";"";"";"";"";"";"";"";"";"";"";"";"";"";"";"";"";"";"";"";""
"Corrosion Survey Database (COR•SUR) © 2002 NACE International";"";"";"";"";"";"";"";"";"";"";"";"";"";"";"";"";"";"";"";"";"";"";"";"";""
