Repository: Mahyar-rajabi94/TF_SDL

File: data/corrosion_data/TableData - 2024-11-08T202454.353.csv
sep=;
"Title: Corrosion Survey Database (COR•SUR)";"";"";"";"";"";"";"";"";"";"";"";"";"";"";"";"";"";"";"";"";"";"";"";"";""
"Table: Sodium arsenite";"";"";"";"";"";"";"";"";"";"";"";"";"";"";"";"";"";"";"";"";"";"";"";"";""
"DOWNLOAD SHOWS ONLY THE DISPLAYED DATA, UP TO 50 ROWS";"";"";"";"";"";"";"";"";"";"";"";"";"";"";"";"";"";"";"";"";"";"";"";"";""
"No.";"material or substance name";"exposure medium";"conc. (%)";"temp. (°F)";"corrosion rate (mil/yr)";"reference";"";"";"";"";"";"";"";"";"";"";"";"";"";"";"";"";"";"";""
"1";"Alloy 20-25-4Mo (904L)";"sodium arsenite";"5 – 55";"25 – 225";"<2";"219";"";"";"";"";"";"";"";"";"";"";"";"";"";"";"";"";"";"";""
"2";"Alloy 20-38-3-3Cu (20Cb3/ 825)";"sodium arsenite";"5 – 55";"25 – 225";"<2";"219";"";"";"";"";"";"";"";"";"";"";"";"";"";"";"";"";"";"";""
"3";"Alloy 30-44-5-3W (G-30)";"sodium arsenite";"5 – 55";"25 – 225";"<2";"219";"";"";"";"";"";"";"";"";"";"";"";"";"";"";"";"";"";"";""
"4";"Aluminum Alloy (3003/ 5154)";"sodium arsenite";"5 – 15";"25 – 75";">50";"219";"";"";"";"";"";"";"";"";"";"";"";"";"";"";"";"";"";"";""
"5";"Aluminum Alloy (3003/ 5154)";"sodium arsenite";"100";"25 – 75";">50";"219";"";"";"";"";"";"";"";"";"";"";"";"";"";"";"";"";"";"";""
"6";"Austenitic Cr-Ni Stainless Steel (18-8; 304/ 304L/ 347)";"sodium arsenite";"5 – 55";"25 – 225";"<2";"219";"";"";"";"";"";"";"";"";"";"";"";"";"";"";"";"";"";"";""
"7";"Austenitic Cr-Ni-Mo Stainless Steel (17-12-3; 316L/ 317L)";"sodium arsenite";"5 – 55";"25 – 225";"<2";"219";"";"";"";"";"";"";"";"";"";"";"";"";"";"";"";"";"";"";""
"8";"Brass (>15Zn)";"sodium arsenite";"5 – 55";"25 – 225";"<20";"219";"";"";"";"";"";"";"";"";"";"";"";"";"";"";"";"";"";"";""
"9";"Cast Iron, Gray/ Ductile";"sodium arsenite";"5 – 55";"25 – 225";"<2";"219";"";"";"";"";"";"";"";"";"";"";"";"";"";"";"";"";"";"";""
"10";"Copper/ Bronze/ Low Brass";"sodium arsenite";"5 – 55";"25 – 225";"<2";"219";"";"";"";"";"";"";"";"";"";"";"";"";"";"";"";"";"";"";""
"11";"Cr Stainless Steel (12Cr)";"sodium arsenite";"5 – 55";"25 – 225";"<2";"219";"";"";"";"";"";"";"";"";"";"";"";"";"";"";"";"";"";"";""
"12";"Cr Stainless Steel (17Cr)";"sodium arsenite";"5 – 55";"25 – 225";"<2";"219";"";"";"";"";"";"";"";"";"";"";"";"";"";"";"";"";"";"";""
"13";"Lead";"sodium arsenite";"5 – 55";"25 – 75";">50";"219";"";"";"";"";"";"";"";"";"";"";"";"";"";"";"";"";"";"";""
"14";"Mo Superalloy (Ni-Cr-Fe-9Mo; 625/ 725)";"sodium arsenite";"5 – 55";"25 – 225";"<20";"219";"";"";"";"";"";"";"";"";"";"";"";"";"";"";"";"";"";"";""
"15";"Mo Superalloy (Ni-16Cr-16Mo; C276)";"sodium arsenite";"5 – 55";"25 – 225";"<20";"219";"";"";"";"";"";"";"";"";"";"";"";"";"";"";"";"";"";"";""
"16";"Mo Superalloy (Ni-20Cr-16Mo-4W; 686)";"sodium arsenite";"5 – 55";"25 – 225";"<20";"219";"";"";"";"";"";"";"";"";"";"";"";"";"";"";"";"";"";"";""
"17";"Mo Superalloy (Ni-22Cr-16Mo; C22/ 59)";"sodium arsenite";"5 – 55";"25 – 225";"<20";"219";"";"";"";"";"";"";"";"";"";"";"";"";"";"";"";"";"";"";""
"18";"Mo Superalloy (Ni-23Cr-16Mo-1Cu; C20000)";"sodium arsenite";"5 – 55";"25 – 225";"<20";"219";"";"";"";"";"";"";"";"";"";"";"";"";"";"";"";"";"";"";""
"19";"Nickel (200)";"sodium arsenite";"5 – 55";"25 – 225";"<20";"219";"";"";"";"";"";"";"";"";"";"";"";"";"";"";"";"";"";"";""
"20";"Nickel Cast Iron (15-35Ni)";"sodium arsenite";"5 – 55";"25 – 225";"<2";"219";"";"";"";"";"";"";"";"";"";"";"";"";"";"";"";"";"";"";""
"21";"Nickel-Copper (400)";"sodium arsenite";"5 – 55";"25 – 225";"<20";"219";"";"";"";"";"";"";"";"";"";"";"";"";"";"";"";"";"";"";""
"22";"Ni-Cr-Fe Alloy (600/ 690)";"sodium arsenite";"5 – 55";"25 – 225";"<20";"219";"";"";"";"";"";"";"";"";"";"";"";"";"";"";"";"";"";"";""
"23";"Ni-Mo Alloy (Ni-30Mo; B-2)";"sodium arsenite";"5 – 55";"25 – 225";"<20";"219";"";"";"";"";"";"";"";"";"";"";"";"";"";"";"";"";"";"";""
"24";"Silicon Cast Iron (14Si)";"sodium arsenite";"5 – 55";"52 – 237";"<2";"218";"";"";"";"";"";"";"";"";"";"";"";"";"";"";"";"";"";"";""
"25";"Silicon Cast Iron (14Si)";"sodium arsenite";"100";"52 – 237";"<20";"218";"";"";"";"";"";"";"";"";"";"";"";"";"";"";"";"";"";"";""
"26";"Steels, Carbon/ Low Alloy";"sodium arsenite";"5 – 55";"25 – 225";"<2";"219";"";"";"";"";"";"";"";"";"";"";"";"";"";"";"";"";"";"";""
"27";"Steels, Carbon/ Low Alloy";"sodium arsenite";"25 – 35";"325 – 375";"<20";"219";"";"";"";"";"";"";"";"";"";"";"";"";"";"";"";"";"";"";""
"28";"Superferritic Stainless Steel (26-1)";"sodium arsenite";"5 – 55";"25 – 225";"<2";"219";"";"";"";"";"";"";"";"";"";"";"";"";"";"";"";"";"";"";""
"29";"Titanium, Unalloyed";"sodium arsenite";"5 – 55";"25 – 225";"<2";"219";"";"";"";"";"";"";"";"";"";"";"";"";"";"";"";"";"";"";""
"";"";"";"";"";"";"";"";"";"";"";"";"";"";"";"";"";"";"";"";"";"";"";"";"";""
"";"";"";"";"";"";"";"";"";"";"";"";"";"";"";"";"";"";"";"";"";"";"";"";"";""
"Corrosion Survey Database (COR•SUR) © 2002 NACE International";"";"";"";"";"";"";"";"";"";"";"";"";"";"";"";"";"";"";"";"";"";"";"";"";""

File: data/corrosion_data/TableData - 2024-11-08T202459.464.csv
sep=;
"Title: Corrosion Survey Database (COR•SUR)";"";"";"";"";"";"";"";"";"";"";"";"";"";"";"";"";"";"";"";"";"";"";"";"";""
"Table: Sodium bifluoride";"";"";"";"";"";"";"";"";"";"";"";"";"";"";"";"";"";"";"";"";"";"";"";"";""
"DOWNLOAD SHOWS ONLY THE DISPLAYED DATA, UP TO 50 ROWS";"";"";"";"";"";"";"";"";"";"";"";"";"";"";"";"";"";"";"";"";"";"";"";"";""
"No.";"material or substance name";"exposure medium";"conc. (%)";"temp. (°F)";"corrosion rate (mil/yr)";"reference";"";"";"";"";"";"";"";"";"";"";"";"";"";"";"";"";"";"";""
"1";"Alloy 20-38-3-3Cu (20Cb3/ 825)";"sodium bifluoride";"5 – 15";"25 – 75";"<20";"214,219";"";"";"";"";"";"";"";"";"";"";"";"";"";"";"";"";"";"";""
"2";"Alloy 30-44-5-3W (G-30)";"sodium bifluoride";"5 – 15";"25 – 75";"<20";"214,219";"";"";"";"";"";"";"";"";"";"";"";"";"";"";"";"";"";"";""
"3";"Aluminum Alloy (3003/ 5154)";"sodium bifluoride";"5 – 15";"25 – 75";">50";"214,219";"";"";"";"";"";"";"";"";"";"";"";"";"";"";"";"";"";"";""
"4";"Austenitic Cr-Ni Stainless Steel (18-8; 304/ 304L/ 347)";"sodium bifluoride";"5 – 15";"25 – 75";"<20";"214,219";"";"";"";"";"";"";"";"";"";"";"";"";"";"";"";"";"";"";""
"5";"Austenitic Cr-Ni Stainless Steel (18-8; 304/ 304L/ 347)";"sodium bifluoride";"5 – 15";"175 – 225";">50";"214,219";"";"";"";"";"";"";"";"";"";"";"";"";"";"";"";"";"";"";""
"6";"Austenitic Cr-Ni-Mo Stainless Steel (17-12-3; 316L/ 317L)";"sodium bifluoride";"5 – 15";"25 – 75";"<20";"214,219";"";"";"";"";"";"";"";"";"";"";"";"";"";"";"";"";"";"";""
"7";"Austenitic Cr-Ni-Mo Stainless Steel (17-12-3; 316L/ 317L)";"sodium bifluoride";"5 – 15";"175 – 225";">50";"214,219";"";"";"";"";"";"";"";"";"";"";"";"";"";"";"";"";"";"";""
"8";"Cast Iron, Gray/ Ductile";"sodium bifluoride";"5 – 15";"25 – 75";">50";"214,219";"";"";"";"";"";"";"";"";"";"";"";"";"";"";"";"";"";"";""
"9";"Cast Iron, Gray/ Ductile";"sodium bifluoride";"100";"25 – 75";">50";"214,219";"";"";"";"";"";"";"";"";"";"";"";"";"";"";"";"";"";"";""
"10";"Copper/ Bronze/ Low Brass";"sodium bifluoride";"5 – 15";"25 – 175";"<20";"214,219";"";"";"";"";"";"";"";"";"";"";"";"";"";"";"";"";"";"";""
"11";"Copper/ Bronze/ Low Brass";"sodium bifluoride";"100";"25 – 75";"<20";"214,219";"";"";"";"";"";"";"";"";"";"";"";"";"";"";"";"";"";"";""
"12";"Cr Stainless Steel (12Cr)";"sodium bifluoride";"5 – 15";"25 – 75";">50";"214,219";"";"";"";"";"";"";"";"";"";"";"";"";"";"";"";"";"";"";""
"13";"Cr Stainless Steel (17Cr)";"sodium bifluoride";"5 – 15";"25 – 75";">50";"214,219";"";"";"";"";"";"";"";"";"";"";"";"";"";"";"";"";"";"";""
"14";"Gold/ Platinum";"sodium bifluoride";"5 – 15";"25 – 225";"<2";"214,219";"";"";"";"";"";"";"";"";"";"";"";"";"";"";"";"";"";"";""
"15";"Gold/ Platinum";"sodium bifluoride";"100";"25 – 225";"<2";"214,219";"";"";"";"";"";"";"";"";"";"";"";"";"";"";"";"";"";"";""
"16";"Lead";"sodium bifluoride";"5 – 15";"25 – 225";"<20";"214,219";"";"";"";"";"";"";"";"";"";"";"";"";"";"";"";"";"";"";""
"17";"Lead";"sodium bifluoride";"100";"25 – 75";"<20";"214,219";"";"";"";"";"";"";"";"";"";"";"";"";"";"";"";"";"";"";""
"18";"Mo Superalloy (Ni-Cr-Fe-9Mo; 625/ 725)";"sodium bifluoride";"5 – 15";"125 – 175";">50";"214,219";"";"";"";"";"";"";"";"";"";"";"";"";"";"";"";"";"";"";""
"19";"Mo Superalloy (Ni-16Cr-16Mo; C276)";"sodium bifluoride";"5 – 15";"125 – 175";">50";"214,219";"";"";"";"";"";"";"";"";"";"";"";"";"";"";"";"";"";"";""
"20";"Mo Superalloy (Ni-20Cr-16Mo-4W; 686)";"sodium bifluoride";"5 – 15";"125 – 175";">50";"214,219";"";"";"";"";"";"";"";"";"";"";"";"";"";"";"";"";"";"";""
"21";"Mo Superalloy (Ni-22Cr-16Mo; C22/ 59)";"sodium bifluoride";"5 – 15";"125 – 175";">50";"214,219";"";"";"";"";"";"";"";"";"";"";"";"";"";"";"";"";"";"";""
"22";"Mo Superalloy (Ni-23Cr-16Mo-1Cu; C20000)";"sodium bifluoride";"5 – 15";"125 – 175";">50";"214,219";"";"";"";"";"";"";"";"";"";"";"";"";"";"";"";"";"";"";""
"23";"Nickel (200)";"sodium bifluoride";"5 – 15";"25 – 225";"<20";"214,219";"";"";"";"";"";"";"";"";"";"";"";"";"";"";"";"";"";"";""
"24";"Nickel Cast Iron (15-35Ni)";"sodium bifluoride";"5 – 15";"25 – 75";">50";"214,219";"";"";"";"";"";"";"";"";"";"";"";"";"";"";"";"";"";"";""
"25";"Nickel Cast Iron (15-35Ni)";"sodium bifluoride";"100";"25 – 75";">50";"214,219";"";"";"";"";"";"";"";"";"";"";"";"";"";"";"";"";"";"";""
"26";"Nickel-Copper (400)";"sodium bifluoride";"5 – 45";"25 – 225";"<20";"214,219";"";"";"";"";"";"";"";"";"";"";"";"";"";"";"";"";"";"";""
"27";"Nickel-Copper (400)";"sodium bifluoride";"100";"25 – 75";"<20";"214,219";"";"";"";"";"";"";"";"";"";"";"";"";"";"";"";"";"";"";""
"28";"Ni-Cr-Fe Alloy (600/ 690)";"sodium bifluoride";"5 – 15";"25 – 225";"<20";"214,219";"";"";"";"";"";"";"";"";"";"";"";"";"";"";"";"";"";"";""
"29";"Ni-Mo Alloy (Ni-30Mo; B-2)";"sodium bifluoride";"5 – 15";"25 – 375";"<20";"214,219";"";"";"";"";"";"";"";"";"";"";"";"";"";"";"";"";"";"";""
"30";"Silicon Cast Iron (14Si)";"sodium bifluoride";"5 – 15";"52 – 102";">50";"214,218";"";"";"";"";"";"";"";"";"";"";"";"";"";"";"";"";"";"";""
"31";"Silicon Cast Iron (14Si)";"sodium bifluoride";"100";"52 – 102";">50";"214,218";"";"";"";"";"";"";"";"";"";"";"";"";"";"";"";"";"";"";""
"32";"Silver";"sodium bifluoride";"5 – 15";"25 – 75";"<2";"214,219";"";"";"";"";"";"";"";"";"";"";"";"";"";"";"";"";"";"";""
"33";"Steels, Carbon/ Low Alloy";"sodium bifluoride";"5 – 15";"25 – 75";">50";"214,219";"";"";"";"";"";"";"";"";"";"";"";"";"";"";"";"";"";"";""
"34";"Steels, Carbon/ Low Alloy";"sodium bifluoride";"100";"25 – 75";">50";"214,219";"";"";"";"";"";"";"";"";"";"";"";"";"";"";"";"";"";"";""
"";"";"";"";"";"";"";"";"";"";"";"";"";"";"";"";"";"";"";"";"";"";"";"";"";""
"";"";"";"";"";"";"";"";"";"";"";"";"";"";"";"";"";"";"";"";"";"";"";"";"";""
"Corrosion Survey Database (COR•SUR) © 2002 NACE International";"";"";"";"";"";"";"";"";"";"";"";"";"";"";"";"";"";"";"";"";"";"";"";"";""

File: data/corrosion_data/TableData - 2024-11-08T202503.746.csv
sep=;
"Title: Corrosion Survey Database (COR•SUR)";"";"";"";"";"";"";"";"";"";"";"";"";"";"";"";"";"";"";"";"";"";"";"";"";""
"Table: Sodium cyanimide";"";"";"";"";"";"";"";"";"";"";"";"";"";"";"";"";"";"";"";"";"";"";"";"";""
"DOWNLOAD SHOWS ONLY THE DISPLAYED DATA, UP TO 50 ROWS";"";"";"";"";"";"";"";"";"";"";"";"";"";"";"";"";"";"";"";"";"";"";"";"";""
"No.";"material or substance name";"exposure medium";"conc. (%)";"temp. (°F)";"corrosion rate (mil/yr)";"reference";"";"";"";"";"";"";"";"";"";"";"";"";"";"";"";"";"";"";""
"1";"Alloy 20-38-3-3Cu (20Cb3/ 825)";"sodium cyanimide";"5 – 15";"25 – 75";"<2";"219";"";"";"";"";"";"";"";"";"";"";"";"";"";"";"";"";"";"";""
"2";"Alloy 20-38-3-3Cu (20Cb3/ 825)";"sodium cyanimide";"100";"25 – 75";"<2";"219";"";"";"";"";"";"";"";"";"";"";"";"";"";"";"";"";"";"";""
"3";"Alloy 30-44-5-3W (G-30)";"sodium cyanimide";"5 – 15";"25 – 75";"<2";"219";"";"";"";"";"";"";"";"";"";"";"";"";"";"";"";"";"";"";""
"4";"Alloy 30-44-5-3W (G-30)";"sodium cyanimide";"100";"25 – 75";"<2";"219";"";"";"";"";"";"";"";"";"";"";"";"";"";"";"";"";"";"";""
"5";"Aluminum Alloy (3003/ 5154)";"sodium cyanimide";"5 – 15";"25 – 75";">50";"219";"";"";"";"";"";"";"";"";"";"";"";"";"";"";"";"";"";"";""
"6";"Aluminum Alloy (3003/ 5154)";"sodium cyanimide";"100";"25 – 75";">50";"219";"";"";"";"";"";"";"";"";"";"";"";"";"";"";"";"";"";"";""
"7";"Austenitic Cr-Ni Stainless Steel (18-8; 304/ 304L/ 347)";"sodium cyanimide";"5 – 15";"25 – 75";"<2";"219";"";"";"";"";"";"";"";"";"";"";"";"";"";"";"";"";"";"";""
"8";"Austenitic Cr-Ni Stainless Steel (18-8; 304/ 304L/ 347)";"sodium cyanimide";"100";"25 – 75";"<2";"219";"";"";"";"";"";"";"";"";"";"";"";"";"";"";"";"";"";"";""
"9";"Austenitic Cr-Ni-Mo Stainless Steel (17-12-3; 316L/ 317L)";"sodium cyanimide";"5 – 15";"25 – 75";"<2";"219";"";"";"";"";"";"";"";"";"";"";"";"";"";"";"";"";"";"";""
"10";"Austenitic Cr-Ni-Mo Stainless Steel (17-12-3; 316L/ 317L)";"sodium cyanimide";"100";"25 – 75";"<2";"219";"";"";"";"";"";"";"";"";"";"";"";"";"";"";"";"";"";"";""
"11";"Brass (>15Zn)";"sodium cyanimide";"5 – 15";"25 – 75";">50";"219";"";"";"";"";"";"";"";"";"";"";"";"";"";"";"";"";"";"";""
"12";"Brass (>15Zn)";"sodium cyanimide";"100";"25 – 75";">50";"219";"";"";"";"";"";"";"";"";"";"";"";"";"";"";"";"";"";"";""
"13";"Silicon Cast Iron (14Si)";"sodium cyanimide";"100";"25 – 75";"<2";"219";"";"";"";"";"";"";"";"";"";"";"";"";"";"";"";"";"";"";""
"14";"Steels, Carbon/ Low Alloy";"sodium cyanimide";"5 – 15";"25 – 75";">50";"219";"";"";"";"";"";"";"";"";"";"";"";"";"";"";"";"";"";"";""
"15";"Steels, Carbon/ Low Alloy";"sodium cyanimide";"100";"25 – 75";">50";"219";"";"";"";"";"";"";"";"";"";"";"";"";"";"";"";"";"";"";""
"";"";"";"";"";"";"";"";"";"";"";"";"";"";"";"";"";"";"";"";"";"";"";"";"";""
"";"";"";"";"";"";"";"";"";"";"";"";"";"";"";"";"";"";"";"";"";"";"";"";"";""
"Corrosion Survey Database (COR•SUR) © 2002 NACE International";"";"";"";"";"";"";"";"";"";"";"";"";"";"";"";"";"";"";"";"";"";"";"";"";""

File: data/corrosion_data/TableData - 2024-11-08T202508.313.csv
sep=;
"Title: Corrosion Survey Database (COR•SUR)";"";"";"";"";"";"";"";"";"";"";"";"";"";"";"";"";"";"";"";"";"";"";"";"";""
"Table: Sodium diphenylsulfate";"";"";"";"";"";"";"";"";"";"";"";"";"";"";"";"";"";"";"";"";"";"";"";"";""
"DOWNLOAD SHOWS ONLY THE DISPLAYED DATA, UP TO 50 ROWS";"";"";"";"";"";"";"";"";"";"";"";"";"";"";"";"";"";"";"";"";"";"";"";"";""
"No.";"material or substance name";"exposure medium";"conc. (%)";"temp. (°F)";"corrosion rate (mil/yr)";"reference";"";"";"";"";"";"";"";"";"";"";"";"";"";"";"";"";"";"";""
"1";"Alloy 20-25-4Mo (904L)";"sodium diphenylsulfate";"5 – 15";"25 – 225";"<2";"219";"";"";"";"";"";"";"";"";"";"";"";"";"";"";"";"";"";"";""
"2";"Alloy 20-38-3-3Cu (20Cb3/ 825)";"sodium diphenylsulfate";"5 – 15";"25 – 225";"<2";"219";"";"";"";"";"";"";"";"";"";"";"";"";"";"";"";"";"";"";""
"3";"Alloy 30-44-5-3W (G-30)";"sodium diphenylsulfate";"5 – 15";"25 – 225";"<2";"219";"";"";"";"";"";"";"";"";"";"";"";"";"";"";"";"";"";"";""
"4";"Aluminum Alloy (3003/ 5154)";"sodium diphenylsulfate";"5 – 15";"25 – 225";"<2";"219";"";"";"";"";"";"";"";"";"";"";"";"";"";"";"";"";"";"";""
"5";"Aluminum Alloy (3003/ 5154)";"sodium diphenylsulfate";"100";"25 – 225";"<2";"219";"";"";"";"";"";"";"";"";"";"";"";"";"";"";"";"";"";"";""
"6";"Austenitic Cr-Ni Stainless Steel (18-8; 304/ 304L/ 347)";"sodium diphenylsulfate";"5 – 15";"25 – 225";"<2";"219";"";"";"";"";"";"";"";"";"";"";"";"";"";"";"";"";"";"";""
"7";"Austenitic Cr-Ni-Mo Stainless Steel (17-12-3; 316L/ 317L)";"sodium diphenylsulfate";"5 – 15";"25 – 225";"<2";"219";"";"";"";"";"";"";"";"";"";"";"";"";"";"";"";"";"";"";""
"8";"Brass (>15Zn)";"sodium diphenylsulfate";"35 – 45";"25 – 225";"<20";"219";"";"";"";"";"";"";"";"";"";"";"";"";"";"";"";"";"";"";""
"9";"Cast Iron, Gray/ Ductile";"sodium diphenylsulfate";"100";"25 – 75";"<2";"219";"";"";"";"";"";"";"";"";"";"";"";"";"";"";"";"";"";"";""
"10";"Copper/ Bronze/ Low Brass";"sodium diphenylsulfate";"100";"25 – 225";"<20";"219";"";"";"";"";"";"";"";"";"";"";"";"";"";"";"";"";"";"";""
"11";"Nickel (200)";"sodium diphenylsulfate";"100";"25 – 225";"<2";"219";"";"";"";"";"";"";"";"";"";"";"";"";"";"";"";"";"";"";""
"12";"Nickel Cast Iron (15-35Ni)";"sodium diphenylsulfate";"100";"25 – 225";"<2";"219";"";"";"";"";"";"";"";"";"";"";"";"";"";"";"";"";"";"";""
"13";"Nickel-Copper (400)";"sodium diphenylsulfate";"55 – 65";"25 – 225";"<20";"219";"";"";"";"";"";"";"";"";"";"";"";"";"";"";"";"";"";"";""
"14";"Silver";"sodium diphenylsulfate";"100";"25 – 225";"<2";"219";"";"";"";"";"";"";"";"";"";"";"";"";"";"";"";"";"";"";""
"15";"Superferritic Stainless Steel (26-1)";"sodium diphenylsulfate";"5 – 15";"25 – 225";"<2";"219";"";"";"";"";"";"";"";"";"";"";"";"";"";"";"";"";"";"";""
"";"";"";"";"";"";"";"";"";"";"";"";"";"";"";"";"";"";"";"";"";"";"";"";"";""
"";"";"";"";"";"";"";"";"";"";"";"";"";"";"";"";"";"";"";"";"";"";"";"";"";""
"Corrosion Survey Database (COR•SUR) © 2002 NACE International";"";"";"";"";"";"";"";"";"";"";"";"";"";"";"";"";"";"";"";"";"";"";"";"";""

File: data/corrosion_data/TableData - 2024-11-08T202520.226.csv
sep=;
"Title: Corrosion Survey Database (COR•SUR)";"";"";"";"";"";"";"";"";"";"";"";"";"";"";"";"";"";"";"";"";"";"";"";"";""
"Table: Sodium dithionate";"";"";"";"";"";"";"";"";"";"";"";"";"";"";"";"";"";"";"";"";"";"";"";"";""
"DOWNLOAD SHOWS ONLY THE DISPLAYED DATA, UP TO 50 ROWS";"";"";"";"";"";"";"";"";"";"";"";"";"";"";"";"";"";"";"";"";"";"";"";"";""
"No.";"material or substance name";"exposure medium";"resistance note";"conc. (%)";"temp. (°F)";"corrosion rate (mil/yr)";"reference";"";"";"";"";"";"";"";"";"";"";"";"";"";"";"";"";"";""
"1";"Alloy 20-25-4Mo (904L)";"sodium dithionate";"";"2";"158";"<2";"195,219";"";"";"";"";"";"";"";"";"";"";"";"";"";"";"";"";"";""
"2";"Alloy 20-25-4Mo (904L)";"sodium dithionate";"";"5 – 45";"25 – 225";"<2";"195,219";"";"";"";"";"";"";"";"";"";"";"";"";"";"";"";"";"";""
"3";"Alloy 20-25-6Mo (254SMO/ 6XN)";"sodium dithionate";"";"2";"158";"<2";"195";"";"";"";"";"";"";"";"";"";"";"";"";"";"";"";"";"";""
"4";"Alloy 20-38-3-3Cu (20Cb3/ 825)";"sodium dithionate";"";"2";"158";"<2";"195,219";"";"";"";"";"";"";"";"";"";"";"";"";"";"";"";"";"";""
"5";"Alloy 20-38-3-3Cu (20Cb3/ 825)";"sodium dithionate";"";"5 – 45";"25 – 225";"<2";"195,219";"";"";"";"";"";"";"";"";"";"";"";"";"";"";"";"";"";""
"6";"Alloy 30-44-5-3W (G-30)";"sodium dithionate";"";"2";"158";"<2";"195,219";"";"";"";"";"";"";"";"";"";"";"";"";"";"";"";"";"";""
"7";"Alloy 30-44-5-3W (G-30)";"sodium dithionate";"";"5 – 45";"25 – 225";"<2";"195,219";"";"";"";"";"";"";"";"";"";"";"";"";"";"";"";"";"";""
"8";"Aluminum Alloy (3003/ 5154)";"sodium dithionate";"";"5 – 55";"25 – 75";">50";"219";"";"";"";"";"";"";"";"";"";"";"";"";"";"";"";"";"";""
"9";"Aluminum Alloy (3003/ 5154)";"sodium dithionate";"";"25 – 35";"125 – 175";">50";"219";"";"";"";"";"";"";"";"";"";"";"";"";"";"";"";"";"";""
"10";"Aluminum Alloy (3003/ 5154)";"sodium dithionate";"";"100";"25 – 75";"<2";"219";"";"";"";"";"";"";"";"";"";"";"";"";"";"";"";"";"";""
"11";"Austenitic Cr-Ni Stainless Steel (18-8; 304/ 304L/ 347)";"sodium dithionate";"pitting";"5 – 45";"25 – 225";"<2";"219";"";"";"";"";"";"";"";"";"";"";"";"";"";"";"";"";"";""
"12";"Austenitic Cr-Ni-Mo Stainless Steel (17-12-3; 316L/ 317L)";"sodium dithionate";"";"5 – 45";"25 – 225";"<2";"219";"";"";"";"";"";"";"";"";"";"";"";"";"";"";"";"";"";""
"13";"Austenitic Cr-Ni-Mo Stainless Steel (17-12-3; 316L/ 317L)";"sodium dithionate";"";"45 – 65";"25 – 175";"<2";"219";"";"";"";"";"";"";"";"";"";"";"";"";"";"";"";"";"";""
"14";"Brass (>15Zn)";"sodium dithionate";"";"100";"25 – 75";">50";"219";"";"";"";"";"";"";"";"";"";"";"";"";"";"";"";"";"";""
"15";"Cast Iron, Gray/ Ductile";"sodium dithionate";"";"5 – 45";"25 – 75";"20 – 50";"219";"";"";"";"";"";"";"";"";"";"";"";"";"";"";"";"";"";""
"16";"Cast Iron, Gray/ Ductile";"sodium dithionate";"";"100";"25 – 75";">50";"219";"";"";"";"";"";"";"";"";"";"";"";"";"";"";"";"";"";""
"17";"Copper/ Bronze/ Low Brass";"sodium dithionate";"";"5 – 45";"25 – 75";">50";"219";"";"";"";"";"";"";"";"";"";"";"";"";"";"";"";"";"";""
"18";"Copper/ Bronze/ Low Brass";"sodium dithionate";"";"25 – 35";"125 – 175";"20 – 50";"219";"";"";"";"";"";"";"";"";"";"";"";"";"";"";"";"";"";""
"19";"Cr Stainless Steel (12Cr)";"sodium dithionate";"";"5 – 15";"25 – 75";">50";"219";"";"";"";"";"";"";"";"";"";"";"";"";"";"";"";"";"";""
"20";"Cr Stainless Steel (12Cr)";"sodium dithionate";"";"100";"25 – 75";">50";"219";"";"";"";"";"";"";"";"";"";"";"";"";"";"";"";"";"";""
"21";"Cr Stainless Steel (17Cr)";"sodium dithionate";"pitting";"5 – 15";"25 – 75";">50";"219";"";"";"";"";"";"";"";"";"";"";"";"";"";"";"";"";"";""
"22";"Cr Stainless Steel (17Cr)";"sodium dithionate";"";"100";"25 – 75";">50";"219";"";"";"";"";"";"";"";"";"";"";"";"";"";"";"";"";"";""
"23";"Duplex Stainless Steel (25-6-3)";"sodium dithionate";"";"2";"158";"<2";"195";"";"";"";"";"";"";"";"";"";"";"";"";"";"";"";"";"";""
"24";"Gold/ Platinum";"sodium dithionate";"";"5 – 45";"25 – 225";"<2";"219";"";"";"";"";"";"";"";"";"";"";"";"";"";"";"";"";"";""
"25";"Lead";"sodium dithionate";"";"5 – 45";"25 – 225";"<2";"219";"";"";"";"";"";"";"";"";"";"";"";"";"";"";"";"";"";""
"26";"Mo Superalloy (Ni-Cr-Fe-9Mo; 625/ 725)";"sodium dithionate";"";"5 – 45";"25 – 225";"<20";"219";"";"";"";"";"";"";"";"";"";"";"";"";"";"";"";"";"";""
"27";"Mo Superalloy (Ni-Cr-Fe-9Mo; 625/ 725)";"sodium dithionate";"";"100";"25 – 225";"<2";"219";"";"";"";"";"";"";"";"";"";"";"";"";"";"";"";"";"";""
"28";"Mo Superalloy (Ni-16Cr-16Mo; C276)";"sodium dithionate";"";"5 – 45";"25 – 225";"<20";"219";"";"";"";"";"";"";"";"";"";"";"";"";"";"";"";"";"";""
"29";"Mo Superalloy (Ni-16Cr-16Mo; C276)";"sodium dithionate";"";"100";"25 – 225";"<2";"219";"";"";"";"";"";"";"";"";"";"";"";"";"";"";"";"";"";""
"30";"Mo Superalloy (Ni-20Cr-16Mo-4W; 686)";"sodium dithionate";"";"5 – 45";"25 – 225";"<20";"219";"";"";"";"";"";"";"";"";"";"";"";"";"";"";"";"";"";""
"31";"Mo Superalloy (Ni-20Cr-16Mo-4W; 686)";"sodium dithionate";"";"100";"25 – 225";"<2";"219";"";"";"";"";"";"";"";"";"";"";"";"";"";"";"";"";"";""
"32";"Mo Superalloy (Ni-22Cr-16Mo; C22/ 59)";"sodium dithionate";"";"5 – 45";"25 – 225";"<20";"219";"";"";"";"";"";"";"";"";"";"";"";"";"";"";"";"";"";""
"33";"Mo Superalloy (Ni-22Cr-16Mo; C22/ 59)";"sodium dithionate";"";"100";"25 – 225";"<2";"219";"";"";"";"";"";"";"";"";"";"";"";"";"";"";"";"";"";""
"34";"Mo Superalloy (Ni-23Cr-16Mo-1Cu; C20000)";"sodium dithionate";"";"5 – 45";"25 – 225";"<20";"219";"";"";"";"";"";"";"";"";"";"";"";"";"";"";"";"";"";""
"35";"Mo Superalloy (Ni-23Cr-16Mo-1Cu; C20000)";"sodium dithionate";"";"100";"25 – 225";"<2";"219";"";"";"";"";"";"";"";"";"";"";"";"";"";"";"";"";"";""
"36";"Nickel (200)";"sodium dithionate";"";"5 – 45";"25 – 225";"<2";"219";"";"";"";"";"";"";"";"";"";"";"";"";"";"";"";"";"";""
"37";"Nickel (200)";"sodium dithionate";"";">85";"25 – 225";"<2";"219";"";"";"";"";"";"";"";"";"";"";"";"";"";"";"";"";"";""
"38";"Nickel-Copper (400)";"sodium dithionate";"";"5 – 45";"25 – 225";"<2";"219";"";"";"";"";"";"";"";"";"";"";"";"";"";"";"";"";"";""
"39";"Ni-Cr-Fe Alloy (600/ 690)";"sodium dithionate";"";"5 – 15";"25 – 75";"<20";"219";"";"";"";"";"";"";"";"";"";"";"";"";"";"";"";"";"";""
"40";"Ni-Cr-Fe Alloy (600/ 690)";"sodium dithionate";"";"25 – 35";"75 – 125";"<2";"219";"";"";"";"";"";"";"";"";"";"";"";"";"";"";"";"";"";""
"41";"Ni-Mo Alloy (Ni-30Mo; B-2)";"sodium dithionate";"";"5 – 45";"25 – 225";"<2";"219";"";"";"";"";"";"";"";"";"";"";"";"";"";"";"";"";"";""
"42";"Ni-Mo Alloy (Ni-30Mo; B-2)";"sodium dithionate";"";"100";"25 – 225";"<2";"219";"";"";"";"";"";"";"";"";"";"";"";"";"";"";"";"";"";""
"43";"Silver";"sodium dithionate";"";"5 – 45";"25 – 75";"<2";"219";"";"";"";"";"";"";"";"";"";"";"";"";"";"";"";"";"";""
"44";"Steels, Carbon/ Low Alloy";"sodium dithionate";"";"5 – 25";"75 – 125";">50";"219";"";"";"";"";"";"";"";"";"";"";"";"";"";"";"";"";"";""
"45";"Steels, Carbon/ Low Alloy";"sodium dithionate";"";"5 – 45";"25 – 75";"20 – 50";"219";"";"";"";"";"";"";"";"";"";"";"";"";"";"";"";"";"";""
"46";"Steels, Carbon/ Low Alloy";"sodium dithionate";"";"45 – 55";"75 – 125";">50";"219";"";"";"";"";"";"";"";"";"";"";"";"";"";"";"";"";"";""
"47";"Steels, Carbon/ Low Alloy";"sodium dithionate";"";"75 – 85";"25 – 75";">50";"219";"";"";"";"";"";"";"";"";"";"";"";"";"";"";"";"";"";""
"48";"Steels, Carbon/ Low Alloy";"sodium dithionate";"";"100";"25 – 75";">50";"219";"";"";"";"";"";"";"";"";"";"";"";"";"";"";"";"";"";""
"49";"Superferritic Stainless Steel (26-1)";"sodium dithionate";"";"5 – 45";"25 – 225";"<2";"219";"";"";"";"";"";"";"";"";"";"";"";"";"";"";"";"";"";""
"50";"Tantalum";"sodium dithionate";"";"5 – 45";"25 – 225";"<2";"219";"";"";"";"";"";"";"";"";"";"";"";"";"";"";"";"";"";""
"";"";"";"";"";"";"";"";"";"";"";"";"";"";"";"";"";"";"";"";"";"";"";"";"";""
"";"";"";"";"";"";"";"";"";"";"";"";"";"";"";"";"";"";"";"";"";"";"";"";"";""
"Corrosion Survey Database (COR•SUR) © 2002 NACE International";"";"";"";"";"";"";"";"";"";"";"";"";"";"";"";"";"";"";"";"";"";"";"";"";""

File: data/corrosion_data/TableData - 2024-11-08T202526.410.csv
sep=;
"Title: Corrosion Survey Database (COR•SUR)";"";"";"";"";"";"";"";"";"";"";"";"";"";"";"";"";"";"";"";"";"";"";"";"";""
"Table: Sodium ferricyanide";"";"";"";"";"";"";"";"";"";"";"";"";"";"";"";"";"";"";"";"";"";"";"";"";""
"DOWNLOAD SHOWS ONLY THE DISPLAYED DATA, UP TO 50 ROWS";"";"";"";"";"";"";"";"";"";"";"";"";"";"";"";"";"";"";"";"";"";"";"";"";""
"No.";"material or substance name";"exposure medium";"conc. (%)";"temp. (°F)";"corrosion rate (mil/yr)";"reference";"";"";"";"";"";"";"";"";"";"";"";"";"";"";"";"";"";"";""
"1";"Alloy 20-25-4Mo (904L)";"sodium ferricyanide";"5 – 45";"25 – 75";"<2";"219,220";"";"";"";"";"";"";"";"";"";"";"";"";"";"";"";"";"";"";""
"2";"Alloy 20-25-4Mo (904L)";"sodium ferricyanide";"5 – 45";"75 – 225";"<20";"219,220";"";"";"";"";"";"";"";"";"";"";"";"";"";"";"";"";"";"";""
"3";"Alloy 20-25-4Mo (904L)";"sodium ferricyanide";"100";"25 – 75";"<20";"219,220";"";"";"";"";"";"";"";"";"";"";"";"";"";"";"";"";"";"";""
"4";"Alloy 20-38-3-3Cu (20Cb3/ 825)";"sodium ferricyanide";"5 – 45";"25 – 75";"<2";"219,220";"";"";"";"";"";"";"";"";"";"";"";"";"";"";"";"";"";"";""
"5";"Alloy 20-38-3-3Cu (20Cb3/ 825)";"sodium ferricyanide";"5 – 45";"75 – 225";"<20";"219,220";"";"";"";"";"";"";"";"";"";"";"";"";"";"";"";"";"";"";""
"6";"Alloy 20-38-3-3Cu (20Cb3/ 825)";"sodium ferricyanide";"100";"25 – 75";"<20";"219,220";"";"";"";"";"";"";"";"";"";"";"";"";"";"";"";"";"";"";""
"7";"Alloy 30-44-5-3W (G-30)";"sodium ferricyanide";"5 – 45";"25 – 75";"<2";"219,220";"";"";"";"";"";"";"";"";"";"";"";"";"";"";"";"";"";"";""
"8";"Alloy 30-44-5-3W (G-30)";"sodium ferricyanide";"5 – 45";"75 – 225";"<20";"219,220";"";"";"";"";"";"";"";"";"";"";"";"";"";"";"";"";"";"";""
"9";"Alloy 30-44-5-3W (G-30)";"sodium ferricyanide";"100";"25 – 75";"<20";"219,220";"";"";"";"";"";"";"";"";"";"";"";"";"";"";"";"";"";"";""
"10";"Aluminum Alloy (3003/ 5154)";"sodium ferricyanide";"5 – 45";"25 – 225";"<20";"219,220";"";"";"";"";"";"";"";"";"";"";"";"";"";"";"";"";"";"";""
"11";"Austenitic Cr-Ni Stainless Steel (18-8; 304/ 304L/ 347)";"sodium ferricyanide";"5 – 45";"25 – 75";"<2";"219,220";"";"";"";"";"";"";"";"";"";"";"";"";"";"";"";"";"";"";""
"12";"Austenitic Cr-Ni Stainless Steel (18-8; 304/ 304L/ 347)";"sodium ferricyanide";"5 – 45";"75 – 225";"<20";"219,220";"";"";"";"";"";"";"";"";"";"";"";"";"";"";"";"";"";"";""
"13";"Austenitic Cr-Ni Stainless Steel (18-8; 304/ 304L/ 347)";"sodium ferricyanide";"100";"25 – 75";"<20";"219,220";"";"";"";"";"";"";"";"";"";"";"";"";"";"";"";"";"";"";""
"14";"Austenitic Cr-Ni-Mo Stainless Steel (17-12-3; 316L/ 317L)";"sodium ferricyanide";"5 – 45";"25 – 75";"<2";"219,220";"";"";"";"";"";"";"";"";"";"";"";"";"";"";"";"";"";"";""
"15";"Austenitic Cr-Ni-Mo Stainless Steel (17-12-3; 316L/ 317L)";"sodium ferricyanide";"5 – 45";"75 – 225";"<20";"219,220";"";"";"";"";"";"";"";"";"";"";"";"";"";"";"";"";"";"";""
"16";"Austenitic Cr-Ni-Mo Stainless Steel (17-12-3; 316L/ 317L)";"sodium ferricyanide";"100";"25 – 75";"<20";"219,220";"";"";"";"";"";"";"";"";"";"";"";"";"";"";"";"";"";"";""
"17";"Brass (>15Zn)";"sodium ferricyanide";"5 – 45";"25 – 225";"<20";"219,220";"";"";"";"";"";"";"";"";"";"";"";"";"";"";"";"";"";"";""
"18";"Brass (>15Zn)";"sodium ferricyanide";"100";"25 – 75";"<20";"219,220";"";"";"";"";"";"";"";"";"";"";"";"";"";"";"";"";"";"";""
"19";"Cast Iron, Gray/ Ductile";"sodium ferricyanide";"5 – 35";"25 – 175";"20 – 50";"219,220";"";"";"";"";"";"";"";"";"";"";"";"";"";"";"";"";"";"";""
"20";"Cast Iron, Gray/ Ductile";"sodium ferricyanide";"5 – 45";"175 – 225";">50";"219,220";"";"";"";"";"";"";"";"";"";"";"";"";"";"";"";"";"";"";""
"21";"Cast Iron, Gray/ Ductile";"sodium ferricyanide";"35 – 45";"75 – 175";"20 – 50";"219,220";"";"";"";"";"";"";"";"";"";"";"";"";"";"";"";"";"";"";""
"22";"Cast Iron, Gray/ Ductile";"sodium ferricyanide";"100";"25 – 75";"<20";"219,220";"";"";"";"";"";"";"";"";"";"";"";"";"";"";"";"";"";"";""
"23";"Copper/ Bronze/ Low Brass";"sodium ferricyanide";"5 – 45";"25 – 225";"<20";"219,220";"";"";"";"";"";"";"";"";"";"";"";"";"";"";"";"";"";"";""
"24";"Copper/ Bronze/ Low Brass";"sodium ferricyanide";"100";"25 – 75";"<20";"219,220";"";"";"";"";"";"";"";"";"";"";"";"";"";"";"";"";"";"";""
"25";"Copper-Nickel";"sodium ferricyanide";"5 – 45";"25 – 225";"<2";"219,220";"";"";"";"";"";"";"";"";"";"";"";"";"";"";"";"";"";"";""
"26";"Cr Stainless Steel (12Cr)";"sodium ferricyanide";"5 – 45";"25 – 75";"<2";"219,220";"";"";"";"";"";"";"";"";"";"";"";"";"";"";"";"";"";"";""
"27";"Cr Stainless Steel (12Cr)";"sodium ferricyanide";"5 – 45";"75 – 225";"<20";"219,220";"";"";"";"";"";"";"";"";"";"";"";"";"";"";"";"";"";"";""
"28";"Cr Stainless Steel (12Cr)";"sodium ferricyanide";"100";"25 – 75";"<20";"219,220";"";"";"";"";"";"";"";"";"";"";"";"";"";"";"";"";"";"";""
"29";"Cr Stainless Steel (17Cr)";"sodium ferricyanide";"5 – 45";"25 – 75";"<2";"219,220";"";"";"";"";"";"";"";"";"";"";"";"";"";"";"";"";"";"";""
"30";"Cr Stainless Steel (17Cr)";"sodium ferricyanide";"5 – 45";"75 – 225";"<20";"219,220";"";"";"";"";"";"";"";"";"";"";"";"";"";"";"";"";"";"";""
"31";"Cr Stainless Steel (17Cr)";"sodium ferricyanide";"100";"25 – 75";"<20";"219,220";"";"";"";"";"";"";"";"";"";"";"";"";"";"";"";"";"";"";""
"32";"Gold/ Platinum";"sodium ferricyanide";"5 – 45";"25 – 225";"<2";"219,220";"";"";"";"";"";"";"";"";"";"";"";"";"";"";"";"";"";"";""
"33";"Lead";"sodium ferricyanide";"5 – 45";"25 – 225";"<20";"219,220";"";"";"";"";"";"";"";"";"";"";"";"";"";"";"";"";"";"";""
"34";"Mo Superalloy (Ni-Cr-Fe-9Mo; 625/ 725)";"sodium ferricyanide";"5 – 45";"25 – 225";"<20";"219,220";"";"";"";"";"";"";"";"";"";"";"";"";"";"";"";"";"";"";""
"35";"Mo Superalloy (Ni-16Cr-16Mo; C276)";"sodium ferricyanide";"5 – 45";"25 – 225";"<20";"219,220";"";"";"";"";"";"";"";"";"";"";"";"";"";"";"";"";"";"";""
"36";"Mo Superalloy (Ni-20Cr-16Mo-4W; 686)";"sodium ferricyanide";"5 – 45";"25 – 225";"<20";"219,220";"";"";"";"";"";"";"";"";"";"";"";"";"";"";"";"";"";"";""
"37";"Mo Superalloy (Ni-22Cr-16Mo; C22/ 59)";"sodium ferricyanide";"5 – 45";"25 – 225";"<20";"219,220";"";"";"";"";"";"";"";"";"";"";"";"";"";"";"";"";"";"";""
"38";"Mo Superalloy (Ni-23Cr-16Mo-1Cu; C20000)";"sodium ferricyanide";"5 – 45";"25 – 225";"<20";"219,220";"";"";"";"";"";"";"";"";"";"";"";"";"";"";"";"";"";"";""
"39";"Nickel (200)";"sodium ferricyanide";"5 – 45";"25 – 225";"<20";"219,220";"";"";"";"";"";"";"";"";"";"";"";"";"";"";"";"";"";"";""
"40";"Nickel Cast Iron (15-35Ni)";"sodium ferricyanide";"5 – 45";"25 – 225";"<20";"219,220";"";"";"";"";"";"";"";"";"";"";"";"";"";"";"";"";"";"";""
"41";"Nickel Cast Iron (15-35Ni)";"sodium ferricyanide";"100";"25 – 75";"<20";"219,220";"";"";"";"";"";"";"";"";"";"";"";"";"";"";"";"";"";"";""
"42";"Nickel-Copper (400)";"sodium ferricyanide";"5 – 45";"25 – 225";"<20";"219,220";"";"";"";"";"";"";"";"";"";"";"";"";"";"";"";"";"";"";""
"43";"Ni-Cr-Fe Alloy (600/ 690)";"sodium ferricyanide";"5 – 45";"25 – 225";"<20";"219,220";"";"";"";"";"";"";"";"";"";"";"";"";"";"";"";"";"";"";""
"44";"Ni-Mo Alloy (Ni-30Mo; B-2)";"sodium ferricyanide";"5 – 45";"25 – 225";"<20";"219,220";"";"";"";"";"";"";"";"";"";"";"";"";"";"";"";"";"";"";""
"45";"Silicon Cast Iron (14Si)";"sodium ferricyanide";"5 – 35";"52 – 237";"<20";"218,220";"";"";"";"";"";"";"";"";"";"";"";"";"";"";"";"";"";"";""
"46";"Silicon Cast Iron (14Si)";"sodium ferricyanide";"35 – 45";"97 – 237";"<20";"218,220";"";"";"";"";"";"";"";"";"";"";"";"";"";"";"";"";"";"";""
"47";"Silicon Cast Iron (14Si)";"sodium ferricyanide";"45 – 55";"142 – 237";"<20";"218,220";"";"";"";"";"";"";"";"";"";"";"";"";"";"";"";"";"";"";""
"48";"Silicon Cast Iron (14Si)";"sodium ferricyanide";"55 – 75";"187 – 237";"<20";"218,220";"";"";"";"";"";"";"";"";"";"";"";"";"";"";"";"";"";"";""
"49";"Steels, Carbon/ Low Alloy";"sodium ferricyanide";"5 – 45";"25 – 175";"20 – 50";"219,220";"";"";"";"";"";"";"";"";"";"";"";"";"";"";"";"";"";"";""
"50";"Steels, Carbon/ Low Alloy";"sodium ferricyanide";"5 – 45";"175 – 225";">50";"219,220";"";"";"";"";"";"";"";"";"";"";"";"";"";"";"";"";"";"";""
"";"";"";"";"";"";"";"";"";"";"";"";"";"";"";"";"";"";"";"";"";"";"";"";"";""
"";"";"";"";"";"";"";"";"";"";"";"";"";"";"";"";"";"";"";"";"";"";"";"";"";""
"Corrosion Survey Database (COR•SUR) © 2002 NACE International";"";"";"";"";"";"";"";"";"";"";"";"";"";"";"";"";"";"";"";"";"";"";"";"";""

File: data/corrosion_data/TableData - 2024-11-08T202536.734.csv
sep=;
"Title: Corrosion Survey Database (COR•SUR)";"";"";"";"";"";"";"";"";"";"";"";"";"";"";"";"";"";"";"";"";"";"";"";"";""
"Table: Sodium fluorophosphate";"";"";"";"";"";"";"";"";"";"";"";"";"";"";"";"";"";"";"";"";"";"";"";"";""
"DOWNLOAD SHOWS ONLY THE DISPLAYED DATA, UP TO 50 ROWS";"";"";"";"";"";"";"";"";"";"";"";"";"";"";"";"";"";"";"";"";"";"";"";"";""
"No.";"material or substance name";"exposure medium";"conc. (%)";"temp. (°F)";"corrosion rate (mil/yr)";"reference";"";"";"";"";"";"";"";"";"";"";"";"";"";"";"";"";"";"";""
"1";"Alloy 20-25-4Mo (904L)";"sodium fluorophosphate";"5 – 35";"25 – 75";"<2";"219,220";"";"";"";"";"";"";"";"";"";"";"";"";"";"";"";"";"";"";""
"2";"Alloy 20-25-4Mo (904L)";"sodium fluorophosphate";"5 – 35";"75 – 225";"<20";"219,220";"";"";"";"";"";"";"";"";"";"";"";"";"";"";"";"";"";"";""
"3";"Alloy 20-38-3-3Cu (20Cb3/ 825)";"sodium fluorophosphate";"5 – 35";"25 – 75";"<2";"219,220";"";"";"";"";"";"";"";"";"";"";"";"";"";"";"";"";"";"";""
"4";"Alloy 20-38-3-3Cu (20Cb3/ 825)";"sodium fluorophosphate";"5 – 35";"75 – 225";"<20";"219,220";"";"";"";"";"";"";"";"";"";"";"";"";"";"";"";"";"";"";""
"5";"Alloy 30-44-5-3W (G-30)";"sodium fluorophosphate";"5 – 35";"25 – 75";"<2";"219,220";"";"";"";"";"";"";"";"";"";"";"";"";"";"";"";"";"";"";""
"6";"Alloy 30-44-5-3W (G-30)";"sodium fluorophosphate";"5 – 35";"75 – 225";"<20";"219,220";"";"";"";"";"";"";"";"";"";"";"";"";"";"";"";"";"";"";""
"7";"Aluminum Alloy (3003/ 5154)";"sodium fluorophosphate";"5 – 35";"25 – 225";"<20";"219";"";"";"";"";"";"";"";"";"";"";"";"";"";"";"";"";"";"";""
"8";"Austenitic Cr-Ni Stainless Steel (18-8; 304/ 304L/ 347)";"sodium fluorophosphate";"5 – 35";"25 – 75";"<2";"219,220";"";"";"";"";"";"";"";"";"";"";"";"";"";"";"";"";"";"";""
"9";"Austenitic Cr-Ni Stainless Steel (18-8; 304/ 304L/ 347)";"sodium fluorophosphate";"5 – 35";"75 – 225";"<20";"219,220";"";"";"";"";"";"";"";"";"";"";"";"";"";"";"";"";"";"";""
"10";"Austenitic Cr-Ni-Mo Stainless Steel (17-12-3; 316L/ 317L)";"sodium fluorophosphate";"5 – 35";"25 – 75";"<2";"219,220";"";"";"";"";"";"";"";"";"";"";"";"";"";"";"";"";"";"";""
"11";"Austenitic Cr-Ni-Mo Stainless Steel (17-12-3; 316L/ 317L)";"sodium fluorophosphate";"5 – 35";"75 – 225";"<20";"219,220";"";"";"";"";"";"";"";"";"";"";"";"";"";"";"";"";"";"";""
"12";"Brass (>15Zn)";"sodium fluorophosphate";"5 – 35";"25 – 225";"<20";"219";"";"";"";"";"";"";"";"";"";"";"";"";"";"";"";"";"";"";""
"13";"Cast Iron, Gray/ Ductile";"sodium fluorophosphate";"5 – 35";"25 – 225";"<20";"219";"";"";"";"";"";"";"";"";"";"";"";"";"";"";"";"";"";"";""
"14";"Copper/ Bronze/ Low Brass";"sodium fluorophosphate";"5 – 35";"25 – 225";"<20";"219";"";"";"";"";"";"";"";"";"";"";"";"";"";"";"";"";"";"";""
"15";"Copper-Nickel";"sodium fluorophosphate";"5 – 35";"25 – 225";"<20";"219";"";"";"";"";"";"";"";"";"";"";"";"";"";"";"";"";"";"";""
"16";"Gold/ Platinum";"sodium fluorophosphate";"5 – 35";"25 – 225";"<20";"219";"";"";"";"";"";"";"";"";"";"";"";"";"";"";"";"";"";"";""
"17";"Nickel (200)";"sodium fluorophosphate";"5 – 35";"25 – 225";"<20";"219";"";"";"";"";"";"";"";"";"";"";"";"";"";"";"";"";"";"";""
"18";"Nickel Cast Iron (15-35Ni)";"sodium fluorophosphate";"5 – 35";"25 – 225";"<20";"219";"";"";"";"";"";"";"";"";"";"";"";"";"";"";"";"";"";"";""
"19";"Nickel-Copper (400)";"sodium fluorophosphate";"5 – 35";"25 – 225";"<20";"219";"";"";"";"";"";"";"";"";"";"";"";"";"";"";"";"";"";"";""
"20";"Silver";"sodium fluorophosphate";"5 – 35";"25 – 225";"<2";"219";"";"";"";"";"";"";"";"";"";"";"";"";"";"";"";"";"";"";""
"21";"Steels, Carbon/ Low Alloy";"sodium fluorophosphate";"5 – 35";"25 – 225";"<20";"219";"";"";"";"";"";"";"";"";"";"";"";"";"";"";"";"";"";"";""
"22";"Superferritic Stainless Steel (26-1)";"sodium fluorophosphate";"5 – 35";"25 – 75";"<2";"219,220";"";"";"";"";"";"";"";"";"";"";"";"";"";"";"";"";"";"";""
"23";"Superferritic Stainless Steel (26-1)";"sodium fluorophosphate";"5 – 35";"75 – 225";"<20";"219,220";"";"";"";"";"";"";"";"";"";"";"";"";"";"";"";"";"";"";""
"";"";"";"";"";"";"";"";"";"";"";"";"";"";"";"";"";"";"";"";"";"";"";"";"";""
"";"";"";"";"";"";"";"";"";"";"";"";"";"";"";"";"";"";"";"";"";"";"";"";"";""
"Corrosion Survey Database (COR•SUR) © 2002 NACE International";"";"";"";"";"";"";"";"";"";"";"";"";"";"";"";"";"";"";"";"";"";"";"";"";""

File: data/corrosion_data/TableData - 2024-11-08T202608.813.csv
sep=;
"Title: Corrosion Survey Database (COR•SUR)";"";"";"";"";"";"";"";"";"";"";"";"";"";"";"";"";"";"";"";"";"";"";"";"";""
"Table: Sodium polysulfides";"";"";"";"";"";"";"";"";"";"";"";"";"";"";"";"";"";"";"";"";"";"";"";"";""
"DOWNLOAD SHOWS ONLY THE DISPLAYED DATA, UP TO 50 ROWS";"";"";"";"";"";"";"";"";"";"";"";"";"";"";"";"";"";"";"";"";"";"";"";"";""
"No.";"material or substance name";"exposure medium";"conc. (%)";"temp. (°F)";"corrosion rate (mil/yr)";"reference";"";"";"";"";"";"";"";"";"";"";"";"";"";"";"";"";"";"";""
"1";"Alloy 20-38-3-3Cu (20Cb3/ 825)";"sodium polysulfides";"5 – 15";"25 – 75";"<2";"219";"";"";"";"";"";"";"";"";"";"";"";"";"";"";"";"";"";"";""
"2";"Alloy 30-44-5-3W (G-30)";"sodium polysulfides";"5 – 15";"25 – 75";"<2";"219";"";"";"";"";"";"";"";"";"";"";"";"";"";"";"";"";"";"";""
"3";"Aluminum Alloy (3003/ 5154)";"sodium polysulfides";"100";"25 – 75";">50";"219";"";"";"";"";"";"";"";"";"";"";"";"";"";"";"";"";"";"";""
"4";"Austenitic Cr-Ni Stainless Steel (18-8; 304/ 304L/ 347)";"sodium polysulfides";"45 – 55";"25 – 75";"<20";"219";"";"";"";"";"";"";"";"";"";"";"";"";"";"";"";"";"";"";""
"5";"Austenitic Cr-Ni Stainless Steel (18-8; 304/ 304L/ 347)";"sodium polysulfides";"45 – 55";"175 – 225";"<20";"219";"";"";"";"";"";"";"";"";"";"";"";"";"";"";"";"";"";"";""
"6";"Austenitic Cr-Ni Stainless Steel (18-8; 304/ 304L/ 347)";"sodium polysulfides";"100";"25 – 75";"<20";"219";"";"";"";"";"";"";"";"";"";"";"";"";"";"";"";"";"";"";""
"7";"Austenitic Cr-Ni Stainless Steel (18-8; 304/ 304L/ 347)";"sodium polysulfides";"100";"175 – 225";"<20";"219";"";"";"";"";"";"";"";"";"";"";"";"";"";"";"";"";"";"";""
"8";"Brass (>15Zn)";"sodium polysulfides";"100";"25 – 75";">50";"219";"";"";"";"";"";"";"";"";"";"";"";"";"";"";"";"";"";"";""
"9";"Cast Iron, Gray/ Ductile";"sodium polysulfides";"100";"25 – 225";"<20";"219";"";"";"";"";"";"";"";"";"";"";"";"";"";"";"";"";"";"";""
"10";"Copper/ Bronze/ Low Brass";"sodium polysulfides";"100";"25 – 75";">50";"219";"";"";"";"";"";"";"";"";"";"";"";"";"";"";"";"";"";"";""
"11";"Cr Stainless Steel (17Cr)";"sodium polysulfides";"5 – 15";"25 – 75";"<20";"219";"";"";"";"";"";"";"";"";"";"";"";"";"";"";"";"";"";"";""
"12";"Cr Stainless Steel (17Cr)";"sodium polysulfides";"5 – 15";"175 – 225";"<20";"219";"";"";"";"";"";"";"";"";"";"";"";"";"";"";"";"";"";"";""
"13";"Cr Stainless Steel (17Cr)";"sodium polysulfides";"45 – 55";"175 – 225";">50";"219";"";"";"";"";"";"";"";"";"";"";"";"";"";"";"";"";"";"";""
"14";"Cr Stainless Steel (17Cr)";"sodium polysulfides";"100";"25 – 75";"<20";"219";"";"";"";"";"";"";"";"";"";"";"";"";"";"";"";"";"";"";""
"15";"Cr Stainless Steel (17Cr)";"sodium polysulfides";"100";"175 – 225";"<20";"219";"";"";"";"";"";"";"";"";"";"";"";"";"";"";"";"";"";"";""
"16";"Mo Superalloy (Ni-Cr-Fe-9Mo; 625/ 725)";"sodium polysulfides";"5 – 15";"25 – 75";"<2";"219";"";"";"";"";"";"";"";"";"";"";"";"";"";"";"";"";"";"";""
"17";"Mo Superalloy (Ni-Cr-Fe-9Mo; 625/ 725)";"sodium polysulfides";"15 – 25";"75 – 125";"<2";"219";"";"";"";"";"";"";"";"";"";"";"";"";"";"";"";"";"";"";""
"18";"Mo Superalloy (Ni-Cr-Fe-9Mo; 625/ 725)";"sodium polysulfides";"45 – 55";"325 – 375";">50";"219";"";"";"";"";"";"";"";"";"";"";"";"";"";"";"";"";"";"";""
"19";"Mo Superalloy (Ni-16Cr-16Mo; C276)";"sodium polysulfides";"5 – 15";"25 – 75";"<2";"219";"";"";"";"";"";"";"";"";"";"";"";"";"";"";"";"";"";"";""
"20";"Mo Superalloy (Ni-16Cr-16Mo; C276)";"sodium polysulfides";"15 – 25";"75 – 125";"<2";"219";"";"";"";"";"";"";"";"";"";"";"";"";"";"";"";"";"";"";""
"21";"Mo Superalloy (Ni-16Cr-16Mo; C276)";"sodium polysulfides";"45 – 55";"325 – 375";">50";"219";"";"";"";"";"";"";"";"";"";"";"";"";"";"";"";"";"";"";""
"22";"Mo Superalloy (Ni-20Cr-16Mo-4W; 686)";"sodium polysulfides";"5 – 15";"25 – 75";"<2";"219";"";"";"";"";"";"";"";"";"";"";"";"";"";"";"";"";"";"";""
"23";"Mo Superalloy (Ni-20Cr-16Mo-4W; 686)";"sodium polysulfides";"15 – 25";"75 – 125";"<2";"219";"";"";"";"";"";"";"";"";"";"";"";"";"";"";"";"";"";"";""
"24";"Mo Superalloy (Ni-20Cr-16Mo-4W; 686)";"sodium polysulfides";"45 – 55";"325 – 375";">50";"219";"";"";"";"";"";"";"";"";"";"";"";"";"";"";"";"";"";"";""
"25";"Mo Superalloy (Ni-22Cr-16Mo; C22/ 59)";"sodium polysulfides";"5 – 15";"25 – 75";"<2";"219";"";"";"";"";"";"";"";"";"";"";"";"";"";"";"";"";"";"";""
"26";"Mo Superalloy (Ni-22Cr-16Mo; C22/ 59)";"sodium polysulfides";"15 – 25";"75 – 125";"<2";"219";"";"";"";"";"";"";"";"";"";"";"";"";"";"";"";"";"";"";""
"27";"Mo Superalloy (Ni-22Cr-16Mo; C22/ 59)";"sodium polysulfides";"45 – 55";"325 – 375";">50";"219";"";"";"";"";"";"";"";"";"";"";"";"";"";"";"";"";"";"";""
"28";"Mo Superalloy (Ni-23Cr-16Mo-1Cu; C20000)";"sodium polysulfides";"5 – 15";"25 – 75";"<2";"219";"";"";"";"";"";"";"";"";"";"";"";"";"";"";"";"";"";"";""
"29";"Mo Superalloy (Ni-23Cr-16Mo-1Cu; C20000)";"sodium polysulfides";"15 – 25";"75 – 125";"<2";"219";"";"";"";"";"";"";"";"";"";"";"";"";"";"";"";"";"";"";""
"30";"Mo Superalloy (Ni-23Cr-16Mo-1Cu; C20000)";"sodium polysulfides";"45 – 55";"325 – 375";">50";"219";"";"";"";"";"";"";"";"";"";"";"";"";"";"";"";"";"";"";""
"31";"Nickel Cast Iron (15-35Ni)";"sodium polysulfides";"100";"25 – 225";"<20";"219";"";"";"";"";"";"";"";"";"";"";"";"";"";"";"";"";"";"";""
"32";"Nickel-Copper (400)";"sodium polysulfides";"5 – 15";"25 – 75";"<20";"219";"";"";"";"";"";"";"";"";"";"";"";"";"";"";"";"";"";"";""
"33";"Nickel-Copper (400)";"sodium polysulfides";"5 – 15";"175 – 225";"<20";"219";"";"";"";"";"";"";"";"";"";"";"";"";"";"";"";"";"";"";""
"34";"Nickel-Copper (400)";"sodium polysulfides";"45 – 55";"175 – 225";"<20";"219";"";"";"";"";"";"";"";"";"";"";"";"";"";"";"";"";"";"";""
"35";"Ni-Mo Alloy (Ni-30Mo; B-2)";"sodium polysulfides";"5 – 15";"25 – 75";"<2";"219";"";"";"";"";"";"";"";"";"";"";"";"";"";"";"";"";"";"";""
"36";"Ni-Mo Alloy (Ni-30Mo; B-2)";"sodium polysulfides";"5 – 55";"175 – 225";"20 – 50";"219";"";"";"";"";"";"";"";"";"";"";"";"";"";"";"";"";"";"";""
"37";"Ni-Mo Alloy (Ni-30Mo; B-2)";"sodium polysulfides";"45 – 55";"325 – 375";"<2";"219";"";"";"";"";"";"";"";"";"";"";"";"";"";"";"";"";"";"";""
"38";"Silicon Cast Iron (14Si)";"sodium polysulfides";"45 – 55";"187 – 237";">50";"218";"";"";"";"";"";"";"";"";"";"";"";"";"";"";"";"";"";"";""
"39";"Silicon Cast Iron (14Si)";"sodium polysulfides";"100";"52 – 237";"<20";"218";"";"";"";"";"";"";"";"";"";"";"";"";"";"";"";"";"";"";""
"40";"Silver";"sodium polysulfides";"5 – 15";"25 – 75";">50";"219";"";"";"";"";"";"";"";"";"";"";"";"";"";"";"";"";"";"";""
"41";"Silver";"sodium polysulfides";"100";"25 – 75";">50";"219";"";"";"";"";"";"";"";"";"";"";"";"";"";"";"";"";"";"";""
"42";"Steels, Carbon/ Low Alloy";"sodium polysulfides";"100";"25 – 225";"<20";"219";"";"";"";"";"";"";"";"";"";"";"";"";"";"";"";"";"";"";""
"";"";"";"";"";"";"";"";"";"";"";"";"";"";"";"";"";"";"";"";"";"";"";"";"";""
"";"";"";"";"";"";"";"";"";"";"";"";"";"";"";"";"";"";"";"";"";"";"";"";"";""
"Corrosion Survey Database (COR•SUR) © 2002 NACE International";"";"";"";"";"";"";"";"";"";"";"";"";"";"";"";"";"";"";"";"";"";"";"";"";""
