Repository: Mahyar-rajabi94/TF_SDL

File: data/corrosion_data/TableData - 2024-11-08T202613.411.csv
sep=;
"Title: Corrosion Survey Database (COR•SUR)";"";"";"";"";"";"";"";"";"";"";"";"";"";"";"";"";"";"";"";"";"";"";"";"";""
"Table: Sodium sesquisilicate";"";"";"";"";"";"";"";"";"";"";"";"";"";"";"";"";"";"";"";"";"";"";"";"";""
"DOWNLOAD SHOWS ONLY THE DISPLAYED DATA, UP TO 50 ROWS";"";"";"";"";"";"";"";"";"";"";"";"";"";"";"";"";"";"";"";"";"";"";"";"";""
"No.";"material or substance name";"exposure medium";"conc. (%)";"temp. (°F)";"corrosion rate (mil/yr)";"reference";"";"";"";"";"";"";"";"";"";"";"";"";"";"";"";"";"";"";""
"1";"Alloy 20-25-4Mo (904L)";"sodium sesquisilicate";">5";"25 – 225";"<2";"219,220";"";"";"";"";"";"";"";"";"";"";"";"";"";"";"";"";"";"";""
"2";"Alloy 20-38-3-3Cu (20Cb3/ 825)";"sodium sesquisilicate";">5";"25 – 225";"<2";"219,220";"";"";"";"";"";"";"";"";"";"";"";"";"";"";"";"";"";"";""
"3";"Alloy 30-44-5-3W (G-30)";"sodium sesquisilicate";">5";"25 – 225";"<2";"219,220";"";"";"";"";"";"";"";"";"";"";"";"";"";"";"";"";"";"";""
"4";"Austenitic Cr-Ni Stainless Steel (18-8; 304/ 304L/ 347)";"sodium sesquisilicate";">5";"25 – 225";"<2";"219,220";"";"";"";"";"";"";"";"";"";"";"";"";"";"";"";"";"";"";""
"5";"Austenitic Cr-Ni-Mo Stainless Steel (17-12-3; 316L/ 317L)";"sodium sesquisilicate";">5";"25 – 225";"<2";"219,220";"";"";"";"";"";"";"";"";"";"";"";"";"";"";"";"";"";"";""
"6";"Brass (>15Zn)";"sodium sesquisilicate";">5";"25 – 225";"<20";"219";"";"";"";"";"";"";"";"";"";"";"";"";"";"";"";"";"";"";""
"7";"Cast Iron, Gray/ Ductile";"sodium sesquisilicate";">5";"25 – 225";"<20";"219";"";"";"";"";"";"";"";"";"";"";"";"";"";"";"";"";"";"";""
"8";"Copper/ Bronze/ Low Brass";"sodium sesquisilicate";">5";"25 – 225";"<20";"219";"";"";"";"";"";"";"";"";"";"";"";"";"";"";"";"";"";"";""
"9";"Copper-Nickel";"sodium sesquisilicate";">5";"25 – 225";"<20";"219";"";"";"";"";"";"";"";"";"";"";"";"";"";"";"";"";"";"";""
"10";"Cr Stainless Steel (12Cr)";"sodium sesquisilicate";">5";"25 – 225";"<2";"219,220";"";"";"";"";"";"";"";"";"";"";"";"";"";"";"";"";"";"";""
"11";"Cr Stainless Steel (17Cr)";"sodium sesquisilicate";">5";"25 – 225";"<2";"219,220";"";"";"";"";"";"";"";"";"";"";"";"";"";"";"";"";"";"";""
"12";"Gold/ Platinum";"sodium sesquisilicate";"5 – 95";"25 – 225";"<2";"219";"";"";"";"";"";"";"";"";"";"";"";"";"";"";"";"";"";"";""
"13";"Mo Superalloy (Ni-Cr-Fe-9Mo; 625/ 725)";"sodium sesquisilicate";">5";"25 – 225";"<2";"219,220";"";"";"";"";"";"";"";"";"";"";"";"";"";"";"";"";"";"";""
"14";"Mo Superalloy (Ni-16Cr-16Mo; C276)";"sodium sesquisilicate";">5";"25 – 225";"<2";"219,220";"";"";"";"";"";"";"";"";"";"";"";"";"";"";"";"";"";"";""
"15";"Mo Superalloy (Ni-20Cr-16Mo-4W; 686)";"sodium sesquisilicate";">5";"25 – 225";"<2";"219,220";"";"";"";"";"";"";"";"";"";"";"";"";"";"";"";"";"";"";""
"16";"Mo Superalloy (Ni-22Cr-16Mo; C22/ 59)";"sodium sesquisilicate";">5";"25 – 225";"<2";"219,220";"";"";"";"";"";"";"";"";"";"";"";"";"";"";"";"";"";"";""
"17";"Mo Superalloy (Ni-23Cr-16Mo-1Cu; C20000)";"sodium sesquisilicate";">5";"25 – 225";"<2";"219,220";"";"";"";"";"";"";"";"";"";"";"";"";"";"";"";"";"";"";""
"18";"Nickel (200)";"sodium sesquisilicate";">5";"25 – 225";"<20";"219";"";"";"";"";"";"";"";"";"";"";"";"";"";"";"";"";"";"";""
"19";"Nickel Cast Iron (15-35Ni)";"sodium sesquisilicate";">5";"25 – 225";"<20";"219";"";"";"";"";"";"";"";"";"";"";"";"";"";"";"";"";"";"";""
"20";"Nickel-Copper (400)";"sodium sesquisilicate";">5";"25 – 225";"<2";"219,220";"";"";"";"";"";"";"";"";"";"";"";"";"";"";"";"";"";"";""
"21";"Ni-Cr-Fe Alloy (600/ 690)";"sodium sesquisilicate";"5 – 95";"25 – 225";"<2";"219,220";"";"";"";"";"";"";"";"";"";"";"";"";"";"";"";"";"";"";""
"22";"Ni-Mo Alloy (Ni-30Mo; B-2)";"sodium sesquisilicate";">5";"25 – 225";"<2";"219,220";"";"";"";"";"";"";"";"";"";"";"";"";"";"";"";"";"";"";""
"23";"Silicon Cast Iron (14Si)";"sodium sesquisilicate";">5";"52 – 237";"<20";"218";"";"";"";"";"";"";"";"";"";"";"";"";"";"";"";"";"";"";""
"24";"Silver";"sodium sesquisilicate";">5";"25 – 225";"<2";"219";"";"";"";"";"";"";"";"";"";"";"";"";"";"";"";"";"";"";""
"25";"Steels, Carbon/ Low Alloy";"sodium sesquisilicate";">5";"25 – 225";"<20";"219";"";"";"";"";"";"";"";"";"";"";"";"";"";"";"";"";"";"";""
"26";"Superferritic Stainless Steel (26-1)";"sodium sesquisilicate";">5";"25 – 225";"<2";"219,220";"";"";"";"";"";"";"";"";"";"";"";"";"";"";"";"";"";"";""
"27";"Tantalum";"sodium sesquisilicate";">5";"25 – 225";"<2";"219";"";"";"";"";"";"";"";"";"";"";"";"";"";"";"";"";"";"";""
"28";"Titanium, Unalloyed";"sodium sesquisilicate";">5";"25 – 225";"<20";"219";"";"";"";"";"";"";"";"";"";"";"";"";"";"";"";"";"";"";""
"29";"Zirconium";"sodium sesquisilicate";">5";"25 – 225";"<20";"219";"";"";"";"";"";"";"";"";"";"";"";"";"";"";"";"";"";"";""
"";"";"";"";"";"";"";"";"";"";"";"";"";"";"";"";"";"";"";"";"";"";"";"";"";""
"";"";"";"";"";"";"";"";"";"";"";"";"";"";"";"";"";"";"";"";"";"";"";"";"";""
"Corrosion Survey Database (COR•SUR) © 2002 NACE International";"";"";"";"";"";"";"";"";"";"";"";"";"";"";"";"";"";"";"";"";"";"";"";"";""

File: data/corrosion_data/TableData - 2024-11-08T202618.420.csv
sep=;
"Title: Corrosion Survey Database (COR•SUR)";"";"";"";"";"";"";"";"";"";"";"";"";"";"";"";"";"";"";"";"";"";"";"";"";""
"Table: Sodium silicate";"";"";"";"";"";"";"";"";"";"";"";"";"";"";"";"";"";"";"";"";"";"";"";"";""
"DOWNLOAD SHOWS ONLY THE DISPLAYED DATA, UP TO 50 ROWS";"";"";"";"";"";"";"";"";"";"";"";"";"";"";"";"";"";"";"";"";"";"";"";"";""
"No.";"material or substance name";"exposure medium";"conc. (%)";"temp. (°F)";"corrosion rate (mil/yr)";"reference";"";"";"";"";"";"";"";"";"";"";"";"";"";"";"";"";"";"";""
"1";"Alloy 20-25-4Mo (904L)";"sodium silicate";"1 – 90";"212";"<2";"93,198,219";"";"";"";"";"";"";"";"";"";"";"";"";"";"";"";"";"";"";""
"2";"Alloy 20-25-4Mo (904L)";"sodium silicate";"5 – 95";"25 – 225";"<2";"93,198,219";"";"";"";"";"";"";"";"";"";"";"";"";"";"";"";"";"";"";""
"3";"Alloy 20-25-6Mo (254SMO/ 6XN)";"sodium silicate";"1 – 90";"212";"<2";"93,198";"";"";"";"";"";"";"";"";"";"";"";"";"";"";"";"";"";"";""
"4";"Alloy 20-38-3-3Cu (20Cb3/ 825)";"sodium silicate";"1 – 90";"212";"<2";"93,198,219,220";"";"";"";"";"";"";"";"";"";"";"";"";"";"";"";"";"";"";""
"5";"Alloy 20-38-3-3Cu (20Cb3/ 825)";"sodium silicate";"5 – 95";"25 – 150";"<2";"93,198,219,220";"";"";"";"";"";"";"";"";"";"";"";"";"";"";"";"";"";"";""
"6";"Alloy 20-38-3-3Cu (20Cb3/ 825)";"sodium silicate";">5";"150 – 225";"<2";"93,198,219,220";"";"";"";"";"";"";"";"";"";"";"";"";"";"";"";"";"";"";""
"7";"Alloy 30-44-5-3W (G-30)";"sodium silicate";"1 – 90";"212";"<2";"93,198,219,220";"";"";"";"";"";"";"";"";"";"";"";"";"";"";"";"";"";"";""
"8";"Alloy 30-44-5-3W (G-30)";"sodium silicate";"5 – 95";"25 – 150";"<2";"93,198,219,220";"";"";"";"";"";"";"";"";"";"";"";"";"";"";"";"";"";"";""
"9";"Alloy 30-44-5-3W (G-30)";"sodium silicate";">5";"150 – 225";"<2";"93,198,219,220";"";"";"";"";"";"";"";"";"";"";"";"";"";"";"";"";"";"";""
"10";"Aluminum Alloy (3003/ 5154)";"sodium silicate";"5 – 95";"25 – 150";"<2";"93,219,220";"";"";"";"";"";"";"";"";"";"";"";"";"";"";"";"";"";"";""
"11";"Aluminum Alloy (3003/ 5154)";"sodium silicate";">5";"150 – 225";"<2";"93,219,220";"";"";"";"";"";"";"";"";"";"";"";"";"";"";"";"";"";"";""
"12";"Austenitic Cr-Ni Stainless Steel (18-8; 304/ 304L/ 347)";"sodium silicate";"5 – 95";"25 – 150";"<2";"93,219,220";"";"";"";"";"";"";"";"";"";"";"";"";"";"";"";"";"";"";""
"13";"Austenitic Cr-Ni Stainless Steel (18-8; 304/ 304L/ 347)";"sodium silicate";">5";"150 – 225";"<2";"93,219,220";"";"";"";"";"";"";"";"";"";"";"";"";"";"";"";"";"";"";""
"14";"Austenitic Cr-Ni-Mo Stainless Steel (17-12-3; 316L/ 317L)";"sodium silicate";"5 – 95";"25 – 150";"<2";"93,219,220";"";"";"";"";"";"";"";"";"";"";"";"";"";"";"";"";"";"";""
"15";"Austenitic Cr-Ni-Mo Stainless Steel (17-12-3; 316L/ 317L)";"sodium silicate";">5";"150 – 225";"<2";"93,219,220";"";"";"";"";"";"";"";"";"";"";"";"";"";"";"";"";"";"";""
"16";"Brass (>15Zn)";"sodium silicate";"5 – 95";"25 – 150";"<2";"93,219,220";"";"";"";"";"";"";"";"";"";"";"";"";"";"";"";"";"";"";""
"17";"Brass (>15Zn)";"sodium silicate";">5";"150 – 225";"<2";"93,219,220";"";"";"";"";"";"";"";"";"";"";"";"";"";"";"";"";"";"";""
"18";"Cast Iron, Gray/ Ductile";"sodium silicate";"5 – 95";"25 – 150";"<2";"93,219,220";"";"";"";"";"";"";"";"";"";"";"";"";"";"";"";"";"";"";""
"19";"Cast Iron, Gray/ Ductile";"sodium silicate";">5";"150 – 225";"<2";"93,219,220";"";"";"";"";"";"";"";"";"";"";"";"";"";"";"";"";"";"";""
"20";"Cast Iron, Gray/ Ductile";"sodium silicate";">65";"225 – 275";"<20";"93,219,220";"";"";"";"";"";"";"";"";"";"";"";"";"";"";"";"";"";"";""
"21";"Copper/ Bronze/ Low Brass";"sodium silicate";"5 – 95";"25 – 150";"20 – 50";"93,219,220";"";"";"";"";"";"";"";"";"";"";"";"";"";"";"";"";"";"";""
"22";"Copper/ Bronze/ Low Brass";"sodium silicate";">5";"150 – 225";"20 – 50";"93,219,220";"";"";"";"";"";"";"";"";"";"";"";"";"";"";"";"";"";"";""
"23";"Copper-Nickel";"sodium silicate";"5 – 95";"25 – 150";"<2";"93,219,220";"";"";"";"";"";"";"";"";"";"";"";"";"";"";"";"";"";"";""
"24";"Copper-Nickel";"sodium silicate";">5";"150 – 225";"<2";"93,219,220";"";"";"";"";"";"";"";"";"";"";"";"";"";"";"";"";"";"";""
"25";"Cr Stainless Steel (12Cr)";"sodium silicate";"5 – 95";"25 – 150";"<2";"93,219,220";"";"";"";"";"";"";"";"";"";"";"";"";"";"";"";"";"";"";""
"26";"Cr Stainless Steel (12Cr)";"sodium silicate";">5";"150 – 225";"<2";"93,219,220";"";"";"";"";"";"";"";"";"";"";"";"";"";"";"";"";"";"";""
"27";"Cr Stainless Steel (17Cr)";"sodium silicate";"5 – 95";"25 – 150";"<2";"93,219,220";"";"";"";"";"";"";"";"";"";"";"";"";"";"";"";"";"";"";""
"28";"Cr Stainless Steel (17Cr)";"sodium silicate";">5";"150 – 225";"<2";"93,219,220";"";"";"";"";"";"";"";"";"";"";"";"";"";"";"";"";"";"";""
"29";"Duplex Stainless Steel (25-6-3)";"sodium silicate";"1 – 90";"212";"<2";"93,198";"";"";"";"";"";"";"";"";"";"";"";"";"";"";"";"";"";"";""
"30";"Gold/ Platinum";"sodium silicate";"5 – 95";"25 – 150";"<2";"93,219,220";"";"";"";"";"";"";"";"";"";"";"";"";"";"";"";"";"";"";""
"31";"Gold/ Platinum";"sodium silicate";">5";"150 – 225";"<2";"93,219,220";"";"";"";"";"";"";"";"";"";"";"";"";"";"";"";"";"";"";""
"32";"Lead";"sodium silicate";"5 – 95";"25 – 75";"<2";"93,219,220";"";"";"";"";"";"";"";"";"";"";"";"";"";"";"";"";"";"";""
"33";"Lead";"sodium silicate";">45";"175 – 225";">50";"93,219,220";"";"";"";"";"";"";"";"";"";"";"";"";"";"";"";"";"";"";""
"34";"Mo Superalloy (Ni-Cr-Fe-9Mo; 625/ 725)";"sodium silicate";"5 – 95";"25 – 150";"<2";"93,219,220";"";"";"";"";"";"";"";"";"";"";"";"";"";"";"";"";"";"";""
"35";"Mo Superalloy (Ni-Cr-Fe-9Mo; 625/ 725)";"sodium silicate";">5";"150 – 225";"<2";"93,219,220";"";"";"";"";"";"";"";"";"";"";"";"";"";"";"";"";"";"";""
"36";"Mo Superalloy (Ni-16Cr-16Mo; C276)";"sodium silicate";"5 – 95";"25 – 150";"<2";"93,219,220";"";"";"";"";"";"";"";"";"";"";"";"";"";"";"";"";"";"";""
"37";"Mo Superalloy (Ni-16Cr-16Mo; C276)";"sodium silicate";">5";"150 – 225";"<2";"93,219,220";"";"";"";"";"";"";"";"";"";"";"";"";"";"";"";"";"";"";""
"38";"Mo Superalloy (Ni-20Cr-16Mo-4W; 686)";"sodium silicate";"5 – 95";"25 – 150";"<2";"93,219,220";"";"";"";"";"";"";"";"";"";"";"";"";"";"";"";"";"";"";""
"39";"Mo Superalloy (Ni-20Cr-16Mo-4W; 686)";"sodium silicate";">5";"150 – 225";"<2";"93,219,220";"";"";"";"";"";"";"";"";"";"";"";"";"";"";"";"";"";"";""
"40";"Mo Superalloy (Ni-22Cr-16Mo; C22/ 59)";"sodium silicate";"5 – 95";"25 – 150";"<2";"93,219,220";"";"";"";"";"";"";"";"";"";"";"";"";"";"";"";"";"";"";""
"41";"Mo Superalloy (Ni-22Cr-16Mo; C22/ 59)";"sodium silicate";">5";"150 – 225";"<2";"93,219,220";"";"";"";"";"";"";"";"";"";"";"";"";"";"";"";"";"";"";""
"42";"Mo Superalloy (Ni-23Cr-16Mo-1Cu; C20000)";"sodium silicate";"5 – 95";"25 – 150";"<2";"93,219,220";"";"";"";"";"";"";"";"";"";"";"";"";"";"";"";"";"";"";""
"43";"Mo Superalloy (Ni-23Cr-16Mo-1Cu; C20000)";"sodium silicate";">5";"150 – 225";"<2";"93,219,220";"";"";"";"";"";"";"";"";"";"";"";"";"";"";"";"";"";"";""
"44";"Nickel (200)";"sodium silicate";"5 – 95";"25 – 150";"<2";"93,219,220";"";"";"";"";"";"";"";"";"";"";"";"";"";"";"";"";"";"";""
"45";"Nickel (200)";"sodium silicate";">5";"150 – 225";"<2";"93,219,220";"";"";"";"";"";"";"";"";"";"";"";"";"";"";"";"";"";"";""
"46";"Nickel (200)";"sodium silicate";">65";"225 – 275";"<2";"93,219,220";"";"";"";"";"";"";"";"";"";"";"";"";"";"";"";"";"";"";""
"47";"Nickel Cast Iron (15-35Ni)";"sodium silicate";"5 – 95";"25 – 150";"<2";"93,219,220";"";"";"";"";"";"";"";"";"";"";"";"";"";"";"";"";"";"";""
"48";"Nickel Cast Iron (15-35Ni)";"sodium silicate";">5";"150 – 225";"<2";"93,219,220";"";"";"";"";"";"";"";"";"";"";"";"";"";"";"";"";"";"";""
"49";"Nickel Cast Iron (15-35Ni)";"sodium silicate";">65";"225 – 275";"<2";"93,219,220";"";"";"";"";"";"";"";"";"";"";"";"";"";"";"";"";"";"";""
"50";"Nickel-Copper (400)";"sodium silicate";"5 – 95";"25 – 150";"<2";"93,219,220";"";"";"";"";"";"";"";"";"";"";"";"";"";"";"";"";"";"";""
"";"";"";"";"";"";"";"";"";"";"";"";"";"";"";"";"";"";"";"";"";"";"";"";"";""
"";"";"";"";"";"";"";"";"";"";"";"";"";"";"";"";"";"";"";"";"";"";"";"";"";""
"Corrosion Survey Database (COR•SUR) © 2002 NACE International";"";"";"";"";"";"";"";"";"";"";"";"";"";"";"";"";"";"";"";"";"";"";"";"";""

File: data/corrosion_data/TableData - 2024-11-08T202624.640.csv
sep=;
"Title: Corrosion Survey Database (COR•SUR)";"";"";"";"";"";"";"";"";"";"";"";"";"";"";"";"";"";"";"";"";"";"";"";"";""
"Table: Sodium silicate";"";"";"";"";"";"";"";"";"";"";"";"";"";"";"";"";"";"";"";"";"";"";"";"";""
"DOWNLOAD SHOWS ONLY THE DISPLAYED DATA, UP TO 50 ROWS";"";"";"";"";"";"";"";"";"";"";"";"";"";"";"";"";"";"";"";"";"";"";"";"";""
"No.";"material or substance name";"exposure medium";"conc. (%)";"temp. (°F)";"corrosion rate (mil/yr)";"reference";"";"";"";"";"";"";"";"";"";"";"";"";"";"";"";"";"";"";""
"51";"Nickel-Copper (400)";"sodium silicate";">5";"150 – 225";"<2";"93,219,220";"";"";"";"";"";"";"";"";"";"";"";"";"";"";"";"";"";"";""
"52";"Ni-Cr-Fe Alloy (600/ 690)";"sodium silicate";"5 – 95";"25 – 150";"<2";"93,219,220";"";"";"";"";"";"";"";"";"";"";"";"";"";"";"";"";"";"";""
"53";"Ni-Cr-Fe Alloy (600/ 690)";"sodium silicate";">5";"150 – 225";"<2";"93,219,220";"";"";"";"";"";"";"";"";"";"";"";"";"";"";"";"";"";"";""
"54";"Ni-Cr-Fe Alloy (600/ 690)";"sodium silicate";">65";"225 – 275";"<2";"93,219,220";"";"";"";"";"";"";"";"";"";"";"";"";"";"";"";"";"";"";""
"55";"Ni-Mo Alloy (Ni-30Mo; B-2)";"sodium silicate";"5 – 15";"25 – 225";"<20";"93,219";"";"";"";"";"";"";"";"";"";"";"";"";"";"";"";"";"";"";""
"56";"Niobium (Columbium)";"sodium silicate";"<70";"77";">50";"93,220";"";"";"";"";"";"";"";"";"";"";"";"";"";"";"";"";"";"";""
"57";"Silicon Cast Iron (14Si)";"sodium silicate";"5 – 95";"52 – 150";"<20";"93,218,220";"";"";"";"";"";"";"";"";"";"";"";"";"";"";"";"";"";"";""
"58";"Silicon Cast Iron (14Si)";"sodium silicate";">5";"150 – 237";"<20";"93,218,220";"";"";"";"";"";"";"";"";"";"";"";"";"";"";"";"";"";"";""
"59";"Silver";"sodium silicate";"5 – 95";"25 – 150";"<2";"93,219,220";"";"";"";"";"";"";"";"";"";"";"";"";"";"";"";"";"";"";""
"60";"Silver";"sodium silicate";">5";"150 – 225";"<2";"93,219,220";"";"";"";"";"";"";"";"";"";"";"";"";"";"";"";"";"";"";""
"61";"Steels, Carbon/ Low Alloy";"sodium silicate";"5 – 95";"25 – 150";"<2";"93,219,220";"";"";"";"";"";"";"";"";"";"";"";"";"";"";"";"";"";"";""
"62";"Steels, Carbon/ Low Alloy";"sodium silicate";">5";"150 – 225";"<2";"93,219,220";"";"";"";"";"";"";"";"";"";"";"";"";"";"";"";"";"";"";""
"63";"Steels, Carbon/ Low Alloy";"sodium silicate";">65";"225 – 275";"<20";"93,219,220";"";"";"";"";"";"";"";"";"";"";"";"";"";"";"";"";"";"";""
"64";"Superferritic Stainless Steel (26-1)";"sodium silicate";"5 – 95";"25 – 150";"<2";"93,219,220";"";"";"";"";"";"";"";"";"";"";"";"";"";"";"";"";"";"";""
"65";"Superferritic Stainless Steel (26-1)";"sodium silicate";">5";"150 – 225";"<2";"93,219,220";"";"";"";"";"";"";"";"";"";"";"";"";"";"";"";"";"";"";""
"66";"Tantalum";"sodium silicate";"5 – 95";"25 – 150";"<2";"93,219,220";"";"";"";"";"";"";"";"";"";"";"";"";"";"";"";"";"";"";""
"67";"Tantalum";"sodium silicate";">5";"150 – 225";"<2";"93,219,220";"";"";"";"";"";"";"";"";"";"";"";"";"";"";"";"";"";"";""
"68";"Titanium, Unalloyed";"sodium silicate";"1 – 90";"212";"<2";"93,198,219,220";"";"";"";"";"";"";"";"";"";"";"";"";"";"";"";"";"";"";""
"69";"Titanium, Unalloyed";"sodium silicate";"5 – 95";"25 – 150";"<2";"93,198,219,220";"";"";"";"";"";"";"";"";"";"";"";"";"";"";"";"";"";"";""
"70";"Titanium, Unalloyed";"sodium silicate";">5";"150 – 225";"<2";"93,198,219,220";"";"";"";"";"";"";"";"";"";"";"";"";"";"";"";"";"";"";""
"71";"Zirconium";"sodium silicate";"5 – 95";"25 – 150";"<2";"93,219,220";"";"";"";"";"";"";"";"";"";"";"";"";"";"";"";"";"";"";""
"72";"Zirconium";"sodium silicate";">5";"150 – 225";"<2";"93,219,220";"";"";"";"";"";"";"";"";"";"";"";"";"";"";"";"";"";"";""
"";"";"";"";"";"";"";"";"";"";"";"";"";"";"";"";"";"";"";"";"";"";"";"";"";""
"";"";"";"";"";"";"";"";"";"";"";"";"";"";"";"";"";"";"";"";"";"";"";"";"";""
"Corrosion Survey Database (COR•SUR) © 2002 NACE International";"";"";"";"";"";"";"";"";"";"";"";"";"";"";"";"";"";"";"";"";"";"";"";"";""

File: data/corrosion_data/TableData - 2024-11-08T202630.009.csv
sep=;
"Title: Corrosion Survey Database (COR•SUR)";"";"";"";"";"";"";"";"";"";"";"";"";"";"";"";"";"";"";"";"";"";"";"";"";""
"Table: Sulfur chloride";"";"";"";"";"";"";"";"";"";"";"";"";"";"";"";"";"";"";"";"";"";"";"";"";""
"DOWNLOAD SHOWS ONLY THE DISPLAYED DATA, UP TO 50 ROWS";"";"";"";"";"";"";"";"";"";"";"";"";"";"";"";"";"";"";"";"";"";"";"";"";""
"No.";"material or substance name";"exposure medium";"exposure medium note";"resistance note";"conc. (%)";"temp. (°F)";"corrosion rate (mil/yr)";"test note";"reference";"";"";"";"";"";"";"";"";"";"";"";"";"";"";"";""
"1";"Alloy 20-25-4Mo (904L)";"sulfur chloride";"";"";"100";"25 – 225";"<2";"";"200,219,220";"";"";"";"";"";"";"";"";"";"";"";"";"";"";"";""
"2";"Alloy 20-25-4Mo (904L)";"sulfur chloride";"";"";"100";"68 – 277";"<2";"";"200,219,220";"";"";"";"";"";"";"";"";"";"";"";"";"";"";"";""
"3";"Alloy 20-25-4Mo (904L)";"sulfur chloride";"";"";"100";"68";"<2";"dry from 20-136°C (68-277F)/wet at 20°C (68°F) is 20-50 mpy";"200,219,220";"";"";"";"";"";"";"";"";"";"";"";"";"";"";"";""
"4";"Alloy 20-25-6Mo (254SMO/ 6XN)";"sulfur chloride";"dry";"";"100";"68 – 277";"<2";"";"200";"";"";"";"";"";"";"";"";"";"";"";"";"";"";"";""
"5";"Alloy 20-38-3-3Cu (20Cb3/ 825)";"sulfur chloride";"";"";"100";"25 – 225";"<2";"";"200,219,220";"";"";"";"";"";"";"";"";"";"";"";"";"";"";"";""
"6";"Alloy 20-38-3-3Cu (20Cb3/ 825)";"sulfur chloride";"dry";"";"100";"68 – 277";"<2";"";"200,219,220";"";"";"";"";"";"";"";"";"";"";"";"";"";"";"";""
"7";"Alloy 20-38-3-3Cu (20Cb3/ 825)";"sulfur chloride";"";"";"100";"425 – 475";"<2";"";"200,219,220";"";"";"";"";"";"";"";"";"";"";"";"";"";"";"";""
"8";"Alloy 30-44-5-3W (G-30)";"sulfur chloride";"";"";"100";"25 – 225";"<2";"";"200,219,220";"";"";"";"";"";"";"";"";"";"";"";"";"";"";"";""
"9";"Alloy 30-44-5-3W (G-30)";"sulfur chloride";"dry";"";"100";"68 – 277";"<2";"";"200,219,220";"";"";"";"";"";"";"";"";"";"";"";"";"";"";"";""
"10";"Alloy 30-44-5-3W (G-30)";"sulfur chloride";"";"";"100";"425 – 475";"<2";"";"200,219,220";"";"";"";"";"";"";"";"";"";"";"";"";"";"";"";""
"11";"Aluminum Alloy (3003/ 5154)";"sulfur chloride";"";"";"85 – 95";"25 – 225";">50";"";"219";"";"";"";"";"";"";"";"";"";"";"";"";"";"";"";""
"12";"Aluminum Alloy (3003/ 5154)";"sulfur chloride";"";"";"100";"25 – 325";"<20";"";"219";"";"";"";"";"";"";"";"";"";"";"";"";"";"";"";""
"13";"Austenitic Cr-Ni Stainless Steel (18-8; 304/ 304L/ 347)";"sulfur chloride";"";"pitting";"85 – 95";"25 – 275";">50";"";"219";"";"";"";"";"";"";"";"";"";"";"";"";"";"";"";""
"14";"Austenitic Cr-Ni Stainless Steel (18-8; 304/ 304L/ 347)";"sulfur chloride";"";"";"100";"25 – 275";"<2";"";"219";"";"";"";"";"";"";"";"";"";"";"";"";"";"";"";""
"15";"Austenitic Cr-Ni Stainless Steel (18-8; 304/ 304L/ 347)";"sulfur chloride";"";"";"100";"275 – 325";">50";"";"219";"";"";"";"";"";"";"";"";"";"";"";"";"";"";"";""
"16";"Austenitic Cr-Ni-Mo Stainless Steel (17-12-3; 316L/ 317L)";"sulfur chloride";"";"pitting";"85 – 95";"25 – 275";">50";"";"219";"";"";"";"";"";"";"";"";"";"";"";"";"";"";"";""
"17";"Austenitic Cr-Ni-Mo Stainless Steel (17-12-3; 316L/ 317L)";"sulfur chloride";"";"";"100";"25 – 275";"<2";"";"219";"";"";"";"";"";"";"";"";"";"";"";"";"";"";"";""
"18";"Austenitic Cr-Ni-Mo Stainless Steel (17-12-3; 316L/ 317L)";"sulfur chloride";"";"";"100";"275 – 325";"<20";"";"219";"";"";"";"";"";"";"";"";"";"";"";"";"";"";"";""
"19";"Cast Iron, Gray/ Ductile";"sulfur chloride";"";"";"85 – 95";"25 – 325";">50";"";"219";"";"";"";"";"";"";"";"";"";"";"";"";"";"";"";""
"20";"Cast Iron, Gray/ Ductile";"sulfur chloride";"";"";"100";"25 – 275";"<20";"";"219";"";"";"";"";"";"";"";"";"";"";"";"";"";"";"";""
"21";"Cast Iron, Gray/ Ductile";"sulfur chloride";"";"";"100";"275 – 325";">50";"";"219";"";"";"";"";"";"";"";"";"";"";"";"";"";"";"";""
"22";"Copper/ Bronze/ Low Brass";"sulfur chloride";"";"";"85 – 95";"25 – 75";">50";"";"219";"";"";"";"";"";"";"";"";"";"";"";"";"";"";"";""
"23";"Copper/ Bronze/ Low Brass";"sulfur chloride";"";"";"100";"25 – 75";"20 – 50";"";"219";"";"";"";"";"";"";"";"";"";"";"";"";"";"";"";""
"24";"Copper-Nickel";"sulfur chloride";"";"";"85 – 95";"25 – 75";">50";"";"219";"";"";"";"";"";"";"";"";"";"";"";"";"";"";"";""
"25";"Copper-Nickel";"sulfur chloride";"";"";"100";"25 – 75";"<2";"";"219";"";"";"";"";"";"";"";"";"";"";"";"";"";"";"";""
"26";"Cr Stainless Steel (12Cr)";"sulfur chloride";"";"";"85 – 95";"25 – 75";">50";"";"219";"";"";"";"";"";"";"";"";"";"";"";"";"";"";"";""
"27";"Cr Stainless Steel (12Cr)";"sulfur chloride";"";"";"100";"25 – 75";"<20";"";"219";"";"";"";"";"";"";"";"";"";"";"";"";"";"";"";""
"28";"Cr Stainless Steel (17Cr)";"sulfur chloride";"";"";"85 – 95";"25 – 75";">50";"";"219";"";"";"";"";"";"";"";"";"";"";"";"";"";"";"";""
"29";"Cr Stainless Steel (17Cr)";"sulfur chloride";"";"";"100";"25 – 75";"<20";"";"219";"";"";"";"";"";"";"";"";"";"";"";"";"";"";"";""
"30";"Duplex Stainless Steel (25-6-3)";"sulfur chloride";"dry";"";"100";"68 – 277";"<2";"";"200";"";"";"";"";"";"";"";"";"";"";"";"";"";"";"";""
"31";"Gold/ Platinum";"sulfur chloride";"";"";"100";"25 – 325";"<2";"";"219";"";"";"";"";"";"";"";"";"";"";"";"";"";"";"";""
"32";"Lead";"sulfur chloride";"";"";">85";"25 – 325";"<2";"";"219";"";"";"";"";"";"";"";"";"";"";"";"";"";"";"";""
"33";"Mo Superalloy (Ni-Cr-Fe-9Mo; 625/ 725)";"sulfur chloride";"";"";">85";"25 – 325";"<2";"";"219";"";"";"";"";"";"";"";"";"";"";"";"";"";"";"";""
"34";"Mo Superalloy (Ni-16Cr-16Mo; C276)";"sulfur chloride";"";"";">85";"25 – 325";"<2";"";"219";"";"";"";"";"";"";"";"";"";"";"";"";"";"";"";""
"35";"Mo Superalloy (Ni-20Cr-16Mo-4W; 686)";"sulfur chloride";"";"";">85";"25 – 325";"<2";"";"219";"";"";"";"";"";"";"";"";"";"";"";"";"";"";"";""
"36";"Mo Superalloy (Ni-22Cr-16Mo; C22/ 59)";"sulfur chloride";"";"";">85";"25 – 325";"<2";"";"219";"";"";"";"";"";"";"";"";"";"";"";"";"";"";"";""
"37";"Mo Superalloy (Ni-23Cr-16Mo-1Cu; C20000)";"sulfur chloride";"";"";">85";"25 – 325";"<2";"";"219";"";"";"";"";"";"";"";"";"";"";"";"";"";"";"";""
"38";"Nickel (200)";"sulfur chloride";"";"";"85 – 95";"25 – 75";">50";"";"219";"";"";"";"";"";"";"";"";"";"";"";"";"";"";"";""
"39";"Nickel (200)";"sulfur chloride";"";"";"100";"25 – 475";"<20";"";"219";"";"";"";"";"";"";"";"";"";"";"";"";"";"";"";""
"40";"Nickel Cast Iron (15-35Ni)";"sulfur chloride";"";"";"85 – 95";"25 – 75";"<20";"";"219";"";"";"";"";"";"";"";"";"";"";"";"";"";"";"";""
"41";"Nickel Cast Iron (15-35Ni)";"sulfur chloride";"";"";"85 – 95";"275 – 325";"<20";"";"219";"";"";"";"";"";"";"";"";"";"";"";"";"";"";"";""
"42";"Nickel Cast Iron (15-35Ni)";"sulfur chloride";"";"";"100";"25 – 325";"<2";"";"219";"";"";"";"";"";"";"";"";"";"";"";"";"";"";"";""
"43";"Nickel-Copper (400)";"sulfur chloride";"";"";"85 – 95";"25 – 75";">50";"";"219";"";"";"";"";"";"";"";"";"";"";"";"";"";"";"";""
"44";"Nickel-Copper (400)";"sulfur chloride";"";"";"100";"25 – 75";"20 – 50";"";"219";"";"";"";"";"";"";"";"";"";"";"";"";"";"";"";""
"45";"Ni-Cr-Fe Alloy (600/ 690)";"sulfur chloride";"";"";"100";"25 – 325";"<2";"";"219";"";"";"";"";"";"";"";"";"";"";"";"";"";"";"";""
"46";"Ni-Mo Alloy (Ni-30Mo; B-2)";"sulfur chloride";"";"";">85";"25 – 325";"<2";"";"219";"";"";"";"";"";"";"";"";"";"";"";"";"";"";"";""
"47";"Silicon Cast Iron (14Si)";"sulfur chloride";"";"";"100";"52 – 102";"<20";"";"218";"";"";"";"";"";"";"";"";"";"";"";"";"";"";"";""
"48";"Silicon Cast Iron (14Si)";"sulfur chloride";"";"";"100";"187 – 237";">50";"";"218";"";"";"";"";"";"";"";"";"";"";"";"";"";"";"";""
"49";"Silver";"sulfur chloride";"";"";"100";"25 – 75";"20 – 50";"";"219";"";"";"";"";"";"";"";"";"";"";"";"";"";"";"";""
"50";"Steels, Carbon/ Low Alloy";"sulfur chloride";"";"";"85 – 95";"25 – 275";">50";"";"219";"";"";"";"";"";"";"";"";"";"";"";"";"";"";"";""
"";"";"";"";"";"";"";"";"";"";"";"";"";"";"";"";"";"";"";"";"";"";"";"";"";""
"";"";"";"";"";"";"";"";"";"";"";"";"";"";"";"";"";"";"";"";"";"";"";"";"";""
"Corrosion Survey Database (COR•SUR) © 2002 NACE International";"";"";"";"";"";"";"";"";"";"";"";"";"";"";"";"";"";"";"";"";"";"";"";"";""

File: data/corrosion_data/TableData - 2024-11-08T202636.316.csv
sep=;
"Title: Corrosion Survey Database (COR•SUR)";"";"";"";"";"";"";"";"";"";"";"";"";"";"";"";"";"";"";"";"";"";"";"";"";""
"Table: Sulfur chloride";"";"";"";"";"";"";"";"";"";"";"";"";"";"";"";"";"";"";"";"";"";"";"";"";""
"DOWNLOAD SHOWS ONLY THE DISPLAYED DATA, UP TO 50 ROWS";"";"";"";"";"";"";"";"";"";"";"";"";"";"";"";"";"";"";"";"";"";"";"";"";""
"No.";"material or substance name";"exposure medium";"exposure medium note";"resistance note";"conc. (%)";"temp. (°F)";"corrosion rate (mil/yr)";"test note";"reference";"";"";"";"";"";"";"";"";"";"";"";"";"";"";"";""
"51";"Steels, Carbon/ Low Alloy";"sulfur chloride";"";"";"100";"25 – 75";"<2";"";"219";"";"";"";"";"";"";"";"";"";"";"";"";"";"";"";""
"52";"Steels, Carbon/ Low Alloy";"sulfur chloride";"";"";"100";"75 – 275";"<20";"";"219";"";"";"";"";"";"";"";"";"";"";"";"";"";"";"";""
"53";"Steels, Carbon/ Low Alloy";"sulfur chloride";"";"";"100";"275 – 325";">50";"";"219";"";"";"";"";"";"";"";"";"";"";"";"";"";"";"";""
"54";"Steels, Carbon/ Low Alloy";"sulfur chloride";"";"";"100";"375 – 425";">50";"";"219";"";"";"";"";"";"";"";"";"";"";"";"";"";"";"";""
"55";"Tantalum";"sulfur chloride";"";"";"100";"25 – 325";"<2";"";"219";"";"";"";"";"";"";"";"";"";"";"";"";"";"";"";""
"56";"Titanium, Unalloyed";"sulfur chloride";"";"";"100";"68 – 277";"<2";"";"200,219";"";"";"";"";"";"";"";"";"";"";"";"";"";"";"";""
"57";"Titanium, Unalloyed";"sulfur chloride";"";"";"100";"68";"<2";"dry from 20-136°C (68-277F), wet at 20°C (68°F) is >50 mpy";"200,219";"";"";"";"";"";"";"";"";"";"";"";"";"";"";"";""
"58";"Titanium, Unalloyed";"sulfur chloride";"";"";"100";"375 – 425";">50";"";"200,219";"";"";"";"";"";"";"";"";"";"";"";"";"";"";"";""
"";"";"";"";"";"";"";"";"";"";"";"";"";"";"";"";"";"";"";"";"";"";"";"";"";""
"";"";"";"";"";"";"";"";"";"";"";"";"";"";"";"";"";"";"";"";"";"";"";"";"";""
"Corrosion Survey Database (COR•SUR) © 2002 NACE International";"";"";"";"";"";"";"";"";"";"";"";"";"";"";"";"";"";"";"";"";"";"";"";"";""

File: data/corrosion_data/TableData - 2024-11-08T202643.206.csv
sep=;
"Title: Corrosion Survey Database (COR•SUR)";"";"";"";"";"";"";"";"";"";"";"";"";"";"";"";"";"";"";"";"";"";"";"";"";""
"Table: Sulfuryl chloride";"";"";"";"";"";"";"";"";"";"";"";"";"";"";"";"";"";"";"";"";"";"";"";"";""
"DOWNLOAD SHOWS ONLY THE DISPLAYED DATA, UP TO 50 ROWS";"";"";"";"";"";"";"";"";"";"";"";"";"";"";"";"";"";"";"";"";"";"";"";"";""
"No.";"material or substance name";"exposure medium";"resistance note";"conc. (%)";"temp. (°F)";"corrosion rate (mil/yr)";"test note";"reference";"";"";"";"";"";"";"";"";"";"";"";"";"";"";"";"";""
"1";"Alloy 20-25-4Mo (904L)";"sulfuryl chloride";"pitting";"100";"25 – 125";"<2";"";"219,220";"";"";"";"";"";"";"";"";"";"";"";"";"";"";"";"";""
"2";"Alloy 20-38-3-3Cu (20Cb3/ 825)";"sulfuryl chloride";"pitting";"100";"25 – 125";"<2";"";"219,220";"";"";"";"";"";"";"";"";"";"";"";"";"";"";"";"";""
"3";"Alloy 30-44-5-3W (G-30)";"sulfuryl chloride";"pitting";"100";"25 – 125";"<2";"";"219,220";"";"";"";"";"";"";"";"";"";"";"";"";"";"";"";"";""
"4";"Aluminum Alloy (3003/ 5154)";"sulfuryl chloride";"";"100";"25 – 125";"<2";"";"219,220";"";"";"";"";"";"";"";"";"";"";"";"";"";"";"";"";""
"5";"Aluminum Alloy (3003/ 5154)";"sulfuryl chloride";"";"100";"125 – 225";"<20";"";"219,220";"";"";"";"";"";"";"";"";"";"";"";"";"";"";"";"";""
"6";"Austenitic Cr-Ni Stainless Steel (18-8; 304/ 304L/ 347)";"sulfuryl chloride";"pitting";"100";"25 – 125";"<2";"";"219,220";"";"";"";"";"";"";"";"";"";"";"";"";"";"";"";"";""
"7";"Austenitic Cr-Ni-Mo Stainless Steel (17-12-3; 316L/ 317L)";"sulfuryl chloride";"pitting";"100";"25 – 125";"<2";"";"219,220";"";"";"";"";"";"";"";"";"";"";"";"";"";"";"";"";""
"8";"Brass (>15Zn)";"sulfuryl chloride";"";"100";"25 – 125";"20 – 50";"";"219";"";"";"";"";"";"";"";"";"";"";"";"";"";"";"";"";""
"9";"Cast Iron, Gray/ Ductile";"sulfuryl chloride";"";"100";"25 – 125";"<2";"";"219,220";"";"";"";"";"";"";"";"";"";"";"";"";"";"";"";"";""
"10";"Copper/ Bronze/ Low Brass";"sulfuryl chloride";"";"100";"25 – 125";"<2";"";"219";"";"";"";"";"";"";"";"";"";"";"";"";"";"";"";"";""
"11";"Copper-Nickel";"sulfuryl chloride";"";"100";"25 – 125";"<2";"";"219";"";"";"";"";"";"";"";"";"";"";"";"";"";"";"";"";""
"12";"Gold/ Platinum";"sulfuryl chloride";"";"100";"25 – 125";"<2";"";"219,220";"";"";"";"";"";"";"";"";"";"";"";"";"";"";"";"";""
"13";"Gold/ Platinum";"sulfuryl chloride";"";"100";"275 – 325";">50";"";"219,220";"";"";"";"";"";"";"";"";"";"";"";"";"";"";"";"";""
"14";"Lead";"sulfuryl chloride";"";"100";"25 – 175";"<2";"";"219,220";"";"";"";"";"";"";"";"";"";"";"";"";"";"";"";"";""
"15";"Mo Superalloy (Ni-Cr-Fe-9Mo; 625/ 725)";"sulfuryl chloride";"";"100";"25 – 75";"<20";"";"219";"";"";"";"";"";"";"";"";"";"";"";"";"";"";"";"";""
"16";"Mo Superalloy (Ni-16Cr-16Mo; C276)";"sulfuryl chloride";"";"100";"25 – 75";"<20";"";"219";"";"";"";"";"";"";"";"";"";"";"";"";"";"";"";"";""
"17";"Mo Superalloy (Ni-20Cr-16Mo-4W; 686)";"sulfuryl chloride";"";"100";"25 – 75";"<20";"";"219";"";"";"";"";"";"";"";"";"";"";"";"";"";"";"";"";""
"18";"Mo Superalloy (Ni-22Cr-16Mo; C22/ 59)";"sulfuryl chloride";"";"100";"25 – 75";"<20";"";"219";"";"";"";"";"";"";"";"";"";"";"";"";"";"";"";"";""
"19";"Mo Superalloy (Ni-23Cr-16Mo-1Cu; C20000)";"sulfuryl chloride";"";"100";"25 – 75";"<20";"";"219";"";"";"";"";"";"";"";"";"";"";"";"";"";"";"";"";""
"20";"Nickel (200)";"sulfuryl chloride";"";"100";"25 – 225";"<2";"";"219";"";"";"";"";"";"";"";"";"";"";"";"";"";"";"";"";""
"21";"Nickel-Copper (400)";"sulfuryl chloride";"";"100";"25 – 125";"<2";"";"219";"";"";"";"";"";"";"";"";"";"";"";"";"";"";"";"";""
"22";"Ni-Cr-Fe Alloy (600/ 690)";"sulfuryl chloride";"";"100";"25 – 75";"<20";"";"219";"";"";"";"";"";"";"";"";"";"";"";"";"";"";"";"";""
"23";"Ni-Mo Alloy (Ni-30Mo; B-2)";"sulfuryl chloride";"";"100";"25 – 125";"<2";"";"219,220";"";"";"";"";"";"";"";"";"";"";"";"";"";"";"";"";""
"24";"Silicon Cast Iron (14Si)";"sulfuryl chloride";"";"100";"52 – 147";"<2";"no water";"218";"";"";"";"";"";"";"";"";"";"";"";"";"";"";"";"";""
"25";"Silver";"sulfuryl chloride";"";"100";"25 – 475";"<2";"";"219,220";"";"";"";"";"";"";"";"";"";"";"";"";"";"";"";"";""
"26";"Steels, Carbon/ Low Alloy";"sulfuryl chloride";"";"100";"25 – 125";"<2";"";"219,220";"";"";"";"";"";"";"";"";"";"";"";"";"";"";"";"";""
"27";"Steels, Carbon/ Low Alloy";"sulfuryl chloride";"";"100";"125 – 175";"<20";"";"219,220";"";"";"";"";"";"";"";"";"";"";"";"";"";"";"";"";""
"28";"Steels, Carbon/ Low Alloy";"sulfuryl chloride";"";"100";"175 – 225";">50";"";"219,220";"";"";"";"";"";"";"";"";"";"";"";"";"";"";"";"";""
"29";"Tantalum";"sulfuryl chloride";"";"100";"25 – 125";"<2";"";"219,220";"";"";"";"";"";"";"";"";"";"";"";"";"";"";"";"";""
"";"";"";"";"";"";"";"";"";"";"";"";"";"";"";"";"";"";"";"";"";"";"";"";"";""
"";"";"";"";"";"";"";"";"";"";"";"";"";"";"";"";"";"";"";"";"";"";"";"";"";""
"Corrosion Survey Database (COR•SUR) © 2002 NACE International";"";"";"";"";"";"";"";"";"";"";"";"";"";"";"";"";"";"";"";"";"";"";"";"";""

File: data/corrosion_data/TableData - 2024-11-08T202648.041.csv
sep=;
"Title: Corrosion Survey Database (COR•SUR)";"";"";"";"";"";"";"";"";"";"";"";"";"";"";"";"";"";"";"";"";"";"";"";"";""
"Table: Thionyl chloride";"";"";"";"";"";"";"";"";"";"";"";"";"";"";"";"";"";"";"";"";"";"";"";"";""
"DOWNLOAD SHOWS ONLY THE DISPLAYED DATA, UP TO 50 ROWS";"";"";"";"";"";"";"";"";"";"";"";"";"";"";"";"";"";"";"";"";"";"";"";"";""
"No.";"material or substance name";"exposure medium";"conc. (%)";"temp. (°F)";"corrosion rate (mil/yr)";"reference";"";"";"";"";"";"";"";"";"";"";"";"";"";"";"";"";"";"";""
"1";"Alloy 20-25-4Mo (904L)";"thionyl chloride";"100";"68 – 104";"<2";"204";"";"";"";"";"";"";"";"";"";"";"";"";"";"";"";"";"";"";""
"2";"Alloy 20-25-6Mo (254SMO/ 6XN)";"thionyl chloride";"100";"68 – 104";"<2";"204";"";"";"";"";"";"";"";"";"";"";"";"";"";"";"";"";"";"";""
"3";"Alloy 20-38-3-3Cu (20Cb3/ 825)";"thionyl chloride";"100";"68 – 104";"<2";"204";"";"";"";"";"";"";"";"";"";"";"";"";"";"";"";"";"";"";""
"4";"Alloy 30-44-5-3W (G-30)";"thionyl chloride";"100";"68 – 104";"<2";"204";"";"";"";"";"";"";"";"";"";"";"";"";"";"";"";"";"";"";""
"5";"Duplex Stainless Steel (25-6-3)";"thionyl chloride";"100";"68 – 104";"<2";"204";"";"";"";"";"";"";"";"";"";"";"";"";"";"";"";"";"";"";""
"6";"Silicon Cast Iron (14Si)";"thionyl chloride";"100";"52 – 237";"<20";"218";"";"";"";"";"";"";"";"";"";"";"";"";"";"";"";"";"";"";""
"7";"Titanium, Unalloyed";"thionyl chloride";"100";"68 – 104";"<2";"204";"";"";"";"";"";"";"";"";"";"";"";"";"";"";"";"";"";"";""
"";"";"";"";"";"";"";"";"";"";"";"";"";"";"";"";"";"";"";"";"";"";"";"";"";""
"";"";"";"";"";"";"";"";"";"";"";"";"";"";"";"";"";"";"";"";"";"";"";"";"";""
"Corrosion Survey Database (COR•SUR) © 2002 NACE International";"";"";"";"";"";"";"";"";"";"";"";"";"";"";"";"";"";"";"";"";"";"";"";"";""
