Repository: Mahyar-rajabi94/TF_SDL

File: data/corrosion_data/TableData - 2024-11-08T202658.632.csv
sep=;
"Title: Corrosion Survey Database (COR•SUR)";"";"";"";"";"";"";"";"";"";"";"";"";"";"";"";"";"";"";"";"";"";"";"";"";""
"Table: Toluenesulfonyl chloride";"";"";"";"";"";"";"";"";"";"";"";"";"";"";"";"";"";"";"";"";"";"";"";"";""
"DOWNLOAD SHOWS ONLY THE DISPLAYED DATA, UP TO 50 ROWS";"";"";"";"";"";"";"";"";"";"";"";"";"";"";"";"";"";"";"";"";"";"";"";"";""
"No.";"material or substance name";"exposure medium";"conc. (%)";"temp. (°F)";"corrosion rate (mil/yr)";"reference";"";"";"";"";"";"";"";"";"";"";"";"";"";"";"";"";"";"";""
"1";"Alloy 20-38-3-3Cu (20Cb3/ 825)";"toluenesulfonyl chloride";"100";"50 – 75";"<2";"219,220";"";"";"";"";"";"";"";"";"";"";"";"";"";"";"";"";"";"";""
"2";"Alloy 20-38-3-3Cu (20Cb3/ 825)";"toluenesulfonyl chloride";"100";"175 – 225";"<2";"219,220";"";"";"";"";"";"";"";"";"";"";"";"";"";"";"";"";"";"";""
"3";"Alloy 30-44-5-3W (G-30)";"toluenesulfonyl chloride";"100";"50 – 75";"<2";"219,220";"";"";"";"";"";"";"";"";"";"";"";"";"";"";"";"";"";"";""
"4";"Alloy 30-44-5-3W (G-30)";"toluenesulfonyl chloride";"100";"175 – 225";"<2";"219,220";"";"";"";"";"";"";"";"";"";"";"";"";"";"";"";"";"";"";""
"5";"Aluminum Alloy (3003/ 5154)";"toluenesulfonyl chloride";"100";"50 – 75";">50";"219,220";"";"";"";"";"";"";"";"";"";"";"";"";"";"";"";"";"";"";""
"6";"Austenitic Cr-Ni Stainless Steel (18-8; 304/ 304L/ 347)";"toluenesulfonyl chloride";"100";"50 – 75";">50";"219,220";"";"";"";"";"";"";"";"";"";"";"";"";"";"";"";"";"";"";""
"7";"Austenitic Cr-Ni-Mo Stainless Steel (17-12-3; 316L/ 317L)";"toluenesulfonyl chloride";"100";"50 – 75";">50";"219,220";"";"";"";"";"";"";"";"";"";"";"";"";"";"";"";"";"";"";""
"8";"Brass (>15Zn)";"toluenesulfonyl chloride";"100";"50 – 75";"<2";"219,220";"";"";"";"";"";"";"";"";"";"";"";"";"";"";"";"";"";"";""
"9";"Brass (>15Zn)";"toluenesulfonyl chloride";"100";"75 – 125";"20 – 50";"219,220";"";"";"";"";"";"";"";"";"";"";"";"";"";"";"";"";"";"";""
"10";"Cast Iron, Gray/ Ductile";"toluenesulfonyl chloride";"100";"50 – 75";"<2";"219,220";"";"";"";"";"";"";"";"";"";"";"";"";"";"";"";"";"";"";""
"11";"Cast Iron, Gray/ Ductile";"toluenesulfonyl chloride";"100";"175 – 225";">50";"219,220";"";"";"";"";"";"";"";"";"";"";"";"";"";"";"";"";"";"";""
"12";"Copper/ Bronze/ Low Brass";"toluenesulfonyl chloride";"100";"50 – 75";"<2";"219,220";"";"";"";"";"";"";"";"";"";"";"";"";"";"";"";"";"";"";""
"13";"Copper/ Bronze/ Low Brass";"toluenesulfonyl chloride";"100";"75 – 125";"20 – 50";"219,220";"";"";"";"";"";"";"";"";"";"";"";"";"";"";"";"";"";"";""
"14";"Copper-Nickel";"toluenesulfonyl chloride";"100";"50 – 75";"<2";"219,220";"";"";"";"";"";"";"";"";"";"";"";"";"";"";"";"";"";"";""
"15";"Gold/ Platinum";"toluenesulfonyl chloride";"100";"50 – 325";"<2";"219,220";"";"";"";"";"";"";"";"";"";"";"";"";"";"";"";"";"";"";""
"16";"Lead";"toluenesulfonyl chloride";"100";"50 – 325";"<2";"219,220";"";"";"";"";"";"";"";"";"";"";"";"";"";"";"";"";"";"";""
"17";"Nickel (200)";"toluenesulfonyl chloride";"100";"50 – 325";"20 – 50";"219,220";"";"";"";"";"";"";"";"";"";"";"";"";"";"";"";"";"";"";""
"18";"Nickel-Copper (400)";"toluenesulfonyl chloride";"100";"50 – 225";"<2";"219,220";"";"";"";"";"";"";"";"";"";"";"";"";"";"";"";"";"";"";""
"19";"Silver";"toluenesulfonyl chloride";"100";"50 – 325";"<2";"219,220";"";"";"";"";"";"";"";"";"";"";"";"";"";"";"";"";"";"";""
"20";"Tantalum";"toluenesulfonyl chloride";"100";"50 – 325";"<2";"219,220";"";"";"";"";"";"";"";"";"";"";"";"";"";"";"";"";"";"";""
"";"";"";"";"";"";"";"";"";"";"";"";"";"";"";"";"";"";"";"";"";"";"";"";"";""
"";"";"";"";"";"";"";"";"";"";"";"";"";"";"";"";"";"";"";"";"";"";"";"";"";""
"Corrosion Survey Database (COR•SUR) © 2002 NACE International";"";"";"";"";"";"";"";"";"";"";"";"";"";"";"";"";"";"";"";"";"";"";"";"";""

File: data/corrosion_data/TableData - 2024-11-08T202703.498.csv
sep=;
"Title: Corrosion Survey Database (COR•SUR)";"";"";"";"";"";"";"";"";"";"";"";"";"";"";"";"";"";"";"";"";"";"";"";"";""
"Table: Tributyl phosphate";"";"";"";"";"";"";"";"";"";"";"";"";"";"";"";"";"";"";"";"";"";"";"";"";""
"DOWNLOAD SHOWS ONLY THE DISPLAYED DATA, UP TO 50 ROWS";"";"";"";"";"";"";"";"";"";"";"";"";"";"";"";"";"";"";"";"";"";"";"";"";""
"No.";"material or substance name";"exposure medium";"conc. (%)";"temp. (°F)";"corrosion rate (mil/yr)";"reference";"";"";"";"";"";"";"";"";"";"";"";"";"";"";"";"";"";"";""
"1";"Alloy 20-38-3-3Cu (20Cb3/ 825)";"tributyl phosphate";"5";"25 – 175";"<20";"219,220";"";"";"";"";"";"";"";"";"";"";"";"";"";"";"";"";"";"";""
"2";"Alloy 30-44-5-3W (G-30)";"tributyl phosphate";"5";"25 – 175";"<20";"219,220";"";"";"";"";"";"";"";"";"";"";"";"";"";"";"";"";"";"";""
"3";"Cast Iron, Gray/ Ductile";"tributyl phosphate";"100";"25 – 75";"<2";"219";"";"";"";"";"";"";"";"";"";"";"";"";"";"";"";"";"";"";""
"4";"Mo Superalloy (Ni-Cr-Fe-9Mo; 625/ 725)";"tributyl phosphate";"100";"325 – 375";"<2";"219";"";"";"";"";"";"";"";"";"";"";"";"";"";"";"";"";"";"";""
"5";"Mo Superalloy (Ni-16Cr-16Mo; C276)";"tributyl phosphate";"100";"325 – 375";"<2";"219";"";"";"";"";"";"";"";"";"";"";"";"";"";"";"";"";"";"";""
"6";"Mo Superalloy (Ni-20Cr-16Mo-4W; 686)";"tributyl phosphate";"100";"325 – 375";"<2";"219";"";"";"";"";"";"";"";"";"";"";"";"";"";"";"";"";"";"";""
"7";"Mo Superalloy (Ni-22Cr-16Mo; C22/ 59)";"tributyl phosphate";"100";"325 – 375";"<2";"219";"";"";"";"";"";"";"";"";"";"";"";"";"";"";"";"";"";"";""
"8";"Mo Superalloy (Ni-23Cr-16Mo-1Cu; C20000)";"tributyl phosphate";"100";"325 – 375";"<2";"219";"";"";"";"";"";"";"";"";"";"";"";"";"";"";"";"";"";"";""
"9";"Nickel (200)";"tributyl phosphate";"100";"325 – 375";"<20";"219";"";"";"";"";"";"";"";"";"";"";"";"";"";"";"";"";"";"";""
"10";"Nickel Cast Iron (15-35Ni)";"tributyl phosphate";"100";"25 – 75";"<2";"219";"";"";"";"";"";"";"";"";"";"";"";"";"";"";"";"";"";"";""
"11";"Nickel-Copper (400)";"tributyl phosphate";"100";"325 – 375";"<20";"219";"";"";"";"";"";"";"";"";"";"";"";"";"";"";"";"";"";"";""
"12";"Silicon Cast Iron (14Si)";"tributyl phosphate";"100";"52 – 237";"<20";"218";"";"";"";"";"";"";"";"";"";"";"";"";"";"";"";"";"";"";""
"13";"Steels, Carbon/ Low Alloy";"tributyl phosphate";"100";"25 – 75";"<2";"219";"";"";"";"";"";"";"";"";"";"";"";"";"";"";"";"";"";"";""
"";"";"";"";"";"";"";"";"";"";"";"";"";"";"";"";"";"";"";"";"";"";"";"";"";""
"";"";"";"";"";"";"";"";"";"";"";"";"";"";"";"";"";"";"";"";"";"";"";"";"";""
"Corrosion Survey Database (COR•SUR) © 2002 NACE International";"";"";"";"";"";"";"";"";"";"";"";"";"";"";"";"";"";"";"";"";"";"";"";"";""

File: data/corrosion_data/TableData - 2024-11-08T202735.462.csv
sep=;
"Title: Corrosion Survey Database (COR•SUR)";"";"";"";"";"";"";"";"";"";"";"";"";"";"";"";"";"";"";"";"";"";"";"";"";""
"Table: Tricresyl phosphate";"";"";"";"";"";"";"";"";"";"";"";"";"";"";"";"";"";"";"";"";"";"";"";"";""
"DOWNLOAD SHOWS ONLY THE DISPLAYED DATA, UP TO 50 ROWS";"";"";"";"";"";"";"";"";"";"";"";"";"";"";"";"";"";"";"";"";"";"";"";"";""
"No.";"material or substance name";"exposure medium";"resistance note";"conc. (%)";"temp. (°F)";"corrosion rate (mil/yr)";"reference";"";"";"";"";"";"";"";"";"";"";"";"";"";"";"";"";"";""
"1";"Alloy 20-38-3-3Cu (20Cb3/ 825)";"tricresyl phosphate";"";"100";"425 – 475";"<20";"219";"";"";"";"";"";"";"";"";"";"";"";"";"";"";"";"";"";""
"2";"Alloy 30-44-5-3W (G-30)";"tricresyl phosphate";"";"100";"425 – 475";"<20";"219";"";"";"";"";"";"";"";"";"";"";"";"";"";"";"";"";"";""
"3";"Austenitic Cr-Ni Stainless Steel (18-8; 304/ 304L/ 347)";"tricresyl phosphate";"pitting";"100";"425 – 475";"<20";"219";"";"";"";"";"";"";"";"";"";"";"";"";"";"";"";"";"";""
"4";"Austenitic Cr-Ni-Mo Stainless Steel (17-12-3; 316L/ 317L)";"tricresyl phosphate";"pitting";"100";"425 – 475";"<20";"219";"";"";"";"";"";"";"";"";"";"";"";"";"";"";"";"";"";""
"5";"Brass (>15Zn)";"tricresyl phosphate";"";"100";"425 – 475";">50";"219";"";"";"";"";"";"";"";"";"";"";"";"";"";"";"";"";"";""
"6";"Cast Iron, Gray/ Ductile";"tricresyl phosphate";"";"100";"25 – 75";"<2";"219";"";"";"";"";"";"";"";"";"";"";"";"";"";"";"";"";"";""
"7";"Copper/ Bronze/ Low Brass";"tricresyl phosphate";"";"100";"425 – 475";">50";"219";"";"";"";"";"";"";"";"";"";"";"";"";"";"";"";"";"";""
"8";"Cr Stainless Steel (12Cr)";"tricresyl phosphate";"";"100";"425 – 475";">50";"219";"";"";"";"";"";"";"";"";"";"";"";"";"";"";"";"";"";""
"9";"Cr Stainless Steel (17Cr)";"tricresyl phosphate";"";"100";"425 – 475";">50";"219";"";"";"";"";"";"";"";"";"";"";"";"";"";"";"";"";"";""
"10";"Mo Superalloy (Ni-Cr-Fe-9Mo; 625/ 725)";"tricresyl phosphate";"";"100";"25 – 475";"<2";"219,220";"";"";"";"";"";"";"";"";"";"";"";"";"";"";"";"";"";""
"11";"Mo Superalloy (Ni-16Cr-16Mo; C276)";"tricresyl phosphate";"";"100";"25 – 475";"<2";"219,220";"";"";"";"";"";"";"";"";"";"";"";"";"";"";"";"";"";""
"12";"Mo Superalloy (Ni-20Cr-16Mo-4W; 686)";"tricresyl phosphate";"";"100";"25 – 475";"<2";"219,220";"";"";"";"";"";"";"";"";"";"";"";"";"";"";"";"";"";""
"13";"Mo Superalloy (Ni-22Cr-16Mo; C22/ 59)";"tricresyl phosphate";"";"100";"25 – 475";"<2";"219,220";"";"";"";"";"";"";"";"";"";"";"";"";"";"";"";"";"";""
"14";"Mo Superalloy (Ni-23Cr-16Mo-1Cu; C20000)";"tricresyl phosphate";"";"100";"25 – 475";"<2";"219,220";"";"";"";"";"";"";"";"";"";"";"";"";"";"";"";"";"";""
"15";"Nickel (200)";"tricresyl phosphate";"";"100";"25 – 75";"<20";"219";"";"";"";"";"";"";"";"";"";"";"";"";"";"";"";"";"";""
"16";"Nickel (200)";"tricresyl phosphate";"";"100";"275 – 325";"<20";"219";"";"";"";"";"";"";"";"";"";"";"";"";"";"";"";"";"";""
"17";"Nickel (200)";"tricresyl phosphate";"";"100";"425 – 475";"<20";"219";"";"";"";"";"";"";"";"";"";"";"";"";"";"";"";"";"";""
"18";"Nickel Cast Iron (15-35Ni)";"tricresyl phosphate";"";"100";"25 – 75";">50";"219";"";"";"";"";"";"";"";"";"";"";"";"";"";"";"";"";"";""
"19";"Nickel-Copper (400)";"tricresyl phosphate";"";"100";"25 – 75";"<20";"219";"";"";"";"";"";"";"";"";"";"";"";"";"";"";"";"";"";""
"20";"Nickel-Copper (400)";"tricresyl phosphate";"";"100";"275 – 325";"<20";"219";"";"";"";"";"";"";"";"";"";"";"";"";"";"";"";"";"";""
"21";"Nickel-Copper (400)";"tricresyl phosphate";"";"100";"425 – 475";"<20";"219";"";"";"";"";"";"";"";"";"";"";"";"";"";"";"";"";"";""
"22";"Ni-Cr-Fe Alloy (600/ 690)";"tricresyl phosphate";"";"100";"275 – 325";"<20";"219";"";"";"";"";"";"";"";"";"";"";"";"";"";"";"";"";"";""
"23";"Ni-Mo Alloy (Ni-30Mo; B-2)";"tricresyl phosphate";"";"100";"25 – 475";"<2";"219,220";"";"";"";"";"";"";"";"";"";"";"";"";"";"";"";"";"";""
"24";"Silicon Cast Iron (14Si)";"tricresyl phosphate";"";"100";"457 – 507";"<20";"218";"";"";"";"";"";"";"";"";"";"";"";"";"";"";"";"";"";""
"25";"Steels, Carbon/ Low Alloy";"tricresyl phosphate";"";"100";"25 – 75";"<2";"219";"";"";"";"";"";"";"";"";"";"";"";"";"";"";"";"";"";""
"26";"Steels, Carbon/ Low Alloy";"tricresyl phosphate";"";"100";"225 – 275";"<20";"219";"";"";"";"";"";"";"";"";"";"";"";"";"";"";"";"";"";""
"";"";"";"";"";"";"";"";"";"";"";"";"";"";"";"";"";"";"";"";"";"";"";"";"";""
"";"";"";"";"";"";"";"";"";"";"";"";"";"";"";"";"";"";"";"";"";"";"";"";"";""
"Corrosion Survey Database (COR•SUR) © 2002 NACE International";"";"";"";"";"";"";"";"";"";"";"";"";"";"";"";"";"";"";"";"";"";"";"";"";""

File: data/corrosion_data/TableData - 2024-11-08T202749.991.csv
sep=;
"Title: Corrosion Survey Database (COR•SUR)";"";"";"";"";"";"";"";"";"";"";"";"";"";"";"";"";"";"";"";"";"";"";"";"";""
"Table: Triphenyl phosphite";"";"";"";"";"";"";"";"";"";"";"";"";"";"";"";"";"";"";"";"";"";"";"";"";""
"DOWNLOAD SHOWS ONLY THE DISPLAYED DATA, UP TO 50 ROWS";"";"";"";"";"";"";"";"";"";"";"";"";"";"";"";"";"";"";"";"";"";"";"";"";""
"No.";"material or substance name";"exposure medium";"conc. (%)";"temp. (°F)";"corrosion rate (mil/yr)";"reference";"";"";"";"";"";"";"";"";"";"";"";"";"";"";"";"";"";"";""
"1";"Alloy 20-25-4Mo (904L)";"triphenyl phosphite";"100";"25 – 75";"<2";"219";"";"";"";"";"";"";"";"";"";"";"";"";"";"";"";"";"";"";""
"2";"Alloy 20-38-3-3Cu (20Cb3/ 825)";"triphenyl phosphite";"100";"25 – 75";"<2";"219";"";"";"";"";"";"";"";"";"";"";"";"";"";"";"";"";"";"";""
"3";"Alloy 30-44-5-3W (G-30)";"triphenyl phosphite";"100";"25 – 75";"<2";"219";"";"";"";"";"";"";"";"";"";"";"";"";"";"";"";"";"";"";""
"4";"Aluminum Alloy (3003/ 5154)";"triphenyl phosphite";"100";"25 – 75";"<2";"219";"";"";"";"";"";"";"";"";"";"";"";"";"";"";"";"";"";"";""
"5";"Austenitic Cr-Ni Stainless Steel (18-8; 304/ 304L/ 347)";"triphenyl phosphite";"100";"25 – 75";"<2";"219";"";"";"";"";"";"";"";"";"";"";"";"";"";"";"";"";"";"";""
"6";"Austenitic Cr-Ni-Mo Stainless Steel (17-12-3; 316L/ 317L)";"triphenyl phosphite";"100";"25 – 75";"<2";"219";"";"";"";"";"";"";"";"";"";"";"";"";"";"";"";"";"";"";""
"7";"Cast Iron, Gray/ Ductile";"triphenyl phosphite";"100";"25 – 75";"<2";"219";"";"";"";"";"";"";"";"";"";"";"";"";"";"";"";"";"";"";""
"8";"Cr Stainless Steel (12Cr)";"triphenyl phosphite";"100";"25 – 75";"<2";"219";"";"";"";"";"";"";"";"";"";"";"";"";"";"";"";"";"";"";""
"9";"Cr Stainless Steel (17Cr)";"triphenyl phosphite";"100";"25 – 75";"<2";"219";"";"";"";"";"";"";"";"";"";"";"";"";"";"";"";"";"";"";""
"10";"Lead";"triphenyl phosphite";"100";"25 – 75";"<2";"219";"";"";"";"";"";"";"";"";"";"";"";"";"";"";"";"";"";"";""
"11";"Nickel (200)";"triphenyl phosphite";"100";"25 – 75";"<2";"219";"";"";"";"";"";"";"";"";"";"";"";"";"";"";"";"";"";"";""
"12";"Nickel Cast Iron (15-35Ni)";"triphenyl phosphite";"100";"25 – 75";"<2";"219";"";"";"";"";"";"";"";"";"";"";"";"";"";"";"";"";"";"";""
"13";"Nickel-Copper (400)";"triphenyl phosphite";"100";"25 – 75";"<2";"219";"";"";"";"";"";"";"";"";"";"";"";"";"";"";"";"";"";"";""
"14";"Ni-Cr-Fe Alloy (600/ 690)";"triphenyl phosphite";"100";"25 – 75";"<2";"219";"";"";"";"";"";"";"";"";"";"";"";"";"";"";"";"";"";"";""
"15";"Silicon Cast Iron (14Si)";"triphenyl phosphite";"100";"52 – 102";"<2";"218";"";"";"";"";"";"";"";"";"";"";"";"";"";"";"";"";"";"";""
"16";"Steels, Carbon/ Low Alloy";"triphenyl phosphite";"100";"25 – 75";"<2";"219";"";"";"";"";"";"";"";"";"";"";"";"";"";"";"";"";"";"";""
"17";"Superferritic Stainless Steel (26-1)";"triphenyl phosphite";"100";"25 – 75";"<2";"219";"";"";"";"";"";"";"";"";"";"";"";"";"";"";"";"";"";"";""
"18";"Titanium, Unalloyed";"triphenyl phosphite";"100";"25 – 75";"<2";"219";"";"";"";"";"";"";"";"";"";"";"";"";"";"";"";"";"";"";""
"19";"Zirconium";"triphenyl phosphite";"100";"25 – 75";"<2";"219";"";"";"";"";"";"";"";"";"";"";"";"";"";"";"";"";"";"";""
"";"";"";"";"";"";"";"";"";"";"";"";"";"";"";"";"";"";"";"";"";"";"";"";"";""
"";"";"";"";"";"";"";"";"";"";"";"";"";"";"";"";"";"";"";"";"";"";"";"";"";""
"Corrosion Survey Database (COR•SUR) © 2002 NACE International";"";"";"";"";"";"";"";"";"";"";"";"";"";"";"";"";"";"";"";"";"";"";"";"";""

File: data/corrosion_data/TableData - 2024-11-08T202754.267.csv
sep=;
"Title: Corrosion Survey Database (COR•SUR)";"";"";"";"";"";"";"";"";"";"";"";"";"";"";"";"";"";"";"";"";"";"";"";"";""
"Table: Zinc dithionite";"";"";"";"";"";"";"";"";"";"";"";"";"";"";"";"";"";"";"";"";"";"";"";"";""
"DOWNLOAD SHOWS ONLY THE DISPLAYED DATA, UP TO 50 ROWS";"";"";"";"";"";"";"";"";"";"";"";"";"";"";"";"";"";"";"";"";"";"";"";"";""
"No.";"material or substance name";"exposure medium";"conc. (%)";"temp. (°F)";"corrosion rate (mil/yr)";"reference";"";"";"";"";"";"";"";"";"";"";"";"";"";"";"";"";"";"";""
"1";"Alloy 20-25-4Mo (904L)";"zinc dithionite";"100";"25 – 125";"<2";"219";"";"";"";"";"";"";"";"";"";"";"";"";"";"";"";"";"";"";""
"2";"Alloy 20-38-3-3Cu (20Cb3/ 825)";"zinc dithionite";"100";"25 – 125";"<2";"219";"";"";"";"";"";"";"";"";"";"";"";"";"";"";"";"";"";"";""
"3";"Alloy 30-44-5-3W (G-30)";"zinc dithionite";"100";"25 – 125";"<2";"219";"";"";"";"";"";"";"";"";"";"";"";"";"";"";"";"";"";"";""
"4";"Austenitic Cr-Ni Stainless Steel (18-8; 304/ 304L/ 347)";"zinc dithionite";"100";"25 – 125";"<2";"219";"";"";"";"";"";"";"";"";"";"";"";"";"";"";"";"";"";"";""
"5";"Austenitic Cr-Ni-Mo Stainless Steel (17-12-3; 316L/ 317L)";"zinc dithionite";"100";"25 – 125";"<2";"219";"";"";"";"";"";"";"";"";"";"";"";"";"";"";"";"";"";"";""
"6";"Cast Iron, Gray/ Ductile";"zinc dithionite";"100";"25 – 125";"<20";"219";"";"";"";"";"";"";"";"";"";"";"";"";"";"";"";"";"";"";""
"7";"Lead";"zinc dithionite";"100";"25 – 125";"<20";"219";"";"";"";"";"";"";"";"";"";"";"";"";"";"";"";"";"";"";""
"8";"Mo Superalloy (Ni-Cr-Fe-9Mo; 625/ 725)";"zinc dithionite";"25 – 35";"175 – 225";"<2";"219";"";"";"";"";"";"";"";"";"";"";"";"";"";"";"";"";"";"";""
"9";"Mo Superalloy (Ni-16Cr-16Mo; C276)";"zinc dithionite";"25 – 35";"175 – 225";"<2";"219";"";"";"";"";"";"";"";"";"";"";"";"";"";"";"";"";"";"";""
"10";"Mo Superalloy (Ni-20Cr-16Mo-4W; 686)";"zinc dithionite";"25 – 35";"175 – 225";"<2";"219";"";"";"";"";"";"";"";"";"";"";"";"";"";"";"";"";"";"";""
"11";"Mo Superalloy (Ni-22Cr-16Mo; C22/ 59)";"zinc dithionite";"25 – 35";"175 – 225";"<2";"219";"";"";"";"";"";"";"";"";"";"";"";"";"";"";"";"";"";"";""
"12";"Mo Superalloy (Ni-23Cr-16Mo-1Cu; C20000)";"zinc dithionite";"25 – 35";"175 – 225";"<2";"219";"";"";"";"";"";"";"";"";"";"";"";"";"";"";"";"";"";"";""
"13";"Nickel (200)";"zinc dithionite";"100";"25 – 125";"<20";"219";"";"";"";"";"";"";"";"";"";"";"";"";"";"";"";"";"";"";""
"14";"Nickel Cast Iron (15-35Ni)";"zinc dithionite";"100";"25 – 125";"<20";"219";"";"";"";"";"";"";"";"";"";"";"";"";"";"";"";"";"";"";""
"15";"Nickel-Copper (400)";"zinc dithionite";"100";"25 – 125";"<20";"219";"";"";"";"";"";"";"";"";"";"";"";"";"";"";"";"";"";"";""
"16";"Ni-Cr-Fe Alloy (600/ 690)";"zinc dithionite";"100";"25 – 125";"<20";"219";"";"";"";"";"";"";"";"";"";"";"";"";"";"";"";"";"";"";""
"17";"Steels, Carbon/ Low Alloy";"zinc dithionite";"100";"25 – 75";"<2";"219";"";"";"";"";"";"";"";"";"";"";"";"";"";"";"";"";"";"";""
"18";"Steels, Carbon/ Low Alloy";"zinc dithionite";"100";"75 – 125";"<20";"219";"";"";"";"";"";"";"";"";"";"";"";"";"";"";"";"";"";"";""
"19";"Superferritic Stainless Steel (26-1)";"zinc dithionite";"100";"25 – 125";"<2";"219";"";"";"";"";"";"";"";"";"";"";"";"";"";"";"";"";"";"";""
"";"";"";"";"";"";"";"";"";"";"";"";"";"";"";"";"";"";"";"";"";"";"";"";"";""
"";"";"";"";"";"";"";"";"";"";"";"";"";"";"";"";"";"";"";"";"";"";"";"";"";""
"Corrosion Survey Database (COR•SUR) © 2002 NACE International";"";"";"";"";"";"";"";"";"";"";"";"";"";"";"";"";"";"";"";"";"";"";"";"";""

File: data/corrosion_data/TableData - 2024-11-08T202759.372.csv
sep=;
"Title: Corrosion Survey Database (COR•SUR)";"";"";"";"";"";"";"";"";"";"";"";"";"";"";"";"";"";"";"";"";"";"";"";"";""
"Table: Zinc fluorosilicate";"";"";"";"";"";"";"";"";"";"";"";"";"";"";"";"";"";"";"";"";"";"";"";"";""
"DOWNLOAD SHOWS ONLY THE DISPLAYED DATA, UP TO 50 ROWS";"";"";"";"";"";"";"";"";"";"";"";"";"";"";"";"";"";"";"";"";"";"";"";"";""
"No.";"material or substance name";"exposure medium";"resistance note";"conc. (%)";"temp. (°F)";"corrosion rate (mil/yr)";"reference";"";"";"";"";"";"";"";"";"";"";"";"";"";"";"";"";"";""
"1";"Alloy 20-38-3-3Cu (20Cb3/ 825)";"zinc fluorosilicate";"";"25 – 35";"25 – 75";"<2";"219";"";"";"";"";"";"";"";"";"";"";"";"";"";"";"";"";"";""
"2";"Alloy 20-38-3-3Cu (20Cb3/ 825)";"zinc fluorosilicate";"";"100";"25 – 225";"<20";"219";"";"";"";"";"";"";"";"";"";"";"";"";"";"";"";"";"";""
"3";"Alloy 30-44-5-3W (G-30)";"zinc fluorosilicate";"";"25 – 35";"25 – 75";"<2";"219";"";"";"";"";"";"";"";"";"";"";"";"";"";"";"";"";"";""
"4";"Alloy 30-44-5-3W (G-30)";"zinc fluorosilicate";"";"100";"25 – 225";"<20";"219";"";"";"";"";"";"";"";"";"";"";"";"";"";"";"";"";"";""
"5";"Aluminum Alloy (3003/ 5154)";"zinc fluorosilicate";"";"5 – 15";"25 – 75";"20 – 50";"219";"";"";"";"";"";"";"";"";"";"";"";"";"";"";"";"";"";""
"6";"Aluminum Alloy (3003/ 5154)";"zinc fluorosilicate";"";"25 – 35";"25 – 75";">50";"219";"";"";"";"";"";"";"";"";"";"";"";"";"";"";"";"";"";""
"7";"Austenitic Cr-Ni Stainless Steel (18-8; 304/ 304L/ 347)";"zinc fluorosilicate";"pitting";"25 – 35";"25 – 75";"<2";"219";"";"";"";"";"";"";"";"";"";"";"";"";"";"";"";"";"";""
"8";"Austenitic Cr-Ni Stainless Steel (18-8; 304/ 304L/ 347)";"zinc fluorosilicate";"";"100";"25 – 225";"<20";"219";"";"";"";"";"";"";"";"";"";"";"";"";"";"";"";"";"";""
"9";"Austenitic Cr-Ni-Mo Stainless Steel (17-12-3; 316L/ 317L)";"zinc fluorosilicate";"";"25 – 35";"25 – 75";"<2";"219";"";"";"";"";"";"";"";"";"";"";"";"";"";"";"";"";"";""
"10";"Austenitic Cr-Ni-Mo Stainless Steel (17-12-3; 316L/ 317L)";"zinc fluorosilicate";"";"100";"25 – 225";"<20";"219";"";"";"";"";"";"";"";"";"";"";"";"";"";"";"";"";"";""
"11";"Cast Iron, Gray/ Ductile";"zinc fluorosilicate";"";"5 – 95";"25 – 175";">50";"219";"";"";"";"";"";"";"";"";"";"";"";"";"";"";"";"";"";""
"12";"Cast Iron, Gray/ Ductile";"zinc fluorosilicate";"";">5";"175 – 225";">50";"219";"";"";"";"";"";"";"";"";"";"";"";"";"";"";"";"";"";""
"13";"Copper/ Bronze/ Low Brass";"zinc fluorosilicate";"";"5 – 95";"75 – 275";"<2";"219";"";"";"";"";"";"";"";"";"";"";"";"";"";"";"";"";"";""
"14";"Copper/ Bronze/ Low Brass";"zinc fluorosilicate";"";">5";"25 – 75";"<2";"219";"";"";"";"";"";"";"";"";"";"";"";"";"";"";"";"";"";""
"15";"Gold/ Platinum";"zinc fluorosilicate";"";"5 – 95";"25 – 225";"<2";"219";"";"";"";"";"";"";"";"";"";"";"";"";"";"";"";"";"";""
"16";"Lead";"zinc fluorosilicate";"";"5 – 15";"75 – 225";"<20";"219";"";"";"";"";"";"";"";"";"";"";"";"";"";"";"";"";"";""
"17";"Lead";"zinc fluorosilicate";"";"5 – 35";"25 – 75";"<2";"219";"";"";"";"";"";"";"";"";"";"";"";"";"";"";"";"";"";""
"18";"Lead";"zinc fluorosilicate";"";"15 – 85";"175 – 225";"20 – 50";"219";"";"";"";"";"";"";"";"";"";"";"";"";"";"";"";"";"";""
"19";"Lead";"zinc fluorosilicate";"";"45 – 55";"25 – 75";"20 – 50";"219";"";"";"";"";"";"";"";"";"";"";"";"";"";"";"";"";"";""
"20";"Lead";"zinc fluorosilicate";"";"65 – 75";"25 – 75";"20 – 50";"219";"";"";"";"";"";"";"";"";"";"";"";"";"";"";"";"";"";""
"21";"Lead";"zinc fluorosilicate";"";"100";"25 – 75";"<20";"219";"";"";"";"";"";"";"";"";"";"";"";"";"";"";"";"";"";""
"22";"Mo Superalloy (Ni-Cr-Fe-9Mo; 625/ 725)";"zinc fluorosilicate";"";"5 – 15";"25 – 125";"<2";"219";"";"";"";"";"";"";"";"";"";"";"";"";"";"";"";"";"";""
"23";"Mo Superalloy (Ni-Cr-Fe-9Mo; 625/ 725)";"zinc fluorosilicate";"";"25 – 35";"25 – 75";"<20";"219";"";"";"";"";"";"";"";"";"";"";"";"";"";"";"";"";"";""
"24";"Mo Superalloy (Ni-Cr-Fe-9Mo; 625/ 725)";"zinc fluorosilicate";"";"25 – 35";"125 – 175";">50";"219";"";"";"";"";"";"";"";"";"";"";"";"";"";"";"";"";"";""
"25";"Mo Superalloy (Ni-Cr-Fe-9Mo; 625/ 725)";"zinc fluorosilicate";"";"100";"25 – 225";"<2";"219";"";"";"";"";"";"";"";"";"";"";"";"";"";"";"";"";"";""
"26";"Mo Superalloy (Ni-16Cr-16Mo; C276)";"zinc fluorosilicate";"";"5 – 15";"25 – 125";"<2";"219";"";"";"";"";"";"";"";"";"";"";"";"";"";"";"";"";"";""
"27";"Mo Superalloy (Ni-16Cr-16Mo; C276)";"zinc fluorosilicate";"";"25 – 35";"25 – 75";"<20";"219";"";"";"";"";"";"";"";"";"";"";"";"";"";"";"";"";"";""
"28";"Mo Superalloy (Ni-16Cr-16Mo; C276)";"zinc fluorosilicate";"";"25 – 35";"125 – 175";">50";"219";"";"";"";"";"";"";"";"";"";"";"";"";"";"";"";"";"";""
"29";"Mo Superalloy (Ni-16Cr-16Mo; C276)";"zinc fluorosilicate";"";"100";"25 – 225";"<2";"219";"";"";"";"";"";"";"";"";"";"";"";"";"";"";"";"";"";""
"30";"Mo Superalloy (Ni-20Cr-16Mo-4W; 686)";"zinc fluorosilicate";"";"5 – 15";"25 – 125";"<2";"219";"";"";"";"";"";"";"";"";"";"";"";"";"";"";"";"";"";""
"31";"Mo Superalloy (Ni-20Cr-16Mo-4W; 686)";"zinc fluorosilicate";"";"25 – 35";"25 – 75";"<20";"219";"";"";"";"";"";"";"";"";"";"";"";"";"";"";"";"";"";""
"32";"Mo Superalloy (Ni-20Cr-16Mo-4W; 686)";"zinc fluorosilicate";"";"25 – 35";"125 – 175";">50";"219";"";"";"";"";"";"";"";"";"";"";"";"";"";"";"";"";"";""
"33";"Mo Superalloy (Ni-20Cr-16Mo-4W; 686)";"zinc fluorosilicate";"";"100";"25 – 225";"<2";"219";"";"";"";"";"";"";"";"";"";"";"";"";"";"";"";"";"";""
"34";"Mo Superalloy (Ni-22Cr-16Mo; C22/ 59)";"zinc fluorosilicate";"";"5 – 15";"25 – 125";"<2";"219";"";"";"";"";"";"";"";"";"";"";"";"";"";"";"";"";"";""
"35";"Mo Superalloy (Ni-22Cr-16Mo; C22/ 59)";"zinc fluorosilicate";"";"25 – 35";"25 – 75";"<20";"219";"";"";"";"";"";"";"";"";"";"";"";"";"";"";"";"";"";""
"36";"Mo Superalloy (Ni-22Cr-16Mo; C22/ 59)";"zinc fluorosilicate";"";"25 – 35";"125 – 175";">50";"219";"";"";"";"";"";"";"";"";"";"";"";"";"";"";"";"";"";""
"37";"Mo Superalloy (Ni-22Cr-16Mo; C22/ 59)";"zinc fluorosilicate";"";"100";"25 – 225";"<2";"219";"";"";"";"";"";"";"";"";"";"";"";"";"";"";"";"";"";""
"38";"Mo Superalloy (Ni-23Cr-16Mo-1Cu; C20000)";"zinc fluorosilicate";"";"5 – 15";"25 – 125";"<2";"219";"";"";"";"";"";"";"";"";"";"";"";"";"";"";"";"";"";""
"39";"Mo Superalloy (Ni-23Cr-16Mo-1Cu; C20000)";"zinc fluorosilicate";"";"25 – 35";"25 – 75";"<20";"219";"";"";"";"";"";"";"";"";"";"";"";"";"";"";"";"";"";""
"40";"Mo Superalloy (Ni-23Cr-16Mo-1Cu; C20000)";"zinc fluorosilicate";"";"25 – 35";"125 – 175";">50";"219";"";"";"";"";"";"";"";"";"";"";"";"";"";"";"";"";"";""
"41";"Mo Superalloy (Ni-23Cr-16Mo-1Cu; C20000)";"zinc fluorosilicate";"";"100";"25 – 225";"<2";"219";"";"";"";"";"";"";"";"";"";"";"";"";"";"";"";"";"";""
"42";"Nickel-Copper (400)";"zinc fluorosilicate";"";"25 – 35";"25 – 75";"<20";"219";"";"";"";"";"";"";"";"";"";"";"";"";"";"";"";"";"";""
"43";"Ni-Cr-Fe Alloy (600/ 690)";"zinc fluorosilicate";"";"15 – 25";"75 – 125";"20 – 50";"219";"";"";"";"";"";"";"";"";"";"";"";"";"";"";"";"";"";""
"44";"Ni-Cr-Fe Alloy (600/ 690)";"zinc fluorosilicate";"";"15 – 35";"25 – 75";"<20";"219";"";"";"";"";"";"";"";"";"";"";"";"";"";"";"";"";"";""
"45";"Ni-Cr-Fe Alloy (600/ 690)";"zinc fluorosilicate";"";"25 – 35";"125 – 175";">50";"219";"";"";"";"";"";"";"";"";"";"";"";"";"";"";"";"";"";""
"46";"Ni-Mo Alloy (Ni-30Mo; B-2)";"zinc fluorosilicate";"";"5 – 15";"75 – 125";">50";"219";"";"";"";"";"";"";"";"";"";"";"";"";"";"";"";"";"";""
"47";"Silver";"zinc fluorosilicate";"";"5 – 35";"25 – 75";"<2";"219";"";"";"";"";"";"";"";"";"";"";"";"";"";"";"";"";"";""
"48";"Silver";"zinc fluorosilicate";"";"100";"25 – 75";"<20";"219";"";"";"";"";"";"";"";"";"";"";"";"";"";"";"";"";"";""
"49";"Steels, Carbon/ Low Alloy";"zinc fluorosilicate";"";"5 – 95";"25 – 225";">50";"219";"";"";"";"";"";"";"";"";"";"";"";"";"";"";"";"";"";""
"50";"Steels, Carbon/ Low Alloy";"zinc fluorosilicate";"";">95";"125 – 175";">50";"219";"";"";"";"";"";"";"";"";"";"";"";"";"";"";"";"";"";""
"";"";"";"";"";"";"";"";"";"";"";"";"";"";"";"";"";"";"";"";"";"";"";"";"";""
"";"";"";"";"";"";"";"";"";"";"";"";"";"";"";"";"";"";"";"";"";"";"";"";"";""
"Corrosion Survey Database (COR•SUR) © 2002 NACE International";"";"";"";"";"";"";"";"";"";"";"";"";"";"";"";"";"";"";"";"";"";"";"";"";""

File: data/corrosion_data/TableData - 2024-11-08T202812.502.csv
sep=;
"Title: Corrosion Survey Database (COR•SUR)";"";"";"";"";"";"";"";"";"";"";"";"";"";"";"";"";"";"";"";"";"";"";"";"";""
"Table: Barium acetate";"";"";"";"";"";"";"";"";"";"";"";"";"";"";"";"";"";"";"";"";"";"";"";"";""
"DOWNLOAD SHOWS ONLY THE DISPLAYED DATA, UP TO 50 ROWS";"";"";"";"";"";"";"";"";"";"";"";"";"";"";"";"";"";"";"";"";"";"";"";"";""
"No.";"material or substance name";"material synonym";"exposure medium";"exposure medium note";"exposure medium CAS RN";"exposure medium formula";"exposure medium class";"NACE resistance rating (unitless)";"resistance note";"conc. (%)";"temp. (°F)";"exposure time (mo (30))";"reference";"";"";"";"";"";"";"";"";"";"";"";""
"1";"Chlorendic Unsaturated Polyester, Glass Fiber-Reinforced (190 + 47)";"HET acid polyester-Polifos 190 + 47 phr styrene";"barium acetate";"";"543-80-6";"C4H6BaO4";"salts";"1";"recommended";"100";"250";"<6";"16";"";"";"";"";"";"";"";"";"";"";"";""
"2";"Epoxy Resin, Asbestos/ Glass Fiber- Reinforced";"";"barium acetate";"";"543-80-6";"C4H6BaO4";"salts";"1";"recommended";">10";"80 – 175";">12";"1";"";"";"";"";"";"";"";"";"";"";"";""
"3";"Polyesters, Glass Fiber-Reinforced";"";"barium acetate";"";"543-80-6";"C4H6BaO4";"salts";"1";"recommended";"10 – 60";"70 – 150";"";"1";"";"";"";"";"";"";"";"";"";"";"";""
"4";"Polyesters, Glass Fiber-Reinforced";"";"barium acetate";"saturated";"543-80-6";"C4H6BaO4";"salts";"1";"recommended";"60";"60 – 150";"";"1";"";"";"";"";"";"";"";"";"";"";"";""
"5";"Polyesters, Glass Fiber-Reinforced";"";"barium acetate";"saturated";"543-80-6";"C4H6BaO4";"salts";"1";"recommended";"70";"70 – 100";"";"1";"";"";"";"";"";"";"";"";"";"";"";""
"6";"Vinyl Ester Resins";"";"barium acetate";"";"543-80-6";"C4H6BaO4";"salts";"1";"recommended";"10 – 65";"70 – 180";"";"7";"";"";"";"";"";"";"";"";"";"";"";""
"";"";"";"";"";"";"";"";"";"";"";"";"";"";"";"";"";"";"";"";"";"";"";"";"";""
"";"";"";"";"";"";"";"";"";"";"";"";"";"";"";"";"";"";"";"";"";"";"";"";"";""
"Corrosion Survey Database (COR•SUR) © 2002 NACE International";"";"";"";"";"";"";"";"";"";"";"";"";"";"";"";"";"";"";"";"";"";"";"";"";""
"";"";"";"";"";"";"";"";"";"";"";"";"";"";"";"";"";"";"";"";"";"";"";"";"";""

File: data/corrosion_data/TableData - 2024-11-08T202816.859.csv
sep=;
"Title: Corrosion Survey Database (COR•SUR)";"";"";"";"";"";"";"";"";"";"";"";"";"";"";"";"";"";"";"";"";"";"";"";"";""
"Table: Copper acetate";"";"";"";"";"";"";"";"";"";"";"";"";"";"";"";"";"";"";"";"";"";"";"";"";""
"DOWNLOAD SHOWS ONLY THE DISPLAYED DATA, UP TO 50 ROWS";"";"";"";"";"";"";"";"";"";"";"";"";"";"";"";"";"";"";"";"";"";"";"";"";""
"No.";"material or substance name";"exposure medium";"exposure medium synonym";"exposure medium CAS RN";"exposure medium formula";"exposure medium class";"NACE resistance rating (unitless)";"resistance note";"conc. (%)";"temp. (°F)";"exposure time (mo (30))";"test note";"reference";"";"";"";"";"";"";"";"";"";"";"";""
"1";"Concrete";"copper acetate";"cuprous acetate";"598-54-9";"C2H3CuO2";"salts";"1";"recommended";"10 – 20";"60 – 70";"";"~7pH; ";"1";"";"";"";"";"";"";"";"";"";"";"";""
"2";"Epoxy Cements";"copper acetate";"cuprous acetate";"598-54-9";"C2H3CuO2";"salts";"1";"recommended";"5";"68";"<6";"";"5";"";"";"";"";"";"";"";"";"";"";"";""
"3";"Epoxy Cements";"copper acetate";"cuprous acetate";"598-54-9";"C2H3CuO2";"salts";"1";"recommended";"5";"140";"";"";"5";"";"";"";"";"";"";"";"";"";"";"";""
"4";"Epoxy Resin, Glass Fiber- Reinforced";"copper acetate";"cuprous acetate";"598-54-9";"C2H3CuO2";"salts";"1";"recommended";"10";"70 – 212";"";"";"1, 24";"";"";"";"";"";"";"";"";"";"";"";""
"5";"Fluororubber";"copper acetate";"cuprous acetate";"598-54-9";"C2H3CuO2";"salts";"3";"not recommended";"10 – 20";"60 – 70";"";"~7pH; ";"1";"";"";"";"";"";"";"";"";"";"";"";""
"6";"Furfuryl Alcohol Resin, Glass Fiber-Reinforced";"copper acetate";"cuprous acetate";"598-54-9";"C2H3CuO2";"salts";"1";"recommended";"10 – 20";"70 – 250";">12";"";"1";"";"";"";"";"";"";"";"";"";"";"";""
"7";"Glass, Chemical";"copper acetate";"cuprous acetate";"598-54-9";"C2H3CuO2";"salts";"1";"recommended";"10 – 90";"70 – 212";"";"including slurries";"1";"";"";"";"";"";"";"";"";"";"";"";""
"8";"Polyethylene (PE)";"copper acetate";"cuprous acetate";"598-54-9";"C2H3CuO2";"salts";"1";"recommended";">10";"70 – 150";"";"";"1, 21";"";"";"";"";"";"";"";"";"";"";"";""
"9";"Polymethyl Methacrylate (PMMA)";"copper acetate";"cuprous acetate";"598-54-9";"C2H3CuO2";"salts";"1";"recommended";"10";"70 – 212";"";"";"1";"";"";"";"";"";"";"";"";"";"";"";""
"10";"Polymethyl Methacrylate (PMMA)";"copper acetate";"cuprous acetate";"598-54-9";"C2H3CuO2";"salts";"1";"recommended";"30 – 40";"70 – 212";"";"slurries";"1";"";"";"";"";"";"";"";"";"";"";"";""
"11";"Wood";"copper acetate";"cuprous acetate";"598-54-9";"C2H3CuO2";"salts";"1";"recommended";">10";"70 – 212";"";"";"1";"";"";"";"";"";"";"";"";"";"";"";""
"";"";"";"";"";"";"";"";"";"";"";"";"";"";"";"";"";"";"";"";"";"";"";"";"";""
"";"";"";"";"";"";"";"";"";"";"";"";"";"";"";"";"";"";"";"";"";"";"";"";"";""
"Corrosion Survey Database (COR•SUR) © 2002 NACE International";"";"";"";"";"";"";"";"";"";"";"";"";"";"";"";"";"";"";"";"";"";"";"";"";""

File: data/corrosion_data/TableData - 2024-11-08T202827.305.csv
sep=;
"Title: Corrosion Survey Database (COR•SUR)";"";"";"";"";"";"";"";"";"";"";"";"";"";"";"";"";"";"";"";"";"";"";"";"";""
"Table: Lead acetate";"";"";"";"";"";"";"";"";"";"";"";"";"";"";"";"";"";"";"";"";"";"";"";"";""
"DOWNLOAD SHOWS ONLY THE DISPLAYED DATA, UP TO 50 ROWS";"";"";"";"";"";"";"";"";"";"";"";"";"";"";"";"";"";"";"";"";"";"";"";"";""
"No.";"material or substance name";"material synonym";"exposure medium";"exposure medium synonym";"exposure medium note";"exposure medium CAS RN";"exposure medium formula";"exposure medium class";"NACE resistance rating (unitless)";"resistance note";"conc. (%)";"temp. (°F)";"exposure time (mo (30))";"test note";"reference";"";"";"";"";"";"";"";"";"";""
"1";"Acetal Resins (Polyoxymethylene)";"";"lead acetate";"lead diacetate";"";"301-04-2";"C4H6O4Pb";"salts";"1";"recommended";"10 – 90";"80 – 150";"";"";"1";"";"";"";"";"";"";"";"";"";""
"2";"Acetal Resins (Polyoxymethylene)";"";"lead acetate";"lead diacetate";"";"301-04-2";"C4H6O4Pb";"salts";"2";"questionable";"10 – 90";"150 – 175";"";"";"1";"";"";"";"";"";"";"";"";"";""
"3";"Acetal Resins (Polyoxymethylene)";"";"lead acetate";"lead diacetate";"";"301-04-2";"C4H6O4Pb";"salts";"3";"not recommended";"10 – 90";"175 – 212";"";"";"1";"";"";"";"";"";"";"";"";"";""
"4";"Acrylonitrile Butadiene Styrene Polymer (ABS)";"";"lead acetate";"lead diacetate";"";"301-04-2";"C4H6O4Pb";"salts";"1";"recommended";"10";"70 – 150";"";"";"1";"";"";"";"";"";"";"";"";"";""
"5";"Acrylonitrile Butadiene Styrene Polymer (ABS)";"";"lead acetate";"lead diacetate";"saturated";"301-04-2";"C4H6O4Pb";"salts";"1";"recommended";"100";"80 – 150";"";"";"1";"";"";"";"";"";"";"";"";"";""
"6";"Acrylonitrile Butadiene Styrene Polymer (ABS)";"";"lead acetate";"lead diacetate";"";"301-04-2";"C4H6O4Pb";"salts";"2";"questionable";"100";"150 – 212";"";"";"1";"";"";"";"";"";"";"";"";"";""
"7";"Chlorendic Unsaturated Polyester, Glass Fiber-Reinforced (190 + 47)";"HET acid polyester-Polifos 190 + 47 phr styrene";"lead acetate";"lead diacetate";"";"301-04-2";"C4H6O4Pb";"salts";"1";"recommended";"any";"250";"<6";"";"16";"";"";"";"";"";"";"";"";"";""
"8";"Chlorendic Unsaturated Polyester, Glass Fiber-Reinforced (869 + 44.5)";"HET acid polyester-Polifos 869 + 44.5 phr styrene";"lead acetate";"lead diacetate";"";"301-04-2";"C4H6O4Pb";"salts";"1";"recommended";"any";"250";"<6";"";"16";"";"";"";"";"";"";"";"";"";""
"9";"Chlorinated Polyvinyl Chloride (CPVC)";"";"lead acetate";"lead diacetate";"";"301-04-2";"C4H6O4Pb";"salts";"1";"recommended";"100";"70 – 212";"";"";"1, 20";"";"";"";"";"";"";"";"";"";""
"10";"Chlorosulfonated Polyethylene";"";"lead acetate";"lead diacetate";"";"301-04-2";"C4H6O4Pb";"salts";"1";"recommended";"10";"70 – 150";"";"";"1";"";"";"";"";"";"";"";"";"";""
"11";"Chlorosulfonated Polyethylene";"";"lead acetate";"lead diacetate";"saturated";"301-04-2";"C4H6O4Pb";"salts";"1";"recommended";"10";"150 – 212";"";"";"1";"";"";"";"";"";"";"";"";"";""
"12";"Chlorosulfonated Polyethylene";"";"lead acetate";"lead diacetate";"";"301-04-2";"C4H6O4Pb";"salts";"1";"recommended";"100";"150 – 175";"";"";"1";"";"";"";"";"";"";"";"";"";""
"13";"Chlorosulfonated Polyethylene";"";"lead acetate";"lead diacetate";"saturated";"301-04-2";"C4H6O4Pb";"salts";"1";"recommended";"100";"175 – 212";"";"";"1";"";"";"";"";"";"";"";"";"";""
"14";"Epoxy Resin, Asbestos/ Glass Fiber- Reinforced";"";"lead acetate";"lead diacetate";"";"301-04-2";"C4H6O4Pb";"salts";"1";"recommended; over 3 years";">10";"75 – 250";">12";"";"1";"";"";"";"";"";"";"";"";"";""
"15";"Epoxy Resin, Glass Fiber- Reinforced";"";"lead acetate";"lead diacetate";"saturated";"301-04-2";"C4H6O4Pb";"salts";"1";"recommended";"100";"70 – 250";"";"";"1, 19";"";"";"";"";"";"";"";"";"";""
"16";"Fluorinated Ethylene Propylene Copolymer (FEP)/ Polytetrafluoroethylene (PTFE)";"";"lead acetate";"lead diacetate";"";"301-04-2";"C4H6O4Pb";"salts";"1";"recommended";"100";"70 – 150";"";"cyclic immersion; immersed";"1";"";"";"";"";"";"";"";"";"";""
"17";"Fluororubber";"";"lead acetate";"lead diacetate";"saturated";"301-04-2";"C4H6O4Pb";"salts";"1";"recommended";"10 – 90";"70 – 212";"";"";"1";"";"";"";"";"";"";"";"";"";""
"18";"Furfuryl Alcohol Resin, Asbestos-Reinforced";"";"lead acetate";"lead diacetate";"";"301-04-2";"C4H6O4Pb";"salts";"1";"recommended";"100";"70 – 80";"";"";"1";"";"";"";"";"";"";"";"";"";""
"19";"Furfuryl Alcohol Resin, Glass Fiber-Reinforced";"";"lead acetate";"lead diacetate";"";"301-04-2";"C4H6O4Pb";"salts";"1";"recommended";"100";"60 – 70";"";"";"1";"";"";"";"";"";"";"";"";"";""
"20";"Nylon";"";"lead acetate";"lead diacetate";"";"301-04-2";"C4H6O4Pb";"salts";"2";"questionable";"10";"60 – 70";"";"";"1";"";"";"";"";"";"";"";"";"";""
"21";"Phenolic Resins, Asbestos-Reinforced";"";"lead acetate";"lead diacetate";"";"301-04-2";"C4H6O4Pb";"salts";"1";"recommended";"100";"60 – 70";"";"";"1";"";"";"";"";"";"";"";"";"";""
"22";"Phenolic Resins, Asbestos-Reinforced";"";"lead acetate";"lead diacetate";"";"301-04-2";"C4H6O4Pb";"salts";"1";"recommended";"100";"70 – 300";"";"";"1";"";"";"";"";"";"";"";"";"";""
"23";"Polychloroprene";"";"lead acetate";"lead diacetate";"";"301-04-2";"C4H6O4Pb";"salts";"1";"recommended";"10";"100 – 150";"";"";"1";"";"";"";"";"";"";"";"";"";""
"24";"Polychloroprene";"";"lead acetate";"lead diacetate";"";"301-04-2";"C4H6O4Pb";"salts";"1";"recommended";"100";"125 – 212";"";"";"1";"";"";"";"";"";"";"";"";"";""
"25";"Polyesters, Glass Fiber-Reinforced";"";"lead acetate";"lead diacetate";"";"301-04-2";"C4H6O4Pb";"salts";"1";"recommended";">10";"50 – 212";"";"";"1";"";"";"";"";"";"";"";"";"";""
"26";"Polyethylene (PE)";"";"lead acetate";"lead diacetate";"saturated";"301-04-2";"C4H6O4Pb";"salts";"1";"recommended";"40";"60 – 70";"";"";"1, 21";"";"";"";"";"";"";"";"";"";""
"27";"Polyethylene (PE)";"";"lead acetate";"lead diacetate";"saturated";"301-04-2";"C4H6O4Pb";"salts";"1";"recommended";"50";"70 – 150";"";"";"1, 21";"";"";"";"";"";"";"";"";"";""
"28";"Polymethyl Methacrylate (PMMA)";"";"lead acetate";"lead diacetate";"";"301-04-2";"C4H6O4Pb";"salts";"1";"recommended";"100";"70 – 150";"";"";"1";"";"";"";"";"";"";"";"";"";""
"29";"Polyphenylene Sulfide (40% Glass-Filled)";"Fortron PPS";"lead acetate";"lead diacetate";"";"301-04-2";"C4H6O4Pb";"salts";"1";"recommended";"100";"0 – 200";"<1";"";"11";"";"";"";"";"";"";"";"";"";""
"30";"Polypropylene (PP)";"";"lead acetate";"lead diacetate";"saturated";"301-04-2";"C4H6O4Pb";"salts";"1";"recommended";">10";"60 – 150";"<6";"";"1";"";"";"";"";"";"";"";"";"";""
"31";"Polypropylene (PP)";"";"lead acetate";"lead diacetate";"";"301-04-2";"C4H6O4Pb";"salts";"1";"recommended";"100";"60 – 212";"";"";"1";"";"";"";"";"";"";"";"";"";""
"32";"Polyvinyl Chloride (PVC)";"";"lead acetate";"lead diacetate";"";"301-04-2";"C4H6O4Pb";"salts";"1";"recommended";"100";"70 – 150";"";"";"1";"";"";"";"";"";"";"";"";"";""
"33";"Polyvinylidene Fluoride (PVDF)";"Kynar";"lead acetate";"lead diacetate";"";"301-04-2";"C4H6O4Pb";"salts";"1";"recommended";"100";"70 – 285";"";"";"1, 17";"";"";"";"";"";"";"";"";"";""
"34";"Rubber, Butyl (BR)";"";"lead acetate";"lead diacetate";"";"301-04-2";"C4H6O4Pb";"salts";"1";"recommended";"10 – 90";"70 – 212";"";"";"1";"";"";"";"";"";"";"";"";"";""
"35";"Rubber, Natural (NR)";"";"lead acetate";"lead diacetate";"";"301-04-2";"C4H6O4Pb";"salts";"1";"recommended";"10";"70 – 150";"";"";"1";"";"";"";"";"";"";"";"";"";""
"36";"Rubber, Natural (NR)";"";"lead acetate";"lead diacetate";"";"301-04-2";"C4H6O4Pb";"salts";"1";"recommended";"40";"100 – 125";"";"";"1";"";"";"";"";"";"";"";"";"";""
"37";"Rubber, Natural (NR)";"";"lead acetate";"lead diacetate";"";"301-04-2";"C4H6O4Pb";"salts";"3";"not recommended";">60";"175 – 212";"";"";"1";"";"";"";"";"";"";"";"";"";""
"38";"Vinyl Ester Resins";"";"lead acetate";"lead diacetate";"";"301-04-2";"C4H6O4Pb";"salts";"1";"recommended";"any";"50 – 230";"";"";"7";"";"";"";"";"";"";"";"";"";""
"";"";"";"";"";"";"";"";"";"";"";"";"";"";"";"";"";"";"";"";"";"";"";"";"";""
"";"";"";"";"";"";"";"";"";"";"";"";"";"";"";"";"";"";"";"";"";"";"";"";"";""
"Corrosion Survey Database (COR•SUR) © 2002 NACE International";"";"";"";"";"";"";"";"";"";"";"";"";"";"";"";"";"";"";"";"";"";"";"";"";""
