Repository: Mahyar-rajabi94/TF_SDL

File: data/corrosion_data/TableData - 2024-11-08T202835.995.csv
sep=;
"Title: Corrosion Survey Database (COR•SUR)";"";"";"";"";"";"";"";"";"";"";"";"";"";"";"";"";"";"";"";"";"";"";"";"";""
"Table: Potassium acetate";"";"";"";"";"";"";"";"";"";"";"";"";"";"";"";"";"";"";"";"";"";"";"";"";""
"DOWNLOAD SHOWS ONLY THE DISPLAYED DATA, UP TO 50 ROWS";"";"";"";"";"";"";"";"";"";"";"";"";"";"";"";"";"";"";"";"";"";"";"";"";""
"No.";"material or substance name";"exposure medium";"exposure medium CAS RN";"exposure medium formula";"exposure medium class";"NACE resistance rating (unitless)";"resistance note";"conc. (%)";"temp. (°F)";"test note";"reference";"";"";"";"";"";"";"";"";"";"";"";"";"";""
"1";"Epoxy Resin, Glass Fiber- Reinforced";"potassium acetate";"127-08-2";"C2H3KO2";"salts";"1";"recommended";"2";"70 – 225";"";"1, 19";"";"";"";"";"";"";"";"";"";"";"";"";"";""
"2";"Fluorinated Ethylene Propylene Copolymer (FEP)/ Polytetrafluoroethylene (PTFE)";"potassium acetate";"127-08-2";"C2H3KO2";"salts";"1";"recommended";"10 – 90";"70 – 212";"";"1, 22";"";"";"";"";"";"";"";"";"";"";"";"";"";""
"3";"Fluorinated Ethylene Propylene Copolymer (FEP)/ Polytetrafluoroethylene (PTFE)";"potassium acetate";"127-08-2";"C2H3KO2";"salts";"1";"recommended";"90";"70 – 150";"immersed, cyclic immersion";"1, 22";"";"";"";"";"";"";"";"";"";"";"";"";"";""
"4";"Fluorinated Ethylene Propylene Copolymer (FEP)/ Polytetrafluoroethylene (PTFE)";"potassium acetate";"127-08-2";"C2H3KO2";"salts";"1";"recommended";"90";"150 – 212";"";"1, 22";"";"";"";"";"";"";"";"";"";"";"";"";"";""
"5";"Fluororubber";"potassium acetate";"127-08-2";"C2H3KO2";"salts";"1";"recommended";"10 – 90";"70 – 150";"";"1";"";"";"";"";"";"";"";"";"";"";"";"";"";""
"6";"Glass, Chemical";"potassium acetate";"127-08-2";"C2H3KO2";"salts";"1";"recommended";">10";"70 – 212";"";"1";"";"";"";"";"";"";"";"";"";"";"";"";"";""
"7";"Glass, Chemical";"potassium acetate";"127-08-2";"C2H3KO2";"salts";"1";"recommended";"100";"70 – 475";"";"1";"";"";"";"";"";"";"";"";"";"";"";"";"";""
"8";"Glass, Chemical";"potassium acetate";"127-08-2";"C2H3KO2";"salts";"1";"recommended";"100";"475 – 572";"";"1";"";"";"";"";"";"";"";"";"";"";"";"";"";""
"9";"Polyethylene (PE)";"potassium acetate";"127-08-2";"C2H3KO2";"salts";"1";"recommended";">10";"70 – 150";"";"1, 21";"";"";"";"";"";"";"";"";"";"";"";"";"";""
"10";"Polymethyl Methacrylate (PMMA)";"potassium acetate";"127-08-2";"C2H3KO2";"salts";"1";"recommended";">10";"70 – 150";"";"1";"";"";"";"";"";"";"";"";"";"";"";"";"";""
"11";"Wood";"potassium acetate";"127-08-2";"C2H3KO2";"salts";"2";"questionable";"10 – 90";"70 – 175";"";"1";"";"";"";"";"";"";"";"";"";"";"";"";"";""
"12";"Wood";"potassium acetate";"127-08-2";"C2H3KO2";"salts";"1";"recommended";"100";"70 – 175";"";"1";"";"";"";"";"";"";"";"";"";"";"";"";"";""
"";"";"";"";"";"";"";"";"";"";"";"";"";"";"";"";"";"";"";"";"";"";"";"";"";""
"";"";"";"";"";"";"";"";"";"";"";"";"";"";"";"";"";"";"";"";"";"";"";"";"";""
"Corrosion Survey Database (COR•SUR) © 2002 NACE International";"";"";"";"";"";"";"";"";"";"";"";"";"";"";"";"";"";"";"";"";"";"";"";"";""

File: data/corrosion_data/TableData - 2024-11-08T202840.872.csv
sep=;
"Title: Corrosion Survey Database (COR•SUR)";"";"";"";"";"";"";"";"";"";"";"";"";"";"";"";"";"";"";"";"";"";"";"";"";""
"Table: Sodium acetate";"";"";"";"";"";"";"";"";"";"";"";"";"";"";"";"";"";"";"";"";"";"";"";"";""
"DOWNLOAD SHOWS ONLY THE DISPLAYED DATA, UP TO 50 ROWS";"";"";"";"";"";"";"";"";"";"";"";"";"";"";"";"";"";"";"";"";"";"";"";"";""
"No.";"material or substance name";"material synonym";"exposure medium";"exposure medium note";"exposure medium CAS RN";"exposure medium formula";"exposure medium class";"NACE resistance rating (unitless)";"resistance note";"conc. (%)";"temp. (°F)";"exposure time (mo (30))";"test note";"reference";"";"";"";"";"";"";"";"";"";"";""
"1";"Acrylonitrile Butadiene Styrene Polymer (ABS)";"";"sodium acetate";"";"127-09-3";"C2H3NaO2";"salts";"1";"recommended";"100";"70 – 150";"";"";"1";"";"";"";"";"";"";"";"";"";"";""
"2";"Cellulose Acetate Butyrate";"";"sodium acetate";"";"127-09-3";"C2H3NaO2";"salts";"2";"questionable; weight gain";"<3";"100 – 125";"<1";"";"1";"";"";"";"";"";"";"";"";"";"";""
"3";"Chlorendic Unsaturated Polyester, Glass Fiber-Reinforced (190 + 47)";"HET acid polyester-Polifos 190 + 47 phr styrene";"sodium acetate";"";"127-09-3";"C2H3NaO2";"salts";"1";"recommended";"any";"200";"<6";"";"16";"";"";"";"";"";"";"";"";"";"";""
"4";"Chlorendic Unsaturated Polyester, Glass Fiber-Reinforced (869 + 44.5)";"HET acid polyester-Polifos 869 + 44.5 phr styrene";"sodium acetate";"";"127-09-3";"C2H3NaO2";"salts";"1";"recommended";"any";"200";"<6";"";"16";"";"";"";"";"";"";"";"";"";"";""
"5";"Chlorinated Polyvinyl Chloride (CPVC)";"";"sodium acetate";"";"127-09-3";"C2H3NaO2";"salts";"1";"recommended";"100";"70 – 212";"";"";"1, 20";"";"";"";"";"";"";"";"";"";"";""
"6";"Concrete";"";"sodium acetate";"";"127-09-3";"C2H3NaO2";"salts";"1";"recommended";"10 – 60";"60 – 70";"";"";"1";"";"";"";"";"";"";"";"";"";"";""
"7";"Epoxy Cements";"";"sodium acetate";"";"127-09-3";"C2H3NaO2";"salts";"1";"recommended";"55";"68";"<6";"";"5";"";"";"";"";"";"";"";"";"";"";""
"8";"Epoxy Cements";"";"sodium acetate";"";"127-09-3";"C2H3NaO2";"salts";"1";"recommended";"55";"140";"";"";"5";"";"";"";"";"";"";"";"";"";"";""
"9";"Epoxy Resin, Glass Fiber- Reinforced";"";"sodium acetate";"";"127-09-3";"C2H3NaO2";"salts";"1";"recommended";">10";"70 – 212";"";"";"1, 19";"";"";"";"";"";"";"";"";"";"";""
"10";"Epoxy Resin, Glass Fiber- Reinforced";"";"sodium acetate";"saturated";"127-09-3";"C2H3NaO2";"salts";"1";"recommended";"100";"70 – 212";"";"";"1, 19";"";"";"";"";"";"";"";"";"";"";""
"11";"Ethylene Tetrafluoroethylene Copolymer (ETFE)";"Teflon; Hostaflon; Fluon";"sodium acetate";"";"127-09-3";"C2H3NaO2";"salts";"1";"recommended";"any";"250 – 400";">12";"";"10";"";"";"";"";"";"";"";"";"";"";""
"12";"Fluorinated Ethylene Propylene Copolymer (FEP)/ Polytetrafluoroethylene (PTFE)";"";"sodium acetate";"";"127-09-3";"C2H3NaO2";"salts";"1";"recommended";"100";"70 – 150";"";"cyclic immersion; immersed";"1";"";"";"";"";"";"";"";"";"";"";""
"13";"Fluororubber";"";"sodium acetate";"";"127-09-3";"C2H3NaO2";"salts";"1";"recommended";"10 – 60";"70 – 150";"";"";"1";"";"";"";"";"";"";"";"";"";"";""
"14";"Furfuryl Alcohol Resin, Glass Fiber-Reinforced";"";"sodium acetate";"";"127-09-3";"C2H3NaO2";"salts";"1";"recommended";">10";"70 – 250";">12";"";"1";"";"";"";"";"";"";"";"";"";"";""
"15";"Glass, Chemical";"";"sodium acetate";"";"127-09-3";"C2H3NaO2";"salts";"1";"recommended";">10";"70 – 212";"";"";"1";"";"";"";"";"";"";"";"";"";"";""
"16";"Nylon";"";"sodium acetate";"";"127-09-3";"C2H3NaO2";"salts";"1";"recommended";"60";"60 – 70";"";"";"1";"";"";"";"";"";"";"";"";"";"";""
"17";"Polyesters, Glass Fiber-Reinforced";"";"sodium acetate";"";"127-09-3";"C2H3NaO2";"salts";"1";"recommended";">10";"70 – 200";"";"";"1";"";"";"";"";"";"";"";"";"";"";""
"18";"Polyethylene (PE)";"";"sodium acetate";"saturated";"127-09-3";"C2H3NaO2";"salts";"1";"recommended";"100";"70 – 150";"";"";"1, 21";"";"";"";"";"";"";"";"";"";"";""
"19";"Polymethyl Methacrylate (PMMA)";"";"sodium acetate";"";"127-09-3";"C2H3NaO2";"salts";"1";"recommended";"100";"70 – 150";"";"";"1";"";"";"";"";"";"";"";"";"";"";""
"20";"Polyphenylene Sulfide (40% Glass-Filled)";"Fortron PPS";"sodium acetate";"";"127-09-3";"C2H3NaO2";"salts";"1";"recommended";"100";"0 – 200";"<1";"";"11";"";"";"";"";"";"";"";"";"";"";""
"21";"Polypropylene (PP)";"";"sodium acetate";"";"127-09-3";"C2H3NaO2";"salts";"1";"recommended";"100";"60 – 212";"<6";"";"1";"";"";"";"";"";"";"";"";"";"";""
"22";"Polyvinyl Chloride (PVC)";"";"sodium acetate";"";"127-09-3";"C2H3NaO2";"salts";"1";"recommended";"100";"70 – 150";"";"";"1";"";"";"";"";"";"";"";"";"";"";""
"23";"Polyvinylidene Fluoride (PVDF)";"";"sodium acetate";"";"127-09-3";"C2H3NaO2";"salts";"1";"recommended";"100";"70 – 275";"";"";"1, 23";"";"";"";"";"";"";"";"";"";"";""
"24";"Styrene Acrylonitrile Copolymer (SAN)";"";"sodium acetate";"saturated";"127-09-3";"C2H3NaO2";"salts";"1";"recommended";"100";"70 – 125";"";"";"1";"";"";"";"";"";"";"";"";"";"";""
"25";"Vinyl Ester Resins";"";"sodium acetate";"";"127-09-3";"C2H3NaO2";"salts";"1";"recommended";">10";"70 – 210";"";"";"7";"";"";"";"";"";"";"";"";"";"";""
"26";"Wood";"";"sodium acetate";"";"127-09-3";"C2H3NaO2";"salts";"1";"recommended";"10 – 60";"70 – 212";"";"";"1";"";"";"";"";"";"";"";"";"";"";""
"";"";"";"";"";"";"";"";"";"";"";"";"";"";"";"";"";"";"";"";"";"";"";"";"";""
"";"";"";"";"";"";"";"";"";"";"";"";"";"";"";"";"";"";"";"";"";"";"";"";"";""
"Corrosion Survey Database (COR•SUR) © 2002 NACE International";"";"";"";"";"";"";"";"";"";"";"";"";"";"";"";"";"";"";"";"";"";"";"";"";""

File: data/corrosion_data/TableData - 2024-11-08T202845.198.csv
sep=;
"Title: Corrosion Survey Database (COR•SUR)";"";"";"";"";"";"";"";"";"";"";"";"";"";"";"";"";"";"";"";"";"";"";"";"";""
"Table: Acetyl chloride";"";"";"";"";"";"";"";"";"";"";"";"";"";"";"";"";"";"";"";"";"";"";"";"";""
"DOWNLOAD SHOWS ONLY THE DISPLAYED DATA, UP TO 50 ROWS";"";"";"";"";"";"";"";"";"";"";"";"";"";"";"";"";"";"";"";"";"";"";"";"";""
"No.";"material or substance name";"material synonym";"exposure medium";"exposure medium synonym";"exposure medium CAS RN";"exposure medium formula";"exposure medium class";"NACE resistance rating (unitless)";"resistance note";"conc. (%)";"temp. (°F)";"exposure time (mo (30))";"test note";"reference";"";"";"";"";"";"";"";"";"";"";""
"1";"Chlorendic Unsaturated Polyester, Glass Fiber-Reinforced (869 + 44.5)";"HET acid polyester-Polifos 869 + 44.5 phr styrene";"acetyl chloride";"ethanoyl chloride";"75-36-5";"C2H3ClO";"acid halides";"3";"not recommended";"100";"130";"<6";"";"16";"";"";"";"";"";"";"";"";"";"";""
"2";"Ethylene Tetrafluoroethylene Copolymer (ETFE)";"Teflon; Hostaflon; Fluon";"acetyl chloride";"ethanoyl chloride";"75-36-5";"C2H3ClO";"acid halides";"1";"recommended";"100";"250 – 300";">12";"";"10";"";"";"";"";"";"";"";"";"";"";""
"3";"Fluorinated Ethylene Propylene Copolymer (FEP)/ Polytetrafluoroethylene (PTFE)";"";"acetyl chloride";"ethanoyl chloride";"75-36-5";"C2H3ClO";"acid halides";"1";"recommended";"100";"70 – 150";"";"cyclic immersion; immersed";"1";"";"";"";"";"";"";"";"";"";"";""
"4";"Furfuryl Alcohol Resin, Glass Fiber-Reinforced";"";"acetyl chloride";"ethanoyl chloride";"75-36-5";"C2H3ClO";"acid halides";"1";"recommended";"10";"70 – 80";">12";"";"1";"";"";"";"";"";"";"";"";"";"";""
"5";"Phenolic Resins, Asbestos-Reinforced";"";"acetyl chloride";"ethanoyl chloride";"75-36-5";"C2H3ClO";"acid halides";"1";"recommended; Haveg 4120 recommended to 27°C (81°F)";"100";"70 – 125";"";"";"1";"";"";"";"";"";"";"";"";"";"";""
"6";"Polyethylene (PE)";"";"acetyl chloride";"ethanoyl chloride";"75-36-5";"C2H3ClO";"acid halides";"3";"not recommended";"100";"70 – 125";"";"low to moderate plasticizer";"1, 8";"";"";"";"";"";"";"";"";"";"";""
"7";"Polyvinylidene Chloride (PVDC)";"Saran brand resin";"acetyl chloride";"ethanoyl chloride";"75-36-5";"C2H3ClO";"acid halides";"1";"recommended";"100";"125";"";"";"6";"";"";"";"";"";"";"";"";"";"";""
"8";"Polyvinylidene Fluoride (PVDF)";"Kynar";"acetyl chloride";"ethanoyl chloride";"75-36-5";"C2H3ClO";"acid halides";"1";"recommended";"100";"70 – 125";"";"";"1, 17";"";"";"";"";"";"";"";"";"";"";""
"9";"Polyvinylidene Fluoride (PVDF)";"";"acetyl chloride";"ethanoyl chloride";"75-36-5";"C2H3ClO";"acid halides";"2";"questionable";"100";"125 – 150";"";"";"1, 17";"";"";"";"";"";"";"";"";"";"";""
"10";"Polyvinylidene Fluoride (PVDF)";"";"acetyl chloride";"ethanoyl chloride";"75-36-5";"C2H3ClO";"acid halides";"3";"not recommended";"100";"150 – 285";"";"";"1, 17";"";"";"";"";"";"";"";"";"";"";""
"";"";"";"";"";"";"";"";"";"";"";"";"";"";"";"";"";"";"";"";"";"";"";"";"";""
"";"";"";"";"";"";"";"";"";"";"";"";"";"";"";"";"";"";"";"";"";"";"";"";"";""
"Corrosion Survey Database (COR•SUR) © 2002 NACE International";"";"";"";"";"";"";"";"";"";"";"";"";"";"";"";"";"";"";"";"";"";"";"";"";""

File: data/corrosion_data/TableData - 2024-11-08T202913.531.csv
sep=;
"Title: Corrosion Survey Database (COR•SUR)";"";"";"";"";"";"";"";"";"";"";"";"";"";"";"";"";"";"";"";"";"";"";"";"";""
"Table: Benzoyl chloride";"";"";"";"";"";"";"";"";"";"";"";"";"";"";"";"";"";"";"";"";"";"";"";"";""
"DOWNLOAD SHOWS ONLY THE DISPLAYED DATA, UP TO 50 ROWS";"";"";"";"";"";"";"";"";"";"";"";"";"";"";"";"";"";"";"";"";"";"";"";"";""
"No.";"material or substance name";"material synonym";"exposure medium";"exposure medium synonym";"exposure medium note";"exposure medium CAS RN";"exposure medium formula";"exposure medium class";"NACE resistance rating (unitless)";"resistance note";"conc. (%)";"temp. (°F)";"exposure time (mo (30))";"test note";"reference";"";"";"";"";"";"";"";"";"";""
"1";"Chlorendic Unsaturated Polyester, Glass Fiber-Reinforced (869 + 44.5)";"HET acid polyester-Polifos 869 + 44.5 phr styrene";"benzoyl chloride";"benzenecarbonyl chloride";"";"98-88-4";"C7H5ClO";"acid halides";"3";"not recommended";"100";"75";"<6";"";"16";"";"";"";"";"";"";"";"";"";""
"2";"Chlorosulfonated Polyethylene";"";"benzoyl chloride";"benzenecarbonyl chloride";"anhydrous";"98-88-4";"C7H5ClO";"acid halides";"3";"not recommended";"100";"60 – 70";"";"";"1";"";"";"";"";"";"";"";"";"";""
"3";"Ethylene Tetrafluoroethylene Copolymer (ETFE)";"";"benzoyl chloride";"benzenecarbonyl chloride";"anhydrous";"98-88-4";"C7H5ClO";"acid halides";"1";"recommended";"100";"200 – 250";"<6";"";"1, 22";"";"";"";"";"";"";"";"";"";""
"4";"Fluorinated Ethylene Propylene Copolymer (FEP)/ Polytetrafluoroethylene (PTFE)";"";"benzoyl chloride";"benzenecarbonyl chloride";"anhydrous";"98-88-4";"C7H5ClO";"acid halides";"1";"recommended";"100";"70 – 90";"";"cyclic immersion";"1, 22";"";"";"";"";"";"";"";"";"";""
"5";"Furfuryl Alcohol Resin, Glass Fiber-Reinforced";"";"benzoyl chloride";"benzenecarbonyl chloride";"anhydrous";"98-88-4";"C7H5ClO";"acid halides";"1";"recommended";"100";"70 – 250";">12";"";"1";"";"";"";"";"";"";"";"";"";""
"6";"Phenolic Resins, Asbestos-Reinforced";"";"benzoyl chloride";"benzenecarbonyl chloride";"anhydrous";"98-88-4";"C7H5ClO";"acid halides";"1";"recommended";"100";"70 – 150";"";"";"1";"";"";"";"";"";"";"";"";"";""
"7";"Polyesters, Glass Fiber-Reinforced";"";"benzoyl chloride";"benzenecarbonyl chloride";"anhydrous";"98-88-4";"C7H5ClO";"acid halides";"3";"not recommended";"100";"60 – 70";"";"";"1";"";"";"";"";"";"";"";"";"";""
"8";"Polyvinylidene Chloride (PVDC)";"Saran brand resin";"benzoyl chloride";"benzenecarbonyl chloride";"";"98-88-4";"C7H5ClO";"acid halides";"3";"not recommended";"100";"75";"";"";"6";"";"";"";"";"";"";"";"";"";""
"";"";"";"";"";"";"";"";"";"";"";"";"";"";"";"";"";"";"";"";"";"";"";"";"";""
"";"";"";"";"";"";"";"";"";"";"";"";"";"";"";"";"";"";"";"";"";"";"";"";"";""
"Corrosion Survey Database (COR•SUR) © 2002 NACE International";"";"";"";"";"";"";"";"";"";"";"";"";"";"";"";"";"";"";"";"";"";"";"";"";""

File: data/corrosion_data/TableData - 2024-11-08T203003.213.csv
sep=;
"Title: Corrosion Survey Database (COR•SUR)";"";"";"";"";"";"";"";"";"";"";"";"";"";"";"";"";"";"";"";"";"";"";"";"";""
"Table: Chlordane";"";"";"";"";"";"";"";"";"";"";"";"";"";"";"";"";"";"";"";"";"";"";"";"";""
"DOWNLOAD SHOWS ONLY THE DISPLAYED DATA, UP TO 50 ROWS";"";"";"";"";"";"";"";"";"";"";"";"";"";"";"";"";"";"";"";"";"";"";"";"";""
"No.";"material or substance name";"exposure medium";"exposure medium synonym";"exposure medium CAS RN";"exposure medium formula";"exposure medium class";"NACE resistance rating (unitless)";"resistance note";"conc. (%)";"temp. (°F)";"exposure time (mo (30))";"reference";"";"";"";"";"";"";"";"";"";"";"";"";""
"1";"Cellulose Acetate";"chlordane";"4,7-methano-1H-indene, 1,2,4,5,6,7,8,8-octachloro-2,3,3a,4,7,7a-hexahydro-";"57-74-9 [12789-03-6]";"C10H6Cl8";"agricultural chemicals";"3";"not recommended; weight gain in kerosene";"20";"60 – 70";"<1";"1";"";"";"";"";"";"";"";"";"";"";"";"";""
"2";"Cellulose Acetate Butyrate";"chlordane";"4,7-methano-1H-indene, 1,2,4,5,6,7,8,8-octachloro-2,3,3a,4,7,7a-hexahydro-";"57-74-9 [12789-03-6]";"C10H6Cl8";"agricultural chemicals";"3";"not recommended; weight gain";"20";"60 – 70";"<1";"1";"";"";"";"";"";"";"";"";"";"";"";"";""
"3";"Phenolic Resins, Asbestos-Reinforced";"chlordane";"4,7-methano-1H-indene, 1,2,4,5,6,7,8,8-octachloro-2,3,3a,4,7,7a-hexahydro-";"57-74-9 [12789-03-6]";"C10H6Cl8";"agricultural chemicals";"1";"recommended";"100";"70 – 150";"";"1";"";"";"";"";"";"";"";"";"";"";"";"";""
"";"";"";"";"";"";"";"";"";"";"";"";"";"";"";"";"";"";"";"";"";"";"";"";"";""
"";"";"";"";"";"";"";"";"";"";"";"";"";"";"";"";"";"";"";"";"";"";"";"";"";""
"Corrosion Survey Database (COR•SUR) © 2002 NACE International";"";"";"";"";"";"";"";"";"";"";"";"";"";"";"";"";"";"";"";"";"";"";"";"";""
"";"";"";"";"";"";"";"";"";"";"";"";"";"";"";"";"";"";"";"";"";"";"";"";"";""
"";"";"";"";"";"";"";"";"";"";"";"";"";"";"";"";"";"";"";"";"";"";"";"";"";""
"";"";"";"";"";"";"";"";"";"";"";"";"";"";"";"";"";"";"";"";"";"";"";"";"";""
"";"";"";"";"";"";"";"";"";"";"";"";"";"";"";"";"";"";"";"";"";"";"";"";"";""

File: data/corrosion_data/TableData - 2024-11-08T203013.038.csv
sep=;
"Title: Corrosion Survey Database (COR•SUR)";"";"";"";"";"";"";"";"";"";"";"";"";"";"";"";"";"";"";"";"";"";"";"";"";""
"Table: DDT";"";"";"";"";"";"";"";"";"";"";"";"";"";"";"";"";"";"";"";"";"";"";"";"";""
"DOWNLOAD SHOWS ONLY THE DISPLAYED DATA, UP TO 50 ROWS";"";"";"";"";"";"";"";"";"";"";"";"";"";"";"";"";"";"";"";"";"";"";"";"";""
"No.";"material or substance name";"exposure medium";"exposure medium class";"NACE resistance rating (unitless)";"resistance note";"conc. (%)";"temp. (°F)";"exposure time (mo (30))";"test note";"reference";"";"";"";"";"";"";"";"";"";"";"";"";"";"";""
"1";"Cellulose Acetate";"ddt";"agricultural chemicals";"1";"recommended";"6";"60 – 70";"<1";"in hydrocarbons";"1";"";"";"";"";"";"";"";"";"";"";"";"";"";"";""
"2";"Cellulose Acetate";"ddt";"agricultural chemicals";"1";"recommended";"100";"60 – 70";"";"";"1";"";"";"";"";"";"";"";"";"";"";"";"";"";"";""
"3";"Concrete";"ddt";"agricultural chemicals";"1";"recommended";"10";"60 – 70";"";"";"1";"";"";"";"";"";"";"";"";"";"";"";"";"";"";""
"4";"Epoxy Resin, Glass Fiber- Reinforced";"ddt";"agricultural chemicals";"1";"recommended";"10";"70 – 150";"";"in kerosene";"1, 24";"";"";"";"";"";"";"";"";"";"";"";"";"";"";""
"5";"Glass, Chemical";"ddt";"agricultural chemicals";"1";"recommended";"10";"70 – 212";"";"";"1";"";"";"";"";"";"";"";"";"";"";"";"";"";"";""
"6";"Glass, Chemical";"ddt";"agricultural chemicals";"1";"recommended";"100";"70 – 212";"";"";"1";"";"";"";"";"";"";"";"";"";"";"";"";"";"";""
"7";"Polyesters, Glass Fiber-Reinforced";"ddt";"agricultural chemicals";"1";"recommended";"2.5";"70 – 150";"";"";"1";"";"";"";"";"";"";"";"";"";"";"";"";"";"";""
"8";"Styrene Acrylonitrile Copolymer (SAN)";"ddt";"agricultural chemicals";"1";"recommended";"70";"70 – 80";"";"";"1";"";"";"";"";"";"";"";"";"";"";"";"";"";"";""
"9";"Styrene Acrylonitrile Copolymer (SAN)";"ddt";"agricultural chemicals";"3";"not recommended";"70";"80 – 125";"";"";"1";"";"";"";"";"";"";"";"";"";"";"";"";"";"";""
"10";"Vinyl Ester Resins";"ddt";"agricultural chemicals";"1";"recommended";"2.5";"70 – 150";"";"";"7";"";"";"";"";"";"";"";"";"";"";"";"";"";"";""
"11";"Wood";"ddt";"agricultural chemicals";"1";"recommended";">10";"60 – 70";"";"no organic solvents; emulsions";"1";"";"";"";"";"";"";"";"";"";"";"";"";"";"";""
"";"";"";"";"";"";"";"";"";"";"";"";"";"";"";"";"";"";"";"";"";"";"";"";"";""
"";"";"";"";"";"";"";"";"";"";"";"";"";"";"";"";"";"";"";"";"";"";"";"";"";""
"Corrosion Survey Database (COR•SUR) © 2002 NACE International";"";"";"";"";"";"";"";"";"";"";"";"";"";"";"";"";"";"";"";"";"";"";"";"";""

File: data/corrosion_data/TableData - 2024-11-08T203118.084.csv
sep=;
"Title: Corrosion Survey Database (COR•SUR)";"";"";"";"";"";"";"";"";"";"";"";"";"";"";"";"";"";"";"";"";"";"";"";"";""
"Table: Allyl alcohol";"";"";"";"";"";"";"";"";"";"";"";"";"";"";"";"";"";"";"";"";"";"";"";"";""
"DOWNLOAD SHOWS ONLY THE DISPLAYED DATA, UP TO 50 ROWS";"";"";"";"";"";"";"";"";"";"";"";"";"";"";"";"";"";"";"";"";"";"";"";"";""
"No.";"material or substance name";"material synonym";"exposure medium";"exposure medium synonym";"exposure medium CAS RN";"exposure medium formula";"exposure medium class";"NACE resistance rating (unitless)";"resistance note";"conc. (%)";"temp. (°F)";"test note";"reference";"";"";"";"";"";"";"";"";"";"";"";""
"1";"Acetal Resins (Polyoxymethylene)";"";"allyl alcohol";"2-propen-1-ol";"107-18-6";"C3H6O";"alcohols";"1";"recommended";"96";"70 – 150";"";"1";"";"";"";"";"";"";"";"";"";"";"";""
"2";"Acetal Resins (Polyoxymethylene)";"";"allyl alcohol";"2-propen-1-ol";"107-18-6";"C3H6O";"alcohols";"2";"questionable";"96";"150 – 175";"";"1";"";"";"";"";"";"";"";"";"";"";"";""
"3";"Acrylonitrile Butadiene Styrene Polymer (ABS)";"";"allyl alcohol";"2-propen-1-ol";"107-18-6";"C3H6O";"alcohols";"3";"not recommended";"100";"70 – 150";"";"1";"";"";"";"";"";"";"";"";"";"";"";""
"4";"Chlorosulfonated Polyethylene";"";"allyl alcohol";"2-propen-1-ol";"107-18-6";"C3H6O";"alcohols";"1";"recommended";"96";"70 – 150";"";"1";"";"";"";"";"";"";"";"";"";"";"";""
"5";"Chlorosulfonated Polyethylene";"";"allyl alcohol";"2-propen-1-ol";"107-18-6";"C3H6O";"alcohols";"2";"questionable";"96";"150 – 175";"";"1";"";"";"";"";"";"";"";"";"";"";"";""
"6";"Fluorinated Ethylene Propylene Copolymer (FEP)/ Polytetrafluoroethylene (PTFE)";"";"allyl alcohol";"2-propen-1-ol";"107-18-6";"C3H6O";"alcohols";"1";"recommended";"100";"70 – 150";"cyclic immersion; immersed";"1";"";"";"";"";"";"";"";"";"";"";"";""
"7";"Fluororubber";"";"allyl alcohol";"2-propen-1-ol";"107-18-6";"C3H6O";"alcohols";"2";"questionable";"96";"60 – 70";"";"1";"";"";"";"";"";"";"";"";"";"";"";""
"8";"Fluororubber";"";"allyl alcohol";"2-propen-1-ol";"107-18-6";"C3H6O";"alcohols";"3";"not recommended";"96";"70 – 175";"";"1";"";"";"";"";"";"";"";"";"";"";"";""
"9";"Polychloroprene";"";"allyl alcohol";"2-propen-1-ol";"107-18-6";"C3H6O";"alcohols";"2";"questionable";"96";"60 – 70";"";"1";"";"";"";"";"";"";"";"";"";"";"";""
"10";"Polychloroprene";"";"allyl alcohol";"2-propen-1-ol";"107-18-6";"C3H6O";"alcohols";"3";"not recommended";"96";"70 – 175";"";"1";"";"";"";"";"";"";"";"";"";"";"";""
"11";"Polyethylene (PE)";"";"allyl alcohol";"2-propen-1-ol";"107-18-6";"C3H6O";"alcohols";"1";"recommended; may stress crack";"100";"70 – 150";"";"1, 21";"";"";"";"";"";"";"";"";"";"";"";""
"12";"Polyvinyl Chloride (PVC)";"";"allyl alcohol";"2-propen-1-ol";"107-18-6";"C3H6O";"alcohols";"3";"not recommended";"96";"70 – 150";"";"1";"";"";"";"";"";"";"";"";"";"";"";""
"13";"Polyvinylidene Chloride (PVDC)";"Saran brand resin";"allyl alcohol";"2-propen-1-ol";"107-18-6";"C3H6O";"alcohols";"1";"recommended";"100";"75";"";"6";"";"";"";"";"";"";"";"";"";"";"";""
"14";"Rubber, Butyl (BR)";"";"allyl alcohol";"2-propen-1-ol";"107-18-6";"C3H6O";"alcohols";"2";"questionable";"96";"70 – 175";"";"1";"";"";"";"";"";"";"";"";"";"";"";""
"15";"Rubber, Natural (NR)";"";"allyl alcohol";"2-propen-1-ol";"107-18-6";"C3H6O";"alcohols";"1";"recommended";"96";"70 – 150";"";"1";"";"";"";"";"";"";"";"";"";"";"";""
"16";"Rubber, Natural (NR)";"";"allyl alcohol";"2-propen-1-ol";"107-18-6";"C3H6O";"alcohols";"3";"not recommended";"96";"150 – 175";"";"1";"";"";"";"";"";"";"";"";"";"";"";""
"17";"Styrene Acrylonitrile Copolymer (SAN)";"";"allyl alcohol";"2-propen-1-ol";"107-18-6";"C3H6O";"alcohols";"3";"not recommended";"96";"70 – 125";"";"1";"";"";"";"";"";"";"";"";"";"";"";""
"";"";"";"";"";"";"";"";"";"";"";"";"";"";"";"";"";"";"";"";"";"";"";"";"";""
"";"";"";"";"";"";"";"";"";"";"";"";"";"";"";"";"";"";"";"";"";"";"";"";"";""
"Corrosion Survey Database (COR•SUR) © 2002 NACE International";"";"";"";"";"";"";"";"";"";"";"";"";"";"";"";"";"";"";"";"";"";"";"";"";""

File: data/corrosion_data/TableData - 2024-11-08T203124.265.csv
sep=;
"Title: Corrosion Survey Database (COR•SUR)";"";"";"";"";"";"";"";"";"";"";"";"";"";"";"";"";"";"";"";"";"";"";"";"";""
"Table: Amyl alcohol";"";"";"";"";"";"";"";"";"";"";"";"";"";"";"";"";"";"";"";"";"";"";"";"";""
"DOWNLOAD SHOWS ONLY THE DISPLAYED DATA, UP TO 50 ROWS";"";"";"";"";"";"";"";"";"";"";"";"";"";"";"";"";"";"";"";"";"";"";"";"";""
"No.";"material or substance name";"material synonym";"exposure medium";"exposure medium synonym";"exposure medium note";"exposure medium CAS RN";"exposure medium formula";"exposure medium class";"NACE resistance rating (unitless)";"resistance note";"conc. (%)";"temp. (°F)";"exposure time (mo (30))";"test note";"reference";"";"";"";"";"";"";"";"";"";""
"1";"Acetal Resins (Polyoxymethylene)";"";"amyl alcohol";"1-pentanol";"";"71-41-0";"C5H12O";"alcohols";"1";"recommended";"100";"70 – 150";"";"";"1";"";"";"";"";"";"";"";"";"";""
"2";"Acrylonitrile Butadiene Styrene Polymer (ABS)";"";"amyl alcohol";"1-pentanol";"";"71-41-0";"C5H12O";"alcohols";"3";"not recommended";"100";"60 – 150";"";"";"1";"";"";"";"";"";"";"";"";"";""
"3";"Carbon-Graphite Composites";"";"amyl alcohol";"1-pentanol";"";"71-41-0";"C5H12O";"alcohols";"1";"recommended";"100";"70 – 255";"";"";"1";"";"";"";"";"";"";"";"";"";""
"4";"Carbon-Graphite Composites";"";"amyl alcohol";"1-pentanol";"";"71-41-0";"C5H12O";"alcohols";"1";"recommended";"100";"255 – 279";"";"";"1";"";"";"";"";"";"";"";"";"";""
"5";"Cellulose Acetate";"";"amyl alcohol";"1-pentanol";"";"71-41-0";"C5H12O";"alcohols";"1";"recommended";"100";"60 – 70";"<1";"";"1";"";"";"";"";"";"";"";"";"";""
"6";"Cellulose Acetate Butyrate";"";"amyl alcohol";"1-pentanol";"";"71-41-0";"C5H12O";"alcohols";"3";"not recommended; softened; weight gain";"100";"60 – 70";"";"";"1";"";"";"";"";"";"";"";"";"";""
"7";"Chlorendic Unsaturated Polyester, Glass Fiber-Reinforced (190 + 47)";"HET acid polyester-Polifos 190 + 47 phr styrene";"amyl alcohol";"1-pentanol";"vapor";"71-41-0";"C5H12O";"alcohols";"1";"recommended";"100";"140";"";"";"16";"";"";"";"";"";"";"";"";"";""
"8";"Chlorendic Unsaturated Polyester, Glass Fiber-Reinforced (190 + 47)";"HET acid polyester-Polifos 190 + 47 phr styrene";"amyl alcohol";"1-pentanol";"";"71-41-0";"C5H12O";"alcohols";"1";"recommended";"100";"200";"<6";"";"16";"";"";"";"";"";"";"";"";"";""
"9";"Chlorendic Unsaturated Polyester, Glass Fiber-Reinforced (869 + 44.5)";"HET acid polyester-Polifos 869 + 44.5 phr styrene";"amyl alcohol";"1-pentanol";"";"71-41-0";"C5H12O";"alcohols";"1";"recommended";"100";"200";"<6";"";"16";"";"";"";"";"";"";"";"";"";""
"10";"Chlorinated Polyvinyl Chloride (CPVC)";"";"amyl alcohol";"1-pentanol";"";"71-41-0";"C5H12O";"alcohols";"1";"recommended";"100";"70 – 150";"";"";"1, 2";"";"";"";"";"";"";"";"";"";""
"11";"Chlorinated Polyvinyl Chloride (CPVC)";"";"amyl alcohol";"1-pentanol";"";"71-41-0";"C5H12O";"alcohols";"3";"not recommended";"100";"150 – 212";"";"";"1, 2";"";"";"";"";"";"";"";"";"";""
"12";"Chlorosulfonated Polyethylene";"";"amyl alcohol";"1-pentanol";"";"71-41-0";"C5H12O";"alcohols";"1";"recommended";"100";"70 – 150";"";"";"1";"";"";"";"";"";"";"";"";"";""
"13";"Fluorinated Ethylene Propylene Copolymer (FEP)/ Polytetrafluoroethylene (PTFE)";"";"amyl alcohol";"1-pentanol";"";"71-41-0";"C5H12O";"alcohols";"1";"recommended";"100";"70 – 150";"";"cyclic immersion; immersed";"1";"";"";"";"";"";"";"";"";"";""
"14";"Fluororubber";"";"amyl alcohol";"1-pentanol";"";"71-41-0";"C5H12O";"alcohols";"1";"recommended";"100";"70 – 150";"";"";"1";"";"";"";"";"";"";"";"";"";""
"15";"Furfuryl Alcohol Resin, Asbestos-Reinforced";"";"amyl alcohol";"1-pentanol";"";"71-41-0";"C5H12O";"alcohols";"1";"recommended";"100";"70 – 80";"";"";"1";"";"";"";"";"";"";"";"";"";""
"16";"Furfuryl Alcohol Resin, Glass Fiber-Reinforced";"";"amyl alcohol";"1-pentanol";"";"71-41-0";"C5H12O";"alcohols";"1";"recommended";"100";"70 – 212";"";"";"1";"";"";"";"";"";"";"";"";"";""
"17";"Glass, Chemical";"";"amyl alcohol";"1-pentanol";"";"71-41-0";"C5H12O";"alcohols";"1";"recommended";"100";"70 – 250";"";"";"1";"";"";"";"";"";"";"";"";"";""
"18";"Nylon";"";"amyl alcohol";"1-pentanol";"";"71-41-0";"C5H12O";"alcohols";"1";"recommended";"100";"60 – 70";"";"";"1";"";"";"";"";"";"";"";"";"";""
"19";"Phenolic Resins, Asbestos-Reinforced";"";"amyl alcohol";"1-pentanol";"";"71-41-0";"C5H12O";"alcohols";"3";"not recommended";"100";"60 – 70";"";"";"1";"";"";"";"";"";"";"";"";"";""
"20";"Phenolic Resins, Asbestos-Reinforced";"";"amyl alcohol";"1-pentanol";"";"71-41-0";"C5H12O";"alcohols";"1";"recommended";"100";"70 – 150";"";"";"1";"";"";"";"";"";"";"";"";"";""
"21";"Polychloroprene";"";"amyl alcohol";"1-pentanol";"";"71-41-0";"C5H12O";"alcohols";"1";"recommended";"100";"70 – 150";"";"";"1";"";"";"";"";"";"";"";"";"";""
"22";"Polyesters, Glass Fiber-Reinforced";"";"amyl alcohol";"1-pentanol";"";"71-41-0";"C5H12O";"alcohols";"1";"recommended";"100";"70 – 150";"";"";"1";"";"";"";"";"";"";"";"";"";""
"23";"Polyesters, Glass Fiber-Reinforced";"";"amyl alcohol";"1-pentanol";"vapor";"71-41-0";"C5H12O";"alcohols";"1";"recommended";"100";"150 – 200";"";"";"1";"";"";"";"";"";"";"";"";"";""
"24";"Polyethylene (PE)";"";"amyl alcohol";"1-pentanol";"";"71-41-0";"C5H12O";"alcohols";"1";"recommended; may stress crack; low plasticizer";"100";"70 – 125";"";"";"1, 8";"";"";"";"";"";"";"";"";"";""
"25";"Polyethylene (PE)";"";"amyl alcohol";"1-pentanol";"";"71-41-0";"C5H12O";"alcohols";"3";"not recommended";"100";"125 – 150";"";"";"1, 8";"";"";"";"";"";"";"";"";"";""
"26";"Polyphenylene Sulfide (40% Glass-Filled)";"Fortron PPS";"amyl alcohol";"1-pentanol";"";"71-41-0";"C5H12O";"alcohols";"1";"recommended";"100";"0 – 200";"<1";"";"11";"";"";"";"";"";"";"";"";"";""
"27";"Polypropylene (PP)";"";"amyl alcohol";"1-pentanol";"";"71-41-0";"C5H12O";"alcohols";"1";"recommended";"100";"60 – 70";"<6";"";"1";"";"";"";"";"";"";"";"";"";""
"28";"Polypropylene (PP)";"";"amyl alcohol";"1-pentanol";"";"71-41-0";"C5H12O";"alcohols";"2";"questionable";"100";"70 – 150";"";"";"1";"";"";"";"";"";"";"";"";"";""
"29";"Polyvinyl Chloride (PVC)";"";"amyl alcohol";"1-pentanol";"";"71-41-0";"C5H12O";"alcohols";"2";"questionable";"100";"70 – 80";"";"";"1";"";"";"";"";"";"";"";"";"";""
"30";"Polyvinyl Chloride (PVC)";"";"amyl alcohol";"1-pentanol";"";"71-41-0";"C5H12O";"alcohols";"3";"not recommended";"100";"80 – 125";"";"";"1";"";"";"";"";"";"";"";"";"";""
"31";"Polyvinyl Chloride (PVC)";"";"amyl alcohol";"1-pentanol";"";"71-41-0";"C5H12O";"alcohols";"3";"not recommended; discolored";"100";"125 – 150";"";"";"1";"";"";"";"";"";"";"";"";"";""
"32";"Polyvinylidene Chloride (PVDC)";"Saran brand resin";"amyl alcohol";"1-pentanol";"";"71-41-0";"C5H12O";"alcohols";"1";"recommended";"100";"150";"";"";"6";"";"";"";"";"";"";"";"";"";""
"33";"Polyvinylidene Fluoride (PVDF)";"Kynar";"amyl alcohol";"1-pentanol";"";"71-41-0";"C5H12O";"alcohols";"1";"recommended";"100";"70 – 275";"";"";"1, 23";"";"";"";"";"";"";"";"";"";""
"34";"Rubber, Butyl (BR)";"";"amyl alcohol";"1-pentanol";"";"71-41-0";"C5H12O";"alcohols";"1";"recommended";"100";"70 – 150";"";"";"1";"";"";"";"";"";"";"";"";"";""
"35";"Rubber, Natural (NR)";"";"amyl alcohol";"1-pentanol";"";"71-41-0";"C5H12O";"alcohols";"2";"questionable";"100";"70 – 150";"";"";"1";"";"";"";"";"";"";"";"";"";""
"36";"Styrene Acrylonitrile Copolymer (SAN)";"";"amyl alcohol";"1-pentanol";"";"71-41-0";"C5H12O";"alcohols";"1";"recommended";"100";"70 – 80";"";"";"1";"";"";"";"";"";"";"";"";"";""
"37";"Styrene Acrylonitrile Copolymer (SAN)";"";"amyl alcohol";"1-pentanol";"";"71-41-0";"C5H12O";"alcohols";"3";"not recommended";"100";"80 – 125";"";"";"1";"";"";"";"";"";"";"";"";"";""
"38";"Vinyl Ester Resins";"";"amyl alcohol";"1-pentanol";"";"71-41-0";"C5H12O";"alcohols";"1";"recommended";"100";"70 – 150";"";"";"7";"";"";"";"";"";"";"";"";"";""
"39";"Vinyl Ester Resins";"";"amyl alcohol";"1-pentanol";"vapor";"71-41-0";"C5H12O";"alcohols";"1";"recommended";"100";"150 – 210";"";"";"7";"";"";"";"";"";"";"";"";"";""
"40";"Wood";"";"amyl alcohol";"1-pentanol";"";"71-41-0";"C5H12O";"alcohols";"1";"recommended";"100";"70 – 125";"";"permeable";"1";"";"";"";"";"";"";"";"";"";""
"";"";"";"";"";"";"";"";"";"";"";"";"";"";"";"";"";"";"";"";"";"";"";"";"";""
"";"";"";"";"";"";"";"";"";"";"";"";"";"";"";"";"";"";"";"";"";"";"";"";"";""
"Corrosion Survey Database (COR•SUR) © 2002 NACE International";"";"";"";"";"";"";"";"";"";"";"";"";"";"";"";"";"";"";"";"";"";"";"";"";""

File: data/corrosion_data/TableData - 2024-11-08T203130.674.csv
sep=;
"Title: Corrosion Survey Database (COR•SUR)";"";"";"";"";"";"";"";"";"";"";"";"";"";"";"";"";"";"";"";"";"";"";"";"";""
"Table: Benzyl alcohol";"";"";"";"";"";"";"";"";"";"";"";"";"";"";"";"";"";"";"";"";"";"";"";"";""
"DOWNLOAD SHOWS ONLY THE DISPLAYED DATA, UP TO 50 ROWS";"";"";"";"";"";"";"";"";"";"";"";"";"";"";"";"";"";"";"";"";"";"";"";"";""
"No.";"material or substance name";"material synonym";"exposure medium";"exposure medium synonym";"exposure medium CAS RN";"exposure medium formula";"exposure medium class";"NACE resistance rating (unitless)";"resistance note";"conc. (%)";"temp. (°F)";"exposure time (mo (30))";"test note";"reference";"";"";"";"";"";"";"";"";"";"";""
"1";"Acetal Resins (Polyoxymethylene)";"";"benzyl alcohol";"phenylmethanol";"100-51-6";"C7H8O";"alcohols";"1";"recommended";"10";"70 – 150";"";"";"1";"";"";"";"";"";"";"";"";"";"";""
"2";"Acrylonitrile Butadiene Styrene Polymer (ABS)";"";"benzyl alcohol";"phenylmethanol";"100-51-6";"C7H8O";"alcohols";"3";"not recommended; may dissolve ";"100";"70 – 135";"";"";"1";"";"";"";"";"";"";"";"";"";"";""
"3";"Acrylonitrile Butadiene Styrene Polymer (ABS)";"";"benzyl alcohol";"phenylmethanol";"100-51-6";"C7H8O";"alcohols";"3";"not recommended; may dissolve ";"100";"135 – 150";"";"";"1";"";"";"";"";"";"";"";"";"";"";""
"4";"Chlorosulfonated Polyethylene";"";"benzyl alcohol";"phenylmethanol";"100-51-6";"C7H8O";"alcohols";"1";"recommended";"100";"70 – 150";"";"";"1";"";"";"";"";"";"";"";"";"";"";""
"5";"Ethylene Tetrafluoroethylene Copolymer (ETFE)";"";"benzyl alcohol";"phenylmethanol";"100-51-6";"C7H8O";"alcohols";"1";"recommended; strength loss";"100";"32 – 212";"<1";"";"1, 22";"";"";"";"";"";"";"";"";"";"";""
"6";"Ethylene Tetrafluoroethylene Copolymer (ETFE)";"";"benzyl alcohol";"phenylmethanol";"100-51-6";"C7H8O";"alcohols";"1";"recommended; steady state reached in exposure time";"100";"212 – 250";"";"";"1, 22";"";"";"";"";"";"";"";"";"";"";""
"7";"Fluorinated Ethylene Propylene Copolymer (FEP)/ Polytetrafluoroethylene (PTFE)";"";"benzyl alcohol";"phenylmethanol";"100-51-6";"C7H8O";"alcohols";"1";"recommended";"100";"70 – 150";"";"immersed, cyclic immersion";"1, 22";"";"";"";"";"";"";"";"";"";"";""
"8";"Fluorinated Ethylene Propylene Copolymer (FEP)/ Polytetrafluoroethylene (PTFE)";"";"benzyl alcohol";"phenylmethanol";"100-51-6";"C7H8O";"alcohols";"1";"recommended";"100";"200 – 375";"";"";"1, 22";"";"";"";"";"";"";"";"";"";"";""
"9";"Fluorinated Ethylene Propylene Copolymer (FEP)/ Polytetrafluoroethylene (PTFE)";"";"benzyl alcohol";"phenylmethanol";"100-51-6";"C7H8O";"alcohols";"1";"recommended; discolored, ";"100";"375 – 399";"";"";"1, 22";"";"";"";"";"";"";"";"";"";"";""
"10";"Fluororubber";"";"benzyl alcohol";"phenylmethanol";"100-51-6";"C7H8O";"alcohols";"2";"questionable";"100";"70 – 150";"<1";"";"1";"";"";"";"";"";"";"";"";"";"";""
"11";"Furfuryl Alcohol Resin, Asbestos-Reinforced";"";"benzyl alcohol";"phenylmethanol";"100-51-6";"C7H8O";"alcohols";"1";"recommended";"100";"70 – 80";"";"";"1";"";"";"";"";"";"";"";"";"";"";""
"12";"Furfuryl Alcohol Resin, Glass Fiber-Reinforced";"";"benzyl alcohol";"phenylmethanol";"100-51-6";"C7H8O";"alcohols";"1";"recommended";"10";"70 – 212";"";"";"1";"";"";"";"";"";"";"";"";"";"";""
"13";"Furfuryl Alcohol Resin, Glass Fiber-Reinforced";"";"benzyl alcohol";"phenylmethanol";"100-51-6";"C7H8O";"alcohols";"1";"recommended";"100";"60 – 70";"";"";"1";"";"";"";"";"";"";"";"";"";"";""
"14";"Nylon";"";"benzyl alcohol";"phenylmethanol";"100-51-6";"C7H8O";"alcohols";"3";"not recommended";"100";"60 – 70";"<1";"";"1";"";"";"";"";"";"";"";"";"";"";""
"15";"Nylon";"";"benzyl alcohol";"phenylmethanol";"100-51-6";"C7H8O";"alcohols";"3";"not recommended; weight gain";"100";"150 – 175";"";"";"1";"";"";"";"";"";"";"";"";"";"";""
"16";"Perfluoroalkoxy Resins";"";"benzyl alcohol";"phenylmethanol";"100-51-6";"C7H8O";"alcohols";"1";"recommended";"100";"32 – 100";"<1";"";"1, 9";"";"";"";"";"";"";"";"";"";"";""
"17";"Perfluoroalkoxy Resins";"";"benzyl alcohol";"phenylmethanol";"100-51-6";"C7H8O";"alcohols";"1";"recommended";"100";"100 – 175";"";"steady state";"1, 9";"";"";"";"";"";"";"";"";"";"";""
"18";"Perfluoroalkoxy Resins";"";"benzyl alcohol";"phenylmethanol";"100-51-6";"C7H8O";"alcohols";"1";"recommended; weight gain, strength loss";"100";"200 – 375";"";"";"1, 9";"";"";"";"";"";"";"";"";"";"";""
"19";"Perfluoroalkoxy Resins";"";"benzyl alcohol";"phenylmethanol";"100-51-6";"C7H8O";"alcohols";"1";"recommended";"100";"375 – 401";"";"boiling point, 205°C (401°F)";"1, 9";"";"";"";"";"";"";"";"";"";"";""
"20";"Phenolic Resins, Asbestos-Reinforced";"";"benzyl alcohol";"phenylmethanol";"100-51-6";"C7H8O";"alcohols";"3";"not recommended";"100";"60 – 70";"";"";"1";"";"";"";"";"";"";"";"";"";"";""
"21";"Phenolic Resins, Asbestos-Reinforced";"";"benzyl alcohol";"phenylmethanol";"100-51-6";"C7H8O";"alcohols";"1";"recommended";"100";"70 – 80";"";"";"1";"";"";"";"";"";"";"";"";"";"";""
"22";"Phenolic Resins, Asbestos-Reinforced";"";"benzyl alcohol";"phenylmethanol";"100-51-6";"C7H8O";"alcohols";"3";"not recommended";"100";"80 – 150";"";"";"1";"";"";"";"";"";"";"";"";"";"";""
"23";"Polychloroprene";"";"benzyl alcohol";"phenylmethanol";"100-51-6";"C7H8O";"alcohols";"2";"questionable; swollen";"100";"70 – 150";"<1";"";"1";"";"";"";"";"";"";"";"";"";"";""
"24";"Polyesters, Glass Fiber-Reinforced";"";"benzyl alcohol";"phenylmethanol";"100-51-6";"C7H8O";"alcohols";"1";"recommended";">10";"70 – 80";"";"";"1";"";"";"";"";"";"";"";"";"";"";""
"25";"Polyethylene (PE)";"";"benzyl alcohol";"phenylmethanol";"100-51-6";"C7H8O";"alcohols";"2";"questionable";"100";"70 – 125";"<1";"";"1, 21";"";"";"";"";"";"";"";"";"";"";""
"26";"Polypropylene (PP)";"";"benzyl alcohol";"phenylmethanol";"100-51-6";"C7H8O";"alcohols";"1";"recommended";"100";"60 – 150";"<6";"";"1";"";"";"";"";"";"";"";"";"";"";""
"27";"Polypropylene (PP)";"";"benzyl alcohol";"phenylmethanol";"100-51-6";"C7H8O";"alcohols";"2";"questionable; weight gain ";"100";"150 – 175";"";"";"1";"";"";"";"";"";"";"";"";"";"";""
"28";"Polyvinyl Chloride (PVC)";"";"benzyl alcohol";"phenylmethanol";"100-51-6";"C7H8O";"alcohols";"1";"recommended";"100";"70 – 150";"<1";"";"1";"";"";"";"";"";"";"";"";"";"";""
"29";"Polyvinylidene Fluoride (PVDF)";"Kynar";"benzyl alcohol";"phenylmethanol";"100-51-6";"C7H8O";"alcohols";"1";"recommended";"100";"70 – 240";"";"";"1, 17";"";"";"";"";"";"";"";"";"";"";""
"30";"Polyvinylidene Fluoride (PVDF)";"";"benzyl alcohol";"phenylmethanol";"100-51-6";"C7H8O";"alcohols";"2";"questionable";"100";"240 – 250";"";"";"1, 17";"";"";"";"";"";"";"";"";"";"";""
"31";"Rubber, Butyl (BR)";"";"benzyl alcohol";"phenylmethanol";"100-51-6";"C7H8O";"alcohols";"2";"questionable";"100";"70 – 150";">12";"";"1";"";"";"";"";"";"";"";"";"";"";""
"32";"Rubber, Natural (NR)";"";"benzyl alcohol";"phenylmethanol";"100-51-6";"C7H8O";"alcohols";"2";"questionable";"100";"70 – 135";"";"";"1";"";"";"";"";"";"";"";"";"";"";""
"33";"Rubber, Natural (NR)";"";"benzyl alcohol";"phenylmethanol";"100-51-6";"C7H8O";"alcohols";"2";"questionable; disintegrated ";"100";"135 – 150";"";"";"1";"";"";"";"";"";"";"";"";"";"";""
"34";"Vinyl Ester Resins";"";"benzyl alcohol";"phenylmethanol";"100-51-6";"C7H8O";"alcohols";"1";"recommended";">10";"70 – 100";"";"";"7";"";"";"";"";"";"";"";"";"";"";""
"";"";"";"";"";"";"";"";"";"";"";"";"";"";"";"";"";"";"";"";"";"";"";"";"";""
"";"";"";"";"";"";"";"";"";"";"";"";"";"";"";"";"";"";"";"";"";"";"";"";"";""
"Corrosion Survey Database (COR•SUR) © 2002 NACE International";"";"";"";"";"";"";"";"";"";"";"";"";"";"";"";"";"";"";"";"";"";"";"";"";""
