Repository: Mahyar-rajabi94/TF_SDL

File: data/corrosion_data/TableData - 2024-11-08T203135.021.csv
sep=;
"Title: Corrosion Survey Database (COR•SUR)";"";"";"";"";"";"";"";"";"";"";"";"";"";"";"";"";"";"";"";"";"";"";"";"";""
"Table: Butanediol";"";"";"";"";"";"";"";"";"";"";"";"";"";"";"";"";"";"";"";"";"";"";"";"";""
"DOWNLOAD SHOWS ONLY THE DISPLAYED DATA, UP TO 50 ROWS";"";"";"";"";"";"";"";"";"";"";"";"";"";"";"";"";"";"";"";"";"";"";"";"";""
"No.";"material or substance name";"exposure medium";"exposure medium class";"NACE resistance rating (unitless)";"resistance note";"conc. (%)";"temp. (°F)";"test note";"reference";"";"";"";"";"";"";"";"";"";"";"";"";"";"";"";""
"1";"Acetal Resins (Polyoxymethylene)";"butanediol";"alcohols";"1";"recommended";"10";"70 – 150";"";"1";"";"";"";"";"";"";"";"";"";"";"";"";"";"";"";""
"2";"Acetal Resins (Polyoxymethylene)";"butanediol";"alcohols";"1";"recommended";">20";"60 – 70";"";"1";"";"";"";"";"";"";"";"";"";"";"";"";"";"";"";""
"3";"Acetal Resins (Polyoxymethylene)";"butanediol";"alcohols";"1";"recommended";"100";"60 – 150";"";"1";"";"";"";"";"";"";"";"";"";"";"";"";"";"";"";""
"4";"Acrylonitrile Butadiene Styrene Polymer (ABS)";"butanediol";"alcohols";"1";"recommended";"10";"70 – 150";"";"1";"";"";"";"";"";"";"";"";"";"";"";"";"";"";"";""
"5";"Acrylonitrile Butadiene Styrene Polymer (ABS)";"butanediol";"alcohols";"1";"recommended";"10 – 90";"70 – 100";"";"1";"";"";"";"";"";"";"";"";"";"";"";"";"";"";"";""
"6";"Acrylonitrile Butadiene Styrene Polymer (ABS)";"butanediol";"alcohols";"3";"not recommended";"100";"70 – 150";"";"1";"";"";"";"";"";"";"";"";"";"";"";"";"";"";"";""
"7";"Chlorosulfonated Polyethylene";"butanediol";"alcohols";"1";"recommended";"<10";"60 – 150";"";"1";"";"";"";"";"";"";"";"";"";"";"";"";"";"";"";""
"8";"Chlorosulfonated Polyethylene";"butanediol";"alcohols";"1";"recommended";">10";"60 – 70";"";"1";"";"";"";"";"";"";"";"";"";"";"";"";"";"";"";""
"9";"Chlorosulfonated Polyethylene";"butanediol";"alcohols";"2";"questionable";"100";"70 – 150";"";"1";"";"";"";"";"";"";"";"";"";"";"";"";"";"";"";""
"10";"Fluororubber";"butanediol";"alcohols";"1";"recommended";"<10";"70 – 150";"";"1";"";"";"";"";"";"";"";"";"";"";"";"";"";"";"";""
"11";"Fluororubber";"butanediol";"alcohols";"1";"recommended";"10";"60 – 70";"";"1";"";"";"";"";"";"";"";"";"";"";"";"";"";"";"";""
"12";"Fluororubber";"butanediol";"alcohols";"1";"recommended";">10";"60 – 70";"";"1";"";"";"";"";"";"";"";"";"";"";"";"";"";"";"";""
"13";"Fluororubber";"butanediol";"alcohols";"1";"recommended";"100";"60 – 150";"";"1";"";"";"";"";"";"";"";"";"";"";"";"";"";"";"";""
"14";"Nylon";"butanediol";"alcohols";"1";"recommended";"100";"60 – 70";"";"1";"";"";"";"";"";"";"";"";"";"";"";"";"";"";"";""
"15";"Polychloroprene";"butanediol";"alcohols";"1";"recommended";"10";"60 – 150";"";"1";"";"";"";"";"";"";"";"";"";"";"";"";"";"";"";""
"16";"Polychloroprene";"butanediol";"alcohols";"1";"recommended";">10";"60 – 70";"";"1";"";"";"";"";"";"";"";"";"";"";"";"";"";"";"";""
"17";"Polychloroprene";"butanediol";"alcohols";"3";"not recommended";"100";"70 – 150";"";"1";"";"";"";"";"";"";"";"";"";"";"";"";"";"";"";""
"18";"Polyesters, Glass Fiber-Reinforced";"butanediol";"alcohols";"1";"recommended";"100";"70 – 150";"";"1";"";"";"";"";"";"";"";"";"";"";"";"";"";"";"";""
"19";"Polyethylene (PE)";"butanediol";"alcohols";"1";"recommended";"10";"70 – 150";"";"1, 8";"";"";"";"";"";"";"";"";"";"";"";"";"";"";"";""
"20";"Polyethylene (PE)";"butanediol";"alcohols";"1";"recommended";"60";"70 – 150";"";"1, 8";"";"";"";"";"";"";"";"";"";"";"";"";"";"";"";""
"21";"Polyethylene (PE)";"butanediol";"alcohols";"1";"recommended";"100";"70 – 150";"";"1, 8";"";"";"";"";"";"";"";"";"";"";"";"";"";"";"";""
"22";"Rubber, Butyl (BR)";"butanediol";"alcohols";"1";"recommended";"10";"70 – 150";"";"1";"";"";"";"";"";"";"";"";"";"";"";"";"";"";"";""
"23";"Rubber, Butyl (BR)";"butanediol";"alcohols";"1";"recommended";">20";"60 – 70";"";"1";"";"";"";"";"";"";"";"";"";"";"";"";"";"";"";""
"24";"Rubber, Butyl (BR)";"butanediol";"alcohols";"1";"recommended";"100";"60 – 150";"";"1";"";"";"";"";"";"";"";"";"";"";"";"";"";"";"";""
"25";"Rubber, Natural (NR)";"butanediol";"alcohols";"2";"questionable";"10";"70 – 150";"";"1";"";"";"";"";"";"";"";"";"";"";"";"";"";"";"";""
"26";"Rubber, Natural (NR)";"butanediol";"alcohols";"1";"recommended";">10";"60 – 70";"";"1";"";"";"";"";"";"";"";"";"";"";"";"";"";"";"";""
"27";"Rubber, Natural (NR)";"butanediol";"alcohols";"1";"recommended";"100";"60 – 150";"";"1";"";"";"";"";"";"";"";"";"";"";"";"";"";"";"";""
"";"";"";"";"";"";"";"";"";"";"";"";"";"";"";"";"";"";"";"";"";"";"";"";"";""
"";"";"";"";"";"";"";"";"";"";"";"";"";"";"";"";"";"";"";"";"";"";"";"";"";""
"Corrosion Survey Database (COR•SUR) © 2002 NACE International";"";"";"";"";"";"";"";"";"";"";"";"";"";"";"";"";"";"";"";"";"";"";"";"";""

File: data/corrosion_data/TableData - 2024-11-08T203138.539.csv
sep=;
"Title: Corrosion Survey Database (COR•SUR)";"";"";"";"";"";"";"";"";"";"";"";"";"";"";"";"";"";"";"";"";"";"";"";"";""
"Table: Butanetriol";"";"";"";"";"";"";"";"";"";"";"";"";"";"";"";"";"";"";"";"";"";"";"";"";""
"DOWNLOAD SHOWS ONLY THE DISPLAYED DATA, UP TO 50 ROWS";"";"";"";"";"";"";"";"";"";"";"";"";"";"";"";"";"";"";"";"";"";"";"";"";""
"No.";"material or substance name";"exposure medium";"exposure medium class";"NACE resistance rating (unitless)";"resistance note";"conc. (%)";"temp. (°F)";"reference";"";"";"";"";"";"";"";"";"";"";"";"";"";"";"";"";""
"1";"Acrylonitrile Butadiene Styrene Polymer (ABS)";"butanetriol";"alcohols";"1";"recommended";">10";"70 – 150";"1";"";"";"";"";"";"";"";"";"";"";"";"";"";"";"";"";""
"2";"Chlorosulfonated Polyethylene";"butanetriol";"alcohols";"1";"recommended";">10";"70 – 150";"1";"";"";"";"";"";"";"";"";"";"";"";"";"";"";"";"";""
"3";"Fluororubber";"butanetriol";"alcohols";"1";"recommended";">10";"70 – 100";"1";"";"";"";"";"";"";"";"";"";"";"";"";"";"";"";"";""
"4";"Fluororubber";"butanetriol";"alcohols";"2";"questionable";">10";"100 – 150";"1";"";"";"";"";"";"";"";"";"";"";"";"";"";"";"";"";""
"5";"Polychloroprene";"butanetriol";"alcohols";"1";"recommended";">10";"70 – 100";"1";"";"";"";"";"";"";"";"";"";"";"";"";"";"";"";"";""
"6";"Polychloroprene";"butanetriol";"alcohols";"2";"questionable";">10";"100 – 150";"1";"";"";"";"";"";"";"";"";"";"";"";"";"";"";"";"";""
"7";"Rubber, Butyl (BR)";"butanetriol";"alcohols";"1";"recommended";">10";"70 – 100";"1";"";"";"";"";"";"";"";"";"";"";"";"";"";"";"";"";""
"8";"Rubber, Butyl (BR)";"butanetriol";"alcohols";"2";"questionable";">10";"100 – 150";"1";"";"";"";"";"";"";"";"";"";"";"";"";"";"";"";"";""
"9";"Rubber, Natural (NR)";"butanetriol";"alcohols";"1";"recommended";">10";"70 – 100";"1";"";"";"";"";"";"";"";"";"";"";"";"";"";"";"";"";""
"10";"Rubber, Natural (NR)";"butanetriol";"alcohols";"2";"questionable";">10";"100 – 150";"1";"";"";"";"";"";"";"";"";"";"";"";"";"";"";"";"";""
"";"";"";"";"";"";"";"";"";"";"";"";"";"";"";"";"";"";"";"";"";"";"";"";"";""
"";"";"";"";"";"";"";"";"";"";"";"";"";"";"";"";"";"";"";"";"";"";"";"";"";""
"Corrosion Survey Database (COR•SUR) © 2002 NACE International";"";"";"";"";"";"";"";"";"";"";"";"";"";"";"";"";"";"";"";"";"";"";"";"";""

File: data/corrosion_data/TableData - 2024-11-08T203152.705.csv
sep=;
"Title: Corrosion Survey Database (COR•SUR)";"";"";"";"";"";"";"";"";"";"";"";"";"";"";"";"";"";"";"";"";"";"";"";"";""
"Table: Butyl alcohol";"";"";"";"";"";"";"";"";"";"";"";"";"";"";"";"";"";"";"";"";"";"";"";"";""
"DOWNLOAD SHOWS ONLY THE DISPLAYED DATA, UP TO 50 ROWS";"";"";"";"";"";"";"";"";"";"";"";"";"";"";"";"";"";"";"";"";"";"";"";"";""
"No.";"material or substance name";"material synonym";"exposure medium";"exposure medium synonym";"exposure medium CAS RN";"exposure medium formula";"exposure medium class";"NACE resistance rating (unitless)";"resistance note";"conc. (%)";"temp. (°F)";"exposure time (mo (30))";"test note";"reference";"";"";"";"";"";"";"";"";"";"";""
"1";"Acetal Resins (Polyoxymethylene)";"";"butyl alcohol";"1-butanol";"71-36-3";"C4H10O";"alcohols";"1";"recommended";">10";"70 – 150";"";"";"1";"";"";"";"";"";"";"";"";"";"";""
"2";"Acrylonitrile Butadiene Styrene Polymer (ABS)";"";"butyl alcohol";"1-butanol";"71-36-3";"C4H10O";"alcohols";"3";"not recommended";"100";"70 – 150";"";"";"1";"";"";"";"";"";"";"";"";"";"";""
"3";"Carbon-Graphite Composites";"";"butyl alcohol";"1-butanol";"71-36-3";"C4H10O";"alcohols";"1";"recommended";"100";"70 – 250";"";"";"1";"";"";"";"";"";"";"";"";"";"";""
"4";"Cellulose Acetate";"";"butyl alcohol";"1-butanol";"71-36-3";"C4H10O";"alcohols";"3";"not recommended; weight loss";"100";"60 – 70";"<1";"";"1";"";"";"";"";"";"";"";"";"";"";""
"5";"Cellulose Acetate Butyrate";"";"butyl alcohol";"1-butanol";"71-36-3";"C4H10O";"alcohols";"3";"not recommended; swollen; weight gain";"100";"60 – 70";"<1";"";"1";"";"";"";"";"";"";"";"";"";"";""
"6";"Chlorinated Polyvinyl Chloride (CPVC)";"";"butyl alcohol";"1-butanol";"71-36-3";"C4H10O";"alcohols";"1";"recommended";"100";"70 – 150";"";"";"1";"";"";"";"";"";"";"";"";"";"";""
"7";"Chlorinated Polyvinyl Chloride (CPVC)";"";"butyl alcohol";"1-butanol";"71-36-3";"C4H10O";"alcohols";"3";"not recommended";"100";"150 – 212";"";"";"1";"";"";"";"";"";"";"";"";"";"";""
"8";"Chlorosulfonated Polyethylene";"";"butyl alcohol";"1-butanol";"71-36-3";"C4H10O";"alcohols";"1";"recommended";">10";"70 – 150";"";"";"1";"";"";"";"";"";"";"";"";"";"";""
"9";"Concrete";"";"butyl alcohol";"1-butanol";"71-36-3";"C4H10O";"alcohols";"1";"recommended";"100";"60 – 70";"";"permeable";"1";"";"";"";"";"";"";"";"";"";"";""
"10";"Epoxy Resin, Glass Fiber- Reinforced";"";"butyl alcohol";"1-butanol";"71-36-3";"C4H10O";"alcohols";"1";"recommended";"10";"70 – 150";"";"";"1, 19";"";"";"";"";"";"";"";"";"";"";""
"11";"Epoxy Resin, Glass Fiber- Reinforced";"";"butyl alcohol";"1-butanol";"71-36-3";"C4H10O";"alcohols";"1";"recommended";"100";"70 – 120";"";"";"1, 19";"";"";"";"";"";"";"";"";"";"";""
"12";"Epoxy Resin, Glass Fiber- Reinforced";"";"butyl alcohol";"1-butanol";"71-36-3";"C4H10O";"alcohols";"2";"questionable";"100";"120 – 150";"";"";"1, 19";"";"";"";"";"";"";"";"";"";"";""
"13";"Fluorinated Ethylene Propylene Copolymer (FEP)/ Polytetrafluoroethylene (PTFE)";"";"butyl alcohol";"1-butanol";"71-36-3";"C4H10O";"alcohols";"1";"recommended";"100";"70 – 150";"";"cyclic immersion; immersed";"1";"";"";"";"";"";"";"";"";"";"";""
"14";"Fluororubber";"";"butyl alcohol";"1-butanol";"71-36-3";"C4H10O";"alcohols";"1";"recommended";">10";"70 – 150";"";"";"1";"";"";"";"";"";"";"";"";"";"";""
"15";"Fluororubber";"";"butyl alcohol";"1-butanol";"71-36-3";"C4H10O";"alcohols";"2";"questionable; swollen";"100";"60 – 70";"";"";"1";"";"";"";"";"";"";"";"";"";"";""
"16";"Furfuryl Alcohol Resin, Asbestos-Reinforced";"";"butyl alcohol";"1-butanol";"71-36-3";"C4H10O";"alcohols";"1";"recommended";"100";"70 – 80";"";"";"1";"";"";"";"";"";"";"";"";"";"";""
"17";"Furfuryl Alcohol Resin, Glass Fiber-Reinforced";"";"butyl alcohol";"1-butanol";"71-36-3";"C4H10O";"alcohols";"1";"recommended";"100";"60 – 80";">12";"";"1";"";"";"";"";"";"";"";"";"";"";""
"18";"Glass, Chemical";"";"butyl alcohol";"1-butanol";"71-36-3";"C4H10O";"alcohols";"1";"recommended";"100";"70 – 212";"";"";"1";"";"";"";"";"";"";"";"";"";"";""
"19";"Nylon";"";"butyl alcohol";"1-butanol";"71-36-3";"C4H10O";"alcohols";"1";"recommended";"100";"70 – 200";"";"";"1";"";"";"";"";"";"";"";"";"";"";""
"20";"Phenolic Resins, Asbestos-Reinforced";"";"butyl alcohol";"1-butanol";"71-36-3";"C4H10O";"alcohols";"3";"not recommended";"100";"60 – 70";"";"";"1";"";"";"";"";"";"";"";"";"";"";""
"21";"Phenolic Resins, Asbestos-Reinforced";"";"butyl alcohol";"1-butanol";"71-36-3";"C4H10O";"alcohols";"1";"recommended";"100";"70 – 80";"";"";"1";"";"";"";"";"";"";"";"";"";"";""
"22";"Phenolic Resins, Asbestos-Reinforced";"";"butyl alcohol";"1-butanol";"71-36-3";"C4H10O";"alcohols";"2";"questionable";"100";"80 – 150";"";"";"1";"";"";"";"";"";"";"";"";"";"";""
"23";"Phenolic Resins, Asbestos-Reinforced";"";"butyl alcohol";"1-butanol";"71-36-3";"C4H10O";"alcohols";"3";"not recommended";"100";"150 – 200";"";"";"1";"";"";"";"";"";"";"";"";"";"";""
"24";"Polychloroprene";"";"butyl alcohol";"1-butanol";"71-36-3";"C4H10O";"alcohols";"1";"recommended";">10";"70 – 100";"";"";"1";"";"";"";"";"";"";"";"";"";"";""
"25";"Polychloroprene";"";"butyl alcohol";"1-butanol";"71-36-3";"C4H10O";"alcohols";"2";"questionable";">10";"100 – 150";"";"";"1";"";"";"";"";"";"";"";"";"";"";""
"26";"Polyesters, Glass Fiber-Reinforced";"";"butyl alcohol";"1-butanol";"71-36-3";"C4H10O";"alcohols";"1";"recommended";"100";"70 – 100";"";"";"1";"";"";"";"";"";"";"";"";"";"";""
"27";"Polyethylene (PE)";"";"butyl alcohol";"1-butanol";"71-36-3";"C4H10O";"alcohols";"1";"recommended";"100";"70 – 125";"";"";"1, 13";"";"";"";"";"";"";"";"";"";"";""
"28";"Polyethylene (PE)";"";"butyl alcohol";"1-butanol";"71-36-3";"C4H10O";"alcohols";"3";"not recommended";"100";"125 – 150";"";"";"1, 13";"";"";"";"";"";"";"";"";"";"";""
"29";"Polypropylene (PP)";"";"butyl alcohol";"1-butanol";"71-36-3";"C4H10O";"alcohols";"1";"recommended";"100";"70 – 212";"";"";"1";"";"";"";"";"";"";"";"";"";"";""
"30";"Polyvinyl Chloride (PVC)";"";"butyl alcohol";"1-butanol";"71-36-3";"C4H10O";"alcohols";"3";"not recommended";"100";"70 – 150";"";"";"1";"";"";"";"";"";"";"";"";"";"";""
"31";"Polyvinylidene Fluoride (PVDF)";"Kynar";"butyl alcohol";"1-butanol";"71-36-3";"C4H10O";"alcohols";"1";"recommended";"100";"70 – 200";"";"";"1, 17";"";"";"";"";"";"";"";"";"";"";""
"32";"Polyvinylidene Fluoride (PVDF)";"";"butyl alcohol";"1-butanol";"71-36-3";"C4H10O";"alcohols";"2";"questionable";"100";"200 – 250";"";"";"1, 17";"";"";"";"";"";"";"";"";"";"";""
"33";"Polyvinylidene Fluoride (PVDF)";"";"butyl alcohol";"1-butanol";"71-36-3";"C4H10O";"alcohols";"3";"not recommended";"100";"250 – 285";"";"";"1, 17";"";"";"";"";"";"";"";"";"";"";""
"34";"Rubber, Butyl (BR)";"";"butyl alcohol";"1-butanol";"71-36-3";"C4H10O";"alcohols";"1";"recommended";">10";"70 – 150";"";"";"1";"";"";"";"";"";"";"";"";"";"";""
"35";"Rubber, Natural (NR)";"";"butyl alcohol";"1-butanol";"71-36-3";"C4H10O";"alcohols";"1";"recommended";">10";"70 – 150";"";"";"1";"";"";"";"";"";"";"";"";"";"";""
"36";"Styrene Acrylonitrile Copolymer (SAN)";"";"butyl alcohol";"1-butanol";"71-36-3";"C4H10O";"alcohols";"2";"questionable; tert recommended 21-52°C (70-126°F)";"100";"70 – 80";"";"";"1";"";"";"";"";"";"";"";"";"";"";""
"37";"Styrene Acrylonitrile Copolymer (SAN)";"";"butyl alcohol";"1-butanol";"71-36-3";"C4H10O";"alcohols";"3";"not recommended";"100";"80 – 125";"";"";"1";"";"";"";"";"";"";"";"";"";"";""
"38";"Vinyl Ester Resins";"";"butyl alcohol";"1-butanol";"71-36-3";"C4H10O";"alcohols";"1";"recommended";"100";"70 – 120";"";"";"7";"";"";"";"";"";"";"";"";"";"";""
"39";"Wood";"";"butyl alcohol";"1-butanol";"71-36-3";"C4H10O";"alcohols";"1";"recommended";"100";"60 – 70";"";"permeable";"1";"";"";"";"";"";"";"";"";"";"";""
"";"";"";"";"";"";"";"";"";"";"";"";"";"";"";"";"";"";"";"";"";"";"";"";"";""
"";"";"";"";"";"";"";"";"";"";"";"";"";"";"";"";"";"";"";"";"";"";"";"";"";""
"Corrosion Survey Database (COR•SUR) © 2002 NACE International";"";"";"";"";"";"";"";"";"";"";"";"";"";"";"";"";"";"";"";"";"";"";"";"";""

File: data/corrosion_data/TableData - 2024-11-08T203158.349.csv
sep=;
"Title: Corrosion Survey Database (COR•SUR)";"";"";"";"";"";"";"";"";"";"";"";"";"";"";"";"";"";"";"";"";"";"";"";"";""
"Table: Butynediol";"";"";"";"";"";"";"";"";"";"";"";"";"";"";"";"";"";"";"";"";"";"";"";"";""
"DOWNLOAD SHOWS ONLY THE DISPLAYED DATA, UP TO 50 ROWS";"";"";"";"";"";"";"";"";"";"";"";"";"";"";"";"";"";"";"";"";"";"";"";"";""
"No.";"material or substance name";"exposure medium";"exposure medium class";"NACE resistance rating (unitless)";"resistance note";"conc. (%)";"temp. (°F)";"reference";"";"";"";"";"";"";"";"";"";"";"";"";"";"";"";"";""
"1";"Acetal Resins (Polyoxymethylene)";"butynediol";"alcohols";"1";"recommended";">10";"70 – 100";"1";"";"";"";"";"";"";"";"";"";"";"";"";"";"";"";"";""
"2";"Acrylonitrile Butadiene Styrene Polymer (ABS)";"butynediol";"alcohols";"2";"questionable";"100";"60 – 70";"1";"";"";"";"";"";"";"";"";"";"";"";"";"";"";"";"";""
"3";"Acrylonitrile Butadiene Styrene Polymer (ABS)";"butynediol";"alcohols";"3";"not recommended";"100";"70 – 150";"1";"";"";"";"";"";"";"";"";"";"";"";"";"";"";"";"";""
"4";"Chlorinated Polyvinyl Chloride (CPVC)";"butynediol";"alcohols";"1";"recommended";"100";"70 – 150";"1, 2";"";"";"";"";"";"";"";"";"";"";"";"";"";"";"";"";""
"5";"Chlorinated Polyvinyl Chloride (CPVC)";"butynediol";"alcohols";"3";"not recommended";"100";"150 – 212";"1, 2";"";"";"";"";"";"";"";"";"";"";"";"";"";"";"";"";""
"6";"Chlorosulfonated Polyethylene";"butynediol";"alcohols";"1";"recommended";">10";"70 – 100";"1";"";"";"";"";"";"";"";"";"";"";"";"";"";"";"";"";""
"7";"Fluororubber";"butynediol";"alcohols";"1";"recommended";">10";"70 – 100";"1";"";"";"";"";"";"";"";"";"";"";"";"";"";"";"";"";""
"8";"Polychloroprene";"butynediol";"alcohols";"2";"questionable";">10";"70 – 100";"1";"";"";"";"";"";"";"";"";"";"";"";"";"";"";"";"";""
"9";"Polyethylene (PE)";"butynediol";"alcohols";"3";"not recommended";"100";"70 – 125";"1";"";"";"";"";"";"";"";"";"";"";"";"";"";"";"";"";""
"10";"Polyvinyl Chloride (PVC)";"butynediol";"alcohols";"3";"not recommended";"100";"70 – 150";"1";"";"";"";"";"";"";"";"";"";"";"";"";"";"";"";"";""
"11";"Rubber, Butyl (BR)";"butynediol";"alcohols";"1";"recommended";">10";"70 – 100";"1";"";"";"";"";"";"";"";"";"";"";"";"";"";"";"";"";""
"12";"Rubber, Natural (NR)";"butynediol";"alcohols";"1";"recommended";">10";"70 – 100";"1";"";"";"";"";"";"";"";"";"";"";"";"";"";"";"";"";""
"";"";"";"";"";"";"";"";"";"";"";"";"";"";"";"";"";"";"";"";"";"";"";"";"";""
"";"";"";"";"";"";"";"";"";"";"";"";"";"";"";"";"";"";"";"";"";"";"";"";"";""
"Corrosion Survey Database (COR•SUR) © 2002 NACE International";"";"";"";"";"";"";"";"";"";"";"";"";"";"";"";"";"";"";"";"";"";"";"";"";""

File: data/corrosion_data/TableData - 2024-11-08T203207.175.csv
sep=;
"Title: Corrosion Survey Database (COR•SUR)";"";"";"";"";"";"";"";"";"";"";"";"";"";"";"";"";"";"";"";"";"";"";"";"";""
"Table: Chloral hydrate";"";"";"";"";"";"";"";"";"";"";"";"";"";"";"";"";"";"";"";"";"";"";"";"";""
"DOWNLOAD SHOWS ONLY THE DISPLAYED DATA, UP TO 50 ROWS";"";"";"";"";"";"";"";"";"";"";"";"";"";"";"";"";"";"";"";"";"";"";"";"";""
"No.";"material or substance name";"exposure medium";"exposure medium note";"exposure medium CAS RN";"exposure medium formula";"exposure medium class";"NACE resistance rating (unitless)";"resistance note";"conc. (%)";"temp. (°F)";"exposure time (mo (30))";"test note";"reference";"";"";"";"";"";"";"";"";"";"";"";""
"1";"Acetal Resins (Polyoxymethylene)";"chloral hydrate";"medicine";"302-17-0";"C2H3Cl3O2";"alcohols";"1";"recommended";">10";"70 – 150";"";"";"1";"";"";"";"";"";"";"";"";"";"";"";""
"2";"Acrylonitrile Butadiene Styrene Polymer (ABS)";"chloral hydrate";"medicine";"302-17-0";"C2H3Cl3O2";"alcohols";"1";"recommended";">10";"70 – 150";"";"";"1";"";"";"";"";"";"";"";"";"";"";"";""
"3";"Carbon-Graphite Composites";"chloral hydrate";"medicine";"302-17-0";"C2H3Cl3O2";"alcohols";"1";"recommended";"10";"70 – 212";"";"";"1";"";"";"";"";"";"";"";"";"";"";"";""
"4";"Chlorinated Polyvinyl Chloride (CPVC)";"chloral hydrate";"medicine";"302-17-0";"C2H3Cl3O2";"alcohols";"1";"recommended";"100";"70 – 212";"";"";"1, 2";"";"";"";"";"";"";"";"";"";"";"";""
"5";"Chlorosulfonated Polyethylene";"chloral hydrate";"medicine";"302-17-0";"C2H3Cl3O2";"alcohols";"1";"recommended";">10";"70 – 150";"";"";"1";"";"";"";"";"";"";"";"";"";"";"";""
"6";"Fluororubber";"chloral hydrate";"medicine";"302-17-0";"C2H3Cl3O2";"alcohols";"1";"recommended";">10";"70 – 150";"";"";"1";"";"";"";"";"";"";"";"";"";"";"";""
"7";"Furfuryl Alcohol Resin, Asbestos-Reinforced";"chloral hydrate";"medicine";"302-17-0";"C2H3Cl3O2";"alcohols";"1";"recommended";"100";"70 – 80";"";"";"1";"";"";"";"";"";"";"";"";"";"";"";""
"8";"Furfuryl Alcohol Resin, Glass Fiber-Reinforced";"chloral hydrate";"medicine";"302-17-0";"C2H3Cl3O2";"alcohols";"1";"recommended";"100";"70 – 250";">12";"";"1";"";"";"";"";"";"";"";"";"";"";"";""
"9";"Nylon";"chloral hydrate";"medicine";"302-17-0";"C2H3Cl3O2";"alcohols";"3";"not recommended";"15 – 30";"20 – 30";"";"aqueous solution";"1";"";"";"";"";"";"";"";"";"";"";"";""
"10";"Nylon";"chloral hydrate";"medicine";"302-17-0";"C2H3Cl3O2";"alcohols";"3";"not recommended";"100";"60 – 70";"";"";"1";"";"";"";"";"";"";"";"";"";"";"";""
"11";"Phenolic Resins, Asbestos-Reinforced";"chloral hydrate";"medicine";"302-17-0";"C2H3Cl3O2";"alcohols";"1";"recommended";"100";"60 – 70";"";"";"1";"";"";"";"";"";"";"";"";"";"";"";""
"12";"Phenolic Resins, Asbestos-Reinforced";"chloral hydrate";"medicine";"302-17-0";"C2H3Cl3O2";"alcohols";"1";"recommended";"100";"70 – 150";"";"";"1";"";"";"";"";"";"";"";"";"";"";"";""
"13";"Polychloroprene";"chloral hydrate";"medicine";"302-17-0";"C2H3Cl3O2";"alcohols";"2";"questionable";">10";"70 – 150";"";"";"1";"";"";"";"";"";"";"";"";"";"";"";""
"14";"Polyethylene (PE)";"chloral hydrate";"medicine";"302-17-0";"C2H3Cl3O2";"alcohols";"1";"recommended";"100";"70 – 125";"";"";"1, 21";"";"";"";"";"";"";"";"";"";"";"";""
"15";"Polyvinyl Chloride (PVC)";"chloral hydrate";"medicine";"302-17-0";"C2H3Cl3O2";"alcohols";"1";"recommended";"100";"70 – 150";"";"";"1";"";"";"";"";"";"";"";"";"";"";"";""
"16";"Rubber, Butyl (BR)";"chloral hydrate";"medicine";"302-17-0";"C2H3Cl3O2";"alcohols";"2";"questionable";">10";"70 – 150";"";"";"1";"";"";"";"";"";"";"";"";"";"";"";""
"17";"Rubber, Natural (NR)";"chloral hydrate";"medicine";"302-17-0";"C2H3Cl3O2";"alcohols";"2";"questionable";">10";"70 – 150";"";"";"1";"";"";"";"";"";"";"";"";"";"";"";""
"";"";"";"";"";"";"";"";"";"";"";"";"";"";"";"";"";"";"";"";"";"";"";"";"";""
"";"";"";"";"";"";"";"";"";"";"";"";"";"";"";"";"";"";"";"";"";"";"";"";"";""
"Corrosion Survey Database (COR•SUR) © 2002 NACE International";"";"";"";"";"";"";"";"";"";"";"";"";"";"";"";"";"";"";"";"";"";"";"";"";""

File: data/corrosion_data/TableData - 2024-11-08T203257.187.csv
sep=;
"Title: Corrosion Survey Database (COR•SUR)";"";"";"";"";"";"";"";"";"";"";"";"";"";"";"";"";"";"";"";"";"";"";"";"";""
"Table: Chlorohydrin";"";"";"";"";"";"";"";"";"";"";"";"";"";"";"";"";"";"";"";"";"";"";"";"";""
"DOWNLOAD SHOWS ONLY THE DISPLAYED DATA, UP TO 50 ROWS";"";"";"";"";"";"";"";"";"";"";"";"";"";"";"";"";"";"";"";"";"";"";"";"";""
"No.";"material or substance name";"material synonym";"exposure medium";"exposure medium class";"NACE resistance rating (unitless)";"resistance note";"conc. (%)";"temp. (°F)";"reference";"";"";"";"";"";"";"";"";"";"";"";"";"";"";"";""
"1";"Concrete";"";"chlorohydrin";"alcohols";"3";"not recommended";"100";"60 – 70";"1";"";"";"";"";"";"";"";"";"";"";"";"";"";"";"";""
"2";"Fluororubber";"";"chlorohydrin";"alcohols";"2";"questionable";"100";"60 – 70";"1";"";"";"";"";"";"";"";"";"";"";"";"";"";"";"";""
"3";"Glass, Chemical";"";"chlorohydrin";"alcohols";"1";"recommended";"100";"70 – 250";"1";"";"";"";"";"";"";"";"";"";"";"";"";"";"";"";""
"4";"Phenolic Resins, Asbestos-Reinforced";"";"chlorohydrin";"alcohols";"1";"recommended";"100";"150 – 212";"1";"";"";"";"";"";"";"";"";"";"";"";"";"";"";"";""
"5";"Polyethylene (PE)";"";"chlorohydrin";"alcohols";"1";"recommended";"100";"70 – 150";"1";"";"";"";"";"";"";"";"";"";"";"";"";"";"";"";""
"6";"Polypropylene (PP)";"";"chlorohydrin";"alcohols";"1";"recommended";"100";"70 – 125";"1";"";"";"";"";"";"";"";"";"";"";"";"";"";"";"";""
"7";"Polyvinylidene Fluoride (PVDF)";"Kynar";"chlorohydrin";"alcohols";"1";"recommended";"100";"60 – 100";"1, 17";"";"";"";"";"";"";"";"";"";"";"";"";"";"";"";""
"8";"Polyvinylidene Fluoride (PVDF)";"";"chlorohydrin";"alcohols";"2";"questionable";"100";"100 – 125";"1, 17";"";"";"";"";"";"";"";"";"";"";"";"";"";"";"";""
"9";"Polyvinylidene Fluoride (PVDF)";"";"chlorohydrin";"alcohols";"3";"not recommended";"100";"125 – 285";"1, 17";"";"";"";"";"";"";"";"";"";"";"";"";"";"";"";""
"10";"Wood";"";"chlorohydrin";"alcohols";"3";"not recommended";"10";"60 – 70";"1";"";"";"";"";"";"";"";"";"";"";"";"";"";"";"";""
"";"";"";"";"";"";"";"";"";"";"";"";"";"";"";"";"";"";"";"";"";"";"";"";"";""
"";"";"";"";"";"";"";"";"";"";"";"";"";"";"";"";"";"";"";"";"";"";"";"";"";""
"Corrosion Survey Database (COR•SUR) © 2002 NACE International";"";"";"";"";"";"";"";"";"";"";"";"";"";"";"";"";"";"";"";"";"";"";"";"";""

File: data/corrosion_data/TableData - 2024-11-08T203301.598.csv
sep=;
"Title: Corrosion Survey Database (COR•SUR)";"";"";"";"";"";"";"";"";"";"";"";"";"";"";"";"";"";"";"";"";"";"";"";"";""
"Table: Coconut fat alcohol";"";"";"";"";"";"";"";"";"";"";"";"";"";"";"";"";"";"";"";"";"";"";"";"";""
"DOWNLOAD SHOWS ONLY THE DISPLAYED DATA, UP TO 50 ROWS";"";"";"";"";"";"";"";"";"";"";"";"";"";"";"";"";"";"";"";"";"";"";"";"";""
"No.";"material or substance name";"exposure medium";"exposure medium class";"NACE resistance rating (unitless)";"resistance note";"conc. (%)";"temp. (°F)";"reference";"";"";"";"";"";"";"";"";"";"";"";"";"";"";"";"";""
"1";"Acetal Resins (Polyoxymethylene)";"coconut fat alcohol";"alcohols";"1";"recommended";"100";"70 – 150";"1";"";"";"";"";"";"";"";"";"";"";"";"";"";"";"";"";""
"2";"Chlorosulfonated Polyethylene";"coconut fat alcohol";"alcohols";"1";"recommended";"100";"60 – 70";"1";"";"";"";"";"";"";"";"";"";"";"";"";"";"";"";"";""
"3";"Chlorosulfonated Polyethylene";"coconut fat alcohol";"alcohols";"2";"questionable";"100";"70 – 150";"1";"";"";"";"";"";"";"";"";"";"";"";"";"";"";"";"";""
"4";"Fluororubber";"coconut fat alcohol";"alcohols";"1";"recommended";"100";"70 – 150";"1";"";"";"";"";"";"";"";"";"";"";"";"";"";"";"";"";""
"5";"Polychloroprene";"coconut fat alcohol";"alcohols";"1";"recommended";"100";"70 – 150";"1";"";"";"";"";"";"";"";"";"";"";"";"";"";"";"";"";""
"6";"Polyethylene (PE)";"coconut fat alcohol";"alcohols";"1";"recommended; minor stress cracking";"100";"70 – 150";"1, 8";"";"";"";"";"";"";"";"";"";"";"";"";"";"";"";"";""
"7";"Rubber, Butyl (BR)";"coconut fat alcohol";"alcohols";"3";"not recommended";"100";"60 – 150";"1";"";"";"";"";"";"";"";"";"";"";"";"";"";"";"";"";""
"8";"Rubber, Natural (NR)";"coconut fat alcohol";"alcohols";"2";"questionable";"100";"60 – 70";"1";"";"";"";"";"";"";"";"";"";"";"";"";"";"";"";"";""
"9";"Rubber, Natural (NR)";"coconut fat alcohol";"alcohols";"3";"not recommended";"100";"70 – 150";"1";"";"";"";"";"";"";"";"";"";"";"";"";"";"";"";"";""
"";"";"";"";"";"";"";"";"";"";"";"";"";"";"";"";"";"";"";"";"";"";"";"";"";""
"";"";"";"";"";"";"";"";"";"";"";"";"";"";"";"";"";"";"";"";"";"";"";"";"";""
"Corrosion Survey Database (COR•SUR) © 2002 NACE International";"";"";"";"";"";"";"";"";"";"";"";"";"";"";"";"";"";"";"";"";"";"";"";"";""

File: data/corrosion_data/TableData - 2024-11-08T203306.094.csv
sep=;
"Title: Corrosion Survey Database (COR•SUR)";"";"";"";"";"";"";"";"";"";"";"";"";"";"";"";"";"";"";"";"";"";"";"";"";""
"Table: Coniferyl alcohol";"";"";"";"";"";"";"";"";"";"";"";"";"";"";"";"";"";"";"";"";"";"";"";"";""
"DOWNLOAD SHOWS ONLY THE DISPLAYED DATA, UP TO 50 ROWS";"";"";"";"";"";"";"";"";"";"";"";"";"";"";"";"";"";"";"";"";"";"";"";"";""
"No.";"material or substance name";"exposure medium";"exposure medium synonym";"exposure medium CAS RN";"exposure medium formula";"exposure medium class";"NACE resistance rating (unitless)";"resistance note";"conc. (%)";"temp. (°F)";"reference";"";"";"";"";"";"";"";"";"";"";"";"";"";""
"1";"Glass, Chemical";"coniferyl alcohol";"4-(3-hydroxy-1-propenyl)-2-methoxyphenol";"458-35-5";"C10H12O3";"alcohols";"1";"recommended";"100";"70 – 175";"1";"";"";"";"";"";"";"";"";"";"";"";"";"";""
"2";"Wood";"coniferyl alcohol";"4-(3-hydroxy-1-propenyl)-2-methoxyphenol";"458-35-5";"C10H12O3";"alcohols";"1";"recommended";"10";"70 – 100";"1";"";"";"";"";"";"";"";"";"";"";"";"";"";""
"3";"Wood";"coniferyl alcohol";"4-(3-hydroxy-1-propenyl)-2-methoxyphenol";"458-35-5";"C10H12O3";"alcohols";"1";"recommended";"100";"70 – 100";"1";"";"";"";"";"";"";"";"";"";"";"";"";"";""
"";"";"";"";"";"";"";"";"";"";"";"";"";"";"";"";"";"";"";"";"";"";"";"";"";""
"";"";"";"";"";"";"";"";"";"";"";"";"";"";"";"";"";"";"";"";"";"";"";"";"";""
"Corrosion Survey Database (COR•SUR) © 2002 NACE International";"";"";"";"";"";"";"";"";"";"";"";"";"";"";"";"";"";"";"";"";"";"";"";"";""
"";"";"";"";"";"";"";"";"";"";"";"";"";"";"";"";"";"";"";"";"";"";"";"";"";""
"";"";"";"";"";"";"";"";"";"";"";"";"";"";"";"";"";"";"";"";"";"";"";"";"";""
"";"";"";"";"";"";"";"";"";"";"";"";"";"";"";"";"";"";"";"";"";"";"";"";"";""
"";"";"";"";"";"";"";"";"";"";"";"";"";"";"";"";"";"";"";"";"";"";"";"";"";""

File: data/corrosion_data/TableData - 2024-11-08T203312.008.csv
sep=;
"Title: Corrosion Survey Database (COR•SUR)";"";"";"";"";"";"";"";"";"";"";"";"";"";"";"";"";"";"";"";"";"";"";"";"";""
"Table: Cresol";"";"";"";"";"";"";"";"";"";"";"";"";"";"";"";"";"";"";"";"";"";"";"";"";""
"DOWNLOAD SHOWS ONLY THE DISPLAYED DATA, UP TO 50 ROWS";"";"";"";"";"";"";"";"";"";"";"";"";"";"";"";"";"";"";"";"";"";"";"";"";""
"No.";"material or substance name";"material synonym";"exposure medium";"exposure medium note";"exposure medium class";"NACE resistance rating (unitless)";"resistance note";"conc. (%)";"temp. (°F)";"exposure time (mo (30))";"test note";"reference";"";"";"";"";"";"";"";"";"";"";"";"";""
"1";"Acetal Resins (Polyoxymethylene)";"";"cresol";"";"alcohols";"2";"questionable";"10 – 80";"70 – 100";"";"";"1";"";"";"";"";"";"";"";"";"";"";"";"";""
"2";"Acrylonitrile Butadiene Styrene Polymer (ABS)";"";"cresol";"";"alcohols";"3";"not recommended";">10";"65 – 75";"";"";"1";"";"";"";"";"";"";"";"";"";"";"";"";""
"3";"Acrylonitrile Butadiene Styrene Polymer (ABS)";"";"cresol";"";"alcohols";"3";"not recommended";"50";"70 – 150";"";"";"1";"";"";"";"";"";"";"";"";"";"";"";"";""
"4";"Acrylonitrile Butadiene Styrene Polymer (ABS)";"";"cresol";"";"alcohols";"3";"not recommended";"100";"70 – 150";"";"";"1";"";"";"";"";"";"";"";"";"";"";"";"";""
"5";"Chlorendic Unsaturated Polyester, Glass Fiber-Reinforced (190 + 47)";"HET acid polyester-Polifos 190 + 47 phr styrene";"cresol";"";"alcohols";"1";"recommended";"100";"80";"<6";"fumes";"16";"";"";"";"";"";"";"";"";"";"";"";"";""
"6";"Chlorinated Polyvinyl Chloride (CPVC)";"";"cresol";"";"alcohols";"1";"recommended";"50";"70 – 175";"";"";"1, 4";"";"";"";"";"";"";"";"";"";"";"";"";""
"7";"Chlorinated Polyvinyl Chloride (CPVC)";"";"cresol";"";"alcohols";"3";"not recommended";"50";"175 – 212";"";"";"1, 4";"";"";"";"";"";"";"";"";"";"";"";"";""
"8";"Chlorinated Polyvinyl Chloride (CPVC)";"";"cresol";"";"alcohols";"1";"recommended";"100";"70 – 73";"";"";"1, 4";"";"";"";"";"";"";"";"";"";"";"";"";""
"9";"Chlorinated Polyvinyl Chloride (CPVC)";"";"cresol";"";"alcohols";"3";"not recommended";"100";"73 – 212";"";"";"1, 4";"";"";"";"";"";"";"";"";"";"";"";"";""
"10";"Chlorosulfonated Polyethylene";"";"cresol";"";"alcohols";"2";"questionable";"<90";"70 – 100";"";"";"1";"";"";"";"";"";"";"";"";"";"";"";"";""
"11";"Chlorosulfonated Polyethylene";"";"cresol";"";"alcohols";"3";"not recommended";"100";"60 – 70";"";"";"1";"";"";"";"";"";"";"";"";"";"";"";"";""
"12";"Concrete";"";"cresol";"";"alcohols";"3";"not recommended";"100";"60 – 70";"";"";"1";"";"";"";"";"";"";"";"";"";"";"";"";""
"13";"Epoxy Cements";"";"cresol";"";"alcohols";"1";"recommended";"1";"68";"<6";"";"5";"";"";"";"";"";"";"";"";"";"";"";"";""
"14";"Epoxy Cements";"";"cresol";"";"alcohols";"1";"recommended";"1";"140";"";"";"5";"";"";"";"";"";"";"";"";"";"";"";"";""
"15";"Epoxy Resin, Asbestos/ Glass Fiber- Reinforced";"";"cresol";"";"alcohols";"3";"not recommended; over 3 years";"any";"0 – 250";">12";"";"1";"";"";"";"";"";"";"";"";"";"";"";"";""
"16";"Epoxy Resin, Glass Fiber- Reinforced";"";"cresol";"";"alcohols";"1";"recommended";"5";"120";"";"";"19";"";"";"";"";"";"";"";"";"";"";"";"";""
"17";"Epoxy Resin, Glass Fiber- Reinforced";"";"cresol";"";"alcohols";"1";"recommended";"10";"75";"";"";"19";"";"";"";"";"";"";"";"";"";"";"";"";""
"18";"Fluorinated Ethylene Propylene Copolymer (FEP)/ Polytetrafluoroethylene (PTFE)";"";"cresol";"";"alcohols";"1";"recommended";"100";"70 – 150";"";"cyclic immersion; immersed";"1";"";"";"";"";"";"";"";"";"";"";"";"";""
"19";"Fluororubber";"";"cresol";"";"alcohols";"3";"not recommended";"100";"60 – 70";"";"";"1";"";"";"";"";"";"";"";"";"";"";"";"";""
"20";"Furfuryl Alcohol Resin, Glass Fiber-Reinforced";"";"cresol";"vapor";"alcohols";"1";"recommended";"100";"70 – 80";">12";"";"1";"";"";"";"";"";"";"";"";"";"";"";"";""
"21";"Glass, Chemical";"";"cresol";"";"alcohols";"1";"recommended";"10";"70 – 212";"";"also with sulfuryl chloride";"1";"";"";"";"";"";"";"";"";"";"";"";"";""
"22";"Glassed Steel";"";"cresol";"";"alcohols";"1";"recommended; questionable ";">10";"50 – 300";"";"";"1";"";"";"";"";"";"";"";"";"";"";"";"";""
"23";"Nylon";"";"cresol";"";"alcohols";"3";"not recommended";"100";"60 – 70";"";"";"1";"";"";"";"";"";"";"";"";"";"";"";"";""
"24";"Perfluoroalkoxy Resins";"";"cresol";"";"alcohols";"1";"recommended; steady state reached in one week exposure";"100";"32 – 350";"<1";"";"1";"";"";"";"";"";"";"";"";"";"";"";"";""
"25";"Perfluoroalkoxy Resins";"";"cresol";"";"alcohols";"1";"recommended; weight gain, strength loss";"100";"350 – 376";"";"boiling point 191°C (376°F)";"1";"";"";"";"";"";"";"";"";"";"";"";"";""
"26";"Polychloroprene";"";"cresol";"";"alcohols";"3";"not recommended";"10 – 90";"70 – 100";"";"";"1";"";"";"";"";"";"";"";"";"";"";"";"";""
"27";"Polyesters, Glass Fiber-Reinforced";"";"cresol";"";"alcohols";"1";"recommended";"10";"50 – 75";"";"";"1";"";"";"";"";"";"";"";"";"";"";"";"";""
"28";"Polyesters, Glass Fiber-Reinforced";"";"cresol";"";"alcohols";"3";"not recommended";">10";"75 – 250";"";"";"1";"";"";"";"";"";"";"";"";"";"";"";"";""
"29";"Polyesters, Glass Fiber-Reinforced";"";"cresol";"";"alcohols";"3";"not recommended";">20";"50 – 75";"";"";"1";"";"";"";"";"";"";"";"";"";"";"";"";""
"30";"Polyethylene (PE)";"";"cresol";"";"alcohols";"2";"questionable; may stress crack";"50";"60 – 70";"";"";"1";"";"";"";"";"";"";"";"";"";"";"";"";""
"31";"Polyethylene (PE)";"";"cresol";"";"alcohols";"3";"not recommended";"100";"70 – 150";"";"";"1";"";"";"";"";"";"";"";"";"";"";"";"";""
"32";"Polymethyl Methacrylate (PMMA)";"";"cresol";"";"alcohols";"3";"not recommended";"100";"70 – 150";"";"";"1";"";"";"";"";"";"";"";"";"";"";"";"";""
"33";"Polyphenylene Sulfide (40% Glass-Filled)";"Fortron PPS";"cresol";"";"alcohols";"1";"recommended";"100";"0 – 200";"<1";"";"11";"";"";"";"";"";"";"";"";"";"";"";"";""
"34";"Polypropylene (PP)";"";"cresol";"";"alcohols";"1";"recommended";"100";"70 – 125";"";"";"1";"";"";"";"";"";"";"";"";"";"";"";"";""
"35";"Polypropylene (PP)";"";"cresol";"";"alcohols";"2";"questionable";"100";"125 – 175";"";"";"1";"";"";"";"";"";"";"";"";"";"";"";"";""
"36";"Polyvinyl Chloride (PVC)";"";"cresol";"";"alcohols";"2";"questionable";"50";"70 – 80";"";"";"1";"";"";"";"";"";"";"";"";"";"";"";"";""
"37";"Polyvinyl Chloride (PVC)";"";"cresol";"";"alcohols";"3";"not recommended";"50";"80 – 150";"";"";"1";"";"";"";"";"";"";"";"";"";"";"";"";""
"38";"Polyvinyl Chloride (PVC)";"";"cresol";"";"alcohols";"3";"not recommended";"100";"70 – 150";"";"";"1";"";"";"";"";"";"";"";"";"";"";"";"";""
"39";"Polyvinylidene Fluoride (PVDF)";"";"cresol";"";"alcohols";"1";"recommended";"100";"70 – 150";"";"";"1, 23";"";"";"";"";"";"";"";"";"";"";"";"";""
"40";"Polyvinylidene Fluoride (PVDF)";"";"cresol";"";"alcohols";"2";"questionable";"100";"150 – 212";"";"";"1, 23";"";"";"";"";"";"";"";"";"";"";"";"";""
"41";"Rubber, Butyl (BR)";"";"cresol";"";"alcohols";"1";"recommended";"10 – 90";"70 – 100";"";"";"1";"";"";"";"";"";"";"";"";"";"";"";"";""
"42";"Rubber, Natural (NR)";"";"cresol";"";"alcohols";"3";"not recommended";"10 – 90";"70 – 125";"";"";"1";"";"";"";"";"";"";"";"";"";"";"";"";""
"43";"Wood";"";"cresol";"";"alcohols";"1";"recommended";"100";"70 – 100";"";"";"1";"";"";"";"";"";"";"";"";"";"";"";"";""
"";"";"";"";"";"";"";"";"";"";"";"";"";"";"";"";"";"";"";"";"";"";"";"";"";""
"";"";"";"";"";"";"";"";"";"";"";"";"";"";"";"";"";"";"";"";"";"";"";"";"";""
"Corrosion Survey Database (COR•SUR) © 2002 NACE International";"";"";"";"";"";"";"";"";"";"";"";"";"";"";"";"";"";"";"";"";"";"";"";"";""

File: data/corrosion_data/TableData - 2024-11-08T203318.024.csv
sep=;
"Title: Corrosion Survey Database (COR•SUR)";"";"";"";"";"";"";"";"";"";"";"";"";"";"";"";"";"";"";"";"";"";"";"";"";""
"Table: Cyclohexanol";"";"";"";"";"";"";"";"";"";"";"";"";"";"";"";"";"";"";"";"";"";"";"";"";""
"DOWNLOAD SHOWS ONLY THE DISPLAYED DATA, UP TO 50 ROWS";"";"";"";"";"";"";"";"";"";"";"";"";"";"";"";"";"";"";"";"";"";"";"";"";""
"No.";"material or substance name";"material synonym";"exposure medium";"exposure medium synonym";"exposure medium CAS RN";"exposure medium formula";"exposure medium class";"NACE resistance rating (unitless)";"resistance note";"conc. (%)";"temp. (°F)";"exposure time (mo (30))";"test note";"reference";"";"";"";"";"";"";"";"";"";"";""
"1";"Acetal Resins (Polyoxymethylene)";"";"cyclohexanol";"cyclohexyl alcohol";"108-93-0";"C6H12O";"alcohols";"1";"recommended";"100";"60 – 70";"";"";"1";"";"";"";"";"";"";"";"";"";"";""
"2";"Acrylonitrile Butadiene Styrene Polymer (ABS)";"";"cyclohexanol";"cyclohexyl alcohol";"108-93-0";"C6H12O";"alcohols";"3";"not recommended";"100";"70 – 150";"";"";"1";"";"";"";"";"";"";"";"";"";"";""
"3";"Chlorosulfonated Polyethylene";"";"cyclohexanol";"cyclohexyl alcohol";"108-93-0";"C6H12O";"alcohols";"2";"questionable";"100";"60 – 70";"";"";"1";"";"";"";"";"";"";"";"";"";"";""
"4";"Fluorinated Ethylene Propylene Copolymer (FEP)/ Polytetrafluoroethylene (PTFE)";"";"cyclohexanol";"cyclohexyl alcohol";"108-93-0";"C6H12O";"alcohols";"1";"recommended";"100";"70 – 150";"";"cyclic immersion; immersed";"1";"";"";"";"";"";"";"";"";"";"";""
"5";"Fluororubber";"";"cyclohexanol";"cyclohexyl alcohol";"108-93-0";"C6H12O";"alcohols";"1";"recommended";"100";"60 – 70";"";"";"1";"";"";"";"";"";"";"";"";"";"";""
"6";"Nylon";"";"cyclohexanol";"cyclohexyl alcohol";"108-93-0";"C6H12O";"alcohols";"2";"questionable";"100";"60 – 70";"";"";"1";"";"";"";"";"";"";"";"";"";"";""
"7";"Polychloroprene";"";"cyclohexanol";"cyclohexyl alcohol";"108-93-0";"C6H12O";"alcohols";"2";"questionable";"100";"60 – 70";"";"";"1";"";"";"";"";"";"";"";"";"";"";""
"8";"Polyethylene (PE)";"";"cyclohexanol";"cyclohexyl alcohol";"108-93-0";"C6H12O";"alcohols";"2";"questionable; may stress crack; plasticizer";"100";"60 – 70";"";"";"1, 8";"";"";"";"";"";"";"";"";"";"";""
"9";"Polyethylene (PE)";"";"cyclohexanol";"cyclohexyl alcohol";"108-93-0";"C6H12O";"alcohols";"3";"not recommended";"100";"70 – 150";"";"";"1, 8";"";"";"";"";"";"";"";"";"";"";""
"10";"Polyphenylene Sulfide (40% Glass-Filled)";"Fortron PPS";"cyclohexanol";"cyclohexyl alcohol";"108-93-0";"C6H12O";"alcohols";"1";"recommended";"100";"0 – 200";"<1";"";"11";"";"";"";"";"";"";"";"";"";"";""
"11";"Polyphenylene Sulfide, Glass Fiber-Reinforced";"Ryton PPS R-4";"cyclohexanol";"cyclohexyl alcohol";"108-93-0";"C6H12O";"alcohols";"1";"recommended";"100";"200";"<12";"";"18";"";"";"";"";"";"";"";"";"";"";""
"12";"Polypropylene (PP)";"";"cyclohexanol";"cyclohexyl alcohol";"108-93-0";"C6H12O";"alcohols";"1";"recommended";"100";"60 – 70";"<6";"";"1";"";"";"";"";"";"";"";"";"";"";""
"13";"Polypropylene (PP)";"";"cyclohexanol";"cyclohexyl alcohol";"108-93-0";"C6H12O";"alcohols";"2";"questionable";"100";"70 – 150";"";"";"1";"";"";"";"";"";"";"";"";"";"";""
"14";"Polyvinyl Chloride (PVC)";"";"cyclohexanol";"cyclohexyl alcohol";"108-93-0";"C6H12O";"alcohols";"3";"not recommended";"100";"70 – 150";"";"";"1";"";"";"";"";"";"";"";"";"";"";""
"15";"Polyvinylidene Fluoride (PVDF)";"";"cyclohexanol";"cyclohexyl alcohol";"108-93-0";"C6H12O";"alcohols";"1";"recommended";"100";"70 – 150";"";"";"1, 23";"";"";"";"";"";"";"";"";"";"";""
"16";"Polyvinylidene Fluoride (PVDF)";"";"cyclohexanol";"cyclohexyl alcohol";"108-93-0";"C6H12O";"alcohols";"2";"questionable";"100";"150 – 212";"";"";"1, 23";"";"";"";"";"";"";"";"";"";"";""
"17";"Rubber, Butyl (BR)";"";"cyclohexanol";"cyclohexyl alcohol";"108-93-0";"C6H12O";"alcohols";"2";"questionable";"100";"60 – 70";"";"";"1";"";"";"";"";"";"";"";"";"";"";""
"18";"Rubber, Natural (NR)";"";"cyclohexanol";"cyclohexyl alcohol";"108-93-0";"C6H12O";"alcohols";"3";"not recommended";"100";"60 – 70";"";"";"1";"";"";"";"";"";"";"";"";"";"";""
"19";"Styrene Acrylonitrile Copolymer (SAN)";"";"cyclohexanol";"cyclohexyl alcohol";"108-93-0";"C6H12O";"alcohols";"1";"recommended";"100";"70 – 80";"";"";"1";"";"";"";"";"";"";"";"";"";"";""
"20";"Styrene Acrylonitrile Copolymer (SAN)";"";"cyclohexanol";"cyclohexyl alcohol";"108-93-0";"C6H12O";"alcohols";"3";"not recommended";"100";"80 – 125";"";"";"1";"";"";"";"";"";"";"";"";"";"";""
"";"";"";"";"";"";"";"";"";"";"";"";"";"";"";"";"";"";"";"";"";"";"";"";"";""
"";"";"";"";"";"";"";"";"";"";"";"";"";"";"";"";"";"";"";"";"";"";"";"";"";""
"Corrosion Survey Database (COR•SUR) © 2002 NACE International";"";"";"";"";"";"";"";"";"";"";"";"";"";"";"";"";"";"";"";"";"";"";"";"";""
