Repository: Mahyar-rajabi94/TF_SDL

File: data/corrosion_data/TableData - 2024-11-08T203325.645.csv
sep=;
"Title: Corrosion Survey Database (COR•SUR)";"";"";"";"";"";"";"";"";"";"";"";"";"";"";"";"";"";"";"";"";"";"";"";"";""
"Table: Diacetone alcohol";"";"";"";"";"";"";"";"";"";"";"";"";"";"";"";"";"";"";"";"";"";"";"";"";""
"DOWNLOAD SHOWS ONLY THE DISPLAYED DATA, UP TO 50 ROWS";"";"";"";"";"";"";"";"";"";"";"";"";"";"";"";"";"";"";"";"";"";"";"";"";""
"No.";"material or substance name";"exposure medium";"exposure medium synonym";"exposure medium CAS RN";"exposure medium formula";"exposure medium class";"NACE resistance rating (unitless)";"resistance note";"conc. (%)";"temp. (°F)";"exposure time (mo (30))";"reference";"";"";"";"";"";"";"";"";"";"";"";"";""
"1";"Cellulose Acetate";"diacetone alcohol";"4-hydroxy-4-methyl-2-pentanone";"123-42-2";"C6H12O2";"alcohols";"3";"not recommended";"100";"60 – 70";"<1";"1";"";"";"";"";"";"";"";"";"";"";"";"";""
"2";"Cellulose Acetate Butyrate";"diacetone alcohol";"4-hydroxy-4-methyl-2-pentanone";"123-42-2";"C6H12O2";"alcohols";"3";"not recommended; disintegrated";"100";"60 – 70";"<1";"1";"";"";"";"";"";"";"";"";"";"";"";"";""
"3";"Epoxy Resin, Glass Fiber- Reinforced";"diacetone alcohol";"4-hydroxy-4-methyl-2-pentanone";"123-42-2";"C6H12O2";"alcohols";"1";"recommended";"100";"70 – 150";"";"1";"";"";"";"";"";"";"";"";"";"";"";"";""
"4";"Polypropylene (PP)";"diacetone alcohol";"4-hydroxy-4-methyl-2-pentanone";"123-42-2";"C6H12O2";"alcohols";"1";"recommended";"100";"70 – 125";"";"1";"";"";"";"";"";"";"";"";"";"";"";"";""
"5";"Polyvinylidene Fluoride (PVDF)";"diacetone alcohol";"4-hydroxy-4-methyl-2-pentanone";"123-42-2";"C6H12O2";"alcohols";"1";"recommended";"100";"60 – 70";"";"1, 23";"";"";"";"";"";"";"";"";"";"";"";"";""
"6";"Polyvinylidene Fluoride (PVDF)";"diacetone alcohol";"4-hydroxy-4-methyl-2-pentanone";"123-42-2";"C6H12O2";"alcohols";"2";"questionable";"100";"70 – 150";"";"1, 23";"";"";"";"";"";"";"";"";"";"";"";"";""
"7";"Polyvinylidene Fluoride (PVDF)";"diacetone alcohol";"4-hydroxy-4-methyl-2-pentanone";"123-42-2";"C6H12O2";"alcohols";"3";"not recommended";"100";"150 – 212";"";"1, 23";"";"";"";"";"";"";"";"";"";"";"";"";""
"8";"Styrene Acrylonitrile Copolymer (SAN)";"diacetone alcohol";"4-hydroxy-4-methyl-2-pentanone";"123-42-2";"C6H12O2";"alcohols";"3";"not recommended";"100";"70 – 125";"";"1";"";"";"";"";"";"";"";"";"";"";"";"";""
"";"";"";"";"";"";"";"";"";"";"";"";"";"";"";"";"";"";"";"";"";"";"";"";"";""
"";"";"";"";"";"";"";"";"";"";"";"";"";"";"";"";"";"";"";"";"";"";"";"";"";""
"Corrosion Survey Database (COR•SUR) © 2002 NACE International";"";"";"";"";"";"";"";"";"";"";"";"";"";"";"";"";"";"";"";"";"";"";"";"";""

File: data/corrosion_data/TableData - 2024-11-08T203330.002.csv
sep=;
"Title: Corrosion Survey Database (COR•SUR)";"";"";"";"";"";"";"";"";"";"";"";"";"";"";"";"";"";"";"";"";"";"";"";"";""
"Table: Diethylene glycol";"";"";"";"";"";"";"";"";"";"";"";"";"";"";"";"";"";"";"";"";"";"";"";"";""
"DOWNLOAD SHOWS ONLY THE DISPLAYED DATA, UP TO 50 ROWS";"";"";"";"";"";"";"";"";"";"";"";"";"";"";"";"";"";"";"";"";"";"";"";"";""
"No.";"material or substance name";"material synonym";"exposure medium";"exposure medium synonym";"exposure medium note";"exposure medium CAS RN";"exposure medium formula";"exposure medium class";"NACE resistance rating (unitless)";"resistance note";"conc. (%)";"temp. (°F)";"exposure time (mo (30))";"test note";"reference";"";"";"";"";"";"";"";"";"";""
"1";"Chlorendic Unsaturated Polyester, Glass Fiber-Reinforced (190 + 47)";"HET acid polyester-Polifos 190 + 47 phr styrene";"diethylene glycol";"diglycol";"";"111-46-6";"C4H10O3";"alcohols";"1";"recommended";"100";"100";"<6";"";"16";"";"";"";"";"";"";"";"";"";""
"2";"Fluorinated Ethylene Propylene Copolymer (FEP)/ Polytetrafluoroethylene (PTFE)";"";"diethylene glycol";"diglycol";"";"111-46-6";"C4H10O3";"alcohols";"1";"recommended";"100";"70 – 150";"";"cyclic immersion; immersed";"1";"";"";"";"";"";"";"";"";"";""
"3";"Furfuryl Alcohol Resin, Glass Fiber-Reinforced";"";"diethylene glycol";"diglycol";"";"111-46-6";"C4H10O3";"alcohols";"1";"recommended";"100";"60 – 250";">12";"";"1";"";"";"";"";"";"";"";"";"";""
"4";"Nylon";"";"diethylene glycol";"diglycol";"";"111-46-6";"C4H10O3";"alcohols";"1";"recommended";"90";"60 – 70";"";"";"1";"";"";"";"";"";"";"";"";"";""
"5";"Phenolic Resins, Asbestos-Reinforced";"";"diethylene glycol";"diglycol";"";"111-46-6";"C4H10O3";"alcohols";"3";"not recommended";"100";"60 – 70";"";"";"1";"";"";"";"";"";"";"";"";"";""
"6";"Phenolic Resins, Asbestos-Reinforced";"";"diethylene glycol";"diglycol";"";"111-46-6";"C4H10O3";"alcohols";"3";"not recommended; Haveg 61 recommended ";"100";"70 – 80";"";"";"1";"";"";"";"";"";"";"";"";"";""
"7";"Phenolic Resins, Non-asbestos";"Haveg 41-NA";"diethylene glycol";"diglycol";"liquid";"111-46-6";"C4H10O3";"alcohols";"1";"recommended; up to 783 days, slight weight/volume change";"10";"230";"";"";"3";"";"";"";"";"";"";"";"";"";""
"8";"Phenolic Resins, Non-asbestos";"";"diethylene glycol";"diglycol";"";"111-46-6";"C4H10O3";"alcohols";"3";"not recommended; up to 90 days, significant weight/volume change";"90 – 95";"230";"";"";"3";"";"";"";"";"";"";"";"";"";""
"9";"Polyesters, Glass Fiber-Reinforced";"";"diethylene glycol";"diglycol";"";"111-46-6";"C4H10O3";"alcohols";"1";"recommended";"100";"70 – 100";"";"";"1";"";"";"";"";"";"";"";"";"";""
"10";"Polyethylene (PE)";"";"diethylene glycol";"diglycol";"";"111-46-6";"C4H10O3";"alcohols";"1";"recommended";"100";"70 – 150";"";"";"1, 8";"";"";"";"";"";"";"";"";"";""
"11";"Vinyl Ester Resins";"";"diethylene glycol";"diglycol";"";"111-46-6";"C4H10O3";"alcohols";"1";"recommended";"100";"70 – 100";"";"";"7";"";"";"";"";"";"";"";"";"";""
"";"";"";"";"";"";"";"";"";"";"";"";"";"";"";"";"";"";"";"";"";"";"";"";"";""
"";"";"";"";"";"";"";"";"";"";"";"";"";"";"";"";"";"";"";"";"";"";"";"";"";""
"Corrosion Survey Database (COR•SUR) © 2002 NACE International";"";"";"";"";"";"";"";"";"";"";"";"";"";"";"";"";"";"";"";"";"";"";"";"";""

File: data/corrosion_data/TableData - 2024-11-08T203348.120.csv
sep=;
"Title: Corrosion Survey Database (COR•SUR)";"";"";"";"";"";"";"";"";"";"";"";"";"";"";"";"";"";"";"";"";"";"";"";"";""
"Table: Ethyl alcohol";"";"";"";"";"";"";"";"";"";"";"";"";"";"";"";"";"";"";"";"";"";"";"";"";""
"DOWNLOAD SHOWS ONLY THE DISPLAYED DATA, UP TO 50 ROWS";"";"";"";"";"";"";"";"";"";"";"";"";"";"";"";"";"";"";"";"";"";"";"";"";""
"No.";"material or substance name";"material synonym";"exposure medium";"exposure medium synonym";"exposure medium note";"exposure medium CAS RN";"exposure medium formula";"exposure medium class";"NACE resistance rating (unitless)";"resistance note";"conc. (%)";"temp. (°F)";"exposure time (mo (30))";"test note";"reference";"";"";"";"";"";"";"";"";"";""
"1";"Acetal Resins (Polyoxymethylene)";"";"ethyl alcohol";"ethanol";"";"64-17-5";"C2H6O";"alcohols";"1";"recommended";"10 – 86";"70 – 150";"<6";"";"1";"";"";"";"";"";"";"";"";"";""
"2";"Acetal Resins (Polyoxymethylene)";"";"ethyl alcohol";"ethanol";"";"64-17-5";"C2H6O";"alcohols";"1";"recommended; tension modulus loss 35%, >12 months";"86";"70 – 150";"";"";"1";"";"";"";"";"";"";"";"";"";""
"3";"Acetal Resins (Polyoxymethylene)";"";"ethyl alcohol";"ethanol";"";"64-17-5";"C2H6O";"alcohols";"2";"questionable";"86";"150 – 212";"";"";"1";"";"";"";"";"";"";"";"";"";""
"4";"Acrylonitrile Butadiene Styrene Polymer (ABS)";"";"ethyl alcohol";"ethanol";"";"64-17-5";"C2H6O";"alcohols";"1";"recommended";"10 – 50";"70 – 150";"";"";"1";"";"";"";"";"";"";"";"";"";""
"5";"Acrylonitrile Butadiene Styrene Polymer (ABS)";"";"ethyl alcohol";"ethanol";"";"64-17-5";"C2H6O";"alcohols";"2";"questionable";"60 – 90";"70 – 150";"";"";"1";"";"";"";"";"";"";"";"";"";""
"6";"Acrylonitrile Butadiene Styrene Polymer (ABS)";"";"ethyl alcohol";"ethanol";"";"64-17-5";"C2H6O";"alcohols";"1";"recommended";">60";"60 – 70";"";"";"1";"";"";"";"";"";"";"";"";"";""
"7";"Acrylonitrile Butadiene Styrene Polymer (ABS)";"";"ethyl alcohol";"ethanol";"";"64-17-5";"C2H6O";"alcohols";"3";"not recommended; not recommended, >12 months, weight gain";"100";"70 – 150";"";"";"1";"";"";"";"";"";"";"";"";"";""
"8";"Carbon-Graphite Composites";"";"ethyl alcohol";"ethanol";"";"64-17-5";"C2H6O";"alcohols";"1";"recommended";"10 – 90";"70 – 212";"";"";"1";"";"";"";"";"";"";"";"";"";""
"9";"Carbon-Graphite Composites";"";"ethyl alcohol";"ethanol";"";"64-17-5";"C2H6O";"alcohols";"1";"recommended";"100";"70 – 175";"";"";"1";"";"";"";"";"";"";"";"";"";""
"10";"Cellulose Acetate";"";"ethyl alcohol";"ethanol";"";"64-17-5";"C2H6O";"alcohols";"3";"not recommended; softened, swollen, weight gain";"50";"60 – 70";"<1";"";"1";"";"";"";"";"";"";"";"";"";""
"11";"Cellulose Acetate";"";"ethyl alcohol";"ethanol";"";"64-17-5";"C2H6O";"alcohols";"3";"not recommended; softened, swollen, weight gain";"100";"60 – 70";"";"";"1";"";"";"";"";"";"";"";"";"";""
"12";"Cellulose Acetate Butyrate";"";"ethyl alcohol";"ethanol";"";"64-17-5";"C2H6O";"alcohols";"3";"not recommended; softened; weight gain";"50";"60 – 70";"";"";"1";"";"";"";"";"";"";"";"";"";""
"13";"Chlorendic Unsaturated Polyester, Glass Fiber-Reinforced (190 + 47)";"HET acid polyester-Polifos 190 + 47 phr styrene";"ethyl alcohol";"ethanol";"";"64-17-5";"C2H6O";"alcohols";"1";"recommended";"<90";"150";"<6";"";"16";"";"";"";"";"";"";"";"";"";""
"14";"Chlorendic Unsaturated Polyester, Glass Fiber-Reinforced (190 + 47)";"HET acid polyester-Polifos 190 + 47 phr styrene";"ethyl alcohol";"ethanol";"";"64-17-5";"C2H6O";"alcohols";"1";"recommended";"<90";"150";"<6";"";"16";"";"";"";"";"";"";"";"";"";""
"15";"Chlorendic Unsaturated Polyester, Glass Fiber-Reinforced (190 + 47)";"";"ethyl alcohol";"ethanol";"";"64-17-5";"C2H6O";"alcohols";"1";"recommended";"90";"75";"";"";"16";"";"";"";"";"";"";"";"";"";""
"16";"Chlorendic Unsaturated Polyester, Glass Fiber-Reinforced (190 + 47)";"";"ethyl alcohol";"ethanol";"";"64-17-5";"C2H6O";"alcohols";"1";"recommended";"90";"75";"";"";"16";"";"";"";"";"";"";"";"";"";""
"17";"Chlorendic Unsaturated Polyester, Glass Fiber-Reinforced (869 + 44.5)";"";"ethyl alcohol";"ethanol";"";"64-17-5";"C2H6O";"alcohols";"1";"recommended";"<90";"150";"";"";"16";"";"";"";"";"";"";"";"";"";""
"18";"Chlorendic Unsaturated Polyester, Glass Fiber-Reinforced (869 + 44.5)";"HET acid polyester-Polifos 869 + 44.5 phr styrene";"ethyl alcohol";"ethanol";"";"64-17-5";"C2H6O";"alcohols";"1";"recommended";"<90";"150";"<6";"";"16";"";"";"";"";"";"";"";"";"";""
"19";"Chlorendic Unsaturated Polyester, Glass Fiber-Reinforced (869 + 44.5)";"HET acid polyester-Polifos 869 + 44.5 phr styrene";"ethyl alcohol";"ethanol";"vapor & condensate";"64-17-5";"C2H6O";"alcohols";"1";"recommended";"90";"115";"<6";"";"16";"";"";"";"";"";"";"";"";"";""
"20";"Chlorendic Unsaturated Polyester, Glass Fiber-Reinforced (869 + 44.5)";"HET acid polyester-Polifos 869 + 44.5 phr styrene";"ethyl alcohol";"ethanol";"vapor & condensate";"64-17-5";"C2H6O";"alcohols";"1";"recommended";"90";"115";"";"";"16";"";"";"";"";"";"";"";"";"";""
"21";"Chlorinated Polyvinyl Chloride (CPVC)";"";"ethyl alcohol";"ethanol";"";"64-17-5";"C2H6O";"alcohols";"1";"recommended";"100";"70 – 73";"";"";"1, 4";"";"";"";"";"";"";"";"";"";""
"22";"Chlorinated Polyvinyl Chloride (CPVC)";"";"ethyl alcohol";"ethanol";"";"64-17-5";"C2H6O";"alcohols";"2";"questionable; recommended WITH CAUTION, avoid high stress applications";"100";"73 – 150";"";"";"1, 4";"";"";"";"";"";"";"";"";"";""
"23";"Chlorosulfonated Polyethylene";"";"ethyl alcohol";"ethanol";"";"64-17-5";"C2H6O";"alcohols";"1";"recommended";"86";"70 – 212";"";"denatured also to 20°C (68°F)";"1";"";"";"";"";"";"";"";"";"";""
"24";"Concrete";"";"ethyl alcohol";"ethanol";"";"64-17-5";"C2H6O";"alcohols";"1";"recommended";"10 – 50";"60 – 70";"";"";"1";"";"";"";"";"";"";"";"";"";""
"25";"Concrete";"";"ethyl alcohol";"ethanol";"";"64-17-5";"C2H6O";"alcohols";"3";"not recommended";"86";"60 – 70";"";"permeable";"1";"";"";"";"";"";"";"";"";"";""
"26";"Epoxy Resin, Asbestos/ Glass Fiber- Reinforced";"";"ethyl alcohol";"ethanol";"";"64-17-5";"C2H6O";"alcohols";"1";"recommended; over 3 years";">10";"70 – 90";">12";"";"1";"";"";"";"";"";"";"";"";"";""
"27";"Epoxy Resin, Glass Fiber- Reinforced";"";"ethyl alcohol";"ethanol";"";"64-17-5";"C2H6O";"alcohols";"1";"recommended";"10";"70 – 150";"";"";"1, 19";"";"";"";"";"";"";"";"";"";""
"28";"Epoxy Resin, Glass Fiber- Reinforced";"";"ethyl alcohol";"ethanol";"";"64-17-5";"C2H6O";"alcohols";"1";"recommended";"100";"70 – 120";"";"";"1, 19";"";"";"";"";"";"";"";"";"";""
"29";"Epoxy Resin, Glass Fiber- Reinforced";"";"ethyl alcohol";"ethanol";"";"64-17-5";"C2H6O";"alcohols";"2";"questionable";"100";"130 – 150";"";"";"1, 19";"";"";"";"";"";"";"";"";"";""
"30";"Fluororubber";"";"ethyl alcohol";"ethanol";"";"64-17-5";"C2H6O";"alcohols";"1";"recommended";"10 – 90";"70 – 175";"<1";"also denatured";"1";"";"";"";"";"";"";"";"";"";""
"31";"Fluororubber";"";"ethyl alcohol";"ethanol";"";"64-17-5";"C2H6O";"alcohols";"2";"questionable; swollen";"96";"70 – 175";"";"";"1";"";"";"";"";"";"";"";"";"";""
"32";"Furan Laminates";"";"ethyl alcohol";"ethanol";"";"64-17-5";"C2H6O";"alcohols";"1";"recommended";"100";"70 – 80";">12";"";"1";"";"";"";"";"";"";"";"";"";""
"33";"Furfuryl Alcohol Resin, Asbestos-Reinforced";"";"ethyl alcohol";"ethanol";"";"64-17-5";"C2H6O";"alcohols";"1";"recommended";"100";"70 – 80";"";"";"1";"";"";"";"";"";"";"";"";"";""
"34";"Furfuryl Alcohol Resin, Glass Fiber-Reinforced";"";"ethyl alcohol";"ethanol";"";"64-17-5";"C2H6O";"alcohols";"1";"recommended";"100";"70 – 175";">12";"";"1";"";"";"";"";"";"";"";"";"";""
"35";"Glass, Chemical";"";"ethyl alcohol";"ethanol";"";"64-17-5";"C2H6O";"alcohols";"1";"recommended";"100";"60 – 70";"";"";"1";"";"";"";"";"";"";"";"";"";""
"36";"Nylon";"";"ethyl alcohol";"ethanol";"";"64-17-5";"C2H6O";"alcohols";"2";"questionable; weight gain, >12 months";"100";"60 – 70";"";"";"1";"";"";"";"";"";"";"";"";"";""
"37";"Nylon";"";"ethyl alcohol";"ethanol";"";"64-17-5";"C2H6O";"alcohols";"3";"not recommended; weight gain, ";"100";"150 – 175";"";"";"1";"";"";"";"";"";"";"";"";"";""
"38";"Phenolic Resins, Asbestos-Reinforced";"";"ethyl alcohol";"ethanol";"";"64-17-5";"C2H6O";"alcohols";"3";"not recommended";"100";"60 – 70";"";"";"1";"";"";"";"";"";"";"";"";"";""
"39";"Phenolic Resins, Asbestos-Reinforced";"";"ethyl alcohol";"ethanol";"";"64-17-5";"C2H6O";"alcohols";"2";"questionable";"100";"70 – 80";"";"";"1";"";"";"";"";"";"";"";"";"";""
"40";"Phenolic Resins, Asbestos-Reinforced";"";"ethyl alcohol";"ethanol";"";"64-17-5";"C2H6O";"alcohols";"3";"not recommended";"100";"80 – 150";"";"";"1";"";"";"";"";"";"";"";"";"";""
"41";"Polychloroprene";"";"ethyl alcohol";"ethanol";"";"64-17-5";"C2H6O";"alcohols";"1";"recommended; 96% recommended to 80°C (176°F)";"100";"70 – 150";"[>12]";"also denatured";"1";"";"";"";"";"";"";"";"";"";""
"42";"Polychloroprene";"";"ethyl alcohol";"ethanol";"";"64-17-5";"C2H6O";"alcohols";"2";"questionable";"100";"150 – 212";"[";"";"1";"";"";"";"";"";"";"";"";"";""
"43";"Polyesters, Glass Fiber-Reinforced";"";"ethyl alcohol";"ethanol";"";"64-17-5";"C2H6O";"alcohols";"1";"recommended";"10 – 95";"70 – 150";"";"";"1";"";"";"";"";"";"";"";"";"";""
"44";"Polyethylene (PE)";"";"ethyl alcohol";"ethanol";"";"64-17-5";"C2H6O";"alcohols";"1";"recommended; may stress crack; swollen";"30";"70 – 150";"<6";"";"1";"";"";"";"";"";"";"";"";"";""
"45";"Polyethylene (PE)";"";"ethyl alcohol";"ethanol";"";"64-17-5";"C2H6O";"alcohols";"1";"recommended";"100";"60 – 70";"";"";"1";"";"";"";"";"";"";"";"";"";""
"46";"Polyethylene (PE)";"";"ethyl alcohol";"ethanol";"";"64-17-5";"C2H6O";"alcohols";"2";"questionable";"100";"70 – 125";"";"";"1";"";"";"";"";"";"";"";"";"";""
"47";"Polyethylene (PE)";"";"ethyl alcohol";"ethanol";"";"64-17-5";"C2H6O";"alcohols";"3";"not recommended";"100";"125 – 150";"";"";"1";"";"";"";"";"";"";"";"";"";""
"48";"Polymethyl Methacrylate (PMMA)";"";"ethyl alcohol";"ethanol";"";"64-17-5";"C2H6O";"alcohols";"3";"not recommended; softened, may dissolve; weight gain";"100";"70 – 135";"";"";"1";"";"";"";"";"";"";"";"";"";""
"49";"Polymethyl Methacrylate (PMMA)";"";"ethyl alcohol";"ethanol";"";"64-17-5";"C2H6O";"alcohols";"3";"not recommended; softened, swollen, ";"100";"135 – 150";"";"";"1";"";"";"";"";"";"";"";"";"";""
"50";"Polyphenylene Sulfide (40% Glass-Filled)";"Fortron PPS";"ethyl alcohol";"ethanol";"";"64-17-5";"C2H6O";"alcohols";"1";"recommended";"100";"0 – 140";"<1";"";"11";"";"";"";"";"";"";"";"";"";""
"";"";"";"";"";"";"";"";"";"";"";"";"";"";"";"";"";"";"";"";"";"";"";"";"";""
"";"";"";"";"";"";"";"";"";"";"";"";"";"";"";"";"";"";"";"";"";"";"";"";"";""
"Corrosion Survey Database (COR•SUR) © 2002 NACE International";"";"";"";"";"";"";"";"";"";"";"";"";"";"";"";"";"";"";"";"";"";"";"";"";""

File: data/corrosion_data/TableData - 2024-11-08T203354.079.csv
sep=;
"Title: Corrosion Survey Database (COR•SUR)";"";"";"";"";"";"";"";"";"";"";"";"";"";"";"";"";"";"";"";"";"";"";"";"";""
"Table: Ethyl alcohol";"";"";"";"";"";"";"";"";"";"";"";"";"";"";"";"";"";"";"";"";"";"";"";"";""
"DOWNLOAD SHOWS ONLY THE DISPLAYED DATA, UP TO 50 ROWS";"";"";"";"";"";"";"";"";"";"";"";"";"";"";"";"";"";"";"";"";"";"";"";"";""
"No.";"material or substance name";"material synonym";"exposure medium";"exposure medium synonym";"exposure medium note";"exposure medium CAS RN";"exposure medium formula";"exposure medium class";"NACE resistance rating (unitless)";"resistance note";"conc. (%)";"temp. (°F)";"exposure time (mo (30))";"test note";"reference";"";"";"";"";"";"";"";"";"";""
"51";"Polyphenylene Sulfide, Glass Fiber-Reinforced";"Ryton PPS R-4";"ethyl alcohol";"ethanol";"";"64-17-5";"C2H6O";"alcohols";"1";"recommended";"100";"170 – 200";"<6";"questionable if weight change";"18";"";"";"";"";"";"";"";"";"";""
"52";"Polypropylene (PP)";"";"ethyl alcohol";"ethanol";"";"64-17-5";"C2H6O";"alcohols";"1";"recommended";"96";"60 – 212";"";"";"1";"";"";"";"";"";"";"";"";"";""
"53";"Polysulfone";"";"ethyl alcohol";"ethanol";"";"64-17-5";"C2H6O";"alcohols";"1";"recommended";">90";"125 – 170";"<1";"";"1";"";"";"";"";"";"";"";"";"";""
"54";"Polyvinyl Chloride (PVC)";"";"ethyl alcohol";"ethanol";"";"64-17-5";"C2H6O";"alcohols";"1";"recommended; weight gain";"100";"70 – 150";"<6";"";"1";"";"";"";"";"";"";"";"";"";""
"55";"Polyvinylidene Fluoride (PVDF)";"";"ethyl alcohol";"ethanol";"";"64-17-5";"C2H6O";"alcohols";"1";"recommended";"100";"70 – 275";"";"";"1, 23";"";"";"";"";"";"";"";"";"";""
"56";"Rubber, Butyl (BR)";"";"ethyl alcohol";"ethanol";"";"64-17-5";"C2H6O";"alcohols";"1";"recommended";"10 – 90";"60 – 70";">12";"";"1";"";"";"";"";"";"";"";"";"";""
"57";"Rubber, Butyl (BR)";"";"ethyl alcohol";"ethanol";"";"64-17-5";"C2H6O";"alcohols";"1";"recommended";"96";"70 – 150";"";"";"1";"";"";"";"";"";"";"";"";"";""
"58";"Rubber, Butyl (BR)";"";"ethyl alcohol";"ethanol";"";"64-17-5";"C2H6O";"alcohols";"3";"not recommended";"96";"150 – 212";"";"";"1";"";"";"";"";"";"";"";"";"";""
"59";"Rubber, Natural (NR)";"";"ethyl alcohol";"ethanol";"";"64-17-5";"C2H6O";"alcohols";"1";"recommended";">10";"70 – 150";"";"";"1";"";"";"";"";"";"";"";"";"";""
"60";"Rubber, Natural (NR)";"";"ethyl alcohol";"ethanol";"";"64-17-5";"C2H6O";"alcohols";"3";"not recommended";"100";"150 – 212";"";"";"1";"";"";"";"";"";"";"";"";"";""
"61";"Styrene Acrylonitrile Copolymer (SAN)";"";"ethyl alcohol";"ethanol";"";"64-17-5";"C2H6O";"alcohols";"3";"not recommended";"30";"70 – 125";"";"";"1";"";"";"";"";"";"";"";"";"";""
"62";"Styrene Acrylonitrile Copolymer (SAN)";"";"ethyl alcohol";"ethanol";"";"64-17-5";"C2H6O";"alcohols";"3";"not recommended";"100";"70 – 125";"";"";"1";"";"";"";"";"";"";"";"";"";""
"63";"Vinyl Ester Resins";"";"ethyl alcohol";"ethanol";"";"64-17-5";"C2H6O";"alcohols";"1";"recommended";"10 – 95";"70 – 150";"";"";"7";"";"";"";"";"";"";"";"";"";""
"64";"Wood";"";"ethyl alcohol";"ethanol";"";"64-17-5";"C2H6O";"alcohols";"1";"recommended";"10 – 70";"70 – 90";"";"";"1";"";"";"";"";"";"";"";"";"";""
"";"";"";"";"";"";"";"";"";"";"";"";"";"";"";"";"";"";"";"";"";"";"";"";"";""
"";"";"";"";"";"";"";"";"";"";"";"";"";"";"";"";"";"";"";"";"";"";"";"";"";""
"Corrosion Survey Database (COR•SUR) © 2002 NACE International";"";"";"";"";"";"";"";"";"";"";"";"";"";"";"";"";"";"";"";"";"";"";"";"";""

File: data/corrosion_data/TableData - 2024-11-08T203408.380.csv
sep=;
"Title: Corrosion Survey Database (COR•SUR)";"";"";"";"";"";"";"";"";"";"";"";"";"";"";"";"";"";"";"";"";"";"";"";"";""
"Table: Ethylene glycol";"";"";"";"";"";"";"";"";"";"";"";"";"";"";"";"";"";"";"";"";"";"";"";"";""
"DOWNLOAD SHOWS ONLY THE DISPLAYED DATA, UP TO 50 ROWS";"";"";"";"";"";"";"";"";"";"";"";"";"";"";"";"";"";"";"";"";"";"";"";"";""
"No.";"material or substance name";"material synonym";"exposure medium";"exposure medium synonym";"exposure medium note";"exposure medium CAS RN";"exposure medium formula";"exposure medium class";"NACE resistance rating (unitless)";"resistance note";"conc. (%)";"temp. (°F)";"exposure time (mo (30))";"test note";"reference";"";"";"";"";"";"";"";"";"";""
"1";"Acetal Resins (Polyoxymethylene)";"";"ethylene glycol";"1,2-ethanediol";"";"107-21-1";"C2H6O2";"alcohols";"1";"recommended";"10";"70 – 150";"";"";"1";"";"";"";"";"";"";"";"";"";""
"2";"Acetal Resins (Polyoxymethylene)";"";"ethylene glycol";"1,2-ethanediol";"";"107-21-1";"C2H6O2";"alcohols";"3";"not recommended";"10";"150 – 212";"";"";"1";"";"";"";"";"";"";"";"";"";""
"3";"Acetal Resins (Polyoxymethylene)";"";"ethylene glycol";"1,2-ethanediol";"";"107-21-1";"C2H6O2";"alcohols";"1";"recommended";"50";"70 – 160";"";"";"1";"";"";"";"";"";"";"";"";"";""
"4";"Acetal Resins (Polyoxymethylene)";"";"ethylene glycol";"1,2-ethanediol";"";"107-21-1";"C2H6O2";"alcohols";"1";"recommended; discolored >12 months";"50";"160 – 175";"";"";"1";"";"";"";"";"";"";"";"";"";""
"5";"Acetal Resins (Polyoxymethylene)";"";"ethylene glycol";"1,2-ethanediol";"";"107-21-1";"C2H6O2";"alcohols";"1";"recommended";"100";"70 – 150";"";"";"1";"";"";"";"";"";"";"";"";"";""
"6";"Acrylonitrile Butadiene Styrene Polymer (ABS)";"";"ethylene glycol";"1,2-ethanediol";"";"107-21-1";"C2H6O2";"alcohols";"1";"recommended";"20";"60 – 165";"";"";"1";"";"";"";"";"";"";"";"";"";""
"7";"Acrylonitrile Butadiene Styrene Polymer (ABS)";"";"ethylene glycol";"1,2-ethanediol";"";"107-21-1";"C2H6O2";"alcohols";"1";"recommended";"50";"60 – 165";"";"";"1";"";"";"";"";"";"";"";"";"";""
"8";"Acrylonitrile Butadiene Styrene Polymer (ABS)";"";"ethylene glycol";"1,2-ethanediol";"";"107-21-1";"C2H6O2";"alcohols";"1";"recommended";"70";"60 – 165";"";"";"1";"";"";"";"";"";"";"";"";"";""
"9";"Acrylonitrile Butadiene Styrene Polymer (ABS)";"";"ethylene glycol";"1,2-ethanediol";"";"107-21-1";"C2H6O2";"alcohols";"1";"recommended";"90";"70 – 212";"";"";"1";"";"";"";"";"";"";"";"";"";""
"10";"Acrylonitrile Butadiene Styrene Polymer (ABS)";"";"ethylene glycol";"1,2-ethanediol";"";"107-21-1";"C2H6O2";"alcohols";"3";"not recommended";"100";"70 – 150";"";"";"1";"";"";"";"";"";"";"";"";"";""
"11";"Cellulose Acetate";"";"ethylene glycol";"1,2-ethanediol";"";"107-21-1";"C2H6O2";"alcohols";"2";"questionable; weight gain";"100";"60 – 70";">12";"";"1";"";"";"";"";"";"";"";"";"";""
"12";"Cellulose Acetate Butyrate";"";"ethylene glycol";"1,2-ethanediol";"";"107-21-1";"C2H6O2";"alcohols";"1";"recommended; di- and tri- caused weight gain in 6 mos, material softened, not recommended";"100";"60 – 70";">12";"";"1";"";"";"";"";"";"";"";"";"";""
"13";"Chlorendic Unsaturated Polyester, Glass Fiber-Reinforced (190 + 47)";"HET acid polyester-Polifos 190 + 47 phr styrene";"ethylene glycol";"1,2-ethanediol";"";"107-21-1";"C2H6O2";"alcohols";"1";"recommended";"any";"250";"<6";"";"16";"";"";"";"";"";"";"";"";"";""
"14";"Chlorendic Unsaturated Polyester, Glass Fiber-Reinforced (869 + 44.5)";"HET acid polyester-Polifos 869 + 44.5 phr styrene";"ethylene glycol";"1,2-ethanediol";"";"107-21-1";"C2H6O2";"alcohols";"1";"recommended";"any";"250";"<6";"";"16";"";"";"";"";"";"";"";"";"";""
"15";"Chlorinated Polyvinyl Chloride (CPVC)";"";"ethylene glycol";"1,2-ethanediol";"";"107-21-1";"C2H6O2";"alcohols";"1";"recommended";"100";"70 – 73";"";"";"1, 4";"";"";"";"";"";"";"";"";"";""
"16";"Chlorinated Polyvinyl Chloride (CPVC)";"";"ethylene glycol";"1,2-ethanediol";"";"107-21-1";"C2H6O2";"alcohols";"2";"questionable; recommended WITH CAUTION, avoid high stress applications";"100";"73 – 212";"";"";"1, 4";"";"";"";"";"";"";"";"";"";""
"17";"Chlorosulfonated Polyethylene";"";"ethylene glycol";"1,2-ethanediol";"";"107-21-1";"C2H6O2";"alcohols";"1";"recommended";"90";"70 – 212";"";"";"1";"";"";"";"";"";"";"";"";"";""
"18";"Chlorosulfonated Polyethylene";"";"ethylene glycol";"1,2-ethanediol";"";"107-21-1";"C2H6O2";"alcohols";"2";"questionable";"100";"70 – 150";"";"";"1";"";"";"";"";"";"";"";"";"";""
"19";"Epoxy Resin, Asbestos/ Glass Fiber- Reinforced";"";"ethylene glycol";"1,2-ethanediol";"";"107-21-1";"C2H6O2";"alcohols";"1";"recommended; over 3 years";">10";"50 – 275";">12";"";"1";"";"";"";"";"";"";"";"";"";""
"20";"Epoxy Resin, Glass Fiber- Reinforced";"";"ethylene glycol";"1,2-ethanediol";"";"107-21-1";"C2H6O2";"alcohols";"1";"recommended";"50";"70 – 212";"";"";"1, 24";"";"";"";"";"";"";"";"";"";""
"21";"Epoxy Resin, Glass Fiber- Reinforced";"";"ethylene glycol";"1,2-ethanediol";"";"107-21-1";"C2H6O2";"alcohols";"1";"recommended";"100";"70 – 212";"";"";"1, 24";"";"";"";"";"";"";"";"";"";""
"22";"Fluorinated Ethylene Propylene Copolymer (FEP)/ Polytetrafluoroethylene (PTFE)";"";"ethylene glycol";"1,2-ethanediol";"";"107-21-1";"C2H6O2";"alcohols";"1";"recommended";"100";"70 – 302";"";"";"1, 22";"";"";"";"";"";"";"";"";"";""
"23";"Fluorinated Ethylene Propylene Copolymer (FEP)/ Polytetrafluoroethylene (PTFE)";"";"ethylene glycol";"1,2-ethanediol";"";"107-21-1";"C2H6O2";"alcohols";"1";"recommended; weight gain, ";"100";"302 – 387";"";"";"1, 22";"";"";"";"";"";"";"";"";"";""
"24";"Fluororubber";"";"ethylene glycol";"1,2-ethanediol";"";"107-21-1";"C2H6O2";"alcohols";"1";"recommended";"100";"70 – 150";"<1";"";"1";"";"";"";"";"";"";"";"";"";""
"25";"Furfuryl Alcohol Resin, Asbestos-Reinforced";"";"ethylene glycol";"1,2-ethanediol";"";"107-21-1";"C2H6O2";"alcohols";"1";"recommended";"100";"70 – 80";"";"";"1";"";"";"";"";"";"";"";"";"";""
"26";"Furfuryl Alcohol Resin, Glass Fiber-Reinforced";"";"ethylene glycol";"1,2-ethanediol";"";"107-21-1";"C2H6O2";"alcohols";"1";"recommended";"20";"70 – 250";">12";"";"1";"";"";"";"";"";"";"";"";"";""
"27";"Glassed Steel";"";"ethylene glycol";"1,2-ethanediol";"";"107-21-1";"C2H6O2";"alcohols";"1";"recommended; questionable ";">10";"50 – 300";"";"";"1";"";"";"";"";"";"";"";"";"";""
"28";"Nylon";"";"ethylene glycol";"1,2-ethanediol";"";"107-21-1";"C2H6O2";"alcohols";"2";"questionable";"100";"60 – 70";"<1";"";"1";"";"";"";"";"";"";"";"";"";""
"29";"Nylon";"";"ethylene glycol";"1,2-ethanediol";"";"107-21-1";"C2H6O2";"alcohols";"3";"not recommended";"100";"150 – 175";"";"";"1";"";"";"";"";"";"";"";"";"";""
"30";"Phenolic Resins, Asbestos-Reinforced";"";"ethylene glycol";"1,2-ethanediol";"";"107-21-1";"C2H6O2";"alcohols";"1";"recommended";"100";"60 – 70";"";"";"1";"";"";"";"";"";"";"";"";"";""
"31";"Phenolic Resins, Asbestos-Reinforced";"";"ethylene glycol";"1,2-ethanediol";"";"107-21-1";"C2H6O2";"alcohols";"1";"recommended";"100";"70 – 80";"";"";"1";"";"";"";"";"";"";"";"";"";""
"32";"Phenolic Resins, Asbestos-Reinforced";"";"ethylene glycol";"1,2-ethanediol";"";"107-21-1";"C2H6O2";"alcohols";"3";"not recommended";"100";"80 – 150";"";"";"1";"";"";"";"";"";"";"";"";"";""
"33";"Phenolic Resins, Non-asbestos";"";"ethylene glycol";"1,2-ethanediol";"";"107-21-1";"C2H6O2";"alcohols";"1";"recommended";"100";"79";"";"90 days, slight weight/volume change";"3";"";"";"";"";"";"";"";"";"";""
"34";"Phenolic Resins, Non-asbestos";"Haveg 41-NA";"ethylene glycol";"1,2-ethanediol";"liquid";"107-21-1";"C2H6O2";"alcohols";"3";"not recommended";"100";"122";"";"90 days, significant weight/volume change";"3";"";"";"";"";"";"";"";"";"";""
"35";"Polychloroprene";"";"ethylene glycol";"1,2-ethanediol";"";"107-21-1";"C2H6O2";"alcohols";"1";"recommended";"100";"70 – 150";"";"";"1";"";"";"";"";"";"";"";"";"";""
"36";"Polychloroprene";"";"ethylene glycol";"1,2-ethanediol";"";"107-21-1";"C2H6O2";"alcohols";"2";"questionable; weight gain, ";"100";"150 – 212";"";"";"1";"";"";"";"";"";"";"";"";"";""
"37";"Polyesters, Glass Fiber-Reinforced";"";"ethylene glycol";"1,2-ethanediol";"";"107-21-1";"C2H6O2";"alcohols";"1";"recommended";">10";"70 – 250";"";"";"1";"";"";"";"";"";"";"";"";"";""
"38";"Polyethylene (PE)";"";"ethylene glycol";"1,2-ethanediol";"";"107-21-1";"C2H6O2";"alcohols";"1";"recommended; may stress crack";"100";"60 – 150";"<6";"";"1, 21";"";"";"";"";"";"";"";"";"";""
"39";"Polymethyl Methacrylate (PMMA)";"";"ethylene glycol";"1,2-ethanediol";"";"107-21-1";"C2H6O2";"alcohols";"1";"recommended; weight loss";"100";"70 – 150";"<1";"";"1";"";"";"";"";"";"";"";"";"";""
"40";"Polyphenylene Sulfide (40% Glass-Filled)";"Fortron PPS";"ethylene glycol";"1,2-ethanediol";"";"107-21-1";"C2H6O2";"alcohols";"1";"recommended";"50";"0 – 200";"<6";"";"11";"";"";"";"";"";"";"";"";"";""
"41";"Polyphenylene Sulfide (40% Glass-Filled)";"";"ethylene glycol";"1,2-ethanediol";"";"107-21-1";"C2H6O2";"alcohols";"1";"recommended";"100";"0 – 248";"";"";"11";"";"";"";"";"";"";"";"";"";""
"42";"Polyphenylene Sulfide, Glass Fiber-Reinforced";"Ryton PPS R-4";"ethylene glycol";"1,2-ethanediol";"";"107-21-1";"C2H6O2";"alcohols";"2";"questionable";"50";"200";"<12";"";"18";"";"";"";"";"";"";"";"";"";""
"43";"Polypropylene (PP)";"";"ethylene glycol";"1,2-ethanediol";"";"107-21-1";"C2H6O2";"alcohols";"1";"recommended";"100";"60 – 125";"<6";"";"1";"";"";"";"";"";"";"";"";"";""
"44";"Polypropylene (PP)";"";"ethylene glycol";"1,2-ethanediol";"";"107-21-1";"C2H6O2";"alcohols";"2";"questionable";"100";"125 – 150";"";"";"1";"";"";"";"";"";"";"";"";"";""
"45";"Polypropylene (PP)";"";"ethylene glycol";"1,2-ethanediol";"";"107-21-1";"C2H6O2";"alcohols";"3";"not recommended";"100";"150 – 212";"";"";"1";"";"";"";"";"";"";"";"";"";""
"46";"Polyvinyl Chloride (PVC)";"";"ethylene glycol";"1,2-ethanediol";"";"107-21-1";"C2H6O2";"alcohols";"1";"recommended";"100";"70 – 135";"";"";"1";"";"";"";"";"";"";"";"";"";""
"47";"Polyvinyl Chloride (PVC)";"";"ethylene glycol";"1,2-ethanediol";"";"107-21-1";"C2H6O2";"alcohols";"1";"recommended; weight loss ";"100";"135 – 150";"";"";"1";"";"";"";"";"";"";"";"";"";""
"48";"Polyvinylidene Chloride (PVDC)";"Saran brand resin";"ethylene glycol";"1,2-ethanediol";"";"107-21-1";"C2H6O2";"alcohols";"1";"recommended";"20";"175";"";"";"6";"";"";"";"";"";"";"";"";"";""
"49";"Polyvinylidene Chloride (PVDC)";"";"ethylene glycol";"1,2-ethanediol";"";"107-21-1";"C2H6O2";"alcohols";"1";"recommended";"40";"175";"";"";"6";"";"";"";"";"";"";"";"";"";""
"50";"Polyvinylidene Chloride (PVDC)";"";"ethylene glycol";"1,2-ethanediol";"";"107-21-1";"C2H6O2";"alcohols";"1";"recommended";"60";"175";"";"";"6";"";"";"";"";"";"";"";"";"";""
"";"";"";"";"";"";"";"";"";"";"";"";"";"";"";"";"";"";"";"";"";"";"";"";"";""
"";"";"";"";"";"";"";"";"";"";"";"";"";"";"";"";"";"";"";"";"";"";"";"";"";""
"Corrosion Survey Database (COR•SUR) © 2002 NACE International";"";"";"";"";"";"";"";"";"";"";"";"";"";"";"";"";"";"";"";"";"";"";"";"";""

File: data/corrosion_data/TableData - 2024-11-08T203413.966.csv
sep=;
"Title: Corrosion Survey Database (COR•SUR)";"";"";"";"";"";"";"";"";"";"";"";"";"";"";"";"";"";"";"";"";"";"";"";"";""
"Table: Ethylene glycol";"";"";"";"";"";"";"";"";"";"";"";"";"";"";"";"";"";"";"";"";"";"";"";"";""
"DOWNLOAD SHOWS ONLY THE DISPLAYED DATA, UP TO 50 ROWS";"";"";"";"";"";"";"";"";"";"";"";"";"";"";"";"";"";"";"";"";"";"";"";"";""
"No.";"material or substance name";"material synonym";"exposure medium";"exposure medium synonym";"exposure medium note";"exposure medium CAS RN";"exposure medium formula";"exposure medium class";"NACE resistance rating (unitless)";"resistance note";"conc. (%)";"temp. (°F)";"exposure time (mo (30))";"test note";"reference";"";"";"";"";"";"";"";"";"";""
"51";"Polyvinylidene Chloride (PVDC)";"";"ethylene glycol";"1,2-ethanediol";"";"107-21-1";"C2H6O2";"alcohols";"1";"recommended";"80";"175";"";"";"6";"";"";"";"";"";"";"";"";"";""
"52";"Polyvinylidene Chloride (PVDC)";"";"ethylene glycol";"1,2-ethanediol";"";"107-21-1";"C2H6O2";"alcohols";"1";"recommended";"100";"175";"";"";"6";"";"";"";"";"";"";"";"";"";""
"53";"Polyvinylidene Fluoride (PVDF)";"Kynar";"ethylene glycol";"1,2-ethanediol";"";"107-21-1";"C2H6O2";"alcohols";"1";"recommended";"100";"70 – 285";"";"";"1, 17";"";"";"";"";"";"";"";"";"";""
"54";"Rubber, Butyl (BR)";"";"ethylene glycol";"1,2-ethanediol";"";"107-21-1";"C2H6O2";"alcohols";"1";"recommended";">10";"70 – 150";">12";"";"1";"";"";"";"";"";"";"";"";"";""
"55";"Rubber, Butyl (BR)";"";"ethylene glycol";"1,2-ethanediol";"";"107-21-1";"C2H6O2";"alcohols";"2";"questionable";">10";"150 – 212";"";"";"1";"";"";"";"";"";"";"";"";"";""
"56";"Rubber, Natural (NR)";"";"ethylene glycol";"1,2-ethanediol";"";"107-21-1";"C2H6O2";"alcohols";"1";"recommended";"100";"60 – 70";"";"";"1";"";"";"";"";"";"";"";"";"";""
"57";"Rubber, Natural (NR)";"";"ethylene glycol";"1,2-ethanediol";"";"107-21-1";"C2H6O2";"alcohols";"2";"questionable";"100";"70 – 150";"";"";"1";"";"";"";"";"";"";"";"";"";""
"58";"Rubber, Natural (NR)";"";"ethylene glycol";"1,2-ethanediol";"";"107-21-1";"C2H6O2";"alcohols";"3";"not recommended";"100";"150 – 195";"";"";"1";"";"";"";"";"";"";"";"";"";""
"59";"Rubber, Natural (NR)";"";"ethylene glycol";"1,2-ethanediol";"";"107-21-1";"C2H6O2";"alcohols";"3";"not recommended; weight gain ";"100";"195 – 212";"";"";"1";"";"";"";"";"";"";"";"";"";""
"60";"Styrene Acrylonitrile Copolymer (SAN)";"";"ethylene glycol";"1,2-ethanediol";"triethylene";"107-21-1";"C2H6O2";"alcohols";"1";"recommended";"100";"70 – 125";"";"";"1";"";"";"";"";"";"";"";"";"";""
"61";"Vinyl Ester Resins";"";"ethylene glycol";"1,2-ethanediol";"";"107-21-1";"C2H6O2";"alcohols";"1";"recommended";">10";"70 – 210";"";"";"7";"";"";"";"";"";"";"";"";"";""
"";"";"";"";"";"";"";"";"";"";"";"";"";"";"";"";"";"";"";"";"";"";"";"";"";""
"";"";"";"";"";"";"";"";"";"";"";"";"";"";"";"";"";"";"";"";"";"";"";"";"";""
"Corrosion Survey Database (COR•SUR) © 2002 NACE International";"";"";"";"";"";"";"";"";"";"";"";"";"";"";"";"";"";"";"";"";"";"";"";"";""

File: data/corrosion_data/TableData - 2024-11-08T203435.270.csv
sep=;
"Title: Corrosion Survey Database (COR•SUR)";"";"";"";"";"";"";"";"";"";"";"";"";"";"";"";"";"";"";"";"";"";"";"";"";""
"Table: Ethylene glycol monobutyl ether";"";"";"";"";"";"";"";"";"";"";"";"";"";"";"";"";"";"";"";"";"";"";"";"";""
"DOWNLOAD SHOWS ONLY THE DISPLAYED DATA, UP TO 50 ROWS";"";"";"";"";"";"";"";"";"";"";"";"";"";"";"";"";"";"";"";"";"";"";"";"";""
"No.";"material or substance name";"material synonym";"exposure medium";"exposure medium synonym";"exposure medium CAS RN";"exposure medium formula";"exposure medium class";"NACE resistance rating (unitless)";"resistance note";"conc. (%)";"temp. (°F)";"exposure time (mo (30))";"test note";"reference";"";"";"";"";"";"";"";"";"";"";""
"1";"Carbon-Graphite Composites";"";"ethylene glycol monobutyl ether";"2-butoxyethanol";"111-76-2";"C6H14O2";"alcohols";"1";"recommended";"10 – 90";"70 – 212";"";"";"1";"";"";"";"";"";"";"";"";"";"";""
"2";"Carbon-Graphite Composites";"";"ethylene glycol monobutyl ether";"2-butoxyethanol";"111-76-2";"C6H14O2";"alcohols";"1";"recommended";"100";"70 – 340";"";"";"1";"";"";"";"";"";"";"";"";"";"";""
"3";"Chlorendic Unsaturated Polyester, Glass Fiber-Reinforced (190 + 47)";"HET acid polyester-Polifos 190 + 47 phr styrene";"ethylene glycol monobutyl ether";"2-butoxyethanol";"111-76-2";"C6H14O2";"alcohols";"1";"recommended";"100";"80";"<6";"";"16";"";"";"";"";"";"";"";"";"";"";""
"4";"Epoxy Resin, Glass Fiber- Reinforced";"";"ethylene glycol monobutyl ether";"2-butoxyethanol";"111-76-2";"C6H14O2";"alcohols";"1";"recommended";"100";"70 – 100";"";"";"1, 24";"";"";"";"";"";"";"";"";"";"";""
"5";"Epoxy Resin, Glass Fiber- Reinforced";"";"ethylene glycol monobutyl ether";"2-butoxyethanol";"111-76-2";"C6H14O2";"alcohols";"2";"questionable";"100";"100 – 150";"";"";"1, 24";"";"";"";"";"";"";"";"";"";"";""
"6";"Fluorinated Ethylene Propylene Copolymer (FEP)/ Polytetrafluoroethylene (PTFE)";"";"ethylene glycol monobutyl ether";"2-butoxyethanol";"111-76-2";"C6H14O2";"alcohols";"1";"recommended";"100";"70 – 150";"";"cyclic immersion; immersed; also benzyl";"1";"";"";"";"";"";"";"";"";"";"";""
"7";"Polyesters, Glass Fiber-Reinforced";"";"ethylene glycol monobutyl ether";"2-butoxyethanol";"111-76-2";"C6H14O2";"alcohols";"1";"recommended";"100";"70 – 100";"";"";"1";"";"";"";"";"";"";"";"";"";"";""
"8";"Polyethylene (PE)";"";"ethylene glycol monobutyl ether";"2-butoxyethanol";"111-76-2";"C6H14O2";"alcohols";"1";"recommended";"100";"75 – 125";"";"";"1, 21";"";"";"";"";"";"";"";"";"";"";""
"9";"Vinyl Ester Resins";"";"ethylene glycol monobutyl ether";"2-butoxyethanol";"111-76-2";"C6H14O2";"alcohols";"1";"recommended";"100";"70 – 100";"";"";"7";"";"";"";"";"";"";"";"";"";"";""
"";"";"";"";"";"";"";"";"";"";"";"";"";"";"";"";"";"";"";"";"";"";"";"";"";""
"";"";"";"";"";"";"";"";"";"";"";"";"";"";"";"";"";"";"";"";"";"";"";"";"";""
"Corrosion Survey Database (COR•SUR) © 2002 NACE International";"";"";"";"";"";"";"";"";"";"";"";"";"";"";"";"";"";"";"";"";"";"";"";"";""

File: data/corrosion_data/TableData - 2024-11-08T203439.083.csv
sep=;
"Title: Corrosion Survey Database (COR•SUR)";"";"";"";"";"";"";"";"";"";"";"";"";"";"";"";"";"";"";"";"";"";"";"";"";""
"Table: Ethylene glycol monoethyl ether";"";"";"";"";"";"";"";"";"";"";"";"";"";"";"";"";"";"";"";"";"";"";"";"";""
"DOWNLOAD SHOWS ONLY THE DISPLAYED DATA, UP TO 50 ROWS";"";"";"";"";"";"";"";"";"";"";"";"";"";"";"";"";"";"";"";"";"";"";"";"";""
"No.";"material or substance name";"exposure medium";"exposure medium synonym";"exposure medium CAS RN";"exposure medium formula";"exposure medium class";"NACE resistance rating (unitless)";"resistance note";"conc. (%)";"temp. (°F)";"reference";"";"";"";"";"";"";"";"";"";"";"";"";"";""
"1";"Epoxy Resin, Glass Fiber- Reinforced";"ethylene glycol monoethyl ether";"2-ethoxyethanol";"110-80-5";"C4H10O2";"alcohols";"1";"recommended";"100";"75";"1, 19";"";"";"";"";"";"";"";"";"";"";"";"";"";""
"2";"Epoxy Resin, Glass Fiber- Reinforced";"ethylene glycol monoethyl ether";"2-ethoxyethanol";"110-80-5";"C4H10O2";"alcohols";"3";"not recommended";"100";"100";"1, 19";"";"";"";"";"";"";"";"";"";"";"";"";"";""
"3";"Polyvinyl Chloride (PVC)";"ethylene glycol monoethyl ether";"2-ethoxyethanol";"110-80-5";"C4H10O2";"alcohols";"1";"recommended";"100";"70 – 80";"1";"";"";"";"";"";"";"";"";"";"";"";"";"";""
"4";"Polyvinyl Chloride (PVC)";"ethylene glycol monoethyl ether";"2-ethoxyethanol";"110-80-5";"C4H10O2";"alcohols";"3";"not recommended";"100";"80 – 150";"1";"";"";"";"";"";"";"";"";"";"";"";"";"";""
"";"";"";"";"";"";"";"";"";"";"";"";"";"";"";"";"";"";"";"";"";"";"";"";"";""
"";"";"";"";"";"";"";"";"";"";"";"";"";"";"";"";"";"";"";"";"";"";"";"";"";""
"Corrosion Survey Database (COR•SUR) © 2002 NACE International";"";"";"";"";"";"";"";"";"";"";"";"";"";"";"";"";"";"";"";"";"";"";"";"";""
"";"";"";"";"";"";"";"";"";"";"";"";"";"";"";"";"";"";"";"";"";"";"";"";"";""
"";"";"";"";"";"";"";"";"";"";"";"";"";"";"";"";"";"";"";"";"";"";"";"";"";""
"";"";"";"";"";"";"";"";"";"";"";"";"";"";"";"";"";"";"";"";"";"";"";"";"";""
