Repository: Mahyar-rajabi94/TF_SDL

File: data/corrosion_data/TableData - 2024-11-08T203452.689.csv
sep=;
"Title: Corrosion Survey Database (COR•SUR)";"";"";"";"";"";"";"";"";"";"";"";"";"";"";"";"";"";"";"";"";"";"";"";"";""
"Table: Furfuryl alcohol";"";"";"";"";"";"";"";"";"";"";"";"";"";"";"";"";"";"";"";"";"";"";"";"";""
"DOWNLOAD SHOWS ONLY THE DISPLAYED DATA, UP TO 50 ROWS";"";"";"";"";"";"";"";"";"";"";"";"";"";"";"";"";"";"";"";"";"";"";"";"";""
"No.";"material or substance name";"material synonym";"exposure medium";"exposure medium synonym";"exposure medium CAS RN";"exposure medium formula";"exposure medium class";"NACE resistance rating (unitless)";"resistance note";"conc. (%)";"temp. (°F)";"exposure time (mo (30))";"test note";"reference";"";"";"";"";"";"";"";"";"";"";""
"1";"Acetal Resins (Polyoxymethylene)";"";"furfuryl alcohol";"2-furanmethanol";"98-00-0";"C5H6O2";"alcohols";"1";"recommended";"100";"70 – 150";"";"";"1";"";"";"";"";"";"";"";"";"";"";""
"2";"Chlorendic Unsaturated Polyester, Glass Fiber-Reinforced (190 + 47)";"HET acid polyester-Polifos 190 + 47 phr styrene";"furfuryl alcohol";"2-furanmethanol";"98-00-0";"C5H6O2";"alcohols";"1";"recommended";"100";"100";"<6";"";"16";"";"";"";"";"";"";"";"";"";"";""
"3";"Chlorosulfonated Polyethylene";"";"furfuryl alcohol";"2-furanmethanol";"98-00-0";"C5H6O2";"alcohols";"1";"recommended";"100";"70 – 150";"";"";"1";"";"";"";"";"";"";"";"";"";"";""
"4";"Ethylene Tetrafluoroethylene Copolymer (ETFE)";"Teflon; Hostaflon; Fluon";"furfuryl alcohol";"2-furanmethanol";"98-00-0";"C5H6O2";"alcohols";"1";"recommended";"30";"250 – 300";">12";"";"10";"";"";"";"";"";"";"";"";"";"";""
"5";"Fluorinated Ethylene Propylene Copolymer (FEP)/ Polytetrafluoroethylene (PTFE)";"";"furfuryl alcohol";"2-furanmethanol";"98-00-0";"C5H6O2";"alcohols";"1";"recommended";"100";"70 – 150";"";"cyclic immersion; immersed";"1";"";"";"";"";"";"";"";"";"";"";""
"6";"Fluororubber";"";"furfuryl alcohol";"2-furanmethanol";"98-00-0";"C5H6O2";"alcohols";"2";"questionable";"100";"60 – 70";"";"";"1";"";"";"";"";"";"";"";"";"";"";""
"7";"Fluororubber";"";"furfuryl alcohol";"2-furanmethanol";"98-00-0";"C5H6O2";"alcohols";"3";"not recommended";"100";"70 – 150";"";"";"1";"";"";"";"";"";"";"";"";"";"";""
"8";"Furfuryl Alcohol Resin, Asbestos-Reinforced";"";"furfuryl alcohol";"2-furanmethanol";"98-00-0";"C5H6O2";"alcohols";"1";"recommended";"100";"70 – 80";"";"";"1";"";"";"";"";"";"";"";"";"";"";""
"9";"Furfuryl Alcohol Resin, Glass Fiber-Reinforced";"";"furfuryl alcohol";"2-furanmethanol";"98-00-0";"C5H6O2";"alcohols";"1";"recommended";"100";"60 – 70";">12";"";"1";"";"";"";"";"";"";"";"";"";"";""
"10";"Phenolic Resins, Asbestos-Reinforced";"";"furfuryl alcohol";"2-furanmethanol";"98-00-0";"C5H6O2";"alcohols";"3";"not recommended";"100";"60 – 70";"";"";"1";"";"";"";"";"";"";"";"";"";"";""
"11";"Phenolic Resins, Asbestos-Reinforced";"";"furfuryl alcohol";"2-furanmethanol";"98-00-0";"C5H6O2";"alcohols";"3";"not recommended; Haveg 61 recommended ";"100";"70 – 80";"";"";"1";"";"";"";"";"";"";"";"";"";"";""
"12";"Polychloroprene";"";"furfuryl alcohol";"2-furanmethanol";"98-00-0";"C5H6O2";"alcohols";"1";"recommended";"100";"70 – 150";"";"";"1";"";"";"";"";"";"";"";"";"";"";""
"13";"Polyesters, Glass Fiber-Reinforced";"";"furfuryl alcohol";"2-furanmethanol";"98-00-0";"C5H6O2";"alcohols";"1";"recommended";"100";"70 – 100";"";"";"1";"";"";"";"";"";"";"";"";"";"";""
"14";"Polyethylene (PE)";"";"furfuryl alcohol";"2-furanmethanol";"98-00-0";"C5H6O2";"alcohols";"3";"not recommended; may stress crack";"100";"70 – 150";"";"";"1, 21";"";"";"";"";"";"";"";"";"";"";""
"15";"Rubber, Butyl (BR)";"";"furfuryl alcohol";"2-furanmethanol";"98-00-0";"C5H6O2";"alcohols";"1";"recommended";"100";"70 – 150";"";"";"1";"";"";"";"";"";"";"";"";"";"";""
"16";"Rubber, Natural (NR)";"";"furfuryl alcohol";"2-furanmethanol";"98-00-0";"C5H6O2";"alcohols";"1";"recommended";"100";"60 – 70";"";"";"1";"";"";"";"";"";"";"";"";"";"";""
"17";"Rubber, Natural (NR)";"";"furfuryl alcohol";"2-furanmethanol";"98-00-0";"C5H6O2";"alcohols";"2";"questionable";"100";"70 – 150";"";"";"1";"";"";"";"";"";"";"";"";"";"";""
"18";"Styrene Acrylonitrile Copolymer (SAN)";"";"furfuryl alcohol";"2-furanmethanol";"98-00-0";"C5H6O2";"alcohols";"3";"not recommended";"100";"70 – 125";"";"";"1";"";"";"";"";"";"";"";"";"";"";""
"19";"Vinyl Ester Resins";"";"furfuryl alcohol";"2-furanmethanol";"98-00-0";"C5H6O2";"alcohols";"1";"recommended";"100";"80";"";"";"7";"";"";"";"";"";"";"";"";"";"";""
"";"";"";"";"";"";"";"";"";"";"";"";"";"";"";"";"";"";"";"";"";"";"";"";"";""
"";"";"";"";"";"";"";"";"";"";"";"";"";"";"";"";"";"";"";"";"";"";"";"";"";""
"Corrosion Survey Database (COR•SUR) © 2002 NACE International";"";"";"";"";"";"";"";"";"";"";"";"";"";"";"";"";"";"";"";"";"";"";"";"";""

File: data/corrosion_data/TableData - 2024-11-08T203502.338.csv
sep=;
"Title: Corrosion Survey Database (COR•SUR)";"";"";"";"";"";"";"";"";"";"";"";"";"";"";"";"";"";"";"";"";"";"";"";"";""
"Table: Glycerol";"";"";"";"";"";"";"";"";"";"";"";"";"";"";"";"";"";"";"";"";"";"";"";"";""
"DOWNLOAD SHOWS ONLY THE DISPLAYED DATA, UP TO 50 ROWS";"";"";"";"";"";"";"";"";"";"";"";"";"";"";"";"";"";"";"";"";"";"";"";"";""
"No.";"material or substance name";"exposure medium";"exposure medium synonym";"exposure medium CAS RN";"exposure medium formula";"exposure medium class";"NACE resistance rating (unitless)";"resistance note";"conc. (%)";"temp. (°F)";"exposure time (mo (30))";"test note";"reference";"";"";"";"";"";"";"";"";"";"";"";""
"1";"Acetal Resins (Polyoxymethylene)";"glycerol";"1,2,3-trihydroxypropane";"56-81-5";"C3H8O3";"alcohols";"1";"recommended";">10";"70 – 150";"";"";"1";"";"";"";"";"";"";"";"";"";"";"";""
"2";"Acetal Resins (Polyoxymethylene)";"glycerol";"1,2,3-trihydroxypropane";"56-81-5";"C3H8O3";"alcohols";"3";"not recommended";">10";"150 – 212";"";"";"1";"";"";"";"";"";"";"";"";"";"";"";""
"3";"Acrylonitrile Butadiene Styrene Polymer (ABS)";"glycerol";"1,2,3-trihydroxypropane";"56-81-5";"C3H8O3";"alcohols";"1";"recommended";">10";"70 – 150";"";"";"1";"";"";"";"";"";"";"";"";"";"";"";""
"4";"Acrylonitrile Butadiene Styrene Polymer (ABS)";"glycerol";"1,2,3-trihydroxypropane";"56-81-5";"C3H8O3";"alcohols";"3";"not recommended";">10";"150 – 212";"";"";"1";"";"";"";"";"";"";"";"";"";"";"";""
"5";"Carbon-Graphite Composites";"glycerol";"1,2,3-trihydroxypropane";"56-81-5";"C3H8O3";"alcohols";"1";"recommended";"10 – 90";"70 – 212";"";"";"1";"";"";"";"";"";"";"";"";"";"";"";""
"6";"Carbon-Graphite Composites";"glycerol";"1,2,3-trihydroxypropane";"56-81-5";"C3H8O3";"alcohols";"1";"recommended";"100";"70 – 310";"";"";"1";"";"";"";"";"";"";"";"";"";"";"";""
"7";"Carbon-Graphite Composites";"glycerol";"1,2,3-trihydroxypropane";"56-81-5";"C3H8O3";"alcohols";"1";"recommended";"100";"310 – 338";"";"";"1";"";"";"";"";"";"";"";"";"";"";"";""
"8";"Cellulose Acetate";"glycerol";"1,2,3-trihydroxypropane";"56-81-5";"C3H8O3";"alcohols";"1";"recommended";"100";"60 – 70";">12";"";"1";"";"";"";"";"";"";"";"";"";"";"";""
"9";"Cellulose Acetate Butyrate";"glycerol";"1,2,3-trihydroxypropane";"56-81-5";"C3H8O3";"alcohols";"1";"recommended";"100";"60 – 70";">12";"";"1";"";"";"";"";"";"";"";"";"";"";"";""
"10";"Chlorinated Polyvinyl Chloride (CPVC)";"glycerol";"1,2,3-trihydroxypropane";"56-81-5";"C3H8O3";"alcohols";"1";"recommended";"100";"70 – 212";"";"";"1, 20";"";"";"";"";"";"";"";"";"";"";"";""
"11";"Chlorosulfonated Polyethylene";"glycerol";"1,2,3-trihydroxypropane";"56-81-5";"C3H8O3";"alcohols";"1";"recommended";">10";"70 – 212";"";"";"1";"";"";"";"";"";"";"";"";"";"";"";""
"12";"Concrete";"glycerol";"1,2,3-trihydroxypropane";"56-81-5";"C3H8O3";"alcohols";"3";"not recommended";">10";"60 – 70";"";"";"1";"";"";"";"";"";"";"";"";"";"";"";""
"13";"Epoxy Resin, Asbestos/ Glass Fiber- Reinforced";"glycerol";"1,2,3-trihydroxypropane";"56-81-5";"C3H8O3";"alcohols";"1";"recommended; over 3 years";">10";"75 – 300";">12";"";"1";"";"";"";"";"";"";"";"";"";"";"";""
"14";"Epoxy Resin, Glass Fiber- Reinforced";"glycerol";"1,2,3-trihydroxypropane";"56-81-5";"C3H8O3";"alcohols";"1";"recommended";"100";"70 – 250";"";"";"1, 24";"";"";"";"";"";"";"";"";"";"";"";""
"15";"Fluorinated Ethylene Propylene Copolymer (FEP)/ Polytetrafluoroethylene (PTFE)";"glycerol";"1,2,3-trihydroxypropane";"56-81-5";"C3H8O3";"alcohols";"1";"recommended";"100";"70 – 150";"";"cyclic immersion; immersed";"1";"";"";"";"";"";"";"";"";"";"";"";""
"16";"Fluororubber";"glycerol";"1,2,3-trihydroxypropane";"56-81-5";"C3H8O3";"alcohols";"1";"recommended";"10";"70 – 150";"";"";"1";"";"";"";"";"";"";"";"";"";"";"";""
"17";"Fluororubber";"glycerol";"1,2,3-trihydroxypropane";"56-81-5";"C3H8O3";"alcohols";"1";"recommended";"100";"70 – 150";"";"";"1";"";"";"";"";"";"";"";"";"";"";"";""
"18";"Furfuryl Alcohol Resin, Asbestos-Reinforced";"glycerol";"1,2,3-trihydroxypropane";"56-81-5";"C3H8O3";"alcohols";"1";"recommended";"100";"70 – 80";"";"";"1";"";"";"";"";"";"";"";"";"";"";"";""
"19";"Furfuryl Alcohol Resin, Glass Fiber-Reinforced";"glycerol";"1,2,3-trihydroxypropane";"56-81-5";"C3H8O3";"alcohols";"1";"recommended";"100";"70 – 250";">12";"";"1";"";"";"";"";"";"";"";"";"";"";"";""
"20";"Glass, Chemical";"glycerol";"1,2,3-trihydroxypropane";"56-81-5";"C3H8O3";"alcohols";"1";"recommended";"10 – 90";"70 – 212";"";"";"1";"";"";"";"";"";"";"";"";"";"";"";""
"21";"Nylon";"glycerol";"1,2,3-trihydroxypropane";"56-81-5";"C3H8O3";"alcohols";"1";"recommended";"100";"60 – 70";"";"";"1";"";"";"";"";"";"";"";"";"";"";"";""
"22";"Phenolic Resins, Asbestos-Reinforced";"glycerol";"1,2,3-trihydroxypropane";"56-81-5";"C3H8O3";"alcohols";"1";"recommended";"100";"60 – 70";"";"";"1";"";"";"";"";"";"";"";"";"";"";"";""
"23";"Phenolic Resins, Asbestos-Reinforced";"glycerol";"1,2,3-trihydroxypropane";"56-81-5";"C3H8O3";"alcohols";"1";"recommended";"100";"70 – 150";"";"";"1";"";"";"";"";"";"";"";"";"";"";"";""
"24";"Polychloroprene";"glycerol";"1,2,3-trihydroxypropane";"56-81-5";"C3H8O3";"alcohols";"1";"recommended";">10";"70 – 212";"";"";"1";"";"";"";"";"";"";"";"";"";"";"";""
"25";"Polyesters, Glass Fiber-Reinforced";"glycerol";"1,2,3-trihydroxypropane";"56-81-5";"C3H8O3";"alcohols";"1";"recommended";"10 – 70";"70 – 250";"";"";"1";"";"";"";"";"";"";"";"";"";"";"";""
"26";"Polyethylene (PE)";"glycerol";"1,2,3-trihydroxypropane";"56-81-5";"C3H8O3";"alcohols";"1";"recommended";">10";"70 – 150";"";"";"1, 8";"";"";"";"";"";"";"";"";"";"";"";""
"27";"Polymethyl Methacrylate (PMMA)";"glycerol";"1,2,3-trihydroxypropane";"56-81-5";"C3H8O3";"alcohols";"1";"recommended";">10";"70 – 150";"";"";"1";"";"";"";"";"";"";"";"";"";"";"";""
"28";"Polypropylene (PP)";"glycerol";"1,2,3-trihydroxypropane";"56-81-5";"C3H8O3";"alcohols";"1";"recommended";"100";"70 – 212";"<6";"";"1";"";"";"";"";"";"";"";"";"";"";"";""
"29";"Polysulfone";"glycerol";"1,2,3-trihydroxypropane";"56-81-5";"C3H8O3";"alcohols";"1";"recommended";">90";"125 – 175";"<1";"";"1";"";"";"";"";"";"";"";"";"";"";"";""
"30";"Polyvinyl Chloride (PVC)";"glycerol";"1,2,3-trihydroxypropane";"56-81-5";"C3H8O3";"alcohols";"1";"recommended";"100";"70 – 150";"";"";"1";"";"";"";"";"";"";"";"";"";"";"";""
"31";"Polyvinylidene Fluoride (PVDF)";"glycerol";"1,2,3-trihydroxypropane";"56-81-5";"C3H8O3";"alcohols";"1";"recommended";"100";"70 – 275";"";"";"1, 23";"";"";"";"";"";"";"";"";"";"";"";""
"32";"Rubber, Butyl (BR)";"glycerol";"1,2,3-trihydroxypropane";"56-81-5";"C3H8O3";"alcohols";"1";"recommended";"10 – 90";"70 – 150";"";"";"1";"";"";"";"";"";"";"";"";"";"";"";""
"33";"Rubber, Butyl (BR)";"glycerol";"1,2,3-trihydroxypropane";"56-81-5";"C3H8O3";"alcohols";"2";"questionable";"10 – 90";"150 – 212";"";"";"1";"";"";"";"";"";"";"";"";"";"";"";""
"34";"Rubber, Natural (NR)";"glycerol";"1,2,3-trihydroxypropane";"56-81-5";"C3H8O3";"alcohols";"1";"recommended";">10";"70 – 150";"";"";"1";"";"";"";"";"";"";"";"";"";"";"";""
"35";"Rubber, Natural (NR)";"glycerol";"1,2,3-trihydroxypropane";"56-81-5";"C3H8O3";"alcohols";"3";"not recommended";">10";"150 – 212";"";"";"1";"";"";"";"";"";"";"";"";"";"";"";""
"36";"Vinyl Ester Resins";"glycerol";"1,2,3-trihydroxypropane";"56-81-5";"C3H8O3";"alcohols";"1";"recommended";">10";"70 – 210";"";"";"7";"";"";"";"";"";"";"";"";"";"";"";""
"37";"Wood";"glycerol";"1,2,3-trihydroxypropane";"56-81-5";"C3H8O3";"alcohols";"1";"recommended";">10";"70 – 212";"";"also saturated with sodium chloride";"1";"";"";"";"";"";"";"";"";"";"";"";""
"";"";"";"";"";"";"";"";"";"";"";"";"";"";"";"";"";"";"";"";"";"";"";"";"";""
"";"";"";"";"";"";"";"";"";"";"";"";"";"";"";"";"";"";"";"";"";"";"";"";"";""
"Corrosion Survey Database (COR•SUR) © 2002 NACE International";"";"";"";"";"";"";"";"";"";"";"";"";"";"";"";"";"";"";"";"";"";"";"";"";""

File: data/corrosion_data/TableData - 2024-11-08T203514.916.csv
sep=;
"Title: Corrosion Survey Database (COR•SUR)";"";"";"";"";"";"";"";"";"";"";"";"";"";"";"";"";"";"";"";"";"";"";"";"";""
"Table: Hexyl alcohol";"";"";"";"";"";"";"";"";"";"";"";"";"";"";"";"";"";"";"";"";"";"";"";"";""
"DOWNLOAD SHOWS ONLY THE DISPLAYED DATA, UP TO 50 ROWS";"";"";"";"";"";"";"";"";"";"";"";"";"";"";"";"";"";"";"";"";"";"";"";"";""
"No.";"material or substance name";"exposure medium";"exposure medium class";"NACE resistance rating (unitless)";"resistance note";"conc. (%)";"temp. (°F)";"test note";"reference";"";"";"";"";"";"";"";"";"";"";"";"";"";"";"";""
"1";"Acrylonitrile Butadiene Styrene Polymer (ABS)";"hexyl alcohol";"alcohols";"3";"not recommended";"100";"70 – 150";"";"1";"";"";"";"";"";"";"";"";"";"";"";"";"";"";"";""
"2";"Chlorinated Polyvinyl Chloride (CPVC)";"hexyl alcohol";"alcohols";"1";"recommended";"100";"70 – 150";"";"1";"";"";"";"";"";"";"";"";"";"";"";"";"";"";"";""
"3";"Fluorinated Ethylene Propylene Copolymer (FEP)/ Polytetrafluoroethylene (PTFE)";"hexyl alcohol";"alcohols";"1";"recommended";"100";"70 – 150";"cyclic immersion; immersed";"1";"";"";"";"";"";"";"";"";"";"";"";"";"";"";"";""
"4";"Polyethylene (PE)";"hexyl alcohol";"alcohols";"1";"recommended";"100";"70 – 125";"";"1, 21";"";"";"";"";"";"";"";"";"";"";"";"";"";"";"";""
"5";"Polyvinyl Chloride (PVC)";"hexyl alcohol";"alcohols";"1";"recommended; type 2 27°C (81°F) not recommended";"100";"70 – 150";"";"1";"";"";"";"";"";"";"";"";"";"";"";"";"";"";"";""
"6";"Styrene Acrylonitrile Copolymer (SAN)";"hexyl alcohol";"alcohols";"1";"recommended";"100";"70 – 80";"";"1";"";"";"";"";"";"";"";"";"";"";"";"";"";"";"";""
"7";"Styrene Acrylonitrile Copolymer (SAN)";"hexyl alcohol";"alcohols";"3";"not recommended";"100";"80 – 125";"";"1";"";"";"";"";"";"";"";"";"";"";"";"";"";"";"";""
"";"";"";"";"";"";"";"";"";"";"";"";"";"";"";"";"";"";"";"";"";"";"";"";"";""
"";"";"";"";"";"";"";"";"";"";"";"";"";"";"";"";"";"";"";"";"";"";"";"";"";""
"Corrosion Survey Database (COR•SUR) © 2002 NACE International";"";"";"";"";"";"";"";"";"";"";"";"";"";"";"";"";"";"";"";"";"";"";"";"";""

File: data/corrosion_data/TableData - 2024-11-08T203555.353.csv
sep=;
"Title: Corrosion Survey Database (COR•SUR)";"";"";"";"";"";"";"";"";"";"";"";"";"";"";"";"";"";"";"";"";"";"";"";"";""
"Table: Isobutyl alcohol";"";"";"";"";"";"";"";"";"";"";"";"";"";"";"";"";"";"";"";"";"";"";"";"";""
"DOWNLOAD SHOWS ONLY THE DISPLAYED DATA, UP TO 50 ROWS";"";"";"";"";"";"";"";"";"";"";"";"";"";"";"";"";"";"";"";"";"";"";"";"";""
"No.";"material or substance name";"exposure medium";"exposure medium synonym";"exposure medium CAS RN";"exposure medium formula";"exposure medium class";"NACE resistance rating (unitless)";"resistance note";"conc. (%)";"temp. (°F)";"reference";"";"";"";"";"";"";"";"";"";"";"";"";"";""
"1";"Polyethylene (PE)";"isobutyl alcohol";"2-methyl-1-propanol";"78-83-1";"C4H10O";"alcohols";"1";"recommended";"100";"70 – 150";"1, 21";"";"";"";"";"";"";"";"";"";"";"";"";"";""
"2";"Styrene Acrylonitrile Copolymer (SAN)";"isobutyl alcohol";"2-methyl-1-propanol";"78-83-1";"C4H10O";"alcohols";"1";"recommended";"100";"70 – 80";"1";"";"";"";"";"";"";"";"";"";"";"";"";"";""
"3";"Styrene Acrylonitrile Copolymer (SAN)";"isobutyl alcohol";"2-methyl-1-propanol";"78-83-1";"C4H10O";"alcohols";"2";"questionable";"100";"80 – 125";"1";"";"";"";"";"";"";"";"";"";"";"";"";"";""
"";"";"";"";"";"";"";"";"";"";"";"";"";"";"";"";"";"";"";"";"";"";"";"";"";""
"";"";"";"";"";"";"";"";"";"";"";"";"";"";"";"";"";"";"";"";"";"";"";"";"";""
"Corrosion Survey Database (COR•SUR) © 2002 NACE International";"";"";"";"";"";"";"";"";"";"";"";"";"";"";"";"";"";"";"";"";"";"";"";"";""
"";"";"";"";"";"";"";"";"";"";"";"";"";"";"";"";"";"";"";"";"";"";"";"";"";""
"";"";"";"";"";"";"";"";"";"";"";"";"";"";"";"";"";"";"";"";"";"";"";"";"";""
"";"";"";"";"";"";"";"";"";"";"";"";"";"";"";"";"";"";"";"";"";"";"";"";"";""
"";"";"";"";"";"";"";"";"";"";"";"";"";"";"";"";"";"";"";"";"";"";"";"";"";""

File: data/corrosion_data/TableData - 2024-11-08T203609.285.csv
sep=;
"Title: Corrosion Survey Database (COR•SUR)";"";"";"";"";"";"";"";"";"";"";"";"";"";"";"";"";"";"";"";"";"";"";"";"";""
"Table: Menthol";"";"";"";"";"";"";"";"";"";"";"";"";"";"";"";"";"";"";"";"";"";"";"";"";""
"DOWNLOAD SHOWS ONLY THE DISPLAYED DATA, UP TO 50 ROWS";"";"";"";"";"";"";"";"";"";"";"";"";"";"";"";"";"";"";"";"";"";"";"";"";""
"No.";"material or substance name";"exposure medium";"exposure medium CAS RN";"exposure medium formula";"exposure medium class";"NACE resistance rating (unitless)";"resistance note";"conc. (%)";"temp. (°F)";"reference";"";"";"";"";"";"";"";"";"";"";"";"";"";"";""
"1";"Acetal Resins (Polyoxymethylene)";"menthol";"15356-70-4";"C10H20O";"alcohols";"1";"recommended";"100";"70 – 150";"1";"";"";"";"";"";"";"";"";"";"";"";"";"";"";""
"2";"Acrylonitrile Butadiene Styrene Polymer (ABS)";"menthol";"15356-70-4";"C10H20O";"alcohols";"1";"recommended";"100";"60 – 70";"1";"";"";"";"";"";"";"";"";"";"";"";"";"";"";""
"3";"Acrylonitrile Butadiene Styrene Polymer (ABS)";"menthol";"15356-70-4";"C10H20O";"alcohols";"2";"questionable";"100";"70 – 150";"1";"";"";"";"";"";"";"";"";"";"";"";"";"";"";""
"4";"Chlorosulfonated Polyethylene";"menthol";"15356-70-4";"C10H20O";"alcohols";"1";"recommended";"100";"70 – 150";"1";"";"";"";"";"";"";"";"";"";"";"";"";"";"";""
"5";"Fluororubber";"menthol";"15356-70-4";"C10H20O";"alcohols";"1";"recommended";"100";"70 – 150";"1";"";"";"";"";"";"";"";"";"";"";"";"";"";"";""
"6";"Polychloroprene";"menthol";"15356-70-4";"C10H20O";"alcohols";"1";"recommended";"100";"60 – 70";"1";"";"";"";"";"";"";"";"";"";"";"";"";"";"";""
"7";"Polychloroprene";"menthol";"15356-70-4";"C10H20O";"alcohols";"2";"questionable";"100";"70 – 150";"1";"";"";"";"";"";"";"";"";"";"";"";"";"";"";""
"8";"Rubber, Butyl (BR)";"menthol";"15356-70-4";"C10H20O";"alcohols";"1";"recommended";"100";"70 – 150";"1";"";"";"";"";"";"";"";"";"";"";"";"";"";"";""
"9";"Rubber, Natural (NR)";"menthol";"15356-70-4";"C10H20O";"alcohols";"1";"recommended";"100";"60 – 70";"1";"";"";"";"";"";"";"";"";"";"";"";"";"";"";""
"10";"Rubber, Natural (NR)";"menthol";"15356-70-4";"C10H20O";"alcohols";"2";"questionable";"100";"70 – 150";"1";"";"";"";"";"";"";"";"";"";"";"";"";"";"";""
"";"";"";"";"";"";"";"";"";"";"";"";"";"";"";"";"";"";"";"";"";"";"";"";"";""
"";"";"";"";"";"";"";"";"";"";"";"";"";"";"";"";"";"";"";"";"";"";"";"";"";""
"Corrosion Survey Database (COR•SUR) © 2002 NACE International";"";"";"";"";"";"";"";"";"";"";"";"";"";"";"";"";"";"";"";"";"";"";"";"";""

File: data/corrosion_data/TableData - 2024-11-08T203613.327.csv
sep=;
"Title: Corrosion Survey Database (COR•SUR)";"";"";"";"";"";"";"";"";"";"";"";"";"";"";"";"";"";"";"";"";"";"";"";"";""
"Table: Methoxybutanol";"";"";"";"";"";"";"";"";"";"";"";"";"";"";"";"";"";"";"";"";"";"";"";"";""
"DOWNLOAD SHOWS ONLY THE DISPLAYED DATA, UP TO 50 ROWS";"";"";"";"";"";"";"";"";"";"";"";"";"";"";"";"";"";"";"";"";"";"";"";"";""
"No.";"material or substance name";"exposure medium";"exposure medium class";"NACE resistance rating (unitless)";"resistance note";"conc. (%)";"temp. (°F)";"reference";"";"";"";"";"";"";"";"";"";"";"";"";"";"";"";"";""
"1";"Acetal Resins (Polyoxymethylene)";"methoxybutanol";"alcohols";"1";"recommended";"100";"70 – 150";"1";"";"";"";"";"";"";"";"";"";"";"";"";"";"";"";"";""
"2";"Acrylonitrile Butadiene Styrene Polymer (ABS)";"methoxybutanol";"alcohols";"1";"recommended";"100";"70 – 150";"1";"";"";"";"";"";"";"";"";"";"";"";"";"";"";"";"";""
"3";"Chlorosulfonated Polyethylene";"methoxybutanol";"alcohols";"1";"recommended";"100";"60 – 70";"1";"";"";"";"";"";"";"";"";"";"";"";"";"";"";"";"";""
"4";"Chlorosulfonated Polyethylene";"methoxybutanol";"alcohols";"2";"questionable";"100";"70 – 150";"1";"";"";"";"";"";"";"";"";"";"";"";"";"";"";"";"";""
"5";"Fluororubber";"methoxybutanol";"alcohols";"1";"recommended";"100";"70 – 150";"1";"";"";"";"";"";"";"";"";"";"";"";"";"";"";"";"";""
"6";"Polychloroprene";"methoxybutanol";"alcohols";"1";"recommended";"100";"60 – 70";"1";"";"";"";"";"";"";"";"";"";"";"";"";"";"";"";"";""
"7";"Polychloroprene";"methoxybutanol";"alcohols";"2";"questionable";"100";"70 – 150";"1";"";"";"";"";"";"";"";"";"";"";"";"";"";"";"";"";""
"8";"Rubber, Butyl (BR)";"methoxybutanol";"alcohols";"1";"recommended";"100";"60 – 70";"1";"";"";"";"";"";"";"";"";"";"";"";"";"";"";"";"";""
"9";"Rubber, Butyl (BR)";"methoxybutanol";"alcohols";"2";"questionable";"100";"70 – 150";"1";"";"";"";"";"";"";"";"";"";"";"";"";"";"";"";"";""
"10";"Rubber, Natural (NR)";"methoxybutanol";"alcohols";"3";"not recommended";"100";"70 – 150";"1";"";"";"";"";"";"";"";"";"";"";"";"";"";"";"";"";""
"";"";"";"";"";"";"";"";"";"";"";"";"";"";"";"";"";"";"";"";"";"";"";"";"";""
"";"";"";"";"";"";"";"";"";"";"";"";"";"";"";"";"";"";"";"";"";"";"";"";"";""
"Corrosion Survey Database (COR•SUR) © 2002 NACE International";"";"";"";"";"";"";"";"";"";"";"";"";"";"";"";"";"";"";"";"";"";"";"";"";""

File: data/corrosion_data/TableData - 2024-11-08T203622.711.csv
sep=;
"Title: Corrosion Survey Database (COR•SUR)";"";"";"";"";"";"";"";"";"";"";"";"";"";"";"";"";"";"";"";"";"";"";"";"";""
"Table: Methyl alcohol";"";"";"";"";"";"";"";"";"";"";"";"";"";"";"";"";"";"";"";"";"";"";"";"";""
"DOWNLOAD SHOWS ONLY THE DISPLAYED DATA, UP TO 50 ROWS";"";"";"";"";"";"";"";"";"";"";"";"";"";"";"";"";"";"";"";"";"";"";"";"";""
"No.";"material or substance name";"material synonym";"exposure medium";"exposure medium synonym";"exposure medium note";"exposure medium CAS RN";"exposure medium formula";"exposure medium class";"NACE resistance rating (unitless)";"resistance note";"conc. (%)";"temp. (°F)";"exposure time (mo (30))";"test note";"reference";"";"";"";"";"";"";"";"";"";""
"1";"Acetal Resins (Polyoxymethylene)";"";"methyl alcohol";"methanol";"";"67-56-1";"CH4O";"alcohols";"1";"recommended";"100";"70 – 150";"";"";"1";"";"";"";"";"";"";"";"";"";""
"2";"Acrylonitrile Butadiene Styrene Polymer (ABS)";"";"methyl alcohol";"methanol";"";"67-56-1";"CH4O";"alcohols";"1";"recommended";"50";"60 – 165";"";"";"1";"";"";"";"";"";"";"";"";"";""
"3";"Acrylonitrile Butadiene Styrene Polymer (ABS)";"";"methyl alcohol";"methanol";"";"67-56-1";"CH4O";"alcohols";"1";"recommended";"100";"60 – 70";"";"";"1";"";"";"";"";"";"";"";"";"";""
"4";"Acrylonitrile Butadiene Styrene Polymer (ABS)";"";"methyl alcohol";"methanol";"";"67-56-1";"CH4O";"alcohols";"2";"questionable; swollen, ";"100";"70 – 135";"";"";"1";"";"";"";"";"";"";"";"";"";""
"5";"Acrylonitrile Butadiene Styrene Polymer (ABS)";"";"methyl alcohol";"methanol";"";"67-56-1";"CH4O";"alcohols";"2";"questionable; disintegrated ";"100";"135 – 150";"";"";"1";"";"";"";"";"";"";"";"";"";""
"6";"Carbon-Graphite Composites";"";"methyl alcohol";"methanol";"";"67-56-1";"CH4O";"alcohols";"1";"recommended";">10";"70 – 150";"";"";"1";"";"";"";"";"";"";"";"";"";""
"7";"Cellulose Acetate";"";"methyl alcohol";"methanol";"";"67-56-1";"CH4O";"alcohols";"2";"questionable; discolored, softened, weight gain, >12 months";"5";"60 – 70";"";"";"1";"";"";"";"";"";"";"";"";"";""
"8";"Cellulose Acetate";"";"methyl alcohol";"methanol";"";"67-56-1";"CH4O";"alcohols";"3";"not recommended; weight gain ";"100";"60 – 70";"";"";"1";"";"";"";"";"";"";"";"";"";""
"9";"Cellulose Acetate Butyrate";"";"methyl alcohol";"methanol";"";"67-56-1";"CH4O";"alcohols";"3";"not recommended; disintegrated; 12 months";"5";"60 – 70";"<1";"";"1";"";"";"";"";"";"";"";"";"";""
"10";"Cellulose Acetate Butyrate";"";"methyl alcohol";"methanol";"";"67-56-1";"CH4O";"alcohols";"3";"not recommended";"100";"60 – 70";"";"";"1";"";"";"";"";"";"";"";"";"";""
"11";"Chlorendic Unsaturated Polyester, Glass Fiber-Reinforced (190 + 47)";"HET acid polyester-Polifos 190 + 47 phr styrene";"methyl alcohol";"methanol";"";"67-56-1";"CH4O";"alcohols";"1";"recommended";"40";"85";"<6";"";"16";"";"";"";"";"";"";"";"";"";""
"12";"Chlorendic Unsaturated Polyester, Glass Fiber-Reinforced (190 + 47)";"";"methyl alcohol";"methanol";"";"67-56-1";"CH4O";"alcohols";"1";"recommended";"100";"75";"";"";"16";"";"";"";"";"";"";"";"";"";""
"13";"Chlorendic Unsaturated Polyester, Glass Fiber-Reinforced (869 + 44.5)";"HET acid polyester-Polifos 869 + 44.5 phr styrene";"methyl alcohol";"methanol";"";"67-56-1";"CH4O";"alcohols";"1";"recommended";"100";"80";"<6";"";"16";"";"";"";"";"";"";"";"";"";""
"14";"Chlorinated Polyvinyl Chloride (CPVC)";"";"methyl alcohol";"methanol";"";"67-56-1";"CH4O";"alcohols";"1";"recommended";"100";"70 – 73";"";"";"1, 4";"";"";"";"";"";"";"";"";"";""
"15";"Chlorinated Polyvinyl Chloride (CPVC)";"";"methyl alcohol";"methanol";"";"67-56-1";"CH4O";"alcohols";"3";"not recommended";"100";"73 – 180";"";"";"1, 4";"";"";"";"";"";"";"";"";"";""
"16";"Chlorosulfonated Polyethylene";"";"methyl alcohol";"methanol";"";"67-56-1";"CH4O";"alcohols";"1";"recommended";"100";"70 – 150";"";"";"1";"";"";"";"";"";"";"";"";"";""
"17";"Concrete";"";"methyl alcohol";"methanol";"";"67-56-1";"CH4O";"alcohols";"1";"recommended";"100";"60 – 70";"";"";"1";"";"";"";"";"";"";"";"";"";""
"18";"Epoxy Resin, Asbestos/ Glass Fiber- Reinforced";"";"methyl alcohol";"methanol";"";"67-56-1";"CH4O";"alcohols";"1";"recommended; over 3 years";">10";"50 – 150";">12";"";"1";"";"";"";"";"";"";"";"";"";""
"19";"Epoxy Resin, Asbestos/ Glass Fiber- Reinforced";"";"methyl alcohol";"methanol";"";"67-56-1";"CH4O";"alcohols";"2";"questionable";">10";"150 – 195";"";"";"1";"";"";"";"";"";"";"";"";"";""
"20";"Epoxy Resin, Glass Fiber- Reinforced";"";"methyl alcohol";"methanol";"";"67-56-1";"CH4O";"alcohols";"1";"recommended";"10 – 80";"70 – 150";"";"";"1, 19";"";"";"";"";"";"";"";"";"";""
"21";"Epoxy Resin, Glass Fiber- Reinforced";"";"methyl alcohol";"methanol";"";"67-56-1";"CH4O";"alcohols";"1";"recommended";"100";"120";"";"";"1, 19";"";"";"";"";"";"";"";"";"";""
"22";"Fluorinated Ethylene Propylene Copolymer (FEP)/ Polytetrafluoroethylene (PTFE)";"";"methyl alcohol";"methanol";"";"67-56-1";"CH4O";"alcohols";"1";"recommended; wets";"100";"60 – 150";"";"cyclic immersion; immersed";"1";"";"";"";"";"";"";"";"";"";""
"23";"Fluororubber";"";"methyl alcohol";"methanol";"";"67-56-1";"CH4O";"alcohols";"3";"not recommended; swollen";"100";"70 – 135";"";"";"1";"";"";"";"";"";"";"";"";"";""
"24";"Fluororubber";"";"methyl alcohol";"methanol";"";"67-56-1";"CH4O";"alcohols";"3";"not recommended; weight gain ";"100";"135 – 150";"";"";"1";"";"";"";"";"";"";"";"";"";""
"25";"Furfuryl Alcohol Resin, Asbestos-Reinforced";"";"methyl alcohol";"methanol";"";"67-56-1";"CH4O";"alcohols";"1";"recommended";"100";"70 – 80";"";"";"1";"";"";"";"";"";"";"";"";"";""
"26";"Furfuryl Alcohol Resin, Glass Fiber-Reinforced";"";"methyl alcohol";"methanol";"";"67-56-1";"CH4O";"alcohols";"1";"recommended";"95";"70 – 212";">12";"";"1";"";"";"";"";"";"";"";"";"";""
"27";"Glass, Chemical";"";"methyl alcohol";"methanol";"";"67-56-1";"CH4O";"alcohols";"1";"recommended";"100";"70 – 150";"";"";"1";"";"";"";"";"";"";"";"";"";""
"28";"Glassed Steel";"";"methyl alcohol";"methanol";"";"67-56-1";"CH4O";"alcohols";"1";"recommended; questionable ";">10";"50 – 300";"";"";"1";"";"";"";"";"";"";"";"";"";""
"29";"Nylon";"";"methyl alcohol";"methanol";"";"67-56-1";"CH4O";"alcohols";"3";"not recommended; weight gain >12 months";"100";"60 – 70";"";"";"1";"";"";"";"";"";"";"";"";"";""
"30";"Nylon";"";"methyl alcohol";"methanol";"";"67-56-1";"CH4O";"alcohols";"3";"not recommended; weight gain ";"100";"150 – 175";"";"";"1";"";"";"";"";"";"";"";"";"";""
"31";"Phenolic Resins, Asbestos-Reinforced";"";"methyl alcohol";"methanol";"";"67-56-1";"CH4O";"alcohols";"1";"recommended";"100";"60 – 70";"";"";"1";"";"";"";"";"";"";"";"";"";""
"32";"Phenolic Resins, Asbestos-Reinforced";"";"methyl alcohol";"methanol";"";"67-56-1";"CH4O";"alcohols";"1";"recommended";"100";"70 – 80";"";"";"1";"";"";"";"";"";"";"";"";"";""
"33";"Phenolic Resins, Asbestos-Reinforced";"";"methyl alcohol";"methanol";"";"67-56-1";"CH4O";"alcohols";"2";"questionable";"100";"80 – 150";"";"";"1";"";"";"";"";"";"";"";"";"";""
"34";"Phenolic Resins, Non-asbestos";"";"methyl alcohol";"methanol";"vapor, liquid";"67-56-1";"CH4O";"alcohols";"1";"recommended";"70";"156 – 167";"";"467 days, slight weight/volume change";"3";"";"";"";"";"";"";"";"";"";""
"35";"Phenolic Resins, Non-asbestos";"Haveg 41-NA";"methyl alcohol";"methanol";"";"67-56-1";"CH4O";"alcohols";"3";"not recommended";"100";"140";"";"180 days, swelling, significant weight/volume change";"3";"";"";"";"";"";"";"";"";"";""
"36";"Polychloroprene";"";"methyl alcohol";"methanol";"";"67-56-1";"CH4O";"alcohols";"1";"recommended";"100";"70 – 100";"<6";"";"1";"";"";"";"";"";"";"";"";"";""
"37";"Polychloroprene";"";"methyl alcohol";"methanol";"";"67-56-1";"CH4O";"alcohols";"2";"questionable";"100";"100 – 150";"";"";"1";"";"";"";"";"";"";"";"";"";""
"38";"Polyesters, Glass Fiber-Reinforced";"";"methyl alcohol";"methanol";"";"67-56-1";"CH4O";"alcohols";"1";"recommended";"40";"70 – 90";"";"";"1";"";"";"";"";"";"";"";"";"";""
"39";"Polyesters, Glass Fiber-Reinforced";"";"methyl alcohol";"methanol";"";"67-56-1";"CH4O";"alcohols";"1";"recommended";"90";"70 – 150";"";"";"1";"";"";"";"";"";"";"";"";"";""
"40";"Polyesters, Glass Fiber-Reinforced";"";"methyl alcohol";"methanol";"";"67-56-1";"CH4O";"alcohols";"1";"recommended";">90";"70 – 125";"";"";"1";"";"";"";"";"";"";"";"";"";""
"41";"Polyethylene (PE)";"";"methyl alcohol";"methanol";"";"67-56-1";"CH4O";"alcohols";"1";"recommended";"100";"70 – 150";"<1";"";"1, 8";"";"";"";"";"";"";"";"";"";""
"42";"Polymethyl Methacrylate (PMMA)";"";"methyl alcohol";"methanol";"";"67-56-1";"CH4O";"alcohols";"3";"not recommended; weight gain >12 months";"100";"70 – 135";"";"";"1";"";"";"";"";"";"";"";"";"";""
"43";"Polymethyl Methacrylate (PMMA)";"";"methyl alcohol";"methanol";"";"67-56-1";"CH4O";"alcohols";"3";"not recommended; may dissolve ";"100";"135 – 150";"";"";"1";"";"";"";"";"";"";"";"";"";""
"44";"Polyphenylene Sulfide (40% Glass-Filled)";"Fortron PPS";"methyl alcohol";"methanol";"";"67-56-1";"CH4O";"alcohols";"1";"recommended";"100";"0 – 140";"<6";"";"11";"";"";"";"";"";"";"";"";"";""
"45";"Polypropylene (PP)";"";"methyl alcohol";"methanol";"";"67-56-1";"CH4O";"alcohols";"1";"recommended";"100";"60 – 212";"<1";"permeable";"1";"";"";"";"";"";"";"";"";"";""
"46";"Polyvinyl Chloride (PVC)";"";"methyl alcohol";"methanol";"";"67-56-1";"CH4O";"alcohols";"1";"recommended";"100";"70 – 125";"";"";"1";"";"";"";"";"";"";"";"";"";""
"47";"Polyvinyl Chloride (PVC)";"";"methyl alcohol";"methanol";"";"67-56-1";"CH4O";"alcohols";"1";"recommended; weight gain ";"100";"125 – 150";"";"";"1";"";"";"";"";"";"";"";"";"";""
"48";"Polyvinylidene Fluoride (PVDF)";"Kynar";"methyl alcohol";"methanol";"";"67-56-1";"CH4O";"alcohols";"1";"recommended";"100";"70 – 285";"";"";"1, 17";"";"";"";"";"";"";"";"";"";""
"49";"Rubber, Butyl (BR)";"";"methyl alcohol";"methanol";"";"67-56-1";"CH4O";"alcohols";"1";"recommended";"100";"70 – 150";">12";"";"1";"";"";"";"";"";"";"";"";"";""
"50";"Rubber, Natural (NR)";"";"methyl alcohol";"methanol";"";"67-56-1";"CH4O";"alcohols";"1";"recommended";"100";"70 – 100";"";"";"1";"";"";"";"";"";"";"";"";"";""
"";"";"";"";"";"";"";"";"";"";"";"";"";"";"";"";"";"";"";"";"";"";"";"";"";""
"";"";"";"";"";"";"";"";"";"";"";"";"";"";"";"";"";"";"";"";"";"";"";"";"";""
"Corrosion Survey Database (COR•SUR) © 2002 NACE International";"";"";"";"";"";"";"";"";"";"";"";"";"";"";"";"";"";"";"";"";"";"";"";"";""

File: data/corrosion_data/TableData - 2024-11-08T203706.336.csv
sep=;
"Title: Corrosion Survey Database (COR•SUR)";"";"";"";"";"";"";"";"";"";"";"";"";"";"";"";"";"";"";"";"";"";"";"";"";""
"Table: Nitroglycol";"";"";"";"";"";"";"";"";"";"";"";"";"";"";"";"";"";"";"";"";"";"";"";"";""
"DOWNLOAD SHOWS ONLY THE DISPLAYED DATA, UP TO 50 ROWS";"";"";"";"";"";"";"";"";"";"";"";"";"";"";"";"";"";"";"";"";"";"";"";"";""
"No.";"material or substance name";"exposure medium";"exposure medium class";"NACE resistance rating (unitless)";"resistance note";"conc. (%)";"temp. (°F)";"reference";"";"";"";"";"";"";"";"";"";"";"";"";"";"";"";"";""
"1";"Acetal Resins (Polyoxymethylene)";"nitroglycol";"alcohols";"1";"recommended";"100";"60 – 70";"1";"";"";"";"";"";"";"";"";"";"";"";"";"";"";"";"";""
"2";"Acrylonitrile Butadiene Styrene Polymer (ABS)";"nitroglycol";"alcohols";"3";"not recommended";"10";"60 – 70";"1";"";"";"";"";"";"";"";"";"";"";"";"";"";"";"";"";""
"3";"Chlorosulfonated Polyethylene";"nitroglycol";"alcohols";"1";"recommended";"10";"60 – 70";"1";"";"";"";"";"";"";"";"";"";"";"";"";"";"";"";"";""
"4";"Fluororubber";"nitroglycol";"alcohols";"1";"recommended";"10";"60 – 70";"1";"";"";"";"";"";"";"";"";"";"";"";"";"";"";"";"";""
"5";"Polychloroprene";"nitroglycol";"alcohols";"1";"recommended";"100";"60 – 70";"1";"";"";"";"";"";"";"";"";"";"";"";"";"";"";"";"";""
"6";"Polyvinyl Chloride (PVC)";"nitroglycol";"alcohols";"3";"not recommended";"100";"70 – 150";"1";"";"";"";"";"";"";"";"";"";"";"";"";"";"";"";"";""
"7";"Rubber, Butyl (BR)";"nitroglycol";"alcohols";"1";"recommended";"10";"60 – 70";"1";"";"";"";"";"";"";"";"";"";"";"";"";"";"";"";"";""
"8";"Rubber, Natural (NR)";"nitroglycol";"alcohols";"2";"questionable";"10";"60 – 70";"1";"";"";"";"";"";"";"";"";"";"";"";"";"";"";"";"";""
"";"";"";"";"";"";"";"";"";"";"";"";"";"";"";"";"";"";"";"";"";"";"";"";"";""
"";"";"";"";"";"";"";"";"";"";"";"";"";"";"";"";"";"";"";"";"";"";"";"";"";""
"Corrosion Survey Database (COR•SUR) © 2002 NACE International";"";"";"";"";"";"";"";"";"";"";"";"";"";"";"";"";"";"";"";"";"";"";"";"";""

File: data/corrosion_data/TableData - 2024-11-08T203730.116.csv
sep=;
"Title: Corrosion Survey Database (COR•SUR)";"";"";"";"";"";"";"";"";"";"";"";"";"";"";"";"";"";"";"";"";"";"";"";"";""
"Table: Propargyl alcohol";"";"";"";"";"";"";"";"";"";"";"";"";"";"";"";"";"";"";"";"";"";"";"";"";""
"DOWNLOAD SHOWS ONLY THE DISPLAYED DATA, UP TO 50 ROWS";"";"";"";"";"";"";"";"";"";"";"";"";"";"";"";"";"";"";"";"";"";"";"";"";""
"No.";"material or substance name";"exposure medium";"exposure medium synonym";"exposure medium CAS RN";"exposure medium formula";"exposure medium class";"NACE resistance rating (unitless)";"resistance note";"conc. (%)";"temp. (°F)";"reference";"";"";"";"";"";"";"";"";"";"";"";"";"";""
"1";"Acetal Resins (Polyoxymethylene)";"propargyl alcohol";"3-hydroxy-1-propyne";"107-19-7";"C3H4O";"alcohols";"1";"recommended";"7";"70 – 150";"1";"";"";"";"";"";"";"";"";"";"";"";"";"";""
"2";"Acetal Resins (Polyoxymethylene)";"propargyl alcohol";"3-hydroxy-1-propyne";"107-19-7";"C3H4O";"alcohols";"3";"not recommended";"7";"150 – 212";"1";"";"";"";"";"";"";"";"";"";"";"";"";"";""
"3";"Acrylonitrile Butadiene Styrene Polymer (ABS)";"propargyl alcohol";"3-hydroxy-1-propyne";"107-19-7";"C3H4O";"alcohols";"1";"recommended";"7";"70 – 212";"1";"";"";"";"";"";"";"";"";"";"";"";"";"";""
"4";"Acrylonitrile Butadiene Styrene Polymer (ABS)";"propargyl alcohol";"3-hydroxy-1-propyne";"107-19-7";"C3H4O";"alcohols";"2";"questionable";"100";"60 – 70";"1";"";"";"";"";"";"";"";"";"";"";"";"";"";""
"5";"Acrylonitrile Butadiene Styrene Polymer (ABS)";"propargyl alcohol";"3-hydroxy-1-propyne";"107-19-7";"C3H4O";"alcohols";"3";"not recommended";"100";"70 – 150";"1";"";"";"";"";"";"";"";"";"";"";"";"";"";""
"6";"Chlorosulfonated Polyethylene";"propargyl alcohol";"3-hydroxy-1-propyne";"107-19-7";"C3H4O";"alcohols";"1";"recommended";"7";"70 – 150";"1";"";"";"";"";"";"";"";"";"";"";"";"";"";""
"7";"Chlorosulfonated Polyethylene";"propargyl alcohol";"3-hydroxy-1-propyne";"107-19-7";"C3H4O";"alcohols";"2";"questionable";"7";"150 – 212";"1";"";"";"";"";"";"";"";"";"";"";"";"";"";""
"8";"Fluororubber";"propargyl alcohol";"3-hydroxy-1-propyne";"107-19-7";"C3H4O";"alcohols";"1";"recommended";"7";"70 – 212";"1";"";"";"";"";"";"";"";"";"";"";"";"";"";""
"9";"Polychloroprene";"propargyl alcohol";"3-hydroxy-1-propyne";"107-19-7";"C3H4O";"alcohols";"1";"recommended";"7";"70 – 150";"1";"";"";"";"";"";"";"";"";"";"";"";"";"";""
"10";"Polychloroprene";"propargyl alcohol";"3-hydroxy-1-propyne";"107-19-7";"C3H4O";"alcohols";"3";"not recommended";"7";"150 – 212";"1";"";"";"";"";"";"";"";"";"";"";"";"";"";""
"11";"Polychloroprene";"propargyl alcohol";"3-hydroxy-1-propyne";"107-19-7";"C3H4O";"alcohols";"1";"recommended";"100";"70 – 212";"1";"";"";"";"";"";"";"";"";"";"";"";"";"";""
"12";"Polyethylene (PE)";"propargyl alcohol";"3-hydroxy-1-propyne";"107-19-7";"C3H4O";"alcohols";"1";"recommended; minor stress cracking";"100";"70 – 150";"1, 8";"";"";"";"";"";"";"";"";"";"";"";"";"";""
"13";"Polyvinyl Chloride (PVC)";"propargyl alcohol";"3-hydroxy-1-propyne";"107-19-7";"C3H4O";"alcohols";"1";"recommended";"100";"70 – 80";"1";"";"";"";"";"";"";"";"";"";"";"";"";"";""
"14";"Polyvinyl Chloride (PVC)";"propargyl alcohol";"3-hydroxy-1-propyne";"107-19-7";"C3H4O";"alcohols";"3";"not recommended";"100";"80 – 150";"1";"";"";"";"";"";"";"";"";"";"";"";"";"";""
"15";"Rubber, Butyl (BR)";"propargyl alcohol";"3-hydroxy-1-propyne";"107-19-7";"C3H4O";"alcohols";"1";"recommended";"7";"70 – 150";"1";"";"";"";"";"";"";"";"";"";"";"";"";"";""
"16";"Rubber, Butyl (BR)";"propargyl alcohol";"3-hydroxy-1-propyne";"107-19-7";"C3H4O";"alcohols";"2";"questionable";"7";"150 – 212";"1";"";"";"";"";"";"";"";"";"";"";"";"";"";""
"17";"Rubber, Natural (NR)";"propargyl alcohol";"3-hydroxy-1-propyne";"107-19-7";"C3H4O";"alcohols";"2";"questionable";"7";"70 – 150";"1";"";"";"";"";"";"";"";"";"";"";"";"";"";""
"18";"Rubber, Natural (NR)";"propargyl alcohol";"3-hydroxy-1-propyne";"107-19-7";"C3H4O";"alcohols";"3";"not recommended";"7";"150 – 212";"1";"";"";"";"";"";"";"";"";"";"";"";"";"";""
"";"";"";"";"";"";"";"";"";"";"";"";"";"";"";"";"";"";"";"";"";"";"";"";"";""
"";"";"";"";"";"";"";"";"";"";"";"";"";"";"";"";"";"";"";"";"";"";"";"";"";""
"Corrosion Survey Database (COR•SUR) © 2002 NACE International";"";"";"";"";"";"";"";"";"";"";"";"";"";"";"";"";"";"";"";"";"";"";"";"";""

File: data/corrosion_data/TableData - 2024-11-08T203736.064.csv
sep=;
"Title: Corrosion Survey Database (COR•SUR)";"";"";"";"";"";"";"";"";"";"";"";"";"";"";"";"";"";"";"";"";"";"";"";"";""
"Table: Propyl alcohol";"";"";"";"";"";"";"";"";"";"";"";"";"";"";"";"";"";"";"";"";"";"";"";"";""
"DOWNLOAD SHOWS ONLY THE DISPLAYED DATA, UP TO 50 ROWS";"";"";"";"";"";"";"";"";"";"";"";"";"";"";"";"";"";"";"";"";"";"";"";"";""
"No.";"material or substance name";"material synonym";"exposure medium";"exposure medium synonym";"exposure medium CAS RN";"exposure medium formula";"exposure medium class";"NACE resistance rating (unitless)";"resistance note";"conc. (%)";"temp. (°F)";"exposure time (mo (30))";"test note";"reference";"";"";"";"";"";"";"";"";"";"";""
"1";"Acetal Resins (Polyoxymethylene)";"";"propyl alcohol";"1-propanol";"71-23-8";"C3H8O";"alcohols";"1";"recommended";"100";"70 – 150";"";"";"1";"";"";"";"";"";"";"";"";"";"";""
"2";"Acrylonitrile Butadiene Styrene Polymer (ABS)";"";"propyl alcohol";"1-propanol";"71-23-8";"C3H8O";"alcohols";"1";"recommended";"100";"60 – 70";"";"";"1";"";"";"";"";"";"";"";"";"";"";""
"3";"Acrylonitrile Butadiene Styrene Polymer (ABS)";"";"propyl alcohol";"1-propanol";"71-23-8";"C3H8O";"alcohols";"2";"questionable";"100";"70 – 150";"";"";"1";"";"";"";"";"";"";"";"";"";"";""
"4";"Cellulose Acetate";"";"propyl alcohol";"1-propanol";"71-23-8";"C3H8O";"alcohols";"3";"not recommended; swollen, weight gain";"100";"60 – 70";"<1";"";"1";"";"";"";"";"";"";"";"";"";"";""
"5";"Cellulose Acetate Butyrate";"";"propyl alcohol";"1-propanol";"71-23-8";"C3H8O";"alcohols";"3";"not recommended; softened; weight gain";"100";"60 – 70";"<1";"";"1";"";"";"";"";"";"";"";"";"";"";""
"6";"Chlorinated Polyvinyl Chloride (CPVC)";"";"propyl alcohol";"1-propanol";"71-23-8";"C3H8O";"alcohols";"1";"recommended";"100";"70 – 150";"";"";"1";"";"";"";"";"";"";"";"";"";"";""
"7";"Chlorosulfonated Polyethylene";"";"propyl alcohol";"1-propanol";"71-23-8";"C3H8O";"alcohols";"1";"recommended";"100";"70 – 150";"";"";"1";"";"";"";"";"";"";"";"";"";"";""
"8";"Fluorinated Ethylene Propylene Copolymer (FEP)/ Polytetrafluoroethylene (PTFE)";"";"propyl alcohol";"1-propanol";"71-23-8";"C3H8O";"alcohols";"1";"recommended";"100";"70 – 150";"";"cyclic immersion; immersed";"1";"";"";"";"";"";"";"";"";"";"";""
"9";"Fluororubber";"";"propyl alcohol";"1-propanol";"71-23-8";"C3H8O";"alcohols";"1";"recommended";"100";"70 – 150";"";"";"1";"";"";"";"";"";"";"";"";"";"";""
"10";"Polychloroprene";"";"propyl alcohol";"1-propanol";"71-23-8";"C3H8O";"alcohols";"1";"recommended";"100";"70 – 150";"";"";"1";"";"";"";"";"";"";"";"";"";"";""
"11";"Polyethylene (PE)";"";"propyl alcohol";"1-propanol";"71-23-8";"C3H8O";"alcohols";"1";"recommended; may stress crack";"100";"60 – 70";"";"";"1";"";"";"";"";"";"";"";"";"";"";""
"12";"Polyethylene (PE)";"";"propyl alcohol";"1-propanol";"71-23-8";"C3H8O";"alcohols";"2";"questionable";"100";"70 – 150";"";"";"1";"";"";"";"";"";"";"";"";"";"";""
"13";"Polyphenylene Sulfide (40% Glass-Filled)";"Fortron PPS";"propyl alcohol";"1-propanol";"71-23-8";"C3H8O";"alcohols";"1";"recommended";"100";"0 – 200";"<1";"";"11";"";"";"";"";"";"";"";"";"";"";""
"14";"Polypropylene (PP)";"";"propyl alcohol";"1-propanol";"71-23-8";"C3H8O";"alcohols";"1";"recommended";"100";"60 – 150";"<6";"";"1";"";"";"";"";"";"";"";"";"";"";""
"15";"Polyvinyl Chloride (PVC)";"";"propyl alcohol";"1-propanol";"71-23-8";"C3H8O";"alcohols";"1";"recommended";"100";"70 – 80";"";"";"1";"";"";"";"";"";"";"";"";"";"";""
"16";"Polyvinyl Chloride (PVC)";"";"propyl alcohol";"1-propanol";"71-23-8";"C3H8O";"alcohols";"3";"not recommended";"100";"80 – 150";"";"";"1";"";"";"";"";"";"";"";"";"";"";""
"17";"Polyvinylidene Chloride (PVDC)";"Saran brand resin";"propyl alcohol";"1-propanol";"71-23-8";"C3H8O";"alcohols";"1";"recommended";"100";"150";"";"";"6";"";"";"";"";"";"";"";"";"";"";""
"18";"Polyvinylidene Fluoride (PVDF)";"Kynar";"propyl alcohol";"1-propanol";"71-23-8";"C3H8O";"alcohols";"1";"recommended";"100";"70 – 150";"";"";"1, 17";"";"";"";"";"";"";"";"";"";"";""
"19";"Polyvinylidene Fluoride (PVDF)";"";"propyl alcohol";"1-propanol";"71-23-8";"C3H8O";"alcohols";"2";"questionable";"100";"150 – 200";"";"";"1, 17";"";"";"";"";"";"";"";"";"";"";""
"20";"Polyvinylidene Fluoride (PVDF)";"";"propyl alcohol";"1-propanol";"71-23-8";"C3H8O";"alcohols";"3";"not recommended";"100";"200 – 285";"";"";"1, 17";"";"";"";"";"";"";"";"";"";"";""
"21";"Rubber, Butyl (BR)";"";"propyl alcohol";"1-propanol";"71-23-8";"C3H8O";"alcohols";"1";"recommended";"100";"70 – 150";"";"";"1";"";"";"";"";"";"";"";"";"";"";""
"22";"Rubber, Natural (NR)";"";"propyl alcohol";"1-propanol";"71-23-8";"C3H8O";"alcohols";"3";"not recommended";"100";"70 – 150";"";"";"1";"";"";"";"";"";"";"";"";"";"";""
"23";"Styrene Acrylonitrile Copolymer (SAN)";"";"propyl alcohol";"1-propanol";"71-23-8";"C3H8O";"alcohols";"1";"recommended";"100";"70 – 80";"";"";"1";"";"";"";"";"";"";"";"";"";"";""
"24";"Styrene Acrylonitrile Copolymer (SAN)";"";"propyl alcohol";"1-propanol";"71-23-8";"C3H8O";"alcohols";"3";"not recommended";"100";"80 – 125";"";"";"1";"";"";"";"";"";"";"";"";"";"";""
"";"";"";"";"";"";"";"";"";"";"";"";"";"";"";"";"";"";"";"";"";"";"";"";"";""
"";"";"";"";"";"";"";"";"";"";"";"";"";"";"";"";"";"";"";"";"";"";"";"";"";""
"Corrosion Survey Database (COR•SUR) © 2002 NACE International";"";"";"";"";"";"";"";"";"";"";"";"";"";"";"";"";"";"";"";"";"";"";"";"";""
