Repository: Mahyar-rajabi94/TF_SDL

File: data/corrosion_data/TableData - 2024-11-08T203744.995.csv
sep=;
"Title: Corrosion Survey Database (COR•SUR)";"";"";"";"";"";"";"";"";"";"";"";"";"";"";"";"";"";"";"";"";"";"";"";"";""
"Table: Propylene glycol";"";"";"";"";"";"";"";"";"";"";"";"";"";"";"";"";"";"";"";"";"";"";"";"";""
"DOWNLOAD SHOWS ONLY THE DISPLAYED DATA, UP TO 50 ROWS";"";"";"";"";"";"";"";"";"";"";"";"";"";"";"";"";"";"";"";"";"";"";"";"";""
"No.";"material or substance name";"material synonym";"exposure medium";"exposure medium synonym";"exposure medium CAS RN";"exposure medium formula";"exposure medium class";"NACE resistance rating (unitless)";"resistance note";"conc. (%)";"temp. (°F)";"exposure time (mo (30))";"test note";"reference";"";"";"";"";"";"";"";"";"";"";""
"1";"Acetal Resins (Polyoxymethylene)";"";"propylene glycol";"1,2-propylene glycol";"57-55-6";"C3H8O2";"alcohols";"1";"recommended";"100";"70 – 150";"";"";"1";"";"";"";"";"";"";"";"";"";"";""
"2";"Acrylonitrile Butadiene Styrene Polymer (ABS)";"";"propylene glycol";"1,2-propylene glycol";"57-55-6";"C3H8O2";"alcohols";"2";"questionable";"100";"70 – 150";"";"";"1";"";"";"";"";"";"";"";"";"";"";""
"3";"Cellulose Acetate";"";"propylene glycol";"1,2-propylene glycol";"57-55-6";"C3H8O2";"alcohols";"1";"recommended";"100";"60 – 70";"<1";"";"1";"";"";"";"";"";"";"";"";"";"";""
"4";"Cellulose Acetate Butyrate";"";"propylene glycol";"1,2-propylene glycol";"57-55-6";"C3H8O2";"alcohols";"1";"recommended";"100";"60 – 70";"<1";"";"1";"";"";"";"";"";"";"";"";"";"";""
"5";"Chlorendic Unsaturated Polyester, Glass Fiber-Reinforced (190 + 47)";"HET acid polyester-Polifos 190 + 47 phr styrene";"propylene glycol";"1,2-propylene glycol";"57-55-6";"C3H8O2";"alcohols";"1";"recommended";"100";"75";"<6";"";"16";"";"";"";"";"";"";"";"";"";"";""
"6";"Chlorendic Unsaturated Polyester, Glass Fiber-Reinforced (190 + 47)";"";"propylene glycol";"1,2-propylene glycol";"57-55-6";"C3H8O2";"alcohols";"1";"recommended";"100";"100";"";"";"16";"";"";"";"";"";"";"";"";"";"";""
"7";"Chlorendic Unsaturated Polyester, Glass Fiber-Reinforced (869 + 44.5)";"HET acid polyester-Polifos 869 + 44.5 phr styrene";"propylene glycol";"1,2-propylene glycol";"57-55-6";"C3H8O2";"alcohols";"1";"recommended";"100";"75";"<6";"";"16";"";"";"";"";"";"";"";"";"";"";""
"8";"Chlorosulfonated Polyethylene";"";"propylene glycol";"1,2-propylene glycol";"57-55-6";"C3H8O2";"alcohols";"1";"recommended";"100";"70 – 150";"";"";"1";"";"";"";"";"";"";"";"";"";"";""
"9";"Epoxy Resin, Glass Fiber- Reinforced";"";"propylene glycol";"1,2-propylene glycol";"57-55-6";"C3H8O2";"alcohols";"1";"recommended";"100";"70 – 250";"";"";"1, 24";"";"";"";"";"";"";"";"";"";"";""
"10";"Fluorinated Ethylene Propylene Copolymer (FEP)/ Polytetrafluoroethylene (PTFE)";"";"propylene glycol";"1,2-propylene glycol";"57-55-6";"C3H8O2";"alcohols";"1";"recommended";"100";"70 – 150";"";"cyclic immersion; immersed";"1";"";"";"";"";"";"";"";"";"";"";""
"11";"Fluororubber";"";"propylene glycol";"1,2-propylene glycol";"57-55-6";"C3H8O2";"alcohols";"1";"recommended";"100";"70 – 150";"";"";"1";"";"";"";"";"";"";"";"";"";"";""
"12";"Glass, Chemical";"";"propylene glycol";"1,2-propylene glycol";"57-55-6";"C3H8O2";"alcohols";"1";"recommended";"100";"70 – 250";"";"";"1";"";"";"";"";"";"";"";"";"";"";""
"13";"Polychloroprene";"";"propylene glycol";"1,2-propylene glycol";"57-55-6";"C3H8O2";"alcohols";"1";"recommended";"100";"70 – 150";"";"";"1";"";"";"";"";"";"";"";"";"";"";""
"14";"Polyesters, Glass Fiber-Reinforced";"";"propylene glycol";"1,2-propylene glycol";"57-55-6";"C3H8O2";"alcohols";"1";"recommended";">10";"60 – 212";"";"";"1";"";"";"";"";"";"";"";"";"";"";""
"15";"Polyethylene (PE)";"";"propylene glycol";"1,2-propylene glycol";"57-55-6";"C3H8O2";"alcohols";"1";"recommended";"100";"70 – 150";"";"";"1, 8";"";"";"";"";"";"";"";"";"";"";""
"16";"Polyvinyl Chloride (PVC)";"";"propylene glycol";"1,2-propylene glycol";"57-55-6";"C3H8O2";"alcohols";"3";"not recommended";"100";"60 – 70";"";"";"1";"";"";"";"";"";"";"";"";"";"";""
"17";"Rubber, Butyl (BR)";"";"propylene glycol";"1,2-propylene glycol";"57-55-6";"C3H8O2";"alcohols";"1";"recommended";"100";"70 – 150";"";"";"1";"";"";"";"";"";"";"";"";"";"";""
"18";"Rubber, Natural (NR)";"";"propylene glycol";"1,2-propylene glycol";"57-55-6";"C3H8O2";"alcohols";"1";"recommended";"100";"70 – 150";"";"";"1";"";"";"";"";"";"";"";"";"";"";""
"19";"Vinyl Ester Resins";"";"propylene glycol";"1,2-propylene glycol";"57-55-6";"C3H8O2";"alcohols";"1";"recommended";">10";"60 – 210";"";"";"7";"";"";"";"";"";"";"";"";"";"";""
"20";"Wood";"";"propylene glycol";"1,2-propylene glycol";"57-55-6";"C3H8O2";"alcohols";"1";"recommended";"100";"60 – 70";"";"";"1";"";"";"";"";"";"";"";"";"";"";""
"";"";"";"";"";"";"";"";"";"";"";"";"";"";"";"";"";"";"";"";"";"";"";"";"";""
"";"";"";"";"";"";"";"";"";"";"";"";"";"";"";"";"";"";"";"";"";"";"";"";"";""
"Corrosion Survey Database (COR•SUR) © 2002 NACE International";"";"";"";"";"";"";"";"";"";"";"";"";"";"";"";"";"";"";"";"";"";"";"";"";""

File: data/corrosion_data/TableData - 2024-11-08T203810.565.csv
sep=;
"Title: Corrosion Survey Database (COR•SUR)";"";"";"";"";"";"";"";"";"";"";"";"";"";"";"";"";"";"";"";"";"";"";"";"";""
"Table: Pyrogallol";"";"";"";"";"";"";"";"";"";"";"";"";"";"";"";"";"";"";"";"";"";"";"";"";""
"DOWNLOAD SHOWS ONLY THE DISPLAYED DATA, UP TO 50 ROWS";"";"";"";"";"";"";"";"";"";"";"";"";"";"";"";"";"";"";"";"";"";"";"";"";""
"No.";"material or substance name";"exposure medium";"exposure medium synonym";"exposure medium CAS RN";"exposure medium formula";"exposure medium class";"NACE resistance rating (unitless)";"resistance note";"conc. (%)";"temp. (°F)";"exposure time (mo (30))";"reference";"";"";"";"";"";"";"";"";"";"";"";"";""
"1";"Cellulose Acetate";"pyrogallol";"1,2,3-benzenetriol";"87-66-1";"C6H6O3";"alcohols";"3";"not recommended; ";"4";"60 – 70";"";"1";"";"";"";"";"";"";"";"";"";"";"";"";""
"2";"Cellulose Acetate Butyrate";"pyrogallol";"1,2,3-benzenetriol";"87-66-1";"C6H6O3";"alcohols";"3";"not recommended; discolored, weight gain";"<4";"60 – 70";"<1";"1";"";"";"";"";"";"";"";"";"";"";"";"";""
"3";"Polyvinyl Chloride (PVC)";"pyrogallol";"1,2,3-benzenetriol";"87-66-1";"C6H6O3";"alcohols";"1";"recommended";"100";"70 – 80";"";"1";"";"";"";"";"";"";"";"";"";"";"";"";""
"4";"Polyvinyl Chloride (PVC)";"pyrogallol";"1,2,3-benzenetriol";"87-66-1";"C6H6O3";"alcohols";"3";"not recommended";"100";"80 – 150";"";"1";"";"";"";"";"";"";"";"";"";"";"";"";""
"5";"Polyvinylidene Fluoride (PVDF)";"pyrogallol";"1,2,3-benzenetriol";"87-66-1";"C6H6O3";"alcohols";"1";"recommended";"100";"70 – 125";"";"1, 23";"";"";"";"";"";"";"";"";"";"";"";"";""
"";"";"";"";"";"";"";"";"";"";"";"";"";"";"";"";"";"";"";"";"";"";"";"";"";""
"";"";"";"";"";"";"";"";"";"";"";"";"";"";"";"";"";"";"";"";"";"";"";"";"";""
"Corrosion Survey Database (COR•SUR) © 2002 NACE International";"";"";"";"";"";"";"";"";"";"";"";"";"";"";"";"";"";"";"";"";"";"";"";"";""
"";"";"";"";"";"";"";"";"";"";"";"";"";"";"";"";"";"";"";"";"";"";"";"";"";""
"";"";"";"";"";"";"";"";"";"";"";"";"";"";"";"";"";"";"";"";"";"";"";"";"";""

File: data/corrosion_data/TableData - 2024-11-08T203818.228.csv
sep=;
"Title: Corrosion Survey Database (COR•SUR)";"";"";"";"";"";"";"";"";"";"";"";"";"";"";"";"";"";"";"";"";"";"";"";"";""
"Table: Resorcinol";"";"";"";"";"";"";"";"";"";"";"";"";"";"";"";"";"";"";"";"";"";"";"";"";""
"DOWNLOAD SHOWS ONLY THE DISPLAYED DATA, UP TO 50 ROWS";"";"";"";"";"";"";"";"";"";"";"";"";"";"";"";"";"";"";"";"";"";"";"";"";""
"No.";"material or substance name";"exposure medium";"exposure medium synonym";"exposure medium note";"exposure medium CAS RN";"exposure medium formula";"exposure medium class";"NACE resistance rating (unitless)";"resistance note";"conc. (%)";"temp. (°F)";"exposure time (mo (30))";"reference";"";"";"";"";"";"";"";"";"";"";"";""
"1";"Furfuryl Alcohol Resin, Glass Fiber-Reinforced";"resorcinol";"1,3-benzenediol";"medicine";"108-46-3";"C6H6O2";"alcohols";"1";"recommended";"100";"70 – 250";">12";"1";"";"";"";"";"";"";"";"";"";"";"";""
"2";"Nylon";"resorcinol";"1,3-benzenediol";"medicine";"108-46-3";"C6H6O2";"alcohols";"1";"recommended";"100";"60 – 70";"<1";"1";"";"";"";"";"";"";"";"";"";"";"";""
"3";"Phenolic Resins, Asbestos-Reinforced";"resorcinol";"1,3-benzenediol";"medicine";"108-46-3";"C6H6O2";"alcohols";"1";"recommended";"50";"70 – 150";"";"1";"";"";"";"";"";"";"";"";"";"";"";""
"4";"Polyesters, Glass Fiber-Reinforced";"resorcinol";"1,3-benzenediol";"medicine";"108-46-3";"C6H6O2";"alcohols";"1";"recommended";"100";"70 – 150";"";"1";"";"";"";"";"";"";"";"";"";"";"";""
"";"";"";"";"";"";"";"";"";"";"";"";"";"";"";"";"";"";"";"";"";"";"";"";"";""
"";"";"";"";"";"";"";"";"";"";"";"";"";"";"";"";"";"";"";"";"";"";"";"";"";""
"Corrosion Survey Database (COR•SUR) © 2002 NACE International";"";"";"";"";"";"";"";"";"";"";"";"";"";"";"";"";"";"";"";"";"";"";"";"";""
"";"";"";"";"";"";"";"";"";"";"";"";"";"";"";"";"";"";"";"";"";"";"";"";"";""
"";"";"";"";"";"";"";"";"";"";"";"";"";"";"";"";"";"";"";"";"";"";"";"";"";""
"";"";"";"";"";"";"";"";"";"";"";"";"";"";"";"";"";"";"";"";"";"";"";"";"";""

File: data/corrosion_data/TableData - 2024-11-08T203823.358.csv
sep=;
"Title: Corrosion Survey Database (COR•SUR)";"";"";"";"";"";"";"";"";"";"";"";"";"";"";"";"";"";"";"";"";"";"";"";"";""
"Table: Sorbitol";"";"";"";"";"";"";"";"";"";"";"";"";"";"";"";"";"";"";"";"";"";"";"";"";""
"DOWNLOAD SHOWS ONLY THE DISPLAYED DATA, UP TO 50 ROWS";"";"";"";"";"";"";"";"";"";"";"";"";"";"";"";"";"";"";"";"";"";"";"";"";""
"No.";"material or substance name";"exposure medium";"exposure medium synonym";"exposure medium CAS RN";"exposure medium formula";"exposure medium class";"NACE resistance rating (unitless)";"resistance note";"conc. (%)";"temp. (°F)";"test note";"reference";"";"";"";"";"";"";"";"";"";"";"";"";""
"1";"Concrete";"sorbitol";"d-glucitol";"50-70-4";"C6H14O6";"alcohols";"1";"recommended";">10";"70 – 212";"";"1";"";"";"";"";"";"";"";"";"";"";"";"";""
"2";"Epoxy Resin, Glass Fiber- Reinforced";"sorbitol";"d-glucitol";"50-70-4";"C6H14O6";"alcohols";"1";"recommended";"70";"70 – 212";"";"1, 24";"";"";"";"";"";"";"";"";"";"";"";"";""
"3";"Glass, Chemical";"sorbitol";"d-glucitol";"50-70-4";"C6H14O6";"alcohols";"1";"recommended";"10 – 90";"70 – 212";"";"1";"";"";"";"";"";"";"";"";"";"";"";"";""
"4";"Polyesters, Glass Fiber-Reinforced";"sorbitol";"d-glucitol";"50-70-4";"C6H14O6";"alcohols";"1";"recommended";">10";"70 – 125";"";"1";"";"";"";"";"";"";"";"";"";"";"";"";""
"5";"Polyethylene (PE)";"sorbitol";"d-glucitol";"50-70-4";"C6H14O6";"alcohols";"1";"recommended";"10 – 70";"70 – 150";"70% solution usually";"1, 21";"";"";"";"";"";"";"";"";"";"";"";"";""
"6";"Vinyl Ester Resins";"sorbitol";"d-glucitol";"50-70-4";"C6H14O6";"alcohols";"1";"recommended";"any";"180";"";"7";"";"";"";"";"";"";"";"";"";"";"";"";""
"7";"Wood";"sorbitol";"d-glucitol";"50-70-4";"C6H14O6";"alcohols";"1";"recommended";">10";"70 – 150";"";"1";"";"";"";"";"";"";"";"";"";"";"";"";""
"";"";"";"";"";"";"";"";"";"";"";"";"";"";"";"";"";"";"";"";"";"";"";"";"";""
"";"";"";"";"";"";"";"";"";"";"";"";"";"";"";"";"";"";"";"";"";"";"";"";"";""
"Corrosion Survey Database (COR•SUR) © 2002 NACE International";"";"";"";"";"";"";"";"";"";"";"";"";"";"";"";"";"";"";"";"";"";"";"";"";""

File: data/corrosion_data/TableData - 2024-11-08T203833.270.csv
sep=;
"Title: Corrosion Survey Database (COR•SUR)";"";"";"";"";"";"";"";"";"";"";"";"";"";"";"";"";"";"";"";"";"";"";"";"";""
"Table: Tetrahydrofuryl alcohol";"";"";"";"";"";"";"";"";"";"";"";"";"";"";"";"";"";"";"";"";"";"";"";"";""
"DOWNLOAD SHOWS ONLY THE DISPLAYED DATA, UP TO 50 ROWS";"";"";"";"";"";"";"";"";"";"";"";"";"";"";"";"";"";"";"";"";"";"";"";"";""
"No.";"material or substance name";"exposure medium";"exposure medium class";"NACE resistance rating (unitless)";"resistance note";"conc. (%)";"temp. (°F)";"exposure time (mo (30))";"reference";"";"";"";"";"";"";"";"";"";"";"";"";"";"";"";""
"1";"Cellulose Acetate Butyrate";"tetrahydrofuryl alcohol";"alcohols";"3";"not recommended; disintegrated";"100";"60 – 70";"<1";"1";"";"";"";"";"";"";"";"";"";"";"";"";"";"";"";""
"2";"Furfuryl Alcohol Resin, Glass Fiber-Reinforced";"tetrahydrofuryl alcohol";"alcohols";"1";"recommended";"100";"70 – 250";">12";"1";"";"";"";"";"";"";"";"";"";"";"";"";"";"";"";""
"3";"Styrene Acrylonitrile Copolymer (SAN)";"tetrahydrofuryl alcohol";"alcohols";"3";"not recommended";"100";"70 – 125";"";"1";"";"";"";"";"";"";"";"";"";"";"";"";"";"";"";""
"";"";"";"";"";"";"";"";"";"";"";"";"";"";"";"";"";"";"";"";"";"";"";"";"";""
"";"";"";"";"";"";"";"";"";"";"";"";"";"";"";"";"";"";"";"";"";"";"";"";"";""
"Corrosion Survey Database (COR•SUR) © 2002 NACE International";"";"";"";"";"";"";"";"";"";"";"";"";"";"";"";"";"";"";"";"";"";"";"";"";""
"";"";"";"";"";"";"";"";"";"";"";"";"";"";"";"";"";"";"";"";"";"";"";"";"";""
"";"";"";"";"";"";"";"";"";"";"";"";"";"";"";"";"";"";"";"";"";"";"";"";"";""
"";"";"";"";"";"";"";"";"";"";"";"";"";"";"";"";"";"";"";"";"";"";"";"";"";""
"";"";"";"";"";"";"";"";"";"";"";"";"";"";"";"";"";"";"";"";"";"";"";"";"";""

File: data/corrosion_data/TableData - 2024-11-08T203842.789.csv
sep=;
"Title: Corrosion Survey Database (COR•SUR)";"";"";"";"";"";"";"";"";"";"";"";"";"";"";"";"";"";"";"";"";"";"";"";"";""
"Table: Trimethylolpropane";"";"";"";"";"";"";"";"";"";"";"";"";"";"";"";"";"";"";"";"";"";"";"";"";""
"DOWNLOAD SHOWS ONLY THE DISPLAYED DATA, UP TO 50 ROWS";"";"";"";"";"";"";"";"";"";"";"";"";"";"";"";"";"";"";"";"";"";"";"";"";""
"No.";"material or substance name";"exposure medium";"exposure medium CAS RN";"exposure medium formula";"exposure medium class";"NACE resistance rating (unitless)";"resistance note";"conc. (%)";"temp. (°F)";"reference";"";"";"";"";"";"";"";"";"";"";"";"";"";"";""
"1";"Acrylonitrile Butadiene Styrene Polymer (ABS)";"trimethylolpropane";"77-99-6";"C6H14O3";"alcohols";"1";"recommended";"<10";"70 – 212";"1";"";"";"";"";"";"";"";"";"";"";"";"";"";"";""
"2";"Acrylonitrile Butadiene Styrene Polymer (ABS)";"trimethylolpropane";"77-99-6";"C6H14O3";"alcohols";"1";"recommended";"100";"70 – 150";"1";"";"";"";"";"";"";"";"";"";"";"";"";"";"";""
"3";"Acrylonitrile Butadiene Styrene Polymer (ABS)";"trimethylolpropane";"77-99-6";"C6H14O3";"alcohols";"3";"not recommended";"100";"150 – 212";"1";"";"";"";"";"";"";"";"";"";"";"";"";"";"";""
"4";"Chlorosulfonated Polyethylene";"trimethylolpropane";"77-99-6";"C6H14O3";"alcohols";"1";"recommended";"<10";"70 – 212";"1";"";"";"";"";"";"";"";"";"";"";"";"";"";"";""
"5";"Chlorosulfonated Polyethylene";"trimethylolpropane";"77-99-6";"C6H14O3";"alcohols";"1";"recommended";"100";"70 – 150";"1";"";"";"";"";"";"";"";"";"";"";"";"";"";"";""
"6";"Chlorosulfonated Polyethylene";"trimethylolpropane";"77-99-6";"C6H14O3";"alcohols";"2";"questionable";"100";"150 – 212";"1";"";"";"";"";"";"";"";"";"";"";"";"";"";"";""
"7";"Fluororubber";"trimethylolpropane";"77-99-6";"C6H14O3";"alcohols";"1";"recommended";"<10";"70 – 212";"1";"";"";"";"";"";"";"";"";"";"";"";"";"";"";""
"8";"Fluororubber";"trimethylolpropane";"77-99-6";"C6H14O3";"alcohols";"1";"recommended";"100";"70 – 212";"1";"";"";"";"";"";"";"";"";"";"";"";"";"";"";""
"9";"Polychloroprene";"trimethylolpropane";"77-99-6";"C6H14O3";"alcohols";"1";"recommended";"<10";"70 – 150";"1";"";"";"";"";"";"";"";"";"";"";"";"";"";"";""
"10";"Polychloroprene";"trimethylolpropane";"77-99-6";"C6H14O3";"alcohols";"2";"questionable";"10";"150 – 212";"1";"";"";"";"";"";"";"";"";"";"";"";"";"";"";""
"11";"Polychloroprene";"trimethylolpropane";"77-99-6";"C6H14O3";"alcohols";"1";"recommended";"100";"70 – 150";"1";"";"";"";"";"";"";"";"";"";"";"";"";"";"";""
"12";"Polychloroprene";"trimethylolpropane";"77-99-6";"C6H14O3";"alcohols";"2";"questionable";"100";"150 – 212";"1";"";"";"";"";"";"";"";"";"";"";"";"";"";"";""
"13";"Rubber, Butyl (BR)";"trimethylolpropane";"77-99-6";"C6H14O3";"alcohols";"1";"recommended";"<10";"70 – 212";"1";"";"";"";"";"";"";"";"";"";"";"";"";"";"";""
"14";"Rubber, Butyl (BR)";"trimethylolpropane";"77-99-6";"C6H14O3";"alcohols";"1";"recommended";"100";"70 – 150";"1";"";"";"";"";"";"";"";"";"";"";"";"";"";"";""
"15";"Rubber, Butyl (BR)";"trimethylolpropane";"77-99-6";"C6H14O3";"alcohols";"2";"questionable";"100";"150 – 212";"1";"";"";"";"";"";"";"";"";"";"";"";"";"";"";""
"16";"Rubber, Natural (NR)";"trimethylolpropane";"77-99-6";"C6H14O3";"alcohols";"1";"recommended";"<10";"70 – 100";"1";"";"";"";"";"";"";"";"";"";"";"";"";"";"";""
"17";"Rubber, Natural (NR)";"trimethylolpropane";"77-99-6";"C6H14O3";"alcohols";"2";"questionable";"10";"100 – 150";"1";"";"";"";"";"";"";"";"";"";"";"";"";"";"";""
"18";"Rubber, Natural (NR)";"trimethylolpropane";"77-99-6";"C6H14O3";"alcohols";"3";"not recommended";"10";"150 – 212";"1";"";"";"";"";"";"";"";"";"";"";"";"";"";"";""
"19";"Rubber, Natural (NR)";"trimethylolpropane";"77-99-6";"C6H14O3";"alcohols";"3";"not recommended";"100";"70 – 212";"1";"";"";"";"";"";"";"";"";"";"";"";"";"";"";""
"";"";"";"";"";"";"";"";"";"";"";"";"";"";"";"";"";"";"";"";"";"";"";"";"";""
"";"";"";"";"";"";"";"";"";"";"";"";"";"";"";"";"";"";"";"";"";"";"";"";"";""
"Corrosion Survey Database (COR•SUR) © 2002 NACE International";"";"";"";"";"";"";"";"";"";"";"";"";"";"";"";"";"";"";"";"";"";"";"";"";""

File: data/corrosion_data/TableData - 2024-11-08T203848.841.csv
sep=;
"Title: Corrosion Survey Database (COR•SUR)";"";"";"";"";"";"";"";"";"";"";"";"";"";"";"";"";"";"";"";"";"";"";"";"";""
"Table: Acetaldehyde";"";"";"";"";"";"";"";"";"";"";"";"";"";"";"";"";"";"";"";"";"";"";"";"";""
"DOWNLOAD SHOWS ONLY THE DISPLAYED DATA, UP TO 50 ROWS";"";"";"";"";"";"";"";"";"";"";"";"";"";"";"";"";"";"";"";"";"";"";"";"";""
"No.";"material or substance name";"material synonym";"exposure medium";"exposure medium synonym";"exposure medium CAS RN";"exposure medium formula";"exposure medium class";"NACE resistance rating (unitless)";"resistance note";"conc. (%)";"temp. (°F)";"exposure time (mo (30))";"test note";"reference";"";"";"";"";"";"";"";"";"";"";""
"1";"Acetal Resins (Polyoxymethylene)";"";"acetaldehyde";"ethanal";"75-07-0";"C2H4O";"aldehydes";"1";"recommended";"40";"70 – 100";"";"";"1";"";"";"";"";"";"";"";"";"";"";""
"2";"Acetal Resins (Polyoxymethylene)";"";"acetaldehyde";"ethanal";"75-07-0";"C2H4O";"aldehydes";"2";"questionable";"40";"100 – 175";"";"";"1";"";"";"";"";"";"";"";"";"";"";""
"3";"Acetal Resins (Polyoxymethylene)";"";"acetaldehyde";"ethanal";"75-07-0";"C2H4O";"aldehydes";"1";"recommended";"100";"60 – 70";"";"";"1";"";"";"";"";"";"";"";"";"";"";""
"4";"Acrylonitrile Butadiene Styrene Polymer (ABS)";"";"acetaldehyde";"ethanal";"75-07-0";"C2H4O";"aldehydes";"1";"recommended";"40";"70 – 175";"";"";"1";"";"";"";"";"";"";"";"";"";"";""
"5";"Acrylonitrile Butadiene Styrene Polymer (ABS)";"";"acetaldehyde";"ethanal";"75-07-0";"C2H4O";"aldehydes";"1";"recommended";"100";"60 – 70";"";"";"1";"";"";"";"";"";"";"";"";"";"";""
"6";"Acrylonitrile Butadiene Styrene Polymer (ABS)";"";"acetaldehyde";"ethanal";"75-07-0";"C2H4O";"aldehydes";"3";"not recommended";"100";"70 – 150";"";"";"1";"";"";"";"";"";"";"";"";"";"";""
"7";"Chlorosulfonated Polyethylene";"";"acetaldehyde";"ethanal";"75-07-0";"C2H4O";"aldehydes";"1";"recommended";"40";"70 – 175";"";"";"1";"";"";"";"";"";"";"";"";"";"";""
"8";"Chlorosulfonated Polyethylene";"";"acetaldehyde";"ethanal";"75-07-0";"C2H4O";"aldehydes";"1";"recommended";"100";"60 – 70";"";"";"1";"";"";"";"";"";"";"";"";"";"";""
"9";"Concrete";"";"acetaldehyde";"ethanal";"75-07-0";"C2H4O";"aldehydes";"2";"questionable";"100";"60 – 70";"";">7pH; permeable";"1";"";"";"";"";"";"";"";"";"";"";""
"10";"Epoxy Resin, Glass Fiber- Reinforced";"";"acetaldehyde";"ethanal";"75-07-0";"C2H4O";"aldehydes";"1";"recommended";"100";"70 – 80";"";"";"1";"";"";"";"";"";"";"";"";"";"";""
"11";"Epoxy Resin, Glass Fiber- Reinforced";"";"acetaldehyde";"ethanal";"75-07-0";"C2H4O";"aldehydes";"3";"not recommended";"100";"80 – 150";"";"";"1";"";"";"";"";"";"";"";"";"";"";""
"12";"Fluorinated Ethylene Propylene Copolymer (FEP)/ Polytetrafluoroethylene (PTFE)";"";"acetaldehyde";"ethanal";"75-07-0";"C2H4O";"aldehydes";"1";"recommended";"100";"70 – 90";"";"cyclic immersion; immersed";"1";"";"";"";"";"";"";"";"";"";"";""
"13";"Fluororubber";"";"acetaldehyde";"ethanal";"75-07-0";"C2H4O";"aldehydes";"1";"recommended";"40";"70 – 100";"";"";"1";"";"";"";"";"";"";"";"";"";"";""
"14";"Fluororubber";"";"acetaldehyde";"ethanal";"75-07-0";"C2H4O";"aldehydes";"2";"questionable";"40";"100 – 175";"";"";"1";"";"";"";"";"";"";"";"";"";"";""
"15";"Fluororubber";"";"acetaldehyde";"ethanal";"75-07-0";"C2H4O";"aldehydes";"3";"not recommended";"100";"60 – 70";"";"";"1";"";"";"";"";"";"";"";"";"";"";""
"16";"Furfuryl Alcohol Resin, Glass Fiber-Reinforced";"";"acetaldehyde";"ethanal";"75-07-0";"C2H4O";"aldehydes";"1";"recommended";">10";"70 – 250";">12";"";"1";"";"";"";"";"";"";"";"";"";"";""
"17";"Glass, Chemical";"";"acetaldehyde";"ethanal";"75-07-0";"C2H4O";"aldehydes";"1";"recommended";"100";"60 – 70";"";"";"1";"";"";"";"";"";"";"";"";"";"";""
"18";"Nylon";"";"acetaldehyde";"ethanal";"75-07-0";"C2H4O";"aldehydes";"2";"questionable";"40";"60 – 70";"";"";"1";"";"";"";"";"";"";"";"";"";"";""
"19";"Phenolic Resins, Asbestos-Reinforced";"";"acetaldehyde";"ethanal";"75-07-0";"C2H4O";"aldehydes";"3";"not recommended";"90";"70 – 80";"";"";"1";"";"";"";"";"";"";"";"";"";"";""
"20";"Polychloroprene";"";"acetaldehyde";"ethanal";"75-07-0";"C2H4O";"aldehydes";"1";"recommended";"40";"70 – 100";"";"";"1";"";"";"";"";"";"";"";"";"";"";""
"21";"Polychloroprene";"";"acetaldehyde";"ethanal";"75-07-0";"C2H4O";"aldehydes";"2";"questionable";"40";"100 – 175";"";"";"1";"";"";"";"";"";"";"";"";"";"";""
"22";"Polychloroprene";"";"acetaldehyde";"ethanal";"75-07-0";"C2H4O";"aldehydes";"2";"questionable";"100";"60 – 70";"";"";"1";"";"";"";"";"";"";"";"";"";"";""
"23";"Polyethylene (PE)";"";"acetaldehyde";"ethanal";"75-07-0";"C2H4O";"aldehydes";"2";"questionable";"40";"70 – 150";"";"";"1, 21";"";"";"";"";"";"";"";"";"";"";""
"24";"Polyethylene (PE)";"";"acetaldehyde";"ethanal";"75-07-0";"C2H4O";"aldehydes";"3";"not recommended";"100";"70 – 150";"";"";"1, 21";"";"";"";"";"";"";"";"";"";"";""
"25";"Polymethyl Methacrylate (PMMA)";"";"acetaldehyde";"ethanal";"75-07-0";"C2H4O";"aldehydes";"3";"not recommended; weight gain";"100";"70 – 150";"<1";"";"1";"";"";"";"";"";"";"";"";"";"";""
"26";"Polypropylene (PP)";"";"acetaldehyde";"ethanal";"75-07-0";"C2H4O";"aldehydes";"1";"recommended";"100";"70 – 125";"";"";"1";"";"";"";"";"";"";"";"";"";"";""
"27";"Polyvinyl Chloride (PVC)";"";"acetaldehyde";"ethanal";"75-07-0";"C2H4O";"aldehydes";"3";"not recommended";"100";"70 – 150";"";"";"1";"";"";"";"";"";"";"";"";"";"";""
"28";"Polyvinylidene Chloride (PVDC)";"Saran brand resin";"acetaldehyde";"ethanal";"75-07-0";"C2H4O";"aldehydes";"1";"recommended";"";"150";"";"";"6";"";"";"";"";"";"";"";"";"";"";""
"29";"Polyvinylidene Chloride (PVDC)";"";"acetaldehyde";"ethanal";"75-07-0";"C2H4O";"aldehydes";"1";"recommended";"20";"150";"";"";"6";"";"";"";"";"";"";"";"";"";"";""
"30";"Polyvinylidene Chloride (PVDC)";"";"acetaldehyde";"ethanal";"75-07-0";"C2H4O";"aldehydes";"1";"recommended";"40";"150";"";"";"6";"";"";"";"";"";"";"";"";"";"";""
"31";"Polyvinylidene Chloride (PVDC)";"";"acetaldehyde";"ethanal";"75-07-0";"C2H4O";"aldehydes";"1";"recommended";"60";"150";"";"";"6";"";"";"";"";"";"";"";"";"";"";""
"32";"Polyvinylidene Chloride (PVDC)";"";"acetaldehyde";"ethanal";"75-07-0";"C2H4O";"aldehydes";"1";"recommended";"80";"150";"";"";"6";"";"";"";"";"";"";"";"";"";"";""
"33";"Polyvinylidene Chloride (PVDC)";"";"acetaldehyde";"ethanal";"75-07-0";"C2H4O";"aldehydes";"1";"recommended";"100";"150";"";"";"6";"";"";"";"";"";"";"";"";"";"";""
"34";"Rubber, Butyl (BR)";"";"acetaldehyde";"ethanal";"75-07-0";"C2H4O";"aldehydes";"1";"recommended";"40";"100 – 175";"";"";"1";"";"";"";"";"";"";"";"";"";"";""
"35";"Rubber, Butyl (BR)";"";"acetaldehyde";"ethanal";"75-07-0";"C2H4O";"aldehydes";"1";"recommended";"100";"60 – 70";"";"";"1";"";"";"";"";"";"";"";"";"";"";""
"36";"Rubber, Natural (NR)";"";"acetaldehyde";"ethanal";"75-07-0";"C2H4O";"aldehydes";"3";"not recommended";"40";"100 – 175";"";"";"1";"";"";"";"";"";"";"";"";"";"";""
"37";"Rubber, Natural (NR)";"";"acetaldehyde";"ethanal";"75-07-0";"C2H4O";"aldehydes";"3";"not recommended";"100";"60 – 70";"";"";"1";"";"";"";"";"";"";"";"";"";"";""
"";"";"";"";"";"";"";"";"";"";"";"";"";"";"";"";"";"";"";"";"";"";"";"";"";""
"";"";"";"";"";"";"";"";"";"";"";"";"";"";"";"";"";"";"";"";"";"";"";"";"";""
"Corrosion Survey Database (COR•SUR) © 2002 NACE International";"";"";"";"";"";"";"";"";"";"";"";"";"";"";"";"";"";"";"";"";"";"";"";"";""

File: data/corrosion_data/TableData - 2024-11-08T203854.265.csv
sep=;
"Title: Corrosion Survey Database (COR•SUR)";"";"";"";"";"";"";"";"";"";"";"";"";"";"";"";"";"";"";"";"";"";"";"";"";""
"Table: Benzaldehyde";"";"";"";"";"";"";"";"";"";"";"";"";"";"";"";"";"";"";"";"";"";"";"";"";""
"DOWNLOAD SHOWS ONLY THE DISPLAYED DATA, UP TO 50 ROWS";"";"";"";"";"";"";"";"";"";"";"";"";"";"";"";"";"";"";"";"";"";"";"";"";""
"No.";"material or substance name";"material synonym";"exposure medium";"exposure medium synonym";"exposure medium CAS RN";"exposure medium formula";"exposure medium class";"NACE resistance rating (unitless)";"resistance note";"conc. (%)";"temp. (°F)";"exposure time (mo (30))";"test note";"reference";"";"";"";"";"";"";"";"";"";"";""
"1";"Acetal Resins (Polyoxymethylene)";"";"benzaldehyde";"benzenecarboxaldehyde";"100-52-7";"C7H6O";"aldehydes";"1";"recommended";"0.1";"70 – 150";"";"";"1";"";"";"";"";"";"";"";"";"";"";""
"2";"Acrylonitrile Butadiene Styrene Polymer (ABS)";"";"benzaldehyde";"benzenecarboxaldehyde";"100-52-7";"C7H6O";"aldehydes";"2";"questionable";"0.1";"60 – 70";"";"";"1";"";"";"";"";"";"";"";"";"";"";""
"3";"Acrylonitrile Butadiene Styrene Polymer (ABS)";"";"benzaldehyde";"benzenecarboxaldehyde";"100-52-7";"C7H6O";"aldehydes";"3";"not recommended";"10";"70 – 150";"";"";"1";"";"";"";"";"";"";"";"";"";"";""
"4";"Acrylonitrile Butadiene Styrene Polymer (ABS)";"";"benzaldehyde";"benzenecarboxaldehyde";"100-52-7";"C7H6O";"aldehydes";"3";"not recommended; may dissolve ";"100";"70 – 150";"";"";"1";"";"";"";"";"";"";"";"";"";"";""
"5";"Cellulose Acetate Butyrate";"";"benzaldehyde";"benzenecarboxaldehyde";"100-52-7";"C7H6O";"aldehydes";"3";"not recommended; disintegrated";"100";"60 – 70";"";"";"1";"";"";"";"";"";"";"";"";"";"";""
"6";"Chlorendic Unsaturated Polyester, Glass Fiber-Reinforced (869 + 44.5)";"HET acid polyester-Polifos 869 + 44.5 phr styrene";"benzaldehyde";"benzenecarboxaldehyde";"100-52-7";"C7H6O";"aldehydes";"3";"not recommended";"100";"75";"<6";"";"16";"";"";"";"";"";"";"";"";"";"";""
"7";"Chlorosulfonated Polyethylene";"";"benzaldehyde";"benzenecarboxaldehyde";"100-52-7";"C7H6O";"aldehydes";"1";"recommended";"0.1";"70 – 150";"";"";"1";"";"";"";"";"";"";"";"";"";"";""
"8";"Chlorosulfonated Polyethylene";"";"benzaldehyde";"benzenecarboxaldehyde";"100-52-7";"C7H6O";"aldehydes";"3";"not recommended";"100";"60 – 70";"";"";"1";"";"";"";"";"";"";"";"";"";"";""
"9";"Concrete";"";"benzaldehyde";"benzenecarboxaldehyde";"100-52-7";"C7H6O";"aldehydes";"1";"recommended";"100";"60 – 70";"";"~7pH; permeable";"1";"";"";"";"";"";"";"";"";"";"";""
"10";"Fluorinated Ethylene Propylene Copolymer (FEP)/ Polytetrafluoroethylene (PTFE)";"";"benzaldehyde";"benzenecarboxaldehyde";"100-52-7";"C7H6O";"aldehydes";"1";"recommended";"100";"70 – 90";"";"immersed, cyclic immersion";"1";"";"";"";"";"";"";"";"";"";"";""
"11";"Fluorinated Ethylene Propylene Copolymer (FEP)/ Polytetrafluoroethylene (PTFE)";"";"benzaldehyde";"benzenecarboxaldehyde";"100-52-7";"C7H6O";"aldehydes";"1";"recommended";"100";"90 – 330";"";"";"1";"";"";"";"";"";"";"";"";"";"";""
"12";"Fluorinated Ethylene Propylene Copolymer (FEP)/ Polytetrafluoroethylene (PTFE)";"";"benzaldehyde";"benzenecarboxaldehyde";"100-52-7";"C7H6O";"aldehydes";"1";"recommended; discolored, ";"100";"330 – 354";"";"";"1";"";"";"";"";"";"";"";"";"";"";""
"13";"Fluororubber";"";"benzaldehyde";"benzenecarboxaldehyde";"100-52-7";"C7H6O";"aldehydes";"1";"recommended";"0.1";"70 – 150";"<1";"";"1";"";"";"";"";"";"";"";"";"";"";""
"14";"Fluororubber";"";"benzaldehyde";"benzenecarboxaldehyde";"100-52-7";"C7H6O";"aldehydes";"3";"not recommended; swollen";"100";"60 – 150";"";"";"1";"";"";"";"";"";"";"";"";"";"";""
"15";"Furfuryl Alcohol Resin, Glass Fiber-Reinforced";"";"benzaldehyde";"benzenecarboxaldehyde";"100-52-7";"C7H6O";"aldehydes";"1";"recommended";"100";"70 – 250";">12";"";"1";"";"";"";"";"";"";"";"";"";"";""
"16";"Glass, Chemical";"";"benzaldehyde";"benzenecarboxaldehyde";"100-52-7";"C7H6O";"aldehydes";"1";"recommended";"10";"70 – 212";"";"";"1";"";"";"";"";"";"";"";"";"";"";""
"17";"Glass, Chemical";"";"benzaldehyde";"benzenecarboxaldehyde";"100-52-7";"C7H6O";"aldehydes";"1";"recommended";"100";"70 – 250";"";"";"1";"";"";"";"";"";"";"";"";"";"";""
"18";"Nylon";"";"benzaldehyde";"benzenecarboxaldehyde";"100-52-7";"C7H6O";"aldehydes";"3";"not recommended; weight gain";"100";"60 – 70";"<1";"";"1";"";"";"";"";"";"";"";"";"";"";""
"19";"Nylon";"";"benzaldehyde";"benzenecarboxaldehyde";"100-52-7";"C7H6O";"aldehydes";"3";"not recommended";"100";"150 – 175";"";"";"1";"";"";"";"";"";"";"";"";"";"";""
"20";"Perfluoroalkoxy Resins";"";"benzaldehyde";"benzenecarboxaldehyde";"100-52-7";"C7H6O";"aldehydes";"1";"recommended; steady state reached in one week exposure";"100";"32 – 330";"<1";"";"1";"";"";"";"";"";"";"";"";"";"";""
"21";"Perfluoroalkoxy Resins";"";"benzaldehyde";"benzenecarboxaldehyde";"100-52-7";"C7H6O";"aldehydes";"1";"recommended; weight gain, strength loss, 179°C (354°F)";"100";"330 – 354";"";"";"1";"";"";"";"";"";"";"";"";"";"";""
"22";"Phenolic Resins, Asbestos-Reinforced";"";"benzaldehyde";"benzenecarboxaldehyde";"100-52-7";"C7H6O";"aldehydes";"1";"recommended";"100";"70 – 80";"";"";"1";"";"";"";"";"";"";"";"";"";"";""
"23";"Phenolic Resins, Asbestos-Reinforced";"";"benzaldehyde";"benzenecarboxaldehyde";"100-52-7";"C7H6O";"aldehydes";"3";"not recommended";"100";"80 – 150";"";"";"1";"";"";"";"";"";"";"";"";"";"";""
"24";"Polychloroprene";"";"benzaldehyde";"benzenecarboxaldehyde";"100-52-7";"C7H6O";"aldehydes";"3";"not recommended; swollen >12 months";"100";"70 – 135";"";"";"1";"";"";"";"";"";"";"";"";"";"";""
"25";"Polychloroprene";"";"benzaldehyde";"benzenecarboxaldehyde";"100-52-7";"C7H6O";"aldehydes";"3";"not recommended; swollen ";"100";"135 – 150";"";"";"1";"";"";"";"";"";"";"";"";"";"";""
"26";"Polyesters, Glass Fiber-Reinforced";"";"benzaldehyde";"benzenecarboxaldehyde";"100-52-7";"C7H6O";"aldehydes";"3";"not recommended";"100";"60 – 70";"";"";"1";"";"";"";"";"";"";"";"";"";"";""
"27";"Polyethylene (PE)";"";"benzaldehyde";"benzenecarboxaldehyde";"100-52-7";"C7H6O";"aldehydes";"2";"questionable; may stress crack; weight gain";"0.1";"60 – 70";"<6";"";"1";"";"";"";"";"";"";"";"";"";"";""
"28";"Polyethylene (PE)";"";"benzaldehyde";"benzenecarboxaldehyde";"100-52-7";"C7H6O";"aldehydes";"3";"not recommended";"10";"70 – 150";"";"";"1";"";"";"";"";"";"";"";"";"";"";""
"29";"Polyethylene (PE)";"";"benzaldehyde";"benzenecarboxaldehyde";"100-52-7";"C7H6O";"aldehydes";"1";"recommended";"100";"60 – 70";"";"";"1";"";"";"";"";"";"";"";"";"";"";""
"30";"Polyethylene (PE)";"";"benzaldehyde";"benzenecarboxaldehyde";"100-52-7";"C7H6O";"aldehydes";"3";"not recommended";"100";"70 – 150";"";"";"1";"";"";"";"";"";"";"";"";"";"";""
"31";"Polymethyl Methacrylate (PMMA)";"";"benzaldehyde";"benzenecarboxaldehyde";"100-52-7";"C7H6O";"aldehydes";"3";"not recommended; may dissolve ";"100";"70 – 150";"";"";"1";"";"";"";"";"";"";"";"";"";"";""
"32";"Polyphenylene Sulfide (40% Glass-Filled)";"Fortron PPS";"benzaldehyde";"benzenecarboxaldehyde";"100-52-7";"C7H6O";"aldehydes";"1";"recommended";"100";"0 – 140";"<1";"";"11";"";"";"";"";"";"";"";"";"";"";""
"33";"Polyphenylene Sulfide (40% Glass-Filled)";"";"benzaldehyde";"benzenecarboxaldehyde";"100-52-7";"C7H6O";"aldehydes";"3";"not recommended";"100";"140 – 200";"";"";"11";"";"";"";"";"";"";"";"";"";"";""
"34";"Polyphenylene Sulfide, Glass Fiber-Reinforced";"Ryton PPS R-4";"benzaldehyde";"benzenecarboxaldehyde";"100-52-7";"C7H6O";"aldehydes";"3";"not recommended";"100";"200";"<12";"";"18";"";"";"";"";"";"";"";"";"";"";""
"35";"Polypropylene (PP)";"";"benzaldehyde";"benzenecarboxaldehyde";"100-52-7";"C7H6O";"aldehydes";"1";"recommended";"100";"70 – 135";"";"";"1";"";"";"";"";"";"";"";"";"";"";""
"36";"Polypropylene (PP)";"";"benzaldehyde";"benzenecarboxaldehyde";"100-52-7";"C7H6O";"aldehydes";"1";"recommended; weight gain ";"100";"135 – 150";"";"";"1";"";"";"";"";"";"";"";"";"";"";""
"37";"Polyvinyl Chloride (PVC)";"";"benzaldehyde";"benzenecarboxaldehyde";"100-52-7";"C7H6O";"aldehydes";"3";"not recommended; disintegrated; weight gain";">10";"70 – 150";"<1";"";"1";"";"";"";"";"";"";"";"";"";"";""
"38";"Polyvinylidene Fluoride (PVDF)";"";"benzaldehyde";"benzenecarboxaldehyde";"100-52-7";"C7H6O";"aldehydes";"1";"recommended";"100";"60 – 70";"";"";"1, 23";"";"";"";"";"";"";"";"";"";"";""
"39";"Polyvinylidene Fluoride (PVDF)";"";"benzaldehyde";"benzenecarboxaldehyde";"100-52-7";"C7H6O";"aldehydes";"2";"questionable";"100";"70 – 125";"";"";"1, 23";"";"";"";"";"";"";"";"";"";"";""
"40";"Rubber, Butyl (BR)";"";"benzaldehyde";"benzenecarboxaldehyde";"100-52-7";"C7H6O";"aldehydes";"1";"recommended";"0.1";"70 – 150";"";"";"1";"";"";"";"";"";"";"";"";"";"";""
"41";"Rubber, Natural (NR)";"";"benzaldehyde";"benzenecarboxaldehyde";"100-52-7";"C7H6O";"aldehydes";"2";"questionable";"0.1";"70 – 150";"";"";"1";"";"";"";"";"";"";"";"";"";"";""
"42";"Rubber, Natural (NR)";"";"benzaldehyde";"benzenecarboxaldehyde";"100-52-7";"C7H6O";"aldehydes";"3";"not recommended; swollen >12 months";"100";"70 – 80";"";"";"1";"";"";"";"";"";"";"";"";"";"";""
"43";"Rubber, Natural (NR)";"";"benzaldehyde";"benzenecarboxaldehyde";"100-52-7";"C7H6O";"aldehydes";"3";"not recommended; swollen ";"100";"212 – 250";"";"";"1";"";"";"";"";"";"";"";"";"";"";""
"44";"Wood";"";"benzaldehyde";"benzenecarboxaldehyde";"100-52-7";"C7H6O";"aldehydes";"1";"recommended";"100";"60 – 70";"";"permeable";"1";"";"";"";"";"";"";"";"";"";"";""
"";"";"";"";"";"";"";"";"";"";"";"";"";"";"";"";"";"";"";"";"";"";"";"";"";""
"";"";"";"";"";"";"";"";"";"";"";"";"";"";"";"";"";"";"";"";"";"";"";"";"";""
"Corrosion Survey Database (COR•SUR) © 2002 NACE International";"";"";"";"";"";"";"";"";"";"";"";"";"";"";"";"";"";"";"";"";"";"";"";"";""

File: data/corrosion_data/TableData - 2024-11-08T203902.180.csv
sep=;
"Title: Corrosion Survey Database (COR•SUR)";"";"";"";"";"";"";"";"";"";"";"";"";"";"";"";"";"";"";"";"";"";"";"";"";""
"Table: Crotonaldehyde";"";"";"";"";"";"";"";"";"";"";"";"";"";"";"";"";"";"";"";"";"";"";"";"";""
"DOWNLOAD SHOWS ONLY THE DISPLAYED DATA, UP TO 50 ROWS";"";"";"";"";"";"";"";"";"";"";"";"";"";"";"";"";"";"";"";"";"";"";"";"";""
"No.";"material or substance name";"material synonym";"exposure medium";"exposure medium class";"NACE resistance rating (unitless)";"resistance note";"conc. (%)";"temp. (°F)";"test note";"reference";"";"";"";"";"";"";"";"";"";"";"";"";"";"";""
"1";"Acetal Resins (Polyoxymethylene)";"";"crotonaldehyde";"aldehydes";"1";"recommended";"100";"60 – 70";"";"1";"";"";"";"";"";"";"";"";"";"";"";"";"";"";""
"2";"Acrylonitrile Butadiene Styrene Polymer (ABS)";"";"crotonaldehyde";"aldehydes";"3";"not recommended";"100";"70 – 150";"";"1";"";"";"";"";"";"";"";"";"";"";"";"";"";"";""
"3";"Chlorinated Polyvinyl Chloride (CPVC)";"";"crotonaldehyde";"aldehydes";"3";"not recommended";"100";"70 – 212";"";"1, 2";"";"";"";"";"";"";"";"";"";"";"";"";"";"";""
"4";"Chlorosulfonated Polyethylene";"";"crotonaldehyde";"aldehydes";"1";"recommended";"100";"60 – 70";"";"1";"";"";"";"";"";"";"";"";"";"";"";"";"";"";""
"5";"Fluorinated Ethylene Propylene Copolymer (FEP)/ Polytetrafluoroethylene (PTFE)";"";"crotonaldehyde";"aldehydes";"1";"recommended";"100";"70 – 90";"cyclic immersion; immersed";"1";"";"";"";"";"";"";"";"";"";"";"";"";"";"";""
"6";"Fluororubber";"";"crotonaldehyde";"aldehydes";"1";"recommended";"100";"60 – 70";"";"1";"";"";"";"";"";"";"";"";"";"";"";"";"";"";""
"7";"Polychloroprene";"";"crotonaldehyde";"aldehydes";"1";"recommended";"100";"60 – 70";"";"1";"";"";"";"";"";"";"";"";"";"";"";"";"";"";""
"8";"Polyethylene (PE)";"";"crotonaldehyde";"aldehydes";"1";"recommended";"100";"60 – 70";"plasticizer";"1, 8";"";"";"";"";"";"";"";"";"";"";"";"";"";"";""
"9";"Polyethylene (PE)";"";"crotonaldehyde";"aldehydes";"2";"questionable";"100";"70 – 150";"";"1, 8";"";"";"";"";"";"";"";"";"";"";"";"";"";"";""
"10";"Polyvinyl Chloride (PVC)";"";"crotonaldehyde";"aldehydes";"3";"not recommended";"100";"70 – 150";"";"1";"";"";"";"";"";"";"";"";"";"";"";"";"";"";""
"11";"Polyvinylidene Fluoride (PVDF)";"Kynar";"crotonaldehyde";"aldehydes";"1";"recommended";"100";"70 – 120";"";"1, 17";"";"";"";"";"";"";"";"";"";"";"";"";"";"";""
"12";"Polyvinylidene Fluoride (PVDF)";"";"crotonaldehyde";"aldehydes";"2";"questionable";"100";"120 – 150";"";"1, 17";"";"";"";"";"";"";"";"";"";"";"";"";"";"";""
"13";"Polyvinylidene Fluoride (PVDF)";"";"crotonaldehyde";"aldehydes";"3";"not recommended";"100";"150 – 285";"";"1, 17";"";"";"";"";"";"";"";"";"";"";"";"";"";"";""
"14";"Rubber, Butyl (BR)";"";"crotonaldehyde";"aldehydes";"1";"recommended";"100";"60 – 70";"";"1";"";"";"";"";"";"";"";"";"";"";"";"";"";"";""
"15";"Rubber, Natural (NR)";"";"crotonaldehyde";"aldehydes";"1";"recommended";"100";"60 – 70";"";"1";"";"";"";"";"";"";"";"";"";"";"";"";"";"";""
"";"";"";"";"";"";"";"";"";"";"";"";"";"";"";"";"";"";"";"";"";"";"";"";"";""
"";"";"";"";"";"";"";"";"";"";"";"";"";"";"";"";"";"";"";"";"";"";"";"";"";""
"Corrosion Survey Database (COR•SUR) © 2002 NACE International";"";"";"";"";"";"";"";"";"";"";"";"";"";"";"";"";"";"";"";"";"";"";"";"";""
