Repository: Mahyar-rajabi94/TF_SDL

File: data/corrosion_data/TableData - 2024-11-08T203916.088.csv
sep=;
"Title: Corrosion Survey Database (COR•SUR)";"";"";"";"";"";"";"";"";"";"";"";"";"";"";"";"";"";"";"";"";"";"";"";"";""
"Table: Formaldehyde";"";"";"";"";"";"";"";"";"";"";"";"";"";"";"";"";"";"";"";"";"";"";"";"";""
"DOWNLOAD SHOWS ONLY THE DISPLAYED DATA, UP TO 50 ROWS";"";"";"";"";"";"";"";"";"";"";"";"";"";"";"";"";"";"";"";"";"";"";"";"";""
"No.";"material or substance name";"material synonym";"exposure medium";"exposure medium synonym";"exposure medium note";"exposure medium CAS RN";"exposure medium formula";"exposure medium class";"NACE resistance rating (unitless)";"resistance note";"conc. (%)";"temp. (°F)";"exposure time (mo (30))";"test note";"reference";"";"";"";"";"";"";"";"";"";""
"1";"Acetal Resins (Polyoxymethylene)";"";"formaldehyde";"methanal";"";"50-00-0";"CH2O";"aldehydes";"1";"recommended";"10";"70 – 150";"";"";"1";"";"";"";"";"";"";"";"";"";""
"2";"Acetal Resins (Polyoxymethylene)";"";"formaldehyde";"methanal";"";"50-00-0";"CH2O";"aldehydes";"1";"recommended";"40";"70 – 150";"";"";"1";"";"";"";"";"";"";"";"";"";""
"3";"Acrylonitrile Butadiene Styrene Polymer (ABS)";"";"formaldehyde";"methanal";"";"50-00-0";"CH2O";"aldehydes";"1";"recommended";"10";"70 – 150";"";"";"1";"";"";"";"";"";"";"";"";"";""
"4";"Acrylonitrile Butadiene Styrene Polymer (ABS)";"";"formaldehyde";"methanal";"";"50-00-0";"CH2O";"aldehydes";"1";"recommended";"40";"70 – 150";"";"";"1";"";"";"";"";"";"";"";"";"";""
"5";"Acrylonitrile Butadiene Styrene Polymer (ABS)";"";"formaldehyde";"methanal";"";"50-00-0";"CH2O";"aldehydes";"1";"recommended";"100";"70 – 80";"";"";"1";"";"";"";"";"";"";"";"";"";""
"6";"Acrylonitrile Butadiene Styrene Polymer (ABS)";"";"formaldehyde";"methanal";"";"50-00-0";"CH2O";"aldehydes";"2";"questionable";"100";"80 – 135";"";"";"1";"";"";"";"";"";"";"";"";"";""
"7";"Acrylonitrile Butadiene Styrene Polymer (ABS)";"";"formaldehyde";"methanal";"";"50-00-0";"CH2O";"aldehydes";"2";"questionable; weight gain, ";"100";"135 – 150";"";"";"1";"";"";"";"";"";"";"";"";"";""
"8";"Cellulose Acetate";"";"formaldehyde";"methanal";"";"50-00-0";"CH2O";"aldehydes";"3";"not recommended; softened; swollen; weight gain";"30";"60 – 70";"<1";"";"1";"";"";"";"";"";"";"";"";"";""
"9";"Cellulose Acetate Butyrate";"";"formaldehyde";"methanal";"";"50-00-0";"CH2O";"aldehydes";"3";"not recommended; softened; swollen; weight gain";"30";"60 – 70";"<6";"";"1";"";"";"";"";"";"";"";"";"";""
"10";"Chlorendic Unsaturated Polyester, Glass Fiber-Reinforced (190 + 47)";"HET acid polyester-Polifos 190 + 47 phr styrene";"formaldehyde";"methanal";"";"50-00-0";"CH2O";"aldehydes";"1";"recommended";"10 – 25";"200";"<6";"";"16";"";"";"";"";"";"";"";"";"";""
"11";"Chlorendic Unsaturated Polyester, Glass Fiber-Reinforced (190 + 47)";"";"formaldehyde";"methanal";"";"50-00-0";"CH2O";"aldehydes";"1";"recommended";"35 – 45";"150";"";"";"16";"";"";"";"";"";"";"";"";"";""
"12";"Chlorendic Unsaturated Polyester, Glass Fiber-Reinforced (869 + 44.5)";"HET acid polyester-Polifos 869 + 44.5 phr styrene";"formaldehyde";"methanal";"";"50-00-0";"CH2O";"aldehydes";"1";"recommended";"10 – 25";"200";"<6";"";"16";"";"";"";"";"";"";"";"";"";""
"13";"Chlorinated Polyvinyl Chloride (CPVC)";"";"formaldehyde";"methanal";"";"50-00-0";"CH2O";"aldehydes";"1";"recommended";"100";"70 – 150";"";"";"1, 2";"";"";"";"";"";"";"";"";"";""
"14";"Chlorosulfonated Polyethylene";"";"formaldehyde";"methanal";"";"50-00-0";"CH2O";"aldehydes";"1";"recommended";"10";"70 – 150";"";"";"1";"";"";"";"";"";"";"";"";"";""
"15";"Chlorosulfonated Polyethylene";"";"formaldehyde";"methanal";"";"50-00-0";"CH2O";"aldehydes";"3";"not recommended";"40";"70 – 150";"";"";"1";"";"";"";"";"";"";"";"";"";""
"16";"Concrete";"";"formaldehyde";"methanal";"";"50-00-0";"CH2O";"aldehydes";"3";"not recommended";"10 – 90";"60 – 70";"";"";"1";"";"";"";"";"";"";"";"";"";""
"17";"Epoxy Cements";"";"formaldehyde";"methanal";"formalin";"50-00-0";"CH2O";"aldehydes";"1";"recommended";"33";"68";"<6";"";"5";"";"";"";"";"";"";"";"";"";""
"18";"Epoxy Cements";"";"formaldehyde";"methanal";"";"50-00-0";"CH2O";"aldehydes";"1";"recommended";"33";"140";"";"";"5";"";"";"";"";"";"";"";"";"";""
"19";"Epoxy Resin, Asbestos/ Glass Fiber- Reinforced";"";"formaldehyde";"methanal";"";"50-00-0";"CH2O";"aldehydes";"1";"recommended";"10 – 40";"50 – 150";">12";"";"1";"";"";"";"";"";"";"";"";"";""
"20";"Epoxy Resin, Glass Fiber- Reinforced";"";"formaldehyde";"methanal";"formalin";"50-00-0";"CH2O";"aldehydes";"1";"recommended";"40 – 50";"70 – 212";"";"";"1, 19";"";"";"";"";"";"";"";"";"";""
"21";"Epoxy Resin, Glass Fiber- Reinforced";"";"formaldehyde";"methanal";"";"50-00-0";"CH2O";"aldehydes";"1";"recommended";"100";"70 – 120";"";"";"1, 19";"";"";"";"";"";"";"";"";"";""
"22";"Ethylene Tetrafluoroethylene Copolymer (ETFE)";"Teflon; Hostaflon; Fluon";"formaldehyde";"methanal";"";"50-00-0";"CH2O";"aldehydes";"1";"recommended";"10 – 30";"250 – 300";">12";"";"10";"";"";"";"";"";"";"";"";"";""
"23";"Fluorinated Ethylene Propylene Copolymer (FEP)/ Polytetrafluoroethylene (PTFE)";"";"formaldehyde";"methanal";"";"50-00-0";"CH2O";"aldehydes";"1";"recommended";"100";"70 – 150";"";"cyclic immersion; immersed";"1, 22";"";"";"";"";"";"";"";"";"";""
"24";"Fluororubber";"";"formaldehyde";"methanal";"formalin";"50-00-0";"CH2O";"aldehydes";"1";"recommended";"10";"70 – 150";"";"";"1";"";"";"";"";"";"";"";"";"";""
"25";"Fluororubber";"";"formaldehyde";"methanal";"";"50-00-0";"CH2O";"aldehydes";"2";"questionable; swollen, ";"40";"70 – 150";"";"";"1";"";"";"";"";"";"";"";"";"";""
"26";"Furfuryl Alcohol Resin, Asbestos-Reinforced";"";"formaldehyde";"methanal";"";"50-00-0";"CH2O";"aldehydes";"1";"recommended";"100";"60 – 70";"";"";"1";"";"";"";"";"";"";"";"";"";""
"27";"Furfuryl Alcohol Resin, Glass Fiber-Reinforced";"";"formaldehyde";"methanal";"";"50-00-0";"CH2O";"aldehydes";"1";"recommended";"40";"70 – 250";">12";"";"1";"";"";"";"";"";"";"";"";"";""
"28";"Glass, Chemical";"";"formaldehyde";"methanal";"";"50-00-0";"CH2O";"aldehydes";"1";"recommended";"10 – 90";"70 – 212";"";"also with HCN or mineral acids; heat exchangers";"1";"";"";"";"";"";"";"";"";"";""
"29";"Glass, Chemical";"";"formaldehyde";"methanal";"";"50-00-0";"CH2O";"aldehydes";"1";"recommended";"100";"60 – 70";"";"";"1";"";"";"";"";"";"";"";"";"";""
"30";"Glassed Steel";"";"formaldehyde";"methanal";"";"50-00-0";"CH2O";"aldehydes";"1";"recommended";">10";"50 – 300";"";"";"1";"";"";"";"";"";"";"";"";"";""
"31";"Nylon";"";"formaldehyde";"methanal";"";"50-00-0";"CH2O";"aldehydes";"1";"recommended";"40";"70 – 150";"";"";"1";"";"";"";"";"";"";"";"";"";""
"32";"Phenolic Resins, Asbestos-Reinforced";"";"formaldehyde";"methanal";"";"50-00-0";"CH2O";"aldehydes";"1";"recommended";"10";"70 – 150";"";"";"1";"";"";"";"";"";"";"";"";"";""
"33";"Phenolic Resins, Asbestos-Reinforced";"";"formaldehyde";"methanal";"";"50-00-0";"CH2O";"aldehydes";"3";"not recommended; disintegrated, ";"40";"70 – 150";"";"";"1";"";"";"";"";"";"";"";"";"";""
"34";"Polychloroprene";"";"formaldehyde";"methanal";"";"50-00-0";"CH2O";"aldehydes";"1";"recommended";"10 – 20";"70 – 200";"";"";"1";"";"";"";"";"";"";"";"";"";""
"35";"Polychloroprene";"";"formaldehyde";"methanal";"";"50-00-0";"CH2O";"aldehydes";"1";"recommended";"40";"70 – 150";"";"";"1";"";"";"";"";"";"";"";"";"";""
"36";"Polyesters, Glass Fiber-Reinforced";"";"formaldehyde";"methanal";"";"50-00-0";"CH2O";"aldehydes";"1";"recommended";"10 – 20";"70 – 150";"";"";"1";"";"";"";"";"";"";"";"";"";""
"37";"Polyesters, Glass Fiber-Reinforced";"";"formaldehyde";"methanal";"";"50-00-0";"CH2O";"aldehydes";"1";"recommended";"30 – 40";"60 – 70";"";"";"1";"";"";"";"";"";"";"";"";"";""
"38";"Polyesters, Glass Fiber-Reinforced";"";"formaldehyde";"methanal";"";"50-00-0";"CH2O";"aldehydes";"2";"questionable";"30 – 40";"70 – 150";"";"";"1";"";"";"";"";"";"";"";"";"";""
"39";"Polyesters, Glass Fiber-Reinforced";"";"formaldehyde";"methanal";"";"50-00-0";"CH2O";"aldehydes";"1";"recommended; may stress crack";"40";"60 – 70";"";"";"1";"";"";"";"";"";"";"";"";"";""
"40";"Polyesters, Glass Fiber-Reinforced";"";"formaldehyde";"methanal";"";"50-00-0";"CH2O";"aldehydes";"1";"recommended";"100";"70 – 150";"";"";"1";"";"";"";"";"";"";"";"";"";""
"41";"Polyethylene (PE)";"";"formaldehyde";"methanal";"";"50-00-0";"CH2O";"aldehydes";"1";"recommended; small weight gain, ";"40";"70 – 150";"";"";"1, 8";"";"";"";"";"";"";"";"";"";""
"42";"Polyethylene (PE)";"";"formaldehyde";"methanal";"";"50-00-0";"CH2O";"aldehydes";"3";"not recommended";"100";"70 – 150";"";"";"1, 8";"";"";"";"";"";"";"";"";"";""
"43";"Polymethyl Methacrylate (PMMA)";"";"formaldehyde";"methanal";"";"50-00-0";"CH2O";"aldehydes";"1";"recommended";"40";"60 – 212";"<6";"";"1";"";"";"";"";"";"";"";"";"";""
"44";"Polymethyl Methacrylate (PMMA)";"";"formaldehyde";"methanal";"";"50-00-0";"CH2O";"aldehydes";"1";"recommended";"100";"70 – 80";"";"";"1";"";"";"";"";"";"";"";"";"";""
"45";"Polyphenylene Sulfide (40% Glass-Filled)";"Fortron PPS";"formaldehyde";"methanal";"";"50-00-0";"CH2O";"aldehydes";"1";"recommended";"37";"0 – 200";"<1";"";"11";"";"";"";"";"";"";"";"";"";""
"46";"Polypropylene (PP)";"";"formaldehyde";"methanal";"";"50-00-0";"CH2O";"aldehydes";"1";"recommended";"30 – 50";"70 – 150";"";"also Formalin, 40%, 21-27°C (70-80°F)";"1";"";"";"";"";"";"";"";"";"";""
"47";"Polypropylene (PP)";"";"formaldehyde";"methanal";"";"50-00-0";"CH2O";"aldehydes";"1";"recommended; discolored, softened";"40";"135 – 150";"";"";"1";"";"";"";"";"";"";"";"";"";""
"48";"Polypropylene (PP)";"";"formaldehyde";"methanal";"";"50-00-0";"CH2O";"aldehydes";"1";"recommended";"100";"70 – 80";"";"";"1";"";"";"";"";"";"";"";"";"";""
"49";"Polypropylene (PP)";"";"formaldehyde";"methanal";"";"50-00-0";"CH2O";"aldehydes";"2";"questionable";"100";"80 – 135";"";"";"1";"";"";"";"";"";"";"";"";"";""
"50";"Polypropylene (PP)";"";"formaldehyde";"methanal";"";"50-00-0";"CH2O";"aldehydes";"2";"questionable; weight gain, ";"100";"135 – 150";"";"";"1";"";"";"";"";"";"";"";"";"";""
"";"";"";"";"";"";"";"";"";"";"";"";"";"";"";"";"";"";"";"";"";"";"";"";"";""
"";"";"";"";"";"";"";"";"";"";"";"";"";"";"";"";"";"";"";"";"";"";"";"";"";""
"Corrosion Survey Database (COR•SUR) © 2002 NACE International";"";"";"";"";"";"";"";"";"";"";"";"";"";"";"";"";"";"";"";"";"";"";"";"";""

File: data/corrosion_data/TableData - 2024-11-08T203923.439.csv
sep=;
"Title: Corrosion Survey Database (COR•SUR)";"";"";"";"";"";"";"";"";"";"";"";"";"";"";"";"";"";"";"";"";"";"";"";"";""
"Table: Formaldehyde";"";"";"";"";"";"";"";"";"";"";"";"";"";"";"";"";"";"";"";"";"";"";"";"";""
"DOWNLOAD SHOWS ONLY THE DISPLAYED DATA, UP TO 50 ROWS";"";"";"";"";"";"";"";"";"";"";"";"";"";"";"";"";"";"";"";"";"";"";"";"";""
"No.";"material or substance name";"material synonym";"exposure medium";"exposure medium synonym";"exposure medium note";"exposure medium CAS RN";"exposure medium formula";"exposure medium class";"NACE resistance rating (unitless)";"resistance note";"conc. (%)";"temp. (°F)";"exposure time (mo (30))";"test note";"reference";"";"";"";"";"";"";"";"";"";""
"51";"Polysulfone";"";"formaldehyde";"methanal";"";"50-00-0";"CH2O";"aldehydes";"3";"not recommended; weight gain";"40";"60 – 70";"<1";"";"1";"";"";"";"";"";"";"";"";"";""
"52";"Polysulfone";"";"formaldehyde";"methanal";"";"50-00-0";"CH2O";"aldehydes";"3";"not recommended";"40";"150 – 175";"";"";"1";"";"";"";"";"";"";"";"";"";""
"53";"Polyvinyl Chloride (PVC)";"";"formaldehyde";"methanal";"";"50-00-0";"CH2O";"aldehydes";"1";"recommended";"40";"70 – 125";"";"";"1";"";"";"";"";"";"";"";"";"";""
"54";"Rubber, Butyl (BR)";"";"formaldehyde";"methanal";"";"50-00-0";"CH2O";"aldehydes";"1";"recommended";"10";"70 – 150";"";"";"1";"";"";"";"";"";"";"";"";"";""
"55";"Rubber, Butyl (BR)";"";"formaldehyde";"methanal";"";"50-00-0";"CH2O";"aldehydes";"1";"recommended";"40";"70 – 150";"";"";"1";"";"";"";"";"";"";"";"";"";""
"56";"Rubber, Butyl (BR)";"";"formaldehyde";"methanal";"";"50-00-0";"CH2O";"aldehydes";"3";"not recommended";"40";"150 – 175";"[";"";"1";"";"";"";"";"";"";"";"";"";""
"57";"Rubber, Natural (NR)";"";"formaldehyde";"methanal";"";"50-00-0";"CH2O";"aldehydes";"1";"recommended";"10";"70 – 150";"<1";"";"1";"";"";"";"";"";"";"";"";"";""
"58";"Rubber, Natural (NR)";"";"formaldehyde";"methanal";"";"50-00-0";"CH2O";"aldehydes";"2";"questionable";"40";"70 – 150";"";"";"1";"";"";"";"";"";"";"";"";"";""
"59";"Rubber, Natural (NR)";"";"formaldehyde";"methanal";"";"50-00-0";"CH2O";"aldehydes";"3";"not recommended; swollen not recommended";"40";"150 – 175";"";"";"1";"";"";"";"";"";"";"";"";"";""
"60";"Vinyl Ester Resins";"";"formaldehyde";"methanal";"";"50-00-0";"CH2O";"aldehydes";"1";"recommended";"100";"70 – 150";"";"up to stable temperature";"7";"";"";"";"";"";"";"";"";"";""
"61";"Wood";"";"formaldehyde";"methanal";"";"50-00-0";"CH2O";"aldehydes";"1";"recommended";"10 – 90";"60 – 70";"";"";"1";"";"";"";"";"";"";"";"";"";""
"";"";"";"";"";"";"";"";"";"";"";"";"";"";"";"";"";"";"";"";"";"";"";"";"";""
"";"";"";"";"";"";"";"";"";"";"";"";"";"";"";"";"";"";"";"";"";"";"";"";"";""
"Corrosion Survey Database (COR•SUR) © 2002 NACE International";"";"";"";"";"";"";"";"";"";"";"";"";"";"";"";"";"";"";"";"";"";"";"";"";""

File: data/corrosion_data/TableData - 2024-11-08T203941.262.csv
sep=;
"Title: Corrosion Survey Database (COR•SUR)";"";"";"";"";"";"";"";"";"";"";"";"";"";"";"";"";"";"";"";"";"";"";"";"";""
"Table: Glyoxal";"";"";"";"";"";"";"";"";"";"";"";"";"";"";"";"";"";"";"";"";"";"";"";"";""
"DOWNLOAD SHOWS ONLY THE DISPLAYED DATA, UP TO 50 ROWS";"";"";"";"";"";"";"";"";"";"";"";"";"";"";"";"";"";"";"";"";"";"";"";"";""
"No.";"material or substance name";"exposure medium";"exposure medium CAS RN";"exposure medium formula";"exposure medium class";"NACE resistance rating (unitless)";"resistance note";"conc. (%)";"temp. (°F)";"reference";"";"";"";"";"";"";"";"";"";"";"";"";"";"";""
"1";"Epoxy Resin, Glass Fiber- Reinforced";"glyoxal";"107-22-2";"C2H2O2";"aldehydes";"1";"recommended";"100";"70 – 125";"1, 24";"";"";"";"";"";"";"";"";"";"";"";"";"";"";""
"2";"Polyesters, Glass Fiber-Reinforced";"glyoxal";"107-22-2";"C2H2O2";"aldehydes";"1";"recommended";"40";"70 – 80";"1";"";"";"";"";"";"";"";"";"";"";"";"";"";"";""
"3";"Vinyl Ester Resins";"glyoxal";"107-22-2";"C2H2O2";"aldehydes";"1";"recommended";"40";"70 – 100";"7";"";"";"";"";"";"";"";"";"";"";"";"";"";"";""
"";"";"";"";"";"";"";"";"";"";"";"";"";"";"";"";"";"";"";"";"";"";"";"";"";""
"";"";"";"";"";"";"";"";"";"";"";"";"";"";"";"";"";"";"";"";"";"";"";"";"";""
"Corrosion Survey Database (COR•SUR) © 2002 NACE International";"";"";"";"";"";"";"";"";"";"";"";"";"";"";"";"";"";"";"";"";"";"";"";"";""
"";"";"";"";"";"";"";"";"";"";"";"";"";"";"";"";"";"";"";"";"";"";"";"";"";""
"";"";"";"";"";"";"";"";"";"";"";"";"";"";"";"";"";"";"";"";"";"";"";"";"";""
"";"";"";"";"";"";"";"";"";"";"";"";"";"";"";"";"";"";"";"";"";"";"";"";"";""
"";"";"";"";"";"";"";"";"";"";"";"";"";"";"";"";"";"";"";"";"";"";"";"";"";""

File: data/corrosion_data/TableData - 2024-11-08T203957.145.csv
sep=;
"Title: Corrosion Survey Database (COR•SUR)";"";"";"";"";"";"";"";"";"";"";"";"";"";"";"";"";"";"";"";"";"";"";"";"";""
"Table: Amyl chloride";"";"";"";"";"";"";"";"";"";"";"";"";"";"";"";"";"";"";"";"";"";"";"";"";""
"DOWNLOAD SHOWS ONLY THE DISPLAYED DATA, UP TO 50 ROWS";"";"";"";"";"";"";"";"";"";"";"";"";"";"";"";"";"";"";"";"";"";"";"";"";""
"No.";"material or substance name";"material synonym";"exposure medium";"exposure medium synonym";"exposure medium CAS RN";"exposure medium formula";"exposure medium class";"NACE resistance rating (unitless)";"resistance note";"conc. (%)";"temp. (°F)";"exposure time (mo (30))";"test note";"reference";"";"";"";"";"";"";"";"";"";"";""
"1";"Acrylonitrile Butadiene Styrene Polymer (ABS)";"";"amyl chloride";"1-chloropentane";"543-59-9";"C5H11Cl";"alkyl halides";"3";"not recommended";"100";"60 – 150";"";"";"1";"";"";"";"";"";"";"";"";"";"";""
"2";"Chlorinated Polyvinyl Chloride (CPVC)";"";"amyl chloride";"1-chloropentane";"543-59-9";"C5H11Cl";"alkyl halides";"3";"not recommended";"100";"70 – 212";"";"";"1, 2";"";"";"";"";"";"";"";"";"";"";""
"3";"Epoxy Resin, Glass Fiber- Reinforced";"";"amyl chloride";"1-chloropentane";"543-59-9";"C5H11Cl";"alkyl halides";"3";"not recommended";"100";"70 – 80";"";"";"1";"";"";"";"";"";"";"";"";"";"";""
"4";"Fluorinated Ethylene Propylene Copolymer (FEP)/ Polytetrafluoroethylene (PTFE)";"";"amyl chloride";"1-chloropentane";"543-59-9";"C5H11Cl";"alkyl halides";"1";"recommended";"100";"70 – 90";"";"cyclic immersion; immersed";"1";"";"";"";"";"";"";"";"";"";"";""
"5";"Polyesters, Glass Fiber-Reinforced";"";"amyl chloride";"1-chloropentane";"543-59-9";"C5H11Cl";"alkyl halides";"3";"not recommended";"10";"70 – 80";"";"";"1";"";"";"";"";"";"";"";"";"";"";""
"6";"Polyethylene (PE)";"";"amyl chloride";"1-chloropentane";"543-59-9";"C5H11Cl";"alkyl halides";"2";"questionable";"100";"60 – 70";"";"plasticizer";"1, 8";"";"";"";"";"";"";"";"";"";"";""
"7";"Polyethylene (PE)";"";"amyl chloride";"1-chloropentane";"543-59-9";"C5H11Cl";"alkyl halides";"3";"not recommended";"100";"70 – 150";"";"";"1, 8";"";"";"";"";"";"";"";"";"";"";""
"8";"Polymethyl Methacrylate (PMMA)";"";"amyl chloride";"1-chloropentane";"543-59-9";"C5H11Cl";"alkyl halides";"3";"not recommended";"100";"70 – 150";"";"";"1";"";"";"";"";"";"";"";"";"";"";""
"9";"Polypropylene (PP)";"";"amyl chloride";"1-chloropentane";"543-59-9";"C5H11Cl";"alkyl halides";"2";"questionable";"100";"60 – 65";"<6";"";"1";"";"";"";"";"";"";"";"";"";"";""
"10";"Polypropylene (PP)";"";"amyl chloride";"1-chloropentane";"543-59-9";"C5H11Cl";"alkyl halides";"2";"questionable";"100";"65 – 150";"";"intermittent exposure";"1";"";"";"";"";"";"";"";"";"";"";""
"11";"Polyvinyl Chloride (PVC)";"";"amyl chloride";"1-chloropentane";"543-59-9";"C5H11Cl";"alkyl halides";"3";"not recommended";"100";"70 – 150";"";"";"1";"";"";"";"";"";"";"";"";"";"";""
"12";"Polyvinylidene Fluoride (PVDF)";"Kynar";"amyl chloride";"1-chloropentane";"543-59-9";"C5H11Cl";"alkyl halides";"1";"recommended";"100";"70 – 285";"";"";"1, 17";"";"";"";"";"";"";"";"";"";"";""
"13";"Vinyl Ester Resins";"";"amyl chloride";"1-chloropentane";"543-59-9";"C5H11Cl";"alkyl halides";"1";"recommended";">10";"70 – 120";"";"";"7";"";"";"";"";"";"";"";"";"";"";""
"";"";"";"";"";"";"";"";"";"";"";"";"";"";"";"";"";"";"";"";"";"";"";"";"";""
"";"";"";"";"";"";"";"";"";"";"";"";"";"";"";"";"";"";"";"";"";"";"";"";"";""
"Corrosion Survey Database (COR•SUR) © 2002 NACE International";"";"";"";"";"";"";"";"";"";"";"";"";"";"";"";"";"";"";"";"";"";"";"";"";""

File: data/corrosion_data/TableData - 2024-11-08T204010.352.csv
sep=;
"Title: Corrosion Survey Database (COR•SUR)";"";"";"";"";"";"";"";"";"";"";"";"";"";"";"";"";"";"";"";"";"";"";"";"";""
"Table: Ethyl bromide";"";"";"";"";"";"";"";"";"";"";"";"";"";"";"";"";"";"";"";"";"";"";"";"";""
"DOWNLOAD SHOWS ONLY THE DISPLAYED DATA, UP TO 50 ROWS";"";"";"";"";"";"";"";"";"";"";"";"";"";"";"";"";"";"";"";"";"";"";"";"";""
"No.";"material or substance name";"exposure medium";"exposure medium synonym";"exposure medium CAS RN";"exposure medium formula";"exposure medium class";"NACE resistance rating (unitless)";"resistance note";"conc. (%)";"temp. (°F)";"exposure time (mo (30))";"test note";"reference";"";"";"";"";"";"";"";"";"";"";"";""
"1";"Fluorinated Ethylene Propylene Copolymer (FEP)/ Polytetrafluoroethylene (PTFE)";"ethyl bromide";"bromoethane";"74-96-4";"C2H5Br";"alkyl halides";"1";"recommended";"100";"70 – 90";"";"cyclic immersion; immersed";"1";"";"";"";"";"";"";"";"";"";"";"";""
"2";"Furfuryl Alcohol Resin, Glass Fiber-Reinforced";"ethyl bromide";"bromoethane";"74-96-4";"C2H5Br";"alkyl halides";"1";"recommended";"100";"70 – 100";">12";"";"1";"";"";"";"";"";"";"";"";"";"";"";""
"3";"Polyethylene (PE)";"ethyl bromide";"bromoethane";"74-96-4";"C2H5Br";"alkyl halides";"3";"not recommended";"100";"70 – 150";"";"";"1";"";"";"";"";"";"";"";"";"";"";"";""
"";"";"";"";"";"";"";"";"";"";"";"";"";"";"";"";"";"";"";"";"";"";"";"";"";""
"";"";"";"";"";"";"";"";"";"";"";"";"";"";"";"";"";"";"";"";"";"";"";"";"";""
"Corrosion Survey Database (COR•SUR) © 2002 NACE International";"";"";"";"";"";"";"";"";"";"";"";"";"";"";"";"";"";"";"";"";"";"";"";"";""
"";"";"";"";"";"";"";"";"";"";"";"";"";"";"";"";"";"";"";"";"";"";"";"";"";""
"";"";"";"";"";"";"";"";"";"";"";"";"";"";"";"";"";"";"";"";"";"";"";"";"";""
"";"";"";"";"";"";"";"";"";"";"";"";"";"";"";"";"";"";"";"";"";"";"";"";"";""
"";"";"";"";"";"";"";"";"";"";"";"";"";"";"";"";"";"";"";"";"";"";"";"";"";""

File: data/corrosion_data/TableData - 2024-11-08T204018.808.csv
sep=;
"Title: Corrosion Survey Database (COR•SUR)";"";"";"";"";"";"";"";"";"";"";"";"";"";"";"";"";"";"";"";"";"";"";"";"";""
"Table: Furfural";"";"";"";"";"";"";"";"";"";"";"";"";"";"";"";"";"";"";"";"";"";"";"";"";""
"DOWNLOAD SHOWS ONLY THE DISPLAYED DATA, UP TO 50 ROWS";"";"";"";"";"";"";"";"";"";"";"";"";"";"";"";"";"";"";"";"";"";"";"";"";""
"No.";"material or substance name";"material synonym";"exposure medium";"exposure medium synonym";"exposure medium CAS RN";"exposure medium formula";"exposure medium class";"NACE resistance rating (unitless)";"resistance note";"conc. (%)";"temp. (°F)";"exposure time (mo (30))";"test note";"reference";"";"";"";"";"";"";"";"";"";"";""
"1";"Acrylonitrile Butadiene Styrene Polymer (ABS)";"";"furfural";"2-furaldehyde";"1998-01-01";"C5H4O2";"aldehydes";"3";"not recommended";"100";"70 – 150";"";"";"1";"";"";"";"";"";"";"";"";"";"";""
"2";"Cellulose Acetate Butyrate";"";"furfural";"2-furaldehyde";"1998-01-01";"C5H4O2";"aldehydes";"3";"not recommended; disintegrated";"100";"60 – 70";"";"";"1";"";"";"";"";"";"";"";"";"";"";""
"3";"Chlorendic Unsaturated Polyester, Glass Fiber-Reinforced (190 + 47)";"HET acid polyester-Polifos 190 + 47 phr styrene";"furfural";"2-furaldehyde";"1998-01-01";"C5H4O2";"aldehydes";"1";"recommended";"5";"70";"<6";"";"16";"";"";"";"";"";"";"";"";"";"";""
"4";"Chlorendic Unsaturated Polyester, Glass Fiber-Reinforced (869 + 44.5)";"HET acid polyester-Polifos 869 + 44.5 phr styrene";"furfural";"2-furaldehyde";"1998-01-01";"C5H4O2";"aldehydes";"1";"recommended";"5";"75";"<6";"";"16";"";"";"";"";"";"";"";"";"";"";""
"5";"Chlorendic Unsaturated Polyester, Glass Fiber-Reinforced (869 + 44.5)";"";"furfural";"2-furaldehyde";"1998-01-01";"C5H4O2";"aldehydes";"3";"not recommended";"50";"75";"";"";"16";"";"";"";"";"";"";"";"";"";"";""
"6";"Chlorinated Polyvinyl Chloride (CPVC)";"";"furfural";"2-furaldehyde";"1998-01-01";"C5H4O2";"aldehydes";"3";"not recommended";"100";"70 – 212";"";"";"1, 2";"";"";"";"";"";"";"";"";"";"";""
"7";"Chlorosulfonated Polyethylene";"";"furfural";"2-furaldehyde";"1998-01-01";"C5H4O2";"aldehydes";"2";"questionable";">10";"70 – 100";"";"";"1";"";"";"";"";"";"";"";"";"";"";""
"8";"Fluororubber";"";"furfural";"2-furaldehyde";"1998-01-01";"C5H4O2";"aldehydes";"3";"not recommended";"100";"90 – 100";"";"";"1";"";"";"";"";"";"";"";"";"";"";""
"9";"Furfuryl Alcohol Resin, Asbestos-Reinforced";"";"furfural";"2-furaldehyde";"1998-01-01";"C5H4O2";"aldehydes";"1";"recommended";"100";"70 – 80";"";"";"1";"";"";"";"";"";"";"";"";"";"";""
"10";"Furfuryl Alcohol Resin, Glass Fiber-Reinforced";"";"furfural";"2-furaldehyde";"1998-01-01";"C5H4O2";"aldehydes";"1";"recommended";"100";"70 – 250";">12";"";"1";"";"";"";"";"";"";"";"";"";"";""
"11";"Glass, Chemical";"";"furfural";"2-furaldehyde";"1998-01-01";"C5H4O2";"aldehydes";"1";"recommended";"100";"70 – 250";"";"";"1";"";"";"";"";"";"";"";"";"";"";""
"12";"Phenolic Resins, Asbestos-Reinforced";"";"furfural";"2-furaldehyde";"1998-01-01";"C5H4O2";"aldehydes";"3";"not recommended";"100";"60 – 70";"";"";"1";"";"";"";"";"";"";"";"";"";"";""
"13";"Phenolic Resins, Asbestos-Reinforced";"";"furfural";"2-furaldehyde";"1998-01-01";"C5H4O2";"aldehydes";"3";"not recommended; Haveg 61 recommended ";"100";"70 – 80";"";"";"1";"";"";"";"";"";"";"";"";"";"";""
"14";"Polyesters, Glass Fiber-Reinforced";"";"furfural";"2-furaldehyde";"1998-01-01";"C5H4O2";"aldehydes";"1";"recommended";"5";"60 – 150";"";"";"1";"";"";"";"";"";"";"";"";"";"";""
"15";"Polyesters, Glass Fiber-Reinforced";"";"furfural";"2-furaldehyde";"1998-01-01";"C5H4O2";"aldehydes";"1";"recommended";"20";"70 – 80";"";"";"1";"";"";"";"";"";"";"";"";"";"";""
"16";"Polyesters, Glass Fiber-Reinforced";"";"furfural";"2-furaldehyde";"1998-01-01";"C5H4O2";"aldehydes";"3";"not recommended";"50";"60 – 70";"";"";"1";"";"";"";"";"";"";"";"";"";"";""
"17";"Polyesters, Glass Fiber-Reinforced";"";"furfural";"2-furaldehyde";"1998-01-01";"C5H4O2";"aldehydes";"3";"not recommended";"100";"70 – 80";"";"";"1";"";"";"";"";"";"";"";"";"";"";""
"18";"Polyethylene (PE)";"";"furfural";"2-furaldehyde";"1998-01-01";"C5H4O2";"aldehydes";"2";"questionable; may stress crack";"100";"60 – 70";"";"";"1, 21";"";"";"";"";"";"";"";"";"";"";""
"19";"Polyethylene (PE)";"";"furfural";"2-furaldehyde";"1998-01-01";"C5H4O2";"aldehydes";"3";"not recommended";"100";"70 – 150";"";"";"1, 21";"";"";"";"";"";"";"";"";"";"";""
"20";"Polymethyl Methacrylate (PMMA)";"";"furfural";"2-furaldehyde";"1998-01-01";"C5H4O2";"aldehydes";"3";"not recommended";"100";"70 – 150";"";"";"1";"";"";"";"";"";"";"";"";"";"";""
"21";"Polyphenylene Sulfide (40% Glass-Filled)";"Fortron PPS";"furfural";"2-furaldehyde";"1998-01-01";"C5H4O2";"aldehydes";"1";"recommended";"100";"0 – 200";"<1";"";"11";"";"";"";"";"";"";"";"";"";"";""
"22";"Polypropylene (PP)";"";"furfural";"2-furaldehyde";"1998-01-01";"C5H4O2";"aldehydes";"2";"questionable";"100";"60 – 150";"<6";"intermittent exposure";"1";"";"";"";"";"";"";"";"";"";"";""
"23";"Polypropylene (PP)";"";"furfural";"2-furaldehyde";"1998-01-01";"C5H4O2";"aldehydes";"3";"not recommended";"100";"150 – 212";"";"";"1";"";"";"";"";"";"";"";"";"";"";""
"24";"Polyvinyl Chloride (PVC)";"";"furfural";"2-furaldehyde";"1998-01-01";"C5H4O2";"aldehydes";"3";"not recommended";"100";"70 – 150";"";"";"1";"";"";"";"";"";"";"";"";"";"";""
"25";"Polyvinylidene Fluoride (PVDF)";"";"furfural";"2-furaldehyde";"1998-01-01";"C5H4O2";"aldehydes";"2";"questionable";"100";"70 – 150";"";"";"1, 23";"";"";"";"";"";"";"";"";"";"";""
"26";"Polyvinylidene Fluoride (PVDF)";"";"furfural";"2-furaldehyde";"1998-01-01";"C5H4O2";"aldehydes";"3";"not recommended";"100";"150 – 212";"";"";"1, 23";"";"";"";"";"";"";"";"";"";"";""
"27";"Wood";"";"furfural";"2-furaldehyde";"1998-01-01";"C5H4O2";"aldehydes";"1";"recommended";"100";"70 – 90";"";"";"1";"";"";"";"";"";"";"";"";"";"";""
"";"";"";"";"";"";"";"";"";"";"";"";"";"";"";"";"";"";"";"";"";"";"";"";"";""
"";"";"";"";"";"";"";"";"";"";"";"";"";"";"";"";"";"";"";"";"";"";"";"";"";""
"Corrosion Survey Database (COR•SUR) © 2002 NACE International";"";"";"";"";"";"";"";"";"";"";"";"";"";"";"";"";"";"";"";"";"";"";"";"";""

File: data/corrosion_data/TableData - 2024-11-08T204039.026.csv
sep=;
"Title: Corrosion Survey Database (COR•SUR)";"";"";"";"";"";"";"";"";"";"";"";"";"";"";"";"";"";"";"";"";"";"";"";"";""
"Table: Ethyl chloride";"";"";"";"";"";"";"";"";"";"";"";"";"";"";"";"";"";"";"";"";"";"";"";"";""
"DOWNLOAD SHOWS ONLY THE DISPLAYED DATA, UP TO 50 ROWS";"";"";"";"";"";"";"";"";"";"";"";"";"";"";"";"";"";"";"";"";"";"";"";"";""
"No.";"material or substance name";"material synonym";"exposure medium";"exposure medium synonym";"exposure medium CAS RN";"exposure medium formula";"exposure medium class";"NACE resistance rating (unitless)";"resistance note";"conc. (%)";"temp. (°F)";"exposure time (mo (30))";"test note";"reference";"";"";"";"";"";"";"";"";"";"";""
"1";"Acrylonitrile Butadiene Styrene Polymer (ABS)";"";"ethyl chloride";"chloroethane";"1975-11-03";"C2H5Cl";"alkyl halides";"3";"not recommended";"100";"60 – 150";"";"";"1";"";"";"";"";"";"";"";"";"";"";""
"2";"Carbon-Graphite Composites";"";"ethyl chloride";"chloroethane";"1975-11-03";"C2H5Cl";"alkyl halides";"1";"recommended";"100";"50 – 60";"";"";"1";"";"";"";"";"";"";"";"";"";"";""
"3";"Carbon-Graphite Composites";"";"ethyl chloride";"chloroethane";"1975-11-03";"C2H5Cl";"alkyl halides";"1";"recommended";"100";"70 – 212";"";"";"1";"";"";"";"";"";"";"";"";"";"";""
"4";"Chlorendic Unsaturated Polyester, Glass Fiber-Reinforced (190 + 47)";"HET acid polyester-Polifos 190 + 47 phr styrene";"ethyl chloride";"chloroethane";"1975-11-03";"C2H5Cl";"alkyl halides";"1";"recommended";"100";"75";"<6";"";"16";"";"";"";"";"";"";"";"";"";"";""
"5";"Chlorendic Unsaturated Polyester, Glass Fiber-Reinforced (190 + 47)";"";"ethyl chloride";"chloroethane";"1975-11-03";"C2H5Cl";"alkyl halides";"3";"not recommended";"100";"130";"";"";"16";"";"";"";"";"";"";"";"";"";"";""
"6";"Chlorendic Unsaturated Polyester, Glass Fiber-Reinforced (869 + 44.5)";"HET acid polyester-Polifos 869 + 44.5 phr styrene";"ethyl chloride";"chloroethane";"1975-11-03";"C2H5Cl";"alkyl halides";"1";"recommended";"100";"75";"<6";"";"16";"";"";"";"";"";"";"";"";"";"";""
"7";"Chlorinated Polyvinyl Chloride (CPVC)";"";"ethyl chloride";"chloroethane";"1975-11-03";"C2H5Cl";"alkyl halides";"3";"not recommended";"100";"70 – 212";"";"";"1, 20";"";"";"";"";"";"";"";"";"";"";""
"8";"Chlorosulfonated Polyethylene";"";"ethyl chloride";"chloroethane";"1975-11-03";"C2H5Cl";"alkyl halides";"3";"not recommended";"100";"60 – 70";"";"";"1";"";"";"";"";"";"";"";"";"";"";""
"9";"Epoxy Resin, Asbestos/ Glass Fiber- Reinforced";"";"ethyl chloride";"chloroethane";"1975-11-03";"C2H5Cl";"alkyl halides";"3";"not recommended";"any";"0 – 250";">12";"";"1";"";"";"";"";"";"";"";"";"";"";""
"10";"Epoxy Resin, Glass Fiber- Reinforced";"";"ethyl chloride";"chloroethane";"1975-11-03";"C2H5Cl";"alkyl halides";"1";"recommended";"100";"70 – 80";"";"";"1";"";"";"";"";"";"";"";"";"";"";""
"11";"Epoxy Resin, Glass Fiber- Reinforced";"";"ethyl chloride";"chloroethane";"1975-11-03";"C2H5Cl";"alkyl halides";"3";"not recommended";"100";"100 – 150";"";"";"1";"";"";"";"";"";"";"";"";"";"";""
"12";"Ethylene Tetrafluoroethylene Copolymer (ETFE)";"Teflon; Hostaflon; Fluon";"ethyl chloride";"chloroethane";"1975-11-03";"C2H5Cl";"alkyl halides";"3";"not recommended";"any";"0 – 400";"<1";"";"10";"";"";"";"";"";"";"";"";"";"";""
"13";"Fluorinated Ethylene Propylene Copolymer (FEP)/ Polytetrafluoroethylene (PTFE)";"";"ethyl chloride";"chloroethane";"1975-11-03";"C2H5Cl";"alkyl halides";"1";"recommended";"100";"70 – 90";"";"cyclic immersion; immersed";"1";"";"";"";"";"";"";"";"";"";"";""
"14";"Fluororubber";"";"ethyl chloride";"chloroethane";"1975-11-03";"C2H5Cl";"alkyl halides";"2";"questionable";"100";"60 – 70";"";"";"1";"";"";"";"";"";"";"";"";"";"";""
"15";"Furfuryl Alcohol Resin, Glass Fiber-Reinforced";"";"ethyl chloride";"chloroethane";"1975-11-03";"C2H5Cl";"alkyl halides";"1";"recommended";"100";"0 – 60";"";"";"1";"";"";"";"";"";"";"";"";"";"";""
"16";"Nylon";"";"ethyl chloride";"chloroethane";"1975-11-03";"C2H5Cl";"alkyl halides";"1";"recommended";"100";"60 – 70";"";"";"1";"";"";"";"";"";"";"";"";"";"";""
"17";"Phenolic Resins, Asbestos-Reinforced";"";"ethyl chloride";"chloroethane";"1975-11-03";"C2H5Cl";"alkyl halides";"1";"recommended";"100";"70 – 150";"";"";"1";"";"";"";"";"";"";"";"";"";"";""
"18";"Polychloroprene";"";"ethyl chloride";"chloroethane";"1975-11-03";"C2H5Cl";"alkyl halides";"2";"questionable";"100";"60 – 70";"";"";"1";"";"";"";"";"";"";"";"";"";"";""
"19";"Polyesters, Glass Fiber-Reinforced";"";"ethyl chloride";"chloroethane";"1975-11-03";"C2H5Cl";"alkyl halides";"1";"recommended";">10";"50 – 75";"";"";"1";"";"";"";"";"";"";"";"";"";"";""
"20";"Polyethylene (PE)";"";"ethyl chloride";"chloroethane";"1975-11-03";"C2H5Cl";"alkyl halides";"2";"questionable";"100";"60 – 70";"";"";"1";"";"";"";"";"";"";"";"";"";"";""
"21";"Polyethylene (PE)";"";"ethyl chloride";"chloroethane";"1975-11-03";"C2H5Cl";"alkyl halides";"3";"not recommended";"100";"70 – 150";"";"";"1";"";"";"";"";"";"";"";"";"";"";""
"22";"Polymethyl Methacrylate (PMMA)";"";"ethyl chloride";"chloroethane";"1975-11-03";"C2H5Cl";"alkyl halides";"3";"not recommended";"100";"70 – 150";"";"";"1";"";"";"";"";"";"";"";"";"";"";""
"23";"Polypropylene (PP)";"";"ethyl chloride";"chloroethane";"1975-11-03";"C2H5Cl";"alkyl halides";"2";"questionable";"100";"60 – 150";"<6";"intermittent exposure";"1";"";"";"";"";"";"";"";"";"";"";""
"24";"Polypropylene (PP)";"";"ethyl chloride";"chloroethane";"1975-11-03";"C2H5Cl";"alkyl halides";"3";"not recommended";"100";"150 – 212";"";"";"1";"";"";"";"";"";"";"";"";"";"";""
"25";"Polyvinyl Chloride (PVC)";"";"ethyl chloride";"chloroethane";"1975-11-03";"C2H5Cl";"alkyl halides";"3";"not recommended";"100";"70 – 150";"";"";"1";"";"";"";"";"";"";"";"";"";"";""
"26";"Polyvinylidene Fluoride (PVDF)";"Kynar";"ethyl chloride";"chloroethane";"1975-11-03";"C2H5Cl";"alkyl halides";"1";"recommended";"100";"70 – 285";"";"";"1, 17";"";"";"";"";"";"";"";"";"";"";""
"27";"Rubber, Butyl (BR)";"";"ethyl chloride";"chloroethane";"1975-11-03";"C2H5Cl";"alkyl halides";"3";"not recommended";"100";"60 – 70";"";"";"1";"";"";"";"";"";"";"";"";"";"";""
"28";"Rubber, Natural (NR)";"";"ethyl chloride";"chloroethane";"1975-11-03";"C2H5Cl";"alkyl halides";"3";"not recommended";"100";"60 – 70";"";"";"1";"";"";"";"";"";"";"";"";"";"";""
"29";"Vinyl Ester Resins";"";"ethyl chloride";"chloroethane";"1975-11-03";"C2H5Cl";"alkyl halides";"1";"recommended";">10";"50 – 75";"";"";"7";"";"";"";"";"";"";"";"";"";"";""
"";"";"";"";"";"";"";"";"";"";"";"";"";"";"";"";"";"";"";"";"";"";"";"";"";""
"";"";"";"";"";"";"";"";"";"";"";"";"";"";"";"";"";"";"";"";"";"";"";"";"";""
"Corrosion Survey Database (COR•SUR) © 2002 NACE International";"";"";"";"";"";"";"";"";"";"";"";"";"";"";"";"";"";"";"";"";"";"";"";"";""

File: data/corrosion_data/TableData - 2024-11-08T204046.208.csv
sep=;
"Title: Corrosion Survey Database (COR•SUR)";"";"";"";"";"";"";"";"";"";"";"";"";"";"";"";"";"";"";"";"";"";"";"";"";""
"Table: Isobutyl chloride";"";"";"";"";"";"";"";"";"";"";"";"";"";"";"";"";"";"";"";"";"";"";"";"";""
"DOWNLOAD SHOWS ONLY THE DISPLAYED DATA, UP TO 50 ROWS";"";"";"";"";"";"";"";"";"";"";"";"";"";"";"";"";"";"";"";"";"";"";"";"";""
"No.";"material or substance name";"exposure medium";"exposure medium synonym";"exposure medium CAS RN";"exposure medium formula";"exposure medium class";"NACE resistance rating (unitless)";"resistance note";"conc. (%)";"temp. (°F)";"test note";"reference";"";"";"";"";"";"";"";"";"";"";"";"";""
"1";"Concrete";"isobutyl chloride";"1-chloro-2-methylpropane";"513-36-0";"C4H9Cl";"alkyl halides";"2";"questionable";"100";"60 – 70";"permeable";"1";"";"";"";"";"";"";"";"";"";"";"";"";""
"2";"Epoxy Resin, Glass Fiber- Reinforced";"isobutyl chloride";"1-chloro-2-methylpropane";"513-36-0";"C4H9Cl";"alkyl halides";"3";"not recommended";"100";"60 – 70";"";"1, 24";"";"";"";"";"";"";"";"";"";"";"";"";""
"3";"Fluororubber";"isobutyl chloride";"1-chloro-2-methylpropane";"513-36-0";"C4H9Cl";"alkyl halides";"3";"not recommended; swollen";"100";"60 – 70";"";"1";"";"";"";"";"";"";"";"";"";"";"";"";""
"4";"Nylon";"isobutyl chloride";"1-chloro-2-methylpropane";"513-36-0";"C4H9Cl";"alkyl halides";"1";"recommended";"100";"70 – 200";"no water; wet";"1";"";"";"";"";"";"";"";"";"";"";"";"";""
"5";"Polyethylene (PE)";"isobutyl chloride";"1-chloro-2-methylpropane";"513-36-0";"C4H9Cl";"alkyl halides";"3";"not recommended";"100";"60 – 70";"";"1";"";"";"";"";"";"";"";"";"";"";"";"";""
"6";"Wood";"isobutyl chloride";"1-chloro-2-methylpropane";"513-36-0";"C4H9Cl";"alkyl halides";"1";"recommended";"100";"60 – 70";"";"1";"";"";"";"";"";"";"";"";"";"";"";"";""
"";"";"";"";"";"";"";"";"";"";"";"";"";"";"";"";"";"";"";"";"";"";"";"";"";""
"";"";"";"";"";"";"";"";"";"";"";"";"";"";"";"";"";"";"";"";"";"";"";"";"";""
"Corrosion Survey Database (COR•SUR) © 2002 NACE International";"";"";"";"";"";"";"";"";"";"";"";"";"";"";"";"";"";"";"";"";"";"";"";"";""
"";"";"";"";"";"";"";"";"";"";"";"";"";"";"";"";"";"";"";"";"";"";"";"";"";""

File: data/corrosion_data/TableData - 2024-11-08T204050.490.csv
sep=;
"Title: Corrosion Survey Database (COR•SUR)";"";"";"";"";"";"";"";"";"";"";"";"";"";"";"";"";"";"";"";"";"";"";"";"";""
"Table: Methyl bromide";"";"";"";"";"";"";"";"";"";"";"";"";"";"";"";"";"";"";"";"";"";"";"";"";""
"DOWNLOAD SHOWS ONLY THE DISPLAYED DATA, UP TO 50 ROWS";"";"";"";"";"";"";"";"";"";"";"";"";"";"";"";"";"";"";"";"";"";"";"";"";""
"No.";"material or substance name";"material synonym";"exposure medium";"exposure medium synonym";"exposure medium CAS RN";"exposure medium formula";"exposure medium class";"NACE resistance rating (unitless)";"resistance note";"conc. (%)";"temp. (°F)";"test note";"reference";"";"";"";"";"";"";"";"";"";"";"";""
"1";"Acetal Resins (Polyoxymethylene)";"";"methyl bromide";"bromomethane";"74-83-9";"CH3Br";"alkyl halides";"2";"questionable";"100";"60 – 70";"";"1";"";"";"";"";"";"";"";"";"";"";"";""
"2";"Acrylonitrile Butadiene Styrene Polymer (ABS)";"";"methyl bromide";"bromomethane";"74-83-9";"CH3Br";"alkyl halides";"3";"not recommended";"100";"60 – 70";"";"1";"";"";"";"";"";"";"";"";"";"";"";""
"3";"Chlorosulfonated Polyethylene";"";"methyl bromide";"bromomethane";"74-83-9";"CH3Br";"alkyl halides";"1";"recommended";"100";"60 – 70";"";"1";"";"";"";"";"";"";"";"";"";"";"";""
"4";"Fluororubber";"";"methyl bromide";"bromomethane";"74-83-9";"CH3Br";"alkyl halides";"1";"recommended";"100";"60 – 70";"";"1";"";"";"";"";"";"";"";"";"";"";"";""
"5";"Polychloroprene";"";"methyl bromide";"bromomethane";"74-83-9";"CH3Br";"alkyl halides";"3";"not recommended";"100";"60 – 70";"";"1";"";"";"";"";"";"";"";"";"";"";"";""
"6";"Polyethylene (PE)";"";"methyl bromide";"bromomethane";"74-83-9";"CH3Br";"alkyl halides";"2";"questionable";"100";"60 – 70";"low plasticizer";"1, 8";"";"";"";"";"";"";"";"";"";"";"";""
"7";"Polyethylene (PE)";"";"methyl bromide";"bromomethane";"74-83-9";"CH3Br";"alkyl halides";"3";"not recommended";"100";"70 – 150";"";"1, 8";"";"";"";"";"";"";"";"";"";"";"";""
"8";"Polyvinylidene Fluoride (PVDF)";"Kynar";"methyl bromide";"bromomethane";"74-83-9";"CH3Br";"alkyl halides";"1";"recommended";"100";"70 – 285";"";"1, 17";"";"";"";"";"";"";"";"";"";"";"";""
"9";"Rubber, Butyl (BR)";"";"methyl bromide";"bromomethane";"74-83-9";"CH3Br";"alkyl halides";"1";"recommended";"100";"60 – 70";"";"1";"";"";"";"";"";"";"";"";"";"";"";""
"10";"Rubber, Natural (NR)";"";"methyl bromide";"bromomethane";"74-83-9";"CH3Br";"alkyl halides";"1";"recommended";"100";"60 – 70";"";"1";"";"";"";"";"";"";"";"";"";"";"";""
"";"";"";"";"";"";"";"";"";"";"";"";"";"";"";"";"";"";"";"";"";"";"";"";"";""
"";"";"";"";"";"";"";"";"";"";"";"";"";"";"";"";"";"";"";"";"";"";"";"";"";""
"Corrosion Survey Database (COR•SUR) © 2002 NACE International";"";"";"";"";"";"";"";"";"";"";"";"";"";"";"";"";"";"";"";"";"";"";"";"";""
