Repository: Mahyar-rajabi94/TF_SDL

File: data/corrosion_data/TableData - 2024-11-08T204055.932.csv
sep=;
"Title: Corrosion Survey Database (COR•SUR)";"";"";"";"";"";"";"";"";"";"";"";"";"";"";"";"";"";"";"";"";"";"";"";"";""
"Table: Methyl chloride";"";"";"";"";"";"";"";"";"";"";"";"";"";"";"";"";"";"";"";"";"";"";"";"";""
"DOWNLOAD SHOWS ONLY THE DISPLAYED DATA, UP TO 50 ROWS";"";"";"";"";"";"";"";"";"";"";"";"";"";"";"";"";"";"";"";"";"";"";"";"";""
"No.";"material or substance name";"material synonym";"exposure medium";"exposure medium synonym";"exposure medium CAS RN";"exposure medium formula";"exposure medium class";"NACE resistance rating (unitless)";"resistance note";"conc. (%)";"temp. (°F)";"exposure time (mo (30))";"test note";"reference";"";"";"";"";"";"";"";"";"";"";""
"1";"Acetal Resins (Polyoxymethylene)";"";"methyl chloride";"chloromethane";"74-87-3";"CH3Cl";"alkyl halides";"2";"questionable";"100";"60 – 70";"";"";"1";"";"";"";"";"";"";"";"";"";"";""
"2";"Acrylonitrile Butadiene Styrene Polymer (ABS)";"";"methyl chloride";"chloromethane";"74-87-3";"CH3Cl";"alkyl halides";"3";"not recommended";"100";"60 – 150";"";"";"1";"";"";"";"";"";"";"";"";"";"";""
"3";"Chlorendic Unsaturated Polyester, Glass Fiber-Reinforced (190 + 47)";"HET acid polyester-Polifos 190 + 47 phr styrene";"methyl chloride";"chloromethane";"74-87-3";"CH3Cl";"alkyl halides";"1";"recommended";"100";"35";"<6";"";"16";"";"";"";"";"";"";"";"";"";"";""
"4";"Chlorendic Unsaturated Polyester, Glass Fiber-Reinforced (869 + 44.5)";"HET acid polyester-Polifos 869 + 44.5 phr styrene";"methyl chloride";"chloromethane";"74-87-3";"CH3Cl";"alkyl halides";"1";"recommended";"100";"35";"<6";"";"16";"";"";"";"";"";"";"";"";"";"";""
"5";"Chlorinated Polyvinyl Chloride (CPVC)";"";"methyl chloride";"chloromethane";"74-87-3";"CH3Cl";"alkyl halides";"3";"not recommended";"100";"70 – 212";"";"";"1, 20";"";"";"";"";"";"";"";"";"";"";""
"6";"Chlorosulfonated Polyethylene";"";"methyl chloride";"chloromethane";"74-87-3";"CH3Cl";"alkyl halides";"2";"questionable";"100";"60 – 70";"";"";"1";"";"";"";"";"";"";"";"";"";"";""
"7";"Epoxy Resin, Asbestos/ Glass Fiber- Reinforced";"";"methyl chloride";"chloromethane";"74-87-3";"CH3Cl";"alkyl halides";"2";"questionable; over 3 years";">10";"50 – 75";">12";"";"1";"";"";"";"";"";"";"";"";"";"";""
"8";"Epoxy Resin, Asbestos/ Glass Fiber- Reinforced";"";"methyl chloride";"chloromethane";"74-87-3";"CH3Cl";"alkyl halides";"3";"not recommended";">10";"75 – 300";"";"";"1";"";"";"";"";"";"";"";"";"";"";""
"9";"Epoxy Resin, Glass Fiber- Reinforced";"";"methyl chloride";"chloromethane";"74-87-3";"CH3Cl";"alkyl halides";"3";"not recommended";"100";"70 – 150";"";"";"1";"";"";"";"";"";"";"";"";"";"";""
"10";"Fluororubber";"";"methyl chloride";"chloromethane";"74-87-3";"CH3Cl";"alkyl halides";"3";"not recommended; swollen";"100";"60 – 70";"";"";"1";"";"";"";"";"";"";"";"";"";"";""
"11";"Glass, Chemical";"";"methyl chloride";"chloromethane";"74-87-3";"CH3Cl";"alkyl halides";"1";"recommended";"100";"70 – 475";"";"no water; wet; also with hydrochloric acid";"1";"";"";"";"";"";"";"";"";"";"";""
"12";"Glass, Chemical";"";"methyl chloride";"chloromethane";"74-87-3";"CH3Cl";"alkyl halides";"1";"recommended";"100";"475 – 572";"";"";"1";"";"";"";"";"";"";"";"";"";"";""
"13";"Glassed Steel";"";"methyl chloride";"chloromethane";"74-87-3";"CH3Cl";"alkyl halides";"1";"recommended; questionable ";">10";"50 – 300";"";"";"1";"";"";"";"";"";"";"";"";"";"";""
"14";"Phenolic Resins, Asbestos-Reinforced";"";"methyl chloride";"chloromethane";"74-87-3";"CH3Cl";"alkyl halides";"1";"recommended";"100";"70 – 300";"";"";"1";"";"";"";"";"";"";"";"";"";"";""
"15";"Polychloroprene";"";"methyl chloride";"chloromethane";"74-87-3";"CH3Cl";"alkyl halides";"3";"not recommended";"100";"60 – 70";"";"";"1";"";"";"";"";"";"";"";"";"";"";""
"16";"Polyesters, Glass Fiber-Reinforced";"";"methyl chloride";"chloromethane";"74-87-3";"CH3Cl";"alkyl halides";"1";"recommended";"100";"32 – 50";"";"";"1";"";"";"";"";"";"";"";"";"";"";""
"17";"Polyethylene (PE)";"";"methyl chloride";"chloromethane";"74-87-3";"CH3Cl";"alkyl halides";"2";"questionable";"100";"60 – 70";"";"low plasticizer";"1, 8";"";"";"";"";"";"";"";"";"";"";""
"18";"Polyethylene (PE)";"";"methyl chloride";"chloromethane";"74-87-3";"CH3Cl";"alkyl halides";"3";"not recommended";"100";"70 – 150";"";"";"1, 8";"";"";"";"";"";"";"";"";"";"";""
"19";"Polymethyl Methacrylate (PMMA)";"";"methyl chloride";"chloromethane";"74-87-3";"CH3Cl";"alkyl halides";"3";"not recommended";"100";"70 – 150";"";"";"1";"";"";"";"";"";"";"";"";"";"";""
"20";"Polyphenylene Sulfide (40% Glass-Filled)";"Fortron PPS";"methyl chloride";"chloromethane";"74-87-3";"CH3Cl";"alkyl halides";"1";"recommended";"100";"0 – 70";"<1";"";"11";"";"";"";"";"";"";"";"";"";"";""
"21";"Polypropylene (PP)";"";"methyl chloride";"chloromethane";"74-87-3";"CH3Cl";"alkyl halides";"3";"not recommended";"100";"60 – 70";"";"";"1";"";"";"";"";"";"";"";"";"";"";""
"22";"Polyvinyl Chloride (PVC)";"";"methyl chloride";"chloromethane";"74-87-3";"CH3Cl";"alkyl halides";"3";"not recommended";"100";"70 – 150";"";"";"1";"";"";"";"";"";"";"";"";"";"";""
"23";"Polyvinylidene Chloride (PVDC)";"Saran brand resin";"methyl chloride";"chloromethane";"74-87-3";"CH3Cl";"alkyl halides";"1";"recommended";"100";"75";"";"";"6";"";"";"";"";"";"";"";"";"";"";""
"24";"Polyvinylidene Fluoride (PVDF)";"Kynar";"methyl chloride";"chloromethane";"74-87-3";"CH3Cl";"alkyl halides";"1";"recommended";"100";"70 – 285";"";"";"1, 17";"";"";"";"";"";"";"";"";"";"";""
"25";"Rubber, Butyl (BR)";"";"methyl chloride";"chloromethane";"74-87-3";"CH3Cl";"alkyl halides";"3";"not recommended";"100";"60 – 70";"";"";"1";"";"";"";"";"";"";"";"";"";"";""
"26";"Rubber, Natural (NR)";"";"methyl chloride";"chloromethane";"74-87-3";"CH3Cl";"alkyl halides";"3";"not recommended";"100";"60 – 70";"";"";"1";"";"";"";"";"";"";"";"";"";"";""
"27";"Wood";"";"methyl chloride";"chloromethane";"74-87-3";"CH3Cl";"alkyl halides";"3";"not recommended";"100";"0 – 70";"";"permeable";"1";"";"";"";"";"";"";"";"";"";"";""
"";"";"";"";"";"";"";"";"";"";"";"";"";"";"";"";"";"";"";"";"";"";"";"";"";""
"";"";"";"";"";"";"";"";"";"";"";"";"";"";"";"";"";"";"";"";"";"";"";"";"";""
"Corrosion Survey Database (COR•SUR) © 2002 NACE International";"";"";"";"";"";"";"";"";"";"";"";"";"";"";"";"";"";"";"";"";"";"";"";"";""

File: data/corrosion_data/TableData - 2024-11-08T204113.850.csv
sep=;
"Title: Corrosion Survey Database (COR•SUR)";"";"";"";"";"";"";"";"";"";"";"";"";"";"";"";"";"";"";"";"";"";"";"";"";""
"Table: Dimethyl formamide";"";"";"";"";"";"";"";"";"";"";"";"";"";"";"";"";"";"";"";"";"";"";"";"";""
"DOWNLOAD SHOWS ONLY THE DISPLAYED DATA, UP TO 50 ROWS";"";"";"";"";"";"";"";"";"";"";"";"";"";"";"";"";"";"";"";"";"";"";"";"";""
"No.";"material or substance name";"material synonym";"exposure medium";"exposure medium class";"NACE resistance rating (unitless)";"resistance note";"conc. (%)";"temp. (°F)";"exposure time (mo (30))";"test note";"reference";"";"";"";"";"";"";"";"";"";"";"";"";"";""
"1";"Acetal Resins (Polyoxymethylene)";"";"dimethyl formamide";"amides";"1";"recommended";"100";"70 – 150";"";"";"1";"";"";"";"";"";"";"";"";"";"";"";"";"";""
"2";"Acetal Resins (Polyoxymethylene)";"";"dimethyl formamide";"amides";"3";"not recommended";"100";"150 – 175";"";"";"1";"";"";"";"";"";"";"";"";"";"";"";"";"";""
"3";"Acetal Resins (Polyoxymethylene)";"";"dimethyl formamide";"amides";"3";"not recommended; weight loss, ";"100";"175 – 200";"";"";"1";"";"";"";"";"";"";"";"";"";"";"";"";"";""
"4";"Acrylonitrile Butadiene Styrene Polymer (ABS)";"";"dimethyl formamide";"amides";"3";"not recommended; may dissolve ";"100";"70 – 135";"";"";"1";"";"";"";"";"";"";"";"";"";"";"";"";"";""
"5";"Acrylonitrile Butadiene Styrene Polymer (ABS)";"";"dimethyl formamide";"amides";"3";"not recommended; may dissolve ";"100";"135 – 150";"";"";"1";"";"";"";"";"";"";"";"";"";"";"";"";"";""
"6";"Chlorendic Unsaturated Polyester, Glass Fiber-Reinforced (190 + 47)";"HET acid polyester-Polifos 190 + 47 phr styrene";"dimethyl formamide";"amides";"3";"not recommended";"100";"75";"<6";"";"16";"";"";"";"";"";"";"";"";"";"";"";"";"";""
"7";"Chlorendic Unsaturated Polyester, Glass Fiber-Reinforced (869 + 44.5)";"HET acid polyester-Polifos 869 + 44.5 phr styrene";"dimethyl formamide";"amides";"3";"not recommended";"100";"75";"<6";"";"16";"";"";"";"";"";"";"";"";"";"";"";"";"";""
"8";"Chlorosulfonated Polyethylene";"";"dimethyl formamide";"amides";"1";"recommended";"100";"70 – 150";"";"";"1";"";"";"";"";"";"";"";"";"";"";"";"";"";""
"9";"Epoxy Resin, Glass Fiber- Reinforced";"";"dimethyl formamide";"amides";"3";"not recommended";"100";"70 – 80";"";"";"1, 24";"";"";"";"";"";"";"";"";"";"";"";"";"";""
"10";"Ethylene Tetrafluoroethylene Copolymer (ETFE)";"Teflon; Hostaflon; Fluon";"dimethyl formamide";"amides";"1";"recommended";"20";"175 – 250";"";"";"1, 10, 22";"";"";"";"";"";"";"";"";"";"";"";"";"";""
"11";"Ethylene Tetrafluoroethylene Copolymer (ETFE)";"";"dimethyl formamide";"amides";"1";"recommended; steady state reached in one week exposure";"100";"70 – 175";"<1";"";"1, 10, 22";"";"";"";"";"";"";"";"";"";"";"";"";"";""
"12";"Ethylene Tetrafluoroethylene Copolymer (ETFE)";"Teflon; Hostaflon; Fluon";"dimethyl formamide";"amides";"1";"recommended";"100";"175 – 250";"";"";"1, 10, 22";"";"";"";"";"";"";"";"";"";"";"";"";"";""
"13";"Fluorinated Ethylene Propylene Copolymer (FEP)/ Polytetrafluoroethylene (PTFE)";"";"dimethyl formamide";"amides";"1";"recommended";"100";"60 – 70";"";"";"1, 22";"";"";"";"";"";"";"";"";"";"";"";"";"";""
"14";"Fluororubber";"";"dimethyl formamide";"amides";"3";"not recommended; softened";"100";"60 – 70";"<1";"";"1";"";"";"";"";"";"";"";"";"";"";"";"";"";""
"15";"Furfuryl Alcohol Resin, Glass Fiber-Reinforced";"";"dimethyl formamide";"amides";"1";"recommended";"100";"70 – 200";"";"";"1";"";"";"";"";"";"";"";"";"";"";"";"";"";""
"16";"Nylon";"";"dimethyl formamide";"amides";"1";"recommended";"100";"60 – 70";"<1";"";"1";"";"";"";"";"";"";"";"";"";"";"";"";"";""
"17";"Perfluoroalkoxy Resins";"";"dimethyl formamide";"amides";"1";"recommended";"100";"70 – 280";"";"";"1, 22";"";"";"";"";"";"";"";"";"";"";"";"";"";""
"18";"Perfluoroalkoxy Resins";"";"dimethyl formamide";"amides";"1";"recommended; weight gain; strength loss; steady state reached in one week exposure";"100";"280 – 309";"<1";"boiling point 154°C (309°F)";"1, 22";"";"";"";"";"";"";"";"";"";"";"";"";"";""
"19";"Polychloroprene";"";"dimethyl formamide";"amides";"1";"recommended; swollen";"100";"70 – 150";"<1";"";"1";"";"";"";"";"";"";"";"";"";"";"";"";"";""
"20";"Polyesters, Glass Fiber-Reinforced";"";"dimethyl formamide";"amides";"3";"not recommended";"100";"60 – 70";"";"";"1";"";"";"";"";"";"";"";"";"";"";"";"";"";""
"21";"Polyethylene (PE)";"";"dimethyl formamide";"amides";"1";"recommended";"100";"70 – 125";"<1";"";"1, 21";"";"";"";"";"";"";"";"";"";"";"";"";"";""
"22";"Polymethyl Methacrylate (PMMA)";"";"dimethyl formamide";"amides";"3";"not recommended; may dissolve";"100";"70 – 150";"";"";"1";"";"";"";"";"";"";"";"";"";"";"";"";"";""
"23";"Polypropylene (PP)";"";"dimethyl formamide";"amides";"1";"recommended";"100";"70 – 125";"";"";"1";"";"";"";"";"";"";"";"";"";"";"";"";"";""
"24";"Polypropylene (PP)";"";"dimethyl formamide";"amides";"2";"questionable; weight gain ";"100";"125 – 150";"";"";"1";"";"";"";"";"";"";"";"";"";"";"";"";"";""
"25";"Polyvinyl Chloride (PVC)";"";"dimethyl formamide";"amides";"3";"not recommended; disintegrated ";"100";"70 – 135";"";"";"1";"";"";"";"";"";"";"";"";"";"";"";"";"";""
"26";"Polyvinyl Chloride (PVC)";"";"dimethyl formamide";"amides";"3";"not recommended; disintegrated ";"100";"135 – 150";"";"";"1";"";"";"";"";"";"";"";"";"";"";"";"";"";""
"27";"Rubber, Butyl (BR)";"";"dimethyl formamide";"amides";"1";"recommended";"100";"70 – 150";"<1";"";"1";"";"";"";"";"";"";"";"";"";"";"";"";"";""
"28";"Rubber, Natural (NR)";"";"dimethyl formamide";"amides";"3";"not recommended; softened, swollen";"100";"70 – 80";"<1";"";"1";"";"";"";"";"";"";"";"";"";"";"";"";"";""
"29";"Styrene Acrylonitrile Copolymer (SAN)";"";"dimethyl formamide";"amides";"3";"not recommended";"100";"70 – 125";"";"";"1";"";"";"";"";"";"";"";"";"";"";"";"";"";""
"";"";"";"";"";"";"";"";"";"";"";"";"";"";"";"";"";"";"";"";"";"";"";"";"";""
"";"";"";"";"";"";"";"";"";"";"";"";"";"";"";"";"";"";"";"";"";"";"";"";"";""
"Corrosion Survey Database (COR•SUR) © 2002 NACE International";"";"";"";"";"";"";"";"";"";"";"";"";"";"";"";"";"";"";"";"";"";"";"";"";""

File: data/corrosion_data/TableData - 2024-11-08T204118.140.csv
sep=;
"Title: Corrosion Survey Database (COR•SUR)";"";"";"";"";"";"";"";"";"";"";"";"";"";"";"";"";"";"";"";"";"";"";"";"";""
"Table: Formamide";"";"";"";"";"";"";"";"";"";"";"";"";"";"";"";"";"";"";"";"";"";"";"";"";""
"DOWNLOAD SHOWS ONLY THE DISPLAYED DATA, UP TO 50 ROWS";"";"";"";"";"";"";"";"";"";"";"";"";"";"";"";"";"";"";"";"";"";"";"";"";""
"No.";"material or substance name";"exposure medium";"exposure medium synonym";"exposure medium CAS RN";"exposure medium formula";"exposure medium class";"NACE resistance rating (unitless)";"resistance note";"conc. (%)";"temp. (°F)";"reference";"";"";"";"";"";"";"";"";"";"";"";"";"";""
"1";"Acetal Resins (Polyoxymethylene)";"formamide";"methanamide";"1975-12-07";"CH3NO";"amides";"1";"recommended";"100";"70 – 150";"1";"";"";"";"";"";"";"";"";"";"";"";"";"";""
"2";"Acrylonitrile Butadiene Styrene Polymer (ABS)";"formamide";"methanamide";"1975-12-07";"CH3NO";"amides";"3";"not recommended";"100";"70 – 150";"1";"";"";"";"";"";"";"";"";"";"";"";"";"";""
"3";"Chlorosulfonated Polyethylene";"formamide";"methanamide";"1975-12-07";"CH3NO";"amides";"1";"recommended";"100";"70 – 150";"1";"";"";"";"";"";"";"";"";"";"";"";"";"";""
"4";"Fluororubber";"formamide";"methanamide";"1975-12-07";"CH3NO";"amides";"2";"questionable";"100";"70 – 150";"1";"";"";"";"";"";"";"";"";"";"";"";"";"";""
"5";"Polychloroprene";"formamide";"methanamide";"1975-12-07";"CH3NO";"amides";"1";"recommended";"100";"70 – 150";"1";"";"";"";"";"";"";"";"";"";"";"";"";"";""
"6";"Rubber, Butyl (BR)";"formamide";"methanamide";"1975-12-07";"CH3NO";"amides";"1";"recommended";"100";"70 – 150";"1";"";"";"";"";"";"";"";"";"";"";"";"";"";""
"7";"Rubber, Natural (NR)";"formamide";"methanamide";"1975-12-07";"CH3NO";"amides";"1";"recommended";"100";"70 – 150";"1";"";"";"";"";"";"";"";"";"";"";"";"";"";""
"";"";"";"";"";"";"";"";"";"";"";"";"";"";"";"";"";"";"";"";"";"";"";"";"";""
"";"";"";"";"";"";"";"";"";"";"";"";"";"";"";"";"";"";"";"";"";"";"";"";"";""
"Corrosion Survey Database (COR•SUR) © 2002 NACE International";"";"";"";"";"";"";"";"";"";"";"";"";"";"";"";"";"";"";"";"";"";"";"";"";""

File: data/corrosion_data/TableData - 2024-11-08T204124.329.csv
sep=;
"Title: Corrosion Survey Database (COR•SUR)";"";"";"";"";"";"";"";"";"";"";"";"";"";"";"";"";"";"";"";"";"";"";"";"";""
"Table: Urea";"";"";"";"";"";"";"";"";"";"";"";"";"";"";"";"";"";"";"";"";"";"";"";"";""
"DOWNLOAD SHOWS ONLY THE DISPLAYED DATA, UP TO 50 ROWS";"";"";"";"";"";"";"";"";"";"";"";"";"";"";"";"";"";"";"";"";"";"";"";"";""
"No.";"material or substance name";"material synonym";"exposure medium";"exposure medium synonym";"exposure medium note";"exposure medium CAS RN";"exposure medium formula";"exposure medium class";"NACE resistance rating (unitless)";"resistance note";"conc. (%)";"temp. (°F)";"exposure time (mo (30))";"test note";"reference";"";"";"";"";"";"";"";"";"";""
"1";"Acetal Resins (Polyoxymethylene)";"";"urea";"carbamide";"";"57-13-6";"CH4N2O";"amides";"1";"recommended";"10";"70 – 150";"";"";"1";"";"";"";"";"";"";"";"";"";""
"2";"Acetal Resins (Polyoxymethylene)";"";"urea";"carbamide";"";"57-13-6";"CH4N2O";"amides";"1";"recommended";"30";"70 – 150";"";"";"1";"";"";"";"";"";"";"";"";"";""
"3";"Acrylonitrile Butadiene Styrene Polymer (ABS)";"";"urea";"carbamide";"";"57-13-6";"CH4N2O";"amides";"1";"recommended";"<10";"70 – 150";"";"";"1";"";"";"";"";"";"";"";"";"";""
"4";"Acrylonitrile Butadiene Styrene Polymer (ABS)";"";"urea";"carbamide";"";"57-13-6";"CH4N2O";"amides";"1";"recommended";"30";"70 – 150";"";"";"1";"";"";"";"";"";"";"";"";"";""
"5";"Acrylonitrile Butadiene Styrene Polymer (ABS)";"";"urea";"carbamide";"";"57-13-6";"CH4N2O";"amides";"1";"recommended";"100";"70 – 150";"";"";"1";"";"";"";"";"";"";"";"";"";""
"6";"Chlorendic Unsaturated Polyester, Glass Fiber-Reinforced (190 + 47)";"HET acid polyester-Polifos 190 + 47 phr styrene";"urea";"carbamide";"";"57-13-6";"CH4N2O";"amides";"1";"recommended";"50";"150";"<6";"";"16";"";"";"";"";"";"";"";"";"";""
"7";"Chlorinated Polyvinyl Chloride (CPVC)";"";"urea";"carbamide";"";"57-13-6";"CH4N2O";"amides";"1";"recommended";"100";"70 – 212";"";"";"1, 20";"";"";"";"";"";"";"";"";"";""
"8";"Chlorosulfonated Polyethylene";"";"urea";"carbamide";"";"57-13-6";"CH4N2O";"amides";"1";"recommended";"<10";"70 – 150";"";"";"1";"";"";"";"";"";"";"";"";"";""
"9";"Chlorosulfonated Polyethylene";"";"urea";"carbamide";"";"57-13-6";"CH4N2O";"amides";"1";"recommended";"30";"70 – 150";"";"";"1";"";"";"";"";"";"";"";"";"";""
"10";"Epoxy Resin, Asbestos/ Glass Fiber- Reinforced";"";"urea";"carbamide";"";"57-13-6";"CH4N2O";"amides";"1";"recommended; over 3 years";">10";"75 – 200";">12";"";"1";"";"";"";"";"";"";"";"";"";""
"11";"Epoxy Resin, Glass Fiber- Reinforced";"";"urea";"carbamide";"";"57-13-6";"CH4N2O";"amides";"1";"recommended";"20";"70 – 150";"";"";"1, 19";"";"";"";"";"";"";"";"";"";""
"12";"Epoxy Resin, Glass Fiber- Reinforced";"";"urea";"carbamide";"saturated";"57-13-6";"CH4N2O";"amides";"1";"recommended";"100";"70 – 150";"";"";"1, 19";"";"";"";"";"";"";"";"";"";""
"13";"Ethylene Tetrafluoroethylene Copolymer (ETFE)";"Teflon; Hostaflon; Fluon";"urea";"carbamide";"";"57-13-6";"CH4N2O";"amides";"1";"recommended";"any";"250 – 350";">12";"";"10";"";"";"";"";"";"";"";"";"";""
"14";"Fluorinated Ethylene Propylene Copolymer (FEP)/ Polytetrafluoroethylene (PTFE)";"";"urea";"carbamide";"";"57-13-6";"CH4N2O";"amides";"1";"recommended";"100";"70 – 150";"";"cyclic immersion; immersed";"1";"";"";"";"";"";"";"";"";"";""
"15";"Fluororubber";"";"urea";"carbamide";"";"57-13-6";"CH4N2O";"amides";"1";"recommended";"<10";"70 – 150";"";"";"1";"";"";"";"";"";"";"";"";"";""
"16";"Fluororubber";"";"urea";"carbamide";"";"57-13-6";"CH4N2O";"amides";"1";"recommended";"30";"70 – 150";"";"";"1";"";"";"";"";"";"";"";"";"";""
"17";"Furfuryl Alcohol Resin, Glass Fiber-Reinforced";"";"urea";"carbamide";"";"57-13-6";"CH4N2O";"amides";"1";"recommended";"100";"70 – 250";">12";"";"1";"";"";"";"";"";"";"";"";"";""
"18";"Nylon";"";"urea";"carbamide";"";"57-13-6";"CH4N2O";"amides";"1";"recommended";"100";"60 – 70";"";"";"1";"";"";"";"";"";"";"";"";"";""
"19";"Polychloroprene";"";"urea";"carbamide";"";"57-13-6";"CH4N2O";"amides";"1";"recommended";"<10";"70 – 150";"";"";"1";"";"";"";"";"";"";"";"";"";""
"20";"Polychloroprene";"";"urea";"carbamide";"";"57-13-6";"CH4N2O";"amides";"1";"recommended";"30";"70 – 150";"";"";"1";"";"";"";"";"";"";"";"";"";""
"21";"Polyesters, Glass Fiber-Reinforced";"";"urea";"carbamide";"";"57-13-6";"CH4N2O";"amides";"3";"not recommended";"50";"70 – 150";"";"";"1";"";"";"";"";"";"";"";"";"";""
"22";"Polyesters, Glass Fiber-Reinforced";"";"urea";"carbamide";"";"57-13-6";"CH4N2O";"amides";"1";"recommended";"60";"60 – 70";"";"+ 2.5% ammonium chloride, 20% nitrate";"1";"";"";"";"";"";"";"";"";"";""
"23";"Polyesters, Glass Fiber-Reinforced";"";"urea";"carbamide";"";"57-13-6";"CH4N2O";"amides";"1";"recommended";"80";"70 – 80";"";"";"1";"";"";"";"";"";"";"";"";"";""
"24";"Polyesters, Glass Fiber-Reinforced";"";"urea";"carbamide";"";"57-13-6";"CH4N2O";"amides";"1";"recommended";"80";"80 – 125";"";"+ 44% ammonium nitrate, 20% water";"1";"";"";"";"";"";"";"";"";"";""
"25";"Polyethylene (PE)";"";"urea";"carbamide";"";"57-13-6";"CH4N2O";"amides";"1";"recommended";"10 – 30";"70 – 125";"";"";"1, 8";"";"";"";"";"";"";"";"";"";""
"26";"Polyethylene (PE)";"";"urea";"carbamide";"";"57-13-6";"CH4N2O";"amides";"1";"recommended";"100";"70 – 150";"";"";"1, 8";"";"";"";"";"";"";"";"";"";""
"27";"Polypropylene (PP)";"";"urea";"carbamide";"";"57-13-6";"CH4N2O";"amides";"1";"recommended";"100";"60 – 212";"<6";"";"1";"";"";"";"";"";"";"";"";"";""
"28";"Polyvinyl Chloride (PVC)";"";"urea";"carbamide";"";"57-13-6";"CH4N2O";"amides";"1";"recommended";"100";"70 – 150";"";"";"1";"";"";"";"";"";"";"";"";"";""
"29";"Polyvinylidene Fluoride (PVDF)";"";"urea";"carbamide";"";"57-13-6";"CH4N2O";"amides";"1";"recommended";"50";"70 – 250";"";"";"1, 23";"";"";"";"";"";"";"";"";"";""
"30";"Rubber, Butyl (BR)";"";"urea";"carbamide";"";"57-13-6";"CH4N2O";"amides";"1";"recommended";"<10";"70 – 150";"";"";"1";"";"";"";"";"";"";"";"";"";""
"31";"Rubber, Butyl (BR)";"";"urea";"carbamide";"";"57-13-6";"CH4N2O";"amides";"1";"recommended";"30";"70 – 150";"";"";"1";"";"";"";"";"";"";"";"";"";""
"32";"Rubber, Natural (NR)";"";"urea";"carbamide";"";"57-13-6";"CH4N2O";"amides";"1";"recommended";"10";"70 – 150";"";"";"1";"";"";"";"";"";"";"";"";"";""
"33";"Rubber, Natural (NR)";"";"urea";"carbamide";"";"57-13-6";"CH4N2O";"amides";"1";"recommended";"30";"70 – 150";"";"";"1";"";"";"";"";"";"";"";"";"";""
"34";"Vinyl Ester Resins";"";"urea";"carbamide";"";"57-13-6";"CH4N2O";"amides";"1";"recommended";"50";"150";"";"";"7";"";"";"";"";"";"";"";"";"";""
"";"";"";"";"";"";"";"";"";"";"";"";"";"";"";"";"";"";"";"";"";"";"";"";"";""
"";"";"";"";"";"";"";"";"";"";"";"";"";"";"";"";"";"";"";"";"";"";"";"";"";""
"Corrosion Survey Database (COR•SUR) © 2002 NACE International";"";"";"";"";"";"";"";"";"";"";"";"";"";"";"";"";"";"";"";"";"";"";"";"";""

File: data/corrosion_data/TableData - 2024-11-08T204141.686.csv
sep=;
"Title: Corrosion Survey Database (COR•SUR)";"";"";"";"";"";"";"";"";"";"";"";"";"";"";"";"";"";"";"";"";"";"";"";"";""
"Table: Aniline";"";"";"";"";"";"";"";"";"";"";"";"";"";"";"";"";"";"";"";"";"";"";"";"";""
"DOWNLOAD SHOWS ONLY THE DISPLAYED DATA, UP TO 50 ROWS";"";"";"";"";"";"";"";"";"";"";"";"";"";"";"";"";"";"";"";"";"";"";"";"";""
"No.";"material or substance name";"material synonym";"exposure medium";"exposure medium synonym";"exposure medium note";"exposure medium CAS RN";"exposure medium formula";"exposure medium class";"NACE resistance rating (unitless)";"resistance note";"conc. (%)";"temp. (°F)";"exposure time (mo (30))";"test note";"reference";"";"";"";"";"";"";"";"";"";""
"1";"Acetal Resins (Polyoxymethylene)";"";"aniline";"benzenamine";"";"62-53-3";"C6H7N";"amines";"2";"questionable";"10 – 90";"70 – 150";"";"";"1";"";"";"";"";"";"";"";"";"";""
"2";"Acetal Resins (Polyoxymethylene)";"";"aniline";"benzenamine";"";"62-53-3";"C6H7N";"amines";"3";"not recommended";"100";"70 – 160";"";"";"1";"";"";"";"";"";"";"";"";"";""
"3";"Acetal Resins (Polyoxymethylene)";"";"aniline";"benzenamine";"";"62-53-3";"C6H7N";"amines";"3";"not recommended; discolored, weight loss, strength loss, ";"100";"160 – 175";"";"";"1";"";"";"";"";"";"";"";"";"";""
"4";"Acrylonitrile Butadiene Styrene Polymer (ABS)";"";"aniline";"benzenamine";"saturated";"62-53-3";"C6H7N";"amines";"2";"questionable";"10";"60 – 70";"";"";"1";"";"";"";"";"";"";"";"";"";""
"5";"Acrylonitrile Butadiene Styrene Polymer (ABS)";"";"aniline";"benzenamine";"";"62-53-3";"C6H7N";"amines";"3";"not recommended";"10";"70 – 150";"";"";"1";"";"";"";"";"";"";"";"";"";""
"6";"Acrylonitrile Butadiene Styrene Polymer (ABS)";"";"aniline";"benzenamine";"";"62-53-3";"C6H7N";"amines";"3";"not recommended; disintegrated";"100";"70 – 150";"";"";"1";"";"";"";"";"";"";"";"";"";""
"7";"Carbon-Graphite Composites";"";"aniline";"benzenamine";"";"62-53-3";"C6H7N";"amines";"1";"recommended";"100";"70 – 338";"";"";"1";"";"";"";"";"";"";"";"";"";""
"8";"Cellulose Acetate";"";"aniline";"benzenamine";"";"62-53-3";"C6H7N";"amines";"3";"not recommended; disintegrated";"100";"60 – 70";"";"";"1";"";"";"";"";"";"";"";"";"";""
"9";"Cellulose Acetate Butyrate";"";"aniline";"benzenamine";"";"62-53-3";"C6H7N";"amines";"3";"not recommended; disintegrated";"100";"60 – 70";"<1";"";"1";"";"";"";"";"";"";"";"";"";""
"10";"Chlorendic Unsaturated Polyester, Glass Fiber-Reinforced (190 + 47)";"HET acid polyester-Polifos 190 + 47 phr styrene";"aniline";"benzenamine";"";"62-53-3";"C6H7N";"amines";"1";"recommended";"100";"75";"<6";"";"16";"";"";"";"";"";"";"";"";"";""
"11";"Chlorendic Unsaturated Polyester, Glass Fiber-Reinforced (190 + 47)";"";"aniline";"benzenamine";"";"62-53-3";"C6H7N";"amines";"1";"recommended";"100";"125";"";"";"16";"";"";"";"";"";"";"";"";"";""
"12";"Chlorendic Unsaturated Polyester, Glass Fiber-Reinforced (869 + 44.5)";"HET acid polyester-Polifos 869 + 44.5 phr styrene";"aniline";"benzenamine";"";"62-53-3";"C6H7N";"amines";"3";"not recommended";"100";"75";"<6";"";"16";"";"";"";"";"";"";"";"";"";""
"13";"Chlorendic Unsaturated Polyester, Glass Fiber-Reinforced (869 + 44.5)";"";"aniline";"benzenamine";"";"62-53-3";"C6H7N";"amines";"3";"not recommended";"100";"125";"";"";"16";"";"";"";"";"";"";"";"";"";""
"14";"Chlorinated Polyvinyl Chloride (CPVC)";"";"aniline";"benzenamine";"";"62-53-3";"C6H7N";"amines";"3";"not recommended";"100";"70 – 212";"";"";"1, 2";"";"";"";"";"";"";"";"";"";""
"15";"Chlorosulfonated Polyethylene";"";"aniline";"benzenamine";"";"62-53-3";"C6H7N";"amines";"3";"not recommended";"100";"60 – 70";"";"";"1";"";"";"";"";"";"";"";"";"";""
"16";"Chlorosulfonated Polyethylene";"";"aniline";"benzenamine";"";"62-53-3";"C6H7N";"amines";"3";"not recommended";"100";"90 – 100";"";"";"1";"";"";"";"";"";"";"";"";"";""
"17";"Concrete";"";"aniline";"benzenamine";"";"62-53-3";"C6H7N";"amines";"1";"recommended";"100";"60 – 70";"";"sealed with sodium silicate";"1";"";"";"";"";"";"";"";"";"";""
"18";"Epoxy Cements";"";"aniline";"benzenamine";"";"62-53-3";"C6H7N";"amines";"1";"recommended";"1";"68";"";"";"5";"";"";"";"";"";"";"";"";"";""
"19";"Epoxy Cements";"";"aniline";"benzenamine";"";"62-53-3";"C6H7N";"amines";"1";"recommended";"1";"140";"";"";"5";"";"";"";"";"";"";"";"";"";""
"20";"Epoxy Cements";"";"aniline";"benzenamine";"";"62-53-3";"C6H7N";"amines";"3";"not recommended";"100";"68";"<6";"";"5";"";"";"";"";"";"";"";"";"";""
"21";"Epoxy Cements";"";"aniline";"benzenamine";"";"62-53-3";"C6H7N";"amines";"3";"not recommended";"100";"140";"";"";"5";"";"";"";"";"";"";"";"";"";""
"22";"Epoxy Resin, Asbestos/ Glass Fiber- Reinforced";"";"aniline";"benzenamine";"";"62-53-3";"C6H7N";"amines";"3";"not recommended; over 3 years";">10";"77 – 300";">12";"";"1";"";"";"";"";"";"";"";"";"";""
"23";"Epoxy Resin, Glass Fiber- Reinforced";"";"aniline";"benzenamine";"";"62-53-3";"C6H7N";"amines";"1";"recommended";"100";"70 – 80";"";"";"1";"";"";"";"";"";"";"";"";"";""
"24";"Epoxy Resin, Glass Fiber- Reinforced";"";"aniline";"benzenamine";"";"62-53-3";"C6H7N";"amines";"3";"not recommended";"100";"80 – 150";"";"";"1";"";"";"";"";"";"";"";"";"";""
"25";"Ethylene Tetrafluoroethylene Copolymer (ETFE)";"Teflon; Hostaflon; Fluon";"aniline";"benzenamine";"";"62-53-3";"C6H7N";"amines";"1";"recommended";"50";"150 – 200";">12";"";"10";"";"";"";"";"";"";"";"";"";""
"26";"Ethylene Tetrafluoroethylene Copolymer (ETFE)";"";"aniline";"benzenamine";"";"62-53-3";"C6H7N";"amines";"2";"questionable";"50";"250";"";"";"10";"";"";"";"";"";"";"";"";"";""
"27";"Fluorinated Ethylene Propylene Copolymer (FEP)/ Polytetrafluoroethylene (PTFE)";"";"aniline";"benzenamine";"";"62-53-3";"C6H7N";"amines";"1";"recommended";"100";"70 – 275";"";"cyclic immersion; immersed";"1, 22";"";"";"";"";"";"";"";"";"";""
"28";"Fluorinated Ethylene Propylene Copolymer (FEP)/ Polytetrafluoroethylene (PTFE)";"";"aniline";"benzenamine";"";"62-53-3";"C6H7N";"amines";"1";"recommended; weight gain, ";"100";"275 – 302";"";"";"1, 22";"";"";"";"";"";"";"";"";"";""
"29";"Fluorinated Ethylene Propylene Copolymer (FEP)/ Polytetrafluoroethylene (PTFE)";"";"aniline";"benzenamine";"";"62-53-3";"C6H7N";"amines";"1";"recommended";"100";"302 – 340";"";"";"1, 22";"";"";"";"";"";"";"";"";"";""
"30";"Fluorinated Ethylene Propylene Copolymer (FEP)/ Polytetrafluoroethylene (PTFE)";"";"aniline";"benzenamine";"";"62-53-3";"C6H7N";"amines";"1";"recommended; discolored, ";"100";"340 – 365";"";"";"1, 22";"";"";"";"";"";"";"";"";"";""
"31";"Fluororubber";"";"aniline";"benzenamine";"saturated";"62-53-3";"C6H7N";"amines";"1";"recommended";">10";"60 – 70";"<1";"";"1";"";"";"";"";"";"";"";"";"";""
"32";"Fluororubber";"";"aniline";"benzenamine";"";"62-53-3";"C6H7N";"amines";"2";"questionable";">10";"70 – 135";"";"";"1";"";"";"";"";"";"";"";"";"";""
"33";"Fluororubber";"";"aniline";"benzenamine";"";"62-53-3";"C6H7N";"amines";"2";"questionable; swollen";">10";"135 – 150";"";"";"1";"";"";"";"";"";"";"";"";"";""
"34";"Furfuryl Alcohol Resin, Asbestos-Reinforced";"";"aniline";"benzenamine";"";"62-53-3";"C6H7N";"amines";"3";"not recommended";"100";"70 – 80";"";"";"1";"";"";"";"";"";"";"";"";"";""
"35";"Furfuryl Alcohol Resin, Glass Fiber-Reinforced";"";"aniline";"benzenamine";"";"62-53-3";"C6H7N";"amines";"1";"recommended";"10 – 90";"70 – 175";">12";"";"1";"";"";"";"";"";"";"";"";"";""
"36";"Furfuryl Alcohol Resin, Glass Fiber-Reinforced";"";"aniline";"benzenamine";"";"62-53-3";"C6H7N";"amines";"3";"not recommended";"100";"70 – 200";"";"";"1";"";"";"";"";"";"";"";"";"";""
"37";"Glass, Chemical";"";"aniline";"benzenamine";"";"62-53-3";"C6H7N";"amines";"1";"recommended";"100";"70 – 250";"";"";"1";"";"";"";"";"";"";"";"";"";""
"38";"Glassed Steel";"";"aniline";"benzenamine";"";"62-53-3";"C6H7N";"amines";"1";"recommended; questionable ";">10";"50 – 300";"";"";"1";"";"";"";"";"";"";"";"";"";""
"39";"Nylon";"";"aniline";"benzenamine";"";"62-53-3";"C6H7N";"amines";"3";"not recommended; weight gain >12 months";"100";"60 – 70";"";"";"1";"";"";"";"";"";"";"";"";"";""
"40";"Nylon";"";"aniline";"benzenamine";"";"62-53-3";"C6H7N";"amines";"2";"questionable; weight gain ";"100";"150 – 175";"";"";"1";"";"";"";"";"";"";"";"";"";""
"41";"Perfluoroalkoxy Resins";"";"aniline";"benzenamine";"";"62-53-3";"C6H7N";"amines";"1";"recommended; steady state reached in exposure time";"100";"32 – 340";"<1";"";"1, 22";"";"";"";"";"";"";"";"";"";""
"42";"Perfluoroalkoxy Resins";"";"aniline";"benzenamine";"";"62-53-3";"C6H7N";"amines";"1";"recommended; weight gain, strength loss";"100";"340 – 365";"";"boiling point 185°C (365°F)";"1, 22";"";"";"";"";"";"";"";"";"";""
"43";"Phenolic Resins, Asbestos-Reinforced";"";"aniline";"benzenamine";"";"62-53-3";"C6H7N";"amines";"3";"not recommended";"100";"60 – 70";"";"";"1";"";"";"";"";"";"";"";"";"";""
"44";"Phenolic Resins, Asbestos-Reinforced";"";"aniline";"benzenamine";"";"62-53-3";"C6H7N";"amines";"1";"recommended";"100";"70 – 80";"";"";"1";"";"";"";"";"";"";"";"";"";""
"45";"Phenolic Resins, Asbestos-Reinforced";"";"aniline";"benzenamine";"";"62-53-3";"C6H7N";"amines";"3";"not recommended";"100";"80 – 150";"";"";"1";"";"";"";"";"";"";"";"";"";""
"46";"Polychloroprene";"";"aniline";"benzenamine";"saturated";"62-53-3";"C6H7N";"amines";"3";"not recommended";">10";"70 – 150";"";"";"1";"";"";"";"";"";"";"";"";"";""
"47";"Polychloroprene";"";"aniline";"benzenamine";"";"62-53-3";"C6H7N";"amines";"3";"not recommended; swollen >12 months";"100";"70 – 150";"";"no water";"1";"";"";"";"";"";"";"";"";"";""
"48";"Polychloroprene";"";"aniline";"benzenamine";"";"62-53-3";"C6H7N";"amines";"3";"not recommended; swollen ";"100";"212 – 250";"";"";"1";"";"";"";"";"";"";"";"";"";""
"49";"Polyesters, Glass Fiber-Reinforced";"";"aniline";"benzenamine";"";"62-53-3";"C6H7N";"amines";"3";"not recommended";"10 – 90";"70 – 80";"";"";"1";"";"";"";"";"";"";"";"";"";""
"50";"Polyesters, Glass Fiber-Reinforced";"";"aniline";"benzenamine";"";"62-53-3";"C6H7N";"amines";"2";"questionable";"100";"70 – 125";"";"";"1";"";"";"";"";"";"";"";"";"";""
"";"";"";"";"";"";"";"";"";"";"";"";"";"";"";"";"";"";"";"";"";"";"";"";"";""
"";"";"";"";"";"";"";"";"";"";"";"";"";"";"";"";"";"";"";"";"";"";"";"";"";""
"Corrosion Survey Database (COR•SUR) © 2002 NACE International";"";"";"";"";"";"";"";"";"";"";"";"";"";"";"";"";"";"";"";"";"";"";"";"";""

File: data/corrosion_data/TableData - 2024-11-08T204148.270.csv
sep=;
"Title: Corrosion Survey Database (COR•SUR)";"";"";"";"";"";"";"";"";"";"";"";"";"";"";"";"";"";"";"";"";"";"";"";"";""
"Table: Aniline";"";"";"";"";"";"";"";"";"";"";"";"";"";"";"";"";"";"";"";"";"";"";"";"";""
"DOWNLOAD SHOWS ONLY THE DISPLAYED DATA, UP TO 50 ROWS";"";"";"";"";"";"";"";"";"";"";"";"";"";"";"";"";"";"";"";"";"";"";"";"";""
"No.";"material or substance name";"material synonym";"exposure medium";"exposure medium synonym";"exposure medium note";"exposure medium CAS RN";"exposure medium formula";"exposure medium class";"NACE resistance rating (unitless)";"resistance note";"conc. (%)";"temp. (°F)";"exposure time (mo (30))";"test note";"reference";"";"";"";"";"";"";"";"";"";""
"51";"Polyethylene (PE)";"";"aniline";"benzenamine";"";"62-53-3";"C6H7N";"amines";"1";"recommended; may stress crack";"100";"60 – 70";"<6";"";"1, 21";"";"";"";"";"";"";"";"";"";""
"52";"Polyethylene (PE)";"";"aniline";"benzenamine";"";"62-53-3";"C6H7N";"amines";"3";"not recommended";"100";"70 – 150";"";"";"1, 21";"";"";"";"";"";"";"";"";"";""
"53";"Polymethyl Methacrylate (PMMA)";"";"aniline";"benzenamine";"";"62-53-3";"C6H7N";"amines";"3";"not recommended; may dissolve";"100";"70 – 150";"<1";"";"1";"";"";"";"";"";"";"";"";"";""
"54";"Polypropylene (PP)";"";"aniline";"benzenamine";"";"62-53-3";"C6H7N";"amines";"1";"recommended";"100";"60 – 150";"<6";"";"1";"";"";"";"";"";"";"";"";"";""
"55";"Polypropylene (PP)";"";"aniline";"benzenamine";"";"62-53-3";"C6H7N";"amines";"2";"questionable; discolored ";"100";"150 – 212";"";"";"1";"";"";"";"";"";"";"";"";"";""
"56";"Polyvinyl Chloride (PVC)";"";"aniline";"benzenamine";"";"62-53-3";"C6H7N";"amines";"3";"not recommended";"100";"70 – 135";"";"";"1";"";"";"";"";"";"";"";"";"";""
"57";"Polyvinyl Chloride (PVC)";"";"aniline";"benzenamine";"";"62-53-3";"C6H7N";"amines";"3";"not recommended; weight gain ";"100";"135 – 150";"";"";"1";"";"";"";"";"";"";"";"";"";""
"58";"Polyvinylidene Chloride (PVDC)";"Saran brand resin";"aniline";"benzenamine";"";"62-53-3";"C6H7N";"amines";"3";"not recommended";"100";"75";"";"";"6";"";"";"";"";"";"";"";"";"";""
"59";"Polyvinylidene Fluoride (PVDF)";"Kynar";"aniline";"benzenamine";"";"62-53-3";"C6H7N";"amines";"1";"recommended";"100";"60 – 100";"";"";"1, 17";"";"";"";"";"";"";"";"";"";""
"60";"Polyvinylidene Fluoride (PVDF)";"";"aniline";"benzenamine";"";"62-53-3";"C6H7N";"amines";"2";"questionable";"100";"100 – 125";"";"";"1, 17";"";"";"";"";"";"";"";"";"";""
"61";"Polyvinylidene Fluoride (PVDF)";"";"aniline";"benzenamine";"";"62-53-3";"C6H7N";"amines";"3";"not recommended";"100";"125 – 285";"";"";"1, 17";"";"";"";"";"";"";"";"";"";""
"62";"Rubber, Butyl (BR)";"";"aniline";"benzenamine";"saturated";"62-53-3";"C6H7N";"amines";"1";"recommended";"90";"70 – 150";"";"";"1";"";"";"";"";"";"";"";"";"";""
"63";"Rubber, Butyl (BR)";"";"aniline";"benzenamine";"";"62-53-3";"C6H7N";"amines";"1";"recommended";">90";"70 – 150";"";"";"1";"";"";"";"";"";"";"";"";"";""
"64";"Rubber, Natural (NR)";"";"aniline";"benzenamine";"saturated";"62-53-3";"C6H7N";"amines";"3";"not recommended";"10 – 90";"70 – 150";"";"";"1";"";"";"";"";"";"";"";"";"";""
"65";"Rubber, Natural (NR)";"";"aniline";"benzenamine";"";"62-53-3";"C6H7N";"amines";"3";"not recommended; swollen >12 months";"100";"70 – 195";"";"no water";"1";"";"";"";"";"";"";"";"";"";""
"66";"Rubber, Natural (NR)";"";"aniline";"benzenamine";"";"62-53-3";"C6H7N";"amines";"3";"not recommended; swollen ";"100";"195 – 212";"";"";"1";"";"";"";"";"";"";"";"";"";""
"67";"Vinyl Ester Resins";"";"aniline";"benzenamine";"";"62-53-3";"C6H7N";"amines";"1";"recommended";"100";"70";"";"";"7";"";"";"";"";"";"";"";"";"";""
"68";"Wood";"";"aniline";"benzenamine";"";"62-53-3";"C6H7N";"amines";"1";"recommended";">10";"25 – 70";"";"";"1";"";"";"";"";"";"";"";"";"";""
"";"";"";"";"";"";"";"";"";"";"";"";"";"";"";"";"";"";"";"";"";"";"";"";"";""
"";"";"";"";"";"";"";"";"";"";"";"";"";"";"";"";"";"";"";"";"";"";"";"";"";""
"Corrosion Survey Database (COR•SUR) © 2002 NACE International";"";"";"";"";"";"";"";"";"";"";"";"";"";"";"";"";"";"";"";"";"";"";"";"";""

File: data/corrosion_data/TableData - 2024-11-08T204156.312.csv
sep=;
"Title: Corrosion Survey Database (COR•SUR)";"";"";"";"";"";"";"";"";"";"";"";"";"";"";"";"";"";"";"";"";"";"";"";"";""
"Table: Butylamine";"";"";"";"";"";"";"";"";"";"";"";"";"";"";"";"";"";"";"";"";"";"";"";"";""
"DOWNLOAD SHOWS ONLY THE DISPLAYED DATA, UP TO 50 ROWS";"";"";"";"";"";"";"";"";"";"";"";"";"";"";"";"";"";"";"";"";"";"";"";"";""
"No.";"material or substance name";"material synonym";"exposure medium";"exposure medium synonym";"exposure medium CAS RN";"exposure medium formula";"exposure medium class";"NACE resistance rating (unitless)";"resistance note";"conc. (%)";"temp. (°F)";"exposure time (mo (30))";"test note";"reference";"";"";"";"";"";"";"";"";"";"";""
"1";"Fluorinated Ethylene Propylene Copolymer (FEP)/ Polytetrafluoroethylene (PTFE)";"";"butylamine";"1-butanamine";"109-73-9";"C4H11N";"amines";"1";"recommended";"100";"70 – 90";"";"immersed, cyclic immersion";"1, 22";"";"";"";"";"";"";"";"";"";"";""
"2";"Fluorinated Ethylene Propylene Copolymer (FEP)/ Polytetrafluoroethylene (PTFE)";"";"butylamine";"1-butanamine";"109-73-9";"C4H11N";"amines";"1";"recommended";"100";"90 – 150";"";"";"1, 22";"";"";"";"";"";"";"";"";"";"";""
"3";"Fluorinated Ethylene Propylene Copolymer (FEP)/ Polytetrafluoroethylene (PTFE)";"";"butylamine";"1-butanamine";"109-73-9";"C4H11N";"amines";"1";"recommended; discolored, ";"100";"150 – 175";"";"";"1, 22";"";"";"";"";"";"";"";"";"";"";""
"4";"Fluorinated Ethylene Propylene Copolymer (FEP)/ Polytetrafluoroethylene (PTFE)";"";"butylamine";"1-butanamine";"109-73-9";"C4H11N";"amines";"1";"recommended";"100";"200 – 275";"";"";"1, 22";"";"";"";"";"";"";"";"";"";"";""
"5";"Fluorinated Ethylene Propylene Copolymer (FEP)/ Polytetrafluoroethylene (PTFE)";"";"butylamine";"1-butanamine";"109-73-9";"C4H11N";"amines";"1";"recommended";"100";"275 – 302";"";"no water, 150°C (302°F)";"1, 22";"";"";"";"";"";"";"";"";"";"";""
"6";"Perfluoroalkoxy Resins";"";"butylamine";"1-butanamine";"109-73-9";"C4H11N";"amines";"1";"recommended; steady state reached in one week exposure";"100";"32 – 150";"<1";"";"1, 22";"";"";"";"";"";"";"";"";"";"";""
"7";"Perfluoroalkoxy Resins";"";"butylamine";"1-butanamine";"109-73-9";"C4H11N";"amines";"2";"questionable; weight gain, strength loss";"100";"150 – 175";"";"";"1, 22";"";"";"";"";"";"";"";"";"";"";""
"8";"Polyesters, Glass Fiber-Reinforced";"";"butylamine";"1-butanamine";"109-73-9";"C4H11N";"amines";"3";"not recommended";"100";"70 – 80";"";"";"1";"";"";"";"";"";"";"";"";"";"";""
"9";"Polyphenylene Sulfide (40% Glass-Filled)";"Fortron PPS";"butylamine";"1-butanamine";"109-73-9";"C4H11N";"amines";"1";"recommended";"100";"0 – 200";"<6";"";"11";"";"";"";"";"";"";"";"";"";"";""
"10";"Polyvinylidene Fluoride (PVDF)";"Kynar";"butylamine";"1-butanamine";"109-73-9";"C4H11N";"amines";"3";"not recommended; n-butylamine not recommended 21-52°C (70-126°F)";"100";"60 – 285";"";"";"1, 17";"";"";"";"";"";"";"";"";"";"";""
"";"";"";"";"";"";"";"";"";"";"";"";"";"";"";"";"";"";"";"";"";"";"";"";"";""
"";"";"";"";"";"";"";"";"";"";"";"";"";"";"";"";"";"";"";"";"";"";"";"";"";""
"Corrosion Survey Database (COR•SUR) © 2002 NACE International";"";"";"";"";"";"";"";"";"";"";"";"";"";"";"";"";"";"";"";"";"";"";"";"";""
