Repository: Mahyar-rajabi94/TF_SDL

File: data/corrosion_data/TableData - 2024-11-08T204200.459.csv
sep=;
"Title: Corrosion Survey Database (COR•SUR)";"";"";"";"";"";"";"";"";"";"";"";"";"";"";"";"";"";"";"";"";"";"";"";"";""
"Table: Chloramine";"";"";"";"";"";"";"";"";"";"";"";"";"";"";"";"";"";"";"";"";"";"";"";"";""
"DOWNLOAD SHOWS ONLY THE DISPLAYED DATA, UP TO 50 ROWS";"";"";"";"";"";"";"";"";"";"";"";"";"";"";"";"";"";"";"";"";"";"";"";"";""
"No.";"material or substance name";"exposure medium";"exposure medium class";"NACE resistance rating (unitless)";"resistance note";"conc. (%)";"temp. (°F)";"reference";"";"";"";"";"";"";"";"";"";"";"";"";"";"";"";"";""
"1";"Acetal Resins (Polyoxymethylene)";"chloramine";"amines";"1";"recommended";"1";"60 – 70";"1";"";"";"";"";"";"";"";"";"";"";"";"";"";"";"";"";""
"2";"Acrylonitrile Butadiene Styrene Polymer (ABS)";"chloramine";"amines";"1";"recommended";"1";"60 – 70";"1";"";"";"";"";"";"";"";"";"";"";"";"";"";"";"";"";""
"3";"Chlorosulfonated Polyethylene";"chloramine";"amines";"1";"recommended";"1";"60 – 70";"1";"";"";"";"";"";"";"";"";"";"";"";"";"";"";"";"";""
"4";"Epoxy Resin, Glass Fiber- Reinforced";"chloramine";"amines";"1";"recommended";">10";"65 – 75";"1";"";"";"";"";"";"";"";"";"";"";"";"";"";"";"";"";""
"5";"Fluororubber";"chloramine";"amines";"1";"recommended";"1";"60 – 70";"1";"";"";"";"";"";"";"";"";"";"";"";"";"";"";"";"";""
"6";"Glass, Chemical";"chloramine";"amines";"1";"recommended";"10 – 90";"70 – 212";"1";"";"";"";"";"";"";"";"";"";"";"";"";"";"";"";"";""
"7";"Polychloroprene";"chloramine";"amines";"1";"recommended";"1";"60 – 70";"1";"";"";"";"";"";"";"";"";"";"";"";"";"";"";"";"";""
"8";"Polyethylene (PE)";"chloramine";"amines";"1";"recommended";"10";"60 – 70";"1, 21";"";"";"";"";"";"";"";"";"";"";"";"";"";"";"";"";""
"9";"Polyvinyl Chloride (PVC)";"chloramine";"amines";"1";"recommended";"100";"70 – 80";"1";"";"";"";"";"";"";"";"";"";"";"";"";"";"";"";"";""
"10";"Rubber, Butyl (BR)";"chloramine";"amines";"1";"recommended";"1";"60 – 70";"1";"";"";"";"";"";"";"";"";"";"";"";"";"";"";"";"";""
"11";"Rubber, Natural (NR)";"chloramine";"amines";"1";"recommended";"1";"60 – 70";"1";"";"";"";"";"";"";"";"";"";"";"";"";"";"";"";"";""
"12";"Wood";"chloramine";"amines";"1";"recommended";"10 – 90";"60 – 70";"1";"";"";"";"";"";"";"";"";"";"";"";"";"";"";"";"";""
"";"";"";"";"";"";"";"";"";"";"";"";"";"";"";"";"";"";"";"";"";"";"";"";"";""
"";"";"";"";"";"";"";"";"";"";"";"";"";"";"";"";"";"";"";"";"";"";"";"";"";""
"Corrosion Survey Database (COR•SUR) © 2002 NACE International";"";"";"";"";"";"";"";"";"";"";"";"";"";"";"";"";"";"";"";"";"";"";"";"";""

File: data/corrosion_data/TableData - 2024-11-08T204204.731.csv
sep=;
"Title: Corrosion Survey Database (COR•SUR)";"";"";"";"";"";"";"";"";"";"";"";"";"";"";"";"";"";"";"";"";"";"";"";"";""
"Table: Diethylamine";"";"";"";"";"";"";"";"";"";"";"";"";"";"";"";"";"";"";"";"";"";"";"";"";""
"DOWNLOAD SHOWS ONLY THE DISPLAYED DATA, UP TO 50 ROWS";"";"";"";"";"";"";"";"";"";"";"";"";"";"";"";"";"";"";"";"";"";"";"";"";""
"No.";"material or substance name";"exposure medium";"exposure medium synonym";"exposure medium CAS RN";"exposure medium formula";"exposure medium class";"NACE resistance rating (unitless)";"resistance note";"conc. (%)";"temp. (°F)";"exposure time (mo (30))";"test note";"reference";"";"";"";"";"";"";"";"";"";"";"";""
"1";"Fluorinated Ethylene Propylene Copolymer (FEP)/ Polytetrafluoroethylene (PTFE)";"diethylamine";"N-ethylethanamine";"109-89-7";"C4H11N";"amines";"1";"recommended; immersed not recommended";"100";"70 – 90";"";"cyclic immersion";"1";"";"";"";"";"";"";"";"";"";"";"";""
"2";"Furfuryl Alcohol Resin, Glass Fiber-Reinforced";"diethylamine";"N-ethylethanamine";"109-89-7";"C4H11N";"amines";"1";"recommended";"100";"70 – 250";">12";"";"1";"";"";"";"";"";"";"";"";"";"";"";""
"3";"Phenolic Resins, Asbestos-Reinforced";"diethylamine";"N-ethylethanamine";"109-89-7";"C4H11N";"amines";"3";"not recommended; Haveg 61 recommended ";"100";"70 – 80";"";"";"1";"";"";"";"";"";"";"";"";"";"";"";""
"4";"Polyethylene (PE)";"diethylamine";"N-ethylethanamine";"109-89-7";"C4H11N";"amines";"2";"questionable";"100";"70 – 125";"";"plasticizer";"1, 8";"";"";"";"";"";"";"";"";"";"";"";""
"5";"Polypropylene (PP)";"diethylamine";"N-ethylethanamine";"109-89-7";"C4H11N";"amines";"1";"recommended";"100";"70 – 125";"";"";"1";"";"";"";"";"";"";"";"";"";"";"";""
"6";"Polypropylene (PP)";"diethylamine";"N-ethylethanamine";"109-89-7";"C4H11N";"amines";"3";"not recommended";"100";"125 – 150";"";"";"1";"";"";"";"";"";"";"";"";"";"";"";""
"7";"Polyvinylidene Fluoride (PVDF)";"diethylamine";"N-ethylethanamine";"109-89-7";"C4H11N";"amines";"1";"recommended";"100";"60 – 70";"";"";"1, 23";"";"";"";"";"";"";"";"";"";"";"";""
"8";"Polyvinylidene Fluoride (PVDF)";"diethylamine";"N-ethylethanamine";"109-89-7";"C4H11N";"amines";"2";"questionable";"100";"70 – 150";"";"";"1, 23";"";"";"";"";"";"";"";"";"";"";"";""
"";"";"";"";"";"";"";"";"";"";"";"";"";"";"";"";"";"";"";"";"";"";"";"";"";""
"";"";"";"";"";"";"";"";"";"";"";"";"";"";"";"";"";"";"";"";"";"";"";"";"";""
"Corrosion Survey Database (COR•SUR) © 2002 NACE International";"";"";"";"";"";"";"";"";"";"";"";"";"";"";"";"";"";"";"";"";"";"";"";"";""

File: data/corrosion_data/TableData - 2024-11-08T204209.189.csv
sep=;
"Title: Corrosion Survey Database (COR•SUR)";"";"";"";"";"";"";"";"";"";"";"";"";"";"";"";"";"";"";"";"";"";"";"";"";""
"Table: Diethylaniline";"";"";"";"";"";"";"";"";"";"";"";"";"";"";"";"";"";"";"";"";"";"";"";"";""
"DOWNLOAD SHOWS ONLY THE DISPLAYED DATA, UP TO 50 ROWS";"";"";"";"";"";"";"";"";"";"";"";"";"";"";"";"";"";"";"";"";"";"";"";"";""
"No.";"material or substance name";"exposure medium";"exposure medium class";"NACE resistance rating (unitless)";"resistance note";"conc. (%)";"temp. (°F)";"test note";"reference";"";"";"";"";"";"";"";"";"";"";"";"";"";"";"";""
"1";"Concrete";"diethylaniline";"amines";"1";"recommended";"100";"60 – 70";"";"1";"";"";"";"";"";"";"";"";"";"";"";"";"";"";"";""
"2";"Fluororubber";"diethylaniline";"amines";"3";"not recommended";"100";"60 – 70";"";"1";"";"";"";"";"";"";"";"";"";"";"";"";"";"";"";""
"3";"Glass, Chemical";"diethylaniline";"amines";"1";"recommended";"10";"70 – 250";"";"1";"";"";"";"";"";"";"";"";"";"";"";"";"";"";"";""
"4";"Glass, Chemical";"diethylaniline";"amines";"1";"recommended";"100";"70 – 250";"";"1";"";"";"";"";"";"";"";"";"";"";"";"";"";"";"";""
"5";"Nylon";"diethylaniline";"amines";"1";"recommended";"100";"60 – 70";"";"1";"";"";"";"";"";"";"";"";"";"";"";"";"";"";"";""
"6";"Polyethylene (PE)";"diethylaniline";"amines";"3";"not recommended";"100";"60 – 70";"plasticizer";"1, 8";"";"";"";"";"";"";"";"";"";"";"";"";"";"";"";""
"7";"Wood";"diethylaniline";"amines";"3";"not recommended";"100";"60 – 70";"";"1";"";"";"";"";"";"";"";"";"";"";"";"";"";"";"";""
"";"";"";"";"";"";"";"";"";"";"";"";"";"";"";"";"";"";"";"";"";"";"";"";"";""
"";"";"";"";"";"";"";"";"";"";"";"";"";"";"";"";"";"";"";"";"";"";"";"";"";""
"Corrosion Survey Database (COR•SUR) © 2002 NACE International";"";"";"";"";"";"";"";"";"";"";"";"";"";"";"";"";"";"";"";"";"";"";"";"";""

File: data/corrosion_data/TableData - 2024-11-08T204212.611.csv
sep=;
"Title: Corrosion Survey Database (COR•SUR)";"";"";"";"";"";"";"";"";"";"";"";"";"";"";"";"";"";"";"";"";"";"";"";"";""
"Table: Diethylenetriamine";"";"";"";"";"";"";"";"";"";"";"";"";"";"";"";"";"";"";"";"";"";"";"";"";""
"DOWNLOAD SHOWS ONLY THE DISPLAYED DATA, UP TO 50 ROWS";"";"";"";"";"";"";"";"";"";"";"";"";"";"";"";"";"";"";"";"";"";"";"";"";""
"No.";"material or substance name";"exposure medium";"exposure medium synonym";"exposure medium CAS RN";"exposure medium formula";"exposure medium class";"NACE resistance rating (unitless)";"resistance note";"conc. (%)";"temp. (°F)";"test note";"reference";"";"";"";"";"";"";"";"";"";"";"";"";""
"1";"Epoxy Resin, Glass Fiber- Reinforced";"diethylenetriamine";"bis(2-amimoethyl)amine";"111-40-0";"C4H13N3";"amines";"3";"not recommended";"100";"70 – 100";"";"1, 19";"";"";"";"";"";"";"";"";"";"";"";"";""
"2";"Fluorinated Ethylene Propylene Copolymer (FEP)/ Polytetrafluoroethylene (PTFE)";"diethylenetriamine";"bis(2-amimoethyl)amine";"111-40-0";"C4H13N3";"amines";"1";"recommended";"100";"70 – 90";"cyclic immersion; immersed";"1";"";"";"";"";"";"";"";"";"";"";"";"";""
"3";"Polyvinylidene Fluoride (PVDF)";"diethylenetriamine";"bis(2-amimoethyl)amine";"111-40-0";"C4H13N3";"amines";"1";"recommended";"100";"70 – 125";"";"1, 23";"";"";"";"";"";"";"";"";"";"";"";"";""
"4";"Polyvinylidene Fluoride (PVDF)";"diethylenetriamine";"bis(2-amimoethyl)amine";"111-40-0";"C4H13N3";"amines";"2";"questionable";"100";"125 – 212";"";"1, 23";"";"";"";"";"";"";"";"";"";"";"";"";""
"";"";"";"";"";"";"";"";"";"";"";"";"";"";"";"";"";"";"";"";"";"";"";"";"";""
"";"";"";"";"";"";"";"";"";"";"";"";"";"";"";"";"";"";"";"";"";"";"";"";"";""
"Corrosion Survey Database (COR•SUR) © 2002 NACE International";"";"";"";"";"";"";"";"";"";"";"";"";"";"";"";"";"";"";"";"";"";"";"";"";""
"";"";"";"";"";"";"";"";"";"";"";"";"";"";"";"";"";"";"";"";"";"";"";"";"";""
"";"";"";"";"";"";"";"";"";"";"";"";"";"";"";"";"";"";"";"";"";"";"";"";"";""
"";"";"";"";"";"";"";"";"";"";"";"";"";"";"";"";"";"";"";"";"";"";"";"";"";""

File: data/corrosion_data/TableData - 2024-11-08T204217.220.csv
sep=;
"Title: Corrosion Survey Database (COR•SUR)";"";"";"";"";"";"";"";"";"";"";"";"";"";"";"";"";"";"";"";"";"";"";"";"";""
"Table: Dimethylamine";"";"";"";"";"";"";"";"";"";"";"";"";"";"";"";"";"";"";"";"";"";"";"";"";""
"DOWNLOAD SHOWS ONLY THE DISPLAYED DATA, UP TO 50 ROWS";"";"";"";"";"";"";"";"";"";"";"";"";"";"";"";"";"";"";"";"";"";"";"";"";""
"No.";"material or substance name";"material synonym";"exposure medium";"exposure medium note";"exposure medium CAS RN";"exposure medium formula";"exposure medium class";"NACE resistance rating (unitless)";"resistance note";"conc. (%)";"temp. (°F)";"exposure time (mo (30))";"test note";"reference";"";"";"";"";"";"";"";"";"";"";""
"1";"Acetal Resins (Polyoxymethylene)";"";"dimethylamine";"liquid";"124-40-3";"C2H7N";"amines";"1";"recommended";"100";"32 – 150";"";"liquid";"1";"";"";"";"";"";"";"";"";"";"";""
"2";"Acrylonitrile Butadiene Styrene Polymer (ABS)";"";"dimethylamine";"";"124-40-3";"C2H7N";"amines";"3";"not recommended";"100";"70 – 150";"";"";"1";"";"";"";"";"";"";"";"";"";"";""
"3";"Chlorendic Unsaturated Polyester, Glass Fiber-Reinforced (190 + 47)";"HET acid polyester-Polifos 190 + 47 phr styrene";"dimethylamine";"";"124-40-3";"C2H7N";"amines";"1";"recommended";"5";"130";"<6";"";"16";"";"";"";"";"";"";"";"";"";"";""
"4";"Chlorosulfonated Polyethylene";"";"dimethylamine";"";"124-40-3";"C2H7N";"amines";"3";"not recommended";"100";"32 – 70";"";"6.88°C (44.38°F)";"1";"";"";"";"";"";"";"";"";"";"";""
"5";"Chlorosulfonated Polyethylene";"";"dimethylamine";"liquid";"124-40-3";"C2H7N";"amines";"3";"not recommended";"100";"70 – 150";"";"liquid";"1";"";"";"";"";"";"";"";"";"";"";""
"6";"Epoxy Resin, Glass Fiber- Reinforced";"";"dimethylamine";"";"124-40-3";"C2H7N";"amines";"3";"not recommended";"100";"70 – 150";"";"";"1";"";"";"";"";"";"";"";"";"";"";""
"7";"Ethylene Tetrafluoroethylene Copolymer (ETFE)";"Teflon; Hostaflon; Fluon";"dimethylamine";"";"124-40-3";"C2H7N";"amines";"3";"not recommended";"any";"0 – 200";"<12";"";"10";"";"";"";"";"";"";"";"";"";"";""
"8";"Ethylene Tetrafluoroethylene Copolymer (ETFE)";"";"dimethylamine";"";"124-40-3";"C2H7N";"amines";"3";"not recommended";"any";"200 – 400";"";"loss of mechanical properties";"10";"";"";"";"";"";"";"";"";"";"";""
"9";"Fluororubber";"";"dimethylamine";"";"124-40-3";"C2H7N";"amines";"3";"not recommended";"100";"70 – 150";"";"";"1";"";"";"";"";"";"";"";"";"";"";""
"10";"Polychloroprene";"";"dimethylamine";"liquid";"124-40-3";"C2H7N";"amines";"2";"questionable";"100";"-135.4 – 44.6";"";"liquid";"1";"";"";"";"";"";"";"";"";"";"";""
"11";"Polyesters, Glass Fiber-Reinforced";"";"dimethylamine";"";"124-40-3";"C2H7N";"amines";"1";"recommended";"4";"70 – 125";"";"";"1";"";"";"";"";"";"";"";"";"";"";""
"12";"Polyesters, Glass Fiber-Reinforced";"";"dimethylamine";"";"124-40-3";"C2H7N";"amines";"3";"not recommended";"60";"70 – 80";"";"";"1";"";"";"";"";"";"";"";"";"";"";""
"13";"Polypropylene (PP)";"";"dimethylamine";"";"124-40-3";"C2H7N";"amines";"1";"recommended";"100";"70 – 125";"";"";"1";"";"";"";"";"";"";"";"";"";"";""
"14";"Polyvinyl Chloride (PVC)";"";"dimethylamine";"";"124-40-3";"C2H7N";"amines";"3";"not recommended";"100";"70 – 150";"";"";"1";"";"";"";"";"";"";"";"";"";"";""
"15";"Polyvinylidene Fluoride (PVDF)";"Kynar";"dimethylamine";"";"124-40-3";"C2H7N";"amines";"2";"questionable";"100";"70 – 100";"";"";"1, 17";"";"";"";"";"";"";"";"";"";"";""
"16";"Polyvinylidene Fluoride (PVDF)";"";"dimethylamine";"";"124-40-3";"C2H7N";"amines";"3";"not recommended";"100";"100 – 285";"";"";"1, 17";"";"";"";"";"";"";"";"";"";"";""
"17";"Rubber, Butyl (BR)";"";"dimethylamine";"liquid";"124-40-3";"C2H7N";"amines";"2";"questionable";"100";"70 – 150";"";"liquid";"1";"";"";"";"";"";"";"";"";"";"";""
"18";"Rubber, Natural (NR)";"";"dimethylamine";"liquid";"124-40-3";"C2H7N";"amines";"2";"questionable";"100";"25 – 150";"";"liquid";"1";"";"";"";"";"";"";"";"";"";"";""
"";"";"";"";"";"";"";"";"";"";"";"";"";"";"";"";"";"";"";"";"";"";"";"";"";""
"";"";"";"";"";"";"";"";"";"";"";"";"";"";"";"";"";"";"";"";"";"";"";"";"";""
"Corrosion Survey Database (COR•SUR) © 2002 NACE International";"";"";"";"";"";"";"";"";"";"";"";"";"";"";"";"";"";"";"";"";"";"";"";"";""

File: data/corrosion_data/TableData - 2024-11-08T204220.792.csv
sep=;
"Title: Corrosion Survey Database (COR•SUR)";"";"";"";"";"";"";"";"";"";"";"";"";"";"";"";"";"";"";"";"";"";"";"";"";""
"Table: Dimethylaniline";"";"";"";"";"";"";"";"";"";"";"";"";"";"";"";"";"";"";"";"";"";"";"";"";""
"DOWNLOAD SHOWS ONLY THE DISPLAYED DATA, UP TO 50 ROWS";"";"";"";"";"";"";"";"";"";"";"";"";"";"";"";"";"";"";"";"";"";"";"";"";""
"No.";"material or substance name";"material synonym";"exposure medium";"exposure medium class";"NACE resistance rating (unitless)";"resistance note";"conc. (%)";"temp. (°F)";"exposure time (mo (30))";"test note";"reference";"";"";"";"";"";"";"";"";"";"";"";"";"";""
"1";"Fluorinated Ethylene Propylene Copolymer (FEP)/ Polytetrafluoroethylene (PTFE)";"";"dimethylaniline";"amines";"1";"recommended";"100";"70 – 90";"";"cyclic immersion; immersed";"1";"";"";"";"";"";"";"";"";"";"";"";"";"";""
"2";"Furfuryl Alcohol Resin, Asbestos-Reinforced";"";"dimethylaniline";"amines";"1";"recommended";"100";"70 – 80";"";"";"1";"";"";"";"";"";"";"";"";"";"";"";"";"";""
"3";"Furfuryl Alcohol Resin, Glass Fiber-Reinforced";"";"dimethylaniline";"amines";"1";"recommended";"100";"70 – 80";">12";"";"1";"";"";"";"";"";"";"";"";"";"";"";"";"";""
"4";"Nylon";"";"dimethylaniline";"amines";"1";"recommended";"100";"60 – 70";"";"";"1";"";"";"";"";"";"";"";"";"";"";"";"";"";""
"5";"Polyphenylene Sulfide (40% Glass-Filled)";"Fortron PPS";"dimethylaniline";"amines";"1";"recommended";"100";"0 – 200";"<1";"";"11";"";"";"";"";"";"";"";"";"";"";"";"";"";""
"6";"Polyvinylidene Fluoride (PVDF)";"Kynar";"dimethylaniline";"amines";"1";"recommended";"100";"60 – 70";"";"";"1, 17";"";"";"";"";"";"";"";"";"";"";"";"";"";""
"7";"Polyvinylidene Fluoride (PVDF)";"";"dimethylaniline";"amines";"2";"questionable";"100";"70 – 100";"";"";"1, 17";"";"";"";"";"";"";"";"";"";"";"";"";"";""
"8";"Polyvinylidene Fluoride (PVDF)";"";"dimethylaniline";"amines";"3";"not recommended";"100";"100 – 285";"";"";"1, 17";"";"";"";"";"";"";"";"";"";"";"";"";"";""
"";"";"";"";"";"";"";"";"";"";"";"";"";"";"";"";"";"";"";"";"";"";"";"";"";""
"";"";"";"";"";"";"";"";"";"";"";"";"";"";"";"";"";"";"";"";"";"";"";"";"";""
"Corrosion Survey Database (COR•SUR) © 2002 NACE International";"";"";"";"";"";"";"";"";"";"";"";"";"";"";"";"";"";"";"";"";"";"";"";"";""

File: data/corrosion_data/TableData - 2024-11-08T204224.702.csv
sep=;
"Title: Corrosion Survey Database (COR•SUR)";"";"";"";"";"";"";"";"";"";"";"";"";"";"";"";"";"";"";"";"";"";"";"";"";""
"Table: Ethanolamine";"";"";"";"";"";"";"";"";"";"";"";"";"";"";"";"";"";"";"";"";"";"";"";"";""
"DOWNLOAD SHOWS ONLY THE DISPLAYED DATA, UP TO 50 ROWS";"";"";"";"";"";"";"";"";"";"";"";"";"";"";"";"";"";"";"";"";"";"";"";"";""
"No.";"material or substance name";"material synonym";"exposure medium";"exposure medium synonym";"exposure medium note";"exposure medium CAS RN";"exposure medium formula";"exposure medium class";"NACE resistance rating (unitless)";"resistance note";"conc. (%)";"temp. (°F)";"exposure time (mo (30))";"test note";"reference";"";"";"";"";"";"";"";"";"";""
"1";"Carbon-Graphite Composites";"";"ethanolamine";"glycinol";"";"141-43-5";"C2H7NO";"amines";"1";"recommended";"10 – 90";"70 – 212";"";"mono and di";"1";"";"";"";"";"";"";"";"";"";""
"2";"Carbon-Graphite Composites";"";"ethanolamine";"glycinol";"";"141-43-5";"C2H7NO";"amines";"1";"recommended";"100";"70 – 339";"";"";"1";"";"";"";"";"";"";"";"";"";""
"3";"Ethylene Tetrafluoroethylene Copolymer (ETFE)";"Teflon; Hostaflon; Fluon";"ethanolamine";"glycinol";"";"141-43-5";"C2H7NO";"amines";"3";"not recommended";"any";"0 – 200";"<6";"";"10";"";"";"";"";"";"";"";"";"";""
"4";"Ethylene Tetrafluoroethylene Copolymer (ETFE)";"";"ethanolamine";"glycinol";"";"141-43-5";"C2H7NO";"amines";"3";"not recommended";"any";"200 – 400";"";"loss in mechanical properties";"10";"";"";"";"";"";"";"";"";"";""
"5";"Phenolic Resins, Asbestos-Reinforced";"";"ethanolamine";"glycinol";"mono-";"141-43-5";"C2H7NO";"amines";"1";"recommended";"20";"150 – 200";"";"Haveg 61";"1";"";"";"";"";"";"";"";"";"";""
"6";"Phenolic Resins, Asbestos-Reinforced";"";"ethanolamine";"glycinol";"";"141-43-5";"C2H7NO";"amines";"2";"questionable";"50";"150 – 212";"";"";"1";"";"";"";"";"";"";"";"";"";""
"7";"Polyesters, Glass Fiber-Reinforced";"";"ethanolamine";"glycinol";"mono-";"141-43-5";"C2H7NO";"amines";"3";"not recommended; di- recommended 21-38°C (70-100°F)";"100";"70 – 80";"";"";"1";"";"";"";"";"";"";"";"";"";""
"8";"Polyphenylene Sulfide (40% Glass-Filled)";"Fortron PPS";"ethanolamine";"glycinol";"";"141-43-5";"C2H7NO";"amines";"1";"recommended";"100";"0 – 200";"<1";"";"11";"";"";"";"";"";"";"";"";"";""
"9";"Polypropylene (PP)";"";"ethanolamine";"glycinol";"";"141-43-5";"C2H7NO";"amines";"1";"recommended";"100";"60 – 150";"<6";"";"1";"";"";"";"";"";"";"";"";"";""
"10";"Polyvinylidene Fluoride (PVDF)";"Kynar";"ethanolamine";"glycinol";"";"141-43-5";"C2H7NO";"amines";"3";"not recommended";"100";"70 – 285";"";"";"1, 17";"";"";"";"";"";"";"";"";"";""
"11";"Vinyl Ester Resins";"";"ethanolamine";"glycinol";"";"141-43-5";"C2H7NO";"amines";"1";"recommended";"100";"70 – 80";"";"";"7";"";"";"";"";"";"";"";"";"";""
"";"";"";"";"";"";"";"";"";"";"";"";"";"";"";"";"";"";"";"";"";"";"";"";"";""
"";"";"";"";"";"";"";"";"";"";"";"";"";"";"";"";"";"";"";"";"";"";"";"";"";""
"Corrosion Survey Database (COR•SUR) © 2002 NACE International";"";"";"";"";"";"";"";"";"";"";"";"";"";"";"";"";"";"";"";"";"";"";"";"";""

File: data/corrosion_data/TableData - 2024-11-08T204249.189.csv
sep=;
"Title: Corrosion Survey Database (COR•SUR)";"";"";"";"";"";"";"";"";"";"";"";"";"";"";"";"";"";"";"";"";"";"";"";"";""
"Table: Ethylenediamine";"";"";"";"";"";"";"";"";"";"";"";"";"";"";"";"";"";"";"";"";"";"";"";"";""
"DOWNLOAD SHOWS ONLY THE DISPLAYED DATA, UP TO 50 ROWS";"";"";"";"";"";"";"";"";"";"";"";"";"";"";"";"";"";"";"";"";"";"";"";"";""
"No.";"material or substance name";"material synonym";"exposure medium";"exposure medium synonym";"exposure medium CAS RN";"exposure medium formula";"exposure medium class";"NACE resistance rating (unitless)";"resistance note";"conc. (%)";"temp. (°F)";"exposure time (mo (30))";"test note";"reference";"";"";"";"";"";"";"";"";"";"";""
"1";"Acetal Resins (Polyoxymethylene)";"";"ethylenediamine";"1,2-ethanediamine";"107-15-3";"C2H8N2";"amines";"1";"recommended";"100";"70 – 150";"";"";"1";"";"";"";"";"";"";"";"";"";"";""
"2";"Chlorendic Unsaturated Polyester, Glass Fiber-Reinforced (190 + 47)";"HET acid polyester-Polifos 190 + 47 phr styrene";"ethylenediamine";"1,2-ethanediamine";"107-15-3";"C2H8N2";"amines";"3";"not recommended";"100";"75";"<6";"";"16";"";"";"";"";"";"";"";"";"";"";""
"3";"Chlorendic Unsaturated Polyester, Glass Fiber-Reinforced (869 + 44.5)";"HET acid polyester-Polifos 869 + 44.5 phr styrene";"ethylenediamine";"1,2-ethanediamine";"107-15-3";"C2H8N2";"amines";"3";"not recommended";"100";"75";"<6";"";"16";"";"";"";"";"";"";"";"";"";"";""
"4";"Chlorosulfonated Polyethylene";"";"ethylenediamine";"1,2-ethanediamine";"107-15-3";"C2H8N2";"amines";"2";"questionable";"100";"70 – 150";"";"";"1";"";"";"";"";"";"";"";"";"";"";""
"5";"Epoxy Resin, Glass Fiber- Reinforced";"";"ethylenediamine";"1,2-ethanediamine";"107-15-3";"C2H8N2";"amines";"3";"not recommended";"100";"70 – 150";"";"";"1, 24";"";"";"";"";"";"";"";"";"";"";""
"6";"Fluorinated Ethylene Propylene Copolymer (FEP)/ Polytetrafluoroethylene (PTFE)";"";"ethylenediamine";"1,2-ethanediamine";"107-15-3";"C2H8N2";"amines";"1";"recommended";"100";"70 – 150";"";"cyclic immersion; immersed";"1";"";"";"";"";"";"";"";"";"";"";""
"7";"Fluororubber";"";"ethylenediamine";"1,2-ethanediamine";"107-15-3";"C2H8N2";"amines";"1";"recommended";"100";"70 – 150";"";"";"1";"";"";"";"";"";"";"";"";"";"";""
"8";"Nylon";"";"ethylenediamine";"1,2-ethanediamine";"107-15-3";"C2H8N2";"amines";"2";"questionable";"100";"60 – 70";"";"";"1";"";"";"";"";"";"";"";"";"";"";""
"9";"Perfluoroalkoxy Resins";"";"ethylenediamine";"1,2-ethanediamine";"107-15-3";"C2H8N2";"amines";"1";"recommended; strength loss; steady state reached in one week exposure";"100";"32 – 250";"<1";"";"1";"";"";"";"";"";"";"";"";"";"";""
"10";"Polychloroprene";"";"ethylenediamine";"1,2-ethanediamine";"107-15-3";"C2H8N2";"amines";"3";"not recommended";"100";"70 – 150";"";"";"1";"";"";"";"";"";"";"";"";"";"";""
"11";"Polyesters, Glass Fiber-Reinforced";"";"ethylenediamine";"1,2-ethanediamine";"107-15-3";"C2H8N2";"amines";"3";"not recommended";"100";"60 – 70";"";"";"1";"";"";"";"";"";"";"";"";"";"";""
"12";"Polyphenylene Sulfide (40% Glass-Filled)";"Fortron PPS";"ethylenediamine";"1,2-ethanediamine";"107-15-3";"C2H8N2";"amines";"3";"not recommended";"any";"0 – 250";"<1";"";"11";"";"";"";"";"";"";"";"";"";"";""
"13";"Polyvinylidene Fluoride (PVDF)";"Kynar";"ethylenediamine";"1,2-ethanediamine";"107-15-3";"C2H8N2";"amines";"2";"questionable";"100";"60 – 70";"";"";"1, 23";"";"";"";"";"";"";"";"";"";"";""
"14";"Polyvinylidene Fluoride (PVDF)";"";"ethylenediamine";"1,2-ethanediamine";"107-15-3";"C2H8N2";"amines";"3";"not recommended";"100";"70 – 125";"";"";"1, 23";"";"";"";"";"";"";"";"";"";"";""
"15";"Rubber, Butyl (BR)";"";"ethylenediamine";"1,2-ethanediamine";"107-15-3";"C2H8N2";"amines";"1";"recommended";"100";"70 – 150";"";"";"1";"";"";"";"";"";"";"";"";"";"";""
"16";"Rubber, Natural (NR)";"";"ethylenediamine";"1,2-ethanediamine";"107-15-3";"C2H8N2";"amines";"3";"not recommended";"100";"70 – 150";"";"";"1";"";"";"";"";"";"";"";"";"";"";""
"";"";"";"";"";"";"";"";"";"";"";"";"";"";"";"";"";"";"";"";"";"";"";"";"";""
"";"";"";"";"";"";"";"";"";"";"";"";"";"";"";"";"";"";"";"";"";"";"";"";"";""
"Corrosion Survey Database (COR•SUR) © 2002 NACE International";"";"";"";"";"";"";"";"";"";"";"";"";"";"";"";"";"";"";"";"";"";"";"";"";""

File: data/corrosion_data/TableData - 2024-11-08T204254.158.csv
sep=;
"Title: Corrosion Survey Database (COR•SUR)";"";"";"";"";"";"";"";"";"";"";"";"";"";"";"";"";"";"";"";"";"";"";"";"";""
"Table: Guanidine nitrate";"";"";"";"";"";"";"";"";"";"";"";"";"";"";"";"";"";"";"";"";"";"";"";"";""
"DOWNLOAD SHOWS ONLY THE DISPLAYED DATA, UP TO 50 ROWS";"";"";"";"";"";"";"";"";"";"";"";"";"";"";"";"";"";"";"";"";"";"";"";"";""
"No.";"material or substance name";"exposure medium";"exposure medium class";"NACE resistance rating (unitless)";"resistance note";"conc. (%)";"temp. (°F)";"test note";"reference";"";"";"";"";"";"";"";"";"";"";"";"";"";"";"";""
"1";"Concrete";"guanidine nitrate";"amines";"1";"recommended";">10";"60 – 70";"~7pH; with ammonia also";"1";"";"";"";"";"";"";"";"";"";"";"";"";"";"";"";""
"2";"Glass, Chemical";"guanidine nitrate";"amines";"1";"recommended";"10 – 90";"70 – 212";"";"1";"";"";"";"";"";"";"";"";"";"";"";"";"";"";"";""
"3";"Polyethylene (PE)";"guanidine nitrate";"amines";"1";"recommended";">10";"70 – 150";"";"1, 21";"";"";"";"";"";"";"";"";"";"";"";"";"";"";"";""
"4";"Wood";"guanidine nitrate";"amines";"1";"recommended";"10 – 90";"70 – 150";"ignites when dry";"1";"";"";"";"";"";"";"";"";"";"";"";"";"";"";"";""
"";"";"";"";"";"";"";"";"";"";"";"";"";"";"";"";"";"";"";"";"";"";"";"";"";""
"";"";"";"";"";"";"";"";"";"";"";"";"";"";"";"";"";"";"";"";"";"";"";"";"";""
"Corrosion Survey Database (COR•SUR) © 2002 NACE International";"";"";"";"";"";"";"";"";"";"";"";"";"";"";"";"";"";"";"";"";"";"";"";"";""
"";"";"";"";"";"";"";"";"";"";"";"";"";"";"";"";"";"";"";"";"";"";"";"";"";""
"";"";"";"";"";"";"";"";"";"";"";"";"";"";"";"";"";"";"";"";"";"";"";"";"";""
"";"";"";"";"";"";"";"";"";"";"";"";"";"";"";"";"";"";"";"";"";"";"";"";"";""

File: data/corrosion_data/TableData - 2024-11-08T204258.496.csv
sep=;
"Title: Corrosion Survey Database (COR•SUR)";"";"";"";"";"";"";"";"";"";"";"";"";"";"";"";"";"";"";"";"";"";"";"";"";""
"Table: Hexamethylenetetramine";"";"";"";"";"";"";"";"";"";"";"";"";"";"";"";"";"";"";"";"";"";"";"";"";""
"DOWNLOAD SHOWS ONLY THE DISPLAYED DATA, UP TO 50 ROWS";"";"";"";"";"";"";"";"";"";"";"";"";"";"";"";"";"";"";"";"";"";"";"";"";""
"No.";"material or substance name";"material synonym";"exposure medium";"exposure medium synonym";"exposure medium CAS RN";"exposure medium formula";"exposure medium class";"NACE resistance rating (unitless)";"resistance note";"conc. (%)";"temp. (°F)";"exposure time (mo (30))";"test note";"reference";"";"";"";"";"";"";"";"";"";"";""
"1";"Chlorendic Unsaturated Polyester, Glass Fiber-Reinforced (190 + 47)";"HET acid polyester-Polifos 190 + 47 phr styrene";"hexamethylenetetramine";"methenamine";"100-97-0";"C6H12N4";"amines";"1";"recommended";"25";"90";"<6";"";"16";"";"";"";"";"";"";"";"";"";"";""
"2";"Chlorendic Unsaturated Polyester, Glass Fiber-Reinforced (869 + 44.5)";"HET acid polyester-Polifos 869 + 44.5 phr styrene";"hexamethylenetetramine";"methenamine";"100-97-0";"C6H12N4";"amines";"1";"recommended";"30";"130";"<6";"";"16";"";"";"";"";"";"";"";"";"";"";""
"3";"Concrete";"";"hexamethylenetetramine";"methenamine";"100-97-0";"C6H12N4";"amines";"1";"recommended";"10 – 90";"60 – 70";"";"~7pH; >7pH";"1";"";"";"";"";"";"";"";"";"";"";""
"4";"Glass, Chemical";"";"hexamethylenetetramine";"methenamine";"100-97-0";"C6H12N4";"amines";"1";"recommended";">10";"70 – 250";"";"";"1";"";"";"";"";"";"";"";"";"";"";""
"5";"Polyesters, Glass Fiber-Reinforced";"";"hexamethylenetetramine";"methenamine";"100-97-0";"C6H12N4";"amines";"1";"recommended";"30";"70 – 80";"";"";"1";"";"";"";"";"";"";"";"";"";"";""
"6";"Vinyl Ester Resins";"";"hexamethylenetetramine";"methenamine";"100-97-0";"C6H12N4";"amines";"1";"recommended";"40";"70 – 120";"";"";"7";"";"";"";"";"";"";"";"";"";"";""
"7";"Wood";"";"hexamethylenetetramine";"methenamine";"100-97-0";"C6H12N4";"amines";"1";"recommended";"10 – 90";"70 – 150";"";"";"1";"";"";"";"";"";"";"";"";"";"";""
"";"";"";"";"";"";"";"";"";"";"";"";"";"";"";"";"";"";"";"";"";"";"";"";"";""
"";"";"";"";"";"";"";"";"";"";"";"";"";"";"";"";"";"";"";"";"";"";"";"";"";""
"Corrosion Survey Database (COR•SUR) © 2002 NACE International";"";"";"";"";"";"";"";"";"";"";"";"";"";"";"";"";"";"";"";"";"";"";"";"";""

File: data/corrosion_data/TableData - 2024-11-08T204311.250.csv
sep=;
"Title: Corrosion Survey Database (COR•SUR)";"";"";"";"";"";"";"";"";"";"";"";"";"";"";"";"";"";"";"";"";"";"";"";"";""
"Table: Methylamine";"";"";"";"";"";"";"";"";"";"";"";"";"";"";"";"";"";"";"";"";"";"";"";"";""
"DOWNLOAD SHOWS ONLY THE DISPLAYED DATA, UP TO 50 ROWS";"";"";"";"";"";"";"";"";"";"";"";"";"";"";"";"";"";"";"";"";"";"";"";"";""
"No.";"material or substance name";"material synonym";"exposure medium";"exposure medium synonym";"exposure medium note";"exposure medium CAS RN";"exposure medium formula";"exposure medium class";"NACE resistance rating (unitless)";"resistance note";"conc. (%)";"temp. (°F)";"exposure time (mo (30))";"test note";"reference";"";"";"";"";"";"";"";"";"";""
"1";"Acetal Resins (Polyoxymethylene)";"";"methylamine";"methanamine";"";"74-89-5";"CH5N";"amines";"1";"recommended";"30";"60 – 70";"";"";"1";"";"";"";"";"";"";"";"";"";""
"2";"Acrylonitrile Butadiene Styrene Polymer (ABS)";"";"methylamine";"methanamine";"";"74-89-5";"CH5N";"amines";"3";"not recommended";"30";"60 – 70";"";"";"1";"";"";"";"";"";"";"";"";"";""
"3";"Chlorosulfonated Polyethylene";"";"methylamine";"methanamine";"";"74-89-5";"CH5N";"amines";"1";"recommended";"32";"60 – 70";"";"";"1";"";"";"";"";"";"";"";"";"";""
"4";"Concrete";"";"methylamine";"methanamine";"";"74-89-5";"CH5N";"amines";"1";"recommended";"10 – 90";"60 – 70";"";"pretreated with fluosilicates";"1";"";"";"";"";"";"";"";"";"";""
"5";"Epoxy Cements";"";"methylamine";"methanamine";"";"74-89-5";"CH5N";"amines";"1";"recommended";"40";"68";"<6";"";"5";"";"";"";"";"";"";"";"";"";""
"6";"Epoxy Cements";"";"methylamine";"methanamine";"";"74-89-5";"CH5N";"amines";"1";"recommended";"40";"140";"";"";"5";"";"";"";"";"";"";"";"";"";""
"7";"Ethylene Tetrafluoroethylene Copolymer (ETFE)";"Teflon; Hostaflon; Fluon";"methylamine";"methanamine";"";"74-89-5";"CH5N";"amines";"3";"not recommended";"any";"0 – 200";"<6";"";"10";"";"";"";"";"";"";"";"";"";""
"8";"Ethylene Tetrafluoroethylene Copolymer (ETFE)";"";"methylamine";"methanamine";"";"74-89-5";"CH5N";"amines";"3";"not recommended";"any";"200 – 400";"";"loss in mechanical properties";"10";"";"";"";"";"";"";"";"";"";""
"9";"Fluorinated Ethylene Propylene Copolymer (FEP)/ Polytetrafluoroethylene (PTFE)";"Teflon FEP";"methylamine";"methanamine";"";"74-89-5";"CH5N";"amines";"3";"not recommended";"any";"0 – 400";"<1";"";"10";"";"";"";"";"";"";"";"";"";""
"10";"Fluororubber";"";"methylamine";"methanamine";"";"74-89-5";"CH5N";"amines";"1";"recommended";"10 – 90";"70 – 150";"";"";"1";"";"";"";"";"";"";"";"";"";""
"11";"Glass, Chemical";"";"methylamine";"methanamine";"";"74-89-5";"CH5N";"amines";"1";"recommended";"20 – 40";"70 – 212";"";"";"1";"";"";"";"";"";"";"";"";"";""
"12";"Glass, Chemical";"";"methylamine";"methanamine";"liquid";"74-89-5";"CH5N";"amines";"1";"recommended";"100";"-136 – 20.6";"";"liquid";"1";"";"";"";"";"";"";"";"";"";""
"13";"Glass, Chemical";"";"methylamine";"methanamine";"";"74-89-5";"CH5N";"amines";"1";"recommended";"100";"70 – 212";"";"";"1";"";"";"";"";"";"";"";"";"";""
"14";"Polychloroprene";"";"methylamine";"methanamine";"";"74-89-5";"CH5N";"amines";"1";"recommended";"30";"60 – 70";"";"";"1";"";"";"";"";"";"";"";"";"";""
"15";"Polyethylene (PE)";"";"methylamine";"methanamine";"";"74-89-5";"CH5N";"amines";"1";"recommended";"10 – 40";"70 – 125";"";"low plasticizer";"1, 8";"";"";"";"";"";"";"";"";"";""
"16";"Polyethylene (PE)";"";"methylamine";"methanamine";"";"74-89-5";"CH5N";"amines";"2";"questionable";"100";"70 – 125";"";"";"1, 8";"";"";"";"";"";"";"";"";"";""
"17";"Polyvinyl Chloride (PVC)";"";"methylamine";"methanamine";"";"74-89-5";"CH5N";"amines";"3";"not recommended";"100";"70 – 150";"";"";"1";"";"";"";"";"";"";"";"";"";""
"18";"Rubber, Butyl (BR)";"";"methylamine";"methanamine";"";"74-89-5";"CH5N";"amines";"1";"recommended";"30";"60 – 70";"";"";"1";"";"";"";"";"";"";"";"";"";""
"19";"Rubber, Natural (NR)";"";"methylamine";"methanamine";"";"74-89-5";"CH5N";"amines";"1";"recommended";"30";"60 – 70";"";"";"1";"";"";"";"";"";"";"";"";"";""
"";"";"";"";"";"";"";"";"";"";"";"";"";"";"";"";"";"";"";"";"";"";"";"";"";""
"";"";"";"";"";"";"";"";"";"";"";"";"";"";"";"";"";"";"";"";"";"";"";"";"";""
"Corrosion Survey Database (COR•SUR) © 2002 NACE International";"";"";"";"";"";"";"";"";"";"";"";"";"";"";"";"";"";"";"";"";"";"";"";"";""

File: data/corrosion_data/TableData - 2024-11-08T204330.351.csv
sep=;
"Title: Corrosion Survey Database (COR•SUR)";"";"";"";"";"";"";"";"";"";"";"";"";"";"";"";"";"";"";"";"";"";"";"";"";""
"Table: Triethanolamine";"";"";"";"";"";"";"";"";"";"";"";"";"";"";"";"";"";"";"";"";"";"";"";"";""
"DOWNLOAD SHOWS ONLY THE DISPLAYED DATA, UP TO 50 ROWS";"";"";"";"";"";"";"";"";"";"";"";"";"";"";"";"";"";"";"";"";"";"";"";"";""
"No.";"material or substance name";"material synonym";"exposure medium";"exposure medium synonym";"exposure medium CAS RN";"exposure medium formula";"exposure medium class";"NACE resistance rating (unitless)";"resistance note";"conc. (%)";"temp. (°F)";"exposure time (mo (30))";"test note";"reference";"";"";"";"";"";"";"";"";"";"";""
"1";"Acetal Resins (Polyoxymethylene)";"";"triethanolamine";"tris(2-hydroxyethyl)amine";"102-71-6";"C6H15NO3";"amines";"1";"recommended";"100";"60 – 70";"";"";"1";"";"";"";"";"";"";"";"";"";"";""
"2";"Acrylonitrile Butadiene Styrene Polymer (ABS)";"";"triethanolamine";"tris(2-hydroxyethyl)amine";"102-71-6";"C6H15NO3";"amines";"3";"not recommended";"100";"70 – 150";"";"";"1";"";"";"";"";"";"";"";"";"";"";""
"3";"Cellulose Acetate";"";"triethanolamine";"tris(2-hydroxyethyl)amine";"102-71-6";"C6H15NO3";"amines";"3";"not recommended; discolored; softened; weight gain";"10";"60 – 70";"<1";"";"1";"";"";"";"";"";"";"";"";"";"";""
"4";"Cellulose Acetate";"";"triethanolamine";"tris(2-hydroxyethyl)amine";"102-71-6";"C6H15NO3";"amines";"3";"not recommended";"100";"60 – 70";"";"";"1";"";"";"";"";"";"";"";"";"";"";""
"5";"Chlorendic Unsaturated Polyester, Glass Fiber-Reinforced (190 + 47)";"HET acid polyester-Polifos 190 + 47 phr styrene";"triethanolamine";"tris(2-hydroxyethyl)amine";"102-71-6";"C6H15NO3";"amines";"1";"recommended";"100";"85";"<6";"";"16";"";"";"";"";"";"";"";"";"";"";""
"6";"Chlorinated Polyvinyl Chloride (CPVC)";"";"triethanolamine";"tris(2-hydroxyethyl)amine";"102-71-6";"C6H15NO3";"amines";"3";"not recommended";"100";"60 – 70";"";"";"1, 2";"";"";"";"";"";"";"";"";"";"";""
"7";"Chlorosulfonated Polyethylene";"";"triethanolamine";"tris(2-hydroxyethyl)amine";"102-71-6";"C6H15NO3";"amines";"2";"questionable";"100";"60 – 70";"";"";"1";"";"";"";"";"";"";"";"";"";"";""
"8";"Concrete";"";"triethanolamine";"tris(2-hydroxyethyl)amine";"102-71-6";"C6H15NO3";"amines";"1";"recommended";">10";"60 – 70";"";"";"1";"";"";"";"";"";"";"";"";"";"";""
"9";"Epoxy Resin, Glass Fiber- Reinforced";"";"triethanolamine";"tris(2-hydroxyethyl)amine";"102-71-6";"C6H15NO3";"amines";"1";"recommended";"100";"70 – 150";"";"";"1, 19";"";"";"";"";"";"";"";"";"";"";""
"10";"Fluorinated Ethylene Propylene Copolymer (FEP)/ Polytetrafluoroethylene (PTFE)";"";"triethanolamine";"tris(2-hydroxyethyl)amine";"102-71-6";"C6H15NO3";"amines";"1";"recommended; wets";"100";"60 – 90";"";"cyclic immersion; immersed";"1, 22";"";"";"";"";"";"";"";"";"";"";""
"11";"Fluororubber";"";"triethanolamine";"tris(2-hydroxyethyl)amine";"102-71-6";"C6H15NO3";"amines";"1";"recommended";">10";"60 – 70";"";"";"1";"";"";"";"";"";"";"";"";"";"";""
"12";"Glass, Chemical";"";"triethanolamine";"tris(2-hydroxyethyl)amine";"102-71-6";"C6H15NO3";"amines";"1";"recommended";"10";"70 – 250";"";"";"1";"";"";"";"";"";"";"";"";"";"";""
"13";"Glass, Chemical";"";"triethanolamine";"tris(2-hydroxyethyl)amine";"102-71-6";"C6H15NO3";"amines";"1";"recommended";"100";"70 – 250";"";"";"1";"";"";"";"";"";"";"";"";"";"";""
"14";"Nylon";"";"triethanolamine";"tris(2-hydroxyethyl)amine";"102-71-6";"C6H15NO3";"amines";"1";"recommended";"100";"60 – 70";"";"";"1";"";"";"";"";"";"";"";"";"";"";""
"15";"Polychloroprene";"";"triethanolamine";"tris(2-hydroxyethyl)amine";"102-71-6";"C6H15NO3";"amines";"1";"recommended";"100";"60 – 70";"";"";"1";"";"";"";"";"";"";"";"";"";"";""
"16";"Polyesters, Glass Fiber-Reinforced";"";"triethanolamine";"tris(2-hydroxyethyl)amine";"102-71-6";"C6H15NO3";"amines";"1";"recommended";"100";"70 – 80";"";"";"1";"";"";"";"";"";"";"";"";"";"";""
"17";"Polyethylene (PE)";"";"triethanolamine";"tris(2-hydroxyethyl)amine";"102-71-6";"C6H15NO3";"amines";"3";"not recommended";">90";"70 – 125";"";"";"1, 8";"";"";"";"";"";"";"";"";"";"";""
"18";"Polyethylene (PE)";"";"triethanolamine";"tris(2-hydroxyethyl)amine";"102-71-6";"C6H15NO3";"amines";"1";"recommended";"100";"60 – 70";"";"";"1, 8";"";"";"";"";"";"";"";"";"";"";""
"19";"Polyphenylene Sulfide (40% Glass-Filled)";"Fortron PPS";"triethanolamine";"tris(2-hydroxyethyl)amine";"102-71-6";"C6H15NO3";"amines";"1";"recommended";"100";"0 – 200";"<1";"";"11";"";"";"";"";"";"";"";"";"";"";""
"20";"Polypropylene (PP)";"";"triethanolamine";"tris(2-hydroxyethyl)amine";"102-71-6";"C6H15NO3";"amines";"1";"recommended";"100";"60 – 175";"<6";"";"1";"";"";"";"";"";"";"";"";"";"";""
"21";"Polyvinyl Chloride (PVC)";"";"triethanolamine";"tris(2-hydroxyethyl)amine";"102-71-6";"C6H15NO3";"amines";"1";"recommended";"100";"70 – 80";"";"";"1";"";"";"";"";"";"";"";"";"";"";""
"22";"Polyvinyl Chloride (PVC)";"";"triethanolamine";"tris(2-hydroxyethyl)amine";"102-71-6";"C6H15NO3";"amines";"3";"not recommended";"100";"80 – 150";"";"";"1";"";"";"";"";"";"";"";"";"";"";""
"23";"Rubber, Butyl (BR)";"";"triethanolamine";"tris(2-hydroxyethyl)amine";"102-71-6";"C6H15NO3";"amines";"2";"questionable";"100";"60 – 70";"";"";"1";"";"";"";"";"";"";"";"";"";"";""
"24";"Rubber, Natural (NR)";"";"triethanolamine";"tris(2-hydroxyethyl)amine";"102-71-6";"C6H15NO3";"amines";"3";"not recommended";"100";"60 – 70";"";"";"1";"";"";"";"";"";"";"";"";"";"";""
"25";"Styrene Acrylonitrile Copolymer (SAN)";"";"triethanolamine";"tris(2-hydroxyethyl)amine";"102-71-6";"C6H15NO3";"amines";"1";"recommended";"100";"70 – 125";"";"";"1";"";"";"";"";"";"";"";"";"";"";""
"26";"Vinyl Ester Resins";"";"triethanolamine";"tris(2-hydroxyethyl)amine";"102-71-6";"C6H15NO3";"amines";"1";"recommended";"100";"70 – 120";"";"";"7";"";"";"";"";"";"";"";"";"";"";""
"27";"Wood";"";"triethanolamine";"tris(2-hydroxyethyl)amine";"102-71-6";"C6H15NO3";"amines";"2";"questionable";"10 – 90";"60 – 70";"";"";"1";"";"";"";"";"";"";"";"";"";"";""
"";"";"";"";"";"";"";"";"";"";"";"";"";"";"";"";"";"";"";"";"";"";"";"";"";""
"";"";"";"";"";"";"";"";"";"";"";"";"";"";"";"";"";"";"";"";"";"";"";"";"";""
"Corrosion Survey Database (COR•SUR) © 2002 NACE International";"";"";"";"";"";"";"";"";"";"";"";"";"";"";"";"";"";"";"";"";"";"";"";"";""

File: data/corrosion_data/TableData - 2024-11-08T204338.424.csv
sep=;
"Title: Corrosion Survey Database (COR•SUR)";"";"";"";"";"";"";"";"";"";"";"";"";"";"";"";"";"";"";"";"";"";"";"";"";""
"Table: Triethylamine";"";"";"";"";"";"";"";"";"";"";"";"";"";"";"";"";"";"";"";"";"";"";"";"";""
"DOWNLOAD SHOWS ONLY THE DISPLAYED DATA, UP TO 50 ROWS";"";"";"";"";"";"";"";"";"";"";"";"";"";"";"";"";"";"";"";"";"";"";"";"";""
"No.";"material or substance name";"exposure medium";"exposure medium CAS RN";"exposure medium formula";"exposure medium class";"NACE resistance rating (unitless)";"resistance note";"conc. (%)";"temp. (°F)";"test note";"reference";"";"";"";"";"";"";"";"";"";"";"";"";"";""
"1";"Acrylonitrile Butadiene Styrene Polymer (ABS)";"triethylamine";"121-44-8";"C6H15N";"amines";"2";"questionable";"100";"60 – 70";"";"1";"";"";"";"";"";"";"";"";"";"";"";"";"";""
"2";"Acrylonitrile Butadiene Styrene Polymer (ABS)";"triethylamine";"121-44-8";"C6H15N";"amines";"3";"not recommended";"100";"70 – 150";"";"1";"";"";"";"";"";"";"";"";"";"";"";"";"";""
"3";"Epoxy Resin, Glass Fiber- Reinforced";"triethylamine";"121-44-8";"C6H15N";"amines";"1";"recommended";"100";"70 – 80";"";"1";"";"";"";"";"";"";"";"";"";"";"";"";"";""
"4";"Fluorinated Ethylene Propylene Copolymer (FEP)/ Polytetrafluoroethylene (PTFE)";"triethylamine";"121-44-8";"C6H15N";"amines";"1";"recommended";"100";"70 – 150";"cyclic immersion; immersed";"1";"";"";"";"";"";"";"";"";"";"";"";"";"";""
"5";"Polyethylene (PE)";"triethylamine";"121-44-8";"C6H15N";"amines";"1";"recommended";"100";"70 – 80";"";"1";"";"";"";"";"";"";"";"";"";"";"";"";"";""
"6";"Polyethylene (PE)";"triethylamine";"121-44-8";"C6H15N";"amines";"2";"questionable";"100";"80 – 125";"";"1";"";"";"";"";"";"";"";"";"";"";"";"";"";""
"7";"Polyvinyl Chloride (PVC)";"triethylamine";"121-44-8";"C6H15N";"amines";"1";"recommended";"100";"70 – 150";"";"1";"";"";"";"";"";"";"";"";"";"";"";"";"";""
"8";"Polyvinylidene Fluoride (PVDF)";"triethylamine";"121-44-8";"C6H15N";"amines";"1";"recommended";"100";"70 – 125";"";"1";"";"";"";"";"";"";"";"";"";"";"";"";"";""
"9";"Polyvinylidene Fluoride (PVDF)";"triethylamine";"121-44-8";"C6H15N";"amines";"2";"questionable";"100";"125 – 212";"";"1";"";"";"";"";"";"";"";"";"";"";"";"";"";""
"";"";"";"";"";"";"";"";"";"";"";"";"";"";"";"";"";"";"";"";"";"";"";"";"";""
"";"";"";"";"";"";"";"";"";"";"";"";"";"";"";"";"";"";"";"";"";"";"";"";"";""
"Corrosion Survey Database (COR•SUR) © 2002 NACE International";"";"";"";"";"";"";"";"";"";"";"";"";"";"";"";"";"";"";"";"";"";"";"";"";""
