Repository: Mahyar-rajabi94/TF_SDL

File: data/corrosion_data/TableData - 2024-11-08T204347.242.csv
sep=;
"Title: Corrosion Survey Database (COR•SUR)";"";"";"";"";"";"";"";"";"";"";"";"";"";"";"";"";"";"";"";"";"";"";"";"";""
"Table: Trimethylamine";"";"";"";"";"";"";"";"";"";"";"";"";"";"";"";"";"";"";"";"";"";"";"";"";""
"DOWNLOAD SHOWS ONLY THE DISPLAYED DATA, UP TO 50 ROWS";"";"";"";"";"";"";"";"";"";"";"";"";"";"";"";"";"";"";"";"";"";"";"";"";""
"No.";"material or substance name";"material synonym";"exposure medium";"exposure medium synonym";"exposure medium CAS RN";"exposure medium formula";"exposure medium class";"NACE resistance rating (unitless)";"resistance note";"conc. (%)";"temp. (°F)";"exposure time (mo (30))";"test note";"reference";"";"";"";"";"";"";"";"";"";"";""
"1";"Ethylene Tetrafluoroethylene Copolymer (ETFE)";"Teflon; Hostaflon; Fluon";"trimethylamine";"methanamine, N,N-dimethyl-";"75-50-3";"C3H9N";"amines";"3";"not recommended";"any";"0 – 200";"<12";"";"10";"";"";"";"";"";"";"";"";"";"";""
"2";"Ethylene Tetrafluoroethylene Copolymer (ETFE)";"";"trimethylamine";"methanamine, N,N-dimethyl-";"75-50-3";"C3H9N";"amines";"3";"not recommended";"any";"200 – 400";"";"loss of mechanical properties";"10";"";"";"";"";"";"";"";"";"";"";""
"3";"Phenolic Resins, Asbestos-Reinforced";"";"trimethylamine";"methanamine, N,N-dimethyl-";"75-50-3";"C3H9N";"amines";"1";"recommended";"100";"70 – 80";"";"";"1";"";"";"";"";"";"";"";"";"";"";""
"4";"Polyesters, Glass Fiber-Reinforced";"";"trimethylamine";"methanamine, N,N-dimethyl-";"75-50-3";"C3H9N";"amines";"1";"recommended";"100";"70 – 125";"";"+ hydrochloric acid";"1";"";"";"";"";"";"";"";"";"";"";""
"";"";"";"";"";"";"";"";"";"";"";"";"";"";"";"";"";"";"";"";"";"";"";"";"";""
"";"";"";"";"";"";"";"";"";"";"";"";"";"";"";"";"";"";"";"";"";"";"";"";"";""
"Corrosion Survey Database (COR•SUR) © 2002 NACE International";"";"";"";"";"";"";"";"";"";"";"";"";"";"";"";"";"";"";"";"";"";"";"";"";""
"";"";"";"";"";"";"";"";"";"";"";"";"";"";"";"";"";"";"";"";"";"";"";"";"";""
"";"";"";"";"";"";"";"";"";"";"";"";"";"";"";"";"";"";"";"";"";"";"";"";"";""
"";"";"";"";"";"";"";"";"";"";"";"";"";"";"";"";"";"";"";"";"";"";"";"";"";""

File: data/corrosion_data/TableData - 2024-11-08T204411.919.csv
sep=;
"Title: Corrosion Survey Database (COR•SUR)";"";"";"";"";"";"";"";"";"";"";"";"";"";"";"";"";"";"";"";"";"";"";"";"";""
"Table: Aniline hydrochloride";"";"";"";"";"";"";"";"";"";"";"";"";"";"";"";"";"";"";"";"";"";"";"";"";""
"DOWNLOAD SHOWS ONLY THE DISPLAYED DATA, UP TO 50 ROWS";"";"";"";"";"";"";"";"";"";"";"";"";"";"";"";"";"";"";"";"";"";"";"";"";""
"No.";"material or substance name";"material synonym";"exposure medium";"exposure medium synonym";"exposure medium note";"exposure medium CAS RN";"exposure medium formula";"exposure medium class";"NACE resistance rating (unitless)";"resistance note";"conc. (%)";"temp. (°F)";"exposure time (mo (30))";"reference";"";"";"";"";"";"";"";"";"";"";""
"1";"Acetal Resins (Polyoxymethylene)";"";"aniline hydrochloride";"benzenamine hydrochloride";"";"142-04-1";"C6H8ClN";"amino salts";"2";"questionable";">10";"70 – 150";"";"1";"";"";"";"";"";"";"";"";"";"";""
"2";"Acetal Resins (Polyoxymethylene)";"";"aniline hydrochloride";"benzenamine hydrochloride";"";"142-04-1";"C6H8ClN";"amino salts";"3";"not recommended";">10";"150 – 212";"";"1";"";"";"";"";"";"";"";"";"";"";""
"3";"Acrylonitrile Butadiene Styrene Polymer (ABS)";"";"aniline hydrochloride";"benzenamine hydrochloride";"saturated";"142-04-1";"C6H8ClN";"amino salts";"2";"questionable";"100";"60 – 70";"";"1";"";"";"";"";"";"";"";"";"";"";""
"4";"Acrylonitrile Butadiene Styrene Polymer (ABS)";"";"aniline hydrochloride";"benzenamine hydrochloride";"";"142-04-1";"C6H8ClN";"amino salts";"3";"not recommended";"100";"70 – 212";"";"1";"";"";"";"";"";"";"";"";"";"";""
"5";"Carbon-Graphite Composites";"";"aniline hydrochloride";"benzenamine hydrochloride";"";"142-04-1";"C6H8ClN";"amino salts";"1";"recommended";"10 – 60";"70 – 250";"";"1";"";"";"";"";"";"";"";"";"";"";""
"6";"Chlorinated Polyvinyl Chloride (CPVC)";"";"aniline hydrochloride";"benzenamine hydrochloride";"";"142-04-1";"C6H8ClN";"amino salts";"3";"not recommended";"100";"70 – 212";"";"1, 2";"";"";"";"";"";"";"";"";"";"";""
"7";"Chlorosulfonated Polyethylene";"";"aniline hydrochloride";"benzenamine hydrochloride";"saturated";"142-04-1";"C6H8ClN";"amino salts";"1";"recommended";">10";"70 – 212";"";"1";"";"";"";"";"";"";"";"";"";"";""
"8";"Ethylene Tetrafluoroethylene Copolymer (ETFE)";"Teflon; Hostaflon; Fluon";"aniline hydrochloride";"benzenamine hydrochloride";"";"142-04-1";"C6H8ClN";"amino salts";"1";"recommended";"10";"200";">12";"10";"";"";"";"";"";"";"";"";"";"";""
"9";"Fluororubber";"";"aniline hydrochloride";"benzenamine hydrochloride";"saturated";"142-04-1";"C6H8ClN";"amino salts";"1";"recommended";">10";"60 – 70";"";"1";"";"";"";"";"";"";"";"";"";"";""
"10";"Fluororubber";"";"aniline hydrochloride";"benzenamine hydrochloride";"";"142-04-1";"C6H8ClN";"amino salts";"2";"questionable";">10";"70 – 212";"";"1";"";"";"";"";"";"";"";"";"";"";""
"11";"Furfuryl Alcohol Resin, Asbestos-Reinforced";"";"aniline hydrochloride";"benzenamine hydrochloride";"";"142-04-1";"C6H8ClN";"amino salts";"1";"recommended";"100";"70 – 80";"";"1";"";"";"";"";"";"";"";"";"";"";""
"12";"Furfuryl Alcohol Resin, Glass Fiber-Reinforced";"";"aniline hydrochloride";"benzenamine hydrochloride";"";"142-04-1";"C6H8ClN";"amino salts";"1";"recommended";">10";"70 – 250";">12";"1";"";"";"";"";"";"";"";"";"";"";""
"13";"Phenolic Resins, Asbestos-Reinforced";"";"aniline hydrochloride";"benzenamine hydrochloride";"";"142-04-1";"C6H8ClN";"amino salts";"1";"recommended";"100";"60 – 70";"";"1";"";"";"";"";"";"";"";"";"";"";""
"14";"Phenolic Resins, Asbestos-Reinforced";"";"aniline hydrochloride";"benzenamine hydrochloride";"";"142-04-1";"C6H8ClN";"amino salts";"1";"recommended";"100";"70 – 150";"";"1";"";"";"";"";"";"";"";"";"";"";""
"15";"Polychloroprene";"";"aniline hydrochloride";"benzenamine hydrochloride";"saturated";"142-04-1";"C6H8ClN";"amino salts";"3";"not recommended";"10";"60 – 70";"";"1";"";"";"";"";"";"";"";"";"";"";""
"16";"Polyvinyl Chloride (PVC)";"";"aniline hydrochloride";"benzenamine hydrochloride";"";"142-04-1";"C6H8ClN";"amino salts";"2";"questionable; discolored, softened";"10";"125 – 150";"";"1";"";"";"";"";"";"";"";"";"";"";""
"17";"Polyvinyl Chloride (PVC)";"";"aniline hydrochloride";"benzenamine hydrochloride";"";"142-04-1";"C6H8ClN";"amino salts";"3";"not recommended";"100";"70 – 150";"";"1";"";"";"";"";"";"";"";"";"";"";""
"18";"Rubber, Butyl (BR)";"";"aniline hydrochloride";"benzenamine hydrochloride";"saturated";"142-04-1";"C6H8ClN";"amino salts";"1";"recommended";"90";"70 – 212";"";"1";"";"";"";"";"";"";"";"";"";"";""
"19";"Rubber, Natural (NR)";"";"aniline hydrochloride";"benzenamine hydrochloride";"";"142-04-1";"C6H8ClN";"amino salts";"1";"recommended";">10";"60 – 70";"";"1";"";"";"";"";"";"";"";"";"";"";""
"20";"Rubber, Natural (NR)";"";"aniline hydrochloride";"benzenamine hydrochloride";"";"142-04-1";"C6H8ClN";"amino salts";"2";"questionable";">10";"70 – 150";"";"1";"";"";"";"";"";"";"";"";"";"";""
"21";"Rubber, Natural (NR)";"";"aniline hydrochloride";"benzenamine hydrochloride";"";"142-04-1";"C6H8ClN";"amino salts";"3";"not recommended";">10";"150 – 212";"";"1";"";"";"";"";"";"";"";"";"";"";""
"";"";"";"";"";"";"";"";"";"";"";"";"";"";"";"";"";"";"";"";"";"";"";"";"";""
"";"";"";"";"";"";"";"";"";"";"";"";"";"";"";"";"";"";"";"";"";"";"";"";"";""
"Corrosion Survey Database (COR•SUR) © 2002 NACE International";"";"";"";"";"";"";"";"";"";"";"";"";"";"";"";"";"";"";"";"";"";"";"";"";""

File: data/corrosion_data/TableData - 2024-11-08T204415.800.csv
sep=;
"Title: Corrosion Survey Database (COR•SUR)";"";"";"";"";"";"";"";"";"";"";"";"";"";"";"";"";"";"";"";"";"";"";"";"";""
"Table: Aniline sulfate";"";"";"";"";"";"";"";"";"";"";"";"";"";"";"";"";"";"";"";"";"";"";"";"";""
"DOWNLOAD SHOWS ONLY THE DISPLAYED DATA, UP TO 50 ROWS";"";"";"";"";"";"";"";"";"";"";"";"";"";"";"";"";"";"";"";"";"";"";"";"";""
"No.";"material or substance name";"material synonym";"exposure medium";"exposure medium class";"NACE resistance rating (unitless)";"resistance note";"conc. (%)";"temp. (°F)";"exposure time (mo (30))";"reference";"";"";"";"";"";"";"";"";"";"";"";"";"";"";""
"1";"Chlorendic Unsaturated Polyester, Glass Fiber-Reinforced (190 + 47)";"HET acid polyester-Polifos 190 + 47 phr styrene";"aniline sulfate";"amino salts";"1";"recommended";"100";"75";"<6";"16";"";"";"";"";"";"";"";"";"";"";"";"";"";"";""
"2";"Chlorendic Unsaturated Polyester, Glass Fiber-Reinforced (869 + 44.5)";"HET acid polyester-Polifos 869 + 44.5 phr styrene";"aniline sulfate";"amino salts";"1";"recommended";"20";"200";"<6";"16";"";"";"";"";"";"";"";"";"";"";"";"";"";"";""
"3";"Chlorendic Unsaturated Polyester, Glass Fiber-Reinforced (869 + 44.5)";"";"aniline sulfate";"amino salts";"1";"recommended";"100";"75";"";"16";"";"";"";"";"";"";"";"";"";"";"";"";"";"";""
"4";"Polyesters, Glass Fiber-Reinforced";"";"aniline sulfate";"amino salts";"1";"recommended";"10";"70 – 200";"";"1";"";"";"";"";"";"";"";"";"";"";"";"";"";"";""
"5";"Polyesters, Glass Fiber-Reinforced";"";"aniline sulfate";"amino salts";"1";"recommended";">20";"70 – 100";"";"1";"";"";"";"";"";"";"";"";"";"";"";"";"";"";""
"6";"Polyesters, Glass Fiber-Reinforced";"";"aniline sulfate";"amino salts";"1";"recommended";"100";"60 – 100";"";"1";"";"";"";"";"";"";"";"";"";"";"";"";"";"";""
"7";"Vinyl Ester Resins";"";"aniline sulfate";"amino salts";"1";"recommended";">10";"70 – 210";"";"7";"";"";"";"";"";"";"";"";"";"";"";"";"";"";""
"";"";"";"";"";"";"";"";"";"";"";"";"";"";"";"";"";"";"";"";"";"";"";"";"";""
"";"";"";"";"";"";"";"";"";"";"";"";"";"";"";"";"";"";"";"";"";"";"";"";"";""
"Corrosion Survey Database (COR•SUR) © 2002 NACE International";"";"";"";"";"";"";"";"";"";"";"";"";"";"";"";"";"";"";"";"";"";"";"";"";""

File: data/corrosion_data/TableData - 2024-11-08T204420.242.csv
sep=;
"Title: Corrosion Survey Database (COR•SUR)";"";"";"";"";"";"";"";"";"";"";"";"";"";"";"";"";"";"";"";"";"";"";"";"";""
"Table: Codeine sulfate";"";"";"";"";"";"";"";"";"";"";"";"";"";"";"";"";"";"";"";"";"";"";"";"";""
"DOWNLOAD SHOWS ONLY THE DISPLAYED DATA, UP TO 50 ROWS";"";"";"";"";"";"";"";"";"";"";"";"";"";"";"";"";"";"";"";"";"";"";"";"";""
"No.";"material or substance name";"exposure medium";"exposure medium note";"exposure medium class";"NACE resistance rating (unitless)";"resistance note";"conc. (%)";"temp. (°F)";"test note";"reference";"";"";"";"";"";"";"";"";"";"";"";"";"";"";""
"1";"Fluororubber";"codeine sulfate";"medicine";"amino salts";"1";"recommended";"10 – 90";"70 – 200";"";"1";"";"";"";"";"";"";"";"";"";"";"";"";"";"";""
"2";"Glass, Chemical";"codeine sulfate";"medicine";"amino salts";"1";"recommended";"10";"70 – 212";"7pH";"1";"";"";"";"";"";"";"";"";"";"";"";"";"";"";""
"3";"Polyethylene (PE)";"codeine sulfate";"medicine";"amino salts";"1";"recommended";">10";"70 – 150";"";"1";"";"";"";"";"";"";"";"";"";"";"";"";"";"";""
"4";"Polymethyl Methacrylate (PMMA)";"codeine sulfate";"medicine";"amino salts";"1";"recommended";"10 – 90";"70 – 212";"";"1";"";"";"";"";"";"";"";"";"";"";"";"";"";"";""
"5";"Wood";"codeine sulfate";"medicine";"amino salts";"1";"recommended";"100";"60 – 70";"";"1";"";"";"";"";"";"";"";"";"";"";"";"";"";"";""
"";"";"";"";"";"";"";"";"";"";"";"";"";"";"";"";"";"";"";"";"";"";"";"";"";""
"";"";"";"";"";"";"";"";"";"";"";"";"";"";"";"";"";"";"";"";"";"";"";"";"";""
"Corrosion Survey Database (COR•SUR) © 2002 NACE International";"";"";"";"";"";"";"";"";"";"";"";"";"";"";"";"";"";"";"";"";"";"";"";"";""
"";"";"";"";"";"";"";"";"";"";"";"";"";"";"";"";"";"";"";"";"";"";"";"";"";""
"";"";"";"";"";"";"";"";"";"";"";"";"";"";"";"";"";"";"";"";"";"";"";"";"";""

File: data/corrosion_data/TableData - 2024-11-08T204428.810.csv
sep=;
"Title: Corrosion Survey Database (COR•SUR)";"";"";"";"";"";"";"";"";"";"";"";"";"";"";"";"";"";"";"";"";"";"";"";"";""
"Table: Phenylhydrazine hydrochloride";"";"";"";"";"";"";"";"";"";"";"";"";"";"";"";"";"";"";"";"";"";"";"";"";""
"DOWNLOAD SHOWS ONLY THE DISPLAYED DATA, UP TO 50 ROWS";"";"";"";"";"";"";"";"";"";"";"";"";"";"";"";"";"";"";"";"";"";"";"";"";""
"No.";"material or substance name";"exposure medium";"exposure medium note";"exposure medium class";"NACE resistance rating (unitless)";"resistance note";"conc. (%)";"temp. (°F)";"test note";"reference";"";"";"";"";"";"";"";"";"";"";"";"";"";"";""
"1";"Acetal Resins (Polyoxymethylene)";"phenylhydrazine hydrochloride";"";"amino salts";"2";"questionable";"10";"60 – 70";"";"1";"";"";"";"";"";"";"";"";"";"";"";"";"";"";""
"2";"Acetal Resins (Polyoxymethylene)";"phenylhydrazine hydrochloride";"";"amino salts";"3";"not recommended";">20";"70 – 212";"";"1";"";"";"";"";"";"";"";"";"";"";"";"";"";"";""
"3";"Acrylonitrile Butadiene Styrene Polymer (ABS)";"phenylhydrazine hydrochloride";"";"amino salts";"1";"recommended";"100";"60 – 70";"";"1";"";"";"";"";"";"";"";"";"";"";"";"";"";"";""
"4";"Acrylonitrile Butadiene Styrene Polymer (ABS)";"phenylhydrazine hydrochloride";"";"amino salts";"2";"questionable";"100";"70 – 212";"";"1";"";"";"";"";"";"";"";"";"";"";"";"";"";"";""
"5";"Chlorinated Polyvinyl Chloride (CPVC)";"phenylhydrazine hydrochloride";"";"amino salts";"1";"recommended";"100";"70 – 212";"";"1, 2";"";"";"";"";"";"";"";"";"";"";"";"";"";"";""
"6";"Chlorosulfonated Polyethylene";"phenylhydrazine hydrochloride";"saturated";"amino salts";"1";"recommended";"10";"60 – 70";"";"1";"";"";"";"";"";"";"";"";"";"";"";"";"";"";""
"7";"Chlorosulfonated Polyethylene";"phenylhydrazine hydrochloride";"";"amino salts";"2";"questionable";">10";"70 – 212";"";"1";"";"";"";"";"";"";"";"";"";"";"";"";"";"";""
"8";"Fluororubber";"phenylhydrazine hydrochloride";"";"amino salts";"1";"recommended";"90";"60 – 70";"";"1";"";"";"";"";"";"";"";"";"";"";"";"";"";"";""
"9";"Fluororubber";"phenylhydrazine hydrochloride";"";"amino salts";"2";"questionable";"90";"70 – 212";"";"1";"";"";"";"";"";"";"";"";"";"";"";"";"";"";""
"10";"Polychloroprene";"phenylhydrazine hydrochloride";"saturated";"amino salts";"2";"questionable";">10";"60 – 70";"";"1";"";"";"";"";"";"";"";"";"";"";"";"";"";"";""
"11";"Polychloroprene";"phenylhydrazine hydrochloride";"";"amino salts";"3";"not recommended";">10";"70 – 212";"";"1";"";"";"";"";"";"";"";"";"";"";"";"";"";"";""
"12";"Polyethylene (PE)";"phenylhydrazine hydrochloride";"";"amino salts";"2";"questionable";"10";"90 – 150";"low plasticizer";"1, 8";"";"";"";"";"";"";"";"";"";"";"";"";"";"";""
"13";"Polyvinyl Chloride (PVC)";"phenylhydrazine hydrochloride";"";"amino salts";"1";"recommended";"100";"70 – 80";"";"1";"";"";"";"";"";"";"";"";"";"";"";"";"";"";""
"14";"Polyvinyl Chloride (PVC)";"phenylhydrazine hydrochloride";"";"amino salts";"3";"not recommended";"100";"80 – 150";"";"1";"";"";"";"";"";"";"";"";"";"";"";"";"";"";""
"15";"Rubber, Butyl (BR)";"phenylhydrazine hydrochloride";"";"amino salts";"1";"recommended";"10 – 90";"70 – 175";"";"1";"";"";"";"";"";"";"";"";"";"";"";"";"";"";""
"16";"Rubber, Butyl (BR)";"phenylhydrazine hydrochloride";"";"amino salts";"2";"questionable";"10 – 90";"175 – 212";"";"1";"";"";"";"";"";"";"";"";"";"";"";"";"";"";""
"17";"Rubber, Natural (NR)";"phenylhydrazine hydrochloride";"";"amino salts";"1";"recommended";">10";"60 – 70";"";"1";"";"";"";"";"";"";"";"";"";"";"";"";"";"";""
"18";"Rubber, Natural (NR)";"phenylhydrazine hydrochloride";"";"amino salts";"3";"not recommended";">10";"175 – 212";"";"1";"";"";"";"";"";"";"";"";"";"";"";"";"";"";""
"";"";"";"";"";"";"";"";"";"";"";"";"";"";"";"";"";"";"";"";"";"";"";"";"";""
"";"";"";"";"";"";"";"";"";"";"";"";"";"";"";"";"";"";"";"";"";"";"";"";"";""
"Corrosion Survey Database (COR•SUR) © 2002 NACE International";"";"";"";"";"";"";"";"";"";"";"";"";"";"";"";"";"";"";"";"";"";"";"";"";""

File: data/corrosion_data/TableData - 2024-11-08T204446.842.csv
sep=;
"Title: Corrosion Survey Database (COR•SUR)";"";"";"";"";"";"";"";"";"";"";"";"";"";"";"";"";"";"";"";"";"";"";"";"";""
"Table: Acetic anhydride";"";"";"";"";"";"";"";"";"";"";"";"";"";"";"";"";"";"";"";"";"";"";"";"";""
"DOWNLOAD SHOWS ONLY THE DISPLAYED DATA, UP TO 50 ROWS";"";"";"";"";"";"";"";"";"";"";"";"";"";"";"";"";"";"";"";"";"";"";"";"";""
"No.";"material or substance name";"material synonym";"exposure medium";"exposure medium CAS RN";"exposure medium formula";"exposure medium class";"NACE resistance rating (unitless)";"resistance note";"conc. (%)";"temp. (°F)";"exposure time (mo (30))";"test note";"reference";"";"";"";"";"";"";"";"";"";"";"";""
"1";"Acrylonitrile Butadiene Styrene Polymer (ABS)";"";"acetic anhydride";"108-24-7";"C4H6O3";"anhydrides";"1";"recommended";"100";"70 – 150";"";"";"1";"";"";"";"";"";"";"";"";"";"";"";""
"2";"Acrylonitrile Butadiene Styrene Polymer (ABS)";"";"acetic anhydride";"108-24-7";"C4H6O3";"anhydrides";"2";"questionable";"100";"150 – 175";"";"";"1";"";"";"";"";"";"";"";"";"";"";"";""
"3";"Chlorendic Unsaturated Polyester, Glass Fiber-Reinforced (190 + 47)";"HET acid polyester-Polifos 190 + 47 phr styrene";"acetic anhydride";"108-24-7";"C4H6O3";"anhydrides";"1";"recommended";"100";"100";"<6";"";"16";"";"";"";"";"";"";"";"";"";"";"";""
"4";"Chlorinated Polyvinyl Chloride (CPVC)";"";"acetic anhydride";"108-24-7";"C4H6O3";"anhydrides";"3";"not recommended";"100";"70 – 150";"";"";"1, 20";"";"";"";"";"";"";"";"";"";"";"";""
"5";"Chlorinated Polyvinyl Chloride (CPVC)";"";"acetic anhydride";"108-24-7";"C4H6O3";"anhydrides";"3";"not recommended; weight gain ";"100";"150 – 212";"";"";"1, 20";"";"";"";"";"";"";"";"";"";"";"";""
"6";"Ethylene Tetrafluoroethylene Copolymer (ETFE)";"Teflon; Hostaflon; Fluon";"acetic anhydride";"108-24-7";"C4H6O3";"anhydrides";"1";"recommended; do not use over 135°C (275°F) in contact with glass-lined equipment";"100";"200 – 250";"<6";"";"10";"";"";"";"";"";"";"";"";"";"";"";""
"7";"Ethylene Tetrafluoroethylene Copolymer (ETFE)";"";"acetic anhydride";"108-24-7";"C4H6O3";"anhydrides";"2";"questionable";"100";"250 – 275";"";"";"10";"";"";"";"";"";"";"";"";"";"";"";""
"8";"Fluorinated Ethylene Propylene Copolymer (FEP)/ Polytetrafluoroethylene (PTFE)";"";"acetic anhydride";"108-24-7";"C4H6O3";"anhydrides";"1";"recommended";"100";"70 – 90";"";"immersed, cyclic immersion";"1, 10, 22";"";"";"";"";"";"";"";"";"";"";"";""
"9";"Fluorinated Ethylene Propylene Copolymer (FEP)/ Polytetrafluoroethylene (PTFE)";"";"acetic anhydride";"108-24-7";"C4H6O3";"anhydrides";"1";"recommended; >12 months";"100";"200 – 300";"";"";"1, 10, 22";"";"";"";"";"";"";"";"";"";"";"";""
"10";"Furfuryl Alcohol Resin, Glass Fiber-Reinforced";"";"acetic anhydride";"108-24-7";"C4H6O3";"anhydrides";"1";"recommended";"100";"70 – 250";">12";"";"1";"";"";"";"";"";"";"";"";"";"";"";""
"11";"Glass, Chemical";"";"acetic anhydride";"108-24-7";"C4H6O3";"anhydrides";"1";"recommended";"100";"60 – 70";"";"";"1";"";"";"";"";"";"";"";"";"";"";"";""
"12";"Polyesters, Glass Fiber-Reinforced";"";"acetic anhydride";"108-24-7";"C4H6O3";"anhydrides";"1";"recommended";"100";"70 – 80";"";"";"1";"";"";"";"";"";"";"";"";"";"";"";""
"13";"Polyethylene (PE)";"";"acetic anhydride";"108-24-7";"C4H6O3";"anhydrides";"3";"not recommended; may stress crack";"100";"70 – 150";"";"";"1, 8";"";"";"";"";"";"";"";"";"";"";"";""
"14";"Polyphenylene Sulfide (40% Glass-Filled)";"Fortron PPS";"acetic anhydride";"108-24-7";"C4H6O3";"anhydrides";"1";"recommended";"100";"0 – 200";"<1";"";"11";"";"";"";"";"";"";"";"";"";"";"";""
"15";"Polyvinylidene Fluoride (PVDF)";"Kynar";"acetic anhydride";"108-24-7";"C4H6O3";"anhydrides";"2";"questionable";"100";"60 – 100";"";"";"1, 17";"";"";"";"";"";"";"";"";"";"";"";""
"16";"Polyvinylidene Fluoride (PVDF)";"";"acetic anhydride";"108-24-7";"C4H6O3";"anhydrides";"3";"not recommended";"100";"100 – 150";"";"";"1, 17";"";"";"";"";"";"";"";"";"";"";"";""
"17";"Rubber, Natural (NR)";"";"acetic anhydride";"108-24-7";"C4H6O3";"anhydrides";"1";"recommended";"100";"70 – 100";"";"";"1";"";"";"";"";"";"";"";"";"";"";"";""
"18";"Rubber, Natural (NR)";"";"acetic anhydride";"108-24-7";"C4H6O3";"anhydrides";"2";"questionable";"100";"100 – 150";"";"";"1";"";"";"";"";"";"";"";"";"";"";"";""
"19";"Rubber, Natural (NR)";"";"acetic anhydride";"108-24-7";"C4H6O3";"anhydrides";"3";"not recommended";"100";"150 – 175";"";"";"1";"";"";"";"";"";"";"";"";"";"";"";""
"20";"Vinyl Ester Resins";"";"acetic anhydride";"108-24-7";"C4H6O3";"anhydrides";"1";"recommended";"100";"70 – 100";"";"";"7";"";"";"";"";"";"";"";"";"";"";"";""
"21";"Wood";"";"acetic anhydride";"108-24-7";"C4H6O3";"anhydrides";"3";"not recommended";"100";"60 – 70";"";"";"1";"";"";"";"";"";"";"";"";"";"";"";""
"";"";"";"";"";"";"";"";"";"";"";"";"";"";"";"";"";"";"";"";"";"";"";"";"";""
"";"";"";"";"";"";"";"";"";"";"";"";"";"";"";"";"";"";"";"";"";"";"";"";"";""
"Corrosion Survey Database (COR•SUR) © 2002 NACE International";"";"";"";"";"";"";"";"";"";"";"";"";"";"";"";"";"";"";"";"";"";"";"";"";""

File: data/corrosion_data/TableData - 2024-11-08T204523.224.csv
sep=;
"Title: Corrosion Survey Database (COR•SUR)";"";"";"";"";"";"";"";"";"";"";"";"";"";"";"";"";"";"";"";"";"";"";"";"";""
"Table: Phthalic anhydride";"";"";"";"";"";"";"";"";"";"";"";"";"";"";"";"";"";"";"";"";"";"";"";"";""
"DOWNLOAD SHOWS ONLY THE DISPLAYED DATA, UP TO 50 ROWS";"";"";"";"";"";"";"";"";"";"";"";"";"";"";"";"";"";"";"";"";"";"";"";"";""
"No.";"material or substance name";"material synonym";"exposure medium";"exposure medium CAS RN";"exposure medium formula";"exposure medium class";"NACE resistance rating (unitless)";"resistance note";"conc. (%)";"temp. (°F)";"exposure time (mo (30))";"reference";"";"";"";"";"";"";"";"";"";"";"";"";""
"1";"Acrylonitrile Butadiene Styrene Polymer (ABS)";"";"phthalic anhydride";"85-44-9";"C8H4O3";"anhydrides";"1";"recommended";"100";"60 – 165";"";"1";"";"";"";"";"";"";"";"";"";"";"";"";""
"2";"Chlorendic Unsaturated Polyester, Glass Fiber-Reinforced (190 + 47)";"HET acid polyester-Polifos 190 + 47 phr styrene";"phthalic anhydride";"85-44-9";"C8H4O3";"anhydrides";"1";"recommended";"100";"250";"<6";"16";"";"";"";"";"";"";"";"";"";"";"";"";""
"3";"Chlorendic Unsaturated Polyester, Glass Fiber-Reinforced (869 + 44.5)";"HET acid polyester-Polifos 869 + 44.5 phr styrene";"phthalic anhydride";"85-44-9";"C8H4O3";"anhydrides";"1";"recommended";"100";"250";"<6";"16";"";"";"";"";"";"";"";"";"";"";"";"";""
"4";"Epoxy Resin, Asbestos/ Glass Fiber- Reinforced";"";"phthalic anhydride";"85-44-9";"C8H4O3";"anhydrides";"1";"recommended; over 3 years";">10";"75 – 212";">12";"1";"";"";"";"";"";"";"";"";"";"";"";"";""
"5";"Furfuryl Alcohol Resin, Glass Fiber-Reinforced";"";"phthalic anhydride";"85-44-9";"C8H4O3";"anhydrides";"1";"recommended";"100";"70 – 250";">12";"1";"";"";"";"";"";"";"";"";"";"";"";"";""
"6";"Polyesters, Glass Fiber-Reinforced";"";"phthalic anhydride";"85-44-9";"C8H4O3";"anhydrides";"1";"recommended";"10";"70 – 200";"";"1";"";"";"";"";"";"";"";"";"";"";"";"";""
"7";"Polyesters, Glass Fiber-Reinforced";"";"phthalic anhydride";"85-44-9";"C8H4O3";"anhydrides";"1";"recommended";"100";"70 – 250";"";"1";"";"";"";"";"";"";"";"";"";"";"";"";""
"8";"Polyethylene (PE)";"";"phthalic anhydride";"85-44-9";"C8H4O3";"anhydrides";"1";"recommended";"100";"70 – 150";"";"1, 21";"";"";"";"";"";"";"";"";"";"";"";"";""
"";"";"";"";"";"";"";"";"";"";"";"";"";"";"";"";"";"";"";"";"";"";"";"";"";""
"";"";"";"";"";"";"";"";"";"";"";"";"";"";"";"";"";"";"";"";"";"";"";"";"";""
"Corrosion Survey Database (COR•SUR) © 2002 NACE International";"";"";"";"";"";"";"";"";"";"";"";"";"";"";"";"";"";"";"";"";"";"";"";"";""

File: data/corrosion_data/TableData - 2024-11-08T204531.797.csv
sep=;
"Title: Corrosion Survey Database (COR•SUR)";"";"";"";"";"";"";"";"";"";"";"";"";"";"";"";"";"";"";"";"";"";"";"";"";""
"Table: Antimony trichloride";"";"";"";"";"";"";"";"";"";"";"";"";"";"";"";"";"";"";"";"";"";"";"";"";""
"DOWNLOAD SHOWS ONLY THE DISPLAYED DATA, UP TO 50 ROWS";"";"";"";"";"";"";"";"";"";"";"";"";"";"";"";"";"";"";"";"";"";"";"";"";""
"No.";"material or substance name";"material synonym";"exposure medium";"exposure medium synonym";"exposure medium CAS RN";"exposure medium formula";"NACE resistance rating (unitless)";"resistance note";"conc. (%)";"temp. (°F)";"exposure time (mo (30))";"reference";"";"";"";"";"";"";"";"";"";"";"";"";""
"1";"Chlorendic Unsaturated Polyester, Glass Fiber-Reinforced (190 + 47)";"HET acid polyester-Polifos 190 + 47 phr styrene";"antimony trichloride";"antimony chloride";"10025-91-9";"Cl3Sb";"1";"recommended";"50";"200";"<6";"16";"";"";"";"";"";"";"";"";"";"";"";"";""
"2";"Chlorendic Unsaturated Polyester, Glass Fiber-Reinforced (190 + 47)";"";"antimony trichloride";"antimony chloride";"10025-91-9";"Cl3Sb";"1";"recommended";"100";"75";"";"16";"";"";"";"";"";"";"";"";"";"";"";"";""
"3";"Chlorendic Unsaturated Polyester, Glass Fiber-Reinforced (869 + 44.5)";"HET acid polyester-Polifos 869 + 44.5 phr styrene";"antimony trichloride";"antimony chloride";"10025-91-9";"Cl3Sb";"1";"recommended";"100";"75";"<6";"16";"";"";"";"";"";"";"";"";"";"";"";"";""
"4";"Polyvinylidene Chloride (PVDC)";"Saran brand resin";"antimony trichloride";"antimony chloride";"10025-91-9";"Cl3Sb";"1";"recommended";"100";"150";"";"6";"";"";"";"";"";"";"";"";"";"";"";"";""
"";"";"";"";"";"";"";"";"";"";"";"";"";"";"";"";"";"";"";"";"";"";"";"";"";""
"";"";"";"";"";"";"";"";"";"";"";"";"";"";"";"";"";"";"";"";"";"";"";"";"";""
"Corrosion Survey Database (COR•SUR) © 2002 NACE International";"";"";"";"";"";"";"";"";"";"";"";"";"";"";"";"";"";"";"";"";"";"";"";"";""
"";"";"";"";"";"";"";"";"";"";"";"";"";"";"";"";"";"";"";"";"";"";"";"";"";""
"";"";"";"";"";"";"";"";"";"";"";"";"";"";"";"";"";"";"";"";"";"";"";"";"";""
"";"";"";"";"";"";"";"";"";"";"";"";"";"";"";"";"";"";"";"";"";"";"";"";"";""

File: data/corrosion_data/TableData - 2024-11-08T204547.445.csv
sep=;
"Title: Corrosion Survey Database (COR•SUR)";"";"";"";"";"";"";"";"";"";"";"";"";"";"";"";"";"";"";"";"";"";"";"";"";""
"Table: Phosphorous trichloride";"";"";"";"";"";"";"";"";"";"";"";"";"";"";"";"";"";"";"";"";"";"";"";"";""
"DOWNLOAD SHOWS ONLY THE DISPLAYED DATA, UP TO 50 ROWS";"";"";"";"";"";"";"";"";"";"";"";"";"";"";"";"";"";"";"";"";"";"";"";"";""
"No.";"material or substance name";"material synonym";"exposure medium";"exposure medium note";"NACE resistance rating (unitless)";"resistance note";"conc. (%)";"temp. (°F)";"exposure time (mo (30))";"test note";"reference";"";"";"";"";"";"";"";"";"";"";"";"";"";""
"1";"Acetal Resins (Polyoxymethylene)";"";"phosphorous trichloride";"trichlorides";"2";"questionable";"100";"60 – 70";"";"";"1";"";"";"";"";"";"";"";"";"";"";"";"";"";""
"2";"Acetal Resins (Polyoxymethylene)";"";"phosphorous trichloride";"oxychlorides";"1";"recommended";"100";"70 – 150";"";"";"1";"";"";"";"";"";"";"";"";"";"";"";"";"";""
"3";"Acrylonitrile Butadiene Styrene Polymer (ABS)";"";"phosphorous trichloride";"";"3";"not recommended";"100";"70 – 150";"";"";"1";"";"";"";"";"";"";"";"";"";"";"";"";"";""
"4";"Carbon-Graphite Composites";"";"phosphorous trichloride";"trichlorides";"1";"recommended";"10 – 90";"70 – 212";"";"";"1";"";"";"";"";"";"";"";"";"";"";"";"";"";""
"5";"Chlorendic Unsaturated Polyester, Glass Fiber-Reinforced (190 + 47)";"HET acid polyester-Polifos 190 + 47 phr styrene";"phosphorous trichloride";"";"3";"not recommended";"100";"85";"<6";"";"16";"";"";"";"";"";"";"";"";"";"";"";"";"";""
"6";"Chlorendic Unsaturated Polyester, Glass Fiber-Reinforced (869 + 44.5)";"HET acid polyester-Polifos 869 + 44.5 phr styrene";"phosphorous trichloride";"";"3";"not recommended";"100";"135";"<6";"";"16";"";"";"";"";"";"";"";"";"";"";"";"";"";""
"7";"Chlorosulfonated Polyethylene";"";"phosphorous trichloride";"trichlorides";"1";"recommended";"100";"60 – 70";"";"";"1";"";"";"";"";"";"";"";"";"";"";"";"";"";""
"8";"Chlorosulfonated Polyethylene";"";"phosphorous trichloride";"oxychlorides";"1";"recommended";"100";"70 – 150";"";"";"1";"";"";"";"";"";"";"";"";"";"";"";"";"";""
"9";"Ethylene Tetrafluoroethylene Copolymer (ETFE)";"";"phosphorous trichloride";"trichlorides";"1";"recommended; steady state reached in one week exposure";"100";"32 – 212";"<1";"";"1";"";"";"";"";"";"";"";"";"";"";"";"";"";""
"10";"Fluorinated Ethylene Propylene Copolymer (FEP)/ Polytetrafluoroethylene (PTFE)";"";"phosphorous trichloride";"";"1";"recommended";"100";"60 – 150";"";"";"1";"";"";"";"";"";"";"";"";"";"";"";"";"";""
"11";"Fluororubber";"";"phosphorous trichloride";"";"3";"not recommended";"100";"60 – 70";"";"also trichlorides";"1";"";"";"";"";"";"";"";"";"";"";"";"";"";""
"12";"Furfuryl Alcohol Resin, Asbestos-Reinforced";"";"phosphorous trichloride";"trichlorides";"1";"recommended";"100";"70 – 80";"";"";"1";"";"";"";"";"";"";"";"";"";"";"";"";"";""
"13";"Furfuryl Alcohol Resin, Glass Fiber-Reinforced";"";"phosphorous trichloride";"trichlorides";"1";"recommended";"100";"70 – 250";">12";"";"1";"";"";"";"";"";"";"";"";"";"";"";"";"";""
"14";"Glass, Chemical";"";"phosphorous trichloride";"";"1";"recommended";"100";"70 – 212";"";"";"1";"";"";"";"";"";"";"";"";"";"";"";"";"";""
"15";"Phenolic Resins, Asbestos-Reinforced";"";"phosphorous trichloride";"trichlorides";"1";"recommended";"100";"60 – 70";"";"";"1";"";"";"";"";"";"";"";"";"";"";"";"";"";""
"16";"Phenolic Resins, Asbestos-Reinforced";"";"phosphorous trichloride";"trichlorides; oxychlorides";"1";"recommended";"100";"70 – 300";"";"";"1";"";"";"";"";"";"";"";"";"";"";"";"";"";""
"17";"Polychloroprene";"";"phosphorous trichloride";"oxychlorides";"3";"not recommended";"100";"60 – 70";"";"";"1";"";"";"";"";"";"";"";"";"";"";"";"";"";""
"18";"Polychloroprene";"";"phosphorous trichloride";"trichlorides";"2";"questionable";"100";"70 – 150";"";"";"1";"";"";"";"";"";"";"";"";"";"";"";"";"";""
"19";"Polyesters, Glass Fiber-Reinforced";"";"phosphorous trichloride";"";"3";"not recommended; recommended for vapors with HCl, chlorine + water";"100";"60 – 150";"";"";"1";"";"";"";"";"";"";"";"";"";"";"";"";"";""
"20";"Polyethylene (PE)";"";"phosphorous trichloride";"";"1";"recommended";"100";"70 – 125";"";"";"1, 21";"";"";"";"";"";"";"";"";"";"";"";"";"";""
"21";"Polyethylene (PE)";"";"phosphorous trichloride";"";"2";"questionable";"100";"125 – 150";"";"";"1, 21";"";"";"";"";"";"";"";"";"";"";"";"";"";""
"22";"Polypropylene (PP)";"";"phosphorous trichloride";"";"1";"recommended";"100";"60 – 70";"";"";"1";"";"";"";"";"";"";"";"";"";"";"";"";"";""
"23";"Polyvinyl Chloride (PVC)";"";"phosphorous trichloride";"";"3";"not recommended";"100";"70 – 150";"";"";"1";"";"";"";"";"";"";"";"";"";"";"";"";"";""
"24";"Polyvinylidene Fluoride (PVDF)";"";"phosphorous trichloride";"";"1";"recommended";"100";"70 – 200";"";"";"1, 17";"";"";"";"";"";"";"";"";"";"";"";"";"";""
"25";"Polyvinylidene Fluoride (PVDF)";"";"phosphorous trichloride";"";"2";"questionable";"100";"200 – 285";"";"";"1, 17";"";"";"";"";"";"";"";"";"";"";"";"";"";""
"26";"Rubber, Butyl (BR)";"";"phosphorous trichloride";"";"1";"recommended";"100";"70 – 150";"";"";"1";"";"";"";"";"";"";"";"";"";"";"";"";"";""
"27";"Rubber, Natural (NR)";"";"phosphorous trichloride";"";"1";"recommended";"100";"60 – 150";"";"";"1";"";"";"";"";"";"";"";"";"";"";"";"";"";""
"28";"Wood";"";"phosphorous trichloride";"";"1";"recommended";"100";"60 – 70";"";"";"1";"";"";"";"";"";"";"";"";"";"";"";"";"";""
"";"";"";"";"";"";"";"";"";"";"";"";"";"";"";"";"";"";"";"";"";"";"";"";"";""
"";"";"";"";"";"";"";"";"";"";"";"";"";"";"";"";"";"";"";"";"";"";"";"";"";""
"Corrosion Survey Database (COR•SUR) © 2002 NACE International";"";"";"";"";"";"";"";"";"";"";"";"";"";"";"";"";"";"";"";"";"";"";"";"";""

File: data/corrosion_data/TableData - 2024-11-08T204551.616.csv
sep=;
"Title: Corrosion Survey Database (COR•SUR)";"";"";"";"";"";"";"";"";"";"";"";"";"";"";"";"";"";"";"";"";"";"";"";"";""
"Table: Phosphorus pentoxide";"";"";"";"";"";"";"";"";"";"";"";"";"";"";"";"";"";"";"";"";"";"";"";"";""
"DOWNLOAD SHOWS ONLY THE DISPLAYED DATA, UP TO 50 ROWS";"";"";"";"";"";"";"";"";"";"";"";"";"";"";"";"";"";"";"";"";"";"";"";"";""
"No.";"material or substance name";"material synonym";"exposure medium";"exposure medium synonym";"exposure medium CAS RN";"exposure medium formula";"NACE resistance rating (unitless)";"resistance note";"conc. (%)";"temp. (°F)";"exposure time (mo (30))";"test note";"reference";"";"";"";"";"";"";"";"";"";"";"";""
"1";"Acetal Resins (Polyoxymethylene)";"";"phosphorus pentoxide";"phosphorus oxide";"1314-56-3";"O5P2";"2";"questionable";"100";"70 – 150";"";"";"1";"";"";"";"";"";"";"";"";"";"";"";""
"2";"Acrylonitrile Butadiene Styrene Polymer (ABS)";"";"phosphorus pentoxide";"phosphorus oxide";"1314-56-3";"O5P2";"1";"recommended";"100";"60 – 70";"";"";"1";"";"";"";"";"";"";"";"";"";"";"";""
"3";"Acrylonitrile Butadiene Styrene Polymer (ABS)";"";"phosphorus pentoxide";"phosphorus oxide";"1314-56-3";"O5P2";"3";"not recommended";"100";"70 – 150";"";"";"1";"";"";"";"";"";"";"";"";"";"";"";""
"4";"Chlorosulfonated Polyethylene";"";"phosphorus pentoxide";"phosphorus oxide";"1314-56-3";"O5P2";"1";"recommended";"100";"70 – 150";"";"";"1";"";"";"";"";"";"";"";"";"";"";"";""
"5";"Epoxy Resin, Glass Fiber- Reinforced";"";"phosphorus pentoxide";"phosphorus oxide";"1314-56-3";"O5P2";"1";"recommended";"10 – 50";"70 – 200";"";"";"1";"";"";"";"";"";"";"";"";"";"";"";""
"6";"Fluororubber";"";"phosphorus pentoxide";"phosphorus oxide";"1314-56-3";"O5P2";"1";"recommended";"100";"70 – 150";"<1";"";"1";"";"";"";"";"";"";"";"";"";"";"";""
"7";"Polychloroprene";"";"phosphorus pentoxide";"phosphorus oxide";"1314-56-3";"O5P2";"1";"recommended";"100";"70 – 150";"";"";"1";"";"";"";"";"";"";"";"";"";"";"";""
"8";"Polyesters, Glass Fiber-Reinforced";"";"phosphorus pentoxide";"phosphorus oxide";"1314-56-3";"O5P2";"1";"recommended";"";"70 – 90";"";"with Dynel veil; plus fluorine; 0.5%";"1";"";"";"";"";"";"";"";"";"";"";"";""
"9";"Polyethylene (PE)";"";"phosphorus pentoxide";"phosphorus oxide";"1314-56-3";"O5P2";"1";"recommended";"100";"70 – 150";"";"";"1, 21";"";"";"";"";"";"";"";"";"";"";"";""
"10";"Polyvinyl Chloride (PVC)";"";"phosphorus pentoxide";"phosphorus oxide";"1314-56-3";"O5P2";"2";"questionable";"100";"70 – 80";"";"";"1";"";"";"";"";"";"";"";"";"";"";"";""
"11";"Polyvinyl Chloride (PVC)";"";"phosphorus pentoxide";"phosphorus oxide";"1314-56-3";"O5P2";"3";"not recommended";"100";"80 – 150";"";"";"1";"";"";"";"";"";"";"";"";"";"";"";""
"12";"Polyvinylidene Fluoride (PVDF)";"Kynar";"phosphorus pentoxide";"phosphorus oxide";"1314-56-3";"O5P2";"1";"recommended";"100";"70 – 175";"";"";"1, 17";"";"";"";"";"";"";"";"";"";"";"";""
"13";"Rubber, Butyl (BR)";"";"phosphorus pentoxide";"phosphorus oxide";"1314-56-3";"O5P2";"1";"recommended";"100";"70 – 150";"";"";"1";"";"";"";"";"";"";"";"";"";"";"";""
"14";"Rubber, Natural (NR)";"";"phosphorus pentoxide";"phosphorus oxide";"1314-56-3";"O5P2";"1";"recommended";"100";"70 – 150";"";"";"1";"";"";"";"";"";"";"";"";"";"";"";""
"";"";"";"";"";"";"";"";"";"";"";"";"";"";"";"";"";"";"";"";"";"";"";"";"";""
"";"";"";"";"";"";"";"";"";"";"";"";"";"";"";"";"";"";"";"";"";"";"";"";"";""
"Corrosion Survey Database (COR•SUR) © 2002 NACE International";"";"";"";"";"";"";"";"";"";"";"";"";"";"";"";"";"";"";"";"";"";"";"";"";""

File: data/corrosion_data/TableData - 2024-11-08T204555.771.csv
sep=;
"Title: Corrosion Survey Database (COR•SUR)";"";"";"";"";"";"";"";"";"";"";"";"";"";"";"";"";"";"";"";"";"";"";"";"";""
"Table: Anisole";"";"";"";"";"";"";"";"";"";"";"";"";"";"";"";"";"";"";"";"";"";"";"";"";""
"DOWNLOAD SHOWS ONLY THE DISPLAYED DATA, UP TO 50 ROWS";"";"";"";"";"";"";"";"";"";"";"";"";"";"";"";"";"";"";"";"";"";"";"";"";""
"No.";"material or substance name";"exposure medium";"exposure medium synonym";"exposure medium CAS RN";"exposure medium formula";"exposure medium class";"NACE resistance rating (unitless)";"resistance note";"conc. (%)";"temp. (°F)";"exposure time (mo (30))";"reference";"";"";"";"";"";"";"";"";"";"";"";"";""
"1";"Acetal Resins (Polyoxymethylene)";"anisole";"methoxybenzene";"100-66-3";"C7H8O";"aromatics";"2";"questionable";"100";"60 – 70";"";"1";"";"";"";"";"";"";"";"";"";"";"";"";""
"2";"Acrylonitrile Butadiene Styrene Polymer (ABS)";"anisole";"methoxybenzene";"100-66-3";"C7H8O";"aromatics";"1";"recommended";"100";"60 – 70";"";"1";"";"";"";"";"";"";"";"";"";"";"";"";""
"3";"Chlorosulfonated Polyethylene";"anisole";"methoxybenzene";"100-66-3";"C7H8O";"aromatics";"1";"recommended";"100";"60 – 70";"";"1";"";"";"";"";"";"";"";"";"";"";"";"";""
"4";"Fluororubber";"anisole";"methoxybenzene";"100-66-3";"C7H8O";"aromatics";"3";"not recommended";"100";"60 – 70";"";"1";"";"";"";"";"";"";"";"";"";"";"";"";""
"5";"Polychloroprene";"anisole";"methoxybenzene";"100-66-3";"C7H8O";"aromatics";"3";"not recommended";"100";"60 – 70";"";"1";"";"";"";"";"";"";"";"";"";"";"";"";""
"6";"Polypropylene (PP)";"anisole";"methoxybenzene";"100-66-3";"C7H8O";"aromatics";"2";"questionable";"100";"60 – 150";"<6";"1";"";"";"";"";"";"";"";"";"";"";"";"";""
"7";"Rubber, Butyl (BR)";"anisole";"methoxybenzene";"100-66-3";"C7H8O";"aromatics";"1";"recommended";"100";"60 – 70";"";"1";"";"";"";"";"";"";"";"";"";"";"";"";""
"8";"Rubber, Natural (NR)";"anisole";"methoxybenzene";"100-66-3";"C7H8O";"aromatics";"1";"recommended";"100";"60 – 70";"";"1";"";"";"";"";"";"";"";"";"";"";"";"";""
"";"";"";"";"";"";"";"";"";"";"";"";"";"";"";"";"";"";"";"";"";"";"";"";"";""
"";"";"";"";"";"";"";"";"";"";"";"";"";"";"";"";"";"";"";"";"";"";"";"";"";""
"Corrosion Survey Database (COR•SUR) © 2002 NACE International";"";"";"";"";"";"";"";"";"";"";"";"";"";"";"";"";"";"";"";"";"";"";"";"";""

File: data/corrosion_data/TableData - 2024-11-08T204654.363.csv
sep=;
"Title: Corrosion Survey Database (COR•SUR)";"";"";"";"";"";"";"";"";"";"";"";"";"";"";"";"";"";"";"";"";"";"";"";"";""
"Table: Benzene";"";"";"";"";"";"";"";"";"";"";"";"";"";"";"";"";"";"";"";"";"";"";"";"";""
"DOWNLOAD SHOWS ONLY THE DISPLAYED DATA, UP TO 50 ROWS";"";"";"";"";"";"";"";"";"";"";"";"";"";"";"";"";"";"";"";"";"";"";"";"";""
"No.";"material or substance name";"material synonym";"exposure medium";"exposure medium synonym";"exposure medium note";"exposure medium CAS RN";"exposure medium formula";"exposure medium class";"NACE resistance rating (unitless)";"resistance note";"conc. (%)";"temp. (°F)";"exposure time (mo (30))";"test note";"reference";"";"";"";"";"";"";"";"";"";""
"1";"Acetal Resins (Polyoxymethylene)";"";"benzene";"[6]annulene";"";"71-43-2";"C6H6";"aromatics";"1";"recommended";"100";"60 – 70";"";"";"1";"";"";"";"";"";"";"";"";"";""
"2";"Acetal Resins (Polyoxymethylene)";"";"benzene";"[6]annulene";"";"71-43-2";"C6H6";"aromatics";"3";"not recommended; weight loss, ";"100";"125 – 175";"";"";"1";"";"";"";"";"";"";"";"";"";""
"3";"Acrylonitrile Butadiene Styrene Polymer (ABS)";"";"benzene";"[6]annulene";"";"71-43-2";"C6H6";"aromatics";"3";"not recommended; softened, ";"100";"70 – 150";"";"";"1";"";"";"";"";"";"";"";"";"";""
"4";"Carbon-Graphite Composites";"";"benzene";"[6]annulene";"";"71-43-2";"C6H6";"aromatics";"1";"recommended";"100";"70 – 175";"";"";"1";"";"";"";"";"";"";"";"";"";""
"5";"Cellulose Acetate";"";"benzene";"[6]annulene";"";"71-43-2";"C6H6";"aromatics";"3";"not recommended; softened; swollen; weight gain";"100";"60 – 70";"<1";"";"1";"";"";"";"";"";"";"";"";"";""
"6";"Cellulose Acetate Butyrate";"";"benzene";"[6]annulene";"";"71-43-2";"C6H6";"aromatics";"3";"not recommended; disintegrated";"100";"60 – 70";"<1";"";"1";"";"";"";"";"";"";"";"";"";""
"7";"Chlorendic Unsaturated Polyester, Glass Fiber-Reinforced (190 + 47)";"HET acid polyester-Polifos 190 + 47 phr styrene";"benzene";"[6]annulene";"";"71-43-2";"C6H6";"aromatics";"1";"recommended";"100";"75";"<6";"";"16";"";"";"";"";"";"";"";"";"";""
"8";"Chlorendic Unsaturated Polyester, Glass Fiber-Reinforced (869 + 44.5)";"HET acid polyester-Polifos 869 + 44.5 phr styrene";"benzene";"[6]annulene";"";"71-43-2";"C6H6";"aromatics";"1";"recommended";"100";"75";"<6";"";"16";"";"";"";"";"";"";"";"";"";""
"9";"Chlorinated Polyvinyl Chloride (CPVC)";"";"benzene";"[6]annulene";"";"71-43-2";"C6H6";"aromatics";"3";"not recommended";"100";"70 – 212";"";"";"1, 20";"";"";"";"";"";"";"";"";"";""
"10";"Chlorosulfonated Polyethylene";"";"benzene";"[6]annulene";"";"71-43-2";"C6H6";"aromatics";"3";"not recommended";"100";"60 – 70";"";"";"1";"";"";"";"";"";"";"";"";"";""
"11";"Concrete";"";"benzene";"[6]annulene";"";"71-43-2";"C6H6";"aromatics";"1";"recommended";"100";"60 – 70";"";"permeable";"1";"";"";"";"";"";"";"";"";"";""
"12";"Epoxy Resin, Asbestos/ Glass Fiber- Reinforced";"";"benzene";"[6]annulene";"";"71-43-2";"C6H6";"aromatics";"1";"recommended; over 3 years";">10";"50 – 150";">12";"";"1";"";"";"";"";"";"";"";"";"";""
"13";"Epoxy Resin, Asbestos/ Glass Fiber- Reinforced";"";"benzene";"[6]annulene";"";"71-43-2";"C6H6";"aromatics";"3";"not recommended";">10";"150 – 250";"";"";"1";"";"";"";"";"";"";"";"";"";""
"14";"Epoxy Resin, Glass Fiber- Reinforced";"";"benzene";"[6]annulene";"";"71-43-2";"C6H6";"aromatics";"1";"recommended";"5";"70 – 200";"";"in kerosene";"1, 19";"";"";"";"";"";"";"";"";"";""
"15";"Epoxy Resin, Glass Fiber- Reinforced";"";"benzene";"[6]annulene";"";"71-43-2";"C6H6";"aromatics";"1";"recommended";"100";"70 – 150";"";"";"1, 19";"";"";"";"";"";"";"";"";"";""
"16";"Ethylene Tetrafluoroethylene Copolymer (ETFE)";"Teflon; Hostaflon; Fluon";"benzene";"[6]annulene";"";"71-43-2";"C6H6";"aromatics";"1";"recommended";"100";"250 – 300";">12";"permeation limited - max  temperature 149°C (300°F)";"10";"";"";"";"";"";"";"";"";"";""
"17";"Fluorinated Ethylene Propylene Copolymer (FEP)/ Polytetrafluoroethylene (PTFE)";"";"benzene";"[6]annulene";"";"71-43-2";"C6H6";"aromatics";"1";"recommended";"100";"70 – 90";"";"cyclic immersion";"1, 22";"";"";"";"";"";"";"";"";"";""
"18";"Fluororubber";"";"benzene";"[6]annulene";"";"71-43-2";"C6H6";"aromatics";"3";"not recommended; swollen; weight gain; may dissolve";"100";"60 – 70";"<1";"";"1";"";"";"";"";"";"";"";"";"";""
"19";"Furfuryl Alcohol Resin, Asbestos-Reinforced";"";"benzene";"[6]annulene";"";"71-43-2";"C6H6";"aromatics";"1";"recommended";"100";"70 – 80";"";"";"1";"";"";"";"";"";"";"";"";"";""
"20";"Furfuryl Alcohol Resin, Glass Fiber-Reinforced";"";"benzene";"[6]annulene";"";"71-43-2";"C6H6";"aromatics";"1";"recommended";"100";"70 – 175";">12";"";"1";"";"";"";"";"";"";"";"";"";""
"21";"Glass, Chemical";"";"benzene";"[6]annulene";"";"71-43-2";"C6H6";"aromatics";"1";"recommended";"100";"70 – 175";"";"";"1";"";"";"";"";"";"";"";"";"";""
"22";"Glassed Steel";"";"benzene";"[6]annulene";"";"71-43-2";"C6H6";"aromatics";"1";"recommended; questionable ";">10";"50 – 300";"";"";"1";"";"";"";"";"";"";"";"";"";""
"23";"Nylon";"";"benzene";"[6]annulene";"";"71-43-2";"C6H6";"aromatics";"1";"recommended";"100";"60 – 70";"<1";"";"1";"";"";"";"";"";"";"";"";"";""
"24";"Nylon";"";"benzene";"[6]annulene";"";"71-43-2";"C6H6";"aromatics";"1";"recommended";"100";"150 – 175";"";"";"1";"";"";"";"";"";"";"";"";"";""
"25";"Phenolic Resins, Asbestos-Reinforced";"";"benzene";"[6]annulene";"";"71-43-2";"C6H6";"aromatics";"1";"recommended";"100";"60 – 70";"";"";"1";"";"";"";"";"";"";"";"";"";""
"26";"Phenolic Resins, Asbestos-Reinforced";"";"benzene";"[6]annulene";"";"71-43-2";"C6H6";"aromatics";"1";"recommended";"100";"70 – 80";"";"";"1";"";"";"";"";"";"";"";"";"";""
"27";"Phenolic Resins, Asbestos-Reinforced";"";"benzene";"[6]annulene";"";"71-43-2";"C6H6";"aromatics";"3";"not recommended";"100";"80 – 150";"";"";"1";"";"";"";"";"";"";"";"";"";""
"28";"Phenolic Resins, Non-asbestos";"Haveg 41-NA";"benzene";"[6]annulene";"liquid";"71-43-2";"C6H6";"aromatics";"1";"recommended; slight weight/volume change";"100";"104 – 120";"";"91 days at 40°C (104°F)";"3";"";"";"";"";"";"";"";"";"";""
"29";"Phenolic Resins, Non-asbestos";"";"benzene";"[6]annulene";"";"71-43-2";"C6H6";"aromatics";"1";"recommended";"100";"120 – 145";"";"182 days at 49°C (120°F)";"3";"";"";"";"";"";"";"";"";"";""
"30";"Phenolic Resins, Non-asbestos";"";"benzene";"[6]annulene";"";"71-43-2";"C6H6";"aromatics";"1";"recommended";"100";"145 – 160";"";"up to 182 days at 71°C (160°F)";"3";"";"";"";"";"";"";"";"";"";""
"31";"Polychloroprene";"";"benzene";"[6]annulene";"";"71-43-2";"C6H6";"aromatics";"3";"not recommended; swollen, ";"100";"60 – 125";"";"";"1";"";"";"";"";"";"";"";"";"";""
"32";"Polyesters, Glass Fiber-Reinforced";"";"benzene";"[6]annulene";"";"71-43-2";"C6H6";"aromatics";"1";"recommended";">10";"50 – 90";">12";"";"1";"";"";"";"";"";"";"";"";"";""
"33";"Polyethylene (PE)";"";"benzene";"[6]annulene";"";"71-43-2";"C6H6";"aromatics";"2";"questionable; may stress crack; swollen; plasticizer";"100";"60 – 70";"<6";"";"1, 8";"";"";"";"";"";"";"";"";"";""
"34";"Polyethylene (PE)";"";"benzene";"[6]annulene";"";"71-43-2";"C6H6";"aromatics";"3";"not recommended";"100";"70 – 135";"";"";"1, 8";"";"";"";"";"";"";"";"";"";""
"35";"Polyethylene (PE)";"";"benzene";"[6]annulene";"";"71-43-2";"C6H6";"aromatics";"3";"not recommended; may dissolve ";"100";"135 – 150";"";"";"1, 8";"";"";"";"";"";"";"";"";"";""
"36";"Polymethyl Methacrylate (PMMA)";"";"benzene";"[6]annulene";"";"71-43-2";"C6H6";"aromatics";"3";"not recommended; disintegrated";"100";"70 – 150";"<1";"";"1";"";"";"";"";"";"";"";"";"";""
"37";"Polyphenylene Sulfide (40% Glass-Filled)";"Fortron PPS";"benzene";"[6]annulene";"";"71-43-2";"C6H6";"aromatics";"1";"recommended";"100";"0 – 200";"<1";"";"11";"";"";"";"";"";"";"";"";"";""
"38";"Polypropylene (PP)";"";"benzene";"[6]annulene";"";"71-43-2";"C6H6";"aromatics";"2";"questionable; weight gain; strength loss";"100";"60 – 75";"<6";"";"1";"";"";"";"";"";"";"";"";"";""
"39";"Polypropylene (PP)";"";"benzene";"[6]annulene";"";"71-43-2";"C6H6";"aromatics";"2";"questionable";"100";"75 – 150";"";"intermittent exposure";"1";"";"";"";"";"";"";"";"";"";""
"40";"Polypropylene (PP)";"";"benzene";"[6]annulene";"";"71-43-2";"C6H6";"aromatics";"3";"not recommended";"100";"150 – 212";"";"";"1";"";"";"";"";"";"";"";"";"";""
"41";"Polyvinyl Chloride (PVC)";"";"benzene";"[6]annulene";"";"71-43-2";"C6H6";"aromatics";"3";"not recommended; weight gain ";"100";"70 – 150";"";"";"1";"";"";"";"";"";"";"";"";"";""
"42";"Polyvinylidene Chloride (PVDC)";"Saran brand resin";"benzene";"[6]annulene";"";"71-43-2";"C6H6";"aromatics";"1";"recommended";"100";"75";"";"";"6";"";"";"";"";"";"";"";"";"";""
"43";"Polyvinylidene Fluoride (PVDF)";"Kynar";"benzene";"[6]annulene";"";"71-43-2";"C6H6";"aromatics";"1";"recommended";"100";"60 – 160";"";"";"1, 17";"";"";"";"";"";"";"";"";"";""
"44";"Polyvinylidene Fluoride (PVDF)";"";"benzene";"[6]annulene";"";"71-43-2";"C6H6";"aromatics";"2";"questionable";"100";"160 – 200";"";"";"1, 17";"";"";"";"";"";"";"";"";"";""
"45";"Polyvinylidene Fluoride (PVDF)";"";"benzene";"[6]annulene";"";"71-43-2";"C6H6";"aromatics";"3";"not recommended";"100";"200 – 285";"";"";"1, 17";"";"";"";"";"";"";"";"";"";""
"46";"Rubber, Butyl (BR)";"";"benzene";"[6]annulene";"";"71-43-2";"C6H6";"aromatics";"3";"not recommended";"100";"60 – 70";"[>12]";"";"1";"";"";"";"";"";"";"";"";"";""
"47";"Rubber, Butyl (BR)";"";"benzene";"[6]annulene";"";"71-43-2";"C6H6";"aromatics";"3";"not recommended";"100";"150 – 175";"[";"";"1";"";"";"";"";"";"";"";"";"";""
"48";"Rubber, Natural (NR)";"";"benzene";"[6]annulene";"";"71-43-2";"C6H6";"aromatics";"3";"not recommended";"100";"60 – 70";"";"";"1";"";"";"";"";"";"";"";"";"";""
"49";"Rubber, Natural (NR)";"";"benzene";"[6]annulene";"";"71-43-2";"C6H6";"aromatics";"3";"not recommended; weight gain ";"100";"70 – 110";"";"";"1";"";"";"";"";"";"";"";"";"";""
"50";"Rubber, Natural (NR)";"";"benzene";"[6]annulene";"";"71-43-2";"C6H6";"aromatics";"3";"not recommended; weight gain ";"100";"110 – 125";"";"";"1";"";"";"";"";"";"";"";"";"";""
"";"";"";"";"";"";"";"";"";"";"";"";"";"";"";"";"";"";"";"";"";"";"";"";"";""
"";"";"";"";"";"";"";"";"";"";"";"";"";"";"";"";"";"";"";"";"";"";"";"";"";""
"Corrosion Survey Database (COR•SUR) © 2002 NACE International";"";"";"";"";"";"";"";"";"";"";"";"";"";"";"";"";"";"";"";"";"";"";"";"";""
