Repository: Mahyar-rajabi94/TF_SDL

File: data/corrosion_data/TableData - 2024-11-08T204658.217.csv
sep=;
"Title: Corrosion Survey Database (COR•SUR)";"";"";"";"";"";"";"";"";"";"";"";"";"";"";"";"";"";"";"";"";"";"";"";"";""
"Table: Benzene";"";"";"";"";"";"";"";"";"";"";"";"";"";"";"";"";"";"";"";"";"";"";"";"";""
"DOWNLOAD SHOWS ONLY THE DISPLAYED DATA, UP TO 50 ROWS";"";"";"";"";"";"";"";"";"";"";"";"";"";"";"";"";"";"";"";"";"";"";"";"";""
"No.";"material or substance name";"material synonym";"exposure medium";"exposure medium synonym";"exposure medium note";"exposure medium CAS RN";"exposure medium formula";"exposure medium class";"NACE resistance rating (unitless)";"resistance note";"conc. (%)";"temp. (°F)";"exposure time (mo (30))";"test note";"reference";"";"";"";"";"";"";"";"";"";""
"51";"Styrene Acrylonitrile Copolymer (SAN)";"";"benzene";"[6]annulene";"";"71-43-2";"C6H6";"aromatics";"3";"not recommended";"100";"70 – 125";"";"";"1";"";"";"";"";"";"";"";"";"";""
"52";"Vinyl Ester Resins";"";"benzene";"[6]annulene";"";"71-43-2";"C6H6";"aromatics";"1";"recommended";">10";"50 – 100";"";"";"7";"";"";"";"";"";"";"";"";"";""
"53";"Vinyl-Modified Polybutadiene";"";"benzene";"[6]annulene";"";"71-43-2";"C6H6";"aromatics";"1";"recommended";"100";"70 – 80";"<1";"";"1";"";"";"";"";"";"";"";"";"";""
"54";"Wood";"";"benzene";"[6]annulene";"";"71-43-2";"C6H6";"aromatics";"1";"recommended";"100";"60 – 70";"";"permeable";"1";"";"";"";"";"";"";"";"";"";""
"";"";"";"";"";"";"";"";"";"";"";"";"";"";"";"";"";"";"";"";"";"";"";"";"";""
"";"";"";"";"";"";"";"";"";"";"";"";"";"";"";"";"";"";"";"";"";"";"";"";"";""
"Corrosion Survey Database (COR•SUR) © 2002 NACE International";"";"";"";"";"";"";"";"";"";"";"";"";"";"";"";"";"";"";"";"";"";"";"";"";""
"";"";"";"";"";"";"";"";"";"";"";"";"";"";"";"";"";"";"";"";"";"";"";"";"";""
"";"";"";"";"";"";"";"";"";"";"";"";"";"";"";"";"";"";"";"";"";"";"";"";"";""
"";"";"";"";"";"";"";"";"";"";"";"";"";"";"";"";"";"";"";"";"";"";"";"";"";""

File: data/corrosion_data/TableData - 2024-11-08T204702.265.csv
sep=;
"Title: Corrosion Survey Database (COR•SUR)";"";"";"";"";"";"";"";"";"";"";"";"";"";"";"";"";"";"";"";"";"";"";"";"";""
"Table: Benzene hexachloride";"";"";"";"";"";"";"";"";"";"";"";"";"";"";"";"";"";"";"";"";"";"";"";"";""
"DOWNLOAD SHOWS ONLY THE DISPLAYED DATA, UP TO 50 ROWS";"";"";"";"";"";"";"";"";"";"";"";"";"";"";"";"";"";"";"";"";"";"";"";"";""
"No.";"material or substance name";"material synonym";"exposure medium";"exposure medium class";"NACE resistance rating (unitless)";"resistance note";"conc. (%)";"temp. (°F)";"exposure time (mo (30))";"reference";"";"";"";"";"";"";"";"";"";"";"";"";"";"";""
"1";"Carbon-Graphite Composites";"";"benzene hexachloride";"aromatics";"1";"recommended";"100";"70 – 212";"";"1";"";"";"";"";"";"";"";"";"";"";"";"";"";"";""
"2";"Ethylene Tetrafluoroethylene Copolymer (ETFE)";"Teflon; Hostaflon; Fluon";"benzene hexachloride";"aromatics";"1";"recommended";"any";"250";">12";"10";"";"";"";"";"";"";"";"";"";"";"";"";"";"";""
"3";"Furfuryl Alcohol Resin, Asbestos-Reinforced";"";"benzene hexachloride";"aromatics";"1";"recommended";"100";"70 – 80";"";"1";"";"";"";"";"";"";"";"";"";"";"";"";"";"";""
"4";"Furfuryl Alcohol Resin, Glass Fiber-Reinforced";"";"benzene hexachloride";"aromatics";"1";"recommended";"100";"60 – 70";"";"1";"";"";"";"";"";"";"";"";"";"";"";"";"";"";""
"5";"Styrene Acrylonitrile Copolymer (SAN)";"";"benzene hexachloride";"aromatics";"3";"not recommended";"100";"70 – 125";"";"1";"";"";"";"";"";"";"";"";"";"";"";"";"";"";""
"";"";"";"";"";"";"";"";"";"";"";"";"";"";"";"";"";"";"";"";"";"";"";"";"";""
"";"";"";"";"";"";"";"";"";"";"";"";"";"";"";"";"";"";"";"";"";"";"";"";"";""
"Corrosion Survey Database (COR•SUR) © 2002 NACE International";"";"";"";"";"";"";"";"";"";"";"";"";"";"";"";"";"";"";"";"";"";"";"";"";""
"";"";"";"";"";"";"";"";"";"";"";"";"";"";"";"";"";"";"";"";"";"";"";"";"";""
"";"";"";"";"";"";"";"";"";"";"";"";"";"";"";"";"";"";"";"";"";"";"";"";"";""

File: data/corrosion_data/TableData - 2024-11-08T204729.658.csv
sep=;
"Title: Corrosion Survey Database (COR•SUR)";"";"";"";"";"";"";"";"";"";"";"";"";"";"";"";"";"";"";"";"";"";"";"";"";""
"Table: Creosote";"";"";"";"";"";"";"";"";"";"";"";"";"";"";"";"";"";"";"";"";"";"";"";"";""
"DOWNLOAD SHOWS ONLY THE DISPLAYED DATA, UP TO 50 ROWS";"";"";"";"";"";"";"";"";"";"";"";"";"";"";"";"";"";"";"";"";"";"";"";"";""
"No.";"material or substance name";"exposure medium";"exposure medium class";"NACE resistance rating (unitless)";"resistance note";"conc. (%)";"temp. (°F)";"exposure time (mo (30))";"test note";"reference";"";"";"";"";"";"";"";"";"";"";"";"";"";"";""
"1";"Cellulose Acetate";"creosote";"aromatics";"1";"recommended; weight loss";"100";"60 – 70";">12";"";"1";"";"";"";"";"";"";"";"";"";"";"";"";"";"";""
"2";"Cellulose Acetate Butyrate";"creosote";"aromatics";"3";"not recommended; weight gain";"100";"60 – 70";"<6";"";"1";"";"";"";"";"";"";"";"";"";"";"";"";"";"";""
"3";"Chlorosulfonated Polyethylene";"creosote";"aromatics";"3";"not recommended";"100";"60 – 70";"";"";"1";"";"";"";"";"";"";"";"";"";"";"";"";"";"";""
"4";"Fluorinated Ethylene Propylene Copolymer (FEP)/ Polytetrafluoroethylene (PTFE)";"creosote";"aromatics";"1";"recommended";"100";"70 – 150";"";"cyclic immersion; immersed";"1";"";"";"";"";"";"";"";"";"";"";"";"";"";"";""
"5";"Nylon";"creosote";"aromatics";"1";"recommended";"100";"60 – 70";"";"";"1";"";"";"";"";"";"";"";"";"";"";"";"";"";"";""
"6";"Polyethylene (PE)";"creosote";"aromatics";"1";"recommended";"100";"70 – 80";"";"";"1, 21";"";"";"";"";"";"";"";"";"";"";"";"";"";"";""
"";"";"";"";"";"";"";"";"";"";"";"";"";"";"";"";"";"";"";"";"";"";"";"";"";""
"";"";"";"";"";"";"";"";"";"";"";"";"";"";"";"";"";"";"";"";"";"";"";"";"";""
"Corrosion Survey Database (COR•SUR) © 2002 NACE International";"";"";"";"";"";"";"";"";"";"";"";"";"";"";"";"";"";"";"";"";"";"";"";"";""
"";"";"";"";"";"";"";"";"";"";"";"";"";"";"";"";"";"";"";"";"";"";"";"";"";""

File: data/corrosion_data/TableData - 2024-11-08T204734.269.csv
sep=;
"Title: Corrosion Survey Database (COR•SUR)";"";"";"";"";"";"";"";"";"";"";"";"";"";"";"";"";"";"";"";"";"";"";"";"";""
"Table: Cumene";"";"";"";"";"";"";"";"";"";"";"";"";"";"";"";"";"";"";"";"";"";"";"";"";""
"DOWNLOAD SHOWS ONLY THE DISPLAYED DATA, UP TO 50 ROWS";"";"";"";"";"";"";"";"";"";"";"";"";"";"";"";"";"";"";"";"";"";"";"";"";""
"No.";"material or substance name";"exposure medium";"exposure medium synonym";"exposure medium CAS RN";"exposure medium formula";"exposure medium class";"NACE resistance rating (unitless)";"resistance note";"conc. (%)";"temp. (°F)";"test note";"reference";"";"";"";"";"";"";"";"";"";"";"";"";""
"1";"Acetal Resins (Polyoxymethylene)";"cumene";"isopropylbenzene";"98-82-8";"C9H12";"aromatics";"1";"recommended";"100";"70 – 150";"";"1";"";"";"";"";"";"";"";"";"";"";"";"";""
"2";"Acrylonitrile Butadiene Styrene Polymer (ABS)";"cumene";"isopropylbenzene";"98-82-8";"C9H12";"aromatics";"3";"not recommended";"100";"70 – 150";"";"1";"";"";"";"";"";"";"";"";"";"";"";"";""
"3";"Chlorosulfonated Polyethylene";"cumene";"isopropylbenzene";"98-82-8";"C9H12";"aromatics";"3";"not recommended";"100";"70 – 150";"";"1";"";"";"";"";"";"";"";"";"";"";"";"";""
"4";"Fluorinated Ethylene Propylene Copolymer (FEP)/ Polytetrafluoroethylene (PTFE)";"cumene";"isopropylbenzene";"98-82-8";"C9H12";"aromatics";"1";"recommended";"100";"70 – 90";"cyclic immersion; immersed";"1";"";"";"";"";"";"";"";"";"";"";"";"";""
"5";"Fluororubber";"cumene";"isopropylbenzene";"98-82-8";"C9H12";"aromatics";"1";"recommended";"100";"70 – 150";"";"1";"";"";"";"";"";"";"";"";"";"";"";"";""
"6";"Polychloroprene";"cumene";"isopropylbenzene";"98-82-8";"C9H12";"aromatics";"3";"not recommended";"100";"70 – 150";"";"1";"";"";"";"";"";"";"";"";"";"";"";"";""
"7";"Rubber, Butyl (BR)";"cumene";"isopropylbenzene";"98-82-8";"C9H12";"aromatics";"3";"not recommended";"100";"70 – 150";"";"1";"";"";"";"";"";"";"";"";"";"";"";"";""
"8";"Rubber, Natural (NR)";"cumene";"isopropylbenzene";"98-82-8";"C9H12";"aromatics";"3";"not recommended";"100";"70 – 150";"";"1";"";"";"";"";"";"";"";"";"";"";"";"";""
"";"";"";"";"";"";"";"";"";"";"";"";"";"";"";"";"";"";"";"";"";"";"";"";"";""
"";"";"";"";"";"";"";"";"";"";"";"";"";"";"";"";"";"";"";"";"";"";"";"";"";""
"Corrosion Survey Database (COR•SUR) © 2002 NACE International";"";"";"";"";"";"";"";"";"";"";"";"";"";"";"";"";"";"";"";"";"";"";"";"";""

File: data/corrosion_data/TableData - 2024-11-08T204744.447.csv
sep=;
"Title: Corrosion Survey Database (COR•SUR)";"";"";"";"";"";"";"";"";"";"";"";"";"";"";"";"";"";"";"";"";"";"";"";"";""
"Table: Dichlorobenzene";"";"";"";"";"";"";"";"";"";"";"";"";"";"";"";"";"";"";"";"";"";"";"";"";""
"DOWNLOAD SHOWS ONLY THE DISPLAYED DATA, UP TO 50 ROWS";"";"";"";"";"";"";"";"";"";"";"";"";"";"";"";"";"";"";"";"";"";"";"";"";""
"No.";"material or substance name";"material synonym";"exposure medium";"exposure medium class";"NACE resistance rating (unitless)";"resistance note";"conc. (%)";"temp. (°F)";"exposure time (mo (30))";"test note";"reference";"";"";"";"";"";"";"";"";"";"";"";"";"";""
"1";"Acetal Resins (Polyoxymethylene)";"";"dichlorobenzene";"aromatics";"2";"questionable";"100";"60 – 70";"";"";"1";"";"";"";"";"";"";"";"";"";"";"";"";"";""
"2";"Acrylonitrile Butadiene Styrene Polymer (ABS)";"";"dichlorobenzene";"aromatics";"2";"questionable";"100";"60 – 70";"";"";"1";"";"";"";"";"";"";"";"";"";"";"";"";"";""
"3";"Acrylonitrile Butadiene Styrene Polymer (ABS)";"";"dichlorobenzene";"aromatics";"3";"not recommended";"100";"70 – 125";"";"";"1";"";"";"";"";"";"";"";"";"";"";"";"";"";""
"4";"Cellulose Acetate Butyrate";"";"dichlorobenzene";"aromatics";"3";"not recommended; softened; swollen; warps";"100";"60 – 70";"<1";"";"1";"";"";"";"";"";"";"";"";"";"";"";"";"";""
"5";"Chlorendic Unsaturated Polyester, Glass Fiber-Reinforced (190 + 47)";"HET acid polyester-Polifos 190 + 47 phr styrene";"dichlorobenzene";"aromatics";"3";"not recommended";"100";"75";"<6";"";"16";"";"";"";"";"";"";"";"";"";"";"";"";"";""
"6";"Chlorendic Unsaturated Polyester, Glass Fiber-Reinforced (869 + 44.5)";"HET acid polyester-Polifos 869 + 44.5 phr styrene";"dichlorobenzene";"aromatics";"3";"not recommended";"100";"75";"<6";"";"16";"";"";"";"";"";"";"";"";"";"";"";"";"";""
"7";"Chlorosulfonated Polyethylene";"";"dichlorobenzene";"aromatics";"3";"not recommended";"100";"60 – 70";"";"";"1";"";"";"";"";"";"";"";"";"";"";"";"";"";""
"8";"Epoxy Resin, Glass Fiber- Reinforced";"";"dichlorobenzene";"aromatics";"1";"recommended";"100";"70 – 150";"";"";"1, 19";"";"";"";"";"";"";"";"";"";"";"";"";"";""
"9";"Epoxy Resin, Glass Fiber- Reinforced";"";"dichlorobenzene";"aromatics";"2";"questionable";"100";"160 – 200";"";"";"1, 19";"";"";"";"";"";"";"";"";"";"";"";"";"";""
"10";"Fluorinated Ethylene Propylene Copolymer (FEP)/ Polytetrafluoroethylene (PTFE)";"";"dichlorobenzene";"aromatics";"1";"recommended";"100";"70 – 90";"";"cyclic immersion";"1";"";"";"";"";"";"";"";"";"";"";"";"";"";""
"11";"Fluororubber";"";"dichlorobenzene";"aromatics";"2";"questionable";"100";"60 – 70";"";"";"1";"";"";"";"";"";"";"";"";"";"";"";"";"";""
"12";"Furfuryl Alcohol Resin, Glass Fiber-Reinforced";"";"dichlorobenzene";"aromatics";"1";"recommended";"100";"70 – 250";">12";"";"1";"";"";"";"";"";"";"";"";"";"";"";"";"";""
"13";"Phenolic Resins, Asbestos-Reinforced";"";"dichlorobenzene";"aromatics";"1";"recommended";"100";"70 – 212";"";"";"1";"";"";"";"";"";"";"";"";"";"";"";"";"";""
"14";"Polychloroprene";"";"dichlorobenzene";"aromatics";"3";"not recommended";"100";"60 – 70";"";"";"1";"";"";"";"";"";"";"";"";"";"";"";"";"";""
"15";"Polyesters, Glass Fiber-Reinforced";"";"dichlorobenzene";"aromatics";"3";"not recommended";"100";"60 – 70";"";"";"1";"";"";"";"";"";"";"";"";"";"";"";"";"";""
"16";"Polyvinyl Chloride (PVC)";"";"dichlorobenzene";"aromatics";"3";"not recommended";"100";"70 – 150";"";"";"1";"";"";"";"";"";"";"";"";"";"";"";"";"";""
"17";"Rubber, Butyl (BR)";"";"dichlorobenzene";"aromatics";"3";"not recommended";"100";"60 – 70";"";"";"1";"";"";"";"";"";"";"";"";"";"";"";"";"";""
"18";"Rubber, Natural (NR)";"";"dichlorobenzene";"aromatics";"3";"not recommended";"100";"60 – 70";"";"";"1";"";"";"";"";"";"";"";"";"";"";"";"";"";""
"19";"Styrene Acrylonitrile Copolymer (SAN)";"";"dichlorobenzene";"aromatics";"3";"not recommended";"100";"70 – 125";"";"";"1";"";"";"";"";"";"";"";"";"";"";"";"";"";""
"20";"Vinyl Ester Resins";"";"dichlorobenzene";"aromatics";"1";"recommended";"100";"60 – 120";"";"";"7";"";"";"";"";"";"";"";"";"";"";"";"";"";""
"";"";"";"";"";"";"";"";"";"";"";"";"";"";"";"";"";"";"";"";"";"";"";"";"";""
"";"";"";"";"";"";"";"";"";"";"";"";"";"";"";"";"";"";"";"";"";"";"";"";"";""
"Corrosion Survey Database (COR•SUR) © 2002 NACE International";"";"";"";"";"";"";"";"";"";"";"";"";"";"";"";"";"";"";"";"";"";"";"";"";""

File: data/corrosion_data/TableData - 2024-11-08T204807.870.csv
sep=;
"Title: Corrosion Survey Database (COR•SUR)";"";"";"";"";"";"";"";"";"";"";"";"";"";"";"";"";"";"";"";"";"";"";"";"";""
"Table: Diphenyl";"";"";"";"";"";"";"";"";"";"";"";"";"";"";"";"";"";"";"";"";"";"";"";"";""
"DOWNLOAD SHOWS ONLY THE DISPLAYED DATA, UP TO 50 ROWS";"";"";"";"";"";"";"";"";"";"";"";"";"";"";"";"";"";"";"";"";"";"";"";"";""
"No.";"material or substance name";"exposure medium";"exposure medium synonym";"exposure medium note";"exposure medium CAS RN";"exposure medium formula";"exposure medium class";"NACE resistance rating (unitless)";"resistance note";"conc. (%)";"temp. (°F)";"exposure time (mo (30))";"test note";"reference";"";"";"";"";"";"";"";"";"";"";""
"1";"Epoxy Cements";"diphenyl";"biphenyl";"";"92-52-4";"C12H10";"aromatics";"1";"recommended";"50";"68";"<6";"";"5";"";"";"";"";"";"";"";"";"";"";""
"2";"Epoxy Cements";"diphenyl";"biphenyl";"";"92-52-4";"C12H10";"aromatics";"1";"recommended";"50";"140";"";"";"5";"";"";"";"";"";"";"";"";"";"";""
"3";"Fluororubber";"diphenyl";"biphenyl";"";"92-52-4";"C12H10";"aromatics";"3";"not recommended";"100";"60 – 70";"";"or diphenylene oxide";"1";"";"";"";"";"";"";"";"";"";"";""
"4";"Furfuryl Alcohol Resin, Asbestos-Reinforced";"diphenyl";"biphenyl";"";"92-52-4";"C12H10";"aromatics";"1";"recommended";"100";"70 – 80";"";"";"1";"";"";"";"";"";"";"";"";"";"";""
"5";"Glass, Chemical";"diphenyl";"biphenyl";"";"92-52-4";"C12H10";"aromatics";"1";"recommended";"100";"70 – 475";"";"or diphenyl oxide";"1";"";"";"";"";"";"";"";"";"";"";""
"6";"Glass, Chemical";"diphenyl";"biphenyl";"";"92-52-4";"C12H10";"aromatics";"1";"recommended";"100";"475 – 752";"";"";"1";"";"";"";"";"";"";"";"";"";"";""
"7";"Nylon";"diphenyl";"biphenyl";"";"92-52-4";"C12H10";"aromatics";"1";"recommended";"100";"60 – 70";"";"";"1";"";"";"";"";"";"";"";"";"";"";""
"8";"Phenolic Resins, Asbestos-Reinforced";"diphenyl";"biphenyl";"";"92-52-4";"C12H10";"aromatics";"3";"not recommended";"100";"60 – 70";"";"";"1";"";"";"";"";"";"";"";"";"";"";""
"9";"Phenolic Resins, Asbestos-Reinforced";"diphenyl";"biphenyl";"";"92-52-4";"C12H10";"aromatics";"1";"recommended";"100";"70 – 150";"";"";"1";"";"";"";"";"";"";"";"";"";"";""
"10";"Polyesters, Glass Fiber-Reinforced";"diphenyl";"biphenyl";"diphenyl oxide";"92-52-4";"C12H10";"aromatics";"1";"recommended";"100";"70 – 125";"";"";"1";"";"";"";"";"";"";"";"";"";"";""
"11";"Styrene Acrylonitrile Copolymer (SAN)";"diphenyl";"biphenyl";"diphenylamine";"92-52-4";"C12H10";"aromatics";"3";"not recommended";"100";"70 – 125";"";"";"1";"";"";"";"";"";"";"";"";"";"";""
"12";"Wood";"diphenyl";"biphenyl";"";"92-52-4";"C12H10";"aromatics";"3";"not recommended";"100";"60 – 70";"";"permeable; or diphenylene oxide";"1";"";"";"";"";"";"";"";"";"";"";""
"";"";"";"";"";"";"";"";"";"";"";"";"";"";"";"";"";"";"";"";"";"";"";"";"";""
"";"";"";"";"";"";"";"";"";"";"";"";"";"";"";"";"";"";"";"";"";"";"";"";"";""
"Corrosion Survey Database (COR•SUR) © 2002 NACE International";"";"";"";"";"";"";"";"";"";"";"";"";"";"";"";"";"";"";"";"";"";"";"";"";""

File: data/corrosion_data/TableData - 2024-11-08T204825.348.csv
sep=;
"Title: Corrosion Survey Database (COR•SUR)";"";"";"";"";"";"";"";"";"";"";"";"";"";"";"";"";"";"";"";"";"";"";"";"";""
"Table: Hexachlorobenzene";"";"";"";"";"";"";"";"";"";"";"";"";"";"";"";"";"";"";"";"";"";"";"";"";""
"DOWNLOAD SHOWS ONLY THE DISPLAYED DATA, UP TO 50 ROWS";"";"";"";"";"";"";"";"";"";"";"";"";"";"";"";"";"";"";"";"";"";"";"";"";""
"No.";"material or substance name";"material synonym";"exposure medium";"exposure medium synonym";"exposure medium CAS RN";"exposure medium formula";"exposure medium class";"NACE resistance rating (unitless)";"resistance note";"conc. (%)";"temp. (°F)";"exposure time (mo (30))";"reference";"";"";"";"";"";"";"";"";"";"";"";""
"1";"Ethylene Tetrafluoroethylene Copolymer (ETFE)";"Teflon; Hostaflon; Fluon";"hexachlorobenzene";"perchlorobenzene";"118-74-1";"C6Cl6";"aromatics";"1";"recommended";">60";"250 – 350";">12";"10";"";"";"";"";"";"";"";"";"";"";"";""
"2";"Polyethylene (PE)";"";"hexachlorobenzene";"perchlorobenzene";"118-74-1";"C6Cl6";"aromatics";"1";"recommended";"100";"70 – 150";"";"1";"";"";"";"";"";"";"";"";"";"";"";""
"3";"Styrene Acrylonitrile Copolymer (SAN)";"";"hexachlorobenzene";"perchlorobenzene";"118-74-1";"C6Cl6";"aromatics";"1";"recommended";"100";"70 – 125";"";"1";"";"";"";"";"";"";"";"";"";"";"";""
"";"";"";"";"";"";"";"";"";"";"";"";"";"";"";"";"";"";"";"";"";"";"";"";"";""
"";"";"";"";"";"";"";"";"";"";"";"";"";"";"";"";"";"";"";"";"";"";"";"";"";""
"Corrosion Survey Database (COR•SUR) © 2002 NACE International";"";"";"";"";"";"";"";"";"";"";"";"";"";"";"";"";"";"";"";"";"";"";"";"";""
"";"";"";"";"";"";"";"";"";"";"";"";"";"";"";"";"";"";"";"";"";"";"";"";"";""
"";"";"";"";"";"";"";"";"";"";"";"";"";"";"";"";"";"";"";"";"";"";"";"";"";""
"";"";"";"";"";"";"";"";"";"";"";"";"";"";"";"";"";"";"";"";"";"";"";"";"";""
"";"";"";"";"";"";"";"";"";"";"";"";"";"";"";"";"";"";"";"";"";"";"";"";"";""

File: data/corrosion_data/TableData - 2024-11-08T204834.283.csv
sep=;
"Title: Corrosion Survey Database (COR•SUR)";"";"";"";"";"";"";"";"";"";"";"";"";"";"";"";"";"";"";"";"";"";"";"";"";""
"Table: Naphthalene";"";"";"";"";"";"";"";"";"";"";"";"";"";"";"";"";"";"";"";"";"";"";"";"";""
"DOWNLOAD SHOWS ONLY THE DISPLAYED DATA, UP TO 50 ROWS";"";"";"";"";"";"";"";"";"";"";"";"";"";"";"";"";"";"";"";"";"";"";"";"";""
"No.";"material or substance name";"material synonym";"exposure medium";"exposure medium note";"exposure medium CAS RN";"exposure medium formula";"exposure medium class";"NACE resistance rating (unitless)";"resistance note";"conc. (%)";"temp. (°F)";"exposure time (mo (30))";"test note";"reference";"";"";"";"";"";"";"";"";"";"";""
"1";"Acetal Resins (Polyoxymethylene)";"";"naphthalene";"";"91-20-3";"C10H8";"aromatics";"1";"recommended";"100";"70 – 150";"";"";"1";"";"";"";"";"";"";"";"";"";"";""
"2";"Acrylonitrile Butadiene Styrene Polymer (ABS)";"";"naphthalene";"";"91-20-3";"C10H8";"aromatics";"3";"not recommended";"100";"60 – 150";"";"";"1";"";"";"";"";"";"";"";"";"";"";""
"3";"Cellulose Acetate";"";"naphthalene";"";"91-20-3";"C10H8";"aromatics";"3";"not recommended; swollen, 48 hours, 80% relative humidity, weight gain";"100";"90 – 100";"<1";"";"1";"";"";"";"";"";"";"";"";"";"";""
"4";"Chlorendic Unsaturated Polyester, Glass Fiber-Reinforced (190 + 47)";"HET acid polyester-Polifos 190 + 47 phr styrene";"naphthalene";"";"91-20-3";"C10H8";"aromatics";"1";"recommended";"100";"75";"<6";"";"16";"";"";"";"";"";"";"";"";"";"";""
"5";"Chlorendic Unsaturated Polyester, Glass Fiber-Reinforced (869 + 44.5)";"HET acid polyester-Polifos 869 + 44.5 phr styrene";"naphthalene";"";"91-20-3";"C10H8";"aromatics";"1";"recommended";"100";"75";"<6";"";"16";"";"";"";"";"";"";"";"";"";"";""
"6";"Chlorinated Polyvinyl Chloride (CPVC)";"";"naphthalene";"";"91-20-3";"C10H8";"aromatics";"3";"not recommended";"100";"70 – 212";"";"";"1, 2";"";"";"";"";"";"";"";"";"";"";""
"7";"Chlorosulfonated Polyethylene";"";"naphthalene";"";"91-20-3";"C10H8";"aromatics";"3";"not recommended";"100";"70 – 150";"";"";"1";"";"";"";"";"";"";"";"";"";"";""
"8";"Epoxy Cements";"";"naphthalene";"";"91-20-3";"C10H8";"aromatics";"1";"recommended";"50";"68";"<6";"";"5";"";"";"";"";"";"";"";"";"";"";""
"9";"Epoxy Cements";"";"naphthalene";"";"91-20-3";"C10H8";"aromatics";"1";"recommended";"50";"140";"";"";"5";"";"";"";"";"";"";"";"";"";"";""
"10";"Epoxy Resin, Asbestos/ Glass Fiber- Reinforced";"";"naphthalene";"";"91-20-3";"C10H8";"aromatics";"1";"recommended; over 3 years";">10";"75 – 200";">12";"";"1";"";"";"";"";"";"";"";"";"";"";""
"11";"Epoxy Resin, Glass Fiber- Reinforced";"";"naphthalene";"";"91-20-3";"C10H8";"aromatics";"1";"recommended";"100";"70 – 150";"";"";"1, 24";"";"";"";"";"";"";"";"";"";"";""
"12";"Fluorinated Ethylene Propylene Copolymer (FEP)/ Polytetrafluoroethylene (PTFE)";"";"naphthalene";"";"91-20-3";"C10H8";"aromatics";"1";"recommended";"100";"70 – 90";"";"immersed, cyclic immersion";"1, 22";"";"";"";"";"";"";"";"";"";"";""
"13";"Fluorinated Ethylene Propylene Copolymer (FEP)/ Polytetrafluoroethylene (PTFE)";"";"naphthalene";"";"91-20-3";"C10H8";"aromatics";"1";"recommended";"100";"90 – 200";"";"";"1, 22";"";"";"";"";"";"";"";"";"";"";""
"14";"Fluororubber";"";"naphthalene";"";"91-20-3";"C10H8";"aromatics";"1";"recommended";"100";"70 – 150";"";"";"1";"";"";"";"";"";"";"";"";"";"";""
"15";"Furfuryl Alcohol Resin, Asbestos-Reinforced";"";"naphthalene";"";"91-20-3";"C10H8";"aromatics";"1";"recommended";"100";"70 – 80";"";"";"1";"";"";"";"";"";"";"";"";"";"";""
"16";"Furfuryl Alcohol Resin, Glass Fiber-Reinforced";"";"naphthalene";"";"91-20-3";"C10H8";"aromatics";"1";"recommended";"100";"70 – 175";">12";"";"1";"";"";"";"";"";"";"";"";"";"";""
"17";"Nylon";"";"naphthalene";"";"91-20-3";"C10H8";"aromatics";"1";"recommended";"100";"60 – 70";"";"";"1";"";"";"";"";"";"";"";"";"";"";""
"18";"Phenolic Resins, Asbestos-Reinforced";"";"naphthalene";"";"91-20-3";"C10H8";"aromatics";"1";"recommended";"100";"60 – 70";"";"";"1";"";"";"";"";"";"";"";"";"";"";""
"19";"Phenolic Resins, Asbestos-Reinforced";"";"naphthalene";"";"91-20-3";"C10H8";"aromatics";"1";"recommended";"100";"70 – 300";"";"";"1";"";"";"";"";"";"";"";"";"";"";""
"20";"Polychloroprene";"";"naphthalene";"";"91-20-3";"C10H8";"aromatics";"2";"questionable";"100";"60 – 70";"";"";"1";"";"";"";"";"";"";"";"";"";"";""
"21";"Polychloroprene";"";"naphthalene";"";"91-20-3";"C10H8";"aromatics";"3";"not recommended";"100";"70 – 150";"";"";"1";"";"";"";"";"";"";"";"";"";"";""
"22";"Polyesters, Glass Fiber-Reinforced";"";"naphthalene";"";"91-20-3";"C10H8";"aromatics";"1";"recommended";"100";"70 – 80";"";"";"1";"";"";"";"";"";"";"";"";"";"";""
"23";"Polyethylene (PE)";"";"naphthalene";"";"91-20-3";"C10H8";"aromatics";"3";"not recommended";"100";"70 – 150";"";"high level plasticizer";"1, 8";"";"";"";"";"";"";"";"";"";"";""
"24";"Polymethyl Methacrylate (PMMA)";"";"naphthalene";"";"91-20-3";"C10H8";"aromatics";"3";"not recommended";"100";"70 – 150";"";"";"1";"";"";"";"";"";"";"";"";"";"";""
"25";"Polyphenylene Sulfide (40% Glass-Filled)";"Fortron PPS";"naphthalene";"";"91-20-3";"C10H8";"aromatics";"1";"recommended";"100";"0 – 200";"<1";"";"11";"";"";"";"";"";"";"";"";"";"";""
"26";"Polypropylene (PP)";"";"naphthalene";"";"91-20-3";"C10H8";"aromatics";"1";"recommended";"100";"60 – 212";"<6";"";"1";"";"";"";"";"";"";"";"";"";"";""
"27";"Polyvinyl Chloride (PVC)";"";"naphthalene";"";"91-20-3";"C10H8";"aromatics";"3";"not recommended";"100";"70 – 150";"";"";"1";"";"";"";"";"";"";"";"";"";"";""
"28";"Polyvinylidene Fluoride (PVDF)";"Kynar";"naphthalene";"";"91-20-3";"C10H8";"aromatics";"1";"recommended";"100";"70 – 200";"<6";"";"1, 17";"";"";"";"";"";"";"";"";"";"";""
"29";"Polyvinylidene Fluoride (PVDF)";"";"naphthalene";"";"91-20-3";"C10H8";"aromatics";"2";"questionable";"100";"200 – 225";"";"";"1, 17";"";"";"";"";"";"";"";"";"";"";""
"30";"Polyvinylidene Fluoride (PVDF)";"";"naphthalene";"";"91-20-3";"C10H8";"aromatics";"3";"not recommended";"100";"225 – 285";"";"";"1, 17";"";"";"";"";"";"";"";"";"";"";""
"31";"Rubber, Butyl (BR)";"";"naphthalene";"";"91-20-3";"C10H8";"aromatics";"3";"not recommended";"100";"70 – 150";"";"";"1";"";"";"";"";"";"";"";"";"";"";""
"32";"Rubber, Natural (NR)";"";"naphthalene";"";"91-20-3";"C10H8";"aromatics";"3";"not recommended";"100";"70 – 150";"";"";"1";"";"";"";"";"";"";"";"";"";"";""
"33";"Styrene Acrylonitrile Copolymer (SAN)";"";"naphthalene";"vapor";"91-20-3";"C10H8";"aromatics";"1";"recommended";"100";"70 – 80";"";"";"1";"";"";"";"";"";"";"";"";"";"";""
"34";"Styrene Acrylonitrile Copolymer (SAN)";"";"naphthalene";"";"91-20-3";"C10H8";"aromatics";"3";"not recommended";"100";"80 – 110";"";"";"1";"";"";"";"";"";"";"";"";"";"";""
"35";"Styrene Acrylonitrile Copolymer (SAN)";"";"naphthalene";"crystal, powders, solids";"91-20-3";"C10H8";"aromatics";"3";"not recommended";"100";"110 – 125";"";"";"1";"";"";"";"";"";"";"";"";"";"";""
"36";"Vinyl Ester Resins";"";"naphthalene";"";"91-20-3";"C10H8";"aromatics";"1";"recommended";"100";"70 – 210";"";"";"7";"";"";"";"";"";"";"";"";"";"";""
"";"";"";"";"";"";"";"";"";"";"";"";"";"";"";"";"";"";"";"";"";"";"";"";"";""
"";"";"";"";"";"";"";"";"";"";"";"";"";"";"";"";"";"";"";"";"";"";"";"";"";""
"Corrosion Survey Database (COR•SUR) © 2002 NACE International";"";"";"";"";"";"";"";"";"";"";"";"";"";"";"";"";"";"";"";"";"";"";"";"";""

File: data/corrosion_data/TableData - 2024-11-08T204839.907.csv
sep=;
"Title: Corrosion Survey Database (COR•SUR)";"";"";"";"";"";"";"";"";"";"";"";"";"";"";"";"";"";"";"";"";"";"";"";"";""
"Table: Nitrobenzene";"";"";"";"";"";"";"";"";"";"";"";"";"";"";"";"";"";"";"";"";"";"";"";"";""
"DOWNLOAD SHOWS ONLY THE DISPLAYED DATA, UP TO 50 ROWS";"";"";"";"";"";"";"";"";"";"";"";"";"";"";"";"";"";"";"";"";"";"";"";"";""
"No.";"material or substance name";"material synonym";"exposure medium";"exposure medium note";"exposure medium CAS RN";"exposure medium formula";"exposure medium class";"NACE resistance rating (unitless)";"resistance note";"conc. (%)";"temp. (°F)";"exposure time (mo (30))";"test note";"reference";"";"";"";"";"";"";"";"";"";"";""
"1";"Acetal Resins (Polyoxymethylene)";"";"nitrobenzene";"";"98-95-3";"C6H5NO2";"aromatics";"1";"recommended";"100";"70 – 150";"";"";"1";"";"";"";"";"";"";"";"";"";"";""
"2";"Acrylonitrile Butadiene Styrene Polymer (ABS)";"";"nitrobenzene";"";"98-95-3";"C6H5NO2";"aromatics";"3";"not recommended; disintegrated ";"100";"60 – 150";"";"";"1";"";"";"";"";"";"";"";"";"";"";""
"3";"Cellulose Acetate";"";"nitrobenzene";"";"98-95-3";"C6H5NO2";"aromatics";"3";"not recommended; softened, swollen, warped";"100";"60 – 70";"<1";"";"1";"";"";"";"";"";"";"";"";"";"";""
"4";"Cellulose Acetate Butyrate";"";"nitrobenzene";"";"98-95-3";"C6H5NO2";"aromatics";"3";"not recommended; disintegrated";"100";"60 – 70";"<1";"";"1";"";"";"";"";"";"";"";"";"";"";""
"5";"Chlorinated Polyvinyl Chloride (CPVC)";"";"nitrobenzene";"";"98-95-3";"C6H5NO2";"aromatics";"3";"not recommended";"100";"70 – 212";"";"";"1, 20";"";"";"";"";"";"";"";"";"";"";""
"6";"Chlorosulfonated Polyethylene";"";"nitrobenzene";"";"98-95-3";"C6H5NO2";"aromatics";"3";"not recommended";"100";"70 – 150";"";"";"1";"";"";"";"";"";"";"";"";"";"";""
"7";"Concrete";"";"nitrobenzene";"";"98-95-3";"C6H5NO2";"aromatics";"1";"recommended";"100";"60 – 70";"";"~7pH; permeable";"1";"";"";"";"";"";"";"";"";"";"";""
"8";"Epoxy Cements";"";"nitrobenzene";"";"98-95-3";"C6H5NO2";"aromatics";"1";"recommended";"1";"68";"";"";"5";"";"";"";"";"";"";"";"";"";"";""
"9";"Epoxy Cements";"";"nitrobenzene";"";"98-95-3";"C6H5NO2";"aromatics";"1";"recommended";"1";"140";"";"";"5";"";"";"";"";"";"";"";"";"";"";""
"10";"Epoxy Cements";"";"nitrobenzene";"";"98-95-3";"C6H5NO2";"aromatics";"3";"not recommended";"100";"68";"<6";"";"5";"";"";"";"";"";"";"";"";"";"";""
"11";"Epoxy Cements";"";"nitrobenzene";"";"98-95-3";"C6H5NO2";"aromatics";"3";"not recommended";"100";"140";"";"";"5";"";"";"";"";"";"";"";"";"";"";""
"12";"Ethylene Tetrafluoroethylene Copolymer (ETFE)";"Teflon; Hostaflon; Fluon";"nitrobenzene";"";"98-95-3";"C6H5NO2";"aromatics";"1";"recommended";"any";"0 – 375";">12";"";"10";"";"";"";"";"";"";"";"";"";"";""
"13";"Fluorinated Ethylene Propylene Copolymer (FEP)/ Polytetrafluoroethylene (PTFE)";"";"nitrobenzene";"";"98-95-3";"C6H5NO2";"aromatics";"1";"recommended";"100";"70 – 90";"";"cyclic immersion";"1, 22";"";"";"";"";"";"";"";"";"";"";""
"14";"Fluorinated Ethylene Propylene Copolymer (FEP)/ Polytetrafluoroethylene (PTFE)";"";"nitrobenzene";"";"98-95-3";"C6H5NO2";"aromatics";"1";"recommended; discolored, ";"100";"90 – 410";"";"";"1, 22";"";"";"";"";"";"";"";"";"";"";""
"15";"Fluororubber";"";"nitrobenzene";"";"98-95-3";"C6H5NO2";"aromatics";"3";"not recommended";"100";"70 – 150";"";"";"1";"";"";"";"";"";"";"";"";"";"";""
"16";"Furfuryl Alcohol Resin, Glass Fiber-Reinforced";"";"nitrobenzene";"";"98-95-3";"C6H5NO2";"aromatics";"1";"recommended";"5";"70 – 250";">12";"~5% or >5%";"1";"";"";"";"";"";"";"";"";"";"";""
"17";"Furfuryl Alcohol Resin, Glass Fiber-Reinforced";"";"nitrobenzene";"";"98-95-3";"C6H5NO2";"aromatics";"1";"recommended";"100";"70 – 250";"";"";"1";"";"";"";"";"";"";"";"";"";"";""
"18";"Glass, Chemical";"";"nitrobenzene";"";"98-95-3";"C6H5NO2";"aromatics";"1";"recommended";"100";"70 – 250";"";"";"1";"";"";"";"";"";"";"";"";"";"";""
"19";"Glassed Steel";"";"nitrobenzene";"";"98-95-3";"C6H5NO2";"aromatics";"1";"recommended; questionable ";">10";"50 – 300";"";"";"1";"";"";"";"";"";"";"";"";"";"";""
"20";"Nylon";"";"nitrobenzene";"";"98-95-3";"C6H5NO2";"aromatics";"3";"not recommended";"100";"60 – 70";"";"";"1";"";"";"";"";"";"";"";"";"";"";""
"21";"Nylon";"";"nitrobenzene";"";"98-95-3";"C6H5NO2";"aromatics";"3";"not recommended; weight loss ";"100";"150 – 175";"";"";"1";"";"";"";"";"";"";"";"";"";"";""
"22";"Perfluoroalkoxy Resins";"";"nitrobenzene";"";"98-95-3";"C6H5NO2";"aromatics";"1";"recommended; steady state reached in one week exposure";"100";"32 – 395";"<1";"";"1, 22";"";"";"";"";"";"";"";"";"";"";""
"23";"Perfluoroalkoxy Resins";"";"nitrobenzene";"";"98-95-3";"C6H5NO2";"aromatics";"1";"recommended; weight gain, strength loss";"100";"395 – 410";"";"boiling point 210°C (410°F)";"1, 22";"";"";"";"";"";"";"";"";"";"";""
"24";"Phenolic Resins, Asbestos-Reinforced";"";"nitrobenzene";"";"98-95-3";"C6H5NO2";"aromatics";"1";"recommended";"100";"70 – 150";"";"";"1";"";"";"";"";"";"";"";"";"";"";""
"25";"Phenolic Resins, Asbestos-Reinforced";"";"nitrobenzene";"";"98-95-3";"C6H5NO2";"aromatics";"3";"not recommended";"100";"150 – 212";"";"";"1";"";"";"";"";"";"";"";"";"";"";""
"26";"Phenolic Resins, Non-asbestos";"";"nitrobenzene";"";"98-95-3";"C6H5NO2";"aromatics";"1";"recommended";"100";"79";"";"90 days, slight weight/volume change";"3";"";"";"";"";"";"";"";"";"";"";""
"27";"Phenolic Resins, Non-asbestos";"Haveg 41-NA";"nitrobenzene";"liquid";"98-95-3";"C6H5NO2";"aromatics";"2";"questionable";"100";"167";"";"167 days, noticeable weight/volume change";"3";"";"";"";"";"";"";"";"";"";"";""
"28";"Polychloroprene";"";"nitrobenzene";"";"98-95-3";"C6H5NO2";"aromatics";"3";"not recommended; swollen";"100";"70 – 150";"<1";"";"1";"";"";"";"";"";"";"";"";"";"";""
"29";"Polyesters, Glass Fiber-Reinforced";"";"nitrobenzene";"";"98-95-3";"C6H5NO2";"aromatics";"1";"recommended";"5";"70 – 125";"";"";"1";"";"";"";"";"";"";"";"";"";"";""
"30";"Polyesters, Glass Fiber-Reinforced";"";"nitrobenzene";"";"98-95-3";"C6H5NO2";"aromatics";"3";"not recommended";"100";"70 – 80";"";"";"1";"";"";"";"";"";"";"";"";"";"";""
"31";"Polyethylene (PE)";"";"nitrobenzene";"";"98-95-3";"C6H5NO2";"aromatics";"3";"not recommended; weight gain";"100";"70 – 150";"<6";"plasticizer";"1, 8";"";"";"";"";"";"";"";"";"";"";""
"32";"Polymethyl Methacrylate (PMMA)";"";"nitrobenzene";"";"98-95-3";"C6H5NO2";"aromatics";"3";"not recommended; may dissolve";"100";"70 – 150";"<1";"";"1";"";"";"";"";"";"";"";"";"";"";""
"33";"Polyphenylene Sulfide (40% Glass-Filled)";"Fortron PPS";"nitrobenzene";"";"98-95-3";"C6H5NO2";"aromatics";"1";"recommended";"100";"0 – 200";"<1";"";"11";"";"";"";"";"";"";"";"";"";"";""
"34";"Polyphenylene Sulfide, Glass Fiber-Reinforced";"Ryton PPS R-4";"nitrobenzene";"";"98-95-3";"C6H5NO2";"aromatics";"3";"not recommended";"100";"200";"<6";"";"18";"";"";"";"";"";"";"";"";"";"";""
"35";"Polypropylene (PP)";"";"nitrobenzene";"";"98-95-3";"C6H5NO2";"aromatics";"1";"recommended; weight gain";"100";"60 – 80";"<6";"";"1";"";"";"";"";"";"";"";"";"";"";""
"36";"Polypropylene (PP)";"";"nitrobenzene";"";"98-95-3";"C6H5NO2";"aromatics";"2";"questionable";"100";"80 – 150";"";"";"1";"";"";"";"";"";"";"";"";"";"";""
"37";"Polyvinyl Chloride (PVC)";"";"nitrobenzene";"";"98-95-3";"C6H5NO2";"aromatics";"3";"not recommended; disintegrated ";"100";"70 – 150";"";"";"1";"";"";"";"";"";"";"";"";"";"";""
"38";"Polyvinylidene Fluoride (PVDF)";"";"nitrobenzene";"";"98-95-3";"C6H5NO2";"aromatics";"1";"recommended";"100";"60 – 70";"";"";"1, 23";"";"";"";"";"";"";"";"";"";"";""
"39";"Polyvinylidene Fluoride (PVDF)";"";"nitrobenzene";"";"98-95-3";"C6H5NO2";"aromatics";"2";"questionable";"100";"70 – 150";"";"";"1, 23";"";"";"";"";"";"";"";"";"";"";""
"40";"Rubber, Butyl (BR)";"";"nitrobenzene";"";"98-95-3";"C6H5NO2";"aromatics";"3";"not recommended";"100";"70 – 150";"<1";"";"1";"";"";"";"";"";"";"";"";"";"";""
"41";"Rubber, Natural (NR)";"";"nitrobenzene";"";"98-95-3";"C6H5NO2";"aromatics";"3";"not recommended; swollen ";"100";"70 – 135";"";"";"1";"";"";"";"";"";"";"";"";"";"";""
"42";"Rubber, Natural (NR)";"";"nitrobenzene";"";"98-95-3";"C6H5NO2";"aromatics";"3";"not recommended; disintegrated ";"100";"135 – 150";"";"";"1";"";"";"";"";"";"";"";"";"";"";""
"43";"Vinyl Ester Resins";"";"nitrobenzene";"";"98-95-3";"C6H5NO2";"aromatics";"1";"recommended";"100";"100";"";"";"7";"";"";"";"";"";"";"";"";"";"";""
"44";"Wood";"";"nitrobenzene";"";"98-95-3";"C6H5NO2";"aromatics";"1";"recommended";"100";"60 – 70";"";"permeable";"1";"";"";"";"";"";"";"";"";"";"";""
"";"";"";"";"";"";"";"";"";"";"";"";"";"";"";"";"";"";"";"";"";"";"";"";"";""
"";"";"";"";"";"";"";"";"";"";"";"";"";"";"";"";"";"";"";"";"";"";"";"";"";""
"Corrosion Survey Database (COR•SUR) © 2002 NACE International";"";"";"";"";"";"";"";"";"";"";"";"";"";"";"";"";"";"";"";"";"";"";"";"";""
