Repository: Mahyar-rajabi94/TF_SDL

File: data/corrosion_data/TableData - 2024-11-08T204843.841.csv
sep=;
"Title: Corrosion Survey Database (COR•SUR)";"";"";"";"";"";"";"";"";"";"";"";"";"";"";"";"";"";"";"";"";"";"";"";"";""
"Table: Nitrotoluene";"";"";"";"";"";"";"";"";"";"";"";"";"";"";"";"";"";"";"";"";"";"";"";"";""
"DOWNLOAD SHOWS ONLY THE DISPLAYED DATA, UP TO 50 ROWS";"";"";"";"";"";"";"";"";"";"";"";"";"";"";"";"";"";"";"";"";"";"";"";"";""
"No.";"material or substance name";"exposure medium";"exposure medium class";"NACE resistance rating (unitless)";"resistance note";"conc. (%)";"temp. (°F)";"test note";"reference";"";"";"";"";"";"";"";"";"";"";"";"";"";"";"";""
"1";"Acetal Resins (Polyoxymethylene)";"nitrotoluene";"aromatics";"1";"recommended";"100";"70 – 150";"";"1";"";"";"";"";"";"";"";"";"";"";"";"";"";"";"";""
"2";"Acrylonitrile Butadiene Styrene Polymer (ABS)";"nitrotoluene";"aromatics";"2";"questionable";"100";"60 – 70";"";"1";"";"";"";"";"";"";"";"";"";"";"";"";"";"";"";""
"3";"Acrylonitrile Butadiene Styrene Polymer (ABS)";"nitrotoluene";"aromatics";"3";"not recommended";"100";"70 – 150";"";"1";"";"";"";"";"";"";"";"";"";"";"";"";"";"";"";""
"4";"Chlorosulfonated Polyethylene";"nitrotoluene";"aromatics";"3";"not recommended";"100";"70 – 150";"";"1";"";"";"";"";"";"";"";"";"";"";"";"";"";"";"";""
"5";"Concrete";"nitrotoluene";"aromatics";"1";"recommended";"100";"60 – 70";"~7pH; permeable";"1";"";"";"";"";"";"";"";"";"";"";"";"";"";"";"";""
"6";"Fluororubber";"nitrotoluene";"aromatics";"2";"questionable";"100";"60 – 70";"";"1";"";"";"";"";"";"";"";"";"";"";"";"";"";"";"";""
"7";"Fluororubber";"nitrotoluene";"aromatics";"3";"not recommended";"100";"70 – 150";"";"1";"";"";"";"";"";"";"";"";"";"";"";"";"";"";"";""
"8";"Glass, Chemical";"nitrotoluene";"aromatics";"1";"recommended";"100";"70 – 250";"";"1";"";"";"";"";"";"";"";"";"";"";"";"";"";"";"";""
"9";"Nylon";"nitrotoluene";"aromatics";"1";"recommended";"100";"60 – 70";"";"1";"";"";"";"";"";"";"";"";"";"";"";"";"";"";"";""
"10";"Polychloroprene";"nitrotoluene";"aromatics";"3";"not recommended";"100";"70 – 150";"";"1";"";"";"";"";"";"";"";"";"";"";"";"";"";"";"";""
"11";"Rubber, Butyl (BR)";"nitrotoluene";"aromatics";"3";"not recommended";"100";"70 – 150";"";"1";"";"";"";"";"";"";"";"";"";"";"";"";"";"";"";""
"12";"Rubber, Natural (NR)";"nitrotoluene";"aromatics";"3";"not recommended";"100";"70 – 150";"";"1";"";"";"";"";"";"";"";"";"";"";"";"";"";"";"";""
"13";"Wood";"nitrotoluene";"aromatics";"1";"recommended";"100";"60 – 70";"permeable";"1";"";"";"";"";"";"";"";"";"";"";"";"";"";"";"";""
"";"";"";"";"";"";"";"";"";"";"";"";"";"";"";"";"";"";"";"";"";"";"";"";"";""
"";"";"";"";"";"";"";"";"";"";"";"";"";"";"";"";"";"";"";"";"";"";"";"";"";""
"Corrosion Survey Database (COR•SUR) © 2002 NACE International";"";"";"";"";"";"";"";"";"";"";"";"";"";"";"";"";"";"";"";"";"";"";"";"";""

File: data/corrosion_data/TableData - 2024-11-08T204848.340.csv
sep=;
"Title: Corrosion Survey Database (COR•SUR)";"";"";"";"";"";"";"";"";"";"";"";"";"";"";"";"";"";"";"";"";"";"";"";"";""
"Table: Styrene";"";"";"";"";"";"";"";"";"";"";"";"";"";"";"";"";"";"";"";"";"";"";"";"";""
"DOWNLOAD SHOWS ONLY THE DISPLAYED DATA, UP TO 50 ROWS";"";"";"";"";"";"";"";"";"";"";"";"";"";"";"";"";"";"";"";"";"";"";"";"";""
"No.";"material or substance name";"material synonym";"exposure medium";"exposure medium synonym";"exposure medium CAS RN";"exposure medium formula";"exposure medium class";"NACE resistance rating (unitless)";"resistance note";"conc. (%)";"temp. (°F)";"exposure time (mo (30))";"test note";"reference";"";"";"";"";"";"";"";"";"";"";""
"1";"Chlorendic Unsaturated Polyester, Glass Fiber-Reinforced (190 + 47)";"HET acid polyester-Polifos 190 + 47 phr styrene";"styrene";"vinylbenzene";"100-42-5";"C8H8";"aromatics";"1";"recommended";"100";"80";"<6";"acrylic emulsion";"16";"";"";"";"";"";"";"";"";"";"";""
"2";"Chlorendic Unsaturated Polyester, Glass Fiber-Reinforced (869 + 44.5)";"HET acid polyester-Polifos 869 + 44.5 phr styrene";"styrene";"vinylbenzene";"100-42-5";"C8H8";"aromatics";"3";"not recommended";"100";"85";"<6";"";"16";"";"";"";"";"";"";"";"";"";"";""
"3";"Epoxy Resin, Glass Fiber- Reinforced";"";"styrene";"vinylbenzene";"100-42-5";"C8H8";"aromatics";"1";"recommended";"100";"70 – 80";"";"";"1, 24";"";"";"";"";"";"";"";"";"";"";""
"4";"Ethylene Tetrafluoroethylene Copolymer (ETFE)";"Teflon; Hostaflon; Fluon";"styrene";"vinylbenzene";"100-42-5";"C8H8";"aromatics";"3";"not recommended";"any";"0 – 400";"<6";"";"10";"";"";"";"";"";"";"";"";"";"";""
"5";"Fluorinated Ethylene Propylene Copolymer (FEP)/ Polytetrafluoroethylene (PTFE)";"Teflon FEP";"styrene";"vinylbenzene";"100-42-5";"C8H8";"aromatics";"3";"not recommended";"any";"0 – 400";"<6";"";"1, 10";"";"";"";"";"";"";"";"";"";"";""
"6";"Nylon";"";"styrene";"vinylbenzene";"100-42-5";"C8H8";"aromatics";"1";"recommended";"100";"60 – 70";"";"";"1";"";"";"";"";"";"";"";"";"";"";""
"7";"Polyesters, Glass Fiber-Reinforced";"";"styrene";"vinylbenzene";"100-42-5";"C8H8";"aromatics";"3";"not recommended";"100";"70 – 80";"";"";"1";"";"";"";"";"";"";"";"";"";"";""
"8";"Polyethylene (PE)";"";"styrene";"vinylbenzene";"100-42-5";"C8H8";"aromatics";"3";"not recommended";"100";"70 – 150";"";"plasticizer; t.Y.S. 30-40% at saturation level (6-8%)";"1, 8";"";"";"";"";"";"";"";"";"";"";""
"9";"Vinyl Ester Resins";"";"styrene";"vinylbenzene";"100-42-5";"C8H8";"aromatics";"3";"not recommended";"100";"70 – 80";"";"";"7";"";"";"";"";"";"";"";"";"";"";""
"";"";"";"";"";"";"";"";"";"";"";"";"";"";"";"";"";"";"";"";"";"";"";"";"";""
"";"";"";"";"";"";"";"";"";"";"";"";"";"";"";"";"";"";"";"";"";"";"";"";"";""
"Corrosion Survey Database (COR•SUR) © 2002 NACE International";"";"";"";"";"";"";"";"";"";"";"";"";"";"";"";"";"";"";"";"";"";"";"";"";""

File: data/corrosion_data/TableData - 2024-11-08T204853.176.csv
sep=;
"Title: Corrosion Survey Database (COR•SUR)";"";"";"";"";"";"";"";"";"";"";"";"";"";"";"";"";"";"";"";"";"";"";"";"";""
"Table: Tetrahydronaphthalene";"";"";"";"";"";"";"";"";"";"";"";"";"";"";"";"";"";"";"";"";"";"";"";"";""
"DOWNLOAD SHOWS ONLY THE DISPLAYED DATA, UP TO 50 ROWS";"";"";"";"";"";"";"";"";"";"";"";"";"";"";"";"";"";"";"";"";"";"";"";"";""
"No.";"material or substance name";"exposure medium";"exposure medium class";"NACE resistance rating (unitless)";"resistance note";"conc. (%)";"temp. (°F)";"exposure time (mo (30))";"test note";"reference";"";"";"";"";"";"";"";"";"";"";"";"";"";"";""
"1";"Acetal Resins (Polyoxymethylene)";"tetrahydronaphthalene";"aromatics";"1";"recommended";"100";"70 – 150";"";"";"1";"";"";"";"";"";"";"";"";"";"";"";"";"";"";""
"2";"Acrylonitrile Butadiene Styrene Polymer (ABS)";"tetrahydronaphthalene";"aromatics";"1";"recommended";"100";"70 – 150";"";"";"1";"";"";"";"";"";"";"";"";"";"";"";"";"";"";""
"3";"Chlorosulfonated Polyethylene";"tetrahydronaphthalene";"aromatics";"3";"not recommended";"100";"70 – 150";"";"";"1";"";"";"";"";"";"";"";"";"";"";"";"";"";"";""
"4";"Fluororubber";"tetrahydronaphthalene";"aromatics";"1";"recommended";"100";"70 – 150";"";"";"1";"";"";"";"";"";"";"";"";"";"";"";"";"";"";""
"5";"Nylon";"tetrahydronaphthalene";"aromatics";"1";"recommended";"100";"60 – 70";"";"";"1";"";"";"";"";"";"";"";"";"";"";"";"";"";"";""
"6";"Polychloroprene";"tetrahydronaphthalene";"aromatics";"3";"not recommended";"100";"70 – 150";"";"";"1";"";"";"";"";"";"";"";"";"";"";"";"";"";"";""
"7";"Polyethylene (PE)";"tetrahydronaphthalene";"aromatics";"3";"not recommended";"100";"60 – 70";"";"plasticizer";"1, 8";"";"";"";"";"";"";"";"";"";"";"";"";"";"";""
"8";"Polypropylene (PP)";"tetrahydronaphthalene";"aromatics";"2";"questionable";"90";"60 – 150";"<6";"intermittent exposure";"1";"";"";"";"";"";"";"";"";"";"";"";"";"";"";""
"9";"Polypropylene (PP)";"tetrahydronaphthalene";"aromatics";"3";"not recommended";"100";"60 – 150";"";"";"1";"";"";"";"";"";"";"";"";"";"";"";"";"";"";""
"10";"Polypropylene (PP)";"tetrahydronaphthalene";"aromatics";"2";"questionable";"100";"150 – 212";"";"";"1";"";"";"";"";"";"";"";"";"";"";"";"";"";"";""
"11";"Rubber, Butyl (BR)";"tetrahydronaphthalene";"aromatics";"3";"not recommended";"100";"70 – 150";"";"";"1";"";"";"";"";"";"";"";"";"";"";"";"";"";"";""
"12";"Rubber, Natural (NR)";"tetrahydronaphthalene";"aromatics";"3";"not recommended";"100";"70 – 150";"";"";"1";"";"";"";"";"";"";"";"";"";"";"";"";"";"";""
"";"";"";"";"";"";"";"";"";"";"";"";"";"";"";"";"";"";"";"";"";"";"";"";"";""
"";"";"";"";"";"";"";"";"";"";"";"";"";"";"";"";"";"";"";"";"";"";"";"";"";""
"Corrosion Survey Database (COR•SUR) © 2002 NACE International";"";"";"";"";"";"";"";"";"";"";"";"";"";"";"";"";"";"";"";"";"";"";"";"";""

File: data/corrosion_data/TableData - 2024-11-08T204902.738.csv
sep=;
"Title: Corrosion Survey Database (COR•SUR)";"";"";"";"";"";"";"";"";"";"";"";"";"";"";"";"";"";"";"";"";"";"";"";"";""
"Table: Toluene";"";"";"";"";"";"";"";"";"";"";"";"";"";"";"";"";"";"";"";"";"";"";"";"";""
"DOWNLOAD SHOWS ONLY THE DISPLAYED DATA, UP TO 50 ROWS";"";"";"";"";"";"";"";"";"";"";"";"";"";"";"";"";"";"";"";"";"";"";"";"";""
"No.";"material or substance name";"material synonym";"exposure medium";"exposure medium synonym";"exposure medium note";"exposure medium CAS RN";"exposure medium formula";"exposure medium class";"NACE resistance rating (unitless)";"resistance note";"conc. (%)";"temp. (°F)";"exposure time (mo (30))";"test note";"reference";"";"";"";"";"";"";"";"";"";""
"1";"Acetal Resins (Polyoxymethylene)";"";"toluene";"methylbenzene";"petroleum product";"108-88-3";"C7H8";"aromatics";"1";"recommended; tensile modulus -19%, >12 months";"100";"60 – 70";"";"";"1";"";"";"";"";"";"";"";"";"";""
"2";"Acetal Resins (Polyoxymethylene)";"";"toluene";"methylbenzene";"petroleum product";"108-88-3";"C7H8";"aromatics";"3";"not recommended";"100";"125 – 160";"";"";"1";"";"";"";"";"";"";"";"";"";""
"3";"Acetal Resins (Polyoxymethylene)";"";"toluene";"methylbenzene";"petroleum product";"108-88-3";"C7H8";"aromatics";"3";"not recommended; strength loss ";"100";"160 – 175";"";"";"1";"";"";"";"";"";"";"";"";"";""
"4";"Acrylonitrile Butadiene Styrene Polymer (ABS)";"";"toluene";"methylbenzene";"petroleum product";"108-88-3";"C7H8";"aromatics";"3";"not recommended; disintegrated ";"100";"70 – 150";"";"";"1";"";"";"";"";"";"";"";"";"";""
"5";"Cellulose Acetate";"";"toluene";"methylbenzene";"petroleum product";"108-88-3";"C7H8";"aromatics";"1";"recommended; softened; swollen";"100";"60 – 70";">12";"";"1";"";"";"";"";"";"";"";"";"";""
"6";"Cellulose Acetate Butyrate";"";"toluene";"methylbenzene";"petroleum product";"108-88-3";"C7H8";"aromatics";"3";"not recommended; softened; weight gain";"100";"60 – 70";"<1";"";"1";"";"";"";"";"";"";"";"";"";""
"7";"Chlorendic Unsaturated Polyester, Glass Fiber-Reinforced (190 + 47)";"HET acid polyester-Polifos 190 + 47 phr styrene";"toluene";"methylbenzene";"petroleum product";"108-88-3";"C7H8";"aromatics";"1";"recommended";"100";"75";"<6";"";"16";"";"";"";"";"";"";"";"";"";""
"8";"Chlorendic Unsaturated Polyester, Glass Fiber-Reinforced (190 + 47)";"HET acid polyester-Polifos 190 + 47 phr styrene";"toluene";"methylbenzene";"vapor & condensate; petroleum product";"108-88-3";"C7H8";"aromatics";"3";"not recommended; recommended";"100";"120";"";"";"16";"";"";"";"";"";"";"";"";"";""
"9";"Chlorendic Unsaturated Polyester, Glass Fiber-Reinforced (190 + 47)";"HET acid polyester-Polifos 190 + 47 phr styrene";"toluene";"methylbenzene";"petroleum product, vapor";"108-88-3";"C7H8";"aromatics";"1";"recommended";"100";"200";"";"";"16";"";"";"";"";"";"";"";"";"";""
"10";"Chlorendic Unsaturated Polyester, Glass Fiber-Reinforced (190 + 47)";"HET acid polyester-Polifos 190 + 47 phr styrene";"toluene";"methylbenzene";"vapor & reflux; petroleum product";"108-88-3";"C7H8";"aromatics";"1";"recommended";"100";"230";"";"";"16";"";"";"";"";"";"";"";"";"";""
"11";"Chlorendic Unsaturated Polyester, Glass Fiber-Reinforced (869 + 44.5)";"HET acid polyester-Polifos 869 + 44.5 phr styrene";"toluene";"methylbenzene";"petroleum product";"108-88-3";"C7H8";"aromatics";"1";"recommended";"100";"75";"<6";"";"16";"";"";"";"";"";"";"";"";"";""
"12";"Chlorendic Unsaturated Polyester, Glass Fiber-Reinforced (869 + 44.5)";"HET acid polyester-Polifos 869 + 44.5 phr styrene";"toluene";"methylbenzene";"petroleum product";"108-88-3";"C7H8";"aromatics";"1";"recommended";"100";"120";"";"";"16";"";"";"";"";"";"";"";"";"";""
"13";"Chlorinated Polyvinyl Chloride (CPVC)";"";"toluene";"methylbenzene";"petroleum product";"108-88-3";"C7H8";"aromatics";"3";"not recommended";"100";"70 – 212";"";"";"1, 20";"";"";"";"";"";"";"";"";"";""
"14";"Chlorosulfonated Polyethylene";"";"toluene";"methylbenzene";"petroleum product";"108-88-3";"C7H8";"aromatics";"3";"not recommended";"100";"60 – 70";"";"";"1";"";"";"";"";"";"";"";"";"";""
"15";"Concrete";"";"toluene";"methylbenzene";"petroleum product";"108-88-3";"C7H8";"aromatics";"3";"not recommended";"100";"60 – 70";"";"permeable";"1";"";"";"";"";"";"";"";"";"";""
"16";"Epoxy Resin, Asbestos/ Glass Fiber- Reinforced";"";"toluene";"methylbenzene";"petroleum product";"108-88-3";"C7H8";"aromatics";"1";"recommended";">10";"75 – 150";">12";"";"1";"";"";"";"";"";"";"";"";"";""
"17";"Epoxy Resin, Glass Fiber- Reinforced";"";"toluene";"methylbenzene";"petroleum product";"108-88-3";"C7H8";"aromatics";"1";"recommended";"100";"70 – 100";"";"";"1, 19";"";"";"";"";"";"";"";"";"";""
"18";"Fluorinated Ethylene Propylene Copolymer (FEP)/ Polytetrafluoroethylene (PTFE)";"";"toluene";"methylbenzene";"petroleum product";"108-88-3";"C7H8";"aromatics";"1";"recommended";"100";"70 – 90";"";"cyclic immersion";"1";"";"";"";"";"";"";"";"";"";""
"19";"Fluorinated Ethylene Propylene Copolymer (FEP)/ Polytetrafluoroethylene (PTFE)";"";"toluene";"methylbenzene";"petroleum product";"108-88-3";"C7H8";"aromatics";"2";"questionable";"100";"200 – 230";"";"";"1";"";"";"";"";"";"";"";"";"";""
"20";"Fluorinated Ethylene Propylene Copolymer (FEP)/ Polytetrafluoroethylene (PTFE)";"";"toluene";"methylbenzene";"petroleum product";"108-88-3";"C7H8";"aromatics";"2";"questionable; strength loss ";"100";"230 – 250";"";"";"1";"";"";"";"";"";"";"";"";"";""
"21";"Fluororubber";"";"toluene";"methylbenzene";"petroleum product";"108-88-3";"C7H8";"aromatics";"2";"questionable; softened; swollen; weight gain";"100";"60 – 70";"<1";"";"1";"";"";"";"";"";"";"";"";"";""
"22";"Furan Laminates";"";"toluene";"methylbenzene";"petroleum product";"108-88-3";"C7H8";"aromatics";"1";"recommended";"100";"70 – 80";"[>12]";"";"1";"";"";"";"";"";"";"";"";"";""
"23";"Furan Laminates";"";"toluene";"methylbenzene";"petroleum product";"108-88-3";"C7H8";"aromatics";"1";"recommended";"100";"175 – 200";"[";"";"1";"";"";"";"";"";"";"";"";"";""
"24";"Furfuryl Alcohol Resin, Asbestos-Reinforced";"";"toluene";"methylbenzene";"petroleum product";"108-88-3";"C7H8";"aromatics";"1";"recommended";"100";"70 – 80";"";"";"1";"";"";"";"";"";"";"";"";"";""
"25";"Furfuryl Alcohol Resin, Glass Fiber-Reinforced";"";"toluene";"methylbenzene";"petroleum product";"108-88-3";"C7H8";"aromatics";"1";"recommended";"100";"70 – 212";">12";"";"1";"";"";"";"";"";"";"";"";"";""
"26";"Glass, Chemical";"";"toluene";"methylbenzene";"petroleum product";"108-88-3";"C7H8";"aromatics";"1";"recommended";"100";"70 – 212";"";"";"1";"";"";"";"";"";"";"";"";"";""
"27";"Nylon";"";"toluene";"methylbenzene";"petroleum product";"108-88-3";"C7H8";"aromatics";"1";"recommended";"100";"60 – 70";"<1";"";"1";"";"";"";"";"";"";"";"";"";""
"28";"Nylon";"";"toluene";"methylbenzene";"petroleum product";"108-88-3";"C7H8";"aromatics";"1";"recommended; weight loss";"100";"150 – 175";"";"";"1";"";"";"";"";"";"";"";"";"";""
"29";"Perfluoroalkoxy Resins";"";"toluene";"methylbenzene";"petroleum product";"108-88-3";"C7H8";"aromatics";"1";"recommended; steady state reached in one week exposure";"100";"32 – 212";"<1";"";"1, 22";"";"";"";"";"";"";"";"";"";""
"30";"Perfluoroalkoxy Resins";"";"toluene";"methylbenzene";"petroleum product";"108-88-3";"C7H8";"aromatics";"1";"recommended; weight gain, strength loss";"100";"212 – 250";"";"";"1, 22";"";"";"";"";"";"";"";"";"";""
"31";"Phenolic Resins, Asbestos-Reinforced";"";"toluene";"methylbenzene";"petroleum product";"108-88-3";"C7H8";"aromatics";"1";"recommended";"100";"60 – 70";"";"";"1";"";"";"";"";"";"";"";"";"";""
"32";"Phenolic Resins, Asbestos-Reinforced";"";"toluene";"methylbenzene";"petroleum product";"108-88-3";"C7H8";"aromatics";"1";"recommended";"100";"70 – 250";"";"";"1";"";"";"";"";"";"";"";"";"";""
"33";"Phenolic Resins, Non-asbestos";"Haveg 41-NA";"toluene";"methylbenzene";"liquid; petroleum product";"108-88-3";"C7H8";"aromatics";"1";"recommended; slight weight/volume change";"100";"212";"";"90 days";"3";"";"";"";"";"";"";"";"";"";""
"34";"Polychloroprene";"";"toluene";"methylbenzene";"petroleum product";"108-88-3";"C7H8";"aromatics";"3";"not recommended";"100";"60 – 70";"12]";"";"1";"";"";"";"";"";"";"";"";"";""
"35";"Polychloroprene";"";"toluene";"methylbenzene";"petroleum product";"108-88-3";"C7H8";"aromatics";"3";"not recommended";"100";"70 – 212";"";"";"1";"";"";"";"";"";"";"";"";"";""
"36";"Polyesters, Glass Fiber-Reinforced";"";"toluene";"methylbenzene";"petroleum product";"108-88-3";"C7H8";"aromatics";"1";"recommended";"100";"60 – 70";"";"";"1";"";"";"";"";"";"";"";"";"";""
"37";"Polyesters, Glass Fiber-Reinforced";"";"toluene";"methylbenzene";"petroleum product";"108-88-3";"C7H8";"aromatics";"3";"not recommended";"100";"70 – 125";"";"";"1";"";"";"";"";"";"";"";"";"";""
"38";"Polyesters, Glass Fiber-Reinforced";"";"toluene";"methylbenzene";"petroleum product, vapor";"108-88-3";"C7H8";"aromatics";"1";"recommended";"100";"125 – 250";"";"";"1";"";"";"";"";"";"";"";"";"";""
"39";"Polyethylene (PE)";"";"toluene";"methylbenzene";"petroleum product";"108-88-3";"C7H8";"aromatics";"3";"not recommended; swollen; weight gain";"100";"70 – 150";"<6";"";"1, 21";"";"";"";"";"";"";"";"";"";""
"40";"Polymethyl Methacrylate (PMMA)";"";"toluene";"methylbenzene";"petroleum product";"108-88-3";"C7H8";"aromatics";"3";"not recommended; may dissolve";"100";"60 – 70";"<1";"";"1";"";"";"";"";"";"";"";"";"";""
"41";"Polyphenylene Sulfide, Glass Fiber-Reinforced";"Ryton PPS R-4";"toluene";"methylbenzene";"petroleum product";"108-88-3";"C7H8";"aromatics";"2";"questionable; weight change, attacked";"100";"200";"<6";"";"18";"";"";"";"";"";"";"";"";"";""
"42";"Polypropylene (PP)";"";"toluene";"methylbenzene";"petroleum product";"108-88-3";"C7H8";"aromatics";"2";"questionable; swollen; weight gain";"100";"60 – 125";"<6";"intermittent exposure";"1";"";"";"";"";"";"";"";"";"";""
"43";"Polypropylene (PP)";"";"toluene";"methylbenzene";"petroleum product";"108-88-3";"C7H8";"aromatics";"3";"not recommended";"100";"125 – 212";"";"";"1";"";"";"";"";"";"";"";"";"";""
"44";"Polyvinyl Chloride (PVC)";"";"toluene";"methylbenzene";"petroleum product";"108-88-3";"C7H8";"aromatics";"3";"not recommended; weight gain ";"100";"70 – 125";"";"";"1";"";"";"";"";"";"";"";"";"";""
"45";"Polyvinyl Chloride (PVC)";"";"toluene";"methylbenzene";"petroleum product";"108-88-3";"C7H8";"aromatics";"3";"not recommended";"100";"125 – 150";"";"";"1";"";"";"";"";"";"";"";"";"";""
"46";"Polyvinylidene Chloride (PVDC)";"Saran brand resin";"toluene";"methylbenzene";"petroleum product";"108-88-3";"C7H8";"aromatics";"1";"recommended";"100";"75";"";"";"6";"";"";"";"";"";"";"";"";"";""
"47";"Polyvinylidene Fluoride (PVDF)";"Kynar";"toluene";"methylbenzene";"petroleum product";"108-88-3";"C7H8";"aromatics";"1";"recommended";"100";"70 – 175";"<12";"";"1, 17";"";"";"";"";"";"";"";"";"";""
"48";"Polyvinylidene Fluoride (PVDF)";"";"toluene";"methylbenzene";"petroleum product";"108-88-3";"C7H8";"aromatics";"2";"questionable";"100";"175 – 225";"";"";"1, 17";"";"";"";"";"";"";"";"";"";""
"49";"Polyvinylidene Fluoride (PVDF)";"";"toluene";"methylbenzene";"petroleum product";"108-88-3";"C7H8";"aromatics";"3";"not recommended";"100";"225 – 285";"";"";"1, 17";"";"";"";"";"";"";"";"";"";""
"50";"Rubber, Butyl (BR)";"";"toluene";"methylbenzene";"petroleum product";"108-88-3";"C7H8";"aromatics";"3";"not recommended";"100";"60 – 70";"[>12]";"";"1";"";"";"";"";"";"";"";"";"";""
"";"";"";"";"";"";"";"";"";"";"";"";"";"";"";"";"";"";"";"";"";"";"";"";"";""
"";"";"";"";"";"";"";"";"";"";"";"";"";"";"";"";"";"";"";"";"";"";"";"";"";""
"Corrosion Survey Database (COR•SUR) © 2002 NACE International";"";"";"";"";"";"";"";"";"";"";"";"";"";"";"";"";"";"";"";"";"";"";"";"";""

File: data/corrosion_data/TableData - 2024-11-08T204910.603.csv
sep=;
"Title: Corrosion Survey Database (COR•SUR)";"";"";"";"";"";"";"";"";"";"";"";"";"";"";"";"";"";"";"";"";"";"";"";"";""
"Table: Toluene";"";"";"";"";"";"";"";"";"";"";"";"";"";"";"";"";"";"";"";"";"";"";"";"";""
"DOWNLOAD SHOWS ONLY THE DISPLAYED DATA, UP TO 50 ROWS";"";"";"";"";"";"";"";"";"";"";"";"";"";"";"";"";"";"";"";"";"";"";"";"";""
"No.";"material or substance name";"material synonym";"exposure medium";"exposure medium synonym";"exposure medium note";"exposure medium CAS RN";"exposure medium formula";"exposure medium class";"NACE resistance rating (unitless)";"resistance note";"conc. (%)";"temp. (°F)";"exposure time (mo (30))";"test note";"reference";"";"";"";"";"";"";"";"";"";""
"51";"Rubber, Butyl (BR)";"";"toluene";"methylbenzene";"petroleum product";"108-88-3";"C7H8";"aromatics";"3";"not recommended";"100";"150 – 212";"[";"";"1";"";"";"";"";"";"";"";"";"";""
"52";"Rubber, Natural (NR)";"";"toluene";"methylbenzene";"petroleum product";"108-88-3";"C7H8";"aromatics";"3";"not recommended";"100";"60 – 70";"";"";"1";"";"";"";"";"";"";"";"";"";""
"53";"Rubber, Natural (NR)";"";"toluene";"methylbenzene";"petroleum product";"108-88-3";"C7H8";"aromatics";"3";"not recommended; swollen >12 months";"100";"70 – 195";"";"";"1";"";"";"";"";"";"";"";"";"";""
"54";"Rubber, Natural (NR)";"";"toluene";"methylbenzene";"petroleum product";"108-88-3";"C7H8";"aromatics";"3";"not recommended; disintegrated ";"100";"195 – 212";"";"";"1";"";"";"";"";"";"";"";"";"";""
"55";"Styrene Acrylonitrile Copolymer (SAN)";"";"toluene";"methylbenzene";"petroleum product";"108-88-3";"C7H8";"aromatics";"3";"not recommended";"100";"70 – 125";"";"";"1";"";"";"";"";"";"";"";"";"";""
"56";"Vinyl Ester Resins";"";"toluene";"methylbenzene";"petroleum product";"108-88-3";"C7H8";"aromatics";"1";"recommended";"100";"60 – 120";"";"";"7";"";"";"";"";"";"";"";"";"";""
"57";"Wood";"";"toluene";"methylbenzene";"petroleum product";"108-88-3";"C7H8";"aromatics";"3";"not recommended";"100";"60 – 70";"";"";"1";"";"";"";"";"";"";"";"";"";""
"";"";"";"";"";"";"";"";"";"";"";"";"";"";"";"";"";"";"";"";"";"";"";"";"";""
"";"";"";"";"";"";"";"";"";"";"";"";"";"";"";"";"";"";"";"";"";"";"";"";"";""
"Corrosion Survey Database (COR•SUR) © 2002 NACE International";"";"";"";"";"";"";"";"";"";"";"";"";"";"";"";"";"";"";"";"";"";"";"";"";""

File: data/corrosion_data/TableData - 2024-11-08T204915.534.csv
sep=;
"Title: Corrosion Survey Database (COR•SUR)";"";"";"";"";"";"";"";"";"";"";"";"";"";"";"";"";"";"";"";"";"";"";"";"";""
"Table: Trichlorobenzene";"";"";"";"";"";"";"";"";"";"";"";"";"";"";"";"";"";"";"";"";"";"";"";"";""
"DOWNLOAD SHOWS ONLY THE DISPLAYED DATA, UP TO 50 ROWS";"";"";"";"";"";"";"";"";"";"";"";"";"";"";"";"";"";"";"";"";"";"";"";"";""
"No.";"material or substance name";"material synonym";"exposure medium";"exposure medium note";"exposure medium class";"NACE resistance rating (unitless)";"resistance note";"conc. (%)";"temp. (°F)";"exposure time (mo (30))";"test note";"reference";"";"";"";"";"";"";"";"";"";"";"";"";""
"1";"Chlorendic Unsaturated Polyester, Glass Fiber-Reinforced (190 + 47)";"HET acid polyester-Polifos 190 + 47 phr styrene";"trichlorobenzene";"";"aromatics";"3";"not recommended";"100";"170";"<6";"";"16";"";"";"";"";"";"";"";"";"";"";"";"";""
"2";"Fluorinated Ethylene Propylene Copolymer (FEP)/ Polytetrafluoroethylene (PTFE)";"";"trichlorobenzene";"";"aromatics";"1";"recommended";"90";"70 – 90";"";"cyclic immersion";"1";"";"";"";"";"";"";"";"";"";"";"";"";""
"3";"Furfuryl Alcohol Resin, Glass Fiber-Reinforced";"";"trichlorobenzene";"";"aromatics";"1";"recommended";"100";"70 – 250";">12";"";"1";"";"";"";"";"";"";"";"";"";"";"";"";""
"4";"Phenolic Resins, Asbestos-Reinforced";"";"trichlorobenzene";"";"aromatics";"1";"recommended";"100";"70 – 300";"";"";"1";"";"";"";"";"";"";"";"";"";"";"";"";""
"5";"Polyesters, Glass Fiber-Reinforced";"";"trichlorobenzene";"";"aromatics";"1";"recommended";"90";"60 – 70";"";"";"1";"";"";"";"";"";"";"";"";"";"";"";"";""
"6";"Polyesters, Glass Fiber-Reinforced";"";"trichlorobenzene";"";"aromatics";"3";"not recommended";"100";"70 – 175";"";"";"1";"";"";"";"";"";"";"";"";"";"";"";"";""
"7";"Polyesters, Glass Fiber-Reinforced";"";"trichlorobenzene";"vapor";"aromatics";"1";"recommended";"100";"175 – 212";"";"";"1";"";"";"";"";"";"";"";"";"";"";"";"";""
"8";"Styrene Acrylonitrile Copolymer (SAN)";"";"trichlorobenzene";"";"aromatics";"3";"not recommended";"100";"70 – 125";"";"";"1";"";"";"";"";"";"";"";"";"";"";"";"";""
"";"";"";"";"";"";"";"";"";"";"";"";"";"";"";"";"";"";"";"";"";"";"";"";"";""
"";"";"";"";"";"";"";"";"";"";"";"";"";"";"";"";"";"";"";"";"";"";"";"";"";""
"Corrosion Survey Database (COR•SUR) © 2002 NACE International";"";"";"";"";"";"";"";"";"";"";"";"";"";"";"";"";"";"";"";"";"";"";"";"";""

File: data/corrosion_data/TableData - 2024-11-08T204922.699.csv
sep=;
"Title: Corrosion Survey Database (COR•SUR)";"";"";"";"";"";"";"";"";"";"";"";"";"";"";"";"";"";"";"";"";"";"";"";"";""
"Table: Xylene";"";"";"";"";"";"";"";"";"";"";"";"";"";"";"";"";"";"";"";"";"";"";"";"";""
"DOWNLOAD SHOWS ONLY THE DISPLAYED DATA, UP TO 50 ROWS";"";"";"";"";"";"";"";"";"";"";"";"";"";"";"";"";"";"";"";"";"";"";"";"";""
"No.";"material or substance name";"material synonym";"exposure medium";"exposure medium class";"NACE resistance rating (unitless)";"resistance note";"conc. (%)";"temp. (°F)";"exposure time (mo (30))";"test note";"reference";"";"";"";"";"";"";"";"";"";"";"";"";"";""
"1";"Acetal Resins (Polyoxymethylene)";"";"xylene";"aromatics";"1";"recommended";"100";"60 – 70";"";"";"1";"";"";"";"";"";"";"";"";"";"";"";"";"";""
"2";"Acrylonitrile Butadiene Styrene Polymer (ABS)";"";"xylene";"aromatics";"3";"not recommended";"100";"60 – 150";"";"";"1";"";"";"";"";"";"";"";"";"";"";"";"";"";""
"3";"Carbon-Graphite Composites";"";"xylene";"aromatics";"1";"recommended";"100";"70 – 320";"";"";"1";"";"";"";"";"";"";"";"";"";"";"";"";"";""
"4";"Cellulose Acetate";"";"xylene";"aromatics";"3";"not recommended; weight loss";"100";"60 – 70";"<1";"";"1";"";"";"";"";"";"";"";"";"";"";"";"";"";""
"5";"Cellulose Acetate Butyrate";"";"xylene";"aromatics";"3";"not recommended; softened";"100";"60 – 70";"<1";"";"1";"";"";"";"";"";"";"";"";"";"";"";"";"";""
"6";"Chlorendic Unsaturated Polyester, Glass Fiber-Reinforced (190 + 47)";"HET acid polyester-Polifos 190 + 47 phr styrene";"xylene";"aromatics";"1";"recommended";"100";"100";"<6";"";"16";"";"";"";"";"";"";"";"";"";"";"";"";"";""
"7";"Chlorendic Unsaturated Polyester, Glass Fiber-Reinforced (190 + 47)";"";"xylene";"aromatics";"1";"recommended";"100";"150";"";"";"16";"";"";"";"";"";"";"";"";"";"";"";"";"";""
"8";"Chlorinated Polyvinyl Chloride (CPVC)";"";"xylene";"aromatics";"3";"not recommended";"100";"70 – 212";"";"";"1, 20";"";"";"";"";"";"";"";"";"";"";"";"";"";""
"9";"Chlorosulfonated Polyethylene";"";"xylene";"aromatics";"3";"not recommended";"100";"60 – 70";"";"";"1";"";"";"";"";"";"";"";"";"";"";"";"";"";""
"10";"Epoxy Resin, Asbestos/ Glass Fiber- Reinforced";"";"xylene";"aromatics";"1";"recommended; over 3 years";">10";"75 – 160";">12";"";"1";"";"";"";"";"";"";"";"";"";"";"";"";"";""
"11";"Epoxy Resin, Glass Fiber- Reinforced";"";"xylene";"aromatics";"1";"recommended";"100";"70 – 150";"";"";"1, 19";"";"";"";"";"";"";"";"";"";"";"";"";"";""
"12";"Fluorinated Ethylene Propylene Copolymer (FEP)/ Polytetrafluoroethylene (PTFE)";"";"xylene";"aromatics";"1";"recommended";"100";"70 – 90";"";"cyclic immersion";"1, 22";"";"";"";"";"";"";"";"";"";"";"";"";"";""
"13";"Fluorinated Ethylene Propylene Copolymer (FEP)/ Polytetrafluoroethylene (PTFE)";"";"xylene";"aromatics";"1";"recommended";"100";"90 – 265";"";"";"1, 22";"";"";"";"";"";"";"";"";"";"";"";"";"";""
"14";"Fluorinated Ethylene Propylene Copolymer (FEP)/ Polytetrafluoroethylene (PTFE)";"";"xylene";"aromatics";"1";"recommended; weight gain, ";"100";"265 – 279";"";"";"1, 22";"";"";"";"";"";"";"";"";"";"";"";"";"";""
"15";"Fluororubber";"";"xylene";"aromatics";"2";"questionable";"100";"60 – 70";"";"";"1";"";"";"";"";"";"";"";"";"";"";"";"";"";""
"16";"Furfuryl Alcohol Resin, Asbestos-Reinforced";"";"xylene";"aromatics";"1";"recommended";"100";"70 – 80";"";"";"1, 8";"";"";"";"";"";"";"";"";"";"";"";"";"";""
"17";"Furfuryl Alcohol Resin, Glass Fiber-Reinforced";"";"xylene";"aromatics";"1";"recommended";"100";"70 – 250";">12";"";"1";"";"";"";"";"";"";"";"";"";"";"";"";"";""
"18";"Nylon";"";"xylene";"aromatics";"1";"recommended";"100";"60 – 70";"";"";"1";"";"";"";"";"";"";"";"";"";"";"";"";"";""
"19";"Phenolic Resins, Asbestos-Reinforced";"";"xylene";"aromatics";"1";"recommended";"100";"60 – 70";"";"";"1";"";"";"";"";"";"";"";"";"";"";"";"";"";""
"20";"Phenolic Resins, Asbestos-Reinforced";"";"xylene";"aromatics";"1";"recommended";"100";"70 – 150";"";"";"1";"";"";"";"";"";"";"";"";"";"";"";"";"";""
"21";"Polychloroprene";"";"xylene";"aromatics";"3";"not recommended";"100";"60 – 70";"";"";"1";"";"";"";"";"";"";"";"";"";"";"";"";"";""
"22";"Polyesters, Glass Fiber-Reinforced";"";"xylene";"aromatics";"1";"recommended";"100";"70 – 100";"";"";"1";"";"";"";"";"";"";"";"";"";"";"";"";"";""
"23";"Polyesters, Glass Fiber-Reinforced";"";"xylene";"aromatics";"1";"recommended";"100";"100 – 150";"";"+ kerosene, 85% phosphoric acid, 33:35";"1";"";"";"";"";"";"";"";"";"";"";"";"";"";""
"24";"Polyethylene (PE)";"";"xylene";"aromatics";"3";"not recommended; may stress crack; swollen; high level plasticizer; t.Y.S. --->50%";"100";"70 – 150";"";"";"1, 8";"";"";"";"";"";"";"";"";"";"";"";"";"";""
"25";"Polyphenylene Sulfide (40% Glass-Filled)";"Fortron PPS";"xylene";"aromatics";"1";"recommended";"100";"0 – 176";"<6";"";"11";"";"";"";"";"";"";"";"";"";"";"";"";"";""
"26";"Polypropylene (PP)";"";"xylene";"aromatics";"2";"questionable; discolored; swollen; weight gain";"100";"60 – 70";"<6";"intermittent exposure";"1";"";"";"";"";"";"";"";"";"";"";"";"";"";""
"27";"Polypropylene (PP)";"";"xylene";"aromatics";"3";"not recommended";"100";"70 – 212";"";"";"1";"";"";"";"";"";"";"";"";"";"";"";"";"";""
"28";"Polyvinyl Chloride (PVC)";"";"xylene";"aromatics";"3";"not recommended";"100";"70 – 150";"";"";"1";"";"";"";"";"";"";"";"";"";"";"";"";"";""
"29";"Polyvinylidene Chloride (PVDC)";"Saran brand resin";"xylene";"aromatics";"1";"recommended";"100";"75";"";"";"6";"";"";"";"";"";"";"";"";"";"";"";"";"";""
"30";"Polyvinylidene Fluoride (PVDF)";"Kynar";"xylene";"aromatics";"1";"recommended";"100";"70 – 200";"";"";"1, 17";"";"";"";"";"";"";"";"";"";"";"";"";"";""
"31";"Polyvinylidene Fluoride (PVDF)";"";"xylene";"aromatics";"2";"questionable";"100";"200 – 250";"";"";"1, 17";"";"";"";"";"";"";"";"";"";"";"";"";"";""
"32";"Rubber, Butyl (BR)";"";"xylene";"aromatics";"3";"not recommended";"100";"60 – 70";"";"";"1";"";"";"";"";"";"";"";"";"";"";"";"";"";""
"33";"Rubber, Natural (NR)";"";"xylene";"aromatics";"3";"not recommended";"100";"60 – 70";"";"";"1";"";"";"";"";"";"";"";"";"";"";"";"";"";""
"34";"Styrene Acrylonitrile Copolymer (SAN)";"";"xylene";"aromatics";"3";"not recommended";"100";"70 – 120";"";"";"1";"";"";"";"";"";"";"";"";"";"";"";"";"";""
"35";"Vinyl Ester Resins";"";"xylene";"aromatics";"1";"recommended";"100";"70 – 100";"";"";"7";"";"";"";"";"";"";"";"";"";"";"";"";"";""
"36";"Vinyl Ester Resins";"";"xylene";"aromatics";"1";"recommended";"100";"100 – 150";"";"+ kerosene, 85% H3PO4, 33:35";"7";"";"";"";"";"";"";"";"";"";"";"";"";"";""
"";"";"";"";"";"";"";"";"";"";"";"";"";"";"";"";"";"";"";"";"";"";"";"";"";""
"";"";"";"";"";"";"";"";"";"";"";"";"";"";"";"";"";"";"";"";"";"";"";"";"";""
"Corrosion Survey Database (COR•SUR) © 2002 NACE International";"";"";"";"";"";"";"";"";"";"";"";"";"";"";"";"";"";"";"";"";"";"";"";"";""

File: data/corrosion_data/TableData - 2024-11-09T181556.643.csv
sep=;
"Title: Corrosion Survey Database (COR•SUR)";"";"";"";"";"";"";"";"";"";"";"";"";"";"";"";"";"";"";"";"";"";"";"";"";""
"Table: Ammonia";"";"";"";"";"";"";"";"";"";"";"";"";"";"";"";"";"";"";"";"";"";"";"";"";""
"DOWNLOAD SHOWS ONLY THE DISPLAYED DATA, UP TO 50 ROWS";"";"";"";"";"";"";"";"";"";"";"";"";"";"";"";"";"";"";"";"";"";"";"";"";""
"No.";"material or substance name";"material synonym";"exposure medium";"exposure medium note";"exposure medium CAS RN";"exposure medium formula";"exposure medium class";"NACE resistance rating (unitless)";"resistance note";"conc. (%)";"temp. (°F)";"exposure time (mo (30))";"test note";"reference";"";"";"";"";"";"";"";"";"";"";""
"1";"Acetal Resins (Polyoxymethylene)";"";"ammonia";"saturated";"7664-41-7";"H3N";"bases";"1";"recommended";"10";"100 – 150";"";"";"1";"";"";"";"";"";"";"";"";"";"";""
"2";"Acetal Resins (Polyoxymethylene)";"";"ammonia";"";"7664-41-7";"H3N";"bases";"2";"questionable";"10";"150 – 175";"";"";"1";"";"";"";"";"";"";"";"";"";"";""
"3";"Acetal Resins (Polyoxymethylene)";"";"ammonia";"";"7664-41-7";"H3N";"bases";"3";"not recommended";"10";"175 – 212";"";"";"1";"";"";"";"";"";"";"";"";"";"";""
"4";"Acetal Resins (Polyoxymethylene)";"";"ammonia";"gas, liquid";"7664-41-7";"H3N";"bases";"1";"recommended";"100";"60 – 150";"";"";"1";"";"";"";"";"";"";"";"";"";"";""
"5";"Acrylonitrile Butadiene Styrene Polymer (ABS)";"";"ammonia";"";"7664-41-7";"H3N";"bases";"3";"not recommended";"10";"70 – 150";"";"";"1";"";"";"";"";"";"";"";"";"";"";""
"6";"Acrylonitrile Butadiene Styrene Polymer (ABS)";"";"ammonia";"liquid, pressurized";"7664-41-7";"H3N";"bases";"1";"recommended";"100";"70 – 135";"";"liquid, ~ 127 psi";"1";"";"";"";"";"";"";"";"";"";"";""
"7";"Acrylonitrile Butadiene Styrene Polymer (ABS)";"";"ammonia";"";"7664-41-7";"H3N";"bases";"1";"recommended";"100";"135 – 150";"";"no water";"1";"";"";"";"";"";"";"";"";"";"";""
"8";"Chlorendic Unsaturated Polyester, Glass Fiber-Reinforced (190 + 47)";"HET acid polyester-Polifos 190 + 47 phr styrene";"ammonia";"vapor";"7664-41-7";"H3N";"bases";"1";"recommended";"";"115";"";"";"16";"";"";"";"";"";"";"";"";"";"";""
"9";"Chlorendic Unsaturated Polyester, Glass Fiber-Reinforced (190 + 47)";"HET acid polyester-Polifos 190 + 47 phr styrene";"ammonia";"aqueous";"7664-41-7";"H3N";"bases";"1";"recommended";"30";"70";"<6";"";"16";"";"";"";"";"";"";"";"";"";"";""
"10";"Chlorendic Unsaturated Polyester, Glass Fiber-Reinforced (869 + 44.5)";"HET acid polyester-Polifos 869 + 44.5 phr styrene";"ammonia";"liquid";"7664-41-7";"H3N";"bases";"3";"not recommended";"100";"75";"<6";"liquid";"16";"";"";"";"";"";"";"";"";"";"";""
"11";"Chlorinated Polyvinyl Chloride (CPVC)";"";"ammonia";"";"7664-41-7";"H3N";"bases";"1";"recommended";"10";"70 – 140";"";"";"1";"";"";"";"";"";"";"";"";"";"";""
"12";"Chlorinated Polyvinyl Chloride (CPVC)";"";"ammonia";"";"7664-41-7";"H3N";"bases";"1";"recommended; weight gain, ";"10";"140 – 212";"";"";"1";"";"";"";"";"";"";"";"";"";"";""
"13";"Chlorinated Polyvinyl Chloride (CPVC)";"";"ammonia";"";"7664-41-7";"H3N";"bases";"1";"recommended";"100";"70 – 212";"";"";"1";"";"";"";"";"";"";"";"";"";"";""
"14";"Chlorosulfonated Polyethylene";"";"ammonia";"";"7664-41-7";"H3N";"bases";"1";"recommended";"10";"100 – 140";"";"";"1";"";"";"";"";"";"";"";"";"";"";""
"15";"Chlorosulfonated Polyethylene";"";"ammonia";"saturated";"7664-41-7";"H3N";"bases";"1";"recommended";"10";"140 – 212";"";"";"1";"";"";"";"";"";"";"";"";"";"";""
"16";"Chlorosulfonated Polyethylene";"";"ammonia";"liquid";"7664-41-7";"H3N";"bases";"1";"recommended";"100";"-27.4";"";"liquid";"1";"";"";"";"";"";"";"";"";"";"";""
"17";"Chlorosulfonated Polyethylene";"";"ammonia";"";"7664-41-7";"H3N";"bases";"2";"questionable";"100";"70 – 135";"";"";"1";"";"";"";"";"";"";"";"";"";"";""
"18";"Chlorosulfonated Polyethylene";"";"ammonia";"";"7664-41-7";"H3N";"bases";"2";"questionable";"100";"135 – 150";"";"no water";"1";"";"";"";"";"";"";"";"";"";"";""
"19";"Concrete";"";"ammonia";"";"7664-41-7";"H3N";"bases";"1";"recommended";">10";"60 – 70";"";"gas; liquid; aged";"1";"";"";"";"";"";"";"";"";"";"";""
"20";"Epoxy Cements";"";"ammonia";"";"7664-41-7";"H3N";"bases";"1";"recommended";"25";"68";"";"";"5";"";"";"";"";"";"";"";"";"";"";""
"21";"Epoxy Cements";"";"ammonia";"";"7664-41-7";"H3N";"bases";"1";"recommended";"25";"140";"";"";"5";"";"";"";"";"";"";"";"";"";"";""
"22";"Epoxy Cements";"";"ammonia";"liquid";"7664-41-7";"H3N";"bases";"3";"not recommended";"100";"68";"<6";"liquid";"5";"";"";"";"";"";"";"";"";"";"";""
"23";"Epoxy Cements";"";"ammonia";"liquid";"7664-41-7";"H3N";"bases";"3";"not recommended";"100";"140";"";"liquid";"5";"";"";"";"";"";"";"";"";"";"";""
"24";"Epoxy Resin, Glass Fiber- Reinforced";"";"ammonia";"wet";"7664-41-7";"H3N";"bases";"1";"recommended";"90";"70 – 100";"";"";"1, 24";"";"";"";"";"";"";"";"";"";"";""
"25";"Epoxy Resin, Glass Fiber- Reinforced";"";"ammonia";"";"7664-41-7";"H3N";"bases";"1";"recommended";">90";"70 – 100";"";"";"1, 24";"";"";"";"";"";"";"";"";"";"";""
"26";"Epoxy Resin, Glass Fiber- Reinforced";"";"ammonia";"";"7664-41-7";"H3N";"bases";"1";"recommended";"100";"70 – 150";"";"no water";"1, 24";"";"";"";"";"";"";"";"";"";"";""
"27";"Fluorinated Ethylene Propylene Copolymer (FEP)/ Polytetrafluoroethylene (PTFE)";"";"ammonia";"vapor";"7664-41-7";"H3N";"bases";"1";"recommended";"10";"70 – 250";"";"cyclic immersion; immersed";"1, 22";"";"";"";"";"";"";"";"";"";"";""
"28";"Fluorinated Ethylene Propylene Copolymer (FEP)/ Polytetrafluoroethylene (PTFE)";"";"ammonia";"";"7664-41-7";"H3N";"bases";"1";"recommended";"100";"70 – 150";"";"no water";"1, 22";"";"";"";"";"";"";"";"";"";"";""
"29";"Fluororubber";"";"ammonia";"saturated";"7664-41-7";"H3N";"bases";"2";"questionable";"10";"90 – 150";"";"";"1";"";"";"";"";"";"";"";"";"";"";""
"30";"Fluororubber";"";"ammonia";"";"7664-41-7";"H3N";"bases";"3";"not recommended";"10";"150 – 212";"";"";"1";"";"";"";"";"";"";"";"";"";"";""
"31";"Fluororubber";"";"ammonia";"";"7664-41-7";"H3N";"bases";"3";"not recommended";"100";"-28.5";"";"";"1";"";"";"";"";"";"";"";"";"";"";""
"32";"Fluororubber";"";"ammonia";"liquid";"7664-41-7";"H3N";"bases";"3";"not recommended";"100";"15 – 32";"";"liquid";"1";"";"";"";"";"";"";"";"";"";"";""
"33";"Fluororubber";"";"ammonia";"liquid, pressurized";"7664-41-7";"H3N";"bases";"3";"not recommended";"100";"70 – 135";"";"liquid, ~ 120 psia";"1";"";"";"";"";"";"";"";"";"";"";""
"34";"Fluororubber";"";"ammonia";"gas";"7664-41-7";"H3N";"bases";"3";"not recommended";"100";"135 – 150";"";"";"1";"";"";"";"";"";"";"";"";"";"";""
"35";"Furfuryl Alcohol Resin, Glass Fiber-Reinforced";"";"ammonia";"liquid";"7664-41-7";"H3N";"bases";"1";"recommended";"100";"70 – 250";">12";"liquid";"1";"";"";"";"";"";"";"";"";"";"";""
"36";"Glass, Chemical";"";"ammonia";"";"7664-41-7";"H3N";"bases";"1";"recommended";">10";"70 – 212";"<1";"";"1";"";"";"";"";"";"";"";"";"";"";""
"37";"Glass, Chemical";"";"ammonia";"";"7664-41-7";"H3N";"bases";"1";"recommended";"100";"70 – 302";"";"";"1";"";"";"";"";"";"";"";"";"";"";""
"38";"Nylon";"";"ammonia";"aqueous solution";"7664-41-7";"H3N";"bases";"1";"recommended";"10";"60 – 70";"";"";"1";"";"";"";"";"";"";"";"";"";"";""
"39";"Nylon";"";"ammonia";"gas";"7664-41-7";"H3N";"bases";"2";"questionable";"100";"60 – 212";"";"";"1";"";"";"";"";"";"";"";"";"";"";""
"40";"Polychloroprene";"";"ammonia";"saturated";"7664-41-7";"H3N";"bases";"1";"recommended";"10";"100 – 175";"";"";"1";"";"";"";"";"";"";"";"";"";"";""
"41";"Polychloroprene";"";"ammonia";"";"7664-41-7";"H3N";"bases";"2";"questionable";"10";"175 – 212";"";"";"1";"";"";"";"";"";"";"";"";"";"";""
"42";"Polychloroprene";"";"ammonia";"";"7664-41-7";"H3N";"bases";"1";"recommended";"100";"-27.4";"";"";"1";"";"";"";"";"";"";"";"";"";"";""
"43";"Polychloroprene";"";"ammonia";"liquid";"7664-41-7";"H3N";"bases";"1";"recommended";"100";"15 – 32";"";"liquid";"1";"";"";"";"";"";"";"";"";"";"";""
"44";"Polychloroprene";"";"ammonia";"";"7664-41-7";"H3N";"bases";"1";"recommended";"100";"70 – 150";"";"";"1";"";"";"";"";"";"";"";"";"";"";""
"45";"Polyesters, Glass Fiber-Reinforced";"";"ammonia";"";"7664-41-7";"H3N";"bases";"1";"recommended";"10 – 20";"100 – 150";"";"";"1";"";"";"";"";"";"";"";"";"";"";""
"46";"Polyesters, Glass Fiber-Reinforced";"";"ammonia";"";"7664-41-7";"H3N";"bases";"1";"recommended";"10 – 30";"70 – 100";"";"";"1";"";"";"";"";"";"";"";"";"";"";""
"47";"Polyesters, Glass Fiber-Reinforced";"";"ammonia";"liquid";"7664-41-7";"H3N";"bases";"3";"not recommended";"100";"60 – 70";"";"liquid";"1";"";"";"";"";"";"";"";"";"";"";""
"48";"Polyethylene (PE)";"";"ammonia";"";"7664-41-7";"H3N";"bases";"3";"not recommended";"100";"70 – 150";"";"liquid, no water";"1";"";"";"";"";"";"";"";"";"";"";""
"49";"Polymethyl Methacrylate (PMMA)";"";"ammonia";"";"7664-41-7";"H3N";"bases";"1";"recommended";"100";"70 – 150";"";"";"1";"";"";"";"";"";"";"";"";"";"";""
"50";"Polypropylene (PP)";"";"ammonia";"";"7664-41-7";"H3N";"bases";"1";"recommended";"30";"60 – 150";"<6";"no water";"1";"";"";"";"";"";"";"";"";"";"";""
"";"";"";"";"";"";"";"";"";"";"";"";"";"";"";"";"";"";"";"";"";"";"";"";"";""
"";"";"";"";"";"";"";"";"";"";"";"";"";"";"";"";"";"";"";"";"";"";"";"";"";""
"Corrosion Survey Database (COR•SUR) © 2002 NACE International";"";"";"";"";"";"";"";"";"";"";"";"";"";"";"";"";"";"";"";"";"";"";"";"";""
