Repository: Mahyar-rajabi94/TF_SDL

File: data/corrosion_data/TableData - 2024-11-09T181708.844.csv
sep=;
"Title: Corrosion Survey Database (COR•SUR)";"";"";"";"";"";"";"";"";"";"";"";"";"";"";"";"";"";"";"";"";"";"";"";"";""
"Table: Ammonium hydroxide";"";"";"";"";"";"";"";"";"";"";"";"";"";"";"";"";"";"";"";"";"";"";"";"";""
"DOWNLOAD SHOWS ONLY THE DISPLAYED DATA, UP TO 50 ROWS";"";"";"";"";"";"";"";"";"";"";"";"";"";"";"";"";"";"";"";"";"";"";"";"";""
"No.";"material or substance name";"material synonym";"exposure medium";"exposure medium synonym";"exposure medium CAS RN";"exposure medium formula";"exposure medium class";"NACE resistance rating (unitless)";"resistance note";"conc. (%)";"temp. (°F)";"exposure time (mo (30))";"test note";"reference";"";"";"";"";"";"";"";"";"";"";""
"1";"Acetal Resins (Polyoxymethylene)";"";"ammonium hydroxide";"ammonia solution";"1336-21-6";"H5NO";"bases";"1";"recommended; discolored";"100";"70 – 175";">12";"";"1";"";"";"";"";"";"";"";"";"";"";""
"2";"Acrylonitrile Butadiene Styrene Polymer (ABS)";"";"ammonium hydroxide";"ammonia solution";"1336-21-6";"H5NO";"bases";"1";"recommended; weight gain >12 months";"30";"70 – 80";"";"";"1";"";"";"";"";"";"";"";"";"";"";""
"3";"Acrylonitrile Butadiene Styrene Polymer (ABS)";"";"ammonium hydroxide";"ammonia solution";"1336-21-6";"H5NO";"bases";"2";"questionable";"30";"80 – 150";"";"";"1";"";"";"";"";"";"";"";"";"";"";""
"4";"Carbon-Graphite Composites";"";"ammonium hydroxide";"ammonia solution";"1336-21-6";"H5NO";"bases";"1";"recommended";"10 – 90";"70 – 212";"";"";"1";"";"";"";"";"";"";"";"";"";"";""
"5";"Cellulose Acetate";"";"ammonium hydroxide";"ammonia solution";"1336-21-6";"H5NO";"bases";"3";"not recommended; softened, weight gain, surface attacked";"10";"60 – 70";"<1";"";"1";"";"";"";"";"";"";"";"";"";"";""
"6";"Cellulose Acetate Butyrate";"";"ammonium hydroxide";"ammonia solution";"1336-21-6";"H5NO";"bases";"3";"not recommended; softened; weight gain";"10";"60 – 70";"<1";"";"1";"";"";"";"";"";"";"";"";"";"";""
"7";"Ceramics";"";"ammonium hydroxide";"ammonia solution";"1336-21-6";"H5NO";"bases";"1";"recommended; recommended 1%, 23-50°C (73-122°F)";"10";"70 – 125";"";"";"1";"";"";"";"";"";"";"";"";"";"";""
"8";"Ceramics";"";"ammonium hydroxide";"ammonia solution";"1336-21-6";"H5NO";"bases";"1";"recommended";"20 – 30";"60 – 70";"";"";"1";"";"";"";"";"";"";"";"";"";"";""
"9";"Chlorendic Unsaturated Polyester, Glass Fiber-Reinforced (190 + 47)";"HET acid polyester-Polifos 190 + 47 phr styrene";"ammonium hydroxide";"ammonia solution";"1336-21-6";"H5NO";"bases";"1";"recommended";"<30";"75";"<6";"";"16";"";"";"";"";"";"";"";"";"";"";""
"10";"Chlorendic Unsaturated Polyester, Glass Fiber-Reinforced (190 + 47)";"";"ammonium hydroxide";"ammonia solution";"1336-21-6";"H5NO";"bases";"1";"recommended";"10";"175";"";"";"16";"";"";"";"";"";"";"";"";"";"";""
"11";"Chlorendic Unsaturated Polyester, Glass Fiber-Reinforced (190 + 47)";"";"ammonium hydroxide";"ammonia solution";"1336-21-6";"H5NO";"bases";"1";"recommended";"20";"150";"";"";"16";"";"";"";"";"";"";"";"";"";"";""
"12";"Chlorendic Unsaturated Polyester, Glass Fiber-Reinforced (869 + 44.5)";"HET acid polyester-Polifos 869 + 44.5 phr styrene";"ammonium hydroxide";"ammonia solution";"1336-21-6";"H5NO";"bases";"1";"recommended";"10";"75";"<6";"";"16";"";"";"";"";"";"";"";"";"";"";""
"13";"Chlorendic Unsaturated Polyester, Glass Fiber-Reinforced (869 + 44.5)";"";"ammonium hydroxide";"ammonia solution";"1336-21-6";"H5NO";"bases";"3";"not recommended";"20";"150";"";"";"16";"";"";"";"";"";"";"";"";"";"";""
"14";"Chlorinated Polyvinyl Chloride (CPVC)";"";"ammonium hydroxide";"ammonia solution";"1336-21-6";"H5NO";"bases";"1";"recommended";"10";"70 – 212";"";"";"1";"";"";"";"";"";"";"";"";"";"";""
"15";"Chlorosulfonated Polyethylene";"";"ammonium hydroxide";"ammonia solution";"1336-21-6";"H5NO";"bases";"1";"recommended";"10 – 30";"70 – 100";"";"";"1";"";"";"";"";"";"";"";"";"";"";""
"16";"Epoxy Resin, Asbestos/ Glass Fiber- Reinforced";"";"ammonium hydroxide";"ammonia solution";"1336-21-6";"H5NO";"bases";"2";"questionable";"10";"195 – 220";"";"";"1";"";"";"";"";"";"";"";"";"";"";""
"17";"Epoxy Resin, Asbestos/ Glass Fiber- Reinforced";"";"ammonium hydroxide";"ammonia solution";"1336-21-6";"H5NO";"bases";"1";"recommended";"10 – 20";"150 – 195";"";"";"1";"";"";"";"";"";"";"";"";"";"";""
"18";"Epoxy Resin, Asbestos/ Glass Fiber- Reinforced";"";"ammonium hydroxide";"ammonia solution";"1336-21-6";"H5NO";"bases";"1";"recommended; over 3 years";"10 – 30";"50 – 150";">12";"";"1";"";"";"";"";"";"";"";"";"";"";""
"19";"Epoxy Resin, Glass Fiber- Reinforced";"";"ammonium hydroxide";"ammonia solution";"1336-21-6";"H5NO";"bases";"1";"recommended";"<10";"150";"";"";"1, 19";"";"";"";"";"";"";"";"";"";"";""
"20";"Epoxy Resin, Glass Fiber- Reinforced";"";"ammonium hydroxide";"ammonia solution";"1336-21-6";"H5NO";"bases";"1";"recommended; weight gain ";"10";"70 – 90";"";"";"1, 19";"";"";"";"";"";"";"";"";"";"";""
"21";"Epoxy Resin, Glass Fiber- Reinforced";"";"ammonium hydroxide";"ammonia solution";"1336-21-6";"H5NO";"bases";"2";"questionable";"10";"90 – 200";"";"";"1, 19";"";"";"";"";"";"";"";"";"";"";""
"22";"Epoxy Resin, Glass Fiber- Reinforced";"";"ammonium hydroxide";"ammonia solution";"1336-21-6";"H5NO";"bases";"1";"recommended";"10 – 20";"80 – 90";"";"";"1, 19";"";"";"";"";"";"";"";"";"";"";""
"23";"Epoxy Resin, Glass Fiber- Reinforced";"";"ammonium hydroxide";"ammonia solution";"1336-21-6";"H5NO";"bases";"1";"recommended";"10 – 30";"70 – 80";"";"";"1, 19";"";"";"";"";"";"";"";"";"";"";""
"24";"Epoxy Resin, Glass Fiber- Reinforced";"";"ammonium hydroxide";"ammonia solution";"1336-21-6";"H5NO";"bases";"1";"recommended";"20";"70 – 150";"";"";"1, 19";"";"";"";"";"";"";"";"";"";"";""
"25";"Epoxy Resin, Glass Fiber- Reinforced";"";"ammonium hydroxide";"ammonia solution";"1336-21-6";"H5NO";"bases";"1";"recommended";"28";"100";"";"";"1, 19";"";"";"";"";"";"";"";"";"";"";""
"26";"Epoxy Resin, Glass Fiber- Reinforced";"";"ammonium hydroxide";"ammonia solution";"1336-21-6";"H5NO";"bases";"1";"recommended; weight gain ";"30";"70 – 80";"";"";"1, 19";"";"";"";"";"";"";"";"";"";"";""
"27";"Epoxy Resin, Glass Fiber- Reinforced";"";"ammonium hydroxide";"ammonia solution";"1336-21-6";"H5NO";"bases";"3";"not recommended";"30";"80 – 150";"";"";"1, 19";"";"";"";"";"";"";"";"";"";"";""
"28";"Epoxy Resin, Glass Fiber- Reinforced";"";"ammonium hydroxide";"ammonia solution";"1336-21-6";"H5NO";"bases";"3";"not recommended";"100";"70 – 150";"";"";"1, 19";"";"";"";"";"";"";"";"";"";"";""
"29";"Ethylene Tetrafluoroethylene Copolymer (ETFE)";"";"ammonium hydroxide";"ammonia solution";"1336-21-6";"H5NO";"bases";"1";"recommended; strength loss; steady state reached in exposure time";"100";"32 – 150";"<1";"";"1, 22";"";"";"";"";"";"";"";"";"";"";""
"30";"Fluorinated Ethylene Propylene Copolymer (FEP)/ Polytetrafluoroethylene (PTFE)";"";"ammonium hydroxide";"ammonia solution";"1336-21-6";"H5NO";"bases";"1";"recommended";"100";"70 – 150";"";"cyclic immersion; immersed";"1";"";"";"";"";"";"";"";"";"";"";""
"31";"Fluororubber";"";"ammonium hydroxide";"ammonia solution";"1336-21-6";"H5NO";"bases";"3";"not recommended; weight gain";"30";"70 – 80";"<1";"";"1";"";"";"";"";"";"";"";"";"";"";""
"32";"Furfuryl Alcohol Resin, Asbestos-Reinforced";"";"ammonium hydroxide";"ammonia solution";"1336-21-6";"H5NO";"bases";"1";"recommended";"100";"70 – 80";"";"";"1";"";"";"";"";"";"";"";"";"";"";""
"33";"Furfuryl Alcohol Resin, Glass Fiber-Reinforced";"";"ammonium hydroxide";"ammonia solution";"1336-21-6";"H5NO";"bases";"1";"recommended";"30";"70 – 250";">12";"";"1";"";"";"";"";"";"";"";"";"";"";""
"34";"Glass, Chemical";"";"ammonium hydroxide";"ammonia solution";"1336-21-6";"H5NO";"bases";"1";"recommended; weight loss";"3";"70 – 175";"<1";"";"1";"";"";"";"";"";"";"";"";"";"";""
"35";"Glassed Steel";"";"ammonium hydroxide";"ammonia solution";"1336-21-6";"H5NO";"bases";"1";"recommended; recommended ~1-3%, ";">10";"50 – 200";"";"";"1";"";"";"";"";"";"";"";"";"";"";""
"36";"Glassed Steel";"";"ammonium hydroxide";"ammonia solution";"1336-21-6";"H5NO";"bases";"3";"not recommended";">10";"200 – 250";"";"";"1";"";"";"";"";"";"";"";"";"";"";""
"37";"Nylon";"";"ammonium hydroxide";"ammonia solution";"1336-21-6";"H5NO";"bases";"1";"recommended";"30";"60 – 70";"";"";"1";"";"";"";"";"";"";"";"";"";"";""
"38";"Perfluoroalkoxy Resins";"";"ammonium hydroxide";"ammonia solution";"1336-21-6";"H5NO";"bases";"1";"recommended; steady state reached in exposure time";"90";"32 – 150";"<1";"";"1";"";"";"";"";"";"";"";"";"";"";""
"39";"Phenolic Resins, Asbestos-Reinforced";"";"ammonium hydroxide";"ammonia solution";"1336-21-6";"H5NO";"bases";"3";"not recommended";"100";"60 – 70";"";"";"1";"";"";"";"";"";"";"";"";"";"";""
"40";"Phenolic Resins, Asbestos-Reinforced";"";"ammonium hydroxide";"ammonia solution";"1336-21-6";"H5NO";"bases";"3";"not recommended; Haveg 61 recommended at 66°C (151°F)";"100";"70 – 80";"";"";"1";"";"";"";"";"";"";"";"";"";"";""
"41";"Phenolic Resins, Non-asbestos";"Haveg 41-NA";"ammonium hydroxide";"ammonia solution";"1336-21-6";"H5NO";"bases";"1";"recommended; slight weight/volume change";"4";"160";"";"60 days, liquid, pH 11.6";"3";"";"";"";"";"";"";"";"";"";"";""
"42";"Polychloroprene";"";"ammonium hydroxide";"ammonia solution";"1336-21-6";"H5NO";"bases";"1";"recommended";"100";"70 – 80";"<1";"";"1";"";"";"";"";"";"";"";"";"";"";""
"43";"Polyesters, Glass Fiber-Reinforced";"";"ammonium hydroxide";"ammonia solution";"1336-21-6";"H5NO";"bases";"1";"recommended; recommended 50%, >9 months, 21°C (70°F)";"10 – 50";"50 – 80";"";"";"1";"";"";"";"";"";"";"";"";"";"";""
"44";"Polyesters, Glass Fiber-Reinforced";"";"ammonium hydroxide";"ammonia solution";"1336-21-6";"H5NO";"bases";"2";"questionable";"10 – 60";"80 – 120";"";"";"1";"";"";"";"";"";"";"";"";"";"";""
"45";"Polyesters, Glass Fiber-Reinforced";"";"ammonium hydroxide";"ammonia solution";"1336-21-6";"H5NO";"bases";"3";"not recommended";">10";"120 – 300";"";"";"1";"";"";"";"";"";"";"";"";"";"";""
"46";"Polyesters, Glass Fiber-Reinforced";"";"ammonium hydroxide";"ammonia solution";"1336-21-6";"H5NO";"bases";"2";"questionable";"60";"50 – 120";"";"";"1";"";"";"";"";"";"";"";"";"";"";""
"47";"Polyesters, Glass Fiber-Reinforced";"";"ammonium hydroxide";"ammonia solution";"1336-21-6";"H5NO";"bases";"3";"not recommended";">70";"50 – 120";"";"";"1";"";"";"";"";"";"";"";"";"";"";""
"48";"Polyethylene (PE)";"";"ammonium hydroxide";"ammonia solution";"1336-21-6";"H5NO";"bases";"1";"recommended; may stress crack";"30";"60 – 70";"[";"";"1, 21";"";"";"";"";"";"";"";"";"";"";""
"49";"Polyethylene (PE)";"";"ammonium hydroxide";"ammonia solution";"1336-21-6";"H5NO";"bases";"1";"recommended";"100";"70 – 150";"";"";"1, 21";"";"";"";"";"";"";"";"";"";"";""
"50";"Polymethyl Methacrylate (PMMA)";"";"ammonium hydroxide";"ammonia solution";"1336-21-6";"H5NO";"bases";"2";"questionable";"30";"60 – 70";"<1";"";"1";"";"";"";"";"";"";"";"";"";"";""
"";"";"";"";"";"";"";"";"";"";"";"";"";"";"";"";"";"";"";"";"";"";"";"";"";""
"";"";"";"";"";"";"";"";"";"";"";"";"";"";"";"";"";"";"";"";"";"";"";"";"";""
"Corrosion Survey Database (COR•SUR) © 2002 NACE International";"";"";"";"";"";"";"";"";"";"";"";"";"";"";"";"";"";"";"";"";"";"";"";"";""

File: data/corrosion_data/TableData - 2024-11-09T181715.709.csv
sep=;
"Title: Corrosion Survey Database (COR•SUR)";"";"";"";"";"";"";"";"";"";"";"";"";"";"";"";"";"";"";"";"";"";"";"";"";""
"Table: Ammonium hydroxide";"";"";"";"";"";"";"";"";"";"";"";"";"";"";"";"";"";"";"";"";"";"";"";"";""
"DOWNLOAD SHOWS ONLY THE DISPLAYED DATA, UP TO 50 ROWS";"";"";"";"";"";"";"";"";"";"";"";"";"";"";"";"";"";"";"";"";"";"";"";"";""
"No.";"material or substance name";"material synonym";"exposure medium";"exposure medium synonym";"exposure medium CAS RN";"exposure medium formula";"exposure medium class";"NACE resistance rating (unitless)";"resistance note";"conc. (%)";"temp. (°F)";"exposure time (mo (30))";"test note";"reference";"";"";"";"";"";"";"";"";"";"";""
"51";"Polyphenylene Sulfide (40% Glass-Filled)";"Fortron PPS";"ammonium hydroxide";"ammonia solution";"1336-21-6";"H5NO";"bases";"1";"recommended";"100";"0 – 200";"<1";"";"11";"";"";"";"";"";"";"";"";"";"";""
"52";"Polypropylene (PP)";"";"ammonium hydroxide";"ammonia solution";"1336-21-6";"H5NO";"bases";"1";"recommended";"10";"60 – 150";"<6";"";"1";"";"";"";"";"";"";"";"";"";"";""
"53";"Polypropylene (PP)";"";"ammonium hydroxide";"ammonia solution";"1336-21-6";"H5NO";"bases";"1";"recommended";"100";"70 – 212";"";"";"1";"";"";"";"";"";"";"";"";"";"";""
"54";"Polyvinyl Chloride (PVC)";"";"ammonium hydroxide";"ammonia solution";"1336-21-6";"H5NO";"bases";"1";"recommended";"10";"70 – 150";"";"";"1";"";"";"";"";"";"";"";"";"";"";""
"55";"Polyvinyl Chloride (PVC)";"";"ammonium hydroxide";"ammonia solution";"1336-21-6";"H5NO";"bases";"1";"recommended";"30";"70 – 135";"";"";"1";"";"";"";"";"";"";"";"";"";"";""
"56";"Polyvinyl Chloride (PVC)";"";"ammonium hydroxide";"ammonia solution";"1336-21-6";"H5NO";"bases";"1";"recommended; discolored";"30";"135 – 150";"";"";"1";"";"";"";"";"";"";"";"";"";"";""
"57";"Polyvinylidene Chloride (PVDC)";"Saran brand resin";"ammonium hydroxide";"ammonia solution";"1336-21-6";"H5NO";"bases";"3";"not recommended";"20";"50";"";"";"6";"";"";"";"";"";"";"";"";"";"";""
"58";"Polyvinylidene Chloride (PVDC)";"";"ammonium hydroxide";"ammonia solution";"1336-21-6";"H5NO";"bases";"3";"not recommended";"60";"50";"";"";"6";"";"";"";"";"";"";"";"";"";"";""
"59";"Polyvinylidene Chloride (PVDC)";"";"ammonium hydroxide";"ammonia solution";"1336-21-6";"H5NO";"bases";"3";"not recommended";"100";"50";"";"";"6";"";"";"";"";"";"";"";"";"";"";""
"60";"Polyvinylidene Fluoride (PVDF)";"Kynar";"ammonium hydroxide";"ammonia solution";"1336-21-6";"H5NO";"bases";"1";"recommended";"100";"70 – 210";"";"";"1, 17";"";"";"";"";"";"";"";"";"";"";""
"61";"Polyvinylidene Fluoride (PVDF)";"";"ammonium hydroxide";"ammonia solution";"1336-21-6";"H5NO";"bases";"2";"questionable";"100";"210 – 230";"";"";"1, 17";"";"";"";"";"";"";"";"";"";"";""
"62";"Polyvinylidene Fluoride (PVDF)";"";"ammonium hydroxide";"ammonia solution";"1336-21-6";"H5NO";"bases";"3";"not recommended";"100";"230 – 285";"";"";"1, 17";"";"";"";"";"";"";"";"";"";"";""
"63";"Rubber, Natural (NR)";"";"ammonium hydroxide";"ammonia solution";"1336-21-6";"H5NO";"bases";"3";"not recommended; swollen";"100";"60 – 70";"<1";"";"1";"";"";"";"";"";"";"";"";"";"";""
"64";"Styrene Acrylonitrile Copolymer (SAN)";"";"ammonium hydroxide";"ammonia solution";"1336-21-6";"H5NO";"bases";"1";"recommended";"10";"70 – 125";"";"";"1";"";"";"";"";"";"";"";"";"";"";""
"65";"Styrene Acrylonitrile Copolymer (SAN)";"";"ammonium hydroxide";"ammonia solution";"1336-21-6";"H5NO";"bases";"1";"recommended";"30";"70 – 125";"";"";"1";"";"";"";"";"";"";"";"";"";"";""
"66";"Vinyl Ester Resins";"";"ammonium hydroxide";"ammonia solution";"1336-21-6";"H5NO";"bases";"1";"recommended";"1 – 5";"50 – 180";"";"";"7";"";"";"";"";"";"";"";"";"";"";""
"67";"Vinyl Ester Resins";"";"ammonium hydroxide";"ammonia solution";"1336-21-6";"H5NO";"bases";"1";"recommended";"5 – 20";"50 – 150";"";"";"7";"";"";"";"";"";"";"";"";"";"";""
"68";"Vinyl Ester Resins";"";"ammonium hydroxide";"ammonia solution";"1336-21-6";"H5NO";"bases";"1";"recommended";"20 – 29";"50 – 100";"";"to 29%";"7";"";"";"";"";"";"";"";"";"";"";""
"69";"Vinyl Ester Resins";"";"ammonium hydroxide";"ammonia solution";"1336-21-6";"H5NO";"bases";"3";"not recommended";"30 – 50";"50 – 100";"";"";"7";"";"";"";"";"";"";"";"";"";"";""
"";"";"";"";"";"";"";"";"";"";"";"";"";"";"";"";"";"";"";"";"";"";"";"";"";""
"";"";"";"";"";"";"";"";"";"";"";"";"";"";"";"";"";"";"";"";"";"";"";"";"";""
"Corrosion Survey Database (COR•SUR) © 2002 NACE International";"";"";"";"";"";"";"";"";"";"";"";"";"";"";"";"";"";"";"";"";"";"";"";"";""

File: data/corrosion_data/TableData - 2024-11-09T181728.728.csv
sep=;
"Title: Corrosion Survey Database (COR•SUR)";"";"";"";"";"";"";"";"";"";"";"";"";"";"";"";"";"";"";"";"";"";"";"";"";""
"Table: Potassium hydroxide";"";"";"";"";"";"";"";"";"";"";"";"";"";"";"";"";"";"";"";"";"";"";"";"";""
"DOWNLOAD SHOWS ONLY THE DISPLAYED DATA, UP TO 50 ROWS";"";"";"";"";"";"";"";"";"";"";"";"";"";"";"";"";"";"";"";"";"";"";"";"";""
"No.";"material or substance name";"material synonym";"exposure medium";"exposure medium note";"exposure medium CAS RN";"exposure medium formula";"exposure medium class";"NACE resistance rating (unitless)";"resistance note";"conc. (%)";"temp. (°F)";"exposure time (mo (30))";"test note";"reference";"";"";"";"";"";"";"";"";"";"";""
"1";"Acetal Resins (Polyoxymethylene)";"";"potassium hydroxide";"";"1310-58-3";"HKO";"bases";"1";"recommended";"10 – 30";"70 – 150";"";"";"1";"";"";"";"";"";"";"";"";"";"";""
"2";"Acetal Resins (Polyoxymethylene)";"";"potassium hydroxide";"";"1310-58-3";"HKO";"bases";"3";"not recommended";"50";"150 – 212";"";"";"1";"";"";"";"";"";"";"";"";"";"";""
"3";"Acetal Resins (Polyoxymethylene)";"";"potassium hydroxide";"";"1310-58-3";"HKO";"bases";"1";"recommended";"50 – 60";"70 – 150";"";"";"1";"";"";"";"";"";"";"";"";"";"";""
"4";"Acrylonitrile Butadiene Styrene Polymer (ABS)";"";"potassium hydroxide";"";"1310-58-3";"HKO";"bases";"1";"recommended";"10 – 30";"70 – 150";"";"";"1";"";"";"";"";"";"";"";"";"";"";""
"5";"Acrylonitrile Butadiene Styrene Polymer (ABS)";"";"potassium hydroxide";"";"1310-58-3";"HKO";"bases";"1";"recommended";"20";"60 – 170";"";"";"1";"";"";"";"";"";"";"";"";"";"";""
"6";"Acrylonitrile Butadiene Styrene Polymer (ABS)";"";"potassium hydroxide";"";"1310-58-3";"HKO";"bases";"1";"recommended";"100";"60 – 170";"";"";"1";"";"";"";"";"";"";"";"";"";"";""
"7";"Chlorendic Unsaturated Polyester, Glass Fiber-Reinforced (190 + 47)";"HET acid polyester-Polifos 190 + 47 phr styrene";"potassium hydroxide";"";"1310-58-3";"HKO";"bases";"1";"recommended";"45";"75";"<6";"2 oz/gal";"16";"";"";"";"";"";"";"";"";"";"";""
"8";"Chlorendic Unsaturated Polyester, Glass Fiber-Reinforced (190 + 47)";"";"potassium hydroxide";"";"1310-58-3";"HKO";"bases";"1";"recommended";"100";"175";"";"";"16";"";"";"";"";"";"";"";"";"";"";""
"9";"Chlorendic Unsaturated Polyester, Glass Fiber-Reinforced (869 + 44.5)";"HET acid polyester-Polifos 869 + 44.5 phr styrene";"potassium hydroxide";"";"1310-58-3";"HKO";"bases";"3";"not recommended";"10";"75";"<6";"";"16";"";"";"";"";"";"";"";"";"";"";""
"10";"Chlorinated Polyvinyl Chloride (CPVC)";"";"potassium hydroxide";"";"1310-58-3";"HKO";"bases";"1";"recommended";"100";"70 – 212";"";"";"1, 20";"";"";"";"";"";"";"";"";"";"";""
"11";"Chlorosulfonated Polyethylene";"";"potassium hydroxide";"";"1310-58-3";"HKO";"bases";"1";"recommended";"10 – 60";"70 – 150";"";"";"1";"";"";"";"";"";"";"";"";"";"";""
"12";"Chlorosulfonated Polyethylene";"";"potassium hydroxide";"";"1310-58-3";"HKO";"bases";"1";"recommended";"50";"150 – 212";"";"";"1";"";"";"";"";"";"";"";"";"";"";""
"13";"Concrete";"";"potassium hydroxide";"";"1310-58-3";"HKO";"bases";"1";"recommended";"10 – 90";"60 – 70";"";"no aluminous";"1";"";"";"";"";"";"";"";"";"";"";""
"14";"Epoxy Cements";"";"potassium hydroxide";"";"1310-58-3";"HKO";"bases";"1";"recommended";"20";"68";"<6";"";"5";"";"";"";"";"";"";"";"";"";"";""
"15";"Epoxy Cements";"";"potassium hydroxide";"";"1310-58-3";"HKO";"bases";"3";"not recommended";"20";"140";"";"";"5";"";"";"";"";"";"";"";"";"";"";""
"16";"Epoxy Cements";"";"potassium hydroxide";"";"1310-58-3";"HKO";"bases";"1";"recommended";"50";"68";"";"";"5";"";"";"";"";"";"";"";"";"";"";""
"17";"Epoxy Cements";"";"potassium hydroxide";"";"1310-58-3";"HKO";"bases";"3";"not recommended";"50";"140";"";"";"5";"";"";"";"";"";"";"";"";"";"";""
"18";"Epoxy Resin, Asbestos/ Glass Fiber- Reinforced";"";"potassium hydroxide";"";"1310-58-3";"HKO";"bases";"1";"recommended";"10 – 70";"75 – 175";">12";"";"1";"";"";"";"";"";"";"";"";"";"";""
"19";"Epoxy Resin, Glass Fiber- Reinforced";"";"potassium hydroxide";"";"1310-58-3";"HKO";"bases";"1";"recommended";">10";"70 – 150";"";"";"1, 19";"";"";"";"";"";"";"";"";"";"";""
"20";"Ethylene Tetrafluoroethylene Copolymer (ETFE)";"";"potassium hydroxide";"";"1310-58-3";"HKO";"bases";"1";"recommended; steady state reached in one week exposure";"20";"32 – 212";"<1";"";"1, 22";"";"";"";"";"";"";"";"";"";"";""
"21";"Fluorinated Ethylene Propylene Copolymer (FEP)/ Polytetrafluoroethylene (PTFE)";"";"potassium hydroxide";"";"1310-58-3";"HKO";"bases";"1";"recommended";"50";"70 – 150";"";"cyclic immersion; immersed";"1, 22";"";"";"";"";"";"";"";"";"";"";""
"22";"Fluororubber";"";"potassium hydroxide";"";"1310-58-3";"HKO";"bases";"2";"questionable";"10 – 40";"70 – 100";"";"";"1";"";"";"";"";"";"";"";"";"";"";""
"23";"Fluororubber";"";"potassium hydroxide";"";"1310-58-3";"HKO";"bases";"3";"not recommended";"10 – 60";"100 – 150";"";"";"1";"";"";"";"";"";"";"";"";"";"";""
"24";"Fluororubber";"";"potassium hydroxide";"";"1310-58-3";"HKO";"bases";"3";"not recommended";"50";"150 – 212";"";"";"1";"";"";"";"";"";"";"";"";"";"";""
"25";"Fluororubber";"";"potassium hydroxide";"";"1310-58-3";"HKO";"bases";"3";"not recommended";"50 – 60";"70 – 100";"";"";"1";"";"";"";"";"";"";"";"";"";"";""
"26";"Furfuryl Alcohol Resin, Asbestos-Reinforced";"";"potassium hydroxide";"";"1310-58-3";"HKO";"bases";"1";"recommended";"100";"70 – 80";"";"";"1";"";"";"";"";"";"";"";"";"";"";""
"27";"Furfuryl Alcohol Resin, Glass Fiber-Reinforced";"";"potassium hydroxide";"";"1310-58-3";"HKO";"bases";"1";"recommended";"100";"70 – 250";">12";"";"1";"";"";"";"";"";"";"";"";"";"";""
"28";"Glass, Chemical";"";"potassium hydroxide";"";"1310-58-3";"HKO";"bases";"2";"questionable; weight loss";"6.9";"150 – 175";"";"";"1";"";"";"";"";"";"";"";"";"";"";""
"29";"Glass, Chemical";"";"potassium hydroxide";"";"1310-58-3";"HKO";"bases";"2";"questionable";">20";"70 – 212";"";"";"1";"";"";"";"";"";"";"";"";"";"";""
"30";"Nylon";"";"potassium hydroxide";"";"1310-58-3";"HKO";"bases";"1";"recommended";"10";"60 – 70";"";"";"1";"";"";"";"";"";"";"";"";"";"";""
"31";"Nylon";"";"potassium hydroxide";"";"1310-58-3";"HKO";"bases";"1";"recommended";"40";"60 – 70";"";"";"1";"";"";"";"";"";"";"";"";"";"";""
"32";"Nylon";"";"potassium hydroxide";"";"1310-58-3";"HKO";"bases";"2";"questionable";"50";"60 – 70";"";"";"1";"";"";"";"";"";"";"";"";"";"";""
"33";"Phenolic Resins, Asbestos-Reinforced";"";"potassium hydroxide";"";"1310-58-3";"HKO";"bases";"3";"not recommended";"100";"60 – 70";"";"";"1";"";"";"";"";"";"";"";"";"";"";""
"34";"Polychloroprene";"";"potassium hydroxide";"";"1310-58-3";"HKO";"bases";"1";"recommended";"10 – 50";"70 – 150";"";"";"1";"";"";"";"";"";"";"";"";"";"";""
"35";"Polychloroprene";"";"potassium hydroxide";"";"1310-58-3";"HKO";"bases";"1";"recommended";"50";"150 – 212";"";"";"1";"";"";"";"";"";"";"";"";"";"";""
"36";"Polyesters, Glass Fiber-Reinforced";"";"potassium hydroxide";"";"1310-58-3";"HKO";"bases";"1";"recommended";"10";"50 – 175";"";"";"1";"";"";"";"";"";"";"";"";"";"";""
"37";"Polyesters, Glass Fiber-Reinforced";"";"potassium hydroxide";"";"1310-58-3";"HKO";"bases";"1";"recommended";"10 – 20";"50 – 165";"";"";"1";"";"";"";"";"";"";"";"";"";"";""
"38";"Polyethylene (PE)";"";"potassium hydroxide";"";"1310-58-3";"HKO";"bases";"1";"recommended";"20 – 50";"70 – 150";"";"";"1, 8";"";"";"";"";"";"";"";"";"";"";""
"39";"Polyethylene (PE)";"";"potassium hydroxide";"";"1310-58-3";"HKO";"bases";"1";"recommended";"30 – 50";"60 – 70";"";"";"1, 8";"";"";"";"";"";"";"";"";"";"";""
"40";"Polymethyl Methacrylate (PMMA)";"";"potassium hydroxide";"";"1310-58-3";"HKO";"bases";"1";"recommended";"10 – 90";"70 – 125";"";"";"1";"";"";"";"";"";"";"";"";"";"";""
"41";"Polymethyl Methacrylate (PMMA)";"";"potassium hydroxide";"";"1310-58-3";"HKO";"bases";"1";"recommended";"100";"70 – 150";"";"";"1";"";"";"";"";"";"";"";"";"";"";""
"42";"Polyphenylene Sulfide (40% Glass-Filled)";"Fortron PPS";"potassium hydroxide";"";"1310-58-3";"HKO";"bases";"1";"recommended";"50";"0 – 200";"<1";"";"11";"";"";"";"";"";"";"";"";"";"";""
"43";"Polypropylene (PP)";"";"potassium hydroxide";"";"1310-58-3";"HKO";"bases";"1";"recommended";"10";"60 – 212";"<6";"";"1";"";"";"";"";"";"";"";"";"";"";""
"44";"Polypropylene (PP)";"";"potassium hydroxide";"";"1310-58-3";"HKO";"bases";"1";"recommended";"50";"60 – 150";"";"";"1";"";"";"";"";"";"";"";"";"";"";""
"45";"Polypropylene (PP)";"";"potassium hydroxide";"";"1310-58-3";"HKO";"bases";"1";"recommended";"100";"70 – 150";"";"";"1";"";"";"";"";"";"";"";"";"";"";""
"46";"Polysulfone";"";"potassium hydroxide";"";"1310-58-3";"HKO";"bases";"1";"recommended";"30 – 40";"75 – 170";"<1";"";"1";"";"";"";"";"";"";"";"";"";"";""
"47";"Polyvinyl Chloride (PVC)";"";"potassium hydroxide";"";"1310-58-3";"HKO";"bases";"1";"recommended";"100";"70 – 150";"";"";"1";"";"";"";"";"";"";"";"";"";"";""
"48";"Polyvinylidene Chloride (PVDC)";"Saran brand resin";"potassium hydroxide";"";"1310-58-3";"HKO";"bases";"1";"recommended";"50";"75";"";"";"6";"";"";"";"";"";"";"";"";"";"";""
"49";"Polyvinylidene Fluoride (PVDF)";"Kynar";"potassium hydroxide";"";"1310-58-3";"HKO";"bases";"1";"recommended";"10";"70 – 150";"";"";"1, 17";"";"";"";"";"";"";"";"";"";"";""
"50";"Polyvinylidene Fluoride (PVDF)";"";"potassium hydroxide";"";"1310-58-3";"HKO";"bases";"2";"questionable";"10";"150 – 180";"";"";"1, 17";"";"";"";"";"";"";"";"";"";"";""
"";"";"";"";"";"";"";"";"";"";"";"";"";"";"";"";"";"";"";"";"";"";"";"";"";""
"";"";"";"";"";"";"";"";"";"";"";"";"";"";"";"";"";"";"";"";"";"";"";"";"";""
"Corrosion Survey Database (COR•SUR) © 2002 NACE International";"";"";"";"";"";"";"";"";"";"";"";"";"";"";"";"";"";"";"";"";"";"";"";"";""

File: data/corrosion_data/TableData - 2024-11-09T181734.944.csv
sep=;
"Title: Corrosion Survey Database (COR•SUR)";"";"";"";"";"";"";"";"";"";"";"";"";"";"";"";"";"";"";"";"";"";"";"";"";""
"Table: Potassium hydroxide";"";"";"";"";"";"";"";"";"";"";"";"";"";"";"";"";"";"";"";"";"";"";"";"";""
"DOWNLOAD SHOWS ONLY THE DISPLAYED DATA, UP TO 50 ROWS";"";"";"";"";"";"";"";"";"";"";"";"";"";"";"";"";"";"";"";"";"";"";"";"";""
"No.";"material or substance name";"material synonym";"exposure medium";"exposure medium note";"exposure medium CAS RN";"exposure medium formula";"exposure medium class";"NACE resistance rating (unitless)";"resistance note";"conc. (%)";"temp. (°F)";"exposure time (mo (30))";"test note";"reference";"";"";"";"";"";"";"";"";"";"";""
"51";"Polyvinylidene Fluoride (PVDF)";"";"potassium hydroxide";"";"1310-58-3";"HKO";"bases";"3";"not recommended";"10";"180 – 285";"";"";"1, 17";"";"";"";"";"";"";"";"";"";"";""
"52";"Polyvinylidene Fluoride (PVDF)";"";"potassium hydroxide";"";"1310-58-3";"HKO";"bases";"3";"not recommended";"50";"70 – 285";"";"";"1, 17";"";"";"";"";"";"";"";"";"";"";""
"53";"Rubber, Butyl (BR)";"";"potassium hydroxide";"";"1310-58-3";"HKO";"bases";"1";"recommended";"10 – 60";"70 – 150";"";"";"1";"";"";"";"";"";"";"";"";"";"";""
"54";"Rubber, Butyl (BR)";"";"potassium hydroxide";"";"1310-58-3";"HKO";"bases";"2";"questionable";"50";"150 – 212";"";"";"1";"";"";"";"";"";"";"";"";"";"";""
"55";"Rubber, Natural (NR)";"";"potassium hydroxide";"";"1310-58-3";"HKO";"bases";"1";"recommended";"10 – 60";"70 – 150";"";"";"1";"";"";"";"";"";"";"";"";"";"";""
"56";"Rubber, Natural (NR)";"";"potassium hydroxide";"";"1310-58-3";"HKO";"bases";"3";"not recommended";"50";"150 – 212";"";"";"1";"";"";"";"";"";"";"";"";"";"";""
"57";"Styrene Acrylonitrile Copolymer (SAN)";"";"potassium hydroxide";"";"1310-58-3";"HKO";"bases";"1";"recommended";"10";"70 – 80";"";"";"1";"";"";"";"";"";"";"";"";"";"";""
"58";"Styrene Acrylonitrile Copolymer (SAN)";"";"potassium hydroxide";"";"1310-58-3";"HKO";"bases";"2";"questionable";"10";"80 – 125";"";"";"1";"";"";"";"";"";"";"";"";"";"";""
"59";"Styrene Acrylonitrile Copolymer (SAN)";"";"potassium hydroxide";"";"1310-58-3";"HKO";"bases";"1";"recommended";"50";"70 – 125";"";"";"1";"";"";"";"";"";"";"";"";"";"";""
"60";"Styrene Acrylonitrile Copolymer (SAN)";"";"potassium hydroxide";"saturated";"1310-58-3";"HKO";"bases";"1";"recommended";"100";"70 – 125";"";"";"1";"";"";"";"";"";"";"";"";"";"";""
"61";"Vinyl Ester Resins";"";"potassium hydroxide";"";"1310-58-3";"HKO";"bases";"1";"recommended";"5 – 25";"50 – 150";"";"";"7";"";"";"";"";"";"";"";"";"";"";""
"62";"Vinyl Ester Resins";"";"potassium hydroxide";"";"1310-58-3";"HKO";"bases";"1";"recommended";"45";"175";"";"";"7";"";"";"";"";"";"";"";"";"";"";""
"63";"Wood";"";"potassium hydroxide";"";"1310-58-3";"HKO";"bases";"3";"not recommended; swollen; ";"10 – 40";"60 – 70";"";"";"1";"";"";"";"";"";"";"";"";"";"";""
"";"";"";"";"";"";"";"";"";"";"";"";"";"";"";"";"";"";"";"";"";"";"";"";"";""
"";"";"";"";"";"";"";"";"";"";"";"";"";"";"";"";"";"";"";"";"";"";"";"";"";""
"Corrosion Survey Database (COR•SUR) © 2002 NACE International";"";"";"";"";"";"";"";"";"";"";"";"";"";"";"";"";"";"";"";"";"";"";"";"";""

File: data/corrosion_data/TableData - 2024-11-09T181743.284.csv
sep=;
"Title: Corrosion Survey Database (COR•SUR)";"";"";"";"";"";"";"";"";"";"";"";"";"";"";"";"";"";"";"";"";"";"";"";"";""
"Table: Sodium hydroxide";"";"";"";"";"";"";"";"";"";"";"";"";"";"";"";"";"";"";"";"";"";"";"";"";""
"DOWNLOAD SHOWS ONLY THE DISPLAYED DATA, UP TO 50 ROWS";"";"";"";"";"";"";"";"";"";"";"";"";"";"";"";"";"";"";"";"";"";"";"";"";""
"No.";"material or substance name";"material synonym";"exposure medium";"exposure medium synonym";"exposure medium note";"exposure medium CAS RN";"exposure medium formula";"exposure medium class";"NACE resistance rating (unitless)";"resistance note";"conc. (%)";"temp. (°F)";"exposure time (mo (30))";"test note";"reference";"";"";"";"";"";"";"";"";"";""
"1";"Acetal Resins (Polyoxymethylene)";"";"sodium hydroxide";"caustic soda";"";"1310-73-2";"HNaO";"bases";"3";"not recommended; discolored, ";"10";"160 – 200";"";"";"1";"";"";"";"";"";"";"";"";"";""
"2";"Acetal Resins (Polyoxymethylene)";"";"sodium hydroxide";"caustic soda";"";"1310-73-2";"HNaO";"bases";"1";"recommended";"10 – 30";"70 – 150";"";"";"1";"";"";"";"";"";"";"";"";"";""
"3";"Acetal Resins (Polyoxymethylene)";"";"sodium hydroxide";"caustic soda";"";"1310-73-2";"HNaO";"bases";"3";"not recommended; discolored, ";"50";"150 – 212";"";"";"1";"";"";"";"";"";"";"";"";"";""
"4";"Acetal Resins (Polyoxymethylene)";"";"sodium hydroxide";"caustic soda";"";"1310-73-2";"HNaO";"bases";"1";"recommended";"50 – 60";"70 – 150";"";"";"1";"";"";"";"";"";"";"";"";"";""
"5";"Acetal Resins (Polyoxymethylene)";"";"sodium hydroxide";"caustic soda";"";"1310-73-2";"HNaO";"bases";"1";"recommended";"90";"70 – 150";"";"";"1";"";"";"";"";"";"";"";"";"";""
"6";"Acrylonitrile Butadiene Styrene Polymer (ABS)";"";"sodium hydroxide";"caustic soda";"";"1310-73-2";"HNaO";"bases";"1";"recommended";"10";"70 – 150";"[";"";"1";"";"";"";"";"";"";"";"";"";""
"7";"Acrylonitrile Butadiene Styrene Polymer (ABS)";"";"sodium hydroxide";"caustic soda";"";"1310-73-2";"HNaO";"bases";"1";"recommended";"10 – 30";"70 – 150";"";"";"1";"";"";"";"";"";"";"";"";"";""
"8";"Acrylonitrile Butadiene Styrene Polymer (ABS)";"";"sodium hydroxide";"caustic soda";"";"1310-73-2";"HNaO";"bases";"1";"recommended";"20";"60 – 165";"";"";"1";"";"";"";"";"";"";"";"";"";""
"9";"Acrylonitrile Butadiene Styrene Polymer (ABS)";"";"sodium hydroxide";"caustic soda";"";"1310-73-2";"HNaO";"bases";"1";"recommended";"50";"60 – 165";"";"";"1";"";"";"";"";"";"";"";"";"";""
"10";"Acrylonitrile Butadiene Styrene Polymer (ABS)";"";"sodium hydroxide";"caustic soda";"";"1310-73-2";"HNaO";"bases";"1";"recommended";"50 – 60";"70 – 150";"";"";"1";"";"";"";"";"";"";"";"";"";""
"11";"Acrylonitrile Butadiene Styrene Polymer (ABS)";"";"sodium hydroxide";"caustic soda";"";"1310-73-2";"HNaO";"bases";"1";"recommended";"60";"70 – 150";"[";"";"1";"";"";"";"";"";"";"";"";"";""
"12";"Acrylonitrile Butadiene Styrene Polymer (ABS)";"";"sodium hydroxide";"caustic soda";"";"1310-73-2";"HNaO";"bases";"1";"recommended";"100";"60 – 165";"";"";"1";"";"";"";"";"";"";"";"";"";""
"13";"Carbon-Graphite Composites";"";"sodium hydroxide";"caustic soda";"";"1310-73-2";"HNaO";"bases";"1";"recommended";"10 – 70";"70 – 212";"";"";"1";"";"";"";"";"";"";"";"";"";""
"14";"Carbon-Graphite Composites";"";"sodium hydroxide";"caustic soda";"";"1310-73-2";"HNaO";"bases";"1";"recommended";"80";"70 – 275";"";"";"1";"";"";"";"";"";"";"";"";"";""
"15";"Cellulose Acetate";"";"sodium hydroxide";"caustic soda";"";"1310-73-2";"HNaO";"bases";"3";"not recommended; disintegrated";"10";"60 – 70";"<1";"";"1";"";"";"";"";"";"";"";"";"";""
"16";"Cellulose Acetate Butyrate";"";"sodium hydroxide";"caustic soda";"";"1310-73-2";"HNaO";"bases";"3";"not recommended; embrittled, weight gain 12 months at 21°C (70°F)";"<1";"60 – 70";"";"";"1";"";"";"";"";"";"";"";"";"";""
"17";"Ceramics";"";"sodium hydroxide";"caustic soda";"";"1310-73-2";"HNaO";"bases";"1";"recommended; 1% recommended";"10 – 20";"70 – 125";"";"";"1";"";"";"";"";"";"";"";"";"";""
"18";"Ceramics";"";"sodium hydroxide";"caustic soda";"";"1310-73-2";"HNaO";"bases";"3";"not recommended";"20";"125 – 212";"";"";"1";"";"";"";"";"";"";"";"";"";""
"19";"Ceramics";"";"sodium hydroxide";"caustic soda";"";"1310-73-2";"HNaO";"bases";"1";"recommended";"50";"70 – 125";"";"";"1";"";"";"";"";"";"";"";"";"";""
"20";"Chlorendic Unsaturated Polyester, Glass Fiber-Reinforced (190 + 47)";"HET acid polyester-Polifos 190 + 47 phr styrene";"sodium hydroxide";"caustic soda";"";"1310-73-2";"HNaO";"bases";"1";"recommended";"1";"155";"<6";"";"16";"";"";"";"";"";"";"";"";"";""
"21";"Chlorendic Unsaturated Polyester, Glass Fiber-Reinforced (190 + 47)";"HET acid polyester-Polifos 190 + 47 phr styrene";"sodium hydroxide";"caustic soda";"";"1310-73-2";"HNaO";"bases";"1";"recommended";"3";"140";"";"";"16";"";"";"";"";"";"";"";"";"";""
"22";"Chlorendic Unsaturated Polyester, Glass Fiber-Reinforced (190 + 47)";"";"sodium hydroxide";"caustic soda";"";"1310-73-2";"HNaO";"bases";"1";"recommended";"5";"75";"";"";"16";"";"";"";"";"";"";"";"";"";""
"23";"Chlorendic Unsaturated Polyester, Glass Fiber-Reinforced (190 + 47)";"";"sodium hydroxide";"caustic soda";"";"1310-73-2";"HNaO";"bases";"1";"recommended";"5";"130";"";"";"16";"";"";"";"";"";"";"";"";"";""
"24";"Chlorendic Unsaturated Polyester, Glass Fiber-Reinforced (190 + 47)";"HET acid polyester-Polifos 190 + 47 phr styrene";"sodium hydroxide";"caustic soda";"vapor & condensate";"1310-73-2";"HNaO";"bases";"1";"recommended";"5";"185";"";"";"16";"";"";"";"";"";"";"";"";"";""
"25";"Chlorendic Unsaturated Polyester, Glass Fiber-Reinforced (190 + 47)";"HET acid polyester-Polifos 190 + 47 phr styrene";"sodium hydroxide";"caustic soda";"vapor";"1310-73-2";"HNaO";"bases";"1";"recommended";"10";"135";"";"";"16";"";"";"";"";"";"";"";"";"";""
"26";"Chlorendic Unsaturated Polyester, Glass Fiber-Reinforced (190 + 47)";"HET acid polyester-Polifos 190 + 47 phr styrene";"sodium hydroxide";"caustic soda";"";"1310-73-2";"HNaO";"bases";"3";"not recommended";"12";"115";"";"";"16";"";"";"";"";"";"";"";"";"";""
"27";"Chlorendic Unsaturated Polyester, Glass Fiber-Reinforced (869 + 44.5)";"HET acid polyester-Polifos 869 + 44.5 phr styrene";"sodium hydroxide";"caustic soda";"";"1310-73-2";"HNaO";"bases";"1";"recommended";"2";"140";"<6";"";"16";"";"";"";"";"";"";"";"";"";""
"28";"Chlorendic Unsaturated Polyester, Glass Fiber-Reinforced (869 + 44.5)";"";"sodium hydroxide";"caustic soda";"";"1310-73-2";"HNaO";"bases";"3";"not recommended";"10";"115";"";"";"16";"";"";"";"";"";"";"";"";"";""
"29";"Chlorendic Unsaturated Polyester, Glass Fiber-Reinforced (869 + 44.5)";"HET acid polyester-Polifos 869 + 44.5 phr styrene";"sodium hydroxide";"caustic soda";"vapor & condensate";"1310-73-2";"HNaO";"bases";"1";"recommended";"10";"180";"";"";"16";"";"";"";"";"";"";"";"";"";""
"30";"Chlorendic Unsaturated Polyester, Glass Fiber-Reinforced (869 + 44.5)";"";"sodium hydroxide";"caustic soda";"";"1310-73-2";"HNaO";"bases";"3";"not recommended";"50";"75";"";"";"16";"";"";"";"";"";"";"";"";"";""
"31";"Chlorinated Polyvinyl Chloride (CPVC)";"";"sodium hydroxide";"caustic soda";"";"1310-73-2";"HNaO";"bases";"1";"recommended";"100";"70 – 212";"";"";"1";"";"";"";"";"";"";"";"";"";""
"32";"Chlorosulfonated Polyethylene";"";"sodium hydroxide";"caustic soda";"";"1310-73-2";"HNaO";"bases";"1";"recommended";"10 – 60";"70 – 150";"";"";"1";"";"";"";"";"";"";"";"";"";""
"33";"Chlorosulfonated Polyethylene";"";"sodium hydroxide";"caustic soda";"";"1310-73-2";"HNaO";"bases";"1";"recommended";"50";"150 – 212";"";"";"1";"";"";"";"";"";"";"";"";"";""
"34";"Chlorosulfonated Polyethylene";"";"sodium hydroxide";"caustic soda";"";"1310-73-2";"HNaO";"bases";"1";"recommended";"90";"70 – 150";"";"";"1";"";"";"";"";"";"";"";"";"";""
"35";"Concrete";"";"sodium hydroxide";"caustic soda";"";"1310-73-2";"HNaO";"bases";"1";"recommended";"10 – 90";"70 – 175";"";"";"1";"";"";"";"";"";"";"";"";"";""
"36";"Epoxy Cements";"";"sodium hydroxide";"caustic soda";"";"1310-73-2";"HNaO";"bases";"1";"recommended";"10";"68";"<6";"";"5";"";"";"";"";"";"";"";"";"";""
"37";"Epoxy Cements";"";"sodium hydroxide";"caustic soda";"";"1310-73-2";"HNaO";"bases";"1";"recommended";"10";"140";"";"";"5";"";"";"";"";"";"";"";"";"";""
"38";"Epoxy Cements";"";"sodium hydroxide";"caustic soda";"";"1310-73-2";"HNaO";"bases";"1";"recommended";"25";"68";"";"";"5";"";"";"";"";"";"";"";"";"";""
"39";"Epoxy Cements";"";"sodium hydroxide";"caustic soda";"";"1310-73-2";"HNaO";"bases";"1";"recommended";"25";"140";"";"";"5";"";"";"";"";"";"";"";"";"";""
"40";"Epoxy Cements";"";"sodium hydroxide";"caustic soda";"";"1310-73-2";"HNaO";"bases";"1";"recommended";"50";"68";"";"";"5";"";"";"";"";"";"";"";"";"";""
"41";"Epoxy Cements";"";"sodium hydroxide";"caustic soda";"";"1310-73-2";"HNaO";"bases";"1";"recommended";"50";"140";"";"";"5";"";"";"";"";"";"";"";"";"";""
"42";"Epoxy Resin, Asbestos/ Glass Fiber- Reinforced";"";"sodium hydroxide";"caustic soda";"";"1310-73-2";"HNaO";"bases";"1";"recommended; over 3 years";"10 – 50";"50 – 175";">12";"";"1";"";"";"";"";"";"";"";"";"";""
"43";"Epoxy Resin, Asbestos/ Glass Fiber- Reinforced";"";"sodium hydroxide";"caustic soda";"";"1310-73-2";"HNaO";"bases";"2";"questionable";"10 – 50";"175 – 200";"";"";"1";"";"";"";"";"";"";"";"";"";""
"44";"Epoxy Resin, Glass Fiber- Reinforced";"";"sodium hydroxide";"caustic soda";"";"1310-73-2";"HNaO";"bases";"1";"recommended";"<1";"70 – 90";"";"";"1, 19";"";"";"";"";"";"";"";"";"";""
"45";"Epoxy Resin, Glass Fiber- Reinforced";"";"sodium hydroxide";"caustic soda";"";"1310-73-2";"HNaO";"bases";"1";"recommended";"10 – 50";"70 – 150";"";"";"1, 19";"";"";"";"";"";"";"";"";"";""
"46";"Ethylene Tetrafluoroethylene Copolymer (ETFE)";"";"sodium hydroxide";"caustic soda";"";"1310-73-2";"HNaO";"bases";"1";"recommended; ";"<50";"32 – 250";"";"";"1, 9, 10";"";"";"";"";"";"";"";"";"";""
"47";"Ethylene Tetrafluoroethylene Copolymer (ETFE)";"Teflon; Hostaflon; Fluon";"sodium hydroxide";"caustic soda";"";"1310-73-2";"HNaO";"bases";"1";"recommended";"any";"250 – 400";"[>12]";"";"1, 9, 10";"";"";"";"";"";"";"";"";"";""
"48";"Ethylene Tetrafluoroethylene Copolymer (ETFE)";"";"sodium hydroxide";"caustic soda";"";"1310-73-2";"HNaO";"bases";"1";"recommended; weight gain, strength loss";"100";"32 – 250";"[";"";"1, 9, 10";"";"";"";"";"";"";"";"";"";""
"49";"Fluorinated Ethylene Propylene Copolymer (FEP)/ Polytetrafluoroethylene (PTFE)";"";"sodium hydroxide";"caustic soda";"";"1310-73-2";"HNaO";"bases";"1";"recommended";"50";"70 – 150";"";"cyclic immersion; immersed";"1, 22";"";"";"";"";"";"";"";"";"";""
"50";"Fluororubber";"";"sodium hydroxide";"caustic soda";"";"1310-73-2";"HNaO";"bases";"3";"not recommended; weight gain";"10";"150 – 212";"";"";"1";"";"";"";"";"";"";"";"";"";""
"";"";"";"";"";"";"";"";"";"";"";"";"";"";"";"";"";"";"";"";"";"";"";"";"";""
"";"";"";"";"";"";"";"";"";"";"";"";"";"";"";"";"";"";"";"";"";"";"";"";"";""
"Corrosion Survey Database (COR•SUR) © 2002 NACE International";"";"";"";"";"";"";"";"";"";"";"";"";"";"";"";"";"";"";"";"";"";"";"";"";""
