Repository: Mahyar-rajabi94/TF_SDL

File: data/corrosion_data/TableData - 2024-11-09T181750.030.csv
sep=;
"Title: Corrosion Survey Database (COR•SUR)";"";"";"";"";"";"";"";"";"";"";"";"";"";"";"";"";"";"";"";"";"";"";"";"";""
"Table: Sodium hydroxide";"";"";"";"";"";"";"";"";"";"";"";"";"";"";"";"";"";"";"";"";"";"";"";"";""
"DOWNLOAD SHOWS ONLY THE DISPLAYED DATA, UP TO 50 ROWS";"";"";"";"";"";"";"";"";"";"";"";"";"";"";"";"";"";"";"";"";"";"";"";"";""
"No.";"material or substance name";"material synonym";"exposure medium";"exposure medium synonym";"exposure medium note";"exposure medium CAS RN";"exposure medium formula";"exposure medium class";"NACE resistance rating (unitless)";"resistance note";"conc. (%)";"temp. (°F)";"exposure time (mo (30))";"test note";"reference";"";"";"";"";"";"";"";"";"";""
"51";"Fluororubber";"";"sodium hydroxide";"caustic soda";"";"1310-73-2";"HNaO";"bases";"1";"recommended";"10 – 40";"70 – 100";"<6";"";"1";"";"";"";"";"";"";"";"";"";""
"52";"Fluororubber";"";"sodium hydroxide";"caustic soda";"";"1310-73-2";"HNaO";"bases";"2";"questionable";"10 – 40";"100 – 150";"";"";"1";"";"";"";"";"";"";"";"";"";""
"53";"Fluororubber";"";"sodium hydroxide";"caustic soda";"";"1310-73-2";"HNaO";"bases";"3";"not recommended";"50";"70 – 125";"";"";"1";"";"";"";"";"";"";"";"";"";""
"54";"Fluororubber";"";"sodium hydroxide";"caustic soda";"";"1310-73-2";"HNaO";"bases";"3";"not recommended; weight loss";"50";"125 – 212";"";"";"1";"";"";"";"";"";"";"";"";"";""
"55";"Fluororubber";"";"sodium hydroxide";"caustic soda";"";"1310-73-2";"HNaO";"bases";"3";"not recommended";"50 – 60";"70 – 150";"";"";"1";"";"";"";"";"";"";"";"";"";""
"56";"Furan Laminates";"";"sodium hydroxide";"caustic soda";"";"1310-73-2";"HNaO";"bases";"2";"questionable";"10";"70 – 80";">12";"";"1";"";"";"";"";"";"";"";"";"";""
"57";"Furfuryl Alcohol Resin, Asbestos-Reinforced";"";"sodium hydroxide";"caustic soda";"";"1310-73-2";"HNaO";"bases";"1";"recommended";"100";"70 – 80";"";"";"1";"";"";"";"";"";"";"";"";"";""
"58";"Furfuryl Alcohol Resin, Glass Fiber-Reinforced";"";"sodium hydroxide";"caustic soda";"";"1310-73-2";"HNaO";"bases";"1";"recommended; also recommended ~5%";"10 – 20";"70 – 250";">12";"";"1";"";"";"";"";"";"";"";"";"";""
"59";"Furfuryl Alcohol Resin, Glass Fiber-Reinforced";"";"sodium hydroxide";"caustic soda";"";"1310-73-2";"HNaO";"bases";"1";"recommended";"50";"70 – 250";"";"";"1";"";"";"";"";"";"";"";"";"";""
"60";"Furfuryl Alcohol Resin, Glass Fiber-Reinforced";"";"sodium hydroxide";"caustic soda";"";"1310-73-2";"HNaO";"bases";"1";"recommended";"100";"60 – 70";"";"";"1";"";"";"";"";"";"";"";"";"";""
"61";"Glass, Chemical";"";"sodium hydroxide";"caustic soda";"";"1310-73-2";"HNaO";"bases";"2";"questionable; weight loss; pronounced pH effect";"5";"70 – 90";"<1";"";"1";"";"";"";"";"";"";"";"";"";""
"62";"Glass, Chemical";"";"sodium hydroxide";"caustic soda";"";"1310-73-2";"HNaO";"bases";"2";"questionable";"10";"150 – 175";"";"";"1";"";"";"";"";"";"";"";"";"";""
"63";"Glass, Chemical";"";"sodium hydroxide";"caustic soda";"";"1310-73-2";"HNaO";"bases";"3";"not recommended";"10";"175 – 212";"";"";"1";"";"";"";"";"";"";"";"";"";""
"64";"Glass, Chemical";"";"sodium hydroxide";"caustic soda";"";"1310-73-2";"HNaO";"bases";"2";"questionable";">30";"60 – 70";"";"";"1";"";"";"";"";"";"";"";"";"";""
"65";"Glass, Chemical";"";"sodium hydroxide";"caustic soda";"";"1310-73-2";"HNaO";"bases";"2";"questionable";"100";"60 – 80";"";"";"1";"";"";"";"";"";"";"";"";"";""
"66";"Glass, Chemical";"";"sodium hydroxide";"caustic soda";"";"1310-73-2";"HNaO";"bases";"3";"not recommended";"100";"150 – 250";"";"";"1";"";"";"";"";"";"";"";"";"";""
"67";"Glassed Steel";"";"sodium hydroxide";"caustic soda";"";"1310-73-2";"HNaO";"bases";"1";"recommended; recommended ~ 0.5%, ";"10 – 50";"32 – 145";"";"";"1";"";"";"";"";"";"";"";"";"";""
"68";"Glassed Steel";"";"sodium hydroxide";"caustic soda";"";"1310-73-2";"HNaO";"bases";"2";"questionable";"10 – 50";"145 – 200";"";"";"1";"";"";"";"";"";"";"";"";"";""
"69";"Glassed Steel";"";"sodium hydroxide";"caustic soda";"";"1310-73-2";"HNaO";"bases";"3";"not recommended";"10 – 50";"200 – 250";"";"";"1";"";"";"";"";"";"";"";"";"";""
"70";"Glassed Steel";"";"sodium hydroxide";"caustic soda";"";"1310-73-2";"HNaO";"bases";"3";"not recommended";"20 – 50";"185 – 200";"";"";"1";"";"";"";"";"";"";"";"";"";""
"71";"Glassed Steel";"";"sodium hydroxide";"caustic soda";"";"1310-73-2";"HNaO";"bases";"3";"not recommended";"30 – 50";"175 – 185";"";"";"1";"";"";"";"";"";"";"";"";"";""
"72";"Magnesia Partially Stabilized Zirconia";"Nilcra PSZ";"sodium hydroxide";"caustic soda";"";"1310-73-2";"HNaO";"bases";"1";"recommended";"50";"0 – 250";"<1";"";"15";"";"";"";"";"";"";"";"";"";""
"73";"Nylon";"";"sodium hydroxide";"caustic soda";"";"1310-73-2";"HNaO";"bases";"3";"not recommended; weight gain, ";"10";"60 – 70";"";"";"1";"";"";"";"";"";"";"";"";"";""
"74";"Nylon";"";"sodium hydroxide";"caustic soda";"";"1310-73-2";"HNaO";"bases";"1";"recommended; weight gain, ";"10";"150 – 175";"";"";"1";"";"";"";"";"";"";"";"";"";""
"75";"Nylon";"";"sodium hydroxide";"caustic soda";"";"1310-73-2";"HNaO";"bases";"2";"questionable";"50";"60 – 70";"";"";"1";"";"";"";"";"";"";"";"";"";""
"76";"Nylon";"";"sodium hydroxide";"caustic soda";"";"1310-73-2";"HNaO";"bases";"1";"recommended; weight loss, ";"60";"60 – 70";"";"";"1";"";"";"";"";"";"";"";"";"";""
"77";"Nylon";"";"sodium hydroxide";"caustic soda";"";"1310-73-2";"HNaO";"bases";"1";"recommended; weight loss, ";"60";"150 – 175";"";"";"1";"";"";"";"";"";"";"";"";"";""
"78";"Perfluoroalkoxy Resins";"";"sodium hydroxide";"caustic soda";"";"1310-73-2";"HNaO";"bases";"1";"recommended; weight gain; strength loss";"50";"70 – 250";"<1";"";"1, 22";"";"";"";"";"";"";"";"";"";""
"79";"Phenolic Resins, Asbestos-Reinforced";"";"sodium hydroxide";"caustic soda";"";"1310-73-2";"HNaO";"bases";"2";"questionable";"50";"70 – 195";"";"";"1";"";"";"";"";"";"";"";"";"";""
"80";"Phenolic Resins, Asbestos-Reinforced";"";"sodium hydroxide";"caustic soda";"";"1310-73-2";"HNaO";"bases";"2";"questionable";"50";"195 – 212";"";"Haveg 61 leached";"1";"";"";"";"";"";"";"";"";"";""
"81";"Phenolic Resins, Asbestos-Reinforced";"";"sodium hydroxide";"caustic soda";"";"1310-73-2";"HNaO";"bases";"3";"not recommended";"100";"60 – 70";"";"";"1";"";"";"";"";"";"";"";"";"";""
"82";"Phenolic Resins, Asbestos-Reinforced";"";"sodium hydroxide";"caustic soda";"";"1310-73-2";"HNaO";"bases";"3";"not recommended";"100";"70 – 80";"";"";"1";"";"";"";"";"";"";"";"";"";""
"83";"Phenolic Resins, Non-asbestos";"";"sodium hydroxide";"caustic soda";"";"1310-73-2";"HNaO";"bases";"2";"questionable";"<4";"0 – 30";"";"";"3";"";"";"";"";"";"";"";"";"";""
"84";"Phenolic Resins, Non-asbestos";"";"sodium hydroxide";"caustic soda";"";"1310-73-2";"HNaO";"bases";"2";"questionable; questionable below 4%, pH 13, up to 90 days, slight weight/volume change";"<4";"30 – 212";"";"";"3";"";"";"";"";"";"";"";"";"";""
"85";"Phenolic Resins, Non-asbestos";"Haveg 41-NA";"sodium hydroxide";"caustic soda";"liquid";"1310-73-2";"HNaO";"bases";"3";"not recommended";">4";"0 – 212";"";"pH 14, 30 days, significant weight/volume change";"3";"";"";"";"";"";"";"";"";"";""
"86";"Polychloroprene";"";"sodium hydroxide";"caustic soda";"";"1310-73-2";"HNaO";"bases";"1";"recommended";"10";"70 – 150";"[>12]";"";"1";"";"";"";"";"";"";"";"";"";""
"87";"Polychloroprene";"";"sodium hydroxide";"caustic soda";"";"1310-73-2";"HNaO";"bases";"1";"recommended";"10 – 60";"70 – 150";"";"";"1";"";"";"";"";"";"";"";"";"";""
"88";"Polychloroprene";"";"sodium hydroxide";"caustic soda";"";"1310-73-2";"HNaO";"bases";"1";"recommended";"50";"150 – 165";"[";"";"1";"";"";"";"";"";"";"";"";"";""
"89";"Polychloroprene";"";"sodium hydroxide";"caustic soda";"";"1310-73-2";"HNaO";"bases";"1";"recommended";"50";"150 – 212";"";"";"1";"";"";"";"";"";"";"";"";"";""
"90";"Polyesters, Glass Fiber-Reinforced";"";"sodium hydroxide";"caustic soda";"";"1310-73-2";"HNaO";"bases";"2";"questionable; recommended in vapor ";"0.5";"150 – 175";"";"";"1";"";"";"";"";"";"";"";"";"";""
"91";"Polyesters, Glass Fiber-Reinforced";"";"sodium hydroxide";"caustic soda";"";"1310-73-2";"HNaO";"bases";"3";"not recommended; recommended 5% ";"10";"70 – 125";"";"";"1";"";"";"";"";"";"";"";"";"";""
"92";"Polyesters, Glass Fiber-Reinforced";"";"sodium hydroxide";"caustic soda";"";"1310-73-2";"HNaO";"bases";"1";"recommended";"20";"70 – 150";"";"";"1";"";"";"";"";"";"";"";"";"";""
"93";"Polyesters, Glass Fiber-Reinforced";"";"sodium hydroxide";"caustic soda";"";"1310-73-2";"HNaO";"bases";"3";"not recommended";"50";"60 – 70";"";"";"1";"";"";"";"";"";"";"";"";"";""
"94";"Polyethylene (PE)";"";"sodium hydroxide";"caustic soda";"";"1310-73-2";"HNaO";"bases";"1";"recommended";"10 – 50";"70 – 150";"<1";"";"1, 21";"";"";"";"";"";"";"";"";"";""
"95";"Polyethylene (PE)";"";"sodium hydroxide";"caustic soda";"";"1310-73-2";"HNaO";"bases";"1";"recommended";"40";"60 – 70";"";"";"1, 21";"";"";"";"";"";"";"";"";"";""
"96";"Polyethylene (PE)";"";"sodium hydroxide";"caustic soda";"";"1310-73-2";"HNaO";"bases";"1";"recommended";"70";"70 – 150";"";"";"1, 21";"";"";"";"";"";"";"";"";"";""
"97";"Polyethylene (PE)";"";"sodium hydroxide";"caustic soda";"";"1310-73-2";"HNaO";"bases";"1";"recommended";"100";"70 – 150";"";"";"1, 21";"";"";"";"";"";"";"";"";"";""
"98";"Polymethyl Methacrylate (PMMA)";"";"sodium hydroxide";"caustic soda";"";"1310-73-2";"HNaO";"bases";"2";"questionable; weight gain, ";"10";"150 – 175";"";"";"1";"";"";"";"";"";"";"";"";"";""
"99";"Polymethyl Methacrylate (PMMA)";"";"sodium hydroxide";"caustic soda";"";"1310-73-2";"HNaO";"bases";"1";"recommended";">10";"70 – 150";"";"";"1";"";"";"";"";"";"";"";"";"";""
"100";"Polyphenylene Sulfide (40% Glass-Filled)";"Fortron PPS";"sodium hydroxide";"caustic soda";"";"1310-73-2";"HNaO";"bases";"1";"recommended";"30";"0 – 176";"<6";"";"11";"";"";"";"";"";"";"";"";"";""
"";"";"";"";"";"";"";"";"";"";"";"";"";"";"";"";"";"";"";"";"";"";"";"";"";""
"";"";"";"";"";"";"";"";"";"";"";"";"";"";"";"";"";"";"";"";"";"";"";"";"";""
"Corrosion Survey Database (COR•SUR) © 2002 NACE International";"";"";"";"";"";"";"";"";"";"";"";"";"";"";"";"";"";"";"";"";"";"";"";"";""

File: data/corrosion_data/TableData - 2024-11-09T181756.989.csv
sep=;
"Title: Corrosion Survey Database (COR•SUR)";"";"";"";"";"";"";"";"";"";"";"";"";"";"";"";"";"";"";"";"";"";"";"";"";""
"Table: Sodium hydroxide";"";"";"";"";"";"";"";"";"";"";"";"";"";"";"";"";"";"";"";"";"";"";"";"";""
"DOWNLOAD SHOWS ONLY THE DISPLAYED DATA, UP TO 50 ROWS";"";"";"";"";"";"";"";"";"";"";"";"";"";"";"";"";"";"";"";"";"";"";"";"";""
"No.";"material or substance name";"material synonym";"exposure medium";"exposure medium synonym";"exposure medium note";"exposure medium CAS RN";"exposure medium formula";"exposure medium class";"NACE resistance rating (unitless)";"resistance note";"conc. (%)";"temp. (°F)";"exposure time (mo (30))";"test note";"reference";"";"";"";"";"";"";"";"";"";""
"101";"Polyphenylene Sulfide (40% Glass-Filled)";"";"sodium hydroxide";"caustic soda";"";"1310-73-2";"HNaO";"bases";"1";"recommended";"50";"0 – 140";"";"";"11";"";"";"";"";"";"";"";"";"";""
"102";"Polyphenylene Sulfide (40% Glass-Filled)";"";"sodium hydroxide";"caustic soda";"";"1310-73-2";"HNaO";"bases";"2";"questionable";"50";"140 – 176";"";"";"11";"";"";"";"";"";"";"";"";"";""
"103";"Polyphenylene Sulfide, Glass Fiber-Reinforced";"Ryton PPS R-4";"sodium hydroxide";"caustic soda";"";"1310-73-2";"HNaO";"bases";"1";"recommended";"10";"200";"[";"";"18";"";"";"";"";"";"";"";"";"";""
"104";"Polyphenylene Sulfide, Glass Fiber-Reinforced";"";"sodium hydroxide";"caustic soda";"";"1310-73-2";"HNaO";"bases";"3";"not recommended";"30";"200";"[";"";"18";"";"";"";"";"";"";"";"";"";""
"105";"Polypropylene (PP)";"";"sodium hydroxide";"caustic soda";"";"1310-73-2";"HNaO";"bases";"1";"recommended";"10";"60 – 212";"<6";"";"1";"";"";"";"";"";"";"";"";"";""
"106";"Polypropylene (PP)";"";"sodium hydroxide";"caustic soda";"";"1310-73-2";"HNaO";"bases";"1";"recommended";"50";"60 – 212";"";"";"1";"";"";"";"";"";"";"";"";"";""
"107";"Polypropylene (PP)";"";"sodium hydroxide";"caustic soda";"";"1310-73-2";"HNaO";"bases";"1";"recommended";"100";"70 – 150";"";"";"1";"";"";"";"";"";"";"";"";"";""
"108";"Polyvinyl Chloride (PVC)";"";"sodium hydroxide";"caustic soda";"";"1310-73-2";"HNaO";"bases";"1";"recommended; weight gain, ";"10";"70 – 150";"";"";"1";"";"";"";"";"";"";"";"";"";""
"109";"Polyvinyl Chloride (PVC)";"";"sodium hydroxide";"caustic soda";"";"1310-73-2";"HNaO";"bases";"1";"recommended";"30";"70 – 135";"";"";"1";"";"";"";"";"";"";"";"";"";""
"110";"Polyvinyl Chloride (PVC)";"";"sodium hydroxide";"caustic soda";"";"1310-73-2";"HNaO";"bases";"1";"recommended; discolored, softened";"30";"135 – 150";"";"";"1";"";"";"";"";"";"";"";"";"";""
"111";"Polyvinyl Chloride (PVC)";"";"sodium hydroxide";"caustic soda";"";"1310-73-2";"HNaO";"bases";"1";"recommended";"50";"70 – 85";"[";"";"1";"";"";"";"";"";"";"";"";"";""
"112";"Polyvinyl Chloride (PVC)";"";"sodium hydroxide";"caustic soda";"";"1310-73-2";"HNaO";"bases";"1";"recommended";"50";"85 – 150";"";"";"1";"";"";"";"";"";"";"";"";"";""
"113";"Polyvinyl Chloride (PVC)";"";"sodium hydroxide";"caustic soda";"";"1310-73-2";"HNaO";"bases";"1";"recommended";"50 – 70";"70 – 150";"";"";"1";"";"";"";"";"";"";"";"";"";""
"114";"Polyvinyl Chloride (PVC)";"";"sodium hydroxide";"caustic soda";"";"1310-73-2";"HNaO";"bases";"1";"recommended";"100";"70 – 150";"";"";"1";"";"";"";"";"";"";"";"";"";""
"115";"Polyvinylidene Chloride (PVDC)";"Saran brand resin";"sodium hydroxide";"caustic soda";"";"1310-73-2";"HNaO";"bases";"1";"recommended";"10";"150";"";"";"6";"";"";"";"";"";"";"";"";"";""
"116";"Polyvinylidene Chloride (PVDC)";"";"sodium hydroxide";"caustic soda";"";"1310-73-2";"HNaO";"bases";"1";"recommended";"20";"75";"";"";"6";"";"";"";"";"";"";"";"";"";""
"117";"Polyvinylidene Chloride (PVDC)";"";"sodium hydroxide";"caustic soda";"";"1310-73-2";"HNaO";"bases";"1";"recommended";"40";"75";"";"";"6";"";"";"";"";"";"";"";"";"";""
"118";"Polyvinylidene Chloride (PVDC)";"";"sodium hydroxide";"caustic soda";"";"1310-73-2";"HNaO";"bases";"1";"recommended";"50";"75";"";"";"6";"";"";"";"";"";"";"";"";"";""
"119";"Polyvinylidene Fluoride (PVDF)";"Kynar";"sodium hydroxide";"caustic soda";"";"1310-73-2";"HNaO";"bases";"1";"recommended";"10";"60 – 175";"";"no mercury amalgam; kYNAR";"1, 17";"";"";"";"";"";"";"";"";"";""
"120";"Polyvinylidene Fluoride (PVDF)";"";"sodium hydroxide";"caustic soda";"";"1310-73-2";"HNaO";"bases";"1";"recommended";"50";"60 – 70";"";"";"1, 17";"";"";"";"";"";"";"";"";"";""
"121";"Polyvinylidene Fluoride (PVDF)";"";"sodium hydroxide";"caustic soda";"";"1310-73-2";"HNaO";"bases";"2";"questionable";"50";"70 – 150";"";"";"1, 17";"";"";"";"";"";"";"";"";"";""
"122";"Polyvinylidene Fluoride (PVDF)";"";"sodium hydroxide";"caustic soda";"";"1310-73-2";"HNaO";"bases";"3";"not recommended";"50";"150 – 285";"";"";"1, 17";"";"";"";"";"";"";"";"";"";""
"123";"Rubber, Butyl (BR)";"";"sodium hydroxide";"caustic soda";"";"1310-73-2";"HNaO";"bases";"1";"recommended";"10 – 60";"70 – 150";">12";"";"1";"";"";"";"";"";"";"";"";"";""
"124";"Rubber, Butyl (BR)";"";"sodium hydroxide";"caustic soda";"";"1310-73-2";"HNaO";"bases";"2";"questionable";"50";"150 – 212";"";"";"1";"";"";"";"";"";"";"";"";"";""
"125";"Rubber, Butyl (BR)";"";"sodium hydroxide";"caustic soda";"";"1310-73-2";"HNaO";"bases";"1";"recommended";"90";"70 – 150";"";"";"1";"";"";"";"";"";"";"";"";"";""
"126";"Rubber, Natural (NR)";"";"sodium hydroxide";"caustic soda";"";"1310-73-2";"HNaO";"bases";"2";"questionable";"10";"150 – 195";"";"";"1";"";"";"";"";"";"";"";"";"";""
"127";"Rubber, Natural (NR)";"";"sodium hydroxide";"caustic soda";"";"1310-73-2";"HNaO";"bases";"2";"questionable; weight gain, ";"10";"195 – 212";"";"";"1";"";"";"";"";"";"";"";"";"";""
"128";"Rubber, Natural (NR)";"";"sodium hydroxide";"caustic soda";"";"1310-73-2";"HNaO";"bases";"1";"recommended";"10 – 60";"70 – 150";">12";"";"1";"";"";"";"";"";"";"";"";"";""
"129";"Rubber, Natural (NR)";"";"sodium hydroxide";"caustic soda";"";"1310-73-2";"HNaO";"bases";"3";"not recommended";"50";"150 – 212";"";"";"1";"";"";"";"";"";"";"";"";"";""
"130";"Rubber, Natural (NR)";"";"sodium hydroxide";"caustic soda";"";"1310-73-2";"HNaO";"bases";"3";"not recommended";"90";"70 – 150";"";"";"1";"";"";"";"";"";"";"";"";"";""
"131";"Styrene Acrylonitrile Copolymer (SAN)";"";"sodium hydroxide";"caustic soda";"";"1310-73-2";"HNaO";"bases";"1";"recommended";"50";"70 – 125";"";"";"1";"";"";"";"";"";"";"";"";"";""
"132";"Styrene Acrylonitrile Copolymer (SAN)";"";"sodium hydroxide";"caustic soda";"saturated";"1310-73-2";"HNaO";"bases";"1";"recommended";"100";"70 – 125";"";"";"1";"";"";"";"";"";"";"";"";"";""
"133";"Vinyl Ester Resins";"";"sodium hydroxide";"caustic soda";"";"1310-73-2";"HNaO";"bases";"1";"recommended";"5 – 25";"180";"";"synthetic veil";"7";"";"";"";"";"";"";"";"";"";""
"134";"Vinyl Ester Resins";"";"sodium hydroxide";"caustic soda";"";"1310-73-2";"HNaO";"bases";"1";"recommended";"25 – 50";"210";"";"";"7";"";"";"";"";"";"";"";"";"";""
"135";"Vinyl-Modified Polybutadiene";"";"sodium hydroxide";"caustic soda";"";"1310-73-2";"HNaO";"bases";"1";"recommended";"10";"70 – 80";"<12";"";"1";"";"";"";"";"";"";"";"";"";""
"136";"Vinyl-Modified Polybutadiene";"";"sodium hydroxide";"caustic soda";"";"1310-73-2";"HNaO";"bases";"1";"recommended";"80";"70 – 80";"";"";"1";"";"";"";"";"";"";"";"";"";""
"137";"Wood";"";"sodium hydroxide";"caustic soda";"";"1310-73-2";"HNaO";"bases";"2";"questionable; tanks; questionable ";"2 – 10";"70 – 150";">12";"";"1";"";"";"";"";"";"";"";"";"";""
"138";"Wood";"";"sodium hydroxide";"caustic soda";"";"1310-73-2";"HNaO";"bases";"2";"questionable; recommended at >11pH";"10";"150 – 175";"";"";"1";"";"";"";"";"";"";"";"";"";""
"139";"Wood";"";"sodium hydroxide";"caustic soda";"";"1310-73-2";"HNaO";"bases";"2";"questionable";"10";"175 – 212";"";"intermittent exposure";"1";"";"";"";"";"";"";"";"";"";""
"";"";"";"";"";"";"";"";"";"";"";"";"";"";"";"";"";"";"";"";"";"";"";"";"";""
"";"";"";"";"";"";"";"";"";"";"";"";"";"";"";"";"";"";"";"";"";"";"";"";"";""
"Corrosion Survey Database (COR•SUR) © 2002 NACE International";"";"";"";"";"";"";"";"";"";"";"";"";"";"";"";"";"";"";"";"";"";"";"";"";""

File: data/corrosion_data/TableData - 2024-11-09T181804.671.csv
sep=;
"Title: Corrosion Survey Database (COR•SUR)";"";"";"";"";"";"";"";"";"";"";"";"";"";"";"";"";"";"";"";"";"";"";"";"";""
"Table: Sodium phenate";"";"";"";"";"";"";"";"";"";"";"";"";"";"";"";"";"";"";"";"";"";"";"";"";""
"DOWNLOAD SHOWS ONLY THE DISPLAYED DATA, UP TO 50 ROWS";"";"";"";"";"";"";"";"";"";"";"";"";"";"";"";"";"";"";"";"";"";"";"";"";""
"No.";"material or substance name";"exposure medium";"exposure medium class";"NACE resistance rating (unitless)";"resistance note";"conc. (%)";"temp. (°F)";"test note";"reference";"";"";"";"";"";"";"";"";"";"";"";"";"";"";"";""
"1";"Concrete";"sodium phenate";"bases";"1";"recommended";"10 – 90";"60 – 70";"";"1";"";"";"";"";"";"";"";"";"";"";"";"";"";"";"";""
"2";"Epoxy Resin, Glass Fiber- Reinforced";"sodium phenate";"bases";"1";"recommended";"10 – 90";"70 – 175";"";"1";"";"";"";"";"";"";"";"";"";"";"";"";"";"";"";""
"3";"Glass, Chemical";"sodium phenate";"bases";"1";"recommended";"10 – 90";"70 – 212";"also pentachlorophenate";"1";"";"";"";"";"";"";"";"";"";"";"";"";"";"";"";""
"4";"Polyethylene (PE)";"sodium phenate";"bases";"1";"recommended";"10";"70 – 150";"";"1, 21";"";"";"";"";"";"";"";"";"";"";"";"";"";"";"";""
"5";"Polyethylene (PE)";"sodium phenate";"bases";"1";"recommended";"100";"70 – 150";"pentachlorophenate only";"1, 21";"";"";"";"";"";"";"";"";"";"";"";"";"";"";"";""
"6";"Wood";"sodium phenate";"bases";"1";"recommended";"10 – 90";"70 – 125";"";"1";"";"";"";"";"";"";"";"";"";"";"";"";"";"";"";""
"7";"Wood";"sodium phenate";"bases";"1";"recommended";"100";"70 – 175";"pentachlorophenate only";"1";"";"";"";"";"";"";"";"";"";"";"";"";"";"";"";""
"";"";"";"";"";"";"";"";"";"";"";"";"";"";"";"";"";"";"";"";"";"";"";"";"";""
"";"";"";"";"";"";"";"";"";"";"";"";"";"";"";"";"";"";"";"";"";"";"";"";"";""
"Corrosion Survey Database (COR•SUR) © 2002 NACE International";"";"";"";"";"";"";"";"";"";"";"";"";"";"";"";"";"";"";"";"";"";"";"";"";""

File: data/corrosion_data/TableData - 2024-11-09T181837.214.csv
sep=;
"Title: Corrosion Survey Database (COR•SUR)";"";"";"";"";"";"";"";"";"";"";"";"";"";"";"";"";"";"";"";"";"";"";"";"";""
"Table: Lithium bromide";"";"";"";"";"";"";"";"";"";"";"";"";"";"";"";"";"";"";"";"";"";"";"";"";""
"DOWNLOAD SHOWS ONLY THE DISPLAYED DATA, UP TO 50 ROWS";"";"";"";"";"";"";"";"";"";"";"";"";"";"";"";"";"";"";"";"";"";"";"";"";""
"No.";"material or substance name";"exposure medium";"exposure medium CAS RN";"exposure medium formula";"exposure medium class";"NACE resistance rating (unitless)";"resistance note";"conc. (%)";"temp. (°F)";"exposure time (mo (30))";"reference";"";"";"";"";"";"";"";"";"";"";"";"";"";""
"1";"Cellulose Acetate Butyrate";"lithium bromide";"7550-35-8";"BrLi";"salts";"1";"recommended; weight loss";"50";"60 – 70";"<1";"1";"";"";"";"";"";"";"";"";"";"";"";"";"";""
"2";"Cellulose Acetate Butyrate";"lithium bromide";"7550-35-8";"BrLi";"salts";"1";"recommended";"100";"60 – 70";"";"1";"";"";"";"";"";"";"";"";"";"";"";"";"";""
"3";"Chlorinated Polyvinyl Chloride (CPVC)";"lithium bromide";"7550-35-8";"BrLi";"salts";"1";"recommended";"100";"70 – 212";"";"1, 2";"";"";"";"";"";"";"";"";"";"";"";"";"";""
"4";"Polyvinyl Chloride (PVC)";"lithium bromide";"7550-35-8";"BrLi";"salts";"3";"not recommended";"100";"70 – 150";"";"1";"";"";"";"";"";"";"";"";"";"";"";"";"";""
"";"";"";"";"";"";"";"";"";"";"";"";"";"";"";"";"";"";"";"";"";"";"";"";"";""
"";"";"";"";"";"";"";"";"";"";"";"";"";"";"";"";"";"";"";"";"";"";"";"";"";""
"Corrosion Survey Database (COR•SUR) © 2002 NACE International";"";"";"";"";"";"";"";"";"";"";"";"";"";"";"";"";"";"";"";"";"";"";"";"";""
"";"";"";"";"";"";"";"";"";"";"";"";"";"";"";"";"";"";"";"";"";"";"";"";"";""
"";"";"";"";"";"";"";"";"";"";"";"";"";"";"";"";"";"";"";"";"";"";"";"";"";""
"";"";"";"";"";"";"";"";"";"";"";"";"";"";"";"";"";"";"";"";"";"";"";"";"";""

File: data/corrosion_data/TableData - 2024-11-09T181842.446.csv
sep=;
"Title: Corrosion Survey Database (COR•SUR)";"";"";"";"";"";"";"";"";"";"";"";"";"";"";"";"";"";"";"";"";"";"";"";"";""
"Table: Potassium bromate";"";"";"";"";"";"";"";"";"";"";"";"";"";"";"";"";"";"";"";"";"";"";"";"";""
"DOWNLOAD SHOWS ONLY THE DISPLAYED DATA, UP TO 50 ROWS";"";"";"";"";"";"";"";"";"";"";"";"";"";"";"";"";"";"";"";"";"";"";"";"";""
"No.";"material or substance name";"exposure medium";"exposure medium CAS RN";"exposure medium formula";"exposure medium class";"NACE resistance rating (unitless)";"resistance note";"conc. (%)";"temp. (°F)";"exposure time (mo (30))";"reference";"";"";"";"";"";"";"";"";"";"";"";"";"";""
"1";"Acetal Resins (Polyoxymethylene)";"potassium bromate";"7758-01-02";"BrKO3";"salts";"1";"recommended";"<10";"70 – 150";"";"1";"";"";"";"";"";"";"";"";"";"";"";"";"";""
"2";"Acetal Resins (Polyoxymethylene)";"potassium bromate";"7758-01-02";"BrKO3";"salts";"2";"questionable";"10";"150 – 175";"";"1";"";"";"";"";"";"";"";"";"";"";"";"";"";""
"3";"Acetal Resins (Polyoxymethylene)";"potassium bromate";"7758-01-02";"BrKO3";"salts";"3";"not recommended";"10";"175 – 212";"";"1";"";"";"";"";"";"";"";"";"";"";"";"";"";""
"4";"Acrylonitrile Butadiene Styrene Polymer (ABS)";"potassium bromate";"7758-01-02";"BrKO3";"salts";"1";"recommended";"<10";"70 – 150";"";"1";"";"";"";"";"";"";"";"";"";"";"";"";"";""
"5";"Acrylonitrile Butadiene Styrene Polymer (ABS)";"potassium bromate";"7758-01-02";"BrKO3";"salts";"3";"not recommended";"10";"150 – 212";"";"1";"";"";"";"";"";"";"";"";"";"";"";"";"";""
"6";"Chlorinated Polyvinyl Chloride (CPVC)";"potassium bromate";"7758-01-02";"BrKO3";"salts";"1";"recommended";"100";"70 – 212";"";"1, 12";"";"";"";"";"";"";"";"";"";"";"";"";"";""
"7";"Chlorosulfonated Polyethylene";"potassium bromate";"7758-01-02";"BrKO3";"salts";"1";"recommended";"<10";"70 – 212";"";"1";"";"";"";"";"";"";"";"";"";"";"";"";"";""
"8";"Fluororubber";"potassium bromate";"7758-01-02";"BrKO3";"salts";"1";"recommended";"<10";"70 – 212";"";"1";"";"";"";"";"";"";"";"";"";"";"";"";"";""
"9";"Furfuryl Alcohol Resin, Glass Fiber-Reinforced";"potassium bromate";"7758-01-02";"BrKO3";"salts";"1";"recommended";"10";"70 – 250";">12";"1";"";"";"";"";"";"";"";"";"";"";"";"";"";""
"10";"Polychloroprene";"potassium bromate";"7758-01-02";"BrKO3";"salts";"1";"recommended";"<10";"70 – 212";"";"1";"";"";"";"";"";"";"";"";"";"";"";"";"";""
"11";"Polyethylene (PE)";"potassium bromate";"7758-01-02";"BrKO3";"salts";"1";"recommended";"10";"70 – 150";"";"1, 21";"";"";"";"";"";"";"";"";"";"";"";"";"";""
"12";"Polypropylene (PP)";"potassium bromate";"7758-01-02";"BrKO3";"salts";"1";"recommended";"10";"60 – 150";"<6";"1";"";"";"";"";"";"";"";"";"";"";"";"";"";""
"13";"Polyvinyl Chloride (PVC)";"potassium bromate";"7758-01-02";"BrKO3";"salts";"1";"recommended";"100";"70 – 150";"";"1";"";"";"";"";"";"";"";"";"";"";"";"";"";""
"14";"Rubber, Butyl (BR)";"potassium bromate";"7758-01-02";"BrKO3";"salts";"1";"recommended";"<10";"70 – 212";"";"1";"";"";"";"";"";"";"";"";"";"";"";"";"";""
"15";"Rubber, Natural (NR)";"potassium bromate";"7758-01-02";"BrKO3";"salts";"1";"recommended";"10";"70 – 150";"";"1";"";"";"";"";"";"";"";"";"";"";"";"";"";""
"16";"Rubber, Natural (NR)";"potassium bromate";"7758-01-02";"BrKO3";"salts";"3";"not recommended";"10";"150 – 212";"";"1";"";"";"";"";"";"";"";"";"";"";"";"";"";""
"";"";"";"";"";"";"";"";"";"";"";"";"";"";"";"";"";"";"";"";"";"";"";"";"";""
"";"";"";"";"";"";"";"";"";"";"";"";"";"";"";"";"";"";"";"";"";"";"";"";"";""
"Corrosion Survey Database (COR•SUR) © 2002 NACE International";"";"";"";"";"";"";"";"";"";"";"";"";"";"";"";"";"";"";"";"";"";"";"";"";""

File: data/corrosion_data/TableData - 2024-11-09T181847.536.csv
sep=;
"Title: Corrosion Survey Database (COR•SUR)";"";"";"";"";"";"";"";"";"";"";"";"";"";"";"";"";"";"";"";"";"";"";"";"";""
"Table: Potassium bromide";"";"";"";"";"";"";"";"";"";"";"";"";"";"";"";"";"";"";"";"";"";"";"";"";""
"DOWNLOAD SHOWS ONLY THE DISPLAYED DATA, UP TO 50 ROWS";"";"";"";"";"";"";"";"";"";"";"";"";"";"";"";"";"";"";"";"";"";"";"";"";""
"No.";"material or substance name";"material synonym";"exposure medium";"exposure medium note";"exposure medium CAS RN";"exposure medium formula";"exposure medium class";"NACE resistance rating (unitless)";"resistance note";"conc. (%)";"temp. (°F)";"exposure time (mo (30))";"test note";"reference";"";"";"";"";"";"";"";"";"";"";""
"1";"Acetal Resins (Polyoxymethylene)";"";"potassium bromide";"";"7758-02-03";"BrK";"salts";"1";"recommended";">10";"70 – 150";"";"";"1";"";"";"";"";"";"";"";"";"";"";""
"2";"Acetal Resins (Polyoxymethylene)";"";"potassium bromide";"";"7758-02-03";"BrK";"salts";"2";"questionable";">10";"150 – 175";"";"";"1";"";"";"";"";"";"";"";"";"";"";""
"3";"Acetal Resins (Polyoxymethylene)";"";"potassium bromide";"";"7758-02-03";"BrK";"salts";"3";"not recommended";">10";"175 – 200";"";"";"1";"";"";"";"";"";"";"";"";"";"";""
"4";"Acrylonitrile Butadiene Styrene Polymer (ABS)";"";"potassium bromide";"";"7758-02-03";"BrK";"salts";"1";"recommended";"100";"70 – 150";"";"";"1";"";"";"";"";"";"";"";"";"";"";""
"5";"Cellulose Acetate Butyrate";"";"potassium bromide";"";"7758-02-03";"BrK";"salts";"2";"questionable; weight gain";"<3";"90 – 100";"<1";"";"1";"";"";"";"";"";"";"";"";"";"";""
"6";"Chlorinated Polyvinyl Chloride (CPVC)";"";"potassium bromide";"";"7758-02-03";"BrK";"salts";"1";"recommended";"100";"70 – 212";"";"";"1, 2";"";"";"";"";"";"";"";"";"";"";""
"7";"Chlorosulfonated Polyethylene";"";"potassium bromide";"saturated";"7758-02-03";"BrK";"salts";"1";"recommended";">10";"70 – 212";"";"";"1";"";"";"";"";"";"";"";"";"";"";""
"8";"Concrete";"";"potassium bromide";"";"7758-02-03";"BrK";"salts";"1";"recommended";"100";"60 – 70";"";"densified concrete";"1";"";"";"";"";"";"";"";"";"";"";""
"9";"Epoxy Cements";"";"potassium bromide";"";"7758-02-03";"BrK";"salts";"1";"recommended";"40";"68";"<6";"";"5";"";"";"";"";"";"";"";"";"";"";""
"10";"Epoxy Cements";"";"potassium bromide";"";"7758-02-03";"BrK";"salts";"1";"recommended";"40";"140";"";"";"5";"";"";"";"";"";"";"";"";"";"";""
"11";"Epoxy Resin, Glass Fiber- Reinforced";"";"potassium bromide";"";"7758-02-03";"BrK";"salts";"1";"recommended";"10 – 50";"70 – 225";"";"";"1, 19";"";"";"";"";"";"";"";"";"";"";""
"12";"Epoxy Resin, Glass Fiber- Reinforced";"";"potassium bromide";"saturated";"7758-02-03";"BrK";"salts";"1";"recommended";"50";"70 – 225";"";"";"1, 19";"";"";"";"";"";"";"";"";"";"";""
"13";"Fluororubber";"";"potassium bromide";"saturated";"7758-02-03";"BrK";"salts";"1";"recommended";">10";"70 – 212";"";"";"1";"";"";"";"";"";"";"";"";"";"";""
"14";"Furfuryl Alcohol Resin, Glass Fiber-Reinforced";"";"potassium bromide";"";"7758-02-03";"BrK";"salts";"1";"recommended";"100";"70 – 250";">12";"";"1";"";"";"";"";"";"";"";"";"";"";""
"15";"Glass, Chemical";"";"potassium bromide";"";"7758-02-03";"BrK";"salts";"1";"recommended";">10";"70 – 212";"";"";"1";"";"";"";"";"";"";"";"";"";"";""
"16";"Nylon";"";"potassium bromide";"";"7758-02-03";"BrK";"salts";"1";"recommended";"10";"60 – 70";"";"";"1";"";"";"";"";"";"";"";"";"";"";""
"17";"Polychloroprene";"";"potassium bromide";"saturated";"7758-02-03";"BrK";"salts";"1";"recommended";"10";"70 – 150";"";"";"1";"";"";"";"";"";"";"";"";"";"";""
"18";"Polychloroprene";"";"potassium bromide";"";"7758-02-03";"BrK";"salts";"1";"recommended";">20";"70 – 212";"";"";"1";"";"";"";"";"";"";"";"";"";"";""
"19";"Polyethylene (PE)";"";"potassium bromide";"saturated";"7758-02-03";"BrK";"salts";"1";"recommended";"50";"60 – 70";"";"";"1, 21";"";"";"";"";"";"";"";"";"";"";""
"20";"Polyethylene (PE)";"";"potassium bromide";"saturated";"7758-02-03";"BrK";"salts";"1";"recommended";"100";"70 – 150";"";"";"1, 21";"";"";"";"";"";"";"";"";"";"";""
"21";"Polymethyl Methacrylate (PMMA)";"";"potassium bromide";"";"7758-02-03";"BrK";"salts";"1";"recommended";">10";"70 – 150";"";"";"1";"";"";"";"";"";"";"";"";"";"";""
"22";"Polyphenylene Sulfide (40% Glass-Filled)";"Fortron PPS";"potassium bromide";"";"7758-02-03";"BrK";"salts";"1";"recommended";"100";"0 – 200";"<1";"";"11";"";"";"";"";"";"";"";"";"";"";""
"23";"Polypropylene (PP)";"";"potassium bromide";"saturated";"7758-02-03";"BrK";"salts";"1";"recommended";">10";"60 – 150";"<6";"";"1";"";"";"";"";"";"";"";"";"";"";""
"24";"Polyvinyl Chloride (PVC)";"";"potassium bromide";"";"7758-02-03";"BrK";"salts";"1";"recommended";"100";"70 – 150";"";"";"1";"";"";"";"";"";"";"";"";"";"";""
"25";"Polyvinylidene Fluoride (PVDF)";"Kynar";"potassium bromide";"";"7758-02-03";"BrK";"salts";"1";"recommended";"100";"70 – 285";"";"";"1, 17";"";"";"";"";"";"";"";"";"";"";""
"26";"Rubber, Butyl (BR)";"";"potassium bromide";"saturated";"7758-02-03";"BrK";"salts";"1";"recommended";">10";"70 – 212";"";"";"1";"";"";"";"";"";"";"";"";"";"";""
"27";"Rubber, Natural (NR)";"";"potassium bromide";"";"7758-02-03";"BrK";"salts";"1";"recommended";">10";"70 – 150";"";"";"1";"";"";"";"";"";"";"";"";"";"";""
"28";"Rubber, Natural (NR)";"";"potassium bromide";"";"7758-02-03";"BrK";"salts";"3";"not recommended";">10";"150 – 212";"";"";"1";"";"";"";"";"";"";"";"";"";"";""
"29";"Styrene Acrylonitrile Copolymer (SAN)";"";"potassium bromide";"";"7758-02-03";"BrK";"salts";"1";"recommended";"3";"70 – 125";"";"";"1";"";"";"";"";"";"";"";"";"";"";""
"30";"Styrene Acrylonitrile Copolymer (SAN)";"";"potassium bromide";"saturated";"7758-02-03";"BrK";"salts";"1";"recommended";"50";"60 – 125";"";"";"1";"";"";"";"";"";"";"";"";"";"";""
"31";"Styrene Acrylonitrile Copolymer (SAN)";"";"potassium bromide";"crystal, powders, solids";"7758-02-03";"BrK";"salts";"1";"recommended";"100";"70 – 125";"";"";"1";"";"";"";"";"";"";"";"";"";"";""
"32";"Wood";"";"potassium bromide";"saturated";"7758-02-03";"BrK";"salts";"1";"recommended";">10";"70 – 212";"";"";"1";"";"";"";"";"";"";"";"";"";"";""
"";"";"";"";"";"";"";"";"";"";"";"";"";"";"";"";"";"";"";"";"";"";"";"";"";""
"";"";"";"";"";"";"";"";"";"";"";"";"";"";"";"";"";"";"";"";"";"";"";"";"";""
"Corrosion Survey Database (COR•SUR) © 2002 NACE International";"";"";"";"";"";"";"";"";"";"";"";"";"";"";"";"";"";"";"";"";"";"";"";"";""

File: data/corrosion_data/TableData - 2024-11-09T181856.111.csv
sep=;
"Title: Corrosion Survey Database (COR•SUR)";"";"";"";"";"";"";"";"";"";"";"";"";"";"";"";"";"";"";"";"";"";"";"";"";""
"Table: Sodium bromide";"";"";"";"";"";"";"";"";"";"";"";"";"";"";"";"";"";"";"";"";"";"";"";"";""
"DOWNLOAD SHOWS ONLY THE DISPLAYED DATA, UP TO 50 ROWS";"";"";"";"";"";"";"";"";"";"";"";"";"";"";"";"";"";"";"";"";"";"";"";"";""
"No.";"material or substance name";"material synonym";"exposure medium";"exposure medium note";"exposure medium CAS RN";"exposure medium formula";"exposure medium class";"NACE resistance rating (unitless)";"resistance note";"conc. (%)";"temp. (°F)";"exposure time (mo (30))";"test note";"reference";"";"";"";"";"";"";"";"";"";"";""
"1";"Acrylonitrile Butadiene Styrene Polymer (ABS)";"";"sodium bromide";"";"7647-15-6";"BrNa";"salts";"1";"recommended";"100";"70 – 150";"";"";"1";"";"";"";"";"";"";"";"";"";"";""
"2";"Chlorendic Unsaturated Polyester, Glass Fiber-Reinforced (190 + 47)";"HET acid polyester-Polifos 190 + 47 phr styrene";"sodium bromide";"";"7647-15-6";"BrNa";"salts";"1";"recommended";"any";"250";"<6";"";"16";"";"";"";"";"";"";"";"";"";"";""
"3";"Chlorendic Unsaturated Polyester, Glass Fiber-Reinforced (869 + 44.5)";"HET acid polyester-Polifos 869 + 44.5 phr styrene";"sodium bromide";"";"7647-15-6";"BrNa";"salts";"1";"recommended";"any";"250";"<6";"";"16";"";"";"";"";"";"";"";"";"";"";""
"4";"Chlorinated Polyvinyl Chloride (CPVC)";"";"sodium bromide";"";"7647-15-6";"BrNa";"salts";"1";"recommended";"100";"70 – 212";"";"";"1, 20";"";"";"";"";"";"";"";"";"";"";""
"5";"Epoxy Resin, Glass Fiber- Reinforced";"";"sodium bromide";"";"7647-15-6";"BrNa";"salts";"1";"recommended";"20";"70 – 225";"";"";"1, 19";"";"";"";"";"";"";"";"";"";"";""
"6";"Epoxy Resin, Glass Fiber- Reinforced";"";"sodium bromide";"saturated";"7647-15-6";"BrNa";"salts";"1";"recommended";"100";"70 – 225";"";"";"1, 19";"";"";"";"";"";"";"";"";"";"";""
"7";"Nylon";"";"sodium bromide";"";"7647-15-6";"BrNa";"salts";"1";"recommended";"100";"60 – 70";"";"";"1";"";"";"";"";"";"";"";"";"";"";""
"8";"Polyesters, Glass Fiber-Reinforced";"";"sodium bromide";"";"7647-15-6";"BrNa";"salts";"1";"recommended; recommended for 20 bromide; 20 bromate ";">10";"70 – 250";"";"";"1";"";"";"";"";"";"";"";"";"";"";""
"9";"Polyethylene (PE)";"";"sodium bromide";"";"7647-15-6";"BrNa";"salts";"1";"recommended";"10";"70 – 150";"";"oil solution also";"1, 21";"";"";"";"";"";"";"";"";"";"";""
"10";"Polymethyl Methacrylate (PMMA)";"";"sodium bromide";"";"7647-15-6";"BrNa";"salts";"1";"recommended";"100";"70 – 150";"";"";"1";"";"";"";"";"";"";"";"";"";"";""
"11";"Polypropylene (PP)";"";"sodium bromide";"";"7647-15-6";"BrNa";"salts";"1";"recommended";"100";"70 – 212";"";"";"1";"";"";"";"";"";"";"";"";"";"";""
"12";"Polyvinyl Chloride (PVC)";"";"sodium bromide";"";"7647-15-6";"BrNa";"salts";"1";"recommended";"100";"70 – 150";"";"";"1";"";"";"";"";"";"";"";"";"";"";""
"13";"Polyvinylidene Fluoride (PVDF)";"Kynar";"sodium bromide";"";"7647-15-6";"BrNa";"salts";"1";"recommended";"100";"70 – 285";"";"";"1, 17";"";"";"";"";"";"";"";"";"";"";""
"14";"Styrene Acrylonitrile Copolymer (SAN)";"";"sodium bromide";"saturated";"7647-15-6";"BrNa";"salts";"1";"recommended";"80";"70 – 125";"";"";"1";"";"";"";"";"";"";"";"";"";"";""
"15";"Styrene Acrylonitrile Copolymer (SAN)";"";"sodium bromide";"";"7647-15-6";"BrNa";"salts";"1";"recommended";">80";"70 – 125";"";"";"1";"";"";"";"";"";"";"";"";"";"";""
"16";"Styrene Acrylonitrile Copolymer (SAN)";"";"sodium bromide";"saturated";"7647-15-6";"BrNa";"salts";"1";"recommended";"90";"70 – 125";"";"";"1";"";"";"";"";"";"";"";"";"";"";""
"17";"Styrene Acrylonitrile Copolymer (SAN)";"";"sodium bromide";"crystal, powders, solids";"7647-15-6";"BrNa";"salts";"1";"recommended";"100";"70 – 125";"";"";"1";"";"";"";"";"";"";"";"";"";"";""
"18";"Vinyl Ester Resins";"";"sodium bromide";"";"7647-15-6";"BrNa";"salts";"1";"recommended";">10";"70 – 210";"";"";"7";"";"";"";"";"";"";"";"";"";"";""
"";"";"";"";"";"";"";"";"";"";"";"";"";"";"";"";"";"";"";"";"";"";"";"";"";""
"";"";"";"";"";"";"";"";"";"";"";"";"";"";"";"";"";"";"";"";"";"";"";"";"";""
"Corrosion Survey Database (COR•SUR) © 2002 NACE International";"";"";"";"";"";"";"";"";"";"";"";"";"";"";"";"";"";"";"";"";"";"";"";"";""
