Repository: Mahyar-rajabi94/TF_SDL

File: data/corrosion_data/TableData - 2024-11-09T181900.086.csv
sep=;
"Title: Corrosion Survey Database (COR•SUR)";"";"";"";"";"";"";"";"";"";"";"";"";"";"";"";"";"";"";"";"";"";"";"";"";""
"Table: Dextrin";"";"";"";"";"";"";"";"";"";"";"";"";"";"";"";"";"";"";"";"";"";"";"";"";""
"DOWNLOAD SHOWS ONLY THE DISPLAYED DATA, UP TO 50 ROWS";"";"";"";"";"";"";"";"";"";"";"";"";"";"";"";"";"";"";"";"";"";"";"";"";""
"No.";"material or substance name";"exposure medium";"exposure medium note";"exposure medium class";"NACE resistance rating (unitless)";"resistance note";"conc. (%)";"temp. (°F)";"reference";"";"";"";"";"";"";"";"";"";"";"";"";"";"";"";""
"1";"Acetal Resins (Polyoxymethylene)";"dextrin";"";"carbohydrates & sugars";"1";"recommended";">10";"60 – 70";"1";"";"";"";"";"";"";"";"";"";"";"";"";"";"";"";""
"2";"Acetal Resins (Polyoxymethylene)";"dextrin";"";"carbohydrates & sugars";"1";"recommended";"20";"70 – 150";"1";"";"";"";"";"";"";"";"";"";"";"";"";"";"";"";""
"3";"Acrylonitrile Butadiene Styrene Polymer (ABS)";"dextrin";"";"carbohydrates & sugars";"1";"recommended";"18";"70 – 150";"1";"";"";"";"";"";"";"";"";"";"";"";"";"";"";"";""
"4";"Acrylonitrile Butadiene Styrene Polymer (ABS)";"dextrin";"saturated";"carbohydrates & sugars";"1";"recommended";"100";"60 – 70";"1";"";"";"";"";"";"";"";"";"";"";"";"";"";"";"";""
"5";"Chlorosulfonated Polyethylene";"dextrin";"saturated";"carbohydrates & sugars";"1";"recommended";"10";"70 – 150";"1";"";"";"";"";"";"";"";"";"";"";"";"";"";"";"";""
"6";"Chlorosulfonated Polyethylene";"dextrin";"";"carbohydrates & sugars";"1";"recommended";"10 – 18";"70 – 150";"1";"";"";"";"";"";"";"";"";"";"";"";"";"";"";"";""
"7";"Chlorosulfonated Polyethylene";"dextrin";"";"carbohydrates & sugars";"1";"recommended";"18";"70 – 150";"1";"";"";"";"";"";"";"";"";"";"";"";"";"";"";"";""
"8";"Fluororubber";"dextrin";"";"carbohydrates & sugars";"1";"recommended";"18";"70 – 150";"1";"";"";"";"";"";"";"";"";"";"";"";"";"";"";"";""
"9";"Fluororubber";"dextrin";"";"carbohydrates & sugars";"1";"recommended";"100";"60 – 70";"1";"";"";"";"";"";"";"";"";"";"";"";"";"";"";"";""
"10";"Polychloroprene";"dextrin";"saturated";"carbohydrates & sugars";"1";"recommended";"10";"70 – 150";"1";"";"";"";"";"";"";"";"";"";"";"";"";"";"";"";""
"11";"Polychloroprene";"dextrin";"";"carbohydrates & sugars";"1";"recommended";"10 – 18";"70 – 150";"1";"";"";"";"";"";"";"";"";"";"";"";"";"";"";"";""
"12";"Polychloroprene";"dextrin";"";"carbohydrates & sugars";"1";"recommended";"18";"70 – 150";"1";"";"";"";"";"";"";"";"";"";"";"";"";"";"";"";""
"13";"Polyethylene (PE)";"dextrin";"saturated";"carbohydrates & sugars";"1";"recommended";"100";"70 – 150";"1, 21";"";"";"";"";"";"";"";"";"";"";"";"";"";"";"";""
"14";"Polypropylene (PP)";"dextrin";"";"carbohydrates & sugars";"1";"recommended";"100";"70 – 150";"1";"";"";"";"";"";"";"";"";"";"";"";"";"";"";"";""
"15";"Polyvinyl Chloride (PVC)";"dextrin";"";"carbohydrates & sugars";"1";"recommended";"100";"70 – 150";"1";"";"";"";"";"";"";"";"";"";"";"";"";"";"";"";""
"16";"Polyvinylidene Fluoride (PVDF)";"dextrin";"";"carbohydrates & sugars";"1";"recommended";"100";"70 – 250";"1, 23";"";"";"";"";"";"";"";"";"";"";"";"";"";"";"";""
"17";"Rubber, Butyl (BR)";"dextrin";"saturated";"carbohydrates & sugars";"1";"recommended";"10 – 20";"70 – 150";"1";"";"";"";"";"";"";"";"";"";"";"";"";"";"";"";""
"18";"Rubber, Natural (NR)";"dextrin";"";"carbohydrates & sugars";"1";"recommended";">10";"70 – 150";"1";"";"";"";"";"";"";"";"";"";"";"";"";"";"";"";""
"";"";"";"";"";"";"";"";"";"";"";"";"";"";"";"";"";"";"";"";"";"";"";"";"";""
"";"";"";"";"";"";"";"";"";"";"";"";"";"";"";"";"";"";"";"";"";"";"";"";"";""
"Corrosion Survey Database (COR•SUR) © 2002 NACE International";"";"";"";"";"";"";"";"";"";"";"";"";"";"";"";"";"";"";"";"";"";"";"";"";""

File: data/corrosion_data/TableData - 2024-11-09T181908.424.csv
sep=;
"Title: Corrosion Survey Database (COR•SUR)";"";"";"";"";"";"";"";"";"";"";"";"";"";"";"";"";"";"";"";"";"";"";"";"";""
"Table: Glucose";"";"";"";"";"";"";"";"";"";"";"";"";"";"";"";"";"";"";"";"";"";"";"";"";""
"DOWNLOAD SHOWS ONLY THE DISPLAYED DATA, UP TO 50 ROWS";"";"";"";"";"";"";"";"";"";"";"";"";"";"";"";"";"";"";"";"";"";"";"";"";""
"No.";"material or substance name";"material synonym";"exposure medium";"exposure medium note";"exposure medium class";"NACE resistance rating (unitless)";"resistance note";"conc. (%)";"temp. (°F)";"exposure time (mo (30))";"reference";"";"";"";"";"";"";"";"";"";"";"";"";"";""
"1";"Acetal Resins (Polyoxymethylene)";"";"glucose";"";"carbohydrates & sugars";"1";"recommended";"10 – 80";"70 – 175";"";"1";"";"";"";"";"";"";"";"";"";"";"";"";"";""
"2";"Acrylonitrile Butadiene Styrene Polymer (ABS)";"";"glucose";"";"carbohydrates & sugars";"1";"recommended";"100";"70 – 150";"";"1";"";"";"";"";"";"";"";"";"";"";"";"";"";""
"3";"Chlorosulfonated Polyethylene";"";"glucose";"saturated";"carbohydrates & sugars";"1";"recommended";"10 – 80";"70 – 175";"";"1";"";"";"";"";"";"";"";"";"";"";"";"";"";""
"4";"Epoxy Resin, Glass Fiber- Reinforced";"";"glucose";"";"carbohydrates & sugars";"1";"recommended";"100";"70 – 250";"";"1, 24";"";"";"";"";"";"";"";"";"";"";"";"";"";""
"5";"Fluororubber";"";"glucose";"saturated";"carbohydrates & sugars";"1";"recommended";"10 – 80";"70 – 175";"";"1";"";"";"";"";"";"";"";"";"";"";"";"";"";""
"6";"Polychloroprene";"";"glucose";"saturated";"carbohydrates & sugars";"1";"recommended";"10 – 80";"70 – 175";"";"1";"";"";"";"";"";"";"";"";"";"";"";"";"";""
"7";"Polyesters, Glass Fiber-Reinforced";"";"glucose";"";"carbohydrates & sugars";"1";"recommended";">10";"70 – 212";"";"1";"";"";"";"";"";"";"";"";"";"";"";"";"";""
"8";"Polyethylene (PE)";"";"glucose";"";"carbohydrates & sugars";"1";"recommended";"100";"70 – 150";"";"1, 21";"";"";"";"";"";"";"";"";"";"";"";"";"";""
"9";"Polypropylene (PP)";"";"glucose";"";"carbohydrates & sugars";"1";"recommended";"20";"60 – 212";"<6";"1";"";"";"";"";"";"";"";"";"";"";"";"";"";""
"10";"Polypropylene (PP)";"";"glucose";"";"carbohydrates & sugars";"1";"recommended";"100";"70 – 212";"";"1";"";"";"";"";"";"";"";"";"";"";"";"";"";""
"11";"Polyvinyl Chloride (PVC)";"";"glucose";"";"carbohydrates & sugars";"1";"recommended";"100";"70 – 150";"";"1";"";"";"";"";"";"";"";"";"";"";"";"";"";""
"12";"Polyvinylidene Fluoride (PVDF)";"Kynar";"glucose";"";"carbohydrates & sugars";"1";"recommended";"100";"70 – 285";"";"1, 17";"";"";"";"";"";"";"";"";"";"";"";"";"";""
"13";"Rubber, Butyl (BR)";"";"glucose";"saturated";"carbohydrates & sugars";"1";"recommended";"10 – 80";"70 – 175";"";"1";"";"";"";"";"";"";"";"";"";"";"";"";"";""
"14";"Rubber, Natural (NR)";"";"glucose";"";"carbohydrates & sugars";"1";"recommended";">10";"70 – 150";"";"1";"";"";"";"";"";"";"";"";"";"";"";"";"";""
"15";"Rubber, Natural (NR)";"";"glucose";"";"carbohydrates & sugars";"3";"not recommended";">10";"150 – 175";"";"1";"";"";"";"";"";"";"";"";"";"";"";"";"";""
"16";"Styrene Acrylonitrile Copolymer (SAN)";"";"glucose";"";"carbohydrates & sugars";"1";"recommended";"100";"70 – 125";"";"1";"";"";"";"";"";"";"";"";"";"";"";"";"";""
"17";"Vinyl Ester Resins";"";"glucose";"";"carbohydrates & sugars";"1";"recommended";">10";"70 – 212";"";"7";"";"";"";"";"";"";"";"";"";"";"";"";"";""
"";"";"";"";"";"";"";"";"";"";"";"";"";"";"";"";"";"";"";"";"";"";"";"";"";""
"";"";"";"";"";"";"";"";"";"";"";"";"";"";"";"";"";"";"";"";"";"";"";"";"";""
"Corrosion Survey Database (COR•SUR) © 2002 NACE International";"";"";"";"";"";"";"";"";"";"";"";"";"";"";"";"";"";"";"";"";"";"";"";"";""

File: data/corrosion_data/TableData - 2024-11-09T181932.032.csv
sep=;
"Title: Corrosion Survey Database (COR•SUR)";"";"";"";"";"";"";"";"";"";"";"";"";"";"";"";"";"";"";"";"";"";"";"";"";""
"Table: Starch";"";"";"";"";"";"";"";"";"";"";"";"";"";"";"";"";"";"";"";"";"";"";"";"";""
"DOWNLOAD SHOWS ONLY THE DISPLAYED DATA, UP TO 50 ROWS";"";"";"";"";"";"";"";"";"";"";"";"";"";"";"";"";"";"";"";"";"";"";"";"";""
"No.";"material or substance name";"material synonym";"exposure medium";"exposure medium note";"exposure medium class";"NACE resistance rating (unitless)";"resistance note";"conc. (%)";"temp. (°F)";"exposure time (mo (30))";"test note";"reference";"";"";"";"";"";"";"";"";"";"";"";"";""
"1";"Acrylonitrile Butadiene Styrene Polymer (ABS)";"";"starch";"";"carbohydrates & sugars";"1";"recommended";"10 – 90";"70 – 150";"";"";"1";"";"";"";"";"";"";"";"";"";"";"";"";""
"2";"Chlorendic Unsaturated Polyester, Glass Fiber-Reinforced (190 + 47)";"HET acid polyester-Polifos 190 + 47 phr styrene";"starch";"";"carbohydrates & sugars";"1";"recommended";"100";"185";"<6";"";"16";"";"";"";"";"";"";"";"";"";"";"";"";""
"3";"Chlorendic Unsaturated Polyester, Glass Fiber-Reinforced (190 + 47)";"HET acid polyester-Polifos 190 + 47 phr styrene";"starch";"";"carbohydrates & sugars";"1";"recommended";"100";"250";"";"digested, neutralized";"16";"";"";"";"";"";"";"";"";"";"";"";"";""
"4";"Chlorinated Polyvinyl Chloride (CPVC)";"";"starch";"";"carbohydrates & sugars";"1";"recommended";"100";"70 – 212";"";"";"1, 20";"";"";"";"";"";"";"";"";"";"";"";"";""
"5";"Chlorosulfonated Polyethylene";"";"starch";"";"carbohydrates & sugars";"1";"recommended";">10";"100 – 212";"";"";"1";"";"";"";"";"";"";"";"";"";"";"";"";""
"6";"Fluororubber";"";"starch";"";"carbohydrates & sugars";"1";"recommended";">10";"100 – 150";"";"";"1";"";"";"";"";"";"";"";"";"";"";"";"";""
"7";"Polychloroprene";"";"starch";"";"carbohydrates & sugars";"1";"recommended";"10 – 90";"100 – 150";"";"";"1";"";"";"";"";"";"";"";"";"";"";"";"";""
"8";"Polyesters, Glass Fiber-Reinforced";"";"starch";"";"carbohydrates & sugars";"1";"recommended";"10";"70 – 212";"";"slurry";"1";"";"";"";"";"";"";"";"";"";"";"";"";""
"9";"Polyethylene (PE)";"";"starch";"saturated";"carbohydrates & sugars";"1";"recommended";"100";"70 – 150";"";"";"1";"";"";"";"";"";"";"";"";"";"";"";"";""
"10";"Polypropylene (PP)";"";"starch";"";"carbohydrates & sugars";"1";"recommended";"100";"60 – 150";"<6";"";"1";"";"";"";"";"";"";"";"";"";"";"";"";""
"11";"Polyvinyl Chloride (PVC)";"";"starch";"";"carbohydrates & sugars";"1";"recommended";"100";"70 – 150";"";"";"1";"";"";"";"";"";"";"";"";"";"";"";"";""
"12";"Rubber, Butyl (BR)";"";"starch";"";"carbohydrates & sugars";"1";"recommended";"10 – 90";"100 – 150";"";"";"1";"";"";"";"";"";"";"";"";"";"";"";"";""
"13";"Rubber, Natural (NR)";"";"starch";"";"carbohydrates & sugars";"1";"recommended";">10";"100 – 150";"";"";"1";"";"";"";"";"";"";"";"";"";"";"";"";""
"";"";"";"";"";"";"";"";"";"";"";"";"";"";"";"";"";"";"";"";"";"";"";"";"";""
"";"";"";"";"";"";"";"";"";"";"";"";"";"";"";"";"";"";"";"";"";"";"";"";"";""
"Corrosion Survey Database (COR•SUR) © 2002 NACE International";"";"";"";"";"";"";"";"";"";"";"";"";"";"";"";"";"";"";"";"";"";"";"";"";""

File: data/corrosion_data/TableData - 2024-11-09T181945.578.csv
sep=;
"Title: Corrosion Survey Database (COR•SUR)";"";"";"";"";"";"";"";"";"";"";"";"";"";"";"";"";"";"";"";"";"";"";"";"";""
"Table: Ammonium carbonate";"";"";"";"";"";"";"";"";"";"";"";"";"";"";"";"";"";"";"";"";"";"";"";"";""
"DOWNLOAD SHOWS ONLY THE DISPLAYED DATA, UP TO 50 ROWS";"";"";"";"";"";"";"";"";"";"";"";"";"";"";"";"";"";"";"";"";"";"";"";"";""
"No.";"material or substance name";"material synonym";"exposure medium";"exposure medium note";"exposure medium CAS RN";"exposure medium formula";"exposure medium class";"NACE resistance rating (unitless)";"resistance note";"conc. (%)";"temp. (°F)";"exposure time (mo (30))";"reference";"";"";"";"";"";"";"";"";"";"";"";""
"1";"Acetal Resins (Polyoxymethylene)";"";"ammonium carbonate";"";"506-87-6";"CH8N2O3";"salts";"1";"recommended";">10";"70 – 150";"";"1";"";"";"";"";"";"";"";"";"";"";"";""
"2";"Acrylonitrile Butadiene Styrene Polymer (ABS)";"";"ammonium carbonate";"";"506-87-6";"CH8N2O3";"salts";"1";"recommended";">10";"70 – 150";"";"1";"";"";"";"";"";"";"";"";"";"";"";""
"3";"Chlorendic Unsaturated Polyester, Glass Fiber-Reinforced (190 + 47)";"HET acid polyester-Polifos 190 + 47 phr styrene";"ammonium carbonate";"";"506-87-6";"CH8N2O3";"salts";"1";"recommended";"30";"110";"<6";"16";"";"";"";"";"";"";"";"";"";"";"";""
"4";"Chlorendic Unsaturated Polyester, Glass Fiber-Reinforced (869 + 44.5)";"HET acid polyester-Polifos 869 + 44.5 phr styrene";"ammonium carbonate";"";"506-87-6";"CH8N2O3";"salts";"3";"not recommended";"10";"165";"<6";"16";"";"";"";"";"";"";"";"";"";"";"";""
"5";"Chlorendic Unsaturated Polyester, Glass Fiber-Reinforced (869 + 44.5)";"";"ammonium carbonate";"";"506-87-6";"CH8N2O3";"salts";"1";"recommended";"100";"75";"";"16";"";"";"";"";"";"";"";"";"";"";"";""
"6";"Chlorinated Polyvinyl Chloride (CPVC)";"";"ammonium carbonate";"";"506-87-6";"CH8N2O3";"salts";"1";"recommended";"100";"70 – 212";"";"1, 20";"";"";"";"";"";"";"";"";"";"";"";""
"7";"Chlorosulfonated Polyethylene";"";"ammonium carbonate";"";"506-87-6";"CH8N2O3";"salts";"1";"recommended";">10";"70 – 150";"";"1";"";"";"";"";"";"";"";"";"";"";"";""
"8";"Epoxy Cements";"";"ammonium carbonate";"";"506-87-6";"CH8N2O3";"salts";"1";"recommended";"50";"68";"<6";"5";"";"";"";"";"";"";"";"";"";"";"";""
"9";"Epoxy Cements";"";"ammonium carbonate";"";"506-87-6";"CH8N2O3";"salts";"1";"recommended";"50";"140";"";"5";"";"";"";"";"";"";"";"";"";"";"";""
"10";"Epoxy Resin, Asbestos/ Glass Fiber- Reinforced";"";"ammonium carbonate";"";"506-87-6";"CH8N2O3";"salts";"1";"recommended; >3 years";"10 – 50";"80 – 175";">12";"1";"";"";"";"";"";"";"";"";"";"";"";""
"11";"Epoxy Resin, Glass Fiber- Reinforced";"";"ammonium carbonate";"saturated";"506-87-6";"CH8N2O3";"salts";"1";"recommended";"100";"70 – 200";"";"1, 19";"";"";"";"";"";"";"";"";"";"";"";""
"12";"Fluororubber";"";"ammonium carbonate";"";"506-87-6";"CH8N2O3";"salts";"1";"recommended";">10";"70 – 150";"";"1";"";"";"";"";"";"";"";"";"";"";"";""
"13";"Furfuryl Alcohol Resin, Glass Fiber-Reinforced";"";"ammonium carbonate";"";"506-87-6";"CH8N2O3";"salts";"1";"recommended";"50";"70 – 250";">12";"1";"";"";"";"";"";"";"";"";"";"";"";""
"14";"Nylon";"";"ammonium carbonate";"";"506-87-6";"CH8N2O3";"salts";"1";"recommended";"10";"60 – 70";"";"1";"";"";"";"";"";"";"";"";"";"";"";""
"15";"Polychloroprene";"";"ammonium carbonate";"";"506-87-6";"CH8N2O3";"salts";"1";"recommended";"10 – 90";"70 – 150";"";"1";"";"";"";"";"";"";"";"";"";"";"";""
"16";"Polyesters, Glass Fiber-Reinforced";"";"ammonium carbonate";"";"506-87-6";"CH8N2O3";"salts";"1";"recommended";"10";"60 – 125";"";"1";"";"";"";"";"";"";"";"";"";"";"";""
"17";"Polyesters, Glass Fiber-Reinforced";"";"ammonium carbonate";"";"506-87-6";"CH8N2O3";"salts";"3";"not recommended";"10";"125 – 175";"";"1";"";"";"";"";"";"";"";"";"";"";"";""
"18";"Polyesters, Glass Fiber-Reinforced";"";"ammonium carbonate";"";"506-87-6";"CH8N2O3";"salts";"1";"recommended";">10";"60 – 70";"";"1";"";"";"";"";"";"";"";"";"";"";"";""
"19";"Polyethylene (PE)";"";"ammonium carbonate";"";"506-87-6";"CH8N2O3";"salts";"1";"recommended";"100";"70 – 150";"";"1, 21";"";"";"";"";"";"";"";"";"";"";"";""
"20";"Polyphenylene Sulfide (40% Glass-Filled)";"Fortron PPS";"ammonium carbonate";"";"506-87-6";"CH8N2O3";"salts";"1";"recommended";"100";"0 – 200";"<1";"11";"";"";"";"";"";"";"";"";"";"";"";""
"21";"Polypropylene (PP)";"";"ammonium carbonate";"saturated";"506-87-6";"CH8N2O3";"salts";"1";"recommended";"100";"60 – 212";"<6";"1";"";"";"";"";"";"";"";"";"";"";"";""
"22";"Polyvinyl Chloride (PVC)";"";"ammonium carbonate";"";"506-87-6";"CH8N2O3";"salts";"1";"recommended";"100";"70 – 150";"";"1";"";"";"";"";"";"";"";"";"";"";"";""
"23";"Polyvinylidene Chloride (PVDC)";"Saran brand resin";"ammonium carbonate";"";"506-87-6";"CH8N2O3";"salts";"1";"recommended";"100";"175";"";"6";"";"";"";"";"";"";"";"";"";"";"";""
"24";"Polyvinylidene Fluoride (PVDF)";"Kynar";"ammonium carbonate";"";"506-87-6";"CH8N2O3";"salts";"1";"recommended";"100";"70 – 285";"";"1, 17";"";"";"";"";"";"";"";"";"";"";"";""
"25";"Rubber, Butyl (BR)";"";"ammonium carbonate";"";"506-87-6";"CH8N2O3";"salts";"1";"recommended";">10";"70 – 150";"";"1";"";"";"";"";"";"";"";"";"";"";"";""
"26";"Rubber, Natural (NR)";"";"ammonium carbonate";"";"506-87-6";"CH8N2O3";"salts";"1";"recommended";">10";"70 – 150";"";"1";"";"";"";"";"";"";"";"";"";"";"";""
"27";"Vinyl Ester Resins";"";"ammonium carbonate";"";"506-87-6";"CH8N2O3";"salts";"1";"recommended";">10";"60 – 150";"";"7";"";"";"";"";"";"";"";"";"";"";"";""
"";"";"";"";"";"";"";"";"";"";"";"";"";"";"";"";"";"";"";"";"";"";"";"";"";""
"";"";"";"";"";"";"";"";"";"";"";"";"";"";"";"";"";"";"";"";"";"";"";"";"";""
"Corrosion Survey Database (COR•SUR) © 2002 NACE International";"";"";"";"";"";"";"";"";"";"";"";"";"";"";"";"";"";"";"";"";"";"";"";"";""

File: data/corrosion_data/TableData - 2024-11-09T181951.042.csv
sep=;
"Title: Corrosion Survey Database (COR•SUR)";"";"";"";"";"";"";"";"";"";"";"";"";"";"";"";"";"";"";"";"";"";"";"";"";""
"Table: Barium carbonate";"";"";"";"";"";"";"";"";"";"";"";"";"";"";"";"";"";"";"";"";"";"";"";"";""
"DOWNLOAD SHOWS ONLY THE DISPLAYED DATA, UP TO 50 ROWS";"";"";"";"";"";"";"";"";"";"";"";"";"";"";"";"";"";"";"";"";"";"";"";"";""
"No.";"material or substance name";"material synonym";"exposure medium";"exposure medium note";"exposure medium CAS RN";"exposure medium formula";"exposure medium class";"NACE resistance rating (unitless)";"resistance note";"conc. (%)";"temp. (°F)";"exposure time (mo (30))";"test note";"reference";"";"";"";"";"";"";"";"";"";"";""
"1";"Acrylonitrile Butadiene Styrene Polymer (ABS)";"";"barium carbonate";"";"513-77-9";"CBaO3";"salts";"1";"recommended";"100";"70 – 150";"";"";"1";"";"";"";"";"";"";"";"";"";"";""
"2";"Chlorendic Unsaturated Polyester, Glass Fiber-Reinforced (190 + 47)";"HET acid polyester-Polifos 190 + 47 phr styrene";"barium carbonate";"";"513-77-9";"CBaO3";"salts";"1";"recommended";"100";"250";"<6";"";"16";"";"";"";"";"";"";"";"";"";"";""
"3";"Chlorendic Unsaturated Polyester, Glass Fiber-Reinforced (869 + 44.5)";"HET acid polyester-Polifos 869 + 44.5 phr styrene";"barium carbonate";"";"513-77-9";"CBaO3";"salts";"1";"recommended";"100";"250";"<6";"";"16";"";"";"";"";"";"";"";"";"";"";""
"4";"Chlorinated Polyvinyl Chloride (CPVC)";"";"barium carbonate";"";"513-77-9";"CBaO3";"salts";"1";"recommended";"100";"70 – 212";"";"";"1, 20";"";"";"";"";"";"";"";"";"";"";""
"5";"Epoxy Resin, Asbestos/ Glass Fiber- Reinforced";"";"barium carbonate";"";"513-77-9";"CBaO3";"salts";"1";"recommended";">10";"80 – 250";">12";"slurry";"1";"";"";"";"";"";"";"";"";"";"";""
"6";"Epoxy Resin, Glass Fiber- Reinforced";"";"barium carbonate";"";"513-77-9";"CBaO3";"salts";"1";"recommended";"90";"70 – 150";"";"also slurry";"1, 19";"";"";"";"";"";"";"";"";"";"";""
"7";"Fluorinated Ethylene Propylene Copolymer (FEP)/ Polytetrafluoroethylene (PTFE)";"";"barium carbonate";"";"513-77-9";"CBaO3";"salts";"1";"recommended";"100";"70 – 150";"";"cyclic immersion; immersed";"1";"";"";"";"";"";"";"";"";"";"";""
"8";"Polyesters, Glass Fiber-Reinforced";"";"barium carbonate";"";"513-77-9";"CBaO3";"salts";"1";"recommended";"10";"70 – 212";"";"";"1";"";"";"";"";"";"";"";"";"";"";""
"9";"Polyesters, Glass Fiber-Reinforced";"";"barium carbonate";"";"513-77-9";"CBaO3";"salts";"1";"recommended";"100";"70 – 250";"";"";"1";"";"";"";"";"";"";"";"";"";"";""
"10";"Polyethylene (PE)";"";"barium carbonate";"saturated";"513-77-9";"CBaO3";"salts";"1";"recommended";"10";"70 – 150";"";"";"1, 21";"";"";"";"";"";"";"";"";"";"";""
"11";"Polymethyl Methacrylate (PMMA)";"";"barium carbonate";"";"513-77-9";"CBaO3";"salts";"1";"recommended";"100";"70 – 150";"";"";"1";"";"";"";"";"";"";"";"";"";"";""
"12";"Polypropylene (PP)";"";"barium carbonate";"saturated";"513-77-9";"CBaO3";"salts";"1";"recommended";"10";"60 – 150";"<6";"";"1";"";"";"";"";"";"";"";"";"";"";""
"13";"Polypropylene (PP)";"";"barium carbonate";"";"513-77-9";"CBaO3";"salts";"1";"recommended";"100";"70 – 212";"";"";"1";"";"";"";"";"";"";"";"";"";"";""
"14";"Polyvinyl Chloride (PVC)";"";"barium carbonate";"";"513-77-9";"CBaO3";"salts";"1";"recommended";"100";"70 – 150";"";"";"1";"";"";"";"";"";"";"";"";"";"";""
"15";"Polyvinylidene Chloride (PVDC)";"Saran brand resin";"barium carbonate";"";"513-77-9";"CBaO3";"salts";"1";"recommended";"100";"175";"";"";"6";"";"";"";"";"";"";"";"";"";"";""
"16";"Polyvinylidene Fluoride (PVDF)";"Kynar";"barium carbonate";"";"513-77-9";"CBaO3";"salts";"1";"recommended";"100";"70 – 285";"";"";"1, 17";"";"";"";"";"";"";"";"";"";"";""
"17";"Styrene Acrylonitrile Copolymer (SAN)";"";"barium carbonate";"";"513-77-9";"CBaO3";"salts";"1";"recommended";"100";"70 – 125";"";"";"1";"";"";"";"";"";"";"";"";"";"";""
"18";"Vinyl Ester Resins";"";"barium carbonate";"";"513-77-9";"CBaO3";"salts";"1";"recommended";">10";"70 – 250";"";"";"7";"";"";"";"";"";"";"";"";"";"";""
"";"";"";"";"";"";"";"";"";"";"";"";"";"";"";"";"";"";"";"";"";"";"";"";"";""
"";"";"";"";"";"";"";"";"";"";"";"";"";"";"";"";"";"";"";"";"";"";"";"";"";""
"Corrosion Survey Database (COR•SUR) © 2002 NACE International";"";"";"";"";"";"";"";"";"";"";"";"";"";"";"";"";"";"";"";"";"";"";"";"";""

File: data/corrosion_data/TableData - 2024-11-09T181955.342.csv
sep=;
"Title: Corrosion Survey Database (COR•SUR)";"";"";"";"";"";"";"";"";"";"";"";"";"";"";"";"";"";"";"";"";"";"";"";"";""
"Table: Bismuth subcarbonate";"";"";"";"";"";"";"";"";"";"";"";"";"";"";"";"";"";"";"";"";"";"";"";"";""
"DOWNLOAD SHOWS ONLY THE DISPLAYED DATA, UP TO 50 ROWS";"";"";"";"";"";"";"";"";"";"";"";"";"";"";"";"";"";"";"";"";"";"";"";"";""
"No.";"material or substance name";"exposure medium";"exposure medium synonym";"exposure medium note";"exposure medium CAS RN";"exposure medium formula";"exposure medium class";"NACE resistance rating (unitless)";"resistance note";"conc. (%)";"temp. (°F)";"exposure time (mo (30))";"reference";"";"";"";"";"";"";"";"";"";"";"";""
"1";"Acrylonitrile Butadiene Styrene Polymer (ABS)";"bismuth subcarbonate";"bismuth basic carbonate";"";"5892-10-04";"CBi2O5";"salts";"1";"recommended";"100";"70 – 150";"";"1";"";"";"";"";"";"";"";"";"";"";"";""
"2";"Chlorinated Polyvinyl Chloride (CPVC)";"bismuth subcarbonate";"bismuth basic carbonate";"";"5892-10-04";"CBi2O5";"salts";"1";"recommended";"100";"70 – 212";"";"1, 2";"";"";"";"";"";"";"";"";"";"";"";""
"3";"Polyethylene (PE)";"bismuth subcarbonate";"bismuth basic carbonate";"saturated";"5892-10-04";"CBi2O5";"salts";"1";"recommended";"10";"70 – 150";"";"1, 21";"";"";"";"";"";"";"";"";"";"";"";""
"4";"Polymethyl Methacrylate (PMMA)";"bismuth subcarbonate";"bismuth basic carbonate";"";"5892-10-04";"CBi2O5";"salts";"1";"recommended";"100";"70 – 150";"";"1";"";"";"";"";"";"";"";"";"";"";"";""
"5";"Polypropylene (PP)";"bismuth subcarbonate";"bismuth basic carbonate";"saturated";"5892-10-04";"CBi2O5";"salts";"1";"recommended";"10";"60 – 150";"<6";"1";"";"";"";"";"";"";"";"";"";"";"";""
"6";"Polyvinyl Chloride (PVC)";"bismuth subcarbonate";"bismuth basic carbonate";"";"5892-10-04";"CBi2O5";"salts";"1";"recommended";"100";"70 – 150";"";"1";"";"";"";"";"";"";"";"";"";"";"";""
"";"";"";"";"";"";"";"";"";"";"";"";"";"";"";"";"";"";"";"";"";"";"";"";"";""
"";"";"";"";"";"";"";"";"";"";"";"";"";"";"";"";"";"";"";"";"";"";"";"";"";""
"Corrosion Survey Database (COR•SUR) © 2002 NACE International";"";"";"";"";"";"";"";"";"";"";"";"";"";"";"";"";"";"";"";"";"";"";"";"";""
"";"";"";"";"";"";"";"";"";"";"";"";"";"";"";"";"";"";"";"";"";"";"";"";"";""

File: data/corrosion_data/TableData - 2024-11-09T181959.008.csv
sep=;
"Title: Corrosion Survey Database (COR•SUR)";"";"";"";"";"";"";"";"";"";"";"";"";"";"";"";"";"";"";"";"";"";"";"";"";""
"Table: Calcium carbonate";"";"";"";"";"";"";"";"";"";"";"";"";"";"";"";"";"";"";"";"";"";"";"";"";""
"DOWNLOAD SHOWS ONLY THE DISPLAYED DATA, UP TO 50 ROWS";"";"";"";"";"";"";"";"";"";"";"";"";"";"";"";"";"";"";"";"";"";"";"";"";""
"No.";"material or substance name";"material synonym";"exposure medium";"exposure medium note";"exposure medium class";"NACE resistance rating (unitless)";"resistance note";"conc. (%)";"temp. (°F)";"exposure time (mo (30))";"test note";"reference";"";"";"";"";"";"";"";"";"";"";"";"";""
"1";"Acrylonitrile Butadiene Styrene Polymer (ABS)";"";"calcium carbonate";"";"salts";"1";"recommended";"100";"70 – 150";"";"";"1";"";"";"";"";"";"";"";"";"";"";"";"";""
"2";"Chlorendic Unsaturated Polyester, Glass Fiber-Reinforced (869 + 44.5)";"HET acid polyester-Polifos 869 + 44.5 phr styrene";"calcium carbonate";"";"salts";"1";"recommended";"any";"250";"<6";"";"16";"";"";"";"";"";"";"";"";"";"";"";"";""
"3";"Chlorinated Polyvinyl Chloride (CPVC)";"";"calcium carbonate";"";"salts";"1";"recommended";"100";"70 – 212";"";"";"1, 20";"";"";"";"";"";"";"";"";"";"";"";"";""
"4";"Epoxy Resin, Asbestos/ Glass Fiber- Reinforced";"";"calcium carbonate";"";"salts";"1";"recommended; over 3 years";">10";"75 – 275";">12";"slurry";"1";"";"";"";"";"";"";"";"";"";"";"";"";""
"5";"Epoxy Resin, Glass Fiber- Reinforced";"";"calcium carbonate";"saturated";"salts";"1";"recommended";"100";"70 – 250";"";"";"1, 19";"";"";"";"";"";"";"";"";"";"";"";"";""
"6";"Fluorinated Ethylene Propylene Copolymer (FEP)/ Polytetrafluoroethylene (PTFE)";"";"calcium carbonate";"";"salts";"1";"recommended";"100";"70 – 150";"";"cyclic immersion; immersed";"1";"";"";"";"";"";"";"";"";"";"";"";"";""
"7";"Polyesters, Glass Fiber-Reinforced";"";"calcium carbonate";"";"salts";"1";"recommended";"100";"70 – 212";"";"dust";"1";"";"";"";"";"";"";"";"";"";"";"";"";""
"8";"Polyethylene (PE)";"";"calcium carbonate";"saturated";"salts";"1";"recommended";"10";"70 – 150";"";"";"1, 21";"";"";"";"";"";"";"";"";"";"";"";"";""
"9";"Polymethyl Methacrylate (PMMA)";"";"calcium carbonate";"";"salts";"1";"recommended";"100";"70 – 150";"";"";"1";"";"";"";"";"";"";"";"";"";"";"";"";""
"10";"Polypropylene (PP)";"";"calcium carbonate";"saturated";"salts";"1";"recommended";"10";"60 – 150";"<6";"";"1";"";"";"";"";"";"";"";"";"";"";"";"";""
"11";"Polypropylene (PP)";"";"calcium carbonate";"";"salts";"1";"recommended";"100";"70 – 212";"";"";"1";"";"";"";"";"";"";"";"";"";"";"";"";""
"12";"Polyvinyl Chloride (PVC)";"";"calcium carbonate";"";"salts";"1";"recommended";"100";"70 – 150";"";"";"1";"";"";"";"";"";"";"";"";"";"";"";"";""
"13";"Polyvinylidene Fluoride (PVDF)";"Kynar";"calcium carbonate";"";"salts";"1";"recommended";"100";"70 – 285";"";"";"1, 17";"";"";"";"";"";"";"";"";"";"";"";"";""
"14";"Vinyl Ester Resins";"";"calcium carbonate";"";"salts";"1";"recommended";"100";"70 – 180";"";"";"7";"";"";"";"";"";"";"";"";"";"";"";"";""
"";"";"";"";"";"";"";"";"";"";"";"";"";"";"";"";"";"";"";"";"";"";"";"";"";""
"";"";"";"";"";"";"";"";"";"";"";"";"";"";"";"";"";"";"";"";"";"";"";"";"";""
"Corrosion Survey Database (COR•SUR) © 2002 NACE International";"";"";"";"";"";"";"";"";"";"";"";"";"";"";"";"";"";"";"";"";"";"";"";"";""

File: data/corrosion_data/TableData - 2024-11-09T182006.694.csv
sep=;
"Title: Corrosion Survey Database (COR•SUR)";"";"";"";"";"";"";"";"";"";"";"";"";"";"";"";"";"";"";"";"";"";"";"";"";""
"Table: Magnesium carbonate";"";"";"";"";"";"";"";"";"";"";"";"";"";"";"";"";"";"";"";"";"";"";"";"";""
"DOWNLOAD SHOWS ONLY THE DISPLAYED DATA, UP TO 50 ROWS";"";"";"";"";"";"";"";"";"";"";"";"";"";"";"";"";"";"";"";"";"";"";"";"";""
"No.";"material or substance name";"material synonym";"exposure medium";"exposure medium note";"exposure medium CAS RN";"exposure medium formula";"exposure medium class";"NACE resistance rating (unitless)";"resistance note";"conc. (%)";"temp. (°F)";"exposure time (mo (30))";"reference";"";"";"";"";"";"";"";"";"";"";"";""
"1";"Acrylonitrile Butadiene Styrene Polymer (ABS)";"";"magnesium carbonate";"";"546-93-0";"CMgO3";"salts";"1";"recommended";"100";"70 – 150";"";"1";"";"";"";"";"";"";"";"";"";"";"";""
"2";"Cellulose Acetate Butyrate";"";"magnesium carbonate";"";"546-93-0";"CMgO3";"salts";"2";"questionable; weight gain";"";"60 – 70";"<1";"1";"";"";"";"";"";"";"";"";"";"";"";""
"3";"Chlorendic Unsaturated Polyester, Glass Fiber-Reinforced (190 + 47)";"HET acid polyester-Polifos 190 + 47 phr styrene";"magnesium carbonate";"saturated";"546-93-0";"CMgO3";"salts";"1";"recommended";"100";"120";"<6";"16";"";"";"";"";"";"";"";"";"";"";"";""
"4";"Chlorendic Unsaturated Polyester, Glass Fiber-Reinforced (190 + 47)";"";"magnesium carbonate";"";"546-93-0";"CMgO3";"salts";"1";"recommended";"100";"250";"";"16";"";"";"";"";"";"";"";"";"";"";"";""
"5";"Chlorendic Unsaturated Polyester, Glass Fiber-Reinforced (869 + 44.5)";"HET acid polyester-Polifos 869 + 44.5 phr styrene";"magnesium carbonate";"";"546-93-0";"CMgO3";"salts";"1";"recommended";"100";"250";"<6";"16";"";"";"";"";"";"";"";"";"";"";"";""
"6";"Chlorinated Polyvinyl Chloride (CPVC)";"";"magnesium carbonate";"";"546-93-0";"CMgO3";"salts";"1";"recommended";"100";"70 – 212";"";"1, 20";"";"";"";"";"";"";"";"";"";"";"";""
"7";"Epoxy Resin, Glass Fiber- Reinforced";"";"magnesium carbonate";"";"546-93-0";"CMgO3";"salts";"1";"recommended";"100";"70 – 250";"";"1, 24";"";"";"";"";"";"";"";"";"";"";"";""
"8";"Polyesters, Glass Fiber-Reinforced";"";"magnesium carbonate";"";"546-93-0";"CMgO3";"salts";"1";"recommended";"20";"70 – 175";"";"1";"";"";"";"";"";"";"";"";"";"";"";""
"9";"Polyesters, Glass Fiber-Reinforced";"";"magnesium carbonate";"";"546-93-0";"CMgO3";"salts";"1";"recommended";"100";"70 – 250";"";"1";"";"";"";"";"";"";"";"";"";"";"";""
"10";"Polyethylene (PE)";"";"magnesium carbonate";"saturated";"546-93-0";"CMgO3";"salts";"1";"recommended";"10";"70 – 150";"";"1, 21";"";"";"";"";"";"";"";"";"";"";"";""
"11";"Polymethyl Methacrylate (PMMA)";"";"magnesium carbonate";"";"546-93-0";"CMgO3";"salts";"1";"recommended";"100";"70 – 150";"";"1";"";"";"";"";"";"";"";"";"";"";"";""
"12";"Polypropylene (PP)";"";"magnesium carbonate";"saturated";"546-93-0";"CMgO3";"salts";"1";"recommended";"10";"60 – 150";"<6";"1";"";"";"";"";"";"";"";"";"";"";"";""
"13";"Polypropylene (PP)";"";"magnesium carbonate";"";"546-93-0";"CMgO3";"salts";"1";"recommended";"100";"70 – 212";"";"1";"";"";"";"";"";"";"";"";"";"";"";""
"14";"Polyvinyl Chloride (PVC)";"";"magnesium carbonate";"";"546-93-0";"CMgO3";"salts";"1";"recommended";"100";"70 – 150";"";"1";"";"";"";"";"";"";"";"";"";"";"";""
"15";"Polyvinylidene Fluoride (PVDF)";"Kynar";"magnesium carbonate";"";"546-93-0";"CMgO3";"salts";"1";"recommended";"100";"70 – 285";"";"1, 17";"";"";"";"";"";"";"";"";"";"";"";""
"16";"Styrene Acrylonitrile Copolymer (SAN)";"";"magnesium carbonate";"crystal, powders, solids";"546-93-0";"CMgO3";"salts";"1";"recommended";"100";"70 – 125";"";"1";"";"";"";"";"";"";"";"";"";"";"";""
"17";"Vinyl Ester Resins";"";"magnesium carbonate";"";"546-93-0";"CMgO3";"salts";"1";"recommended";"any";"70 – 180";"";"7";"";"";"";"";"";"";"";"";"";"";"";""
"";"";"";"";"";"";"";"";"";"";"";"";"";"";"";"";"";"";"";"";"";"";"";"";"";""
"";"";"";"";"";"";"";"";"";"";"";"";"";"";"";"";"";"";"";"";"";"";"";"";"";""
"Corrosion Survey Database (COR•SUR) © 2002 NACE International";"";"";"";"";"";"";"";"";"";"";"";"";"";"";"";"";"";"";"";"";"";"";"";"";""

File: data/corrosion_data/TableData - 2024-11-09T182033.904.csv
sep=;
"Title: Corrosion Survey Database (COR•SUR)";"";"";"";"";"";"";"";"";"";"";"";"";"";"";"";"";"";"";"";"";"";"";"";"";""
"Table: Potassium carbonate";"";"";"";"";"";"";"";"";"";"";"";"";"";"";"";"";"";"";"";"";"";"";"";"";""
"DOWNLOAD SHOWS ONLY THE DISPLAYED DATA, UP TO 50 ROWS";"";"";"";"";"";"";"";"";"";"";"";"";"";"";"";"";"";"";"";"";"";"";"";"";""
"No.";"material or substance name";"material synonym";"exposure medium";"exposure medium synonym";"exposure medium note";"exposure medium CAS RN";"exposure medium formula";"exposure medium class";"NACE resistance rating (unitless)";"resistance note";"conc. (%)";"temp. (°F)";"exposure time (mo (30))";"test note";"reference";"";"";"";"";"";"";"";"";"";""
"1";"Acetal Resins (Polyoxymethylene)";"";"potassium carbonate";"pearl ash";"";"584-08-7";"CK2O3";"salts";"1";"recommended";">10";"70 – 100";"";"";"1";"";"";"";"";"";"";"";"";"";""
"2";"Acrylonitrile Butadiene Styrene Polymer (ABS)";"";"potassium carbonate";"pearl ash";"";"584-08-7";"CK2O3";"salts";"1";"recommended";"100";"70 – 150";"";"";"1";"";"";"";"";"";"";"";"";"";""
"3";"Chlorendic Unsaturated Polyester, Glass Fiber-Reinforced (190 + 47)";"HET acid polyester-Polifos 190 + 47 phr styrene";"potassium carbonate";"pearl ash";"";"584-08-7";"CK2O3";"salts";"1";"recommended";"10 – 25";"75";"<6";"";"16";"";"";"";"";"";"";"";"";"";""
"4";"Chlorendic Unsaturated Polyester, Glass Fiber-Reinforced (190 + 47)";"";"potassium carbonate";"pearl ash";"";"584-08-7";"CK2O3";"salts";"1";"recommended";"50";"110";"";"";"16";"";"";"";"";"";"";"";"";"";""
"5";"Chlorendic Unsaturated Polyester, Glass Fiber-Reinforced (869 + 44.5)";"HET acid polyester-Polifos 869 + 44.5 phr styrene";"potassium carbonate";"pearl ash";"";"584-08-7";"CK2O3";"salts";"1";"recommended";"10 – 25";"75";"<6";"";"16";"";"";"";"";"";"";"";"";"";""
"6";"Chlorinated Polyvinyl Chloride (CPVC)";"";"potassium carbonate";"pearl ash";"";"584-08-7";"CK2O3";"salts";"1";"recommended";"100";"70 – 212";"";"";"1, 20";"";"";"";"";"";"";"";"";"";""
"7";"Chlorosulfonated Polyethylene";"";"potassium carbonate";"pearl ash";"saturated";"584-08-7";"CK2O3";"salts";"1";"recommended";">10";"70 – 100";"";"";"1";"";"";"";"";"";"";"";"";"";""
"8";"Concrete";"";"potassium carbonate";"pearl ash";"";"584-08-7";"CK2O3";"salts";"1";"recommended";"10 – 90";"60 – 70";"";"densified concrete; carbonized surface";"1";"";"";"";"";"";"";"";"";"";""
"9";"Epoxy Cements";"";"potassium carbonate";"pearl ash";"";"584-08-7";"CK2O3";"salts";"1";"recommended";"50";"68";"<6";"";"5";"";"";"";"";"";"";"";"";"";""
"10";"Epoxy Cements";"";"potassium carbonate";"pearl ash";"";"584-08-7";"CK2O3";"salts";"1";"recommended";"50";"140";"";"";"5";"";"";"";"";"";"";"";"";"";""
"11";"Epoxy Resin, Asbestos/ Glass Fiber- Reinforced";"";"potassium carbonate";"pearl ash";"";"584-08-7";"CK2O3";"salts";"1";"recommended";"10 – 50";"75 – 200";">12";"";"1";"";"";"";"";"";"";"";"";"";""
"12";"Epoxy Resin, Glass Fiber- Reinforced";"";"potassium carbonate";"pearl ash";"";"584-08-7";"CK2O3";"salts";"1";"recommended";"10";"205";"";"";"1, 19";"";"";"";"";"";"";"";"";"";""
"13";"Epoxy Resin, Glass Fiber- Reinforced";"";"potassium carbonate";"pearl ash";"";"584-08-7";"CK2O3";"salts";"1";"recommended";">10";"70 – 200";"";"";"1, 19";"";"";"";"";"";"";"";"";"";""
"14";"Epoxy Resin, Glass Fiber- Reinforced";"";"potassium carbonate";"pearl ash";"";"584-08-7";"CK2O3";"salts";"1";"recommended";"50";"205";"";"";"1, 19";"";"";"";"";"";"";"";"";"";""
"15";"Fluorinated Ethylene Propylene Copolymer (FEP)/ Polytetrafluoroethylene (PTFE)";"";"potassium carbonate";"pearl ash";"";"584-08-7";"CK2O3";"salts";"1";"recommended";"100";"70 – 150";"";"cyclic immersion; immersed";"1";"";"";"";"";"";"";"";"";"";""
"16";"Fluororubber";"";"potassium carbonate";"pearl ash";"saturated";"584-08-7";"CK2O3";"salts";"1";"recommended";">10";"70 – 100";"";"";"1";"";"";"";"";"";"";"";"";"";""
"17";"Furfuryl Alcohol Resin, Glass Fiber-Reinforced";"";"potassium carbonate";"pearl ash";"";"584-08-7";"CK2O3";"salts";"1";"recommended";"10 – 20";"70 – 250";">12";"";"1";"";"";"";"";"";"";"";"";"";""
"18";"Furfuryl Alcohol Resin, Glass Fiber-Reinforced";"";"potassium carbonate";"pearl ash";"";"584-08-7";"CK2O3";"salts";"1";"recommended";"50";"70 – 250";"";"";"1";"";"";"";"";"";"";"";"";"";""
"19";"Furfuryl Alcohol Resin, Glass Fiber-Reinforced";"";"potassium carbonate";"pearl ash";"saturated";"584-08-7";"CK2O3";"salts";"1";"recommended";"100";"70 – 250";"";"";"1";"";"";"";"";"";"";"";"";"";""
"20";"Glass, Chemical";"";"potassium carbonate";"pearl ash";"";"584-08-7";"CK2O3";"salts";"1";"recommended";">10";"70 – 212";"";"";"1";"";"";"";"";"";"";"";"";"";""
"21";"Nylon";"";"potassium carbonate";"pearl ash";"";"584-08-7";"CK2O3";"salts";"3";"not recommended";">10";"70 – 212";"";"";"1";"";"";"";"";"";"";"";"";"";""
"22";"Polychloroprene";"";"potassium carbonate";"pearl ash";"saturated";"584-08-7";"CK2O3";"salts";"1";"recommended";">10";"70 – 100";"";"";"1";"";"";"";"";"";"";"";"";"";""
"23";"Polyesters, Glass Fiber-Reinforced";"";"potassium carbonate";"pearl ash";"";"584-08-7";"CK2O3";"salts";"1";"recommended";"10 – 20";"180 – 195";"";"";"1";"";"";"";"";"";"";"";"";"";""
"24";"Polyesters, Glass Fiber-Reinforced";"";"potassium carbonate";"pearl ash";"";"584-08-7";"CK2O3";"salts";"1";"recommended";"10 – 40";"50 – 70";"";"";"1";"";"";"";"";"";"";"";"";"";""
"25";"Polyesters, Glass Fiber-Reinforced";"";"potassium carbonate";"pearl ash";"";"584-08-7";"CK2O3";"salts";"1";"recommended";"10 – 40";"100 – 180";"";"";"1";"";"";"";"";"";"";"";"";"";""
"26";"Polyesters, Glass Fiber-Reinforced";"";"potassium carbonate";"pearl ash";"";"584-08-7";"CK2O3";"salts";"1";"recommended";"10 – 50";"70 – 100";"";"";"1";"";"";"";"";"";"";"";"";"";""
"27";"Polyethylene (PE)";"";"potassium carbonate";"pearl ash";"";"584-08-7";"CK2O3";"salts";"1";"recommended";"10 – 30";"70 – 150";"";"";"1, 21";"";"";"";"";"";"";"";"";"";""
"28";"Polyethylene (PE)";"";"potassium carbonate";"pearl ash";"";"584-08-7";"CK2O3";"salts";"1";"recommended";">10";"70 – 100";"";"";"1, 21";"";"";"";"";"";"";"";"";"";""
"29";"Polyethylene (PE)";"";"potassium carbonate";"pearl ash";"saturated";"584-08-7";"CK2O3";"salts";"1";"recommended";"30";"70 – 150";"";"";"1, 21";"";"";"";"";"";"";"";"";"";""
"30";"Polyethylene (PE)";"";"potassium carbonate";"pearl ash";"";"584-08-7";"CK2O3";"salts";"1";"recommended";"100";"70 – 150";"";"";"1, 21";"";"";"";"";"";"";"";"";"";""
"31";"Polymethyl Methacrylate (PMMA)";"";"potassium carbonate";"pearl ash";"";"584-08-7";"CK2O3";"salts";"1";"recommended";">10";"70 – 200";"";"";"1";"";"";"";"";"";"";"";"";"";""
"32";"Polyphenylene Sulfide (40% Glass-Filled)";"Fortron PPS";"potassium carbonate";"pearl ash";"";"584-08-7";"CK2O3";"salts";"1";"recommended";"100";"0 – 200";"<1";"";"11";"";"";"";"";"";"";"";"";"";""
"33";"Polypropylene (PP)";"";"potassium carbonate";"pearl ash";"saturated";"584-08-7";"CK2O3";"salts";"1";"recommended";">10";"60 – 150";"<6";"";"1";"";"";"";"";"";"";"";"";"";""
"34";"Polypropylene (PP)";"";"potassium carbonate";"pearl ash";"";"584-08-7";"CK2O3";"salts";"1";"recommended";"100";"60 – 212";"";"";"1";"";"";"";"";"";"";"";"";"";""
"35";"Polyvinyl Chloride (PVC)";"";"potassium carbonate";"pearl ash";"";"584-08-7";"CK2O3";"salts";"1";"recommended";"100";"70 – 150";"";"";"1";"";"";"";"";"";"";"";"";"";""
"36";"Polyvinylidene Fluoride (PVDF)";"Kynar";"potassium carbonate";"pearl ash";"";"584-08-7";"CK2O3";"salts";"1";"recommended";"100";"70 – 285";"";"";"1, 17";"";"";"";"";"";"";"";"";"";""
"37";"Rubber, Butyl (BR)";"";"potassium carbonate";"pearl ash";"";"584-08-7";"CK2O3";"salts";"1";"recommended";">10";"70 – 100";"";"";"1";"";"";"";"";"";"";"";"";"";""
"38";"Rubber, Natural (NR)";"";"potassium carbonate";"pearl ash";"";"584-08-7";"CK2O3";"salts";"1";"recommended";">10";"70 – 100";"";"";"1";"";"";"";"";"";"";"";"";"";""
"39";"Vinyl Ester Resins";"";"potassium carbonate";"pearl ash";"";"584-08-7";"CK2O3";"salts";"1";"recommended";"10 – 25";"150";"";"";"7";"";"";"";"";"";"";"";"";"";""
"40";"Vinyl Ester Resins";"";"potassium carbonate";"pearl ash";"";"584-08-7";"CK2O3";"salts";"1";"recommended";"50";"180";"";"";"7";"";"";"";"";"";"";"";"";"";""
"41";"Wood";"redwood";"potassium carbonate";"pearl ash";"";"584-08-7";"CK2O3";"salts";"1";"recommended";"6";"70 – 175";"";"";"1";"";"";"";"";"";"";"";"";"";""
"42";"Wood";"";"potassium carbonate";"pearl ash";"";"584-08-7";"CK2O3";"salts";"3";"not recommended; oak discolors";">10";"60 – 70";"";"";"1";"";"";"";"";"";"";"";"";"";""
"";"";"";"";"";"";"";"";"";"";"";"";"";"";"";"";"";"";"";"";"";"";"";"";"";""
"";"";"";"";"";"";"";"";"";"";"";"";"";"";"";"";"";"";"";"";"";"";"";"";"";""
"Corrosion Survey Database (COR•SUR) © 2002 NACE International";"";"";"";"";"";"";"";"";"";"";"";"";"";"";"";"";"";"";"";"";"";"";"";"";""
