Repository: Mahyar-rajabi94/TF_SDL

File: data/corrosion_data/TableData - 2024-11-09T182038.382.csv
sep=;
"Title: Corrosion Survey Database (COR•SUR)";"";"";"";"";"";"";"";"";"";"";"";"";"";"";"";"";"";"";"";"";"";"";"";"";""
"Table: Sodium bicarbonate";"";"";"";"";"";"";"";"";"";"";"";"";"";"";"";"";"";"";"";"";"";"";"";"";""
"DOWNLOAD SHOWS ONLY THE DISPLAYED DATA, UP TO 50 ROWS";"";"";"";"";"";"";"";"";"";"";"";"";"";"";"";"";"";"";"";"";"";"";"";"";""
"No.";"material or substance name";"material synonym";"exposure medium";"exposure medium synonym";"exposure medium note";"exposure medium CAS RN";"exposure medium formula";"exposure medium class";"NACE resistance rating (unitless)";"resistance note";"conc. (%)";"temp. (°F)";"exposure time (mo (30))";"reference";"";"";"";"";"";"";"";"";"";"";""
"1";"Chlorendic Unsaturated Polyester, Glass Fiber-Reinforced (190 + 47)";"HET acid polyester-Polifos 190 + 47 phr styrene";"sodium bicarbonate";"sodium hydrogen carbonate";"saturated";"144-55-8";"CHNaO3";"salts";"1";"recommended";"100";"115";"<6";"16";"";"";"";"";"";"";"";"";"";"";""
"2";"Chlorendic Unsaturated Polyester, Glass Fiber-Reinforced (869 + 44.5)";"HET acid polyester-Polifos 869 + 44.5 phr styrene";"sodium bicarbonate";"sodium hydrogen carbonate";"";"144-55-8";"CHNaO3";"salts";"1";"recommended";"any";"75";"<6";"16";"";"";"";"";"";"";"";"";"";"";""
"3";"Chlorendic Unsaturated Polyester, Glass Fiber-Reinforced (869 + 44.5)";"HET acid polyester-Polifos 869 + 44.5 phr styrene";"sodium bicarbonate";"sodium hydrogen carbonate";"saturated";"144-55-8";"CHNaO3";"salts";"1";"recommended";"100";"135";"";"16";"";"";"";"";"";"";"";"";"";"";""
"4";"Ethylene Tetrafluoroethylene Copolymer (ETFE)";"Teflon; Hostaflon; Fluon";"sodium bicarbonate";"sodium hydrogen carbonate";"";"144-55-8";"CHNaO3";"salts";"1";"recommended";"any";"250 – 400";">12";"10";"";"";"";"";"";"";"";"";"";"";""
"";"";"";"";"";"";"";"";"";"";"";"";"";"";"";"";"";"";"";"";"";"";"";"";"";""
"";"";"";"";"";"";"";"";"";"";"";"";"";"";"";"";"";"";"";"";"";"";"";"";"";""
"Corrosion Survey Database (COR•SUR) © 2002 NACE International";"";"";"";"";"";"";"";"";"";"";"";"";"";"";"";"";"";"";"";"";"";"";"";"";""
"";"";"";"";"";"";"";"";"";"";"";"";"";"";"";"";"";"";"";"";"";"";"";"";"";""
"";"";"";"";"";"";"";"";"";"";"";"";"";"";"";"";"";"";"";"";"";"";"";"";"";""
"";"";"";"";"";"";"";"";"";"";"";"";"";"";"";"";"";"";"";"";"";"";"";"";"";""

File: data/corrosion_data/TableData - 2024-11-09T182045.414.csv
sep=;
"Title: Corrosion Survey Database (COR•SUR)";"";"";"";"";"";"";"";"";"";"";"";"";"";"";"";"";"";"";"";"";"";"";"";"";""
"Table: Sodium carbonate";"";"";"";"";"";"";"";"";"";"";"";"";"";"";"";"";"";"";"";"";"";"";"";"";""
"DOWNLOAD SHOWS ONLY THE DISPLAYED DATA, UP TO 50 ROWS";"";"";"";"";"";"";"";"";"";"";"";"";"";"";"";"";"";"";"";"";"";"";"";"";""
"No.";"material or substance name";"material synonym";"exposure medium";"exposure medium synonym";"exposure medium note";"exposure medium CAS RN";"exposure medium formula";"exposure medium class";"NACE resistance rating (unitless)";"resistance note";"conc. (%)";"temp. (°F)";"exposure time (mo (30))";"test note";"reference";"";"";"";"";"";"";"";"";"";""
"1";"Acetal Resins (Polyoxymethylene)";"";"sodium carbonate";"soda ash";"";"497-19-8";"CNa2O3";"salts";"1";"recommended";"10 – 40";"70 – 150";"<6";"";"1";"";"";"";"";"";"";"";"";"";""
"2";"Acrylonitrile Butadiene Styrene Polymer (ABS)";"";"sodium carbonate";"soda ash";"";"497-19-8";"CNa2O3";"salts";"1";"recommended";"100";"70 – 150";"";"";"1";"";"";"";"";"";"";"";"";"";""
"3";"Cellulose Acetate";"";"sodium carbonate";"soda ash";"";"497-19-8";"CNa2O3";"salts";"3";"not recommended; >12 months, weight loss";"2.5";"60 – 70";"";"";"1";"";"";"";"";"";"";"";"";"";""
"4";"Cellulose Acetate";"";"sodium carbonate";"soda ash";"";"497-19-8";"CNa2O3";"salts";"1";"recommended";"100";"60 – 70";"[";"";"1";"";"";"";"";"";"";"";"";"";""
"5";"Cellulose Acetate Butyrate";"";"sodium carbonate";"soda ash";"";"497-19-8";"CNa2O3";"salts";"2";"questionable; ";"<6";"90 – 100";"";"";"1";"";"";"";"";"";"";"";"";"";""
"6";"Cellulose Acetate Butyrate";"";"sodium carbonate";"soda ash";"";"497-19-8";"CNa2O3";"salts";"1";"recommended; >12 months";"2.5";"60 – 70";"";"";"1";"";"";"";"";"";"";"";"";"";""
"7";"Chlorendic Unsaturated Polyester, Glass Fiber-Reinforced (190 + 47)";"HET acid polyester-Polifos 190 + 47 phr styrene";"sodium carbonate";"soda ash";"";"497-19-8";"CNa2O3";"salts";"1";"recommended";"<25";"75";"<6";"";"16";"";"";"";"";"";"";"";"";"";""
"8";"Chlorendic Unsaturated Polyester, Glass Fiber-Reinforced (190 + 47)";"";"sodium carbonate";"soda ash";"";"497-19-8";"CNa2O3";"salts";"2";"questionable";"5";"200";"";"";"16";"";"";"";"";"";"";"";"";"";""
"9";"Chlorendic Unsaturated Polyester, Glass Fiber-Reinforced (190 + 47)";"";"sodium carbonate";"soda ash";"";"497-19-8";"CNa2O3";"salts";"1";"recommended";"10";"110";"";"";"16";"";"";"";"";"";"";"";"";"";""
"10";"Chlorendic Unsaturated Polyester, Glass Fiber-Reinforced (190 + 47)";"HET acid polyester-Polifos 190 + 47 phr styrene";"sodium carbonate";"soda ash";"vapor & condensate";"497-19-8";"CNa2O3";"salts";"1";"recommended";"10";"190";"";"";"16";"";"";"";"";"";"";"";"";"";""
"11";"Chlorendic Unsaturated Polyester, Glass Fiber-Reinforced (869 + 44.5)";"HET acid polyester-Polifos 869 + 44.5 phr styrene";"sodium carbonate";"soda ash";"";"497-19-8";"CNa2O3";"salts";"1";"recommended";"<25";"75";"<6";"";"16";"";"";"";"";"";"";"";"";"";""
"12";"Chlorendic Unsaturated Polyester, Glass Fiber-Reinforced (869 + 44.5)";"";"sodium carbonate";"soda ash";"";"497-19-8";"CNa2O3";"salts";"1";"recommended";"10";"125";"";"";"16";"";"";"";"";"";"";"";"";"";""
"13";"Chlorendic Unsaturated Polyester, Glass Fiber-Reinforced (869 + 44.5)";"HET acid polyester-Polifos 869 + 44.5 phr styrene";"sodium carbonate";"soda ash";"vapor & condensate";"497-19-8";"CNa2O3";"salts";"1";"recommended";"10";"135";"";"";"16";"";"";"";"";"";"";"";"";"";""
"14";"Chlorinated Polyvinyl Chloride (CPVC)";"";"sodium carbonate";"soda ash";"";"497-19-8";"CNa2O3";"salts";"1";"recommended";"100";"70 – 212";"";"";"1, 20";"";"";"";"";"";"";"";"";"";""
"15";"Chlorosulfonated Polyethylene";"";"sodium carbonate";"soda ash";"saturated";"497-19-8";"CNa2O3";"salts";"1";"recommended";"10 – 40";"70 – 150";"";"";"1";"";"";"";"";"";"";"";"";"";""
"16";"Concrete";"";"sodium carbonate";"soda ash";"";"497-19-8";"CNa2O3";"salts";"1";"recommended";"10 – 90";"60 – 70";"";"no sulfates";"1";"";"";"";"";"";"";"";"";"";""
"17";"Epoxy Cements";"";"sodium carbonate";"soda ash";"";"497-19-8";"CNa2O3";"salts";"1";"recommended";"18";"68";"<6";"";"5";"";"";"";"";"";"";"";"";"";""
"18";"Epoxy Cements";"";"sodium carbonate";"soda ash";"";"497-19-8";"CNa2O3";"salts";"1";"recommended";"18";"140";"";"";"5";"";"";"";"";"";"";"";"";"";""
"19";"Epoxy Resin, Asbestos/ Glass Fiber- Reinforced";"";"sodium carbonate";"soda ash";"";"497-19-8";"CNa2O3";"salts";"1";"recommended; over 3 years";">10";"50 – 200";">12";"";"1";"";"";"";"";"";"";"";"";"";""
"20";"Epoxy Resin, Glass Fiber- Reinforced";"";"sodium carbonate";"soda ash";"";"497-19-8";"CNa2O3";"salts";"1";"recommended";"10 – 50";"70 – 212";"";"";"1, 19";"";"";"";"";"";"";"";"";"";""
"21";"Ethylene Tetrafluoroethylene Copolymer (ETFE)";"Teflon; Hostaflon; Fluon";"sodium carbonate";"soda ash";"";"497-19-8";"CNa2O3";"salts";"1";"recommended";"any";"250 – 400";">12";"";"10";"";"";"";"";"";"";"";"";"";""
"22";"Fluorinated Ethylene Propylene Copolymer (FEP)/ Polytetrafluoroethylene (PTFE)";"";"sodium carbonate";"soda ash";"";"497-19-8";"CNa2O3";"salts";"1";"recommended";"100";"70 – 150";"";"cyclic immersion; immersed";"1";"";"";"";"";"";"";"";"";"";""
"23";"Fluororubber";"";"sodium carbonate";"soda ash";"saturated";"497-19-8";"CNa2O3";"salts";"1";"recommended";"10 – 90";"70 – 150";"";"";"1";"";"";"";"";"";"";"";"";"";""
"24";"Furfuryl Alcohol Resin, Asbestos-Reinforced";"";"sodium carbonate";"soda ash";"";"497-19-8";"CNa2O3";"salts";"1";"recommended";"100";"70 – 80";"";"";"1";"";"";"";"";"";"";"";"";"";""
"25";"Furfuryl Alcohol Resin, Glass Fiber-Reinforced";"";"sodium carbonate";"soda ash";"";"497-19-8";"CNa2O3";"salts";"1";"recommended";"10 – 50";"70 – 250";"";"";"1";"";"";"";"";"";"";"";"";"";""
"26";"Furfuryl Alcohol Resin, Glass Fiber-Reinforced";"";"sodium carbonate";"soda ash";"";"497-19-8";"CNa2O3";"salts";"1";"recommended";"10 – 50";"70 – 85";"[>12]";"";"1";"";"";"";"";"";"";"";"";"";""
"27";"Furfuryl Alcohol Resin, Glass Fiber-Reinforced";"";"sodium carbonate";"soda ash";"saturated";"497-19-8";"CNa2O3";"salts";"1";"recommended";"50";"70 – 250";"";"";"1";"";"";"";"";"";"";"";"";"";""
"28";"Furfuryl Alcohol Resin, Glass Fiber-Reinforced";"";"sodium carbonate";"soda ash";"";"497-19-8";"CNa2O3";"salts";"1";"recommended";"100";"60 – 200";"";"";"1";"";"";"";"";"";"";"";"";"";""
"29";"Glass, Chemical";"";"sodium carbonate";"soda ash";"";"497-19-8";"CNa2O3";"salts";"2";"questionable; weight loss";"10 – 40";"70 – 212";"<1";"";"1";"";"";"";"";"";"";"";"";"";""
"30";"Glass, Chemical";"";"sodium carbonate";"soda ash";"";"497-19-8";"CNa2O3";"salts";"1";"recommended";"100";"70 – 212";"";"";"1";"";"";"";"";"";"";"";"";"";""
"31";"Glassed Steel";"";"sodium carbonate";"soda ash";"";"497-19-8";"CNa2O3";"salts";"2";"questionable";"10";"195 – 212";"";"";"1";"";"";"";"";"";"";"";"";"";""
"32";"Glassed Steel";"";"sodium carbonate";"soda ash";"";"497-19-8";"CNa2O3";"salts";"1";"recommended; ~60-120°C (140-248°F), 0.5 to 1% recommended";"10 – 20";"50 – 150";"";"";"1";"";"";"";"";"";"";"";"";"";""
"33";"Glassed Steel";"";"sodium carbonate";"soda ash";"";"497-19-8";"CNa2O3";"salts";"2";"questionable";"10 – 20";"150 – 195";"";"";"1";"";"";"";"";"";"";"";"";"";""
"34";"Nylon";"";"sodium carbonate";"soda ash";"";"497-19-8";"CNa2O3";"salts";"1";"recommended";"10";"60 – 150";"";"";"1";"";"";"";"";"";"";"";"";"";""
"35";"Nylon";"";"sodium carbonate";"soda ash";"";"497-19-8";"CNa2O3";"salts";"1";"recommended";"10 – 50";"70 – 150";"";"";"1";"";"";"";"";"";"";"";"";"";""
"36";"Nylon";"";"sodium carbonate";"soda ash";"";"497-19-8";"CNa2O3";"salts";"1";"recommended";"50";"60 – 150";"";"";"1";"";"";"";"";"";"";"";"";"";""
"37";"Phenolic Resins, Asbestos-Reinforced";"";"sodium carbonate";"soda ash";"";"497-19-8";"CNa2O3";"salts";"3";"not recommended";"100";"60 – 70";"";"";"1";"";"";"";"";"";"";"";"";"";""
"38";"Phenolic Resins, Asbestos-Reinforced";"";"sodium carbonate";"soda ash";"";"497-19-8";"CNa2O3";"salts";"3";"not recommended; Haveg 61 recommended ";"100";"70 – 80";"";"";"1";"";"";"";"";"";"";"";"";"";""
"39";"Polychloroprene";"";"sodium carbonate";"soda ash";"";"497-19-8";"CNa2O3";"salts";"1";"recommended";"10";"70 – 150";"";"";"1";"";"";"";"";"";"";"";"";"";""
"40";"Polychloroprene";"";"sodium carbonate";"soda ash";"saturated";"497-19-8";"CNa2O3";"salts";"1";"recommended";"40";"60 – 150";"";"";"1";"";"";"";"";"";"";"";"";"";""
"41";"Polyesters, Glass Fiber-Reinforced";"";"sodium carbonate";"soda ash";"";"497-19-8";"CNa2O3";"salts";"1";"recommended";"10";"50 – 150";"";"";"1";"";"";"";"";"";"";"";"";"";""
"42";"Polyesters, Glass Fiber-Reinforced";"";"sodium carbonate";"soda ash";"";"497-19-8";"CNa2O3";"salts";"3";"not recommended; 56% strength loss >12 months";"10";"175 – 300";"";"";"1";"";"";"";"";"";"";"";"";"";""
"43";"Polyesters, Glass Fiber-Reinforced";"";"sodium carbonate";"soda ash";"";"497-19-8";"CNa2O3";"salts";"1";"recommended";"10 – 20";"60 – 70";"";"";"1";"";"";"";"";"";"";"";"";"";""
"44";"Polyesters, Glass Fiber-Reinforced";"";"sodium carbonate";"soda ash";"";"497-19-8";"CNa2O3";"salts";"3";"not recommended";">10";"150 – 300";"";"";"1";"";"";"";"";"";"";"";"";"";""
"45";"Polyesters, Glass Fiber-Reinforced";"";"sodium carbonate";"soda ash";"";"497-19-8";"CNa2O3";"salts";"1";"recommended";"20";"60 – 70";"";"";"1";"";"";"";"";"";"";"";"";"";""
"46";"Polyesters, Glass Fiber-Reinforced";"";"sodium carbonate";"soda ash";"";"497-19-8";"CNa2O3";"salts";"1";"recommended";"30";"70 – 150";"";"";"1";"";"";"";"";"";"";"";"";"";""
"47";"Polyethylene (PE)";"";"sodium carbonate";"soda ash";"";"497-19-8";"CNa2O3";"salts";"1";"recommended";"10 – 20";"60 – 70";"";"";"1, 21";"";"";"";"";"";"";"";"";"";""
"48";"Polyethylene (PE)";"";"sodium carbonate";"soda ash";"";"497-19-8";"CNa2O3";"salts";"1";"recommended";">30";"70 – 150";"";"";"1, 21";"";"";"";"";"";"";"";"";"";""
"49";"Polymethyl Methacrylate (PMMA)";"";"sodium carbonate";"soda ash";"";"497-19-8";"CNa2O3";"salts";"1";"recommended";"10 – 40";"70 – 150";"";"";"1";"";"";"";"";"";"";"";"";"";""
"50";"Polymethyl Methacrylate (PMMA)";"";"sodium carbonate";"soda ash";"";"497-19-8";"CNa2O3";"salts";"1";"recommended";"100";"70 – 150";"";"";"1";"";"";"";"";"";"";"";"";"";""
"";"";"";"";"";"";"";"";"";"";"";"";"";"";"";"";"";"";"";"";"";"";"";"";"";""
"";"";"";"";"";"";"";"";"";"";"";"";"";"";"";"";"";"";"";"";"";"";"";"";"";""
"Corrosion Survey Database (COR•SUR) © 2002 NACE International";"";"";"";"";"";"";"";"";"";"";"";"";"";"";"";"";"";"";"";"";"";"";"";"";""

File: data/corrosion_data/TableData - 2024-11-09T182053.949.csv
sep=;
"Title: Corrosion Survey Database (COR•SUR)";"";"";"";"";"";"";"";"";"";"";"";"";"";"";"";"";"";"";"";"";"";"";"";"";""
"Table: Sodium carbonate";"";"";"";"";"";"";"";"";"";"";"";"";"";"";"";"";"";"";"";"";"";"";"";"";""
"DOWNLOAD SHOWS ONLY THE DISPLAYED DATA, UP TO 50 ROWS";"";"";"";"";"";"";"";"";"";"";"";"";"";"";"";"";"";"";"";"";"";"";"";"";""
"No.";"material or substance name";"material synonym";"exposure medium";"exposure medium synonym";"exposure medium note";"exposure medium CAS RN";"exposure medium formula";"exposure medium class";"NACE resistance rating (unitless)";"resistance note";"conc. (%)";"temp. (°F)";"exposure time (mo (30))";"test note";"reference";"";"";"";"";"";"";"";"";"";""
"51";"Polyphenylene Sulfide (40% Glass-Filled)";"Fortron PPS";"sodium carbonate";"soda ash";"";"497-19-8";"CNa2O3";"salts";"1";"recommended";"100";"0 – 200";"<1";"";"11";"";"";"";"";"";"";"";"";"";""
"52";"Polypropylene (PP)";"";"sodium carbonate";"soda ash";"saturated";"497-19-8";"CNa2O3";"salts";"1";"recommended";">10";"60 – 150";"<6";"";"1";"";"";"";"";"";"";"";"";"";""
"53";"Polypropylene (PP)";"";"sodium carbonate";"soda ash";"";"497-19-8";"CNa2O3";"salts";"1";"recommended";"100";"60 – 212";"";"";"1";"";"";"";"";"";"";"";"";"";""
"54";"Polyvinyl Chloride (PVC)";"";"sodium carbonate";"soda ash";"";"497-19-8";"CNa2O3";"salts";"1";"recommended";"100";"70 – 150";"";"";"1";"";"";"";"";"";"";"";"";"";""
"55";"Polyvinylidene Fluoride (PVDF)";"Kynar";"sodium carbonate";"soda ash";"";"497-19-8";"CNa2O3";"salts";"1";"recommended";"100";"70 – 285";"";"";"1, 17";"";"";"";"";"";"";"";"";"";""
"56";"Rubber, Butyl (BR)";"";"sodium carbonate";"soda ash";"saturated";"497-19-8";"CNa2O3";"salts";"1";"recommended";"10";"70 – 150";"";"";"1";"";"";"";"";"";"";"";"";"";""
"57";"Rubber, Natural (NR)";"";"sodium carbonate";"soda ash";"";"497-19-8";"CNa2O3";"salts";"1";"recommended";"10";"70 – 150";"";"";"1";"";"";"";"";"";"";"";"";"";""
"58";"Rubber, Natural (NR)";"";"sodium carbonate";"soda ash";"";"497-19-8";"CNa2O3";"salts";"1";"recommended";"40";"70 – 150";"";"";"1";"";"";"";"";"";"";"";"";"";""
"59";"Styrene Acrylonitrile Copolymer (SAN)";"";"sodium carbonate";"soda ash";"";"497-19-8";"CNa2O3";"salts";"1";"recommended";"10";"70 – 125";"";"also at 1%";"1";"";"";"";"";"";"";"";"";"";""
"60";"Styrene Acrylonitrile Copolymer (SAN)";"";"sodium carbonate";"soda ash";"saturated";"497-19-8";"CNa2O3";"salts";"1";"recommended";">50";"70 – 125";"";"";"1";"";"";"";"";"";"";"";"";"";""
"61";"Styrene Acrylonitrile Copolymer (SAN)";"";"sodium carbonate";"soda ash";"";"497-19-8";"CNa2O3";"salts";"1";"recommended";"100";"70 – 125";"";"no water";"1";"";"";"";"";"";"";"";"";"";""
"62";"Vinyl Ester Resins";"";"sodium carbonate";"soda ash";"";"497-19-8";"CNa2O3";"salts";"1";"recommended";"10 – 35";"50 – 180";"";"";"7";"";"";"";"";"";"";"";"";"";""
"63";"Wood";"";"sodium carbonate";"soda ash";"";"497-19-8";"CNa2O3";"salts";"2";"questionable; oak fails in 10% at 60°C (140°F)";">10";"60 – 70";"";"";"1";"";"";"";"";"";"";"";"";"";""
"";"";"";"";"";"";"";"";"";"";"";"";"";"";"";"";"";"";"";"";"";"";"";"";"";""
"";"";"";"";"";"";"";"";"";"";"";"";"";"";"";"";"";"";"";"";"";"";"";"";"";""
"Corrosion Survey Database (COR•SUR) © 2002 NACE International";"";"";"";"";"";"";"";"";"";"";"";"";"";"";"";"";"";"";"";"";"";"";"";"";""

File: data/corrosion_data/TableData - 2024-11-09T182103.630.csv
sep=;
"Title: Corrosion Survey Database (COR•SUR)";"";"";"";"";"";"";"";"";"";"";"";"";"";"";"";"";"";"";"";"";"";"";"";"";""
"Table: Aluminum chloride";"";"";"";"";"";"";"";"";"";"";"";"";"";"";"";"";"";"";"";"";"";"";"";"";""
"DOWNLOAD SHOWS ONLY THE DISPLAYED DATA, UP TO 50 ROWS";"";"";"";"";"";"";"";"";"";"";"";"";"";"";"";"";"";"";"";"";"";"";"";"";""
"No.";"material or substance name";"material synonym";"exposure medium";"exposure medium synonym";"exposure medium note";"exposure medium CAS RN";"exposure medium formula";"exposure medium class";"NACE resistance rating (unitless)";"resistance note";"conc. (%)";"temp. (°F)";"exposure time (mo (30))";"test note";"reference";"";"";"";"";"";"";"";"";"";""
"1";"Acetal Resins (Polyoxymethylene)";"";"aluminum chloride";"aluminum trichloride";"";"7446-70-0";"AlCl3";"salts";"1";"recommended";"10";"70 – 150";"";"";"1";"";"";"";"";"";"";"";"";"";""
"2";"Acetal Resins (Polyoxymethylene)";"";"aluminum chloride";"aluminum trichloride";"";"7446-70-0";"AlCl3";"salts";"2";"questionable";">70";"70 – 175";"";"";"1";"";"";"";"";"";"";"";"";"";""
"3";"Acetal Resins (Polyoxymethylene)";"";"aluminum chloride";"aluminum trichloride";"";"7446-70-0";"AlCl3";"salts";"3";"not recommended";">70";"175 – 212";"";"";"1";"";"";"";"";"";"";"";"";"";""
"4";"Acrylonitrile Butadiene Styrene Polymer (ABS)";"";"aluminum chloride";"aluminum trichloride";"";"7446-70-0";"AlCl3";"salts";"1";"recommended";"100";"70 – 150";"";"";"1";"";"";"";"";"";"";"";"";"";""
"5";"Bisphenol A Fumarate Unsaturated Polyester";"fiberglass reinforced polyester (FRP)";"aluminum chloride";"aluminum trichloride";"";"7446-70-0";"AlCl3";"salts";"1";"recommended";">10";"75 – 212";"";"";"1";"";"";"";"";"";"";"";"";"";""
"6";"Carbon-Graphite Composites";"";"aluminum chloride";"aluminum trichloride";"";"7446-70-0";"AlCl3";"salts";"1";"recommended";"10 – 90";"70 – 212";"";"";"1";"";"";"";"";"";"";"";"";"";""
"7";"Cellulose Acetate";"";"aluminum chloride";"aluminum trichloride";"";"7446-70-0";"AlCl3";"salts";"3";"not recommended; weight gain";"10";"60 – 70";"<1";"";"1";"";"";"";"";"";"";"";"";"";""
"8";"Cellulose Acetate";"";"aluminum chloride";"aluminum trichloride";"";"7446-70-0";"AlCl3";"salts";"1";"recommended";"70";"60 – 70";"";"";"1";"";"";"";"";"";"";"";"";"";""
"9";"Cellulose Acetate Butyrate";"";"aluminum chloride";"aluminum trichloride";"";"7446-70-0";"AlCl3";"salts";"2";"questionable; weight gain";"10";"60 – 70";"<1";"";"1";"";"";"";"";"";"";"";"";"";""
"10";"Cellulose Acetate Butyrate";"";"aluminum chloride";"aluminum trichloride";"saturated";"7446-70-0";"AlCl3";"salts";"1";"recommended";"70";"60 – 70";"";"";"1";"";"";"";"";"";"";"";"";"";""
"11";"Chlorendic Unsaturated Polyester, Glass Fiber-Reinforced (190 + 47)";"HET acid polyester-Polifos 190 + 47 phr styrene";"aluminum chloride";"aluminum trichloride";"";"7446-70-0";"AlCl3";"salts";"1";"recommended";"40";"212";"<6";"";"16";"";"";"";"";"";"";"";"";"";""
"12";"Chlorinated Polyvinyl Chloride (CPVC)";"";"aluminum chloride";"aluminum trichloride";"";"7446-70-0";"AlCl3";"salts";"1";"recommended";"100";"70 – 212";"";"";"1, 20";"";"";"";"";"";"";"";"";"";""
"13";"Chlorosulfonated Polyethylene";"";"aluminum chloride";"aluminum trichloride";"saturated";"7446-70-0";"AlCl3";"salts";"1";"recommended";"10 – 70";"70 – 212";"";"";"1";"";"";"";"";"";"";"";"";"";""
"14";"Concrete";"";"aluminum chloride";"aluminum trichloride";"";"7446-70-0";"AlCl3";"salts";"3";"not recommended";"100";"60 – 70";"";"";"1";"";"";"";"";"";"";"";"";"";""
"15";"Epoxy Cements";"";"aluminum chloride";"aluminum trichloride";"";"7446-70-0";"AlCl3";"salts";"1";"recommended";"30";"68";"<6";"";"5";"";"";"";"";"";"";"";"";"";""
"16";"Epoxy Cements";"";"aluminum chloride";"aluminum trichloride";"";"7446-70-0";"AlCl3";"salts";"1";"recommended";"30";"140";"";"";"5";"";"";"";"";"";"";"";"";"";""
"17";"Epoxy Resin, Asbestos/ Glass Fiber- Reinforced";"";"aluminum chloride";"aluminum trichloride";"";"7446-70-0";"AlCl3";"salts";"1";"recommended; over 3 years";">10";"70 – 250";">12";"";"1";"";"";"";"";"";"";"";"";"";""
"18";"Epoxy Resin, Glass Fiber- Reinforced";"";"aluminum chloride";"aluminum trichloride";"";"7446-70-0";"AlCl3";"salts";"1";"recommended";"1";"70 – 200";"";"";"1, 19";"";"";"";"";"";"";"";"";"";""
"19";"Epoxy Resin, Glass Fiber- Reinforced";"";"aluminum chloride";"aluminum trichloride";"";"7446-70-0";"AlCl3";"salts";"1";"recommended";"10";"70 – 200";"";"";"1, 19";"";"";"";"";"";"";"";"";"";""
"20";"Epoxy Resin, Glass Fiber- Reinforced";"";"aluminum chloride";"aluminum trichloride";"saturated";"7446-70-0";"AlCl3";"salts";"1";"recommended";"100";"70 – 200";"";"";"1, 19";"";"";"";"";"";"";"";"";"";""
"21";"Fluorinated Ethylene Propylene Copolymer (FEP)/ Polytetrafluoroethylene (PTFE)";"";"aluminum chloride";"aluminum trichloride";"";"7446-70-0";"AlCl3";"salts";"1";"recommended; mechanical properties affected, anhydride 1-5%";"10";"60 – 70";"";"cyclic immersion; immersed";"1, 22";"";"";"";"";"";"";"";"";"";""
"22";"Fluorinated Ethylene Propylene Copolymer (FEP)/ Polytetrafluoroethylene (PTFE)";"";"aluminum chloride";"aluminum trichloride";"";"7446-70-0";"AlCl3";"salts";"1";"recommended";"100";"60 – 150";"";"+ NaCl to 20°C (68°F)";"1, 22";"";"";"";"";"";"";"";"";"";""
"23";"Fluororubber";"";"aluminum chloride";"aluminum trichloride";"";"7446-70-0";"AlCl3";"salts";"1";"recommended";"10";"70 – 150";"";"";"1";"";"";"";"";"";"";"";"";"";""
"24";"Fluororubber";"";"aluminum chloride";"aluminum trichloride";"saturated";"7446-70-0";"AlCl3";"salts";"1";"recommended";"70";"70 – 212";"";"";"1";"";"";"";"";"";"";"";"";"";""
"25";"Furfuryl Alcohol Resin, Asbestos-Reinforced";"";"aluminum chloride";"aluminum trichloride";"";"7446-70-0";"AlCl3";"salts";"1";"recommended";"100";"70 – 80";"";"";"1";"";"";"";"";"";"";"";"";"";""
"26";"Furfuryl Alcohol Resin, Glass Fiber-Reinforced";"";"aluminum chloride";"aluminum trichloride";"";"7446-70-0";"AlCl3";"salts";"1";"recommended";"10 – 70";"70 – 250";">12";"";"1";"";"";"";"";"";"";"";"";"";""
"27";"Glass, Chemical";"";"aluminum chloride";"aluminum trichloride";"";"7446-70-0";"AlCl3";"salts";"1";"recommended";"10 – 70";"70 – 212";"";"crude or pure";"1";"";"";"";"";"";"";"";"";"";""
"28";"Nylon";"";"aluminum chloride";"aluminum trichloride";"";"7446-70-0";"AlCl3";"salts";"1";"recommended";"10";"60 – 70";"";"";"1";"";"";"";"";"";"";"";"";"";""
"29";"Phenolic Resins, Asbestos-Reinforced";"";"aluminum chloride";"aluminum trichloride";"";"7446-70-0";"AlCl3";"salts";"1";"recommended";"100";"60 – 70";"";"";"1";"";"";"";"";"";"";"";"";"";""
"30";"Phenolic Resins, Asbestos-Reinforced";"";"aluminum chloride";"aluminum trichloride";"";"7446-70-0";"AlCl3";"salts";"1";"recommended";"100";"70 – 300";"";"";"1";"";"";"";"";"";"";"";"";"";""
"31";"Polychloroprene";"";"aluminum chloride";"aluminum trichloride";"saturated";"7446-70-0";"AlCl3";"salts";"1";"recommended";"10 – 70";"70 – 212";"";"";"1";"";"";"";"";"";"";"";"";"";""
"32";"Polyesters, Glass Fiber-Reinforced";"";"aluminum chloride";"aluminum trichloride";"";"7446-70-0";"AlCl3";"salts";"1";"recommended";"10 – 70";"60 – 100";"";"violently deliquescent";"1";"";"";"";"";"";"";"";"";"";""
"33";"Polyethylene (PE)";"";"aluminum chloride";"aluminum trichloride";"";"7446-70-0";"AlCl3";"salts";"1";"recommended";"10";"70 – 150";"";"";"1, 21";"";"";"";"";"";"";"";"";"";""
"34";"Polyethylene (PE)";"";"aluminum chloride";"aluminum trichloride";"";"7446-70-0";"AlCl3";"salts";"1";"recommended";"70";"70 – 150";"";"";"1, 21";"";"";"";"";"";"";"";"";"";""
"35";"Polymethyl Methacrylate (PMMA)";"";"aluminum chloride";"aluminum trichloride";"";"7446-70-0";"AlCl3";"salts";"1";"recommended";"100";"70 – 150";"";"";"1";"";"";"";"";"";"";"";"";"";""
"36";"Polypropylene (PP)";"";"aluminum chloride";"aluminum trichloride";"";"7446-70-0";"AlCl3";"salts";"1";"recommended";"10";"70 – 100";"<6";"";"1";"";"";"";"";"";"";"";"";"";""
"37";"Polypropylene (PP)";"";"aluminum chloride";"aluminum trichloride";"";"7446-70-0";"AlCl3";"salts";"1";"recommended";"70";"60 – 150";"";"";"1";"";"";"";"";"";"";"";"";"";""
"38";"Polyvinyl Chloride (PVC)";"";"aluminum chloride";"aluminum trichloride";"";"7446-70-0";"AlCl3";"salts";"1";"recommended";"100";"70 – 150";"";"";"1";"";"";"";"";"";"";"";"";"";""
"39";"Polyvinylidene Chloride (PVDC)";"Saran brand resin";"aluminum chloride";"aluminum trichloride";"";"7446-70-0";"AlCl3";"salts";"1";"recommended";"100";"150";"";"";"6";"";"";"";"";"";"";"";"";"";""
"40";"Polyvinylidene Fluoride (PVDF)";"";"aluminum chloride";"aluminum trichloride";"";"7446-70-0";"AlCl3";"salts";"1";"recommended";"40";"285";"";"";"1, 17";"";"";"";"";"";"";"";"";"";""
"41";"Polyvinylidene Fluoride (PVDF)";"Kynar";"aluminum chloride";"aluminum trichloride";"wet";"7446-70-0";"AlCl3";"salts";"1";"recommended";"100";"70 – 285";"";"";"1, 17";"";"";"";"";"";"";"";"";"";""
"42";"Rubber, Butyl (BR)";"";"aluminum chloride";"aluminum trichloride";"";"7446-70-0";"AlCl3";"salts";"1";"recommended";"10";"70 – 150";"";"";"1";"";"";"";"";"";"";"";"";"";""
"43";"Rubber, Butyl (BR)";"";"aluminum chloride";"aluminum trichloride";"saturated";"7446-70-0";"AlCl3";"salts";"1";"recommended";"70";"70 – 212";"";"";"1";"";"";"";"";"";"";"";"";"";""
"44";"Rubber, Natural (NR)";"";"aluminum chloride";"aluminum trichloride";"";"7446-70-0";"AlCl3";"salts";"1";"recommended";"10";"70 – 150";"";"";"1";"";"";"";"";"";"";"";"";"";""
"45";"Rubber, Natural (NR)";"";"aluminum chloride";"aluminum trichloride";"saturated";"7446-70-0";"AlCl3";"salts";"1";"recommended";"80";"60 – 150";"";"";"1";"";"";"";"";"";"";"";"";"";""
"46";"Rubber, Natural (NR)";"";"aluminum chloride";"aluminum trichloride";"";"7446-70-0";"AlCl3";"salts";"3";"not recommended";"80";"150 – 212";"";"";"1";"";"";"";"";"";"";"";"";"";""
"47";"Styrene Acrylonitrile Copolymer (SAN)";"";"aluminum chloride";"aluminum trichloride";"saturated";"7446-70-0";"AlCl3";"salts";"1";"recommended";"70";"60 – 70";"";"";"1";"";"";"";"";"";"";"";"";"";""
"48";"Styrene Acrylonitrile Copolymer (SAN)";"";"aluminum chloride";"aluminum trichloride";"";"7446-70-0";"AlCl3";"salts";"2";"questionable";">70";"70 – 125";"";"";"1";"";"";"";"";"";"";"";"";"";""
"49";"Vinyl Ester Resins";"";"aluminum chloride";"aluminum trichloride";"";"7446-70-0";"AlCl3";"salts";"1";"recommended";"10 – 70";"60 – 250";"";"violently deliquescent";"7";"";"";"";"";"";"";"";"";"";""
"50";"Wood";"";"aluminum chloride";"aluminum trichloride";"";"7446-70-0";"AlCl3";"salts";"1";"recommended";"10 – 70";"60 – 70";"";"";"1";"";"";"";"";"";"";"";"";"";""
"";"";"";"";"";"";"";"";"";"";"";"";"";"";"";"";"";"";"";"";"";"";"";"";"";""
"";"";"";"";"";"";"";"";"";"";"";"";"";"";"";"";"";"";"";"";"";"";"";"";"";""
"Corrosion Survey Database (COR•SUR) © 2002 NACE International";"";"";"";"";"";"";"";"";"";"";"";"";"";"";"";"";"";"";"";"";"";"";"";"";""

File: data/corrosion_data/TableData - 2024-11-09T182109.250.csv
sep=;
"Title: Corrosion Survey Database (COR•SUR)";"";"";"";"";"";"";"";"";"";"";"";"";"";"";"";"";"";"";"";"";"";"";"";"";""
"Table: Ammonium chloride";"";"";"";"";"";"";"";"";"";"";"";"";"";"";"";"";"";"";"";"";"";"";"";"";""
"DOWNLOAD SHOWS ONLY THE DISPLAYED DATA, UP TO 50 ROWS";"";"";"";"";"";"";"";"";"";"";"";"";"";"";"";"";"";"";"";"";"";"";"";"";""
"No.";"material or substance name";"material synonym";"exposure medium";"exposure medium synonym";"exposure medium note";"exposure medium CAS RN";"exposure medium formula";"exposure medium class";"NACE resistance rating (unitless)";"resistance note";"conc. (%)";"temp. (°F)";"exposure time (mo (30))";"test note";"reference";"";"";"";"";"";"";"";"";"";""
"1";"Acetal Resins (Polyoxymethylene)";"";"ammonium chloride";"sal ammoniac";"";"12125-02-9";"ClH4N";"salts";"1";"recommended";">10";"70 – 150";"";"";"1";"";"";"";"";"";"";"";"";"";""
"2";"Acetal Resins (Polyoxymethylene)";"";"ammonium chloride";"sal ammoniac";"";"12125-02-9";"ClH4N";"salts";"2";"questionable";">10";"150 – 175";"";"";"1";"";"";"";"";"";"";"";"";"";""
"3";"Acetal Resins (Polyoxymethylene)";"";"ammonium chloride";"sal ammoniac";"";"12125-02-9";"ClH4N";"salts";"3";"not recommended";">10";"175 – 212";"";"";"1";"";"";"";"";"";"";"";"";"";""
"4";"Acrylonitrile Butadiene Styrene Polymer (ABS)";"";"ammonium chloride";"sal ammoniac";"";"12125-02-9";"ClH4N";"salts";"1";"recommended";"10 – 70";"70 – 150";"";"";"1";"";"";"";"";"";"";"";"";"";""
"5";"Acrylonitrile Butadiene Styrene Polymer (ABS)";"";"ammonium chloride";"sal ammoniac";"";"12125-02-9";"ClH4N";"salts";"1";"recommended";"70";"70 – 150";"";"";"1";"";"";"";"";"";"";"";"";"";""
"6";"Acrylonitrile Butadiene Styrene Polymer (ABS)";"";"ammonium chloride";"sal ammoniac";"saturated";"12125-02-9";"ClH4N";"salts";"1";"recommended";"70";"150 – 212";"";"";"1";"";"";"";"";"";"";"";"";"";""
"7";"Acrylonitrile Butadiene Styrene Polymer (ABS)";"";"ammonium chloride";"sal ammoniac";"";"12125-02-9";"ClH4N";"salts";"1";"recommended";"100";"70 – 150";"";"";"1";"";"";"";"";"";"";"";"";"";""
"8";"Bisphenol A Fumarate Unsaturated Polyester";"fiberglass reinforced polyester (FRP)";"ammonium chloride";"sal ammoniac";"";"12125-02-9";"ClH4N";"salts";"1";"recommended";">10";"75 – 212";"";"";"1";"";"";"";"";"";"";"";"";"";""
"9";"Cellulose Acetate";"";"ammonium chloride";"sal ammoniac";"";"12125-02-9";"ClH4N";"salts";"2";"questionable";"70";"60 – 70";"<1";"";"1";"";"";"";"";"";"";"";"";"";""
"10";"Cellulose Acetate Butyrate";"";"ammonium chloride";"sal ammoniac";"";"12125-02-9";"ClH4N";"salts";"3";"not recommended";"30";"60 – 70";"<1";"saturated; weight gain";"1";"";"";"";"";"";"";"";"";"";""
"11";"Chlorendic Unsaturated Polyester, Glass Fiber-Reinforced (190 + 47)";"HET acid polyester-Polifos 190 + 47 phr styrene";"ammonium chloride";"sal ammoniac";"";"12125-02-9";"ClH4N";"salts";"1";"recommended";"45";"200";"<6";"";"16";"";"";"";"";"";"";"";"";"";""
"12";"Chlorendic Unsaturated Polyester, Glass Fiber-Reinforced (190 + 47)";"";"ammonium chloride";"sal ammoniac";"";"12125-02-9";"ClH4N";"salts";"1";"recommended";"100";"75";"";"";"16";"";"";"";"";"";"";"";"";"";""
"13";"Chlorendic Unsaturated Polyester, Glass Fiber-Reinforced (869 + 44.5)";"HET acid polyester-Polifos 869 + 44.5 phr styrene";"ammonium chloride";"sal ammoniac";"";"12125-02-9";"ClH4N";"salts";"1";"recommended";"45";"200";"<6";"";"16";"";"";"";"";"";"";"";"";"";""
"14";"Chlorendic Unsaturated Polyester, Glass Fiber-Reinforced (869 + 44.5)";"";"ammonium chloride";"sal ammoniac";"";"12125-02-9";"ClH4N";"salts";"1";"recommended";"100";"75";"";"";"16";"";"";"";"";"";"";"";"";"";""
"15";"Chlorinated Polyvinyl Chloride (CPVC)";"";"ammonium chloride";"sal ammoniac";"";"12125-02-9";"ClH4N";"salts";"1";"recommended";"100";"70 – 212";"";"";"1, 20";"";"";"";"";"";"";"";"";"";""
"16";"Chlorosulfonated Polyethylene";"";"ammonium chloride";"sal ammoniac";"saturated";"12125-02-9";"ClH4N";"salts";"1";"recommended";"10 – 50";"70 – 90";"";"";"1";"";"";"";"";"";"";"";"";"";""
"17";"Chlorosulfonated Polyethylene";"";"ammonium chloride";"sal ammoniac";"";"12125-02-9";"ClH4N";"salts";"1";"recommended";"10 – 80";"90 – 212";"";"";"1";"";"";"";"";"";"";"";"";"";""
"18";"Concrete";"";"ammonium chloride";"sal ammoniac";"";"12125-02-9";"ClH4N";"salts";"3";"not recommended";"10 – 30";"60 – 70";"";"";"1";"";"";"";"";"";"";"";"";"";""
"19";"Epoxy Cements";"";"ammonium chloride";"sal ammoniac";"";"12125-02-9";"ClH4N";"salts";"1";"recommended";"27";"68";"<6";"";"5";"";"";"";"";"";"";"";"";"";""
"20";"Epoxy Cements";"";"ammonium chloride";"sal ammoniac";"";"12125-02-9";"ClH4N";"salts";"1";"recommended";"27";"140";"";"";"5";"";"";"";"";"";"";"";"";"";""
"21";"Epoxy Resin, Asbestos/ Glass Fiber- Reinforced";"";"ammonium chloride";"sal ammoniac";"";"12125-02-9";"ClH4N";"salts";"1";"recommended";">10";"80 – 250";">12";"";"1";"";"";"";"";"";"";"";"";"";""
"22";"Epoxy Resin, Glass Fiber- Reinforced";"";"ammonium chloride";"sal ammoniac";"";"12125-02-9";"ClH4N";"salts";"1";"recommended";"20";"70 – 150";"";"";"1, 19";"";"";"";"";"";"";"";"";"";""
"23";"Epoxy Resin, Glass Fiber- Reinforced";"";"ammonium chloride";"sal ammoniac";"saturated";"12125-02-9";"ClH4N";"salts";"1";"recommended";"100";"70 – 200";"";"";"1, 19";"";"";"";"";"";"";"";"";"";""
"24";"Fluorinated Ethylene Propylene Copolymer (FEP)/ Polytetrafluoroethylene (PTFE)";"";"ammonium chloride";"sal ammoniac";"";"12125-02-9";"ClH4N";"salts";"1";"recommended";"10 – 90";"70 – 212";"";"";"1, 22";"";"";"";"";"";"";"";"";"";""
"25";"Fluorinated Ethylene Propylene Copolymer (FEP)/ Polytetrafluoroethylene (PTFE)";"";"ammonium chloride";"sal ammoniac";"";"12125-02-9";"ClH4N";"salts";"1";"recommended";"100";"70 – 150";"";"immersed, cyclic immersion";"1, 22";"";"";"";"";"";"";"";"";"";""
"26";"Fluororubber";"";"ammonium chloride";"sal ammoniac";"saturated";"12125-02-9";"ClH4N";"salts";"1";"recommended";"10 – 60";"70 – 150";"";"";"1";"";"";"";"";"";"";"";"";"";""
"27";"Fluororubber";"";"ammonium chloride";"sal ammoniac";"";"12125-02-9";"ClH4N";"salts";"1";"recommended";"70";"90 – 212";"";"";"1";"";"";"";"";"";"";"";"";"";""
"28";"Furfuryl Alcohol Resin, Asbestos-Reinforced";"";"ammonium chloride";"sal ammoniac";"";"12125-02-9";"ClH4N";"salts";"1";"recommended";"100";"70 – 80";"";"";"1";"";"";"";"";"";"";"";"";"";""
"29";"Furfuryl Alcohol Resin, Glass Fiber-Reinforced";"";"ammonium chloride";"sal ammoniac";"";"12125-02-9";"ClH4N";"salts";"1";"recommended";"10 – 70";"70 – 250";">12";"";"1";"";"";"";"";"";"";"";"";"";""
"30";"Glass, Chemical";"";"ammonium chloride";"sal ammoniac";"";"12125-02-9";"ClH4N";"salts";"1";"recommended";"10 – 80";"70 – 212";"";"";"1";"";"";"";"";"";"";"";"";"";""
"31";"Nylon";"";"ammonium chloride";"sal ammoniac";"";"12125-02-9";"ClH4N";"salts";"2";"questionable";"10";"60 – 70";"";"";"1";"";"";"";"";"";"";"";"";"";""
"32";"Nylon";"";"ammonium chloride";"sal ammoniac";"";"12125-02-9";"ClH4N";"salts";"1";"recommended";"40";"60 – 70";"";"";"1";"";"";"";"";"";"";"";"";"";""
"33";"Nylon";"";"ammonium chloride";"sal ammoniac";"";"12125-02-9";"ClH4N";"salts";"2";"questionable";"40";"70 – 212";"";"";"1";"";"";"";"";"";"";"";"";"";""
"34";"Phenolic Resins, Asbestos-Reinforced";"";"ammonium chloride";"sal ammoniac";"";"12125-02-9";"ClH4N";"salts";"1";"recommended";"100";"60 – 70";"";"";"1";"";"";"";"";"";"";"";"";"";""
"35";"Polychloroprene";"";"ammonium chloride";"sal ammoniac";"saturated";"12125-02-9";"ClH4N";"salts";"1";"recommended";"10 – 50";"70 – 80";"";"";"1";"";"";"";"";"";"";"";"";"";""
"36";"Polychloroprene";"";"ammonium chloride";"sal ammoniac";"";"12125-02-9";"ClH4N";"salts";"1";"recommended";"10 – 60";"80 – 90";"";"";"1";"";"";"";"";"";"";"";"";"";""
"37";"Polychloroprene";"";"ammonium chloride";"sal ammoniac";"";"12125-02-9";"ClH4N";"salts";"1";"recommended";"10 – 70";"90 – 212";"";"";"1";"";"";"";"";"";"";"";"";"";""
"38";"Polyesters, Glass Fiber-Reinforced";"";"ammonium chloride";"sal ammoniac";"";"12125-02-9";"ClH4N";"salts";"1";"recommended";"10 – 70";"70 – 100";"";"";"1";"";"";"";"";"";"";"";"";"";""
"39";"Polyesters, Glass Fiber-Reinforced";"";"ammonium chloride";"sal ammoniac";"";"12125-02-9";"ClH4N";"salts";"1";"recommended";"40";"100 – 200";"";"";"1";"";"";"";"";"";"";"";"";"";""
"40";"Polyesters, Glass Fiber-Reinforced";"";"ammonium chloride";"sal ammoniac";"";"12125-02-9";"ClH4N";"salts";"1";"recommended";"100";"60 – 70";"";"";"1";"";"";"";"";"";"";"";"";"";""
"41";"Polyethylene (PE)";"";"ammonium chloride";"sal ammoniac";"saturated";"12125-02-9";"ClH4N";"salts";"1";"recommended";"40";"60 – 70";"";"";"1, 21";"";"";"";"";"";"";"";"";"";""
"42";"Polyethylene (PE)";"";"ammonium chloride";"sal ammoniac";"saturated";"12125-02-9";"ClH4N";"salts";"1";"recommended";"70";"70 – 150";"";"";"1, 21";"";"";"";"";"";"";"";"";"";""
"43";"Polymethyl Methacrylate (PMMA)";"";"ammonium chloride";"sal ammoniac";"";"12125-02-9";"ClH4N";"salts";"1";"recommended";"10 – 70";"70 – 212";"";"";"1";"";"";"";"";"";"";"";"";"";""
"44";"Polymethyl Methacrylate (PMMA)";"";"ammonium chloride";"sal ammoniac";"";"12125-02-9";"ClH4N";"salts";"1";"recommended";"100";"70 – 150";"";"";"1";"";"";"";"";"";"";"";"";"";""
"45";"Polyphenylene Sulfide (40% Glass-Filled)";"Fortron PPS";"ammonium chloride";"sal ammoniac";"";"12125-02-9";"ClH4N";"salts";"1";"recommended";"100";"0 – 200";"<1";"";"11";"";"";"";"";"";"";"";"";"";""
"46";"Polypropylene (PP)";"";"ammonium chloride";"sal ammoniac";"saturated";"12125-02-9";"ClH4N";"salts";"1";"recommended";"10 – 30";"32 – 70";"<6";"";"1";"";"";"";"";"";"";"";"";"";""
"47";"Polypropylene (PP)";"";"ammonium chloride";"sal ammoniac";"";"12125-02-9";"ClH4N";"salts";"1";"recommended";"10 – 70";"70 – 150";"";"";"1";"";"";"";"";"";"";"";"";"";""
"48";"Polyvinyl Chloride (PVC)";"";"ammonium chloride";"sal ammoniac";"";"12125-02-9";"ClH4N";"salts";"1";"recommended";"100";"70 – 150";"";"";"1";"";"";"";"";"";"";"";"";"";""
"49";"Polyvinylidene Chloride (PVDC)";"Saran brand resin";"ammonium chloride";"sal ammoniac";"";"12125-02-9";"ClH4N";"salts";"1";"recommended";"100";"175";"";"";"6";"";"";"";"";"";"";"";"";"";""
"50";"Polyvinylidene Fluoride (PVDF)";"Kynar";"ammonium chloride";"sal ammoniac";"";"12125-02-9";"ClH4N";"salts";"1";"recommended";"100";"70 – 285";"";"";"1, 17";"";"";"";"";"";"";"";"";"";""
"";"";"";"";"";"";"";"";"";"";"";"";"";"";"";"";"";"";"";"";"";"";"";"";"";""
"";"";"";"";"";"";"";"";"";"";"";"";"";"";"";"";"";"";"";"";"";"";"";"";"";""
"Corrosion Survey Database (COR•SUR) © 2002 NACE International";"";"";"";"";"";"";"";"";"";"";"";"";"";"";"";"";"";"";"";"";"";"";"";"";""
