Repository: Mahyar-rajabi94/TF_SDL

File: data/corrosion_data/TableData - 2024-11-09T182114.685.csv
sep=;
"Title: Corrosion Survey Database (COR•SUR)";"";"";"";"";"";"";"";"";"";"";"";"";"";"";"";"";"";"";"";"";"";"";"";"";""
"Table: Antimony chloride";"";"";"";"";"";"";"";"";"";"";"";"";"";"";"";"";"";"";"";"";"";"";"";"";""
"DOWNLOAD SHOWS ONLY THE DISPLAYED DATA, UP TO 50 ROWS";"";"";"";"";"";"";"";"";"";"";"";"";"";"";"";"";"";"";"";"";"";"";"";"";""
"No.";"material or substance name";"exposure medium";"exposure medium synonym";"exposure medium note";"exposure medium CAS RN";"exposure medium formula";"exposure medium class";"NACE resistance rating (unitless)";"resistance note";"conc. (%)";"temp. (°F)";"exposure time (mo (30))";"test note";"reference";"";"";"";"";"";"";"";"";"";"";""
"1";"Acetal Resins (Polyoxymethylene)";"antimony chloride";"antimony trichloride";"";"10025-91-9";"Cl3Sb";"salts";"1";"recommended";"90";"60 – 70";"";"";"1";"";"";"";"";"";"";"";"";"";"";""
"2";"Acetal Resins (Polyoxymethylene)";"antimony chloride";"antimony trichloride";"";"10025-91-9";"Cl3Sb";"salts";"1";"recommended";"100";"70 – 150";"";"no water";"1";"";"";"";"";"";"";"";"";"";"";""
"3";"Acrylonitrile Butadiene Styrene Polymer (ABS)";"antimony chloride";"antimony trichloride";"";"10025-91-9";"Cl3Sb";"salts";"1";"recommended";"90";"60 – 70";"";"no water";"1";"";"";"";"";"";"";"";"";"";"";""
"4";"Acrylonitrile Butadiene Styrene Polymer (ABS)";"antimony chloride";"antimony trichloride";"";"10025-91-9";"Cl3Sb";"salts";"1";"recommended";"100";"70 – 150";"";"";"1";"";"";"";"";"";"";"";"";"";"";""
"5";"Bisphenol A Fumarate Unsaturated Polyester";"antimony chloride";"antimony trichloride";"";"10025-91-9";"Cl3Sb";"salts";"1";"recommended";">10";"75 – 212";"";"";"1";"";"";"";"";"";"";"";"";"";"";""
"6";"Chlorinated Polyvinyl Chloride (CPVC)";"antimony chloride";"antimony trichloride";"";"10025-91-9";"Cl3Sb";"salts";"3";"not recommended";"100";"70 – 212";"";"";"1, 2";"";"";"";"";"";"";"";"";"";"";""
"7";"Chlorosulfonated Polyethylene";"antimony chloride";"antimony trichloride";"";"10025-91-9";"Cl3Sb";"salts";"1";"recommended";"90";"60 – 70";"";"";"1";"";"";"";"";"";"";"";"";"";"";""
"8";"Chlorosulfonated Polyethylene";"antimony chloride";"antimony trichloride";"";"10025-91-9";"Cl3Sb";"salts";"1";"recommended";"100";"70 – 150";"";"no water";"1";"";"";"";"";"";"";"";"";"";"";""
"9";"Concrete";"antimony chloride";"antimony trichloride";"";"10025-91-9";"Cl3Sb";"salts";"3";"not recommended";"100";"60 – 70";"";"";"1";"";"";"";"";"";"";"";"";"";"";""
"10";"Epoxy Resin, Glass Fiber- Reinforced";"antimony chloride";"antimony trichloride";"";"10025-91-9";"Cl3Sb";"salts";"2";"questionable";"100";"70 – 150";"";"";"1";"";"";"";"";"";"";"";"";"";"";""
"11";"Fluorinated Ethylene Propylene Copolymer (FEP)/ Polytetrafluoroethylene (PTFE)";"antimony chloride";"antimony trichloride";"";"10025-91-9";"Cl3Sb";"salts";"1";"recommended";"100";"70 – 150";"";"cyclic immersion; immersed; pentachloride";"1";"";"";"";"";"";"";"";"";"";"";""
"12";"Fluororubber";"antimony chloride";"antimony trichloride";"";"10025-91-9";"Cl3Sb";"salts";"1";"recommended";"90";"60 – 70";"";"";"1";"";"";"";"";"";"";"";"";"";"";""
"13";"Fluororubber";"antimony chloride";"antimony trichloride";"";"10025-91-9";"Cl3Sb";"salts";"1";"recommended";"100";"70 – 150";"";"no water";"1";"";"";"";"";"";"";"";"";"";"";""
"14";"Furfuryl Alcohol Resin, Glass Fiber-Reinforced";"antimony chloride";"antimony trichloride";"";"10025-91-9";"Cl3Sb";"salts";"1";"recommended";">10";"70 – 250";">12";"";"1";"";"";"";"";"";"";"";"";"";"";""
"15";"Glass, Chemical";"antimony chloride";"antimony trichloride";"";"10025-91-9";"Cl3Sb";"salts";"1";"recommended";"100";"70 – 250";"";"also pentachloride";"1";"";"";"";"";"";"";"";"";"";"";""
"16";"Nylon";"antimony chloride";"antimony trichloride";"";"10025-91-9";"Cl3Sb";"salts";"3";"not recommended";"10";"60 – 70";"";"";"1";"";"";"";"";"";"";"";"";"";"";""
"17";"Polychloroprene";"antimony chloride";"antimony trichloride";"";"10025-91-9";"Cl3Sb";"salts";"1";"recommended";"90";"60 – 70";"";"";"1";"";"";"";"";"";"";"";"";"";"";""
"18";"Polychloroprene";"antimony chloride";"antimony trichloride";"";"10025-91-9";"Cl3Sb";"salts";"1";"recommended";"100";"70 – 150";"";"no water";"1";"";"";"";"";"";"";"";"";"";"";""
"19";"Polyesters, Glass Fiber-Reinforced";"antimony chloride";"antimony trichloride";"";"10025-91-9";"Cl3Sb";"salts";"1";"recommended; resists pentachloride to 27°C (81°F) only";">10";"70 – 100";"";"";"1";"";"";"";"";"";"";"";"";"";"";""
"20";"Polyesters, Glass Fiber-Reinforced";"antimony chloride";"antimony trichloride";"";"10025-91-9";"Cl3Sb";"salts";"1";"recommended";"50";"100 – 200";"";"";"1";"";"";"";"";"";"";"";"";"";"";""
"21";"Polyethylene (PE)";"antimony chloride";"antimony trichloride";"saturated";"10025-91-9";"Cl3Sb";"salts";"1";"recommended";"100";"70 – 150";"";"";"1, 21";"";"";"";"";"";"";"";"";"";"";""
"22";"Polymethyl Methacrylate (PMMA)";"antimony chloride";"antimony trichloride";"";"10025-91-9";"Cl3Sb";"salts";"1";"recommended";"100";"70 – 150";"";"";"1";"";"";"";"";"";"";"";"";"";"";""
"23";"Polypropylene (PP)";"antimony chloride";"antimony trichloride";"";"10025-91-9";"Cl3Sb";"salts";"1";"recommended";"100";"60 – 212";"<6";"";"1";"";"";"";"";"";"";"";"";"";"";""
"24";"Polyvinyl Chloride (PVC)";"antimony chloride";"antimony trichloride";"";"10025-91-9";"Cl3Sb";"salts";"1";"recommended";"100";"70 – 150";"";"";"1";"";"";"";"";"";"";"";"";"";"";""
"25";"Polyvinylidene Fluoride (PVDF)";"antimony chloride";"antimony trichloride";"";"10025-91-9";"Cl3Sb";"salts";"1";"recommended";"100";"60 – 70";"";"";"1";"";"";"";"";"";"";"";"";"";"";""
"26";"Rubber, Butyl (BR)";"antimony chloride";"antimony trichloride";"";"10025-91-9";"Cl3Sb";"salts";"1";"recommended";"90";"60 – 70";"";"";"1";"";"";"";"";"";"";"";"";"";"";""
"27";"Rubber, Butyl (BR)";"antimony chloride";"antimony trichloride";"";"10025-91-9";"Cl3Sb";"salts";"1";"recommended";"100";"70 – 150";"";"no water";"1";"";"";"";"";"";"";"";"";"";"";""
"28";"Rubber, Natural (NR)";"antimony chloride";"antimony trichloride";"";"10025-91-9";"Cl3Sb";"salts";"1";"recommended";"90";"60 – 70";"";"";"1";"";"";"";"";"";"";"";"";"";"";""
"29";"Rubber, Natural (NR)";"antimony chloride";"antimony trichloride";"";"10025-91-9";"Cl3Sb";"salts";"1";"recommended";"100";"70 – 150";"";"";"1";"";"";"";"";"";"";"";"";"";"";""
"";"";"";"";"";"";"";"";"";"";"";"";"";"";"";"";"";"";"";"";"";"";"";"";"";""
"";"";"";"";"";"";"";"";"";"";"";"";"";"";"";"";"";"";"";"";"";"";"";"";"";""
"Corrosion Survey Database (COR•SUR) © 2002 NACE International";"";"";"";"";"";"";"";"";"";"";"";"";"";"";"";"";"";"";"";"";"";"";"";"";""

File: data/corrosion_data/TableData - 2024-11-09T182119.605.csv
sep=;
"Title: Corrosion Survey Database (COR•SUR)";"";"";"";"";"";"";"";"";"";"";"";"";"";"";"";"";"";"";"";"";"";"";"";"";""
"Table: Barium chloride";"";"";"";"";"";"";"";"";"";"";"";"";"";"";"";"";"";"";"";"";"";"";"";"";""
"DOWNLOAD SHOWS ONLY THE DISPLAYED DATA, UP TO 50 ROWS";"";"";"";"";"";"";"";"";"";"";"";"";"";"";"";"";"";"";"";"";"";"";"";"";""
"No.";"material or substance name";"material synonym";"exposure medium";"exposure medium note";"exposure medium CAS RN";"exposure medium formula";"exposure medium class";"NACE resistance rating (unitless)";"resistance note";"conc. (%)";"temp. (°F)";"exposure time (mo (30))";"test note";"reference";"";"";"";"";"";"";"";"";"";"";""
"1";"Acrylonitrile Butadiene Styrene Polymer (ABS)";"";"barium chloride";"";"10361-37-2";"BaCl2";"salts";"1";"recommended";"100";"70 – 150";"";"";"1";"";"";"";"";"";"";"";"";"";"";""
"2";"Bisphenol A Fumarate Unsaturated Polyester";"fiberglass reinforced polyester (FRP)";"barium chloride";"";"10361-37-2";"BaCl2";"salts";"1";"recommended";">10";"75 – 212";"";"";"1";"";"";"";"";"";"";"";"";"";"";""
"3";"Chlorendic Unsaturated Polyester, Glass Fiber-Reinforced (190 + 47)";"HET acid polyester-Polifos 190 + 47 phr styrene";"barium chloride";"";"10361-37-2";"BaCl2";"salts";"1";"recommended";"<20";"200";"<6";"";"16";"";"";"";"";"";"";"";"";"";"";""
"4";"Chlorendic Unsaturated Polyester, Glass Fiber-Reinforced (190 + 47)";"";"barium chloride";"";"10361-37-2";"BaCl2";"salts";"1";"recommended";"100";"250";"";"";"16";"";"";"";"";"";"";"";"";"";"";""
"5";"Chlorendic Unsaturated Polyester, Glass Fiber-Reinforced (869 + 44.5)";"HET acid polyester-Polifos 869 + 44.5 phr styrene";"barium chloride";"";"10361-37-2";"BaCl2";"salts";"1";"recommended";"<25";"200";"<6";"";"16";"";"";"";"";"";"";"";"";"";"";""
"6";"Chlorendic Unsaturated Polyester, Glass Fiber-Reinforced (869 + 44.5)";"";"barium chloride";"";"10361-37-2";"BaCl2";"salts";"1";"recommended";"100";"250";"";"";"16";"";"";"";"";"";"";"";"";"";"";""
"7";"Chlorosulfonated Polyethylene";"";"barium chloride";"";"10361-37-2";"BaCl2";"salts";"1";"recommended";"10 – 60";"70 – 150";"";"";"1";"";"";"";"";"";"";"";"";"";"";""
"8";"Concrete";"";"barium chloride";"";"10361-37-2";"BaCl2";"salts";"1";"recommended";"100";"60 – 70";"";"";"1";"";"";"";"";"";"";"";"";"";"";""
"9";"Epoxy Cements";"";"barium chloride";"";"10361-37-2";"BaCl2";"salts";"1";"recommended";"25";"68";"<6";"";"5";"";"";"";"";"";"";"";"";"";"";""
"10";"Epoxy Cements";"";"barium chloride";"";"10361-37-2";"BaCl2";"salts";"1";"recommended";"25";"140";"";"";"5";"";"";"";"";"";"";"";"";"";"";""
"11";"Epoxy Resin, Asbestos/ Glass Fiber- Reinforced";"";"barium chloride";"";"10361-37-2";"BaCl2";"salts";"1";"recommended; over 3 years";">10";"80 – 250";">12";"";"1";"";"";"";"";"";"";"";"";"";"";""
"12";"Epoxy Resin, Glass Fiber- Reinforced";"";"barium chloride";"";"10361-37-2";"BaCl2";"salts";"1";"recommended";"20";"70 – 150";"";"";"1, 19";"";"";"";"";"";"";"";"";"";"";""
"13";"Epoxy Resin, Glass Fiber- Reinforced";"";"barium chloride";"";"10361-37-2";"BaCl2";"salts";"1";"recommended";"40 – 50";"70 – 212";"";"";"1, 19";"";"";"";"";"";"";"";"";"";"";""
"14";"Epoxy Resin, Glass Fiber- Reinforced";"";"barium chloride";"saturated";"10361-37-2";"BaCl2";"salts";"1";"recommended";"100";"70 – 250";"";"";"1, 19";"";"";"";"";"";"";"";"";"";"";""
"15";"Fluorinated Ethylene Propylene Copolymer (FEP)/ Polytetrafluoroethylene (PTFE)";"";"barium chloride";"";"10361-37-2";"BaCl2";"salts";"1";"recommended";"100";"70 – 150";"";"cyclic immersion; immersed";"1";"";"";"";"";"";"";"";"";"";"";""
"16";"Fluororubber";"";"barium chloride";"";"10361-37-2";"BaCl2";"salts";"1";"recommended";"100";"70 – 212";"";"";"1";"";"";"";"";"";"";"";"";"";"";""
"17";"Furfuryl Alcohol Resin, Glass Fiber-Reinforced";"";"barium chloride";"";"10361-37-2";"BaCl2";"salts";"1";"recommended";">10";"70 – 250";">12";"";"1";"";"";"";"";"";"";"";"";"";"";""
"18";"Glass, Chemical";"";"barium chloride";"";"10361-37-2";"BaCl2";"salts";"1";"recommended";"10 – 60";"70 – 250";"";"";"1";"";"";"";"";"";"";"";"";"";"";""
"19";"Nylon";"";"barium chloride";"";"10361-37-2";"BaCl2";"salts";"1";"recommended";"10";"60 – 175";"";"";"1";"";"";"";"";"";"";"";"";"";"";""
"20";"Nylon";"";"barium chloride";"";"10361-37-2";"BaCl2";"salts";"1";"recommended";"10 – 60";"70 – 175";"";"";"1";"";"";"";"";"";"";"";"";"";"";""
"21";"Polyesters, Glass Fiber-Reinforced";"";"barium chloride";"";"10361-37-2";"BaCl2";"salts";"1";"recommended";">10";"50 – 250";"";"";"1";"";"";"";"";"";"";"";"";"";"";""
"22";"Polyethylene (PE)";"";"barium chloride";"saturated";"10361-37-2";"BaCl2";"salts";"1";"recommended";"60";"70 – 150";"";"";"1, 21";"";"";"";"";"";"";"";"";"";"";""
"23";"Polymethyl Methacrylate (PMMA)";"";"barium chloride";"";"10361-37-2";"BaCl2";"salts";"1";"recommended";"10 – 60";"70 – 212";"";"";"1";"";"";"";"";"";"";"";"";"";"";""
"24";"Polymethyl Methacrylate (PMMA)";"";"barium chloride";"";"10361-37-2";"BaCl2";"salts";"1";"recommended";"100";"70 – 150";"";"";"1";"";"";"";"";"";"";"";"";"";"";""
"25";"Polyphenylene Sulfide (40% Glass-Filled)";"Fortron PPS";"barium chloride";"";"10361-37-2";"BaCl2";"salts";"1";"recommended";"100";"0 – 200";"<1";"";"11";"";"";"";"";"";"";"";"";"";"";""
"26";"Polypropylene (PP)";"";"barium chloride";"";"10361-37-2";"BaCl2";"salts";"1";"recommended";"10 – 60";"60 – 150";"<6";"";"1";"";"";"";"";"";"";"";"";"";"";""
"27";"Polypropylene (PP)";"";"barium chloride";"";"10361-37-2";"BaCl2";"salts";"1";"recommended";"100";"70 – 212";"";"";"1";"";"";"";"";"";"";"";"";"";"";""
"28";"Polyvinyl Chloride (PVC)";"";"barium chloride";"";"10361-37-2";"BaCl2";"salts";"1";"recommended";"100";"70 – 150";"";"";"1";"";"";"";"";"";"";"";"";"";"";""
"29";"Polyvinylidene Chloride (PVDC)";"Saran brand resin";"barium chloride";"";"10361-37-2";"BaCl2";"salts";"1";"recommended";"100";"175";"";"";"6";"";"";"";"";"";"";"";"";"";"";""
"30";"Polyvinylidene Fluoride (PVDF)";"";"barium chloride";"";"10361-37-2";"BaCl2";"salts";"1";"recommended";"100";"70 – 275";"";"";"1";"";"";"";"";"";"";"";"";"";"";""
"31";"Styrene Acrylonitrile Copolymer (SAN)";"";"barium chloride";"";"10361-37-2";"BaCl2";"salts";"1";"recommended";"100";"70 – 125";"";"";"1";"";"";"";"";"";"";"";"";"";"";""
"32";"Vinyl Ester Resins";"";"barium chloride";"";"10361-37-2";"BaCl2";"salts";"1";"recommended";">10";"50 – 210";"";"";"7";"";"";"";"";"";"";"";"";"";"";""
"33";"Wood";"";"barium chloride";"";"10361-37-2";"BaCl2";"salts";"1";"recommended";"10 – 60";"70 – 175";"";"";"1";"";"";"";"";"";"";"";"";"";"";""
"";"";"";"";"";"";"";"";"";"";"";"";"";"";"";"";"";"";"";"";"";"";"";"";"";""
"";"";"";"";"";"";"";"";"";"";"";"";"";"";"";"";"";"";"";"";"";"";"";"";"";""
"Corrosion Survey Database (COR•SUR) © 2002 NACE International";"";"";"";"";"";"";"";"";"";"";"";"";"";"";"";"";"";"";"";"";"";"";"";"";""

File: data/corrosion_data/TableData - 2024-11-09T182128.824.csv
sep=;
"Title: Corrosion Survey Database (COR•SUR)";"";"";"";"";"";"";"";"";"";"";"";"";"";"";"";"";"";"";"";"";"";"";"";"";""
"Table: Calcium chlorate";"";"";"";"";"";"";"";"";"";"";"";"";"";"";"";"";"";"";"";"";"";"";"";"";""
"DOWNLOAD SHOWS ONLY THE DISPLAYED DATA, UP TO 50 ROWS";"";"";"";"";"";"";"";"";"";"";"";"";"";"";"";"";"";"";"";"";"";"";"";"";""
"No.";"material or substance name";"material synonym";"exposure medium";"exposure medium note";"exposure medium CAS RN";"exposure medium formula";"exposure medium class";"NACE resistance rating (unitless)";"resistance note";"conc. (%)";"temp. (°F)";"exposure time (mo (30))";"test note";"reference";"";"";"";"";"";"";"";"";"";"";""
"1";"Acrylonitrile Butadiene Styrene Polymer (ABS)";"";"calcium chlorate";"";"10137-74-3";"CaCl2O6";"salts";"1";"recommended";"100";"70 – 150";"";"";"1";"";"";"";"";"";"";"";"";"";"";""
"2";"Carbon-Graphite Composites";"";"calcium chlorate";"";"10137-74-3";"CaCl2O6";"salts";"1";"recommended";"10";"70 – 150";"";"";"1";"";"";"";"";"";"";"";"";"";"";""
"3";"Chlorendic Unsaturated Polyester, Glass Fiber-Reinforced (190 + 47)";"HET acid polyester-Polifos 190 + 47 phr styrene";"calcium chlorate";"";"10137-74-3";"CaCl2O6";"salts";"1";"recommended";"any";"250";"<6";"";"16";"";"";"";"";"";"";"";"";"";"";""
"4";"Epoxy Resin, Glass Fiber- Reinforced";"";"calcium chlorate";"";"10137-74-3";"CaCl2O6";"salts";"1";"recommended";"100";"70 – 200";"";"saturated @ 60%";"1, 19";"";"";"";"";"";"";"";"";"";"";""
"5";"Polyesters, Glass Fiber-Reinforced";"";"calcium chlorate";"";"10137-74-3";"CaCl2O6";"salts";"1";"recommended";">10";"70 – 250";"";"";"1";"";"";"";"";"";"";"";"";"";"";""
"6";"Polyethylene (PE)";"";"calcium chlorate";"saturated";"10137-74-3";"CaCl2O6";"salts";"1";"recommended";"100";"70 – 150";"";"";"1, 21";"";"";"";"";"";"";"";"";"";"";""
"7";"Polymethyl Methacrylate (PMMA)";"";"calcium chlorate";"";"10137-74-3";"CaCl2O6";"salts";"1";"recommended";"100";"70 – 150";"";"";"1";"";"";"";"";"";"";"";"";"";"";""
"8";"Polypropylene (PP)";"";"calcium chlorate";"saturated";"10137-74-3";"CaCl2O6";"salts";"1";"recommended";">10";"60 – 150";"<6";"";"1";"";"";"";"";"";"";"";"";"";"";""
"9";"Polypropylene (PP)";"";"calcium chlorate";"";"10137-74-3";"CaCl2O6";"salts";"1";"recommended";"100";"60 – 212";"";"";"1";"";"";"";"";"";"";"";"";"";"";""
"10";"Polyvinyl Chloride (PVC)";"";"calcium chlorate";"";"10137-74-3";"CaCl2O6";"salts";"1";"recommended";"100";"70 – 150";"";"";"1";"";"";"";"";"";"";"";"";"";"";""
"11";"Polyvinylidene Fluoride (PVDF)";"Kynar";"calcium chlorate";"";"10137-74-3";"CaCl2O6";"salts";"1";"recommended";"100";"70 – 285";"";"";"1, 17";"";"";"";"";"";"";"";"";"";"";""
"12";"Vinyl Ester Resins";"";"calcium chlorate";"";"10137-74-3";"CaCl2O6";"salts";"1";"recommended";">10";"70 – 250";"";"";"7";"";"";"";"";"";"";"";"";"";"";""
"";"";"";"";"";"";"";"";"";"";"";"";"";"";"";"";"";"";"";"";"";"";"";"";"";""
"";"";"";"";"";"";"";"";"";"";"";"";"";"";"";"";"";"";"";"";"";"";"";"";"";""
"Corrosion Survey Database (COR•SUR) © 2002 NACE International";"";"";"";"";"";"";"";"";"";"";"";"";"";"";"";"";"";"";"";"";"";"";"";"";""

File: data/corrosion_data/TableData - 2024-11-09T182134.638.csv
sep=;
"Title: Corrosion Survey Database (COR•SUR)";"";"";"";"";"";"";"";"";"";"";"";"";"";"";"";"";"";"";"";"";"";"";"";"";""
"Table: Calcium chloride";"";"";"";"";"";"";"";"";"";"";"";"";"";"";"";"";"";"";"";"";"";"";"";"";""
"DOWNLOAD SHOWS ONLY THE DISPLAYED DATA, UP TO 50 ROWS";"";"";"";"";"";"";"";"";"";"";"";"";"";"";"";"";"";"";"";"";"";"";"";"";""
"No.";"material or substance name";"material synonym";"exposure medium";"exposure medium synonym";"exposure medium note";"exposure medium CAS RN";"exposure medium formula";"exposure medium class";"NACE resistance rating (unitless)";"resistance note";"conc. (%)";"temp. (°F)";"exposure time (mo (30))";"test note";"reference";"";"";"";"";"";"";"";"";"";""
"1";"Acetal Resins (Polyoxymethylene)";"";"calcium chloride";"hydrophilite";"";"10043-52-4";"CaCl2";"salts";"1";"recommended";">10";"70 – 150";"";"also with calcium hypochlorite";"1";"";"";"";"";"";"";"";"";"";""
"2";"Acetal Resins (Polyoxymethylene)";"";"calcium chloride";"hydrophilite";"";"10043-52-4";"CaCl2";"salts";"2";"questionable";">10";"150 – 175";"";"";"1";"";"";"";"";"";"";"";"";"";""
"3";"Acetal Resins (Polyoxymethylene)";"";"calcium chloride";"hydrophilite";"";"10043-52-4";"CaCl2";"salts";"3";"not recommended";">10";"175 – 212";"";"";"1";"";"";"";"";"";"";"";"";"";""
"4";"Acrylonitrile Butadiene Styrene Polymer (ABS)";"";"calcium chloride";"hydrophilite";"";"10043-52-4";"CaCl2";"salts";"1";"recommended";"100";"70 – 150";"";"";"1";"";"";"";"";"";"";"";"";"";""
"5";"Bisphenol A Fumarate Unsaturated Polyester";"fiberglass reinforced polyester (FRP)";"calcium chloride";"hydrophilite";"";"10043-52-4";"CaCl2";"salts";"1";"recommended";">10";"75 – 212";"";"";"1";"";"";"";"";"";"";"";"";"";""
"6";"Cellulose Acetate";"";"calcium chloride";"hydrophilite";"";"10043-52-4";"CaCl2";"salts";"3";"not recommended; weight gain >12 months";"10";"60 – 70";"";"";"1";"";"";"";"";"";"";"";"";"";""
"7";"Cellulose Acetate";"";"calcium chloride";"hydrophilite";"";"10043-52-4";"CaCl2";"salts";"1";"recommended";"40";"60 – 70";"[";"";"1";"";"";"";"";"";"";"";"";"";""
"8";"Cellulose Acetate";"";"calcium chloride";"hydrophilite";"";"10043-52-4";"CaCl2";"salts";"3";"not recommended; weight gain ";"100";"60 – 70";"";"";"1";"";"";"";"";"";"";"";"";"";""
"9";"Cellulose Acetate Butyrate";"";"calcium chloride";"hydrophilite";"";"10043-52-4";"CaCl2";"salts";"1";"recommended; >12 months";"";"60 – 70";"";"";"1";"";"";"";"";"";"";"";"";"";""
"10";"Cellulose Acetate Butyrate";"";"calcium chloride";"hydrophilite";"";"10043-52-4";"CaCl2";"salts";"1";"recommended";"40";"60 – 70";"[";"";"1";"";"";"";"";"";"";"";"";"";""
"11";"Chlorendic Unsaturated Polyester, Glass Fiber-Reinforced (190 + 47)";"HET acid polyester-Polifos 190 + 47 phr styrene";"calcium chloride";"hydrophilite";"";"10043-52-4";"CaCl2";"salts";"1";"recommended";"any";"250";"<6";"";"16";"";"";"";"";"";"";"";"";"";""
"12";"Chlorendic Unsaturated Polyester, Glass Fiber-Reinforced (869 + 44.5)";"HET acid polyester-Polifos 869 + 44.5 phr styrene";"calcium chloride";"hydrophilite";"";"10043-52-4";"CaCl2";"salts";"1";"recommended";"any";"250";"<6";"";"16";"";"";"";"";"";"";"";"";"";""
"13";"Chlorinated Polyvinyl Chloride (CPVC)";"";"calcium chloride";"hydrophilite";"";"10043-52-4";"CaCl2";"salts";"1";"recommended";"100";"70 – 212";"";"";"1, 20";"";"";"";"";"";"";"";"";"";""
"14";"Chlorosulfonated Polyethylene";"";"calcium chloride";"hydrophilite";"saturated";"10043-52-4";"CaCl2";"salts";"1";"recommended";">10";"70 – 175";"";"";"1";"";"";"";"";"";"";"";"";"";""
"15";"Concrete";"";"calcium chloride";"hydrophilite";"";"10043-52-4";"CaCl2";"salts";"2";"questionable";"10 – 20";"60 – 70";"";"";"1";"";"";"";"";"";"";"";"";"";""
"16";"Concrete";"";"calcium chloride";"hydrophilite";"";"10043-52-4";"CaCl2";"salts";"3";"not recommended";"60 – 70";"60 – 70";"";"";"1";"";"";"";"";"";"";"";"";"";""
"17";"Epoxy Cements";"";"calcium chloride";"hydrophilite";"";"10043-52-4";"CaCl2";"salts";"1";"recommended";"42";"68";"<6";"";"5";"";"";"";"";"";"";"";"";"";""
"18";"Epoxy Cements";"";"calcium chloride";"hydrophilite";"";"10043-52-4";"CaCl2";"salts";"1";"recommended";"42";"140";"";"";"5";"";"";"";"";"";"";"";"";"";""
"19";"Epoxy Resin, Asbestos/ Glass Fiber- Reinforced";"";"calcium chloride";"hydrophilite";"";"10043-52-4";"CaCl2";"salts";"1";"recommended; over 3 years";">10";"75 – 275";">12";"";"1";"";"";"";"";"";"";"";"";"";""
"20";"Epoxy Resin, Glass Fiber- Reinforced";"";"calcium chloride";"hydrophilite";"";"10043-52-4";"CaCl2";"salts";"1";"recommended";"20";"70 – 150";"";"";"1, 19";"";"";"";"";"";"";"";"";"";""
"21";"Epoxy Resin, Glass Fiber- Reinforced";"";"calcium chloride";"hydrophilite";"";"10043-52-4";"CaCl2";"salts";"1";"recommended";"40";"70 – 212";"";"";"1, 19";"";"";"";"";"";"";"";"";"";""
"22";"Epoxy Resin, Glass Fiber- Reinforced";"";"calcium chloride";"hydrophilite";"saturated";"10043-52-4";"CaCl2";"salts";"1";"recommended";"100";"70 – 250";"";"";"1, 19";"";"";"";"";"";"";"";"";"";""
"23";"Fluorinated Ethylene Propylene Copolymer (FEP)/ Polytetrafluoroethylene (PTFE)";"";"calcium chloride";"hydrophilite";"";"10043-52-4";"CaCl2";"salts";"1";"recommended";"100";"60 – 70";"";"saturated, in methanol";"1, 22";"";"";"";"";"";"";"";"";"";""
"24";"Fluororubber";"";"calcium chloride";"hydrophilite";"saturated";"10043-52-4";"CaCl2";"salts";"1";"recommended";">10";"70 – 212";"";"";"1";"";"";"";"";"";"";"";"";"";""
"25";"Furfuryl Alcohol Resin, Asbestos-Reinforced";"";"calcium chloride";"hydrophilite";"";"10043-52-4";"CaCl2";"salts";"1";"recommended";"100";"70 – 80";"";"";"1";"";"";"";"";"";"";"";"";"";""
"26";"Furfuryl Alcohol Resin, Glass Fiber-Reinforced";"";"calcium chloride";"hydrophilite";"";"10043-52-4";"CaCl2";"salts";"1";"recommended";">10";"70 – 250";">12";"";"1";"";"";"";"";"";"";"";"";"";""
"27";"Glass, Chemical";"";"calcium chloride";"hydrophilite";"";"10043-52-4";"CaCl2";"salts";"1";"recommended";">10";"70 – 212";"";"";"1";"";"";"";"";"";"";"";"";"";""
"28";"Glass, Chemical";"";"calcium chloride";"hydrophilite";"";"10043-52-4";"CaCl2";"salts";"1";"recommended";"100";"60 – 212";"";"vapor, hardness unchanged";"1";"";"";"";"";"";"";"";"";"";""
"29";"Nylon";"";"calcium chloride";"hydrophilite";"";"10043-52-4";"CaCl2";"salts";"2";"questionable";"10";"60 – 212";"";"";"1";"";"";"";"";"";"";"";"";"";""
"30";"Nylon";"";"calcium chloride";"hydrophilite";"";"10043-52-4";"CaCl2";"salts";"3";"not recommended";"20";"60 – 70";"";"in alcohol";"1";"";"";"";"";"";"";"";"";"";""
"31";"Phenolic Resins, Asbestos-Reinforced";"";"calcium chloride";"hydrophilite";"";"10043-52-4";"CaCl2";"salts";"1";"recommended";"100";"60 – 70";"";"";"1";"";"";"";"";"";"";"";"";"";""
"32";"Phenolic Resins, Asbestos-Reinforced";"";"calcium chloride";"hydrophilite";"";"10043-52-4";"CaCl2";"salts";"1";"recommended";"100";"70 – 300";"";"";"1";"";"";"";"";"";"";"";"";"";""
"33";"Polychloroprene";"";"calcium chloride";"hydrophilite";"";"10043-52-4";"CaCl2";"salts";"1";"recommended";"10 – 90";"70 – 175";"";"";"1";"";"";"";"";"";"";"";"";"";""
"34";"Polyethylene (PE)";"";"calcium chloride";"hydrophilite";"";"10043-52-4";"CaCl2";"salts";"1";"recommended; swollen";"10";"60 – 125";"";"";"1, 8";"";"";"";"";"";"";"";"";"";""
"35";"Polyethylene (PE)";"";"calcium chloride";"hydrophilite";"";"10043-52-4";"CaCl2";"salts";"1";"recommended";"50";"70 – 150";"";"";"1, 8";"";"";"";"";"";"";"";"";"";""
"36";"Polyethylene (PE)";"";"calcium chloride";"hydrophilite";"";"10043-52-4";"CaCl2";"salts";"1";"recommended";"80";"60 – 70";"";"";"1, 8";"";"";"";"";"";"";"";"";"";""
"37";"Polyethylene (PE)";"";"calcium chloride";"hydrophilite";"saturated";"10043-52-4";"CaCl2";"salts";"1";"recommended";"100";"70 – 150";"";"";"1, 8";"";"";"";"";"";"";"";"";"";""
"38";"Polymethyl Methacrylate (PMMA)";"";"calcium chloride";"hydrophilite";"";"10043-52-4";"CaCl2";"salts";"1";"recommended";"100";"70 – 150";"";"";"1";"";"";"";"";"";"";"";"";"";""
"39";"Polyphenylene Sulfide (40% Glass-Filled)";"Fortron PPS";"calcium chloride";"hydrophilite";"";"10043-52-4";"CaCl2";"salts";"1";"recommended";"60";"0 – 200";"<1";"";"11";"";"";"";"";"";"";"";"";"";""
"40";"Polyphenylene Sulfide (40% Glass-Filled)";"";"calcium chloride";"hydrophilite";"";"10043-52-4";"CaCl2";"salts";"1";"recommended";"100";"0 – 200";"";"";"11";"";"";"";"";"";"";"";"";"";""
"41";"Polypropylene (PP)";"";"calcium chloride";"hydrophilite";"";"10043-52-4";"CaCl2";"salts";"1";"recommended";"50";"60 – 212";"<6";"";"1";"";"";"";"";"";"";"";"";"";""
"42";"Polypropylene (PP)";"";"calcium chloride";"hydrophilite";"";"10043-52-4";"CaCl2";"salts";"1";"recommended";"100";"70 – 212";"";"";"1";"";"";"";"";"";"";"";"";"";""
"43";"Polyvinyl Chloride (PVC)";"";"calcium chloride";"hydrophilite";"";"10043-52-4";"CaCl2";"salts";"1";"recommended";"100";"70 – 150";"";"";"1";"";"";"";"";"";"";"";"";"";""
"44";"Polyvinylidene Chloride (PVDC)";"Saran brand resin";"calcium chloride";"hydrophilite";"";"10043-52-4";"CaCl2";"salts";"1";"recommended";"100";"175";"";"";"6";"";"";"";"";"";"";"";"";"";""
"45";"Polyvinylidene Fluoride (PVDF)";"Kynar";"calcium chloride";"hydrophilite";"";"10043-52-4";"CaCl2";"salts";"1";"recommended";"100";"70 – 285";"";"";"1, 17";"";"";"";"";"";"";"";"";"";""
"46";"Rubber, Butyl (BR)";"";"calcium chloride";"hydrophilite";"saturated";"10043-52-4";"CaCl2";"salts";"1";"recommended";">10";"70 – 150";"";"";"1";"";"";"";"";"";"";"";"";"";""
"47";"Rubber, Butyl (BR)";"";"calcium chloride";"hydrophilite";"";"10043-52-4";"CaCl2";"salts";"2";"questionable";">10";"150 – 212";"";"";"1";"";"";"";"";"";"";"";"";"";""
"48";"Rubber, Natural (NR)";"";"calcium chloride";"hydrophilite";"";"10043-52-4";"CaCl2";"salts";"1";"recommended";">10";"70 – 150";"";"";"1";"";"";"";"";"";"";"";"";"";""
"49";"Rubber, Natural (NR)";"";"calcium chloride";"hydrophilite";"";"10043-52-4";"CaCl2";"salts";"3";"not recommended";">10";"150 – 212";"";"";"1";"";"";"";"";"";"";"";"";"";""
"50";"Styrene Acrylonitrile Copolymer (SAN)";"";"calcium chloride";"hydrophilite";"saturated";"10043-52-4";"CaCl2";"salts";"1";"recommended";"70";"60 – 125";"";"";"1";"";"";"";"";"";"";"";"";"";""
"";"";"";"";"";"";"";"";"";"";"";"";"";"";"";"";"";"";"";"";"";"";"";"";"";""
"";"";"";"";"";"";"";"";"";"";"";"";"";"";"";"";"";"";"";"";"";"";"";"";"";""
"Corrosion Survey Database (COR•SUR) © 2002 NACE International";"";"";"";"";"";"";"";"";"";"";"";"";"";"";"";"";"";"";"";"";"";"";"";"";""

File: data/corrosion_data/TableData - 2024-11-09T182139.722.csv
sep=;
"Title: Corrosion Survey Database (COR•SUR)";"";"";"";"";"";"";"";"";"";"";"";"";"";"";"";"";"";"";"";"";"";"";"";"";""
"Table: Calcium chloride";"";"";"";"";"";"";"";"";"";"";"";"";"";"";"";"";"";"";"";"";"";"";"";"";""
"DOWNLOAD SHOWS ONLY THE DISPLAYED DATA, UP TO 50 ROWS";"";"";"";"";"";"";"";"";"";"";"";"";"";"";"";"";"";"";"";"";"";"";"";"";""
"No.";"material or substance name";"material synonym";"exposure medium";"exposure medium synonym";"exposure medium note";"exposure medium CAS RN";"exposure medium formula";"exposure medium class";"NACE resistance rating (unitless)";"resistance note";"conc. (%)";"temp. (°F)";"exposure time (mo (30))";"test note";"reference";"";"";"";"";"";"";"";"";"";""
"51";"Styrene Acrylonitrile Copolymer (SAN)";"";"calcium chloride";"hydrophilite";"";"10043-52-4";"CaCl2";"salts";"1";"recommended";">70";"70 – 125";"";"";"1";"";"";"";"";"";"";"";"";"";""
"52";"Vinyl Ester Resins";"";"calcium chloride";"hydrophilite";"";"10043-52-4";"CaCl2";"salts";"1";"recommended";">10";"77 – 250";"";"25°C (77°F)";"7";"";"";"";"";"";"";"";"";"";""
"53";"Wood";"";"calcium chloride";"hydrophilite";"";"10043-52-4";"CaCl2";"salts";"2";"questionable; swollen";"100";"60 – 70";"";"";"1";"";"";"";"";"";"";"";"";"";""
"";"";"";"";"";"";"";"";"";"";"";"";"";"";"";"";"";"";"";"";"";"";"";"";"";""
"";"";"";"";"";"";"";"";"";"";"";"";"";"";"";"";"";"";"";"";"";"";"";"";"";""
"Corrosion Survey Database (COR•SUR) © 2002 NACE International";"";"";"";"";"";"";"";"";"";"";"";"";"";"";"";"";"";"";"";"";"";"";"";"";""
"";"";"";"";"";"";"";"";"";"";"";"";"";"";"";"";"";"";"";"";"";"";"";"";"";""
"";"";"";"";"";"";"";"";"";"";"";"";"";"";"";"";"";"";"";"";"";"";"";"";"";""
"";"";"";"";"";"";"";"";"";"";"";"";"";"";"";"";"";"";"";"";"";"";"";"";"";""
"";"";"";"";"";"";"";"";"";"";"";"";"";"";"";"";"";"";"";"";"";"";"";"";"";""

File: data/corrosion_data/TableData - 2024-11-09T182232.377.csv
sep=;
"Title: Corrosion Survey Database (COR•SUR)";"";"";"";"";"";"";"";"";"";"";"";"";"";"";"";"";"";"";"";"";"";"";"";"";""
"Table: Copper chloride";"";"";"";"";"";"";"";"";"";"";"";"";"";"";"";"";"";"";"";"";"";"";"";"";""
"DOWNLOAD SHOWS ONLY THE DISPLAYED DATA, UP TO 50 ROWS";"";"";"";"";"";"";"";"";"";"";"";"";"";"";"";"";"";"";"";"";"";"";"";"";""
"No.";"material or substance name";"material synonym";"exposure medium";"exposure medium synonym";"exposure medium note";"exposure medium CAS RN";"exposure medium formula";"exposure medium class";"NACE resistance rating (unitless)";"resistance note";"conc. (%)";"temp. (°F)";"exposure time (mo (30))";"test note";"reference";"";"";"";"";"";"";"";"";"";""
"1";"Acetal Resins (Polyoxymethylene)";"";"copper chloride";"cuprous chloride";"";"7758-89-6";"ClCu";"salts";"1";"recommended";"10 – 70";"60 – 70";"";"";"1";"";"";"";"";"";"";"";"";"";""
"2";"Acrylonitrile Butadiene Styrene Polymer (ABS)";"";"copper chloride";"cuprous chloride";"";"7758-89-6";"ClCu";"salts";"1";"recommended";"100";"70 – 150";"";"";"1";"";"";"";"";"";"";"";"";"";""
"3";"Bisphenol A Fumarate Unsaturated Polyester";"fiberglass reinforced polyester (FRP)";"copper chloride";"cuprous chloride";"";"7758-89-6";"ClCu";"salts";"1";"recommended";">10";"75 – 212";"";"";"1";"";"";"";"";"";"";"";"";"";""
"4";"Carbon-Graphite Composites";"";"copper chloride";"cuprous chloride";"";"7758-89-6";"ClCu";"salts";"1";"recommended";"10 – 90";"70 – 212";"";"";"1";"";"";"";"";"";"";"";"";"";""
"5";"Cellulose Acetate";"";"copper chloride";"cuprous chloride";"";"7758-89-6";"ClCu";"salts";"3";"not recommended; weight gain";"70";"60 – 70";"<1";"";"1";"";"";"";"";"";"";"";"";"";""
"6";"Cellulose Acetate Butyrate";"";"copper chloride";"cuprous chloride";"";"7758-89-6";"ClCu";"salts";"2";"questionable; weight gain";"100";"60 – 70";"<1";"";"1";"";"";"";"";"";"";"";"";"";""
"7";"Chlorendic Unsaturated Polyester, Glass Fiber-Reinforced (190 + 47)";"HET acid polyester-Polifos 190 + 47 phr styrene";"copper chloride";"cuprous chloride";"";"7758-89-6";"ClCu";"salts";"1";"recommended";"any";"250";"<6";"";"16";"";"";"";"";"";"";"";"";"";""
"8";"Chlorendic Unsaturated Polyester, Glass Fiber-Reinforced (869 + 44.5)";"HET acid polyester-Polifos 869 + 44.5 phr styrene";"copper chloride";"cuprous chloride";"";"7758-89-6";"ClCu";"salts";"1";"recommended";"any";"250";"<6";"";"16";"";"";"";"";"";"";"";"";"";""
"9";"Chlorosulfonated Polyethylene";"";"copper chloride";"cuprous chloride";"saturated";"7758-89-6";"ClCu";"salts";"1";"recommended";"10 – 60";"60 – 70";"";"";"1";"";"";"";"";"";"";"";"";"";""
"10";"Epoxy Resin, Asbestos/ Glass Fiber- Reinforced";"";"copper chloride";"cuprous chloride";"";"7758-89-6";"ClCu";"salts";"1";"recommended";">10";"75 – 250";">12";"";"1";"";"";"";"";"";"";"";"";"";""
"11";"Epoxy Resin, Glass Fiber- Reinforced";"";"copper chloride";"cuprous chloride";"";"7758-89-6";"ClCu";"salts";"1";"recommended";"20";"70 – 150";"";"";"1, 19";"";"";"";"";"";"";"";"";"";""
"12";"Epoxy Resin, Glass Fiber- Reinforced";"";"copper chloride";"cuprous chloride";"saturated";"7758-89-6";"ClCu";"salts";"1";"recommended";"100";"70 – 200";"";"";"1, 19";"";"";"";"";"";"";"";"";"";""
"13";"Fluorinated Ethylene Propylene Copolymer (FEP)/ Polytetrafluoroethylene (PTFE)";"";"copper chloride";"cuprous chloride";"";"7758-89-6";"ClCu";"salts";"1";"recommended";"100";"70 – 150";"";"cyclic immersion; immersed";"1";"";"";"";"";"";"";"";"";"";""
"14";"Fluororubber";"";"copper chloride";"cuprous chloride";"saturated";"7758-89-6";"ClCu";"salts";"1";"recommended";"10 – 70";"60 – 70";"";"";"1";"";"";"";"";"";"";"";"";"";""
"15";"Furfuryl Alcohol Resin, Asbestos-Reinforced";"";"copper chloride";"cuprous chloride";"";"7758-89-6";"ClCu";"salts";"1";"recommended";"100";"70 – 80";"";"";"1";"";"";"";"";"";"";"";"";"";""
"16";"Furfuryl Alcohol Resin, Glass Fiber-Reinforced";"";"copper chloride";"cuprous chloride";"";"7758-89-6";"ClCu";"salts";"1";"recommended";">10";"70 – 250";">12";"";"1";"";"";"";"";"";"";"";"";"";""
"17";"Nylon";"";"copper chloride";"cuprous chloride";"";"7758-89-6";"ClCu";"salts";"2";"questionable";"10";"60 – 70";"";"";"1";"";"";"";"";"";"";"";"";"";""
"18";"Phenolic Resins, Asbestos-Reinforced";"";"copper chloride";"cuprous chloride";"";"7758-89-6";"ClCu";"salts";"1";"recommended";"100";"60 – 70";"";"";"1";"";"";"";"";"";"";"";"";"";""
"19";"Phenolic Resins, Asbestos-Reinforced";"";"copper chloride";"cuprous chloride";"";"7758-89-6";"ClCu";"salts";"1";"recommended";"100";"70 – 300";"";"";"1";"";"";"";"";"";"";"";"";"";""
"20";"Polychloroprene";"";"copper chloride";"cuprous chloride";"saturated";"7758-89-6";"ClCu";"salts";"1";"recommended";"10 – 70";"60 – 70";"";"";"1";"";"";"";"";"";"";"";"";"";""
"21";"Polyethylene (PE)";"";"copper chloride";"cuprous chloride";"saturated";"7758-89-6";"ClCu";"salts";"1";"recommended";"100";"70 – 150";"";"";"1, 21";"";"";"";"";"";"";"";"";"";""
"22";"Polymethyl Methacrylate (PMMA)";"";"copper chloride";"cuprous chloride";"";"7758-89-6";"ClCu";"salts";"1";"recommended";"100";"70 – 150";"";"";"1";"";"";"";"";"";"";"";"";"";""
"23";"Polyphenylene Sulfide (40% Glass-Filled)";"Fortron PPS";"copper chloride";"cuprous chloride";"";"7758-89-6";"ClCu";"salts";"1";"recommended";"100";"0 – 200";"<1";"";"11";"";"";"";"";"";"";"";"";"";""
"24";"Polypropylene (PP)";"";"copper chloride";"cuprous chloride";"saturated";"7758-89-6";"ClCu";"salts";"1";"recommended";">10";"60 – 150";"<6";"";"1";"";"";"";"";"";"";"";"";"";""
"25";"Polyvinyl Chloride (PVC)";"";"copper chloride";"cuprous chloride";"";"7758-89-6";"ClCu";"salts";"1";"recommended";"100";"70 – 150";"";"";"1";"";"";"";"";"";"";"";"";"";""
"26";"Polyvinylidene Fluoride (PVDF)";"Kynar";"copper chloride";"cuprous chloride";"";"7758-89-6";"ClCu";"salts";"1";"recommended";"100";"70 – 285";"";"";"1, 17";"";"";"";"";"";"";"";"";"";""
"27";"Rubber, Butyl (BR)";"";"copper chloride";"cuprous chloride";"";"7758-89-6";"ClCu";"salts";"1";"recommended";"10 – 70";"60 – 70";"";"";"1";"";"";"";"";"";"";"";"";"";""
"28";"Rubber, Natural (NR)";"";"copper chloride";"cuprous chloride";"saturated";"7758-89-6";"ClCu";"salts";"1";"recommended";"10";"60 – 70";"";"";"1";"";"";"";"";"";"";"";"";"";""
"29";"Vinyl Ester Resins";"";"copper chloride";"cuprous chloride";"";"7758-89-6";"ClCu";"salts";"1";"recommended";">10";"80 – 250";"";"";"7";"";"";"";"";"";"";"";"";"";""
"";"";"";"";"";"";"";"";"";"";"";"";"";"";"";"";"";"";"";"";"";"";"";"";"";""
"";"";"";"";"";"";"";"";"";"";"";"";"";"";"";"";"";"";"";"";"";"";"";"";"";""
"Corrosion Survey Database (COR•SUR) © 2002 NACE International";"";"";"";"";"";"";"";"";"";"";"";"";"";"";"";"";"";"";"";"";"";"";"";"";""

File: data/corrosion_data/TableData - 2024-11-09T182238.318.csv
sep=;
"Title: Corrosion Survey Database (COR•SUR)";"";"";"";"";"";"";"";"";"";"";"";"";"";"";"";"";"";"";"";"";"";"";"";"";""
"Table: Ferric chloride";"";"";"";"";"";"";"";"";"";"";"";"";"";"";"";"";"";"";"";"";"";"";"";"";""
"DOWNLOAD SHOWS ONLY THE DISPLAYED DATA, UP TO 50 ROWS";"";"";"";"";"";"";"";"";"";"";"";"";"";"";"";"";"";"";"";"";"";"";"";"";""
"No.";"material or substance name";"material synonym";"exposure medium";"exposure medium synonym";"exposure medium note";"exposure medium CAS RN";"exposure medium formula";"exposure medium class";"NACE resistance rating (unitless)";"resistance note";"conc. (%)";"temp. (°F)";"exposure time (mo (30))";"test note";"reference";"";"";"";"";"";"";"";"";"";""
"1";"Acetal Resins (Polyoxymethylene)";"";"ferric chloride";"iron chloride";"";"7705-08-0";"Cl3Fe";"salts";"1";"recommended";">10";"70 – 150";"";"";"1";"";"";"";"";"";"";"";"";"";""
"2";"Acetal Resins (Polyoxymethylene)";"";"ferric chloride";"iron chloride";"";"7705-08-0";"Cl3Fe";"salts";"2";"questionable";">10";"150 – 175";"";"";"1";"";"";"";"";"";"";"";"";"";""
"3";"Acetal Resins (Polyoxymethylene)";"";"ferric chloride";"iron chloride";"";"7705-08-0";"Cl3Fe";"salts";"3";"not recommended";">10";"175 – 212";"";"";"1";"";"";"";"";"";"";"";"";"";""
"4";"Acrylonitrile Butadiene Styrene Polymer (ABS)";"";"ferric chloride";"iron chloride";"";"7705-08-0";"Cl3Fe";"salts";"1";"recommended";"10";"70 – 150";"";"";"1";"";"";"";"";"";"";"";"";"";""
"5";"Acrylonitrile Butadiene Styrene Polymer (ABS)";"";"ferric chloride";"iron chloride";"saturated";"7705-08-0";"Cl3Fe";"salts";"1";"recommended";"100";"70 – 175";"";"";"1";"";"";"";"";"";"";"";"";"";""
"6";"Bisphenol A Fumarate Unsaturated Polyester";"fiberglass reinforced polyester (FRP)";"ferric chloride";"iron chloride";"";"7705-08-0";"Cl3Fe";"salts";"1";"recommended";">10";"75 – 212";"";"";"1";"";"";"";"";"";"";"";"";"";""
"7";"Carbon-Graphite Composites";"";"ferric chloride";"iron chloride";"";"7705-08-0";"Cl3Fe";"salts";"1";"recommended";"10 – 90";"70 – 212";"";"";"1";"";"";"";"";"";"";"";"";"";""
"8";"Cellulose Acetate";"";"ferric chloride";"iron chloride";"";"7705-08-0";"Cl3Fe";"salts";"3";"not recommended; weight gain";"5";"60 – 70";"<1";"";"1";"";"";"";"";"";"";"";"";"";""
"9";"Cellulose Acetate";"";"ferric chloride";"iron chloride";"";"7705-08-0";"Cl3Fe";"salts";"3";"not recommended";"20";"60 – 70";"";"";"1";"";"";"";"";"";"";"";"";"";""
"10";"Cellulose Acetate";"";"ferric chloride";"iron chloride";"";"7705-08-0";"Cl3Fe";"salts";"3";"not recommended";"40";"60 – 70";"";"";"1";"";"";"";"";"";"";"";"";"";""
"11";"Cellulose Acetate";"";"ferric chloride";"iron chloride";"";"7705-08-0";"Cl3Fe";"salts";"3";"not recommended; tacky surface";"60";"60 – 70";"";"";"1";"";"";"";"";"";"";"";"";"";""
"12";"Cellulose Acetate Butyrate";"";"ferric chloride";"iron chloride";"";"7705-08-0";"Cl3Fe";"salts";"3";"not recommended; ";"10";"60 – 70";"";"";"1";"";"";"";"";"";"";"";"";"";""
"13";"Cellulose Acetate Butyrate";"";"ferric chloride";"iron chloride";"";"7705-08-0";"Cl3Fe";"salts";"3";"not recommended";"10 – 20";"60 – 70";"<1";"";"1";"";"";"";"";"";"";"";"";"";""
"14";"Cellulose Acetate Butyrate";"";"ferric chloride";"iron chloride";"";"7705-08-0";"Cl3Fe";"salts";"3";"not recommended; weight gain";"20";"60 – 70";"";"";"1";"";"";"";"";"";"";"";"";"";""
"15";"Cellulose Acetate Butyrate";"";"ferric chloride";"iron chloride";"";"7705-08-0";"Cl3Fe";"salts";"2";"questionable";"40";"60 – 70";"";"";"1";"";"";"";"";"";"";"";"";"";""
"16";"Cellulose Acetate Butyrate";"";"ferric chloride";"iron chloride";"";"7705-08-0";"Cl3Fe";"salts";"1";"recommended";"70";"60 – 70";"";"";"1";"";"";"";"";"";"";"";"";"";""
"17";"Chlorendic Unsaturated Polyester, Glass Fiber-Reinforced (190 + 47)";"HET acid polyester-Polifos 190 + 47 phr styrene";"ferric chloride";"iron chloride";"";"7705-08-0";"Cl3Fe";"salts";"1";"recommended";"<25";"250";"<6";"";"16";"";"";"";"";"";"";"";"";"";""
"18";"Chlorendic Unsaturated Polyester, Glass Fiber-Reinforced (190 + 47)";"";"ferric chloride";"iron chloride";"";"7705-08-0";"Cl3Fe";"salts";"1";"recommended";"100";"250";"";"";"16";"";"";"";"";"";"";"";"";"";""
"19";"Chlorendic Unsaturated Polyester, Glass Fiber-Reinforced (869 + 44.5)";"HET acid polyester-Polifos 869 + 44.5 phr styrene";"ferric chloride";"iron chloride";"";"7705-08-0";"Cl3Fe";"salts";"1";"recommended";"<25";"200";"<6";"";"16";"";"";"";"";"";"";"";"";"";""
"20";"Chlorendic Unsaturated Polyester, Glass Fiber-Reinforced (869 + 44.5)";"";"ferric chloride";"iron chloride";"";"7705-08-0";"Cl3Fe";"salts";"1";"recommended";"100";"250";"";"";"16";"";"";"";"";"";"";"";"";"";""
"21";"Chlorinated Polyvinyl Chloride (CPVC)";"";"ferric chloride";"iron chloride";"";"7705-08-0";"Cl3Fe";"salts";"1";"recommended";"100";"70 – 212";"";"";"1, 20";"";"";"";"";"";"";"";"";"";""
"22";"Chlorosulfonated Polyethylene";"";"ferric chloride";"iron chloride";"";"7705-08-0";"Cl3Fe";"salts";"1";"recommended";"10";"70 – 212";"";"";"1";"";"";"";"";"";"";"";"";"";""
"23";"Chlorosulfonated Polyethylene";"";"ferric chloride";"iron chloride";"";"7705-08-0";"Cl3Fe";"salts";"1";"recommended";">10";"150 – 212";"";"";"1";"";"";"";"";"";"";"";"";"";""
"24";"Chlorosulfonated Polyethylene";"";"ferric chloride";"iron chloride";"saturated";"7705-08-0";"Cl3Fe";"salts";"1";"recommended";"80";"150 – 165";"";"";"1";"";"";"";"";"";"";"";"";"";""
"25";"Concrete";"";"ferric chloride";"iron chloride";"";"7705-08-0";"Cl3Fe";"salts";"3";"not recommended";"10 – 90";"60 – 70";"";"";"1";"";"";"";"";"";"";"";"";"";""
"26";"Epoxy Cements";"";"ferric chloride";"iron chloride";"";"7705-08-0";"Cl3Fe";"salts";"1";"recommended";"46";"68";"<6";"";"5";"";"";"";"";"";"";"";"";"";""
"27";"Epoxy Cements";"";"ferric chloride";"iron chloride";"";"7705-08-0";"Cl3Fe";"salts";"1";"recommended";"46";"140";"";"";"5";"";"";"";"";"";"";"";"";"";""
"28";"Epoxy Resin, Asbestos/ Glass Fiber- Reinforced";"";"ferric chloride";"iron chloride";"";"7705-08-0";"Cl3Fe";"salts";"1";"recommended";"10 – 20";"212 – 230";"";"";"1";"";"";"";"";"";"";"";"";"";""
"29";"Epoxy Resin, Asbestos/ Glass Fiber- Reinforced";"";"ferric chloride";"iron chloride";"";"7705-08-0";"Cl3Fe";"salts";"1";"recommended; over 3 years";">10";"50 – 212";">12";"";"1";"";"";"";"";"";"";"";"";"";""
"30";"Epoxy Resin, Glass Fiber- Reinforced";"";"ferric chloride";"iron chloride";"";"7705-08-0";"Cl3Fe";"salts";"1";"recommended";"any";"205";"";"";"1, 19";"";"";"";"";"";"";"";"";"";""
"31";"Epoxy Resin, Glass Fiber- Reinforced";"";"ferric chloride";"iron chloride";"";"7705-08-0";"Cl3Fe";"salts";"1";"recommended";"10";"70 – 200";"";"";"1, 19";"";"";"";"";"";"";"";"";"";""
"32";"Epoxy Resin, Glass Fiber- Reinforced";"";"ferric chloride";"iron chloride";"";"7705-08-0";"Cl3Fe";"salts";"1";"recommended";"10 – 20";"70 – 150";"";"";"1, 19";"";"";"";"";"";"";"";"";"";""
"33";"Epoxy Resin, Glass Fiber- Reinforced";"";"ferric chloride";"iron chloride";"";"7705-08-0";"Cl3Fe";"salts";"1";"recommended";"40";"70 – 200";"";"";"1, 19";"";"";"";"";"";"";"";"";"";""
"34";"Epoxy Resin, Glass Fiber- Reinforced";"";"ferric chloride";"iron chloride";"saturated";"7705-08-0";"Cl3Fe";"salts";"1";"recommended";"100";"70 – 250";"";"";"1, 19";"";"";"";"";"";"";"";"";"";""
"35";"Ethylene Tetrafluoroethylene Copolymer (ETFE)";"";"ferric chloride";"iron chloride";"";"7705-08-0";"Cl3Fe";"salts";"1";"recommended; strength loss; steady state reached after one week exposure";"20";"32 – 212";"<1";"";"1, 22";"";"";"";"";"";"";"";"";"";""
"36";"Fluorinated Ethylene Propylene Copolymer (FEP)/ Polytetrafluoroethylene (PTFE)";"";"ferric chloride";"iron chloride";"";"7705-08-0";"Cl3Fe";"salts";"1";"recommended";"10";"60 – 70";"";"1-5% hydrate reduces mechanical properties";"1, 22";"";"";"";"";"";"";"";"";"";""
"37";"Fluorinated Ethylene Propylene Copolymer (FEP)/ Polytetrafluoroethylene (PTFE)";"";"ferric chloride";"iron chloride";"";"7705-08-0";"Cl3Fe";"salts";"1";"recommended; discolored, ";"20";"200 – 250";"";"";"1, 22";"";"";"";"";"";"";"";"";"";""
"38";"Fluorinated Ethylene Propylene Copolymer (FEP)/ Polytetrafluoroethylene (PTFE)";"";"ferric chloride";"iron chloride";"";"7705-08-0";"Cl3Fe";"salts";"1";"recommended";"100";"70 – 150";"";"immersed, cyclic immersion";"1, 22";"";"";"";"";"";"";"";"";"";""
"39";"Fluororubber";"";"ferric chloride";"iron chloride";"";"7705-08-0";"Cl3Fe";"salts";"1";"recommended";">10";"70 – 212";"";"saturated; ";"1";"";"";"";"";"";"";"";"";"";""
"40";"Furfuryl Alcohol Resin, Glass Fiber-Reinforced";"";"ferric chloride";"iron chloride";"";"7705-08-0";"Cl3Fe";"salts";"1";"recommended";">10";"70 – 250";">12";"";"1";"";"";"";"";"";"";"";"";"";""
"41";"Glass, Chemical";"";"ferric chloride";"iron chloride";"";"7705-08-0";"Cl3Fe";"salts";"1";"recommended";">10";"70 – 212";"";"";"1";"";"";"";"";"";"";"";"";"";""
"42";"Glassed Steel";"";"ferric chloride";"iron chloride";"";"7705-08-0";"Cl3Fe";"salts";"1";"recommended; questionable ";">10";"50 – 300";"";"";"1";"";"";"";"";"";"";"";"";"";""
"43";"Nylon";"";"ferric chloride";"iron chloride";"";"7705-08-0";"Cl3Fe";"salts";"2";"questionable";"10";"60 – 70";"";"";"1";"";"";"";"";"";"";"";"";"";""
"44";"Perfluoroalkoxy Resins";"";"ferric chloride";"iron chloride";"";"7705-08-0";"Cl3Fe";"salts";"1";"recommended; strength loss; steady state reached in one week exposure";"20";"70 – 212";"<1";"";"1, 22";"";"";"";"";"";"";"";"";"";""
"45";"Polychloroprene";"";"ferric chloride";"iron chloride";"";"7705-08-0";"Cl3Fe";"salts";"1";"recommended";"10";"70 – 150";"";"";"1";"";"";"";"";"";"";"";"";"";""
"46";"Polychloroprene";"";"ferric chloride";"iron chloride";"saturated";"7705-08-0";"Cl3Fe";"salts";"1";"recommended";"100";"70 – 212";"";"";"1";"";"";"";"";"";"";"";"";"";""
"47";"Polyethylene (PE)";"";"ferric chloride";"iron chloride";"saturated";"7705-08-0";"Cl3Fe";"salts";"1";"recommended";"100";"70 – 150";"";"";"1, 21";"";"";"";"";"";"";"";"";"";""
"48";"Polymethyl Methacrylate (PMMA)";"";"ferric chloride";"iron chloride";"";"7705-08-0";"Cl3Fe";"salts";"1";"recommended";"100";"70 – 150";"";"";"1";"";"";"";"";"";"";"";"";"";""
"49";"Polyphenylene Sulfide (40% Glass-Filled)";"Fortron PPS";"ferric chloride";"iron chloride";"";"7705-08-0";"Cl3Fe";"salts";"1";"recommended";"100";"0 – 200";"<1";"";"11";"";"";"";"";"";"";"";"";"";""
"50";"Polypropylene (PP)";"";"ferric chloride";"iron chloride";"saturated";"7705-08-0";"Cl3Fe";"salts";"1";"recommended";">10";"60 – 150";"<6";"";"1";"";"";"";"";"";"";"";"";"";""
"";"";"";"";"";"";"";"";"";"";"";"";"";"";"";"";"";"";"";"";"";"";"";"";"";""
"";"";"";"";"";"";"";"";"";"";"";"";"";"";"";"";"";"";"";"";"";"";"";"";"";""
"Corrosion Survey Database (COR•SUR) © 2002 NACE International";"";"";"";"";"";"";"";"";"";"";"";"";"";"";"";"";"";"";"";"";"";"";"";"";""
