Repository: Mahyar-rajabi94/TF_SDL

File: data/corrosion_data/TableData - 2024-11-09T182242.640.csv
sep=;
"Title: Corrosion Survey Database (COR•SUR)";"";"";"";"";"";"";"";"";"";"";"";"";"";"";"";"";"";"";"";"";"";"";"";"";""
"Table: Ferrous chloride";"";"";"";"";"";"";"";"";"";"";"";"";"";"";"";"";"";"";"";"";"";"";"";"";""
"DOWNLOAD SHOWS ONLY THE DISPLAYED DATA, UP TO 50 ROWS";"";"";"";"";"";"";"";"";"";"";"";"";"";"";"";"";"";"";"";"";"";"";"";"";""
"No.";"material or substance name";"material synonym";"exposure medium";"exposure medium synonym";"exposure medium note";"exposure medium CAS RN";"exposure medium formula";"exposure medium class";"NACE resistance rating (unitless)";"resistance note";"conc. (%)";"temp. (°F)";"exposure time (mo (30))";"reference";"";"";"";"";"";"";"";"";"";"";""
"1";"Acrylonitrile Butadiene Styrene Polymer (ABS)";"";"ferrous chloride";"iron chloride";"";"7758-94-3";"Cl2Fe";"salts";"1";"recommended";"100";"70 – 150";"";"1";"";"";"";"";"";"";"";"";"";"";""
"2";"Bisphenol A Fumarate Unsaturated Polyester";"fiberglass reinforced polyester (FRP)";"ferrous chloride";"iron chloride";"";"7758-94-3";"Cl2Fe";"salts";"1";"recommended";">10";"75 – 212";"";"1";"";"";"";"";"";"";"";"";"";"";""
"3";"Chlorendic Unsaturated Polyester, Glass Fiber-Reinforced (190 + 47)";"HET acid polyester-Polifos 190 + 47 phr styrene";"ferrous chloride";"iron chloride";"";"7758-94-3";"Cl2Fe";"salts";"1";"recommended";"<25";"200";"<6";"16";"";"";"";"";"";"";"";"";"";"";""
"4";"Chlorendic Unsaturated Polyester, Glass Fiber-Reinforced (869 + 44.5)";"HET acid polyester-Polifos 869 + 44.5 phr styrene";"ferrous chloride";"iron chloride";"";"7758-94-3";"Cl2Fe";"salts";"1";"recommended";"<25";"200";"<6";"16";"";"";"";"";"";"";"";"";"";"";""
"5";"Chlorendic Unsaturated Polyester, Glass Fiber-Reinforced (869 + 44.5)";"";"ferrous chloride";"iron chloride";"";"7758-94-3";"Cl2Fe";"salts";"1";"recommended";"100";"250";"";"16";"";"";"";"";"";"";"";"";"";"";""
"6";"Chlorinated Polyvinyl Chloride (CPVC)";"";"ferrous chloride";"iron chloride";"";"7758-94-3";"Cl2Fe";"salts";"1";"recommended";"100";"70 – 212";"";"1, 20";"";"";"";"";"";"";"";"";"";"";""
"7";"Epoxy Resin, Asbestos/ Glass Fiber- Reinforced";"";"ferrous chloride";"iron chloride";"";"7758-94-3";"Cl2Fe";"salts";"1";"recommended; over 3 years";">10";"75 – 212";">12";"1";"";"";"";"";"";"";"";"";"";"";""
"8";"Epoxy Resin, Glass Fiber- Reinforced";"";"ferrous chloride";"iron chloride";"";"7758-94-3";"Cl2Fe";"salts";"1";"recommended";"20";"70 – 150";"";"1, 19";"";"";"";"";"";"";"";"";"";"";""
"9";"Epoxy Resin, Glass Fiber- Reinforced";"";"ferrous chloride";"iron chloride";"saturated";"7758-94-3";"Cl2Fe";"salts";"1";"recommended";"100";"70 – 225";"";"1, 19";"";"";"";"";"";"";"";"";"";"";""
"10";"Nylon";"";"ferrous chloride";"iron chloride";"";"7758-94-3";"Cl2Fe";"salts";"2";"questionable";"10";"60 – 70";"";"1";"";"";"";"";"";"";"";"";"";"";""
"11";"Polyethylene (PE)";"";"ferrous chloride";"iron chloride";"saturated";"7758-94-3";"Cl2Fe";"salts";"1";"recommended";"100";"70 – 150";"";"1, 21";"";"";"";"";"";"";"";"";"";"";""
"12";"Polymethyl Methacrylate (PMMA)";"";"ferrous chloride";"iron chloride";"";"7758-94-3";"Cl2Fe";"salts";"1";"recommended";"100";"70 – 150";"";"1";"";"";"";"";"";"";"";"";"";"";""
"13";"Polyphenylene Sulfide (40% Glass-Filled)";"Fortron PPS";"ferrous chloride";"iron chloride";"";"7758-94-3";"Cl2Fe";"salts";"1";"recommended";"100";"0 – 200";"<1";"11";"";"";"";"";"";"";"";"";"";"";""
"14";"Polypropylene (PP)";"";"ferrous chloride";"iron chloride";"saturated";"7758-94-3";"Cl2Fe";"salts";"1";"recommended";">10";"60 – 150";"<6";"1, 21";"";"";"";"";"";"";"";"";"";"";""
"15";"Polypropylene (PP)";"";"ferrous chloride";"iron chloride";"";"7758-94-3";"Cl2Fe";"salts";"1";"recommended";"100";"60 – 212";"";"1, 21";"";"";"";"";"";"";"";"";"";"";""
"16";"Polyvinyl Chloride (PVC)";"";"ferrous chloride";"iron chloride";"";"7758-94-3";"Cl2Fe";"salts";"1";"recommended";"100";"70 – 150";"";"1";"";"";"";"";"";"";"";"";"";"";""
"17";"Polyvinylidene Fluoride (PVDF)";"";"ferrous chloride";"iron chloride";"";"7758-94-3";"Cl2Fe";"salts";"1";"recommended";"100";"70 – 275";"";"1, 23";"";"";"";"";"";"";"";"";"";"";""
"18";"Styrene Acrylonitrile Copolymer (SAN)";"";"ferrous chloride";"iron chloride";"saturated";"7758-94-3";"Cl2Fe";"salts";"1";"recommended";"100";"70 – 125";"";"1";"";"";"";"";"";"";"";"";"";"";""
"19";"Vinyl Ester Resins";"";"ferrous chloride";"iron chloride";"";"7758-94-3";"Cl2Fe";"salts";"1";"recommended";">10";"80 – 212";"";"7";"";"";"";"";"";"";"";"";"";"";""
"";"";"";"";"";"";"";"";"";"";"";"";"";"";"";"";"";"";"";"";"";"";"";"";"";""
"";"";"";"";"";"";"";"";"";"";"";"";"";"";"";"";"";"";"";"";"";"";"";"";"";""
"Corrosion Survey Database (COR•SUR) © 2002 NACE International";"";"";"";"";"";"";"";"";"";"";"";"";"";"";"";"";"";"";"";"";"";"";"";"";""

File: data/corrosion_data/TableData - 2024-11-09T182250.965.csv
sep=;
"Title: Corrosion Survey Database (COR•SUR)";"";"";"";"";"";"";"";"";"";"";"";"";"";"";"";"";"";"";"";"";"";"";"";"";""
"Table: Lithium chloride";"";"";"";"";"";"";"";"";"";"";"";"";"";"";"";"";"";"";"";"";"";"";"";"";""
"DOWNLOAD SHOWS ONLY THE DISPLAYED DATA, UP TO 50 ROWS";"";"";"";"";"";"";"";"";"";"";"";"";"";"";"";"";"";"";"";"";"";"";"";"";""
"No.";"material or substance name";"material synonym";"exposure medium";"exposure medium note";"exposure medium CAS RN";"exposure medium formula";"exposure medium class";"NACE resistance rating (unitless)";"resistance note";"conc. (%)";"temp. (°F)";"exposure time (mo (30))";"test note";"reference";"";"";"";"";"";"";"";"";"";"";""
"1";"Chlorendic Unsaturated Polyester, Glass Fiber-Reinforced (190 + 47)";"";"lithium chloride";"";"7447-41-8";"ClLi";"salts";"1";"recommended";"<35";"250";"";"";"16";"";"";"";"";"";"";"";"";"";"";""
"2";"Chlorendic Unsaturated Polyester, Glass Fiber-Reinforced (190 + 47)";"HET acid polyester-Polifos 190 + 47 phr styrene";"lithium chloride";"";"7447-41-8";"ClLi";"salts";"1";"recommended";"<55";"140";"<6";"";"16";"";"";"";"";"";"";"";"";"";"";""
"3";"Chlorendic Unsaturated Polyester, Glass Fiber-Reinforced (869 + 44.5)";"HET acid polyester-Polifos 869 + 44.5 phr styrene";"lithium chloride";"";"7447-41-8";"ClLi";"salts";"1";"recommended";"<35";"140";"<6";"";"16";"";"";"";"";"";"";"";"";"";"";""
"4";"Chlorendic Unsaturated Polyester, Glass Fiber-Reinforced (869 + 44.5)";"";"lithium chloride";"";"7447-41-8";"ClLi";"salts";"1";"recommended";"<45";"250";"";"";"16";"";"";"";"";"";"";"";"";"";"";""
"5";"Concrete";"";"lithium chloride";"";"7447-41-8";"ClLi";"salts";"1";"recommended";">10";"60 – 70";"";"also asbestos cement";"1";"";"";"";"";"";"";"";"";"";"";""
"6";"Epoxy Resin, Glass Fiber- Reinforced";"";"lithium chloride";"";"7447-41-8";"ClLi";"salts";"1";"recommended";"60";"70 – 212";"";"";"1, 24";"";"";"";"";"";"";"";"";"";"";""
"7";"Fluororubber";"";"lithium chloride";"";"7447-41-8";"ClLi";"salts";"1";"recommended";"10 – 90";"70 – 212";"";"";"1";"";"";"";"";"";"";"";"";"";"";""
"8";"Glass, Chemical";"";"lithium chloride";"";"7447-41-8";"ClLi";"salts";"1";"recommended";">10";"70 – 212";"";"";"1";"";"";"";"";"";"";"";"";"";"";""
"9";"Polyesters, Glass Fiber-Reinforced";"";"lithium chloride";"";"7447-41-8";"ClLi";"salts";"1";"recommended";"10 – 40";"150 – 250";"";"";"1";"";"";"";"";"";"";"";"";"";"";""
"10";"Polyesters, Glass Fiber-Reinforced";"";"lithium chloride";"";"7447-41-8";"ClLi";"salts";"1";"recommended";"10 – 50";"70 – 150";"";"";"1";"";"";"";"";"";"";"";"";"";"";""
"11";"Polyethylene (PE)";"";"lithium chloride";"";"7447-41-8";"ClLi";"salts";"1";"recommended";">10";"70 – 150";"";"";"1, 21";"";"";"";"";"";"";"";"";"";"";""
"12";"Vinyl Ester Resins";"";"lithium chloride";"saturated";"7447-41-8";"ClLi";"salts";"1";"recommended";"45 – 60";"70 – 210";"";"";"7";"";"";"";"";"";"";"";"";"";"";""
"13";"Wood";"";"lithium chloride";"";"7447-41-8";"ClLi";"salts";"1";"recommended";">10";"70 – 125";"";"";"1";"";"";"";"";"";"";"";"";"";"";""
"";"";"";"";"";"";"";"";"";"";"";"";"";"";"";"";"";"";"";"";"";"";"";"";"";""
"";"";"";"";"";"";"";"";"";"";"";"";"";"";"";"";"";"";"";"";"";"";"";"";"";""
"Corrosion Survey Database (COR•SUR) © 2002 NACE International";"";"";"";"";"";"";"";"";"";"";"";"";"";"";"";"";"";"";"";"";"";"";"";"";""

File: data/corrosion_data/TableData - 2024-11-09T182256.546.csv
sep=;
"Title: Corrosion Survey Database (COR•SUR)";"";"";"";"";"";"";"";"";"";"";"";"";"";"";"";"";"";"";"";"";"";"";"";"";""
"Table: Magnesium chloride";"";"";"";"";"";"";"";"";"";"";"";"";"";"";"";"";"";"";"";"";"";"";"";"";""
"DOWNLOAD SHOWS ONLY THE DISPLAYED DATA, UP TO 50 ROWS";"";"";"";"";"";"";"";"";"";"";"";"";"";"";"";"";"";"";"";"";"";"";"";"";""
"No.";"material or substance name";"material synonym";"exposure medium";"exposure medium synonym";"exposure medium note";"exposure medium CAS RN";"exposure medium formula";"exposure medium class";"NACE resistance rating (unitless)";"resistance note";"conc. (%)";"temp. (°F)";"exposure time (mo (30))";"test note";"reference";"";"";"";"";"";"";"";"";"";""
"1";"Acetal Resins (Polyoxymethylene)";"";"magnesium chloride";"magnogene";"";"7786-30-3";"Cl2Mg";"salts";"1";"recommended";">10";"70 – 150";"";"";"1";"";"";"";"";"";"";"";"";"";""
"2";"Acetal Resins (Polyoxymethylene)";"";"magnesium chloride";"magnogene";"";"7786-30-3";"Cl2Mg";"salts";"2";"questionable";">10";"150 – 175";"";"";"1";"";"";"";"";"";"";"";"";"";""
"3";"Acetal Resins (Polyoxymethylene)";"";"magnesium chloride";"magnogene";"";"7786-30-3";"Cl2Mg";"salts";"3";"not recommended";">10";"175 – 212";"";"";"1";"";"";"";"";"";"";"";"";"";""
"4";"Acrylonitrile Butadiene Styrene Polymer (ABS)";"";"magnesium chloride";"magnogene";"";"7786-30-3";"Cl2Mg";"salts";"1";"recommended";"10";"70 – 150";"";"";"1";"";"";"";"";"";"";"";"";"";""
"5";"Acrylonitrile Butadiene Styrene Polymer (ABS)";"";"magnesium chloride";"magnogene";"saturated";"7786-30-3";"Cl2Mg";"salts";"1";"recommended";"100";"70 – 212";"";"";"1";"";"";"";"";"";"";"";"";"";""
"6";"Bisphenol A Fumarate Unsaturated Polyester";"fiberglass reinforced polyester (FRP)";"magnesium chloride";"magnogene";"";"7786-30-3";"Cl2Mg";"salts";"1";"recommended";">10";"75 – 212";"";"";"1";"";"";"";"";"";"";"";"";"";""
"7";"Cellulose Acetate";"";"magnesium chloride";"magnogene";"";"7786-30-3";"Cl2Mg";"salts";"3";"not recommended; weight gain";"100";"60 – 70";"<1";"";"1";"";"";"";"";"";"";"";"";"";""
"8";"Chlorendic Unsaturated Polyester, Glass Fiber-Reinforced (190 + 47)";"HET acid polyester-Polifos 190 + 47 phr styrene";"magnesium chloride";"magnogene";"";"7786-30-3";"Cl2Mg";"salts";"1";"recommended";"<50";"200";"<6";"";"16";"";"";"";"";"";"";"";"";"";""
"9";"Chlorendic Unsaturated Polyester, Glass Fiber-Reinforced (190 + 47)";"";"magnesium chloride";"magnogene";"";"7786-30-3";"Cl2Mg";"salts";"1";"recommended";"100";"250";"";"";"16";"";"";"";"";"";"";"";"";"";""
"10";"Chlorendic Unsaturated Polyester, Glass Fiber-Reinforced (869 + 44.5)";"HET acid polyester-Polifos 869 + 44.5 phr styrene";"magnesium chloride";"magnogene";"";"7786-30-3";"Cl2Mg";"salts";"1";"recommended";"<50";"200";"<6";"";"16";"";"";"";"";"";"";"";"";"";""
"11";"Chlorendic Unsaturated Polyester, Glass Fiber-Reinforced (869 + 44.5)";"";"magnesium chloride";"magnogene";"";"7786-30-3";"Cl2Mg";"salts";"1";"recommended";"100";"250";"";"";"16";"";"";"";"";"";"";"";"";"";""
"12";"Chlorinated Polyvinyl Chloride (CPVC)";"";"magnesium chloride";"magnogene";"";"7786-30-3";"Cl2Mg";"salts";"1";"recommended";"100";"70 – 212";"";"";"1, 20";"";"";"";"";"";"";"";"";"";""
"13";"Chlorosulfonated Polyethylene";"";"magnesium chloride";"magnogene";"saturated";"7786-30-3";"Cl2Mg";"salts";"1";"recommended";">10";"70 – 212";"";"";"1";"";"";"";"";"";"";"";"";"";""
"14";"Concrete";"";"magnesium chloride";"magnogene";"";"7786-30-3";"Cl2Mg";"salts";"3";"not recommended";"10 – 90";"60 – 70";"";"";"1";"";"";"";"";"";"";"";"";"";""
"15";"Epoxy Cements";"";"magnesium chloride";"magnogene";"";"7786-30-3";"Cl2Mg";"salts";"1";"recommended";"35";"68";"<6";"";"5";"";"";"";"";"";"";"";"";"";""
"16";"Epoxy Cements";"";"magnesium chloride";"magnogene";"";"7786-30-3";"Cl2Mg";"salts";"1";"recommended";"35";"140";"";"";"5";"";"";"";"";"";"";"";"";"";""
"17";"Epoxy Resin, Asbestos/ Glass Fiber- Reinforced";"";"magnesium chloride";"magnogene";"";"7786-30-3";"Cl2Mg";"salts";"1";"recommended; over 3 years";">10";"50 – 266";">12";"";"1";"";"";"";"";"";"";"";"";"";""
"18";"Epoxy Resin, Glass Fiber- Reinforced";"";"magnesium chloride";"magnogene";"";"7786-30-3";"Cl2Mg";"salts";"1";"recommended";">10";"70 – 250";"";"";"1, 19";"";"";"";"";"";"";"";"";"";""
"19";"Epoxy Resin, Glass Fiber- Reinforced";"";"magnesium chloride";"magnogene";"saturated";"7786-30-3";"Cl2Mg";"salts";"1";"recommended";"100";"70 – 250";"";"";"1, 19";"";"";"";"";"";"";"";"";"";""
"20";"Fluorinated Ethylene Propylene Copolymer (FEP)/ Polytetrafluoroethylene (PTFE)";"";"magnesium chloride";"magnogene";"";"7786-30-3";"Cl2Mg";"salts";"1";"recommended";"10 – 90";"70 – 212";"";"";"1, 22";"";"";"";"";"";"";"";"";"";""
"21";"Fluorinated Ethylene Propylene Copolymer (FEP)/ Polytetrafluoroethylene (PTFE)";"";"magnesium chloride";"magnogene";"";"7786-30-3";"Cl2Mg";"salts";"1";"recommended";"100";"70 – 150";"";"immersed, cyclic immersion";"1, 22";"";"";"";"";"";"";"";"";"";""
"22";"Fluororubber";"";"magnesium chloride";"magnogene";"saturated";"7786-30-3";"Cl2Mg";"salts";"1";"recommended";">10";"70 – 212";"";"";"1";"";"";"";"";"";"";"";"";"";""
"23";"Furfuryl Alcohol Resin, Glass Fiber-Reinforced";"";"magnesium chloride";"magnogene";"";"7786-30-3";"Cl2Mg";"salts";"1";"recommended";">10";"70 – 250";">12";"";"1";"";"";"";"";"";"";"";"";"";""
"24";"Glass, Chemical";"";"magnesium chloride";"magnogene";"";"7786-30-3";"Cl2Mg";"salts";"1";"recommended";"10 – 70";"70 – 212";"";"";"1";"";"";"";"";"";"";"";"";"";""
"25";"Nylon";"";"magnesium chloride";"magnogene";"";"7786-30-3";"Cl2Mg";"salts";"1";"recommended";"10";"60 – 70";"";"";"1";"";"";"";"";"";"";"";"";"";""
"26";"Nylon";"";"magnesium chloride";"magnogene";"";"7786-30-3";"Cl2Mg";"salts";"1";"recommended";"100";"70 – 150";"";"";"1";"";"";"";"";"";"";"";"";"";""
"27";"Polychloroprene";"";"magnesium chloride";"magnogene";"";"7786-30-3";"Cl2Mg";"salts";"1";"recommended";">10";"70 – 212";"";"";"1";"";"";"";"";"";"";"";"";"";""
"28";"Polyesters, Glass Fiber-Reinforced";"";"magnesium chloride";"magnogene";"";"7786-30-3";"Cl2Mg";"salts";"1";"recommended";"100";"70 – 250";"";"";"1";"";"";"";"";"";"";"";"";"";""
"29";"Polyethylene (PE)";"";"magnesium chloride";"magnogene";"saturated";"7786-30-3";"Cl2Mg";"salts";"1";"recommended";"100";"70 – 150";"";"";"1, 21";"";"";"";"";"";"";"";"";"";""
"30";"Polymethyl Methacrylate (PMMA)";"";"magnesium chloride";"magnogene";"";"7786-30-3";"Cl2Mg";"salts";"1";"recommended";">10";"70 – 150";"";"";"1";"";"";"";"";"";"";"";"";"";""
"31";"Polyphenylene Sulfide (40% Glass-Filled)";"Fortron PPS";"magnesium chloride";"magnogene";"";"7786-30-3";"Cl2Mg";"salts";"1";"recommended";"100";"0 – 200";"<1";"";"11";"";"";"";"";"";"";"";"";"";""
"32";"Polypropylene (PP)";"";"magnesium chloride";"magnogene";"saturated";"7786-30-3";"Cl2Mg";"salts";"1";"recommended";"10 – 70";"60 – 150";"<6";"";"1";"";"";"";"";"";"";"";"";"";""
"33";"Polypropylene (PP)";"";"magnesium chloride";"magnogene";"";"7786-30-3";"Cl2Mg";"salts";"1";"recommended";"100";"70 – 200";"";"";"1";"";"";"";"";"";"";"";"";"";""
"34";"Polyvinylidene Fluoride (PVDF)";"Kynar";"magnesium chloride";"magnogene";"";"7786-30-3";"Cl2Mg";"salts";"1";"recommended";"100";"70 – 285";"";"";"1, 17";"";"";"";"";"";"";"";"";"";""
"35";"Rubber, Butyl (BR)";"";"magnesium chloride";"magnogene";"saturated";"7786-30-3";"Cl2Mg";"salts";"1";"recommended";">10";"100 – 212";"";"";"1";"";"";"";"";"";"";"";"";"";""
"36";"Rubber, Natural (NR)";"";"magnesium chloride";"magnogene";"";"7786-30-3";"Cl2Mg";"salts";"1";"recommended";"10";"70 – 150";"";"";"1";"";"";"";"";"";"";"";"";"";""
"37";"Rubber, Natural (NR)";"";"magnesium chloride";"magnogene";"";"7786-30-3";"Cl2Mg";"salts";"1";"recommended";"70";"70 – 150";"";"";"1";"";"";"";"";"";"";"";"";"";""
"38";"Rubber, Natural (NR)";"";"magnesium chloride";"magnogene";"";"7786-30-3";"Cl2Mg";"salts";"3";"not recommended";"70";"150 – 212";"";"";"1";"";"";"";"";"";"";"";"";"";""
"39";"Vinyl Ester Resins";"";"magnesium chloride";"magnogene";"";"7786-30-3";"Cl2Mg";"salts";"1";"recommended";"100";"70 – 250";"";"";"7";"";"";"";"";"";"";"";"";"";""
"40";"Wood";"";"magnesium chloride";"magnogene";"with calcium chloride";"7786-30-3";"Cl2Mg";"salts";"3";"not recommended; swollen";"10 – 90";"60 – 70";"";"";"1";"";"";"";"";"";"";"";"";"";""
"41";"Wood";"";"magnesium chloride";"magnogene";"";"7786-30-3";"Cl2Mg";"salts";"1";"recommended";"100";"60 – 70";"";"no water";"1";"";"";"";"";"";"";"";"";"";""
"";"";"";"";"";"";"";"";"";"";"";"";"";"";"";"";"";"";"";"";"";"";"";"";"";""
"";"";"";"";"";"";"";"";"";"";"";"";"";"";"";"";"";"";"";"";"";"";"";"";"";""
"Corrosion Survey Database (COR•SUR) © 2002 NACE International";"";"";"";"";"";"";"";"";"";"";"";"";"";"";"";"";"";"";"";"";"";"";"";"";""

File: data/corrosion_data/TableData - 2024-11-09T182305.466.csv
sep=;
"Title: Corrosion Survey Database (COR•SUR)";"";"";"";"";"";"";"";"";"";"";"";"";"";"";"";"";"";"";"";"";"";"";"";"";""
"Table: Mercuric chloride";"";"";"";"";"";"";"";"";"";"";"";"";"";"";"";"";"";"";"";"";"";"";"";"";""
"DOWNLOAD SHOWS ONLY THE DISPLAYED DATA, UP TO 50 ROWS";"";"";"";"";"";"";"";"";"";"";"";"";"";"";"";"";"";"";"";"";"";"";"";"";""
"No.";"material or substance name";"material synonym";"exposure medium";"exposure medium synonym";"exposure medium note";"exposure medium CAS RN";"exposure medium formula";"exposure medium class";"NACE resistance rating (unitless)";"resistance note";"conc. (%)";"temp. (°F)";"exposure time (mo (30))";"test note";"reference";"";"";"";"";"";"";"";"";"";""
"1";"Acrylonitrile Butadiene Styrene Polymer (ABS)";"";"mercuric chloride";"mercury chloride";"";"7487-94-7";"Cl2Hg";"salts";"2";"questionable";"100";"70 – 150";"";"";"1";"";"";"";"";"";"";"";"";"";""
"2";"Bisphenol A Fumarate Unsaturated Polyester";"fiberglass reinforced polyester (FRP)";"mercuric chloride";"mercury chloride";"";"7487-94-7";"Cl2Hg";"salts";"1";"recommended";">10";"75 – 212";"";"";"1";"";"";"";"";"";"";"";"";"";""
"3";"Cellulose Acetate";"";"mercuric chloride";"mercury chloride";"";"7487-94-7";"Cl2Hg";"salts";"3";"not recommended; weight gain";"5";"60 – 70";"";"";"1";"";"";"";"";"";"";"";"";"";""
"4";"Chlorendic Unsaturated Polyester, Glass Fiber-Reinforced (190 + 47)";"HET acid polyester-Polifos 190 + 47 phr styrene";"mercuric chloride";"mercury chloride";"";"7487-94-7";"Cl2Hg";"salts";"1";"recommended";"100";"212";"<6";"";"16";"";"";"";"";"";"";"";"";"";""
"5";"Chlorendic Unsaturated Polyester, Glass Fiber-Reinforced (869 + 44.5)";"HET acid polyester-Polifos 869 + 44.5 phr styrene";"mercuric chloride";"mercury chloride";"";"7487-94-7";"Cl2Hg";"salts";"1";"recommended";"10";"200";"<6";"";"16";"";"";"";"";"";"";"";"";"";""
"6";"Chlorendic Unsaturated Polyester, Glass Fiber-Reinforced (869 + 44.5)";"";"mercuric chloride";"mercury chloride";"";"7487-94-7";"Cl2Hg";"salts";"1";"recommended";"100";"212";"";"";"16";"";"";"";"";"";"";"";"";"";""
"7";"Chlorinated Polyvinyl Chloride (CPVC)";"";"mercuric chloride";"mercury chloride";"";"7487-94-7";"Cl2Hg";"salts";"1";"recommended";"100";"70 – 212";"";"";"1, 12";"";"";"";"";"";"";"";"";"";""
"8";"Chlorosulfonated Polyethylene";"";"mercuric chloride";"mercury chloride";"";"7487-94-7";"Cl2Hg";"salts";"1";"recommended";"10";"70 – 150";"";"";"1";"";"";"";"";"";"";"";"";"";""
"9";"Concrete";"";"mercuric chloride";"mercury chloride";"";"7487-94-7";"Cl2Hg";"salts";"3";"not recommended";"6";"60 – 70";"";"";"1";"";"";"";"";"";"";"";"";"";""
"10";"Epoxy Cements";"";"mercuric chloride";"mercury chloride";"";"7487-94-7";"Cl2Hg";"salts";"3";"not recommended";"5";"68";"<6";"";"5";"";"";"";"";"";"";"";"";"";""
"11";"Epoxy Cements";"";"mercuric chloride";"mercury chloride";"";"7487-94-7";"Cl2Hg";"salts";"3";"not recommended";"5";"140";"";"";"5";"";"";"";"";"";"";"";"";"";""
"12";"Epoxy Resin, Glass Fiber- Reinforced";"";"mercuric chloride";"mercury chloride";"";"7487-94-7";"Cl2Hg";"salts";"1";"recommended";"100";"70 – 212";"";"";"1, 24";"";"";"";"";"";"";"";"";"";""
"13";"Fluororubber";"";"mercuric chloride";"mercury chloride";"";"7487-94-7";"Cl2Hg";"salts";"1";"recommended";"10";"70 – 150";"";"";"1";"";"";"";"";"";"";"";"";"";""
"14";"Furfuryl Alcohol Resin, Glass Fiber-Reinforced";"";"mercuric chloride";"mercury chloride";"";"7487-94-7";"Cl2Hg";"salts";"1";"recommended";"10 – 50";"70 – 250";">12";"";"1";"";"";"";"";"";"";"";"";"";""
"15";"Furfuryl Alcohol Resin, Glass Fiber-Reinforced";"";"mercuric chloride";"mercury chloride";"";"7487-94-7";"Cl2Hg";"salts";"1";"recommended";"100";"60 – 70";"";"";"1";"";"";"";"";"";"";"";"";"";""
"16";"Glass, Chemical";"";"mercuric chloride";"mercury chloride";"";"7487-94-7";"Cl2Hg";"salts";"1";"recommended";"10";"70 – 212";"";"";"1";"";"";"";"";"";"";"";"";"";""
"17";"Nylon";"";"mercuric chloride";"mercury chloride";"";"7487-94-7";"Cl2Hg";"salts";"2";"questionable";"6";"60 – 70";"";"";"1";"";"";"";"";"";"";"";"";"";""
"18";"Polyethylene (PE)";"";"mercuric chloride";"mercury chloride";"saturated";"7487-94-7";"Cl2Hg";"salts";"1";"recommended";"100";"70 – 150";"";"";"1, 21";"";"";"";"";"";"";"";"";"";""
"19";"Polymethyl Methacrylate (PMMA)";"";"mercuric chloride";"mercury chloride";"";"7487-94-7";"Cl2Hg";"salts";"1";"recommended";"100";"70 – 150";"";"";"1";"";"";"";"";"";"";"";"";"";""
"20";"Polypropylene (PP)";"";"mercuric chloride";"mercury chloride";"";"7487-94-7";"Cl2Hg";"salts";"1";"recommended";"40";"60 – 150";"<6";"";"1";"";"";"";"";"";"";"";"";"";""
"21";"Polypropylene (PP)";"";"mercuric chloride";"mercury chloride";"";"7487-94-7";"Cl2Hg";"salts";"1";"recommended";"100";"70 – 212";"";"";"1";"";"";"";"";"";"";"";"";"";""
"22";"Polyvinyl Chloride (PVC)";"";"mercuric chloride";"mercury chloride";"";"7487-94-7";"Cl2Hg";"salts";"1";"recommended";"100";"70 – 150";"";"";"1";"";"";"";"";"";"";"";"";"";""
"23";"Polyvinylidene Fluoride (PVDF)";"";"mercuric chloride";"mercury chloride";"";"7487-94-7";"Cl2Hg";"salts";"1";"recommended";"100";"70 – 250";"";"";"1, 17";"";"";"";"";"";"";"";"";"";""
"24";"Polyvinylidene Fluoride (PVDF)";"";"mercuric chloride";"mercury chloride";"";"7487-94-7";"Cl2Hg";"salts";"3";"not recommended";"100";"250 – 285";"";"";"1, 17";"";"";"";"";"";"";"";"";"";""
"25";"Styrene Acrylonitrile Copolymer (SAN)";"";"mercuric chloride";"mercury chloride";"";"7487-94-7";"Cl2Hg";"salts";"1";"recommended";"1 – 7";"70 – 125";"";"saturated";"1";"";"";"";"";"";"";"";"";"";""
"26";"Styrene Acrylonitrile Copolymer (SAN)";"";"mercuric chloride";"mercury chloride";"saturated";"7487-94-7";"Cl2Hg";"salts";"1";"recommended";"50";"70 – 125";"";"";"1";"";"";"";"";"";"";"";"";"";""
"27";"Styrene Acrylonitrile Copolymer (SAN)";"";"mercuric chloride";"mercury chloride";"crystal, powders, solids";"7487-94-7";"Cl2Hg";"salts";"1";"recommended";"100";"70 – 125";"";"";"1";"";"";"";"";"";"";"";"";"";""
"28";"Vinyl Ester Resins";"";"mercuric chloride";"mercury chloride";"";"7487-94-7";"Cl2Hg";"salts";"1";"recommended";">10";"80 – 210";"";"";"7";"";"";"";"";"";"";"";"";"";""
"29";"Wood";"";"mercuric chloride";"mercury chloride";"";"7487-94-7";"Cl2Hg";"salts";"1";"recommended";"10";"70 – 175";"";"";"1";"";"";"";"";"";"";"";"";"";""
"";"";"";"";"";"";"";"";"";"";"";"";"";"";"";"";"";"";"";"";"";"";"";"";"";""
"";"";"";"";"";"";"";"";"";"";"";"";"";"";"";"";"";"";"";"";"";"";"";"";"";""
"Corrosion Survey Database (COR•SUR) © 2002 NACE International";"";"";"";"";"";"";"";"";"";"";"";"";"";"";"";"";"";"";"";"";"";"";"";"";""

File: data/corrosion_data/TableData - 2024-11-09T182333.028.csv
sep=;
"Title: Corrosion Survey Database (COR•SUR)";"";"";"";"";"";"";"";"";"";"";"";"";"";"";"";"";"";"";"";"";"";"";"";"";""
"Table: Nickel chloride";"";"";"";"";"";"";"";"";"";"";"";"";"";"";"";"";"";"";"";"";"";"";"";"";""
"DOWNLOAD SHOWS ONLY THE DISPLAYED DATA, UP TO 50 ROWS";"";"";"";"";"";"";"";"";"";"";"";"";"";"";"";"";"";"";"";"";"";"";"";"";""
"No.";"material or substance name";"material synonym";"exposure medium";"exposure medium note";"exposure medium CAS RN";"exposure medium formula";"exposure medium class";"NACE resistance rating (unitless)";"resistance note";"conc. (%)";"temp. (°F)";"exposure time (mo (30))";"test note";"reference";"";"";"";"";"";"";"";"";"";"";""
"1";"Acrylonitrile Butadiene Styrene Polymer (ABS)";"";"nickel chloride";"";"7718-54-9";"Cl2Ni";"salts";"1";"recommended";"100";"70 – 150";"";"";"1";"";"";"";"";"";"";"";"";"";"";""
"2";"Bisphenol A Fumarate Unsaturated Polyester";"fiberglass reinforced polyester (FRP)";"nickel chloride";"";"7718-54-9";"Cl2Ni";"salts";"1";"recommended";">10";"75 – 212";"";"";"1";"";"";"";"";"";"";"";"";"";"";""
"3";"Carbon-Graphite Composites";"";"nickel chloride";"";"7718-54-9";"Cl2Ni";"salts";"1";"recommended";"10 – 90";"70 – 212";"";"";"1";"";"";"";"";"";"";"";"";"";"";""
"4";"Chlorendic Unsaturated Polyester, Glass Fiber-Reinforced (190 + 47)";"HET acid polyester-Polifos 190 + 47 phr styrene";"nickel chloride";"";"7718-54-9";"Cl2Ni";"salts";"1";"recommended";"<25";"200";"<6";"";"16";"";"";"";"";"";"";"";"";"";"";""
"5";"Chlorendic Unsaturated Polyester, Glass Fiber-Reinforced (190 + 47)";"HET acid polyester-Polifos 190 + 47 phr styrene";"nickel chloride";"";"7718-54-9";"Cl2Ni";"salts";"1";"recommended";"100";"175";"";"12 oz/gal";"16";"";"";"";"";"";"";"";"";"";"";""
"6";"Chlorendic Unsaturated Polyester, Glass Fiber-Reinforced (190 + 47)";"";"nickel chloride";"";"7718-54-9";"Cl2Ni";"salts";"1";"recommended";"100";"250";"";"";"16";"";"";"";"";"";"";"";"";"";"";""
"7";"Chlorendic Unsaturated Polyester, Glass Fiber-Reinforced (869 + 44.5)";"HET acid polyester-Polifos 869 + 44.5 phr styrene";"nickel chloride";"";"7718-54-9";"Cl2Ni";"salts";"1";"recommended";"<25";"200";"<6";"";"16";"";"";"";"";"";"";"";"";"";"";""
"8";"Chlorendic Unsaturated Polyester, Glass Fiber-Reinforced (869 + 44.5)";"";"nickel chloride";"";"7718-54-9";"Cl2Ni";"salts";"1";"recommended";"100";"250";"";"";"16";"";"";"";"";"";"";"";"";"";"";""
"9";"Chlorinated Polyvinyl Chloride (CPVC)";"";"nickel chloride";"";"7718-54-9";"Cl2Ni";"salts";"1";"recommended";"100";"70 – 212";"";"";"1, 20";"";"";"";"";"";"";"";"";"";"";""
"10";"Epoxy Resin, Asbestos/ Glass Fiber- Reinforced";"";"nickel chloride";"";"7718-54-9";"Cl2Ni";"salts";"1";"recommended; over 3 years";">10";"75 – 250";">12";"";"1";"";"";"";"";"";"";"";"";"";"";""
"11";"Epoxy Resin, Glass Fiber- Reinforced";"";"nickel chloride";"";"7718-54-9";"Cl2Ni";"salts";"1";"recommended";"6";"70 – 150";"";"";"1, 19";"";"";"";"";"";"";"";"";"";"";""
"12";"Epoxy Resin, Glass Fiber- Reinforced";"";"nickel chloride";"";"7718-54-9";"Cl2Ni";"salts";"1";"recommended";"10 – 20";"70 – 150";"";"";"1, 19";"";"";"";"";"";"";"";"";"";"";""
"13";"Epoxy Resin, Glass Fiber- Reinforced";"";"nickel chloride";"";"7718-54-9";"Cl2Ni";"salts";"1";"recommended";"50";"225";"";"";"1, 19";"";"";"";"";"";"";"";"";"";"";""
"14";"Fluorinated Ethylene Propylene Copolymer (FEP)/ Polytetrafluoroethylene (PTFE)";"";"nickel chloride";"";"7718-54-9";"Cl2Ni";"salts";"1";"recommended";"100";"70 – 150";"";"cyclic immersion; immersed";"1";"";"";"";"";"";"";"";"";"";"";""
"15";"Furfuryl Alcohol Resin, Glass Fiber-Reinforced";"";"nickel chloride";"";"7718-54-9";"Cl2Ni";"salts";"1";"recommended";"10 – 90";"70 – 250";">12";"";"1";"";"";"";"";"";"";"";"";"";"";""
"16";"Polyethylene (PE)";"";"nickel chloride";"saturated";"7718-54-9";"Cl2Ni";"salts";"1";"recommended";"60";"60 – 70";"";"";"1, 21";"";"";"";"";"";"";"";"";"";"";""
"17";"Polyethylene (PE)";"";"nickel chloride";"saturated";"7718-54-9";"Cl2Ni";"salts";"1";"recommended";"90";"70 – 150";"";"";"1, 21";"";"";"";"";"";"";"";"";"";"";""
"18";"Polymethyl Methacrylate (PMMA)";"";"nickel chloride";"";"7718-54-9";"Cl2Ni";"salts";"1";"recommended";"100";"70 – 150";"";"";"1";"";"";"";"";"";"";"";"";"";"";""
"19";"Polyphenylene Sulfide (40% Glass-Filled)";"Fortron PPS";"nickel chloride";"";"7718-54-9";"Cl2Ni";"salts";"1";"recommended";"100";"0 – 200";"<1";"";"11";"";"";"";"";"";"";"";"";"";"";""
"20";"Polypropylene (PP)";"";"nickel chloride";"saturated";"7718-54-9";"Cl2Ni";"salts";"1";"recommended";">10";"60 – 150";"<6";"";"1";"";"";"";"";"";"";"";"";"";"";""
"21";"Polypropylene (PP)";"";"nickel chloride";"";"7718-54-9";"Cl2Ni";"salts";"1";"recommended";"100";"60 – 212";"";"";"1";"";"";"";"";"";"";"";"";"";"";""
"22";"Polyvinyl Chloride (PVC)";"";"nickel chloride";"";"7718-54-9";"Cl2Ni";"salts";"1";"recommended";"100";"70 – 150";"";"";"1";"";"";"";"";"";"";"";"";"";"";""
"23";"Vinyl Ester Resins";"";"nickel chloride";"";"7718-54-9";"Cl2Ni";"salts";"1";"recommended";">10";"80 – 210";"";"";"7";"";"";"";"";"";"";"";"";"";"";""
"24";"Wood";"";"nickel chloride";"";"7718-54-9";"Cl2Ni";"salts";"1";"recommended";"100";"70 – 275";"";"";"1";"";"";"";"";"";"";"";"";"";"";""
"";"";"";"";"";"";"";"";"";"";"";"";"";"";"";"";"";"";"";"";"";"";"";"";"";""
"";"";"";"";"";"";"";"";"";"";"";"";"";"";"";"";"";"";"";"";"";"";"";"";"";""
"Corrosion Survey Database (COR•SUR) © 2002 NACE International";"";"";"";"";"";"";"";"";"";"";"";"";"";"";"";"";"";"";"";"";"";"";"";"";""

File: data/corrosion_data/TableData - 2024-11-09T182348.557.csv
sep=;
"Title: Corrosion Survey Database (COR•SUR)";"";"";"";"";"";"";"";"";"";"";"";"";"";"";"";"";"";"";"";"";"";"";"";"";""
"Table: Potassium chlorate";"";"";"";"";"";"";"";"";"";"";"";"";"";"";"";"";"";"";"";"";"";"";"";"";""
"DOWNLOAD SHOWS ONLY THE DISPLAYED DATA, UP TO 50 ROWS";"";"";"";"";"";"";"";"";"";"";"";"";"";"";"";"";"";"";"";"";"";"";"";"";""
"No.";"material or substance name";"material synonym";"exposure medium";"exposure medium synonym";"exposure medium note";"exposure medium CAS RN";"exposure medium formula";"exposure medium class";"NACE resistance rating (unitless)";"resistance note";"conc. (%)";"temp. (°F)";"exposure time (mo (30))";"test note";"reference";"";"";"";"";"";"";"";"";"";""
"1";"Acetal Resins (Polyoxymethylene)";"";"potassium chlorate";"potcrate";"";"3811-04-09";"ClKO3";"salts";"1";"recommended";"1";"70 – 150";"";"";"1";"";"";"";"";"";"";"";"";"";""
"2";"Acetal Resins (Polyoxymethylene)";"";"potassium chlorate";"potcrate";"";"3811-04-09";"ClKO3";"salts";"2";"questionable";"1";"150 – 175";"";"";"1";"";"";"";"";"";"";"";"";"";""
"3";"Acrylonitrile Butadiene Styrene Polymer (ABS)";"";"potassium chlorate";"potcrate";"";"3811-04-09";"ClKO3";"salts";"3";"not recommended";"1";"70 – 175";"";"";"1";"";"";"";"";"";"";"";"";"";""
"4";"Acrylonitrile Butadiene Styrene Polymer (ABS)";"";"potassium chlorate";"potcrate";"";"3811-04-09";"ClKO3";"salts";"1";"recommended";"100";"70 – 150";"";"";"1";"";"";"";"";"";"";"";"";"";""
"5";"Chlorinated Polyvinyl Chloride (CPVC)";"";"potassium chlorate";"potcrate";"";"3811-04-09";"ClKO3";"salts";"1";"recommended";"100";"70 – 212";"";"";"1, 12";"";"";"";"";"";"";"";"";"";""
"6";"Chlorosulfonated Polyethylene";"";"potassium chlorate";"potcrate";"";"3811-04-09";"ClKO3";"salts";"1";"recommended";"1";"70 – 175";"";"";"1";"";"";"";"";"";"";"";"";"";""
"7";"Concrete";"";"potassium chlorate";"potcrate";"";"3811-04-09";"ClKO3";"salts";"1";"recommended";"100";"100 – 175";"";"portland cement liner required";"1";"";"";"";"";"";"";"";"";"";""
"8";"Epoxy Cements";"";"potassium chlorate";"potcrate";"";"3811-04-09";"ClKO3";"salts";"1";"recommended";"6";"68";"<6";"";"5";"";"";"";"";"";"";"";"";"";""
"9";"Epoxy Cements";"";"potassium chlorate";"potcrate";"";"3811-04-09";"ClKO3";"salts";"1";"recommended";"6";"140";"";"";"5";"";"";"";"";"";"";"";"";"";""
"10";"Epoxy Resin, Glass Fiber- Reinforced";"";"potassium chlorate";"potcrate";"";"3811-04-09";"ClKO3";"salts";"1";"recommended";"10";"60 – 70";"";"";"1, 24";"";"";"";"";"";"";"";"";"";""
"11";"Epoxy Resin, Glass Fiber- Reinforced";"";"potassium chlorate";"potcrate";"";"3811-04-09";"ClKO3";"salts";"1";"recommended";"60";"70 – 212";"";"";"1, 24";"";"";"";"";"";"";"";"";"";""
"12";"Fluororubber";"";"potassium chlorate";"potcrate";"";"3811-04-09";"ClKO3";"salts";"1";"recommended";"1";"70 – 175";"";"";"1";"";"";"";"";"";"";"";"";"";""
"13";"Furfuryl Alcohol Resin, Glass Fiber-Reinforced";"";"potassium chlorate";"potcrate";"";"3811-04-09";"ClKO3";"salts";"1";"recommended";"100";"70 – 250";">12";"";"1";"";"";"";"";"";"";"";"";"";""
"14";"Glass, Chemical";"";"potassium chlorate";"potcrate";"";"3811-04-09";"ClKO3";"salts";"1";"recommended";">10";"70 – 212";"";"";"1";"";"";"";"";"";"";"";"";"";""
"15";"Polychloroprene";"";"potassium chlorate";"potcrate";"";"3811-04-09";"ClKO3";"salts";"1";"recommended";"1";"70 – 150";"";"perchlorate 1% 21-79.5°C (70-175°F)";"1";"";"";"";"";"";"";"";"";"";""
"16";"Polychloroprene";"";"potassium chlorate";"potcrate";"";"3811-04-09";"ClKO3";"salts";"2";"questionable";"1";"150 – 175";"";"";"1";"";"";"";"";"";"";"";"";"";""
"17";"Polychloroprene";"";"potassium chlorate";"potcrate";"saturated";"3811-04-09";"ClKO3";"salts";"1";"recommended";"10";"60 – 70";"";"";"1";"";"";"";"";"";"";"";"";"";""
"18";"Polyethylene (PE)";"";"potassium chlorate";"potcrate";"";"3811-04-09";"ClKO3";"salts";"1";"recommended";"1";"70 – 125";"";"";"1, 21";"";"";"";"";"";"";"";"";"";""
"19";"Polyethylene (PE)";"";"potassium chlorate";"potcrate";"saturated";"3811-04-09";"ClKO3";"salts";"1";"recommended";"10";"60 – 70";"";"";"1, 21";"";"";"";"";"";"";"";"";"";""
"20";"Polyethylene (PE)";"";"potassium chlorate";"potcrate";"saturated";"3811-04-09";"ClKO3";"salts";"1";"recommended";"60";"70 – 150";"";"";"1, 21";"";"";"";"";"";"";"";"";"";""
"21";"Polymethyl Methacrylate (PMMA)";"";"potassium chlorate";"potcrate";"";"3811-04-09";"ClKO3";"salts";"1";"recommended";"100";"70 – 150";"";"";"1";"";"";"";"";"";"";"";"";"";""
"22";"Polyphenylene Sulfide (40% Glass-Filled)";"Fortron PPS";"potassium chlorate";"potcrate";"";"3811-04-09";"ClKO3";"salts";"1";"recommended";"100";"0 – 200";"<1";"";"11";"";"";"";"";"";"";"";"";"";""
"23";"Polypropylene (PP)";"";"potassium chlorate";"potcrate";"saturated";"3811-04-09";"ClKO3";"salts";"1";"recommended";"10 – 60";"60 – 150";"<6";"";"1";"";"";"";"";"";"";"";"";"";""
"24";"Polypropylene (PP)";"";"potassium chlorate";"potcrate";"";"3811-04-09";"ClKO3";"salts";"1";"recommended";"100";"70 – 212";"";"";"1";"";"";"";"";"";"";"";"";"";""
"25";"Polyvinyl Chloride (PVC)";"";"potassium chlorate";"potcrate";"";"3811-04-09";"ClKO3";"salts";"1";"recommended";"10";"70 – 150";"";"";"1";"";"";"";"";"";"";"";"";"";""
"26";"Polyvinyl Chloride (PVC)";"";"potassium chlorate";"potcrate";"";"3811-04-09";"ClKO3";"salts";"1";"recommended";"100";"70 – 150";"";"";"1";"";"";"";"";"";"";"";"";"";""
"27";"Polyvinylidene Fluoride (PVDF)";"Kynar";"potassium chlorate";"potcrate";"";"3811-04-09";"ClKO3";"salts";"1";"recommended";"100";"70 – 285";"";"";"1, 17";"";"";"";"";"";"";"";"";"";""
"28";"Rubber, Butyl (BR)";"";"potassium chlorate";"potcrate";"";"3811-04-09";"ClKO3";"salts";"1";"recommended";"1";"70 – 175";"";"";"1";"";"";"";"";"";"";"";"";"";""
"29";"Rubber, Natural (NR)";"";"potassium chlorate";"potcrate";"";"3811-04-09";"ClKO3";"salts";"3";"not recommended";"1";"70 – 175";"";"";"1";"";"";"";"";"";"";"";"";"";""
"30";"Wood";"";"potassium chlorate";"potcrate";"";"3811-04-09";"ClKO3";"salts";"1";"recommended";"10 – 60";"70 – 150";"";"ignites when dry";"1";"";"";"";"";"";"";"";"";"";""
"";"";"";"";"";"";"";"";"";"";"";"";"";"";"";"";"";"";"";"";"";"";"";"";"";""
"";"";"";"";"";"";"";"";"";"";"";"";"";"";"";"";"";"";"";"";"";"";"";"";"";""
"Corrosion Survey Database (COR•SUR) © 2002 NACE International";"";"";"";"";"";"";"";"";"";"";"";"";"";"";"";"";"";"";"";"";"";"";"";"";""
