Repository: Mahyar-rajabi94/TF_SDL

File: data/corrosion_data/TableData - 2024-11-09T182353.714.csv
sep=;
"Title: Corrosion Survey Database (COR•SUR)";"";"";"";"";"";"";"";"";"";"";"";"";"";"";"";"";"";"";"";"";"";"";"";"";""
"Table: Potassium chloride";"";"";"";"";"";"";"";"";"";"";"";"";"";"";"";"";"";"";"";"";"";"";"";"";""
"DOWNLOAD SHOWS ONLY THE DISPLAYED DATA, UP TO 50 ROWS";"";"";"";"";"";"";"";"";"";"";"";"";"";"";"";"";"";"";"";"";"";"";"";"";""
"No.";"material or substance name";"material synonym";"exposure medium";"exposure medium note";"exposure medium CAS RN";"exposure medium formula";"exposure medium class";"NACE resistance rating (unitless)";"resistance note";"conc. (%)";"temp. (°F)";"exposure time (mo (30))";"test note";"reference";"";"";"";"";"";"";"";"";"";"";""
"1";"Acetal Resins (Polyoxymethylene)";"";"potassium chloride";"";"7447-40-7";"ClK";"salts";"1";"recommended";"10";"70 – 150";"";"";"1";"";"";"";"";"";"";"";"";"";"";""
"2";"Acetal Resins (Polyoxymethylene)";"";"potassium chloride";"";"7447-40-7";"ClK";"salts";"1";"recommended";"60";"70 – 150";"";"";"1";"";"";"";"";"";"";"";"";"";"";""
"3";"Acetal Resins (Polyoxymethylene)";"";"potassium chloride";"";"7447-40-7";"ClK";"salts";"3";"not recommended";"60";"150 – 212";"";"";"1";"";"";"";"";"";"";"";"";"";"";""
"4";"Acrylonitrile Butadiene Styrene Polymer (ABS)";"";"potassium chloride";"";"7447-40-7";"ClK";"salts";"1";"recommended";"10";"70 – 150";"";"";"1";"";"";"";"";"";"";"";"";"";"";""
"5";"Acrylonitrile Butadiene Styrene Polymer (ABS)";"";"potassium chloride";"saturated";"7447-40-7";"ClK";"salts";"1";"recommended";"60";"70 – 212";"";"";"1";"";"";"";"";"";"";"";"";"";"";""
"6";"Acrylonitrile Butadiene Styrene Polymer (ABS)";"";"potassium chloride";"";"7447-40-7";"ClK";"salts";"1";"recommended";"100";"70 – 150";"";"";"1";"";"";"";"";"";"";"";"";"";"";""
"7";"Cellulose Acetate";"";"potassium chloride";"";"7447-40-7";"ClK";"salts";"2";"questionable";"10";"60 – 70";">12";"";"1";"";"";"";"";"";"";"";"";"";"";""
"8";"Cellulose Acetate";"";"potassium chloride";"";"7447-40-7";"ClK";"salts";"1";"recommended";"100";"60 – 70";"";"";"1";"";"";"";"";"";"";"";"";"";"";""
"9";"Cellulose Acetate Butyrate";"";"potassium chloride";"";"7447-40-7";"ClK";"salts";"3";"not recommended";"10";"60 – 70";"<1";"";"1";"";"";"";"";"";"";"";"";"";"";""
"10";"Cellulose Acetate Butyrate";"";"potassium chloride";"";"7447-40-7";"ClK";"salts";"1";"recommended";"100";"60 – 70";"";"";"1";"";"";"";"";"";"";"";"";"";"";""
"11";"Chlorendic Unsaturated Polyester, Glass Fiber-Reinforced (190 + 47)";"HET acid polyester-Polifos 190 + 47 phr styrene";"potassium chloride";"";"7447-40-7";"ClK";"salts";"1";"recommended";"any";"200";"<6";"";"16";"";"";"";"";"";"";"";"";"";"";""
"12";"Chlorendic Unsaturated Polyester, Glass Fiber-Reinforced (190 + 47)";"HET acid polyester-Polifos 190 + 47 phr styrene";"potassium chloride";"wet vapors";"7447-40-7";"ClK";"salts";"1";"recommended";"100";"75";"";"";"16";"";"";"";"";"";"";"";"";"";"";""
"13";"Chlorendic Unsaturated Polyester, Glass Fiber-Reinforced (190 + 47)";"HET acid polyester-Polifos 190 + 47 phr styrene";"potassium chloride";"";"7447-40-7";"ClK";"salts";"1";"recommended";"100";"185";"";"mercury grade, saturated";"16";"";"";"";"";"";"";"";"";"";"";""
"14";"Chlorendic Unsaturated Polyester, Glass Fiber-Reinforced (869 + 44.5)";"HET acid polyester-Polifos 869 + 44.5 phr styrene";"potassium chloride";"";"7447-40-7";"ClK";"salts";"1";"recommended";"any";"200";"<6";"";"16";"";"";"";"";"";"";"";"";"";"";""
"15";"Chlorendic Unsaturated Polyester, Glass Fiber-Reinforced (869 + 44.5)";"HET acid polyester-Polifos 869 + 44.5 phr styrene";"potassium chloride";"wet vapors";"7447-40-7";"ClK";"salts";"1";"recommended";"100";"75";"";"concentration undefined";"16";"";"";"";"";"";"";"";"";"";"";""
"16";"Chlorinated Polyvinyl Chloride (CPVC)";"";"potassium chloride";"";"7447-40-7";"ClK";"salts";"1";"recommended";"100";"70 – 212";"";"";"1, 12";"";"";"";"";"";"";"";"";"";"";""
"17";"Chlorosulfonated Polyethylene";"";"potassium chloride";"saturated";"7447-40-7";"ClK";"salts";"1";"recommended";"10 – 60";"70 – 212";"";"";"1";"";"";"";"";"";"";"";"";"";"";""
"18";"Epoxy Resin, Asbestos/ Glass Fiber- Reinforced";"";"potassium chloride";"";"7447-40-7";"ClK";"salts";"1";"recommended; over 3 years";">10";"75 – 250";">12";"";"1";"";"";"";"";"";"";"";"";"";"";""
"19";"Epoxy Resin, Glass Fiber- Reinforced";"";"potassium chloride";"";"7447-40-7";"ClK";"salts";"1";"recommended";"20";"70 – 150";"";"";"1, 19";"";"";"";"";"";"";"";"";"";"";""
"20";"Epoxy Resin, Glass Fiber- Reinforced";"";"potassium chloride";"saturated";"7447-40-7";"ClK";"salts";"1";"recommended";"100";"70 – 250";"";"";"1, 19";"";"";"";"";"";"";"";"";"";"";""
"21";"Fluorinated Ethylene Propylene Copolymer (FEP)/ Polytetrafluoroethylene (PTFE)";"";"potassium chloride";"";"7447-40-7";"ClK";"salts";"1";"recommended";"100";"70 – 150";"";"cyclic immersion; immersed";"1";"";"";"";"";"";"";"";"";"";"";""
"22";"Fluororubber";"";"potassium chloride";"saturated";"7447-40-7";"ClK";"salts";"1";"recommended";"10";"70 – 150";"";"";"1";"";"";"";"";"";"";"";"";"";"";""
"23";"Fluororubber";"";"potassium chloride";"";"7447-40-7";"ClK";"salts";"1";"recommended";"20 – 60";"70 – 212";"";"";"1";"";"";"";"";"";"";"";"";"";"";""
"24";"Furfuryl Alcohol Resin, Asbestos-Reinforced";"";"potassium chloride";"";"7447-40-7";"ClK";"salts";"1";"recommended";"100";"70 – 80";"";"";"1";"";"";"";"";"";"";"";"";"";"";""
"25";"Furfuryl Alcohol Resin, Glass Fiber-Reinforced";"";"potassium chloride";"";"7447-40-7";"ClK";"salts";"1";"recommended";"10 – 60";"70 – 250";">12";"";"1";"";"";"";"";"";"";"";"";"";"";""
"26";"Nylon";"";"potassium chloride";"";"7447-40-7";"ClK";"salts";"1";"recommended";"90";"60 – 70";"";"";"1";"";"";"";"";"";"";"";"";"";"";""
"27";"Phenolic Resins, Asbestos-Reinforced";"";"potassium chloride";"";"7447-40-7";"ClK";"salts";"1";"recommended";"100";"60 – 70";"";"";"1";"";"";"";"";"";"";"";"";"";"";""
"28";"Polychloroprene";"";"potassium chloride";"saturated";"7447-40-7";"ClK";"salts";"1";"recommended";"10";"70 – 150";"";"";"1";"";"";"";"";"";"";"";"";"";"";""
"29";"Polychloroprene";"";"potassium chloride";"";"7447-40-7";"ClK";"salts";"1";"recommended";"20 – 60";"70 – 212";"";"";"1";"";"";"";"";"";"";"";"";"";"";""
"30";"Polyesters, Glass Fiber-Reinforced";"";"potassium chloride";"";"7447-40-7";"ClK";"salts";"1";"recommended; mercury grade recommended to 80°C (176°F); also when saturated with chlorine, bromine, pH 2-4";">10";"75 – 212";"";"";"1";"";"";"";"";"";"";"";"";"";"";""
"31";"Polyethylene (PE)";"";"potassium chloride";"saturated";"7447-40-7";"ClK";"salts";"1";"recommended";"30";"60 – 70";"";"";"1, 21";"";"";"";"";"";"";"";"";"";"";""
"32";"Polyethylene (PE)";"";"potassium chloride";"saturated";"7447-40-7";"ClK";"salts";"1";"recommended";"50";"70 – 150";"";"";"1, 21";"";"";"";"";"";"";"";"";"";"";""
"33";"Polymethyl Methacrylate (PMMA)";"";"potassium chloride";"";"7447-40-7";"ClK";"salts";"1";"recommended";"100";"70 – 150";"";"";"1";"";"";"";"";"";"";"";"";"";"";""
"34";"Polyphenylene Sulfide (40% Glass-Filled)";"Fortron PPS";"potassium chloride";"";"7447-40-7";"ClK";"salts";"1";"recommended";"100";"0 – 200";"<1";"";"11";"";"";"";"";"";"";"";"";"";"";""
"35";"Polypropylene (PP)";"";"potassium chloride";"saturated";"7447-40-7";"ClK";"salts";"1";"recommended";"10 – 60";"60 – 150";"<6";"";"1";"";"";"";"";"";"";"";"";"";"";""
"36";"Polypropylene (PP)";"";"potassium chloride";"";"7447-40-7";"ClK";"salts";"1";"recommended";"60";"60 – 212";"";"";"1";"";"";"";"";"";"";"";"";"";"";""
"37";"Polypropylene (PP)";"";"potassium chloride";"";"7447-40-7";"ClK";"salts";"1";"recommended";"100";"70 – 212";"";"";"1";"";"";"";"";"";"";"";"";"";"";""
"38";"Polyvinyl Chloride (PVC)";"";"potassium chloride";"";"7447-40-7";"ClK";"salts";"1";"recommended";"100";"70 – 150";"";"";"1";"";"";"";"";"";"";"";"";"";"";""
"39";"Polyvinylidene Fluoride (PVDF)";"Kynar";"potassium chloride";"";"7447-40-7";"ClK";"salts";"1";"recommended";"100";"70 – 285";">12";"";"1, 17";"";"";"";"";"";"";"";"";"";"";""
"40";"Rubber, Natural (NR)";"";"potassium chloride";"";"7447-40-7";"ClK";"salts";"1";"recommended";"10 – 60";"70 – 150";"";"";"1";"";"";"";"";"";"";"";"";"";"";""
"41";"Rubber, Natural (NR)";"";"potassium chloride";"";"7447-40-7";"ClK";"salts";"3";"not recommended";"10 – 60";"150 – 212";"";"";"1";"";"";"";"";"";"";"";"";"";"";""
"42";"Vinyl Ester Resins";"";"potassium chloride";"";"7447-40-7";"ClK";"salts";"1";"recommended";">10";"80 – 212";"";"also when saturated with chlorine, bromine, pH 2-4";"7";"";"";"";"";"";"";"";"";"";"";""
"";"";"";"";"";"";"";"";"";"";"";"";"";"";"";"";"";"";"";"";"";"";"";"";"";""
"";"";"";"";"";"";"";"";"";"";"";"";"";"";"";"";"";"";"";"";"";"";"";"";"";""
"Corrosion Survey Database (COR•SUR) © 2002 NACE International";"";"";"";"";"";"";"";"";"";"";"";"";"";"";"";"";"";"";"";"";"";"";"";"";""

File: data/corrosion_data/TableData - 2024-11-09T182359.041.csv
sep=;
"Title: Corrosion Survey Database (COR•SUR)";"";"";"";"";"";"";"";"";"";"";"";"";"";"";"";"";"";"";"";"";"";"";"";"";""
"Table: Sodium chlorate";"";"";"";"";"";"";"";"";"";"";"";"";"";"";"";"";"";"";"";"";"";"";"";"";""
"DOWNLOAD SHOWS ONLY THE DISPLAYED DATA, UP TO 50 ROWS";"";"";"";"";"";"";"";"";"";"";"";"";"";"";"";"";"";"";"";"";"";"";"";"";""
"No.";"material or substance name";"material synonym";"exposure medium";"exposure medium note";"exposure medium CAS RN";"exposure medium formula";"exposure medium class";"NACE resistance rating (unitless)";"resistance note";"conc. (%)";"temp. (°F)";"exposure time (mo (30))";"test note";"reference";"";"";"";"";"";"";"";"";"";"";""
"1";"Acetal Resins (Polyoxymethylene)";"";"sodium chlorate";"";"7775-09-09";"ClNaO3";"salts";"1";"recommended";">10";"70 – 150";"";"";"1";"";"";"";"";"";"";"";"";"";"";""
"2";"Acetal Resins (Polyoxymethylene)";"";"sodium chlorate";"";"7775-09-09";"ClNaO3";"salts";"3";"not recommended";">10";"150 – 212";"";"";"1";"";"";"";"";"";"";"";"";"";"";""
"3";"Acrylonitrile Butadiene Styrene Polymer (ABS)";"";"sodium chlorate";"";"7775-09-09";"ClNaO3";"salts";"2";"questionable";"10";"70 – 150";"";"";"1";"";"";"";"";"";"";"";"";"";"";""
"4";"Acrylonitrile Butadiene Styrene Polymer (ABS)";"";"sodium chlorate";"saturated";"7775-09-09";"ClNaO3";"salts";"3";"not recommended";"100";"70 – 212";"";"";"1";"";"";"";"";"";"";"";"";"";"";""
"5";"Chlorendic Unsaturated Polyester, Glass Fiber-Reinforced (190 + 47)";"HET acid polyester-Polifos 190 + 47 phr styrene";"sodium chlorate";"";"7775-09-09";"ClNaO3";"salts";"1";"recommended";"45";"190";"<6";"";"16";"";"";"";"";"";"";"";"";"";"";""
"6";"Chlorinated Polyvinyl Chloride (CPVC)";"";"sodium chlorate";"";"7775-09-09";"ClNaO3";"salts";"1";"recommended";"100";"70 – 212";"";"";"1, 12";"";"";"";"";"";"";"";"";"";"";""
"7";"Chlorosulfonated Polyethylene";"";"sodium chlorate";"";"7775-09-09";"ClNaO3";"salts";"1";"recommended";"10";"70 – 212";"";"";"1";"";"";"";"";"";"";"";"";"";"";""
"8";"Chlorosulfonated Polyethylene";"";"sodium chlorate";"saturated";"7775-09-09";"ClNaO3";"salts";"1";"recommended";">10";"70 – 212";"";"";"1";"";"";"";"";"";"";"";"";"";"";""
"9";"Concrete";"";"sodium chlorate";"";"7775-09-09";"ClNaO3";"salts";"1";"recommended";"100";"70 – 150";"";"";"1";"";"";"";"";"";"";"";"";"";"";""
"10";"Epoxy Cements";"";"sodium chlorate";"";"7775-09-09";"ClNaO3";"salts";"1";"recommended";"50";"68";"<6";"";"5";"";"";"";"";"";"";"";"";"";"";""
"11";"Epoxy Cements";"";"sodium chlorate";"";"7775-09-09";"ClNaO3";"salts";"1";"recommended";"50";"140";"";"";"5";"";"";"";"";"";"";"";"";"";"";""
"12";"Epoxy Resin, Glass Fiber- Reinforced";"";"sodium chlorate";"";"7775-09-09";"ClNaO3";"salts";"1";"recommended";"50";"70 – 180";"";"";"1, 19";"";"";"";"";"";"";"";"";"";"";""
"13";"Ethylene Tetrafluoroethylene Copolymer (ETFE)";"Teflon; Hostaflon; Fluon";"sodium chlorate";"";"7775-09-09";"ClNaO3";"salts";"1";"recommended";"any";"250 – 400";">12";"";"10";"";"";"";"";"";"";"";"";"";"";""
"14";"Fluororubber";"";"sodium chlorate";"";"7775-09-09";"ClNaO3";"salts";"1";"recommended";"10 – 90";"70 – 212";"";"";"1";"";"";"";"";"";"";"";"";"";"";""
"15";"Fluororubber";"";"sodium chlorate";"";"7775-09-09";"ClNaO3";"salts";"1";"recommended";"100";"70 – 212";"";"";"1";"";"";"";"";"";"";"";"";"";"";""
"16";"Glass, Chemical";"";"sodium chlorate";"";"7775-09-09";"ClNaO3";"salts";"1";"recommended";"10 – 50";"70 – 212";"";"";"1";"";"";"";"";"";"";"";"";"";"";""
"17";"Phenolic Resins, Asbestos-Reinforced";"";"sodium chlorate";"";"7775-09-09";"ClNaO3";"salts";"1";"recommended";"100";"60 – 70";"";"";"1";"";"";"";"";"";"";"";"";"";"";""
"18";"Polychloroprene";"";"sodium chlorate";"";"7775-09-09";"ClNaO3";"salts";"1";"recommended";">10";"70 – 150";"";"saturated; ";"1";"";"";"";"";"";"";"";"";"";"";""
"19";"Polychloroprene";"";"sodium chlorate";"";"7775-09-09";"ClNaO3";"salts";"2";"questionable";">10";"150 – 212";"";"";"1";"";"";"";"";"";"";"";"";"";"";""
"20";"Polyesters, Glass Fiber-Reinforced";"";"sodium chlorate";"";"7775-09-09";"ClNaO3";"salts";"1";"recommended";"10 – 50";"50 – 100";"";"";"1";"";"";"";"";"";"";"";"";"";"";""
"21";"Polyethylene (PE)";"";"sodium chlorate";"saturated";"7775-09-09";"ClNaO3";"salts";"1";"recommended";"80";"60 – 70";"";"";"1, 21";"";"";"";"";"";"";"";"";"";"";""
"22";"Polyethylene (PE)";"";"sodium chlorate";"saturated";"7775-09-09";"ClNaO3";"salts";"1";"recommended";"100";"70 – 150";"";"";"1, 21";"";"";"";"";"";"";"";"";"";"";""
"23";"Polymethyl Methacrylate (PMMA)";"";"sodium chlorate";"";"7775-09-09";"ClNaO3";"salts";"1";"recommended";"100";"70 – 150";"";"";"1";"";"";"";"";"";"";"";"";"";"";""
"24";"Polyphenylene Sulfide (40% Glass-Filled)";"Fortron PPS";"sodium chlorate";"";"7775-09-09";"ClNaO3";"salts";"1";"recommended";"100";"0 – 200";"<1";"";"11";"";"";"";"";"";"";"";"";"";"";""
"25";"Polypropylene (PP)";"";"sodium chlorate";"saturated";"7775-09-09";"ClNaO3";"salts";"1";"recommended";">10";"60 – 150";"<6";"";"1";"";"";"";"";"";"";"";"";"";"";""
"26";"Polypropylene (PP)";"";"sodium chlorate";"";"7775-09-09";"ClNaO3";"salts";"1";"recommended";"100";"60 – 212";"";"";"1";"";"";"";"";"";"";"";"";"";"";""
"27";"Polyvinyl Chloride (PVC)";"";"sodium chlorate";"";"7775-09-09";"ClNaO3";"salts";"1";"recommended";"100";"70 – 80";"";"";"1";"";"";"";"";"";"";"";"";"";"";""
"28";"Polyvinyl Chloride (PVC)";"";"sodium chlorate";"";"7775-09-09";"ClNaO3";"salts";"2";"questionable";"100";"80 – 150";"";"";"1";"";"";"";"";"";"";"";"";"";"";""
"29";"Polyvinylidene Fluoride (PVDF)";"";"sodium chlorate";"";"7775-09-09";"ClNaO3";"salts";"1";"recommended";"100";"70 – 275";"";"";"1, 23";"";"";"";"";"";"";"";"";"";"";""
"30";"Rubber, Butyl (BR)";"";"sodium chlorate";"saturated";"7775-09-09";"ClNaO3";"salts";"1";"recommended";"10";"70 – 150";"";"";"1";"";"";"";"";"";"";"";"";"";"";""
"31";"Rubber, Butyl (BR)";"";"sodium chlorate";"";"7775-09-09";"ClNaO3";"salts";"1";"recommended";"10 – 90";"70 – 150";"";"";"1";"";"";"";"";"";"";"";"";"";"";""
"32";"Rubber, Butyl (BR)";"";"sodium chlorate";"";"7775-09-09";"ClNaO3";"salts";"3";"not recommended";"20 – 90";"150 – 212";"";"";"1";"";"";"";"";"";"";"";"";"";"";""
"33";"Rubber, Natural (NR)";"";"sodium chlorate";"";"7775-09-09";"ClNaO3";"salts";"3";"not recommended";">10";"70 – 150";"";"";"1";"";"";"";"";"";"";"";"";"";"";""
"34";"Vinyl Ester Resins";"";"sodium chlorate";"";"7775-09-09";"ClNaO3";"salts";"1";"recommended";"50";"50 – 210";"";"";"7";"";"";"";"";"";"";"";"";"";"";""
"35";"Vinyl Ester Resins";"";"sodium chlorate";"";"7775-09-09";"ClNaO3";"salts";"1";"recommended";"100";"235";"";"";"7";"";"";"";"";"";"";"";"";"";"";""
"";"";"";"";"";"";"";"";"";"";"";"";"";"";"";"";"";"";"";"";"";"";"";"";"";""
"";"";"";"";"";"";"";"";"";"";"";"";"";"";"";"";"";"";"";"";"";"";"";"";"";""
"Corrosion Survey Database (COR•SUR) © 2002 NACE International";"";"";"";"";"";"";"";"";"";"";"";"";"";"";"";"";"";"";"";"";"";"";"";"";""

File: data/corrosion_data/TableData - 2024-11-09T182405.511.csv
sep=;
"Title: Corrosion Survey Database (COR•SUR)";"";"";"";"";"";"";"";"";"";"";"";"";"";"";"";"";"";"";"";"";"";"";"";"";""
"Table: Sodium chloride";"";"";"";"";"";"";"";"";"";"";"";"";"";"";"";"";"";"";"";"";"";"";"";"";""
"DOWNLOAD SHOWS ONLY THE DISPLAYED DATA, UP TO 50 ROWS";"";"";"";"";"";"";"";"";"";"";"";"";"";"";"";"";"";"";"";"";"";"";"";"";""
"No.";"material or substance name";"material synonym";"exposure medium";"exposure medium note";"exposure medium CAS RN";"exposure medium formula";"exposure medium class";"NACE resistance rating (unitless)";"resistance note";"conc. (%)";"temp. (°F)";"exposure time (mo (30))";"test note";"reference";"";"";"";"";"";"";"";"";"";"";""
"1";"Acetal Resins (Polyoxymethylene)";"";"sodium chloride";"";"7647-14-5";"ClNa";"salts";"1";"recommended";"10";"70 – 85";"[";"";"1";"";"";"";"";"";"";"";"";"";"";""
"2";"Acetal Resins (Polyoxymethylene)";"";"sodium chloride";"";"7647-14-5";"ClNa";"salts";"1";"recommended";"10 – 40";"70 – 150";"";"";"1";"";"";"";"";"";"";"";"";"";"";""
"3";"Acetal Resins (Polyoxymethylene)";"";"sodium chloride";"";"7647-14-5";"ClNa";"salts";"2";"questionable";"10 – 40";"150 – 175";"";"";"1";"";"";"";"";"";"";"";"";"";"";""
"4";"Acetal Resins (Polyoxymethylene)";"";"sodium chloride";"";"7647-14-5";"ClNa";"salts";"3";"not recommended";"10 – 40";"175 – 212";"";"";"1";"";"";"";"";"";"";"";"";"";"";""
"5";"Acetal Resins (Polyoxymethylene)";"";"sodium chloride";"";"7647-14-5";"ClNa";"salts";"3";"not recommended; discolored";"40";"175 – 190";"";"";"1";"";"";"";"";"";"";"";"";"";"";""
"6";"Acrylonitrile Butadiene Styrene Polymer (ABS)";"";"sodium chloride";"";"7647-14-5";"ClNa";"salts";"1";"recommended";"10 – 20";"70 – 150";"";"";"1";"";"";"";"";"";"";"";"";"";"";""
"7";"Acrylonitrile Butadiene Styrene Polymer (ABS)";"";"sodium chloride";"";"7647-14-5";"ClNa";"salts";"1";"recommended";"30";"60 – 70";"";"";"1";"";"";"";"";"";"";"";"";"";"";""
"8";"Acrylonitrile Butadiene Styrene Polymer (ABS)";"";"sodium chloride";"saturated";"7647-14-5";"ClNa";"salts";"1";"recommended";"40";"70 – 212";"";"";"1";"";"";"";"";"";"";"";"";"";"";""
"9";"Acrylonitrile Butadiene Styrene Polymer (ABS)";"";"sodium chloride";"";"7647-14-5";"ClNa";"salts";"1";"recommended";"100";"70 – 125";"";"";"1";"";"";"";"";"";"";"";"";"";"";""
"10";"Carbon-Graphite Composites";"";"sodium chloride";"";"7647-14-5";"ClNa";"salts";"1";"recommended";"10 – 40";"70 – 212";"";"";"1";"";"";"";"";"";"";"";"";"";"";""
"11";"Cellulose Acetate";"";"sodium chloride";"";"7647-14-5";"ClNa";"salts";"1";"recommended";"10";"60 – 70";"[>12]";"";"1";"";"";"";"";"";"";"";"";"";"";""
"12";"Cellulose Acetate";"";"sodium chloride";"";"7647-14-5";"ClNa";"salts";"1";"recommended";"30";"60 – 70";"[";"";"1";"";"";"";"";"";"";"";"";"";"";""
"13";"Cellulose Acetate";"";"sodium chloride";"";"7647-14-5";"ClNa";"salts";"1";"recommended";"30";"70 – 150";"";"";"1";"";"";"";"";"";"";"";"";"";"";""
"14";"Cellulose Acetate Butyrate";"";"sodium chloride";"";"7647-14-5";"ClNa";"salts";"1";"recommended; >12 months";"2.5";"60 – 70";"";"no carbon dioxide";"1";"";"";"";"";"";"";"";"";"";"";""
"15";"Cellulose Acetate Butyrate";"";"sodium chloride";"saturated";"7647-14-5";"ClNa";"salts";"1";"recommended; ";"40";"60 – 70";"";"";"1";"";"";"";"";"";"";"";"";"";"";""
"16";"Cellulose Acetate Butyrate";"";"sodium chloride";"saturated";"7647-14-5";"ClNa";"salts";"1";"recommended; ";"40";"125 – 150";"";"";"1";"";"";"";"";"";"";"";"";"";"";""
"17";"Chlorendic Unsaturated Polyester, Glass Fiber-Reinforced (190 + 47)";"HET acid polyester-Polifos 190 + 47 phr styrene";"sodium chloride";"";"7647-14-5";"ClNa";"salts";"1";"recommended";"any";"250";"<6";"";"16";"";"";"";"";"";"";"";"";"";"";""
"18";"Chlorendic Unsaturated Polyester, Glass Fiber-Reinforced (190 + 47)";"HET acid polyester-Polifos 190 + 47 phr styrene";"sodium chloride";"vapors";"7647-14-5";"ClNa";"salts";"1";"recommended";"100";"135";"";"vapors, wet";"16";"";"";"";"";"";"";"";"";"";"";""
"19";"Chlorendic Unsaturated Polyester, Glass Fiber-Reinforced (190 + 47)";"HET acid polyester-Polifos 190 + 47 phr styrene";"sodium chloride";"";"7647-14-5";"ClNa";"salts";"1";"recommended";"100";"165";"";"saturated, pH 3.5";"16";"";"";"";"";"";"";"";"";"";"";""
"20";"Chlorendic Unsaturated Polyester, Glass Fiber-Reinforced (190 + 47)";"HET acid polyester-Polifos 190 + 47 phr styrene";"sodium chloride";"";"7647-14-5";"ClNa";"salts";"1";"recommended; mercury grade and vapor and condensate also recommended";"100";"180";"";"saturated";"16";"";"";"";"";"";"";"";"";"";"";""
"21";"Chlorendic Unsaturated Polyester, Glass Fiber-Reinforced (869 + 44.5)";"HET acid polyester-Polifos 869 + 44.5 phr styrene";"sodium chloride";"";"7647-14-5";"ClNa";"salts";"1";"recommended";"any";"250";"<6";"";"16";"";"";"";"";"";"";"";"";"";"";""
"22";"Chlorendic Unsaturated Polyester, Glass Fiber-Reinforced (869 + 44.5)";"HET acid polyester-Polifos 869 + 44.5 phr styrene";"sodium chloride";"vapors";"7647-14-5";"ClNa";"salts";"1";"recommended";"100";"135";"";"vapors, wet";"16";"";"";"";"";"";"";"";"";"";"";""
"23";"Chlorendic Unsaturated Polyester, Glass Fiber-Reinforced (869 + 44.5)";"HET acid polyester-Polifos 869 + 44.5 phr styrene";"sodium chloride";"saturated";"7647-14-5";"ClNa";"salts";"1";"recommended";"100";"165";"";"";"16";"";"";"";"";"";"";"";"";"";"";""
"24";"Chlorendic Unsaturated Polyester, Glass Fiber-Reinforced (869 + 44.5)";"HET acid polyester-Polifos 869 + 44.5 phr styrene";"sodium chloride";"";"7647-14-5";"ClNa";"salts";"1";"recommended";"100";"185";"";"saturated vapor and condensate, pH 10.5 saturated with chlorine not recommended";"16";"";"";"";"";"";"";"";"";"";"";""
"25";"Chlorinated Polyvinyl Chloride (CPVC)";"";"sodium chloride";"";"7647-14-5";"ClNa";"salts";"1";"recommended";"100";"70 – 212";"";"";"1, 20";"";"";"";"";"";"";"";"";"";"";""
"26";"Chlorosulfonated Polyethylene";"";"sodium chloride";"";"7647-14-5";"ClNa";"salts";"1";"recommended";"10 – 40";"70 – 150";"";"";"1";"";"";"";"";"";"";"";"";"";"";""
"27";"Chlorosulfonated Polyethylene";"";"sodium chloride";"";"7647-14-5";"ClNa";"salts";"1";"recommended";"20 – 40";"150 – 212";"";"";"1";"";"";"";"";"";"";"";"";"";"";""
"28";"Concrete";"";"sodium chloride";"";"7647-14-5";"ClNa";"salts";"1";"recommended";"10 – 90";"70 – 212";"";"";"1";"";"";"";"";"";"";"";"";"";"";""
"29";"Epoxy Cements";"";"sodium chloride";"";"7647-14-5";"ClNa";"salts";"1";"recommended";"25";"68";"<6";"";"5";"";"";"";"";"";"";"";"";"";"";""
"30";"Epoxy Cements";"";"sodium chloride";"";"7647-14-5";"ClNa";"salts";"1";"recommended";"25";"140";"";"";"5";"";"";"";"";"";"";"";"";"";"";""
"31";"Epoxy Resin, Asbestos/ Glass Fiber- Reinforced";"";"sodium chloride";"";"7647-14-5";"ClNa";"salts";"1";"recommended; over 3 years";">10";"50 – 275";">12";"";"1";"";"";"";"";"";"";"";"";"";"";""
"32";"Epoxy Resin, Glass Fiber- Reinforced";"";"sodium chloride";"";"7647-14-5";"ClNa";"salts";"1";"recommended";"10 – 40";"70 – 250";"";"";"1, 19";"";"";"";"";"";"";"";"";"";"";""
"33";"Epoxy Resin, Glass Fiber- Reinforced";"";"sodium chloride";"saturated";"7647-14-5";"ClNa";"salts";"1";"recommended";"100";"70 – 250";"";"";"1, 19";"";"";"";"";"";"";"";"";"";"";""
"34";"Ethylene Tetrafluoroethylene Copolymer (ETFE)";"Teflon; Hostaflon; Fluon";"sodium chloride";"";"7647-14-5";"ClNa";"salts";"1";"recommended";"any";"250 – 400";">12";"";"10";"";"";"";"";"";"";"";"";"";"";""
"35";"Fluorinated Ethylene Propylene Copolymer (FEP)/ Polytetrafluoroethylene (PTFE)";"";"sodium chloride";"";"7647-14-5";"ClNa";"salts";"1";"recommended";"100";"70 – 150";"";"cyclic immersion; immersed";"1";"";"";"";"";"";"";"";"";"";"";""
"36";"Fluororubber";"";"sodium chloride";"";"7647-14-5";"ClNa";"salts";"1";"recommended";"10 – 40";"70 – 212";"<1";"";"1";"";"";"";"";"";"";"";"";"";"";""
"37";"Fluororubber";"";"sodium chloride";"";"7647-14-5";"ClNa";"salts";"1";"recommended";">90";"70 – 150";"";"";"1";"";"";"";"";"";"";"";"";"";"";""
"38";"Furfuryl Alcohol Resin, Glass Fiber-Reinforced";"";"sodium chloride";"";"7647-14-5";"ClNa";"salts";"1";"recommended";"10 – 40";"70 – 85";"[>12]";"";"1";"";"";"";"";"";"";"";"";"";"";""
"39";"Furfuryl Alcohol Resin, Glass Fiber-Reinforced";"";"sodium chloride";"";"7647-14-5";"ClNa";"salts";"1";"recommended";"10 – 40";"85 – 250";"";"";"1";"";"";"";"";"";"";"";"";"";"";""
"40";"Furfuryl Alcohol Resin, Glass Fiber-Reinforced";"";"sodium chloride";"";"7647-14-5";"ClNa";"salts";"1";"recommended";"100";"70 – 200";"";"";"1";"";"";"";"";"";"";"";"";"";"";""
"41";"Glass, Chemical";"";"sodium chloride";"";"7647-14-5";"ClNa";"salts";"1";"recommended";"10 – 30";"70 – 212";"";"also with 2% hydrochloric acid";"1";"";"";"";"";"";"";"";"";"";"";""
"42";"Glassed Steel";"";"sodium chloride";"";"7647-14-5";"ClNa";"salts";"1";"recommended; questionable ";">10";"50 – 300";"";"";"1";"";"";"";"";"";"";"";"";"";"";""
"43";"Nylon";"";"sodium chloride";"";"7647-14-5";"ClNa";"salts";"1";"recommended";"10";"60 – 70";"";"";"1";"";"";"";"";"";"";"";"";"";"";""
"44";"Nylon";"";"sodium chloride";"";"7647-14-5";"ClNa";"salts";"3";"not recommended; weight gain, ";"20";"60 – 70";"";"";"1";"";"";"";"";"";"";"";"";"";"";""
"45";"Nylon";"";"sodium chloride";"";"7647-14-5";"ClNa";"salts";"3";"not recommended; weight gain, ";"20";"150 – 175";"";"";"1";"";"";"";"";"";"";"";"";"";"";""
"46";"Nylon";"";"sodium chloride";"";"7647-14-5";"ClNa";"salts";"1";"recommended";">30";"60 – 70";"";"";"1";"";"";"";"";"";"";"";"";"";"";""
"47";"Polychloroprene";"";"sodium chloride";"";"7647-14-5";"ClNa";"salts";"1";"recommended";"10";"70 – 150";">12";"";"1";"";"";"";"";"";"";"";"";"";"";""
"48";"Polychloroprene";"";"sodium chloride";"saturated";"7647-14-5";"ClNa";"salts";"1";"recommended";"40";"70 – 212";"";"";"1";"";"";"";"";"";"";"";"";"";"";""
"49";"Polyesters, Glass Fiber-Reinforced";"";"sodium chloride";"";"7647-14-5";"ClNa";"salts";"1";"recommended";">10";"50 – 200";"<12";"";"1";"";"";"";"";"";"";"";"";"";"";""
"50";"Polyesters, Glass Fiber-Reinforced";"";"sodium chloride";"";"7647-14-5";"ClNa";"salts";"1";"recommended";"100";"50 – 250";"";"";"1";"";"";"";"";"";"";"";"";"";"";""
"";"";"";"";"";"";"";"";"";"";"";"";"";"";"";"";"";"";"";"";"";"";"";"";"";""
"";"";"";"";"";"";"";"";"";"";"";"";"";"";"";"";"";"";"";"";"";"";"";"";"";""
"Corrosion Survey Database (COR•SUR) © 2002 NACE International";"";"";"";"";"";"";"";"";"";"";"";"";"";"";"";"";"";"";"";"";"";"";"";"";""

File: data/corrosion_data/TableData - 2024-11-09T182419.328.csv
sep=;
"Title: Corrosion Survey Database (COR•SUR)";"";"";"";"";"";"";"";"";"";"";"";"";"";"";"";"";"";"";"";"";"";"";"";"";""
"Table: Stannic chloride";"";"";"";"";"";"";"";"";"";"";"";"";"";"";"";"";"";"";"";"";"";"";"";"";""
"DOWNLOAD SHOWS ONLY THE DISPLAYED DATA, UP TO 50 ROWS";"";"";"";"";"";"";"";"";"";"";"";"";"";"";"";"";"";"";"";"";"";"";"";"";""
"No.";"material or substance name";"material synonym";"exposure medium";"exposure medium synonym";"exposure medium note";"exposure medium CAS RN";"exposure medium formula";"exposure medium class";"NACE resistance rating (unitless)";"resistance note";"conc. (%)";"temp. (°F)";"exposure time (mo (30))";"test note";"reference";"";"";"";"";"";"";"";"";"";""
"1";"Acetal Resins (Polyoxymethylene)";"";"stannic chloride";"tin chloride";"";"7646-78-8";"Cl4Sn";"salts";"2";"questionable";"10";"70 – 150";"";"";"1";"";"";"";"";"";"";"";"";"";""
"2";"Acetal Resins (Polyoxymethylene)";"";"stannic chloride";"tin chloride";"";"7646-78-8";"Cl4Sn";"salts";"2";"questionable";">20";"70 – 175";"";"";"1";"";"";"";"";"";"";"";"";"";""
"3";"Acrylonitrile Butadiene Styrene Polymer (ABS)";"";"stannic chloride";"tin chloride";"";"7646-78-8";"Cl4Sn";"salts";"1";"recommended";"10";"70 – 150";"";"";"1";"";"";"";"";"";"";"";"";"";""
"4";"Acrylonitrile Butadiene Styrene Polymer (ABS)";"";"stannic chloride";"tin chloride";"saturated";"7646-78-8";"Cl4Sn";"salts";"1";"recommended";"100";"70 – 175";"";"";"1";"";"";"";"";"";"";"";"";"";""
"5";"Carbon-Graphite Composites";"";"stannic chloride";"tin chloride";"";"7646-78-8";"Cl4Sn";"salts";"1";"recommended";"10 – 90";"70 – 212";"";"";"1";"";"";"";"";"";"";"";"";"";""
"6";"Chlorendic Unsaturated Polyester, Glass Fiber-Reinforced (190 + 47)";"HET acid polyester-Polifos 190 + 47 phr styrene";"stannic chloride";"tin chloride";"";"7646-78-8";"Cl4Sn";"salts";"1";"recommended";"100";"75";"<6";"";"16";"";"";"";"";"";"";"";"";"";""
"7";"Chlorendic Unsaturated Polyester, Glass Fiber-Reinforced (869 + 44.5)";"HET acid polyester-Polifos 869 + 44.5 phr styrene";"stannic chloride";"tin chloride";"";"7646-78-8";"Cl4Sn";"salts";"1";"recommended";"100";"75";"<6";"";"16";"";"";"";"";"";"";"";"";"";""
"8";"Chlorinated Polyvinyl Chloride (CPVC)";"";"stannic chloride";"tin chloride";"";"7646-78-8";"Cl4Sn";"salts";"1";"recommended";"100";"70 – 212";"";"";"1, 2";"";"";"";"";"";"";"";"";"";""
"9";"Chlorosulfonated Polyethylene";"";"stannic chloride";"tin chloride";"saturated";"7646-78-8";"Cl4Sn";"salts";"1";"recommended";">10";"70 – 175";"";"";"1";"";"";"";"";"";"";"";"";"";""
"10";"Concrete";"";"stannic chloride";"tin chloride";"";"7646-78-8";"Cl4Sn";"salts";"3";"not recommended";">10";"60 – 70";"";"";"1";"";"";"";"";"";"";"";"";"";""
"11";"Epoxy Resin, Glass Fiber- Reinforced";"";"stannic chloride";"tin chloride";"";"7646-78-8";"Cl4Sn";"salts";"1";"recommended";">10";"70 – 200";"";"";"1, 19";"";"";"";"";"";"";"";"";"";""
"12";"Epoxy Resin, Glass Fiber- Reinforced";"";"stannic chloride";"tin chloride";"saturated";"7646-78-8";"Cl4Sn";"salts";"1";"recommended";"100";"70 – 200";"";"";"1, 19";"";"";"";"";"";"";"";"";"";""
"13";"Fluorinated Ethylene Propylene Copolymer (FEP)/ Polytetrafluoroethylene (PTFE)";"";"stannic chloride";"tin chloride";"";"7646-78-8";"Cl4Sn";"salts";"1";"recommended";"100";"70 – 475";"";"immersed, cyclic immersion";"1";"";"";"";"";"";"";"";"";"";""
"14";"Fluororubber";"";"stannic chloride";"tin chloride";"saturated";"7646-78-8";"Cl4Sn";"salts";"1";"recommended";">10";"70 – 175";"";"";"1";"";"";"";"";"";"";"";"";"";""
"15";"Furfuryl Alcohol Resin, Asbestos-Reinforced";"";"stannic chloride";"tin chloride";"";"7646-78-8";"Cl4Sn";"salts";"1";"recommended";"100";"70 – 80";"";"";"1";"";"";"";"";"";"";"";"";"";""
"16";"Furfuryl Alcohol Resin, Glass Fiber-Reinforced";"";"stannic chloride";"tin chloride";"";"7646-78-8";"Cl4Sn";"salts";"1";"recommended";">10";"70 – 250";">12";"";"1";"";"";"";"";"";"";"";"";"";""
"17";"Glass, Chemical";"";"stannic chloride";"tin chloride";"";"7646-78-8";"Cl4Sn";"salts";"1";"recommended";"10 – 90";"70 – 212";"";"";"1";"";"";"";"";"";"";"";"";"";""
"18";"Nylon";"";"stannic chloride";"tin chloride";"";"7646-78-8";"Cl4Sn";"salts";"3";"not recommended";"100";"60 – 70";"";"";"1";"";"";"";"";"";"";"";"";"";""
"19";"Phenolic Resins, Asbestos-Reinforced";"";"stannic chloride";"tin chloride";"";"7646-78-8";"Cl4Sn";"salts";"1";"recommended";"100";"60 – 70";"";"";"1";"";"";"";"";"";"";"";"";"";""
"20";"Polychloroprene";"";"stannic chloride";"tin chloride";"saturated";"7646-78-8";"Cl4Sn";"salts";"1";"recommended";">10";"70 – 175";"";"";"1";"";"";"";"";"";"";"";"";"";""
"21";"Polyesters, Glass Fiber-Reinforced";"";"stannic chloride";"tin chloride";"";"7646-78-8";"Cl4Sn";"salts";"1";"recommended";">10";"75 – 212";"";"";"1";"";"";"";"";"";"";"";"";"";""
"22";"Polyethylene (PE)";"";"stannic chloride";"tin chloride";"";"7646-78-8";"Cl4Sn";"salts";"1";"recommended";">10";"70 – 150";"";"";"1, 21";"";"";"";"";"";"";"";"";"";""
"23";"Polyethylene (PE)";"";"stannic chloride";"tin chloride";"saturated";"7646-78-8";"Cl4Sn";"salts";"1";"recommended";"100";"70 – 150";"";"";"1, 21";"";"";"";"";"";"";"";"";"";""
"24";"Polymethyl Methacrylate (PMMA)";"";"stannic chloride";"tin chloride";"";"7646-78-8";"Cl4Sn";"salts";"1";"recommended";">10";"70 – 150";"";"";"1";"";"";"";"";"";"";"";"";"";""
"25";"Polyphenylene Sulfide (40% Glass-Filled)";"Fortron PPS";"stannic chloride";"tin chloride";"";"7646-78-8";"Cl4Sn";"salts";"1";"recommended";"100";"0 – 200";"<1";"";"11";"";"";"";"";"";"";"";"";"";""
"26";"Polypropylene (PP)";"";"stannic chloride";"tin chloride";"";"7646-78-8";"Cl4Sn";"salts";"1";"recommended";"100";"70 – 150";"";"";"1";"";"";"";"";"";"";"";"";"";""
"27";"Polyvinyl Chloride (PVC)";"";"stannic chloride";"tin chloride";"";"7646-78-8";"Cl4Sn";"salts";"1";"recommended";"100";"70 – 150";"";"";"1";"";"";"";"";"";"";"";"";"";""
"28";"Rubber, Butyl (BR)";"";"stannic chloride";"tin chloride";"";"7646-78-8";"Cl4Sn";"salts";"1";"recommended";"10 – 90";"70 – 175";"";"";"1";"";"";"";"";"";"";"";"";"";""
"29";"Rubber, Natural (NR)";"";"stannic chloride";"tin chloride";"";"7646-78-8";"Cl4Sn";"salts";"1";"recommended";">10";"70 – 150";"";"";"1";"";"";"";"";"";"";"";"";"";""
"30";"Rubber, Natural (NR)";"";"stannic chloride";"tin chloride";"";"7646-78-8";"Cl4Sn";"salts";"3";"not recommended";">10";"150 – 175";"";"";"1";"";"";"";"";"";"";"";"";"";""
"31";"Vinyl Ester Resins";"";"stannic chloride";"tin chloride";"";"7646-78-8";"Cl4Sn";"salts";"1";"recommended";">10";"80 – 210";"";"";"7";"";"";"";"";"";"";"";"";"";""
"32";"Wood";"";"stannic chloride";"tin chloride";"";"7646-78-8";"Cl4Sn";"salts";"2";"questionable";"10";"60 – 70";"";"";"1";"";"";"";"";"";"";"";"";"";""
"33";"Wood";"";"stannic chloride";"tin chloride";"";"7646-78-8";"Cl4Sn";"salts";"3";"not recommended";"100";"60 – 70";"";"";"1";"";"";"";"";"";"";"";"";"";""
"";"";"";"";"";"";"";"";"";"";"";"";"";"";"";"";"";"";"";"";"";"";"";"";"";""
"";"";"";"";"";"";"";"";"";"";"";"";"";"";"";"";"";"";"";"";"";"";"";"";"";""
"Corrosion Survey Database (COR•SUR) © 2002 NACE International";"";"";"";"";"";"";"";"";"";"";"";"";"";"";"";"";"";"";"";"";"";"";"";"";""

File: data/corrosion_data/TableData - 2024-11-09T182423.808.csv
sep=;
"Title: Corrosion Survey Database (COR•SUR)";"";"";"";"";"";"";"";"";"";"";"";"";"";"";"";"";"";"";"";"";"";"";"";"";""
"Table: Stannous chloride";"";"";"";"";"";"";"";"";"";"";"";"";"";"";"";"";"";"";"";"";"";"";"";"";""
"DOWNLOAD SHOWS ONLY THE DISPLAYED DATA, UP TO 50 ROWS";"";"";"";"";"";"";"";"";"";"";"";"";"";"";"";"";"";"";"";"";"";"";"";"";""
"No.";"material or substance name";"material synonym";"exposure medium";"exposure medium synonym";"exposure medium note";"exposure medium CAS RN";"exposure medium formula";"exposure medium class";"NACE resistance rating (unitless)";"resistance note";"conc. (%)";"temp. (°F)";"exposure time (mo (30))";"reference";"";"";"";"";"";"";"";"";"";"";""
"1";"Acrylonitrile Butadiene Styrene Polymer (ABS)";"";"stannous chloride";"tin chloride";"";"7772-99-8";"Cl2Sn";"salts";"1";"recommended";"100";"60 – 70";"";"1";"";"";"";"";"";"";"";"";"";"";""
"2";"Acrylonitrile Butadiene Styrene Polymer (ABS)";"";"stannous chloride";"tin chloride";"";"7772-99-8";"Cl2Sn";"salts";"2";"questionable";"100";"70 – 150";"";"1";"";"";"";"";"";"";"";"";"";"";""
"3";"Chlorendic Unsaturated Polyester, Glass Fiber-Reinforced (190 + 47)";"HET acid polyester-Polifos 190 + 47 phr styrene";"stannous chloride";"tin chloride";"";"7772-99-8";"Cl2Sn";"salts";"1";"recommended";"any";"250";"<6";"16";"";"";"";"";"";"";"";"";"";"";""
"4";"Chlorendic Unsaturated Polyester, Glass Fiber-Reinforced (869 + 44.5)";"HET acid polyester-Polifos 869 + 44.5 phr styrene";"stannous chloride";"tin chloride";"";"7772-99-8";"Cl2Sn";"salts";"1";"recommended";"any";"250";"<6";"16";"";"";"";"";"";"";"";"";"";"";""
"5";"Chlorinated Polyvinyl Chloride (CPVC)";"";"stannous chloride";"tin chloride";"";"7772-99-8";"Cl2Sn";"salts";"1";"recommended";"100";"70 – 212";"";"1, 2";"";"";"";"";"";"";"";"";"";"";""
"6";"Polyesters, Glass Fiber-Reinforced";"";"stannous chloride";"tin chloride";"";"7772-99-8";"Cl2Sn";"salts";"1";"recommended";">10";"75 – 212";"";"1";"";"";"";"";"";"";"";"";"";"";""
"7";"Polyethylene (PE)";"";"stannous chloride";"tin chloride";"saturated";"7772-99-8";"Cl2Sn";"salts";"1";"recommended";"80";"60 – 70";"";"1, 21";"";"";"";"";"";"";"";"";"";"";""
"8";"Polyethylene (PE)";"";"stannous chloride";"tin chloride";"saturated";"7772-99-8";"Cl2Sn";"salts";"1";"recommended";"100";"70 – 150";"";"1, 21";"";"";"";"";"";"";"";"";"";"";""
"9";"Polymethyl Methacrylate (PMMA)";"";"stannous chloride";"tin chloride";"";"7772-99-8";"Cl2Sn";"salts";"1";"recommended";"100";"70 – 150";"";"1";"";"";"";"";"";"";"";"";"";"";""
"10";"Polypropylene (PP)";"";"stannous chloride";"tin chloride";"saturated";"7772-99-8";"Cl2Sn";"salts";"1";"recommended";">10";"60 – 150";"<6";"1";"";"";"";"";"";"";"";"";"";"";""
"11";"Polyvinyl Chloride (PVC)";"";"stannous chloride";"tin chloride";"";"7772-99-8";"Cl2Sn";"salts";"1";"recommended";"100";"70 – 150";"";"1";"";"";"";"";"";"";"";"";"";"";""
"12";"Polyvinylidene Fluoride (PVDF)";"";"stannous chloride";"tin chloride";"";"7772-99-8";"Cl2Sn";"salts";"1";"recommended";"100";"70 – 275";"";"1, 23";"";"";"";"";"";"";"";"";"";"";""
"13";"Vinyl Ester Resins";"";"stannous chloride";"tin chloride";"";"7772-99-8";"Cl2Sn";"salts";"1";"recommended";">10";"80 – 210";"";"7";"";"";"";"";"";"";"";"";"";"";""
"";"";"";"";"";"";"";"";"";"";"";"";"";"";"";"";"";"";"";"";"";"";"";"";"";""
"";"";"";"";"";"";"";"";"";"";"";"";"";"";"";"";"";"";"";"";"";"";"";"";"";""
"Corrosion Survey Database (COR•SUR) © 2002 NACE International";"";"";"";"";"";"";"";"";"";"";"";"";"";"";"";"";"";"";"";"";"";"";"";"";""
