Repository: Mahyar-rajabi94/TF_SDL

File: data/corrosion_data/TableData - 2024-11-09T182441.562.csv
sep=;
"Title: Corrosion Survey Database (COR•SUR)";"";"";"";"";"";"";"";"";"";"";"";"";"";"";"";"";"";"";"";"";"";"";"";"";""
"Table: Titanium tetrachloride";"";"";"";"";"";"";"";"";"";"";"";"";"";"";"";"";"";"";"";"";"";"";"";"";""
"DOWNLOAD SHOWS ONLY THE DISPLAYED DATA, UP TO 50 ROWS";"";"";"";"";"";"";"";"";"";"";"";"";"";"";"";"";"";"";"";"";"";"";"";"";""
"No.";"material or substance name";"exposure medium";"exposure medium synonym";"exposure medium CAS RN";"exposure medium formula";"exposure medium class";"NACE resistance rating (unitless)";"resistance note";"conc. (%)";"temp. (°F)";"exposure time (mo (30))";"reference";"";"";"";"";"";"";"";"";"";"";"";"";""
"1";"Acrylonitrile Butadiene Styrene Polymer (ABS)";"titanium tetrachloride";"titanium chloride";"7550-45-0";"Cl4Ti";"salts";"2";"questionable";"100";"60 – 70";"";"1";"";"";"";"";"";"";"";"";"";"";"";"";""
"2";"Acrylonitrile Butadiene Styrene Polymer (ABS)";"titanium tetrachloride";"titanium chloride";"7550-45-0";"Cl4Ti";"salts";"3";"not recommended";"100";"70 – 150";"";"1";"";"";"";"";"";"";"";"";"";"";"";"";""
"3";"Cellulose Acetate";"titanium tetrachloride";"titanium chloride";"7550-45-0";"Cl4Ti";"salts";"3";"not recommended; embrittled";"100";"60 – 70";"<1";"1";"";"";"";"";"";"";"";"";"";"";"";"";""
"4";"Cellulose Acetate Butyrate";"titanium tetrachloride";"titanium chloride";"7550-45-0";"Cl4Ti";"salts";"3";"not recommended; embrittled";"100";"60 – 70";"<1";"1";"";"";"";"";"";"";"";"";"";"";"";"";""
"5";"Polyethylene (PE)";"titanium tetrachloride";"titanium chloride";"7550-45-0";"Cl4Ti";"salts";"1";"recommended";"100";"70 – 125";"";"1, 21";"";"";"";"";"";"";"";"";"";"";"";"";""
"6";"Polyvinyl Chloride (PVC)";"titanium tetrachloride";"titanium chloride";"7550-45-0";"Cl4Ti";"salts";"3";"not recommended";"100";"70 – 150";"";"1";"";"";"";"";"";"";"";"";"";"";"";"";""
"";"";"";"";"";"";"";"";"";"";"";"";"";"";"";"";"";"";"";"";"";"";"";"";"";""
"";"";"";"";"";"";"";"";"";"";"";"";"";"";"";"";"";"";"";"";"";"";"";"";"";""
"Corrosion Survey Database (COR•SUR) © 2002 NACE International";"";"";"";"";"";"";"";"";"";"";"";"";"";"";"";"";"";"";"";"";"";"";"";"";""
"";"";"";"";"";"";"";"";"";"";"";"";"";"";"";"";"";"";"";"";"";"";"";"";"";""

File: data/corrosion_data/TableData - 2024-11-09T182447.071.csv
sep=;
"Title: Corrosion Survey Database (COR•SUR)";"";"";"";"";"";"";"";"";"";"";"";"";"";"";"";"";"";"";"";"";"";"";"";"";""
"Table: Zinc chloride";"";"";"";"";"";"";"";"";"";"";"";"";"";"";"";"";"";"";"";"";"";"";"";"";""
"DOWNLOAD SHOWS ONLY THE DISPLAYED DATA, UP TO 50 ROWS";"";"";"";"";"";"";"";"";"";"";"";"";"";"";"";"";"";"";"";"";"";"";"";"";""
"No.";"material or substance name";"material synonym";"exposure medium";"exposure medium note";"exposure medium CAS RN";"exposure medium formula";"exposure medium class";"NACE resistance rating (unitless)";"resistance note";"conc. (%)";"temp. (°F)";"exposure time (mo (30))";"test note";"reference";"";"";"";"";"";"";"";"";"";"";""
"1";"Acetal Resins (Polyoxymethylene)";"";"zinc chloride";"";"7646-85-7";"Cl2Zn";"salts";"1";"recommended";"10";"70 – 100";"";"";"1";"";"";"";"";"";"";"";"";"";"";""
"2";"Acetal Resins (Polyoxymethylene)";"";"zinc chloride";"";"7646-85-7";"Cl2Zn";"salts";"2";"questionable";"10";"100 – 150";"";"";"1";"";"";"";"";"";"";"";"";"";"";""
"3";"Acetal Resins (Polyoxymethylene)";"";"zinc chloride";"";"7646-85-7";"Cl2Zn";"salts";"2";"questionable";">20";"70 – 175";"";"";"1";"";"";"";"";"";"";"";"";"";"";""
"4";"Acetal Resins (Polyoxymethylene)";"";"zinc chloride";"";"7646-85-7";"Cl2Zn";"salts";"3";"not recommended";">20";"175 – 212";"";"";"1";"";"";"";"";"";"";"";"";"";"";""
"5";"Acrylonitrile Butadiene Styrene Polymer (ABS)";"";"zinc chloride";"";"7646-85-7";"Cl2Zn";"salts";"1";"recommended";"10";"70 – 150";"";"";"1";"";"";"";"";"";"";"";"";"";"";""
"6";"Acrylonitrile Butadiene Styrene Polymer (ABS)";"";"zinc chloride";"";"7646-85-7";"Cl2Zn";"salts";"1";"recommended";"50";"70 – 125";"";"";"1";"";"";"";"";"";"";"";"";"";"";""
"7";"Acrylonitrile Butadiene Styrene Polymer (ABS)";"";"zinc chloride";"saturated";"7646-85-7";"Cl2Zn";"salts";"1";"recommended";"100";"70 – 212";"";"";"1";"";"";"";"";"";"";"";"";"";"";""
"8";"Carbon-Graphite Composites";"";"zinc chloride";"";"7646-85-7";"Cl2Zn";"salts";"1";"recommended";"10 – 90";"70 – 212";"";"";"1";"";"";"";"";"";"";"";"";"";"";""
"9";"Cellulose Acetate";"";"zinc chloride";"";"7646-85-7";"Cl2Zn";"salts";"1";"recommended";"10";"60 – 70";"<1";"";"1";"";"";"";"";"";"";"";"";"";"";""
"10";"Cellulose Acetate";"";"zinc chloride";"";"7646-85-7";"Cl2Zn";"salts";"3";"not recommended; may dissolve";"100";"60 – 70";"";"";"1";"";"";"";"";"";"";"";"";"";"";""
"11";"Cellulose Acetate Butyrate";"";"zinc chloride";"";"7646-85-7";"Cl2Zn";"salts";"1";"recommended";"10 – 90";"60 – 70";"<1";"";"1";"";"";"";"";"";"";"";"";"";"";""
"12";"Cellulose Acetate Butyrate";"";"zinc chloride";"";"7646-85-7";"Cl2Zn";"salts";"2";"questionable";"100";"60 – 70";"";"saturated, discolored";"1";"";"";"";"";"";"";"";"";"";"";""
"13";"Chlorendic Unsaturated Polyester, Glass Fiber-Reinforced (190 + 47)";"HET acid polyester-Polifos 190 + 47 phr styrene";"zinc chloride";"";"7646-85-7";"Cl2Zn";"salts";"1";"recommended";"any";"200";"<6";"";"16";"";"";"";"";"";"";"";"";"";"";""
"14";"Chlorendic Unsaturated Polyester, Glass Fiber-Reinforced (190 + 47)";"";"zinc chloride";"";"7646-85-7";"Cl2Zn";"salts";"1";"recommended";"70";"310";"";"";"16";"";"";"";"";"";"";"";"";"";"";""
"15";"Chlorendic Unsaturated Polyester, Glass Fiber-Reinforced (869 + 44.5)";"HET acid polyester-Polifos 869 + 44.5 phr styrene";"zinc chloride";"";"7646-85-7";"Cl2Zn";"salts";"1";"recommended";"any";"200";"<6";"";"16";"";"";"";"";"";"";"";"";"";"";""
"16";"Chlorinated Polyvinyl Chloride (CPVC)";"";"zinc chloride";"";"7646-85-7";"Cl2Zn";"salts";"1";"recommended";"100";"70 – 212";"";"";"1, 20";"";"";"";"";"";"";"";"";"";"";""
"17";"Chlorosulfonated Polyethylene";"";"zinc chloride";"saturated";"7646-85-7";"Cl2Zn";"salts";"1";"recommended";">10";"70 – 212";"";"";"1";"";"";"";"";"";"";"";"";"";"";""
"18";"Epoxy Cements";"";"zinc chloride";"";"7646-85-7";"Cl2Zn";"salts";"1";"recommended";"50";"68";"<6";"";"5";"";"";"";"";"";"";"";"";"";"";""
"19";"Epoxy Cements";"";"zinc chloride";"";"7646-85-7";"Cl2Zn";"salts";"1";"recommended";"50";"140";"";"";"5";"";"";"";"";"";"";"";"";"";"";""
"20";"Epoxy Resin, Asbestos/ Glass Fiber- Reinforced";"";"zinc chloride";"";"7646-85-7";"Cl2Zn";"salts";"1";"recommended; over 3 years";">10";"50 – 250";">12";"";"1";"";"";"";"";"";"";"";"";"";"";""
"21";"Epoxy Resin, Glass Fiber- Reinforced";"";"zinc chloride";"";"7646-85-7";"Cl2Zn";"salts";"1";"recommended";">10";"70 – 225";"";"";"1, 19";"";"";"";"";"";"";"";"";"";"";""
"22";"Ethylene Tetrafluoroethylene Copolymer (ETFE)";"";"zinc chloride";"";"7646-85-7";"Cl2Zn";"salts";"1";"recommended";"100";"70 – 212";"<1";"260°C (500°F)";"1, 22";"";"";"";"";"";"";"";"";"";"";""
"23";"Fluorinated Ethylene Propylene Copolymer (FEP)/ Polytetrafluoroethylene (PTFE)";"";"zinc chloride";"";"7646-85-7";"Cl2Zn";"salts";"1";"recommended; strength loss, ";"20";"175 – 212";"";"";"1, 22";"";"";"";"";"";"";"";"";"";"";""
"24";"Fluorinated Ethylene Propylene Copolymer (FEP)/ Polytetrafluoroethylene (PTFE)";"";"zinc chloride";"";"7646-85-7";"Cl2Zn";"salts";"1";"recommended";"100";"70 – 150";"";"immersed, cyclic immersion";"1, 22";"";"";"";"";"";"";"";"";"";"";""
"25";"Fluorinated Ethylene Propylene Copolymer (FEP)/ Polytetrafluoroethylene (PTFE)";"";"zinc chloride";"";"7646-85-7";"Cl2Zn";"salts";"1";"recommended";"100";"200 – 500";"";"";"1, 22";"";"";"";"";"";"";"";"";"";"";""
"26";"Fluororubber";"";"zinc chloride";"saturated";"7646-85-7";"Cl2Zn";"salts";"1";"recommended";">10";"70 – 212";"";"";"1";"";"";"";"";"";"";"";"";"";"";""
"27";"Furfuryl Alcohol Resin, Asbestos-Reinforced";"";"zinc chloride";"";"7646-85-7";"Cl2Zn";"salts";"1";"recommended";"100";"70 – 80";"";"";"1";"";"";"";"";"";"";"";"";"";"";""
"28";"Furfuryl Alcohol Resin, Glass Fiber-Reinforced";"";"zinc chloride";"";"7646-85-7";"Cl2Zn";"salts";"1";"recommended";">10";"70 – 250";">12";"";"1";"";"";"";"";"";"";"";"";"";"";""
"29";"Glass, Chemical";"";"zinc chloride";"";"7646-85-7";"Cl2Zn";"salts";"1";"recommended";">10";"70 – 212";"";"";"1";"";"";"";"";"";"";"";"";"";"";""
"30";"Glassed Steel";"";"zinc chloride";"";"7646-85-7";"Cl2Zn";"salts";"1";"recommended; questionable ";">10";"50 – 300";"";"";"1";"";"";"";"";"";"";"";"";"";"";""
"31";"Nylon";"";"zinc chloride";"";"7646-85-7";"Cl2Zn";"salts";"2";"questionable";"100";"60 – 70";"";"";"1";"";"";"";"";"";"";"";"";"";"";""
"32";"Perfluoroalkoxy Resins";"";"zinc chloride";"";"7646-85-7";"Cl2Zn";"salts";"1";"recommended; strength loss; steady state reached in one week exposure";"20";"32 – 212";"<1";"";"1, 22";"";"";"";"";"";"";"";"";"";"";""
"33";"Phenolic Resins, Asbestos-Reinforced";"";"zinc chloride";"";"7646-85-7";"Cl2Zn";"salts";"1";"recommended";"100";"60 – 70";"";"";"1";"";"";"";"";"";"";"";"";"";"";""
"34";"Phenolic Resins, Asbestos-Reinforced";"";"zinc chloride";"";"7646-85-7";"Cl2Zn";"salts";"1";"recommended";"100";"70 – 150";"";"";"1";"";"";"";"";"";"";"";"";"";"";""
"35";"Polychloroprene";"";"zinc chloride";"saturated";"7646-85-7";"Cl2Zn";"salts";"1";"recommended";">10";"70 – 212";"";"";"1";"";"";"";"";"";"";"";"";"";"";""
"36";"Polyesters, Glass Fiber-Reinforced";"";"zinc chloride";"";"7646-85-7";"Cl2Zn";"salts";"1";"recommended";">10";"75 – 212";"";"";"1";"";"";"";"";"";"";"";"";"";"";""
"37";"Polyesters, Glass Fiber-Reinforced";"";"zinc chloride";"";"7646-85-7";"Cl2Zn";"salts";"3";"not recommended";">10";"225 – 235";"";"";"1";"";"";"";"";"";"";"";"";"";"";""
"38";"Polyethylene (PE)";"";"zinc chloride";"";"7646-85-7";"Cl2Zn";"salts";"1";"recommended";">10";"70 – 150";"";"";"1, 21";"";"";"";"";"";"";"";"";"";"";""
"39";"Polyethylene (PE)";"";"zinc chloride";"saturated";"7646-85-7";"Cl2Zn";"salts";"1";"recommended";"100";"70 – 150";"";"";"1, 21";"";"";"";"";"";"";"";"";"";"";""
"40";"Polymethyl Methacrylate (PMMA)";"";"zinc chloride";"";"7646-85-7";"Cl2Zn";"salts";"1";"recommended";">10";"70 – 150";"";"";"1";"";"";"";"";"";"";"";"";"";"";""
"41";"Polyphenylene Sulfide (40% Glass-Filled)";"Fortron PPS";"zinc chloride";"";"7646-85-7";"Cl2Zn";"salts";"1";"recommended";"80";"0 – 176";"<1";"";"11";"";"";"";"";"";"";"";"";"";"";""
"42";"Polyphenylene Sulfide (40% Glass-Filled)";"";"zinc chloride";"";"7646-85-7";"Cl2Zn";"salts";"1";"recommended";"100";"0 – 200";"";"";"11";"";"";"";"";"";"";"";"";"";"";""
"43";"Polypropylene (PP)";"";"zinc chloride";"saturated";"7646-85-7";"Cl2Zn";"salts";"1";"recommended";">10";"60 – 150";"<6";"";"1";"";"";"";"";"";"";"";"";"";"";""
"44";"Polyvinyl Chloride (PVC)";"";"zinc chloride";"";"7646-85-7";"Cl2Zn";"salts";"1";"recommended";"100";"70 – 150";"";"";"1";"";"";"";"";"";"";"";"";"";"";""
"45";"Polyvinylidene Chloride (PVDC)";"Saran brand resin";"zinc chloride";"";"7646-85-7";"Cl2Zn";"salts";"1";"recommended";"100";"150";"";"";"6";"";"";"";"";"";"";"";"";"";"";""
"46";"Polyvinylidene Fluoride (PVDF)";"Kynar";"zinc chloride";"";"7646-85-7";"Cl2Zn";"salts";"1";"recommended";"100";"70 – 285";"";"";"1, 17";"";"";"";"";"";"";"";"";"";"";""
"47";"Rubber, Butyl (BR)";"";"zinc chloride";"";"7646-85-7";"Cl2Zn";"salts";"1";"recommended";">10";"70 – 212";"";"";"1";"";"";"";"";"";"";"";"";"";"";""
"48";"Rubber, Natural (NR)";"";"zinc chloride";"";"7646-85-7";"Cl2Zn";"salts";"1";"recommended";">10";"70 – 150";"";"";"1";"";"";"";"";"";"";"";"";"";"";""
"49";"Rubber, Natural (NR)";"";"zinc chloride";"";"7646-85-7";"Cl2Zn";"salts";"3";"not recommended";">10";"150 – 212";"";"";"1";"";"";"";"";"";"";"";"";"";"";""
"50";"Vinyl Ester Resins";"";"zinc chloride";"";"7646-85-7";"Cl2Zn";"salts";"1";"recommended";">10";"80 – 250";"";"";"7";"";"";"";"";"";"";"";"";"";"";""
"";"";"";"";"";"";"";"";"";"";"";"";"";"";"";"";"";"";"";"";"";"";"";"";"";""
"";"";"";"";"";"";"";"";"";"";"";"";"";"";"";"";"";"";"";"";"";"";"";"";"";""
"Corrosion Survey Database (COR•SUR) © 2002 NACE International";"";"";"";"";"";"";"";"";"";"";"";"";"";"";"";"";"";"";"";"";"";"";"";"";""

File: data/corrosion_data/TableData - 2024-11-09T182452.542.csv
sep=;
"Title: Corrosion Survey Database (COR•SUR)";"";"";"";"";"";"";"";"";"";"";"";"";"";"";"";"";"";"";"";"";"";"";"";"";""
"Table: Calcium hypochlorite";"";"";"";"";"";"";"";"";"";"";"";"";"";"";"";"";"";"";"";"";"";"";"";"";""
"DOWNLOAD SHOWS ONLY THE DISPLAYED DATA, UP TO 50 ROWS";"";"";"";"";"";"";"";"";"";"";"";"";"";"";"";"";"";"";"";"";"";"";"";"";""
"No.";"material or substance name";"material synonym";"exposure medium";"exposure medium note";"exposure medium class";"NACE resistance rating (unitless)";"resistance note";"conc. (%)";"temp. (°F)";"exposure time (mo (30))";"test note";"reference";"";"";"";"";"";"";"";"";"";"";"";"";""
"1";"Acetal Resins (Polyoxymethylene)";"";"calcium hypochlorite";"";"salts";"2";"questionable";">10";"70 – 150";"";"";"1";"";"";"";"";"";"";"";"";"";"";"";"";""
"2";"Acrylonitrile Butadiene Styrene Polymer (ABS)";"";"calcium hypochlorite";"";"salts";"1";"recommended";"100";"70 – 150";"";"";"1";"";"";"";"";"";"";"";"";"";"";"";"";""
"3";"Carbon-Graphite Composites";"";"calcium hypochlorite";"";"salts";"1";"recommended";"10 – 90";"70 – 90";"";"";"1";"";"";"";"";"";"";"";"";"";"";"";"";""
"4";"Cellulose Acetate";"";"calcium hypochlorite";"";"salts";"3";"not recommended; softened; weight gain";"6";"60 – 70";"<12";"";"1";"";"";"";"";"";"";"";"";"";"";"";"";""
"5";"Cellulose Acetate Butyrate";"";"calcium hypochlorite";"";"salts";"3";"not recommended; softened, weight gain, cracked, >12 months";"<6";"60 – 70";"";"";"1";"";"";"";"";"";"";"";"";"";"";"";"";""
"6";"Cellulose Acetate Butyrate";"";"calcium hypochlorite";"";"salts";"1";"recommended";"30";"60 – 70";"[";"";"1";"";"";"";"";"";"";"";"";"";"";"";"";""
"7";"Chlorendic Unsaturated Polyester, Glass Fiber-Reinforced (190 + 47)";"HET acid polyester-Polifos 190 + 47 phr styrene";"calcium hypochlorite";"";"salts";"1";"recommended";"5";"120";"<6";"";"16";"";"";"";"";"";"";"";"";"";"";"";"";""
"8";"Chlorendic Unsaturated Polyester, Glass Fiber-Reinforced (190 + 47)";"";"calcium hypochlorite";"";"salts";"1";"recommended";"10 – 20";"75";"";"";"16";"";"";"";"";"";"";"";"";"";"";"";"";""
"9";"Chlorinated Polyvinyl Chloride (CPVC)";"";"calcium hypochlorite";"";"salts";"1";"recommended";"100";"70 – 212";"";"";"1, 12";"";"";"";"";"";"";"";"";"";"";"";"";""
"10";"Chlorosulfonated Polyethylene";"";"calcium hypochlorite";"";"salts";"1";"recommended";">10";"70 – 150";"";"plus calcium chloride suspension ";"1";"";"";"";"";"";"";"";"";"";"";"";"";""
"11";"Concrete";"";"calcium hypochlorite";"";"salts";"1";"recommended";">10";"60 – 70";"";">7pH; high alumina";"1";"";"";"";"";"";"";"";"";"";"";"";"";""
"12";"Epoxy Resin, Asbestos/ Glass Fiber- Reinforced";"";"calcium hypochlorite";"";"salts";"3";"not recommended; over 3 years";"any";"0 – 250";">12";"";"1";"";"";"";"";"";"";"";"";"";"";"";"";""
"13";"Epoxy Resin, Glass Fiber- Reinforced";"";"calcium hypochlorite";"saturated";"salts";"3";"not recommended";"10";"70 – 150";"";"";"1, 24";"";"";"";"";"";"";"";"";"";"";"";"";""
"14";"Fluorinated Ethylene Propylene Copolymer (FEP)/ Polytetrafluoroethylene (PTFE)";"";"calcium hypochlorite";"";"salts";"1";"recommended";"100";"70 – 150";"";"cyclic immersion; immersed";"1";"";"";"";"";"";"";"";"";"";"";"";"";""
"15";"Fluororubber";"";"calcium hypochlorite";"";"salts";"1";"recommended";">10";"70 – 150";"";"slurries also; ~15% chlorine";"1";"";"";"";"";"";"";"";"";"";"";"";"";""
"16";"Furfuryl Alcohol Resin, Glass Fiber-Reinforced";"";"calcium hypochlorite";"";"salts";"3";"not recommended";"any";"0 – 250";"";"";"1";"";"";"";"";"";"";"";"";"";"";"";"";""
"17";"Glass, Chemical";"";"calcium hypochlorite";"";"salts";"1";"recommended";"10 – 90";"70 – 212";"";"piping";"1";"";"";"";"";"";"";"";"";"";"";"";"";""
"18";"Nylon";"";"calcium hypochlorite";"";"salts";"3";"not recommended";"100";"60 – 70";"";"";"1";"";"";"";"";"";"";"";"";"";"";"";"";""
"19";"Phenolic Resins, Asbestos-Reinforced";"";"calcium hypochlorite";"";"salts";"3";"not recommended";"100";"70 – 80";"";"";"1";"";"";"";"";"";"";"";"";"";"";"";"";""
"20";"Polychloroprene";"";"calcium hypochlorite";"";"salts";"2";"questionable";">10";"70 – 150";"";"";"1";"";"";"";"";"";"";"";"";"";"";"";"";""
"21";"Polyesters, Glass Fiber-Reinforced";"";"calcium hypochlorite";"";"salts";"1";"recommended";"10";"60 – 150";"";"";"1";"";"";"";"";"";"";"";"";"";"";"";"";""
"22";"Polyesters, Glass Fiber-Reinforced";"";"calcium hypochlorite";"";"salts";"1";"recommended";"10 – 20";"60 – 70";"";"";"1";"";"";"";"";"";"";"";"";"";"";"";"";""
"23";"Polyethylene (PE)";"";"calcium hypochlorite";"";"salts";"2";"questionable";"10";"60 – 70";"";"";"1, 21";"";"";"";"";"";"";"";"";"";"";"";"";""
"24";"Polyethylene (PE)";"";"calcium hypochlorite";"";"salts";"3";"not recommended";"10";"70 – 150";"";"";"1, 21";"";"";"";"";"";"";"";"";"";"";"";"";""
"25";"Polyethylene (PE)";"";"calcium hypochlorite";"";"salts";"1";"recommended";"100";"70 – 150";"";"";"1, 21";"";"";"";"";"";"";"";"";"";"";"";"";""
"26";"Polymethyl Methacrylate (PMMA)";"";"calcium hypochlorite";"";"salts";"1";"recommended";"100";"70 – 150";"";"";"1";"";"";"";"";"";"";"";"";"";"";"";"";""
"27";"Polypropylene (PP)";"";"calcium hypochlorite";"";"salts";"1";"recommended";"20";"60 – 70";"<6";"";"1";"";"";"";"";"";"";"";"";"";"";"";"";""
"28";"Polypropylene (PP)";"";"calcium hypochlorite";"";"salts";"2";"questionable";"20";"70 – 212";"";"";"1";"";"";"";"";"";"";"";"";"";"";"";"";""
"29";"Polypropylene (PP)";"";"calcium hypochlorite";"";"salts";"1";"recommended";"100";"70 – 212";"";"";"1";"";"";"";"";"";"";"";"";"";"";"";"";""
"30";"Polyvinyl Chloride (PVC)";"";"calcium hypochlorite";"";"salts";"1";"recommended";"100";"70 – 80";"";"5.5 to 12.5% active chlorine";"1";"";"";"";"";"";"";"";"";"";"";"";"";""
"31";"Polyvinyl Chloride (PVC)";"";"calcium hypochlorite";"";"salts";"2";"questionable";"100";"80 – 150";"";"";"1";"";"";"";"";"";"";"";"";"";"";"";"";""
"32";"Polyvinylidene Fluoride (PVDF)";"Kynar";"calcium hypochlorite";"";"salts";"1";"recommended";"100";"60 – 190";"";"";"1, 17";"";"";"";"";"";"";"";"";"";"";"";"";""
"33";"Polyvinylidene Fluoride (PVDF)";"";"calcium hypochlorite";"";"salts";"2";"questionable";"100";"190 – 225";"";"";"1, 17";"";"";"";"";"";"";"";"";"";"";"";"";""
"34";"Polyvinylidene Fluoride (PVDF)";"";"calcium hypochlorite";"";"salts";"3";"not recommended";"100";"225 – 285";"";"";"1, 17";"";"";"";"";"";"";"";"";"";"";"";"";""
"35";"Rubber, Butyl (BR)";"";"calcium hypochlorite";"";"salts";"1";"recommended";">10";"70 – 150";"";"";"1";"";"";"";"";"";"";"";"";"";"";"";"";""
"36";"Rubber, Natural (NR)";"";"calcium hypochlorite";"";"salts";"3";"not recommended";">10";"70 – 150";"";"";"1";"";"";"";"";"";"";"";"";"";"";"";"";""
"37";"Styrene Acrylonitrile Copolymer (SAN)";"";"calcium hypochlorite";"";"salts";"1";"recommended";"100";"70 – 125";"";"70% chlorine";"1";"";"";"";"";"";"";"";"";"";"";"";"";""
"38";"Vinyl Ester Resins";"";"calcium hypochlorite";"";"salts";"1";"recommended";"5 – 20";"70 – 160";"";"";"7";"";"";"";"";"";"";"";"";"";"";"";"";""
"39";"Wood";"";"calcium hypochlorite";"";"salts";"1";"recommended";"10 – 90";"60 – 70";"";"";"1";"";"";"";"";"";"";"";"";"";"";"";"";""
"40";"Wood";"";"calcium hypochlorite";"";"salts";"3";"not recommended";"10 – 90";"100 – 150";"";"";"1";"";"";"";"";"";"";"";"";"";"";"";"";""
"";"";"";"";"";"";"";"";"";"";"";"";"";"";"";"";"";"";"";"";"";"";"";"";"";""
"";"";"";"";"";"";"";"";"";"";"";"";"";"";"";"";"";"";"";"";"";"";"";"";"";""
"Corrosion Survey Database (COR•SUR) © 2002 NACE International";"";"";"";"";"";"";"";"";"";"";"";"";"";"";"";"";"";"";"";"";"";"";"";"";""

File: data/corrosion_data/TableData - 2024-11-09T182507.544.csv
sep=;
"Title: Corrosion Survey Database (COR•SUR)";"";"";"";"";"";"";"";"";"";"";"";"";"";"";"";"";"";"";"";"";"";"";"";"";""
"Table: Sodium chlorite";"";"";"";"";"";"";"";"";"";"";"";"";"";"";"";"";"";"";"";"";"";"";"";"";""
"DOWNLOAD SHOWS ONLY THE DISPLAYED DATA, UP TO 50 ROWS";"";"";"";"";"";"";"";"";"";"";"";"";"";"";"";"";"";"";"";"";"";"";"";"";""
"No.";"material or substance name";"material synonym";"exposure medium";"exposure medium note";"exposure medium CAS RN";"exposure medium formula";"exposure medium class";"NACE resistance rating (unitless)";"resistance note";"conc. (%)";"temp. (°F)";"exposure time (mo (30))";"reference";"";"";"";"";"";"";"";"";"";"";"";""
"1";"Acetal Resins (Polyoxymethylene)";"";"sodium chlorite";"";"7758-19-2";"ClNaO2";"salts";"3";"not recommended";"10";"70 – 150";"";"1";"";"";"";"";"";"";"";"";"";"";"";""
"2";"Acrylonitrile Butadiene Styrene Polymer (ABS)";"";"sodium chlorite";"";"7758-19-2";"ClNaO2";"salts";"3";"not recommended";"10";"70 – 150";"";"1";"";"";"";"";"";"";"";"";"";"";"";""
"3";"Carbon-Graphite Composites";"";"sodium chlorite";"";"7758-19-2";"ClNaO2";"salts";"1";"recommended";"<4";"60 – 70";"";"1";"";"";"";"";"";"";"";"";"";"";"";""
"4";"Chlorendic Unsaturated Polyester, Glass Fiber-Reinforced (190 + 47)";"HET acid polyester-Polifos 190 + 47 phr styrene";"sodium chlorite";"";"7758-19-2";"ClNaO2";"salts";"1";"recommended";"";"175";"<6";"16";"";"";"";"";"";"";"";"";"";"";"";""
"5";"Chlorendic Unsaturated Polyester, Glass Fiber-Reinforced (190 + 47)";"";"sodium chlorite";"";"7758-19-2";"ClNaO2";"salts";"1";"recommended";"2";"225";"";"16";"";"";"";"";"";"";"";"";"";"";"";""
"6";"Chlorendic Unsaturated Polyester, Glass Fiber-Reinforced (190 + 47)";"HET acid polyester-Polifos 190 + 47 phr styrene";"sodium chlorite";"saturated";"7758-19-2";"ClNaO2";"salts";"1";"recommended";"100";"110";"";"16";"";"";"";"";"";"";"";"";"";"";"";""
"7";"Chlorendic Unsaturated Polyester, Glass Fiber-Reinforced (190 + 47)";"HET acid polyester-Polifos 190 + 47 phr styrene";"sodium chlorite";"saturated";"7758-19-2";"ClNaO2";"salts";"1";"recommended";"100";"150";"";"16";"";"";"";"";"";"";"";"";"";"";"";""
"8";"Chlorendic Unsaturated Polyester, Glass Fiber-Reinforced (869 + 44.5)";"HET acid polyester-Polifos 869 + 44.5 phr styrene";"sodium chlorite";"";"7758-19-2";"ClNaO2";"salts";"1";"recommended";"<25";"175";"<6";"16";"";"";"";"";"";"";"";"";"";"";"";""
"9";"Chlorosulfonated Polyethylene";"";"sodium chlorite";"";"7758-19-2";"ClNaO2";"salts";"1";"recommended";"10";"70 – 150";"";"1";"";"";"";"";"";"";"";"";"";"";"";""
"10";"Epoxy Cements";"";"sodium chlorite";"";"7758-19-2";"ClNaO2";"salts";"1";"recommended";"5";"68";"<6";"5";"";"";"";"";"";"";"";"";"";"";"";""
"11";"Epoxy Cements";"";"sodium chlorite";"";"7758-19-2";"ClNaO2";"salts";"1";"recommended";"5";"140";"";"5";"";"";"";"";"";"";"";"";"";"";"";""
"12";"Epoxy Resin, Glass Fiber- Reinforced";"";"sodium chlorite";"";"7758-19-2";"ClNaO2";"salts";"3";"not recommended";"100";"75";"";"19";"";"";"";"";"";"";"";"";"";"";"";""
"13";"Fluororubber";"";"sodium chlorite";"";"7758-19-2";"ClNaO2";"salts";"1";"recommended";"10";"70 – 150";"";"1";"";"";"";"";"";"";"";"";"";"";"";""
"14";"Furfuryl Alcohol Resin, Glass Fiber-Reinforced";"";"sodium chlorite";"";"7758-19-2";"ClNaO2";"salts";"3";"not recommended";"100";"70 – 212";"";"1";"";"";"";"";"";"";"";"";"";"";"";""
"15";"Polychloroprene";"";"sodium chlorite";"";"7758-19-2";"ClNaO2";"salts";"2";"questionable";"10";"70 – 150";"";"1";"";"";"";"";"";"";"";"";"";"";"";""
"16";"Polyesters, Glass Fiber-Reinforced";"";"sodium chlorite";"";"7758-19-2";"ClNaO2";"salts";"1";"recommended";"2";"70 – 212";"";"1";"";"";"";"";"";"";"";"";"";"";"";""
"17";"Polyesters, Glass Fiber-Reinforced";"";"sodium chlorite";"";"7758-19-2";"ClNaO2";"salts";"1";"recommended";"20";"70 – 175";"";"1";"";"";"";"";"";"";"";"";"";"";"";""
"18";"Polyesters, Glass Fiber-Reinforced";"";"sodium chlorite";"";"7758-19-2";"ClNaO2";"salts";"1";"recommended";"50";"70 – 150";"";"1";"";"";"";"";"";"";"";"";"";"";"";""
"19";"Polyethylene (PE)";"";"sodium chlorite";"";"7758-19-2";"ClNaO2";"salts";"1";"recommended";"100";"70 – 125";"";"1, 21";"";"";"";"";"";"";"";"";"";"";"";""
"20";"Polypropylene (PP)";"";"sodium chlorite";"";"7758-19-2";"ClNaO2";"salts";"1";"recommended; recommended also for 2-5%";"10 – 20";"60 – 175";"<6";"1";"";"";"";"";"";"";"";"";"";"";"";""
"21";"Polyvinyl Chloride (PVC)";"";"sodium chlorite";"";"7758-19-2";"ClNaO2";"salts";"3";"not recommended";"100";"70 – 150";"";"1";"";"";"";"";"";"";"";"";"";"";"";""
"22";"Rubber, Butyl (BR)";"";"sodium chlorite";"";"7758-19-2";"ClNaO2";"salts";"1";"recommended";"10";"70 – 150";"";"1";"";"";"";"";"";"";"";"";"";"";"";""
"23";"Rubber, Natural (NR)";"";"sodium chlorite";"";"7758-19-2";"ClNaO2";"salts";"3";"not recommended";"10";"70 – 150";"";"1";"";"";"";"";"";"";"";"";"";"";"";""
"24";"Vinyl Ester Resins";"";"sodium chlorite";"";"7758-19-2";"ClNaO2";"salts";"1";"recommended";"10";"150";"";"7";"";"";"";"";"";"";"";"";"";"";"";""
"25";"Vinyl Ester Resins";"";"sodium chlorite";"";"7758-19-2";"ClNaO2";"salts";"1";"recommended";"50";"100";"";"7";"";"";"";"";"";"";"";"";"";"";"";""
"";"";"";"";"";"";"";"";"";"";"";"";"";"";"";"";"";"";"";"";"";"";"";"";"";""
"";"";"";"";"";"";"";"";"";"";"";"";"";"";"";"";"";"";"";"";"";"";"";"";"";""
"Corrosion Survey Database (COR•SUR) © 2002 NACE International";"";"";"";"";"";"";"";"";"";"";"";"";"";"";"";"";"";"";"";"";"";"";"";"";""

File: data/corrosion_data/TableData - 2024-11-09T182513.088.csv
sep=;
"Title: Corrosion Survey Database (COR•SUR)";"";"";"";"";"";"";"";"";"";"";"";"";"";"";"";"";"";"";"";"";"";"";"";"";""
"Table: Sodium hypochlorite";"";"";"";"";"";"";"";"";"";"";"";"";"";"";"";"";"";"";"";"";"";"";"";"";""
"DOWNLOAD SHOWS ONLY THE DISPLAYED DATA, UP TO 50 ROWS";"";"";"";"";"";"";"";"";"";"";"";"";"";"";"";"";"";"";"";"";"";"";"";"";""
"No.";"material or substance name";"material synonym";"exposure medium";"exposure medium note";"exposure medium CAS RN";"exposure medium formula";"exposure medium class";"NACE resistance rating (unitless)";"resistance note";"conc. (%)";"temp. (°F)";"exposure time (mo (30))";"test note";"reference";"";"";"";"";"";"";"";"";"";"";""
"1";"Acetal Resins (Polyoxymethylene)";"";"sodium hypochlorite";"";"7681-52-9";"ClNaO";"salts";"3";"not recommended; pitted in 4 to 6%, ";"10";"70 – 100";"";"plus 12.5% chlorine";"1";"";"";"";"";"";"";"";"";"";"";""
"2";"Acrylonitrile Butadiene Styrene Polymer (ABS)";"";"sodium hypochlorite";"";"7681-52-9";"ClNaO";"salts";"3";"not recommended";"10";"60 – 70";"";"plus 12.5% chlorine; plus sodium chloride also";"1";"";"";"";"";"";"";"";"";"";"";""
"3";"Acrylonitrile Butadiene Styrene Polymer (ABS)";"";"sodium hypochlorite";"";"7681-52-9";"ClNaO";"salts";"2";"questionable";"100";"70 – 150";"";"";"1";"";"";"";"";"";"";"";"";"";"";""
"4";"Carbon-Graphite Composites";"";"sodium hypochlorite";"";"7681-52-9";"ClNaO";"salts";"3";"not recommended";"any";"0 – 250";"";"";"1";"";"";"";"";"";"";"";"";"";"";""
"5";"Cellulose Acetate";"";"sodium hypochlorite";"";"7681-52-9";"ClNaO";"salts";"2";"questionable; discolored; softened";"5";"60 – 70";"<1";"";"1";"";"";"";"";"";"";"";"";"";"";""
"6";"Chlorendic Unsaturated Polyester, Glass Fiber-Reinforced (190 + 47)";"HET acid polyester-Polifos 190 + 47 phr styrene";"sodium hypochlorite";"";"7681-52-9";"ClNaO";"salts";"1";"recommended";"3 – 12";"100";"";"also 30 g/L, excess sodium hydroxide at 12%";"16";"";"";"";"";"";"";"";"";"";"";""
"7";"Chlorendic Unsaturated Polyester, Glass Fiber-Reinforced (190 + 47)";"HET acid polyester-Polifos 190 + 47 phr styrene";"sodium hypochlorite";"";"7681-52-9";"ClNaO";"salts";"1";"recommended";"5";"0 – 140";"";"reactor, also vapor and condensate at 46°C (115°F)";"16";"";"";"";"";"";"";"";"";"";"";""
"8";"Chlorendic Unsaturated Polyester, Glass Fiber-Reinforced (190 + 47)";"";"sodium hypochlorite";"";"7681-52-9";"ClNaO";"salts";"1";"recommended";"5";"115";"";"";"16";"";"";"";"";"";"";"";"";"";"";""
"9";"Chlorendic Unsaturated Polyester, Glass Fiber-Reinforced (190 + 47)";"";"sodium hypochlorite";"";"7681-52-9";"ClNaO";"salts";"1";"recommended";"5";"130";"";"";"16";"";"";"";"";"";"";"";"";"";"";""
"10";"Chlorendic Unsaturated Polyester, Glass Fiber-Reinforced (190 + 47)";"";"sodium hypochlorite";"";"7681-52-9";"ClNaO";"salts";"1";"recommended";"5";"185";"";"";"16";"";"";"";"";"";"";"";"";"";"";""
"11";"Chlorendic Unsaturated Polyester, Glass Fiber-Reinforced (190 + 47)";"HET acid polyester-Polifos 190 + 47 phr styrene";"sodium hypochlorite";"";"7681-52-9";"ClNaO";"salts";"1";"recommended; benzoyl peroxide/dimethylaniline cure system rec (not reactor/vapor)";"6";"140";"<6";"bleach reactor";"16";"";"";"";"";"";"";"";"";"";"";""
"12";"Chlorendic Unsaturated Polyester, Glass Fiber-Reinforced (190 + 47)";"HET acid polyester-Polifos 190 + 47 phr styrene";"sodium hypochlorite";"";"7681-52-9";"ClNaO";"salts";"1";"recommended";"12";"120";"";"30 g/L, excess sodium hydroxide";"16";"";"";"";"";"";"";"";"";"";"";""
"13";"Chlorendic Unsaturated Polyester, Glass Fiber-Reinforced (190 + 47)";"";"sodium hypochlorite";"";"7681-52-9";"ClNaO";"salts";"1";"recommended";"15";"80";"";"";"16";"";"";"";"";"";"";"";"";"";"";""
"14";"Chlorendic Unsaturated Polyester, Glass Fiber-Reinforced (869 + 44.5)";"HET acid polyester-Polifos 869 + 44.5 phr styrene";"sodium hypochlorite";"";"7681-52-9";"ClNaO";"salts";"3";"not recommended";"5";"130";"";"reactor";"16";"";"";"";"";"";"";"";"";"";"";""
"15";"Chlorendic Unsaturated Polyester, Glass Fiber-Reinforced (869 + 44.5)";"HET acid polyester-Polifos 869 + 44.5 phr styrene";"sodium hypochlorite";"";"7681-52-9";"ClNaO";"salts";"1";"recommended; benzoyl peroxide/dimethylaniline cure system recommended, not recommended with 30 g/L excess sodium hydroxide for 15% at 38°C (100°F)";"5 – 20";"100";"";"";"16";"";"";"";"";"";"";"";"";"";"";""
"16";"Chlorendic Unsaturated Polyester, Glass Fiber-Reinforced (869 + 44.5)";"HET acid polyester-Polifos 869 + 44.5 phr styrene";"sodium hypochlorite";"vapor & condensate";"7681-52-9";"ClNaO";"salts";"1";"recommended";"10";"115";"";"";"16";"";"";"";"";"";"";"";"";"";"";""
"17";"Chlorendic Unsaturated Polyester, Glass Fiber-Reinforced (869 + 44.5)";"HET acid polyester-Polifos 869 + 44.5 phr styrene";"sodium hypochlorite";"";"7681-52-9";"ClNaO";"salts";"1";"recommended; benzoyl peroxide/dimethylaniline cure system recommended";"10";"135";"<6";"";"16";"";"";"";"";"";"";"";"";"";"";""
"18";"Chlorendic Unsaturated Polyester, Glass Fiber-Reinforced (869 + 44.5)";"HET acid polyester-Polifos 869 + 44.5 phr styrene";"sodium hypochlorite";"";"7681-52-9";"ClNaO";"salts";"1";"recommended";"15";"125";"";"30 g/L excess sodium hydroxide";"16";"";"";"";"";"";"";"";"";"";"";""
"19";"Chlorendic Unsaturated Polyester, Glass Fiber-Reinforced (869 + 44.5)";"HET acid polyester-Polifos 869 + 44.5 phr styrene";"sodium hypochlorite";"";"7681-52-9";"ClNaO";"salts";"3";"not recommended";"18";"85";"";"3 g/L excess sodium hydroxide";"16";"";"";"";"";"";"";"";"";"";"";""
"20";"Chlorinated Polyvinyl Chloride (CPVC)";"";"sodium hypochlorite";"";"7681-52-9";"ClNaO";"salts";"1";"recommended";"100";"70 – 212";"";"+ 12.5% chlorine";"1";"";"";"";"";"";"";"";"";"";"";""
"21";"Chlorosulfonated Polyethylene";"";"sodium hypochlorite";"";"7681-52-9";"ClNaO";"salts";"1";"recommended";"10";"60 – 70";"";"plus 12.5% chlorine";"1";"";"";"";"";"";"";"";"";"";"";""
"22";"Chlorosulfonated Polyethylene";"";"sodium hypochlorite";"";"7681-52-9";"ClNaO";"salts";"1";"recommended";"20";"70 – 150";"";"";"1";"";"";"";"";"";"";"";"";"";"";""
"23";"Concrete";"";"sodium hypochlorite";"";"7681-52-9";"ClNaO";"salts";"1";"recommended";"10 – 90";"70 – 100";"";"plus 3% chlorine";"1";"";"";"";"";"";"";"";"";"";"";""
"24";"Epoxy Cements";"";"sodium hypochlorite";"";"7681-52-9";"ClNaO";"salts";"1";"recommended";"1";"68";"";"";"5";"";"";"";"";"";"";"";"";"";"";""
"25";"Epoxy Cements";"";"sodium hypochlorite";"";"7681-52-9";"ClNaO";"salts";"1";"recommended";"1";"140";"";"";"5";"";"";"";"";"";"";"";"";"";"";""
"26";"Epoxy Cements";"";"sodium hypochlorite";"";"7681-52-9";"ClNaO";"salts";"1";"recommended";"10";"68";"<6";"";"5";"";"";"";"";"";"";"";"";"";"";""
"27";"Epoxy Cements";"";"sodium hypochlorite";"";"7681-52-9";"ClNaO";"salts";"2";"questionable";"10";"140";"";"";"5";"";"";"";"";"";"";"";"";"";"";""
"28";"Epoxy Resin, Asbestos/ Glass Fiber- Reinforced";"";"sodium hypochlorite";"";"7681-52-9";"ClNaO";"salts";"2";"questionable; over 3 years; questionable ";"10";"50 – 75";">12";"";"1";"";"";"";"";"";"";"";"";"";"";""
"29";"Epoxy Resin, Asbestos/ Glass Fiber- Reinforced";"";"sodium hypochlorite";"";"7681-52-9";"ClNaO";"salts";"3";"not recommended";"10";"75 – 250";"";"";"1";"";"";"";"";"";"";"";"";"";"";""
"30";"Epoxy Resin, Asbestos/ Glass Fiber- Reinforced";"";"sodium hypochlorite";"";"7681-52-9";"ClNaO";"salts";"3";"not recommended";">20";"50 – 250";"";"";"1";"";"";"";"";"";"";"";"";"";"";""
"31";"Epoxy Resin, Glass Fiber- Reinforced";"";"sodium hypochlorite";"";"7681-52-9";"ClNaO";"salts";"3";"not recommended";">10";"70 – 150";"";"";"1, 19";"";"";"";"";"";"";"";"";"";"";""
"32";"Fluorinated Ethylene Propylene Copolymer (FEP)/ Polytetrafluoroethylene (PTFE)";"";"sodium hypochlorite";"";"7681-52-9";"ClNaO";"salts";"1";"recommended";"100";"70 – 150";"";"cyclic immersion; immersed";"1, 22";"";"";"";"";"";"";"";"";"";"";""
"33";"Fluororubber";"";"sodium hypochlorite";"saturated";"7681-52-9";"ClNaO";"salts";"1";"recommended";"10";"60 – 70";"<1";"";"1";"";"";"";"";"";"";"";"";"";"";""
"34";"Fluororubber";"";"sodium hypochlorite";"";"7681-52-9";"ClNaO";"salts";"2";"questionable";"20";"70 – 135";"";"";"1";"";"";"";"";"";"";"";"";"";"";""
"35";"Fluororubber";"";"sodium hypochlorite";"";"7681-52-9";"ClNaO";"salts";"2";"questionable; swollen";"20";"135 – 150";"";"";"1";"";"";"";"";"";"";"";"";"";"";""
"36";"Furfuryl Alcohol Resin, Glass Fiber-Reinforced";"";"sodium hypochlorite";"";"7681-52-9";"ClNaO";"salts";"1";"recommended";"50";"70 – 80";"";"";"1";"";"";"";"";"";"";"";"";"";"";""
"37";"Furfuryl Alcohol Resin, Glass Fiber-Reinforced";"";"sodium hypochlorite";"";"7681-52-9";"ClNaO";"salts";"1";"recommended";"100";"60 – 70";"";"";"1";"";"";"";"";"";"";"";"";"";"";""
"38";"Furfuryl Alcohol Resin, Glass Fiber-Reinforced";"";"sodium hypochlorite";"";"7681-52-9";"ClNaO";"salts";"3";"not recommended";"100";"70 – 200";"";"";"1";"";"";"";"";"";"";"";"";"";"";""
"39";"Glass, Chemical";"";"sodium hypochlorite";"";"7681-52-9";"ClNaO";"salts";"1";"recommended";">10";"70 – 212";"";"";"1";"";"";"";"";"";"";"";"";"";"";""
"40";"Glassed Steel";"";"sodium hypochlorite";"";"7681-52-9";"ClNaO";"salts";"1";"recommended; recommended for ~ 1%, ";"10 – 50";"50 – 145";"";"";"1";"";"";"";"";"";"";"";"";"";"";""
"41";"Nylon";"";"sodium hypochlorite";"";"7681-52-9";"ClNaO";"salts";"3";"not recommended";"10";"60 – 70";"<1";"chlorine 15%";"1";"";"";"";"";"";"";"";"";"";"";""
"42";"Nylon";"";"sodium hypochlorite";"";"7681-52-9";"ClNaO";"salts";"3";"not recommended; weight loss";"20";"60 – 70";"";"";"1";"";"";"";"";"";"";"";"";"";"";""
"43";"Nylon";"";"sodium hypochlorite";"";"7681-52-9";"ClNaO";"salts";"3";"not recommended";"100";"60 – 212";"";"";"1";"";"";"";"";"";"";"";"";"";"";""
"44";"Phenolic Resins, Asbestos-Reinforced";"";"sodium hypochlorite";"";"7681-52-9";"ClNaO";"salts";"3";"not recommended";"100";"70 – 80";"";"";"1";"";"";"";"";"";"";"";"";"";"";""
"45";"Polychloroprene";"";"sodium hypochlorite";"";"7681-52-9";"ClNaO";"salts";"3";"not recommended";"10";"60 – 70";"<1";"plus 12.5% chlorine";"1";"";"";"";"";"";"";"";"";"";"";""
"46";"Polyesters, Glass Fiber-Reinforced";"";"sodium hypochlorite";"";"7681-52-9";"ClNaO";"salts";"1";"recommended";"10";"70 – 100";"";"special cure required; sensitive to sodium hydroxide";"1";"";"";"";"";"";"";"";"";"";"";""
"47";"Polyesters, Glass Fiber-Reinforced";"";"sodium hypochlorite";"";"7681-52-9";"ClNaO";"salts";"1";"recommended";"10";"100 – 150";"";"5.5% active chlorine";"1";"";"";"";"";"";"";"";"";"";"";""
"48";"Polyesters, Glass Fiber-Reinforced";"";"sodium hypochlorite";"";"7681-52-9";"ClNaO";"salts";"1";"recommended; recommended with chlorine, chlorine dioxide";"10";"150 – 175";"";"";"1";"";"";"";"";"";"";"";"";"";"";""
"49";"Polyethylene (PE)";"";"sodium hypochlorite";"";"7681-52-9";"ClNaO";"salts";"1";"recommended";"10";"70 – 125";"";"5.5% active chlorine";"1, 21";"";"";"";"";"";"";"";"";"";"";""
"50";"Polyethylene (PE)";"";"sodium hypochlorite";"";"7681-52-9";"ClNaO";"salts";"3";"not recommended";"10";"125 – 150";"";"+ 12.5% chlorine";"1, 21";"";"";"";"";"";"";"";"";"";"";""
"";"";"";"";"";"";"";"";"";"";"";"";"";"";"";"";"";"";"";"";"";"";"";"";"";""
"";"";"";"";"";"";"";"";"";"";"";"";"";"";"";"";"";"";"";"";"";"";"";"";"";""
"Corrosion Survey Database (COR•SUR) © 2002 NACE International";"";"";"";"";"";"";"";"";"";"";"";"";"";"";"";"";"";"";"";"";"";"";"";"";""

File: data/corrosion_data/TableData - 2024-11-09T182546.550.csv
sep=;
"Title: Corrosion Survey Database (COR•SUR)";"";"";"";"";"";"";"";"";"";"";"";"";"";"";"";"";"";"";"";"";"";"";"";"";""
"Table: Trichlorofluoromethane";"";"";"";"";"";"";"";"";"";"";"";"";"";"";"";"";"";"";"";"";"";"";"";"";""
"DOWNLOAD SHOWS ONLY THE DISPLAYED DATA, UP TO 50 ROWS";"";"";"";"";"";"";"";"";"";"";"";"";"";"";"";"";"";"";"";"";"";"";"";"";""
"No.";"material or substance name";"exposure medium";"exposure medium synonym";"exposure medium note";"exposure medium CAS RN";"exposure medium formula";"exposure medium class";"NACE resistance rating (unitless)";"resistance note";"conc. (%)";"temp. (°F)";"exposure time (mo (30))";"test note";"reference";"";"";"";"";"";"";"";"";"";"";""
"1";"Carbon-Graphite Composites";"trichlorofluoromethane";"refrigerant 11";"";"75-69-4";"CCl3F";"chlorofluorocarbons";"1";"recommended";"100";"60 – 70";"";"";"1";"";"";"";"";"";"";"";"";"";"";""
"2";"Cellulose Acetate";"trichlorofluoromethane";"refrigerant 11";"";"75-69-4";"CCl3F";"chlorofluorocarbons";"3";"not recommended; swollen";"100";"60 – 70";"<1";"";"1";"";"";"";"";"";"";"";"";"";"";""
"3";"Cellulose Acetate Butyrate";"trichlorofluoromethane";"refrigerant 11";"";"75-69-4";"CCl3F";"chlorofluorocarbons";"2";"questionable; swollen";"100";"60 – 70";"<1";"";"1";"";"";"";"";"";"";"";"";"";"";""
"4";"Fluorinated Ethylene Propylene Copolymer (FEP)/ Polytetrafluoroethylene (PTFE)";"trichlorofluoromethane";"refrigerant 11";"";"75-69-4";"CCl3F";"chlorofluorocarbons";"1";"recommended";"100";"70 – 90";"";"cyclic immersion; immersed";"1";"";"";"";"";"";"";"";"";"";"";""
"5";"Polyesters, Glass Fiber-Reinforced";"trichlorofluoromethane";"refrigerant 11";"";"75-69-4";"CCl3F";"chlorofluorocarbons";"1";"recommended";"100";"70 – 80";"";"";"1";"";"";"";"";"";"";"";"";"";"";""
"6";"Polyvinyl Chloride (PVC)";"trichlorofluoromethane";"refrigerant 11";"gas";"75-69-4";"CCl3F";"chlorofluorocarbons";"1";"recommended";"100";"70 – 150";"";"";"1";"";"";"";"";"";"";"";"";"";"";""
"7";"Styrene Acrylonitrile Copolymer (SAN)";"trichlorofluoromethane";"refrigerant 11";"gas";"75-69-4";"CCl3F";"chlorofluorocarbons";"1";"recommended; weathering adversely affected";"100";"50 – 80";"";"";"1";"";"";"";"";"";"";"";"";"";"";""
"8";"Vinyl Ester Resins";"trichlorofluoromethane";"refrigerant 11";"";"75-69-4";"CCl3F";"chlorofluorocarbons";"1";"recommended";"100";"70 – 100";"";"";"7";"";"";"";"";"";"";"";"";"";"";""
"";"";"";"";"";"";"";"";"";"";"";"";"";"";"";"";"";"";"";"";"";"";"";"";"";""
"";"";"";"";"";"";"";"";"";"";"";"";"";"";"";"";"";"";"";"";"";"";"";"";"";""
"Corrosion Survey Database (COR•SUR) © 2002 NACE International";"";"";"";"";"";"";"";"";"";"";"";"";"";"";"";"";"";"";"";"";"";"";"";"";""
