Repository: Mahyar-rajabi94/TF_SDL

File: data/corrosion_data/TableData - 2024-11-09T182550.809.csv
sep=;
"Title: Corrosion Survey Database (COR•SUR)";"";"";"";"";"";"";"";"";"";"";"";"";"";"";"";"";"";"";"";"";"";"";"";"";""
"Table: 1,1,2-Trichlorotrifluoroethane";"";"";"";"";"";"";"";"";"";"";"";"";"";"";"";"";"";"";"";"";"";"";"";"";""
"DOWNLOAD SHOWS ONLY THE DISPLAYED DATA, UP TO 50 ROWS";"";"";"";"";"";"";"";"";"";"";"";"";"";"";"";"";"";"";"";"";"";"";"";"";""
"No.";"material or substance name";"material synonym";"exposure medium";"exposure medium synonym";"exposure medium note";"exposure medium CAS RN";"exposure medium formula";"exposure medium class";"NACE resistance rating (unitless)";"resistance note";"conc. (%)";"temp. (°F)";"exposure time (mo (30))";"test note";"reference";"";"";"";"";"";"";"";"";"";""
"1";"Polyphenylene Sulfide, Glass Fiber-Reinforced";"Ryton PPS R-4";"1,1,2-trichlorotrifluoroethane";"1,1,2-trichloro-1,2,2-trifluoroethane";"";"76-13-1";"C2Cl3F3";"chlorofluorocarbons";"1";"recommended";"90";"100";"<6";"10% refrigerant oil";"18";"";"";"";"";"";"";"";"";"";""
"2";"Polyvinyl Chloride (PVC)";"";"1,1,2-trichlorotrifluoroethane";"1,1,2-trichloro-1,2,2-trifluoroethane";"gas";"76-13-1";"C2Cl3F3";"chlorofluorocarbons";"1";"recommended";"100";"70 – 80";"";"";"1";"";"";"";"";"";"";"";"";"";""
"";"";"";"";"";"";"";"";"";"";"";"";"";"";"";"";"";"";"";"";"";"";"";"";"";""
"";"";"";"";"";"";"";"";"";"";"";"";"";"";"";"";"";"";"";"";"";"";"";"";"";""
"Corrosion Survey Database (COR•SUR) © 2002 NACE International";"";"";"";"";"";"";"";"";"";"";"";"";"";"";"";"";"";"";"";"";"";"";"";"";""
"";"";"";"";"";"";"";"";"";"";"";"";"";"";"";"";"";"";"";"";"";"";"";"";"";""
"";"";"";"";"";"";"";"";"";"";"";"";"";"";"";"";"";"";"";"";"";"";"";"";"";""
"";"";"";"";"";"";"";"";"";"";"";"";"";"";"";"";"";"";"";"";"";"";"";"";"";""
"";"";"";"";"";"";"";"";"";"";"";"";"";"";"";"";"";"";"";"";"";"";"";"";"";""
"";"";"";"";"";"";"";"";"";"";"";"";"";"";"";"";"";"";"";"";"";"";"";"";"";""

File: data/corrosion_data/TableData - 2024-11-09T182600.569.csv
sep=;
"Title: Corrosion Survey Database (COR•SUR)";"";"";"";"";"";"";"";"";"";"";"";"";"";"";"";"";"";"";"";"";"";"";"";"";""
"Table: Potassium chromate";"";"";"";"";"";"";"";"";"";"";"";"";"";"";"";"";"";"";"";"";"";"";"";"";""
"DOWNLOAD SHOWS ONLY THE DISPLAYED DATA, UP TO 50 ROWS";"";"";"";"";"";"";"";"";"";"";"";"";"";"";"";"";"";"";"";"";"";"";"";"";""
"No.";"material or substance name";"material synonym";"exposure medium";"exposure medium synonym";"exposure medium note";"exposure medium CAS RN";"exposure medium formula";"exposure medium class";"NACE resistance rating (unitless)";"resistance note";"conc. (%)";"temp. (°F)";"exposure time (mo (30))";"test note";"reference";"";"";"";"";"";"";"";"";"";""
"1";"Acetal Resins (Polyoxymethylene)";"";"potassium chromate";"tarapacaite";"";"7789-11-06";"CrK2O4";"salts";"1";"recommended";"40";"60 – 70";"";"";"1";"";"";"";"";"";"";"";"";"";""
"2";"Acetal Resins (Polyoxymethylene)";"";"potassium chromate";"tarapacaite";"";"7789-11-06";"CrK2O4";"salts";"1";"recommended";"100";"60 – 70";"";"";"1";"";"";"";"";"";"";"";"";"";""
"3";"Acrylonitrile Butadiene Styrene Polymer (ABS)";"";"potassium chromate";"tarapacaite";"";"7789-11-06";"CrK2O4";"salts";"2";"questionable";"40";"60 – 150";"";"";"1";"";"";"";"";"";"";"";"";"";""
"4";"Acrylonitrile Butadiene Styrene Polymer (ABS)";"";"potassium chromate";"tarapacaite";"";"7789-11-06";"CrK2O4";"salts";"1";"recommended";"100";"70 – 150";"";"";"1";"";"";"";"";"";"";"";"";"";""
"5";"Chlorinated Polyvinyl Chloride (CPVC)";"";"potassium chromate";"tarapacaite";"";"7789-11-06";"CrK2O4";"salts";"1";"recommended";"100";"70 – 212";"";"";"1, 12";"";"";"";"";"";"";"";"";"";""
"6";"Chlorosulfonated Polyethylene";"";"potassium chromate";"tarapacaite";"";"7789-11-06";"CrK2O4";"salts";"1";"recommended";"40";"60 – 70";"";"";"1";"";"";"";"";"";"";"";"";"";""
"7";"Concrete";"";"potassium chromate";"tarapacaite";"";"7789-11-06";"CrK2O4";"salts";"3";"not recommended";"10 – 90";"60 – 70";"";"";"1";"";"";"";"";"";"";"";"";"";""
"8";"Epoxy Resin, Glass Fiber- Reinforced";"";"potassium chromate";"tarapacaite";"";"7789-11-06";"CrK2O4";"salts";"1";"recommended";"10";"50 – 60";"";"";"1, 19";"";"";"";"";"";"";"";"";"";""
"9";"Epoxy Resin, Glass Fiber- Reinforced";"";"potassium chromate";"tarapacaite";"";"7789-11-06";"CrK2O4";"salts";"1";"recommended";"10 – 90";"70 – 125";"";"";"1, 19";"";"";"";"";"";"";"";"";"";""
"10";"Epoxy Resin, Glass Fiber- Reinforced";"";"potassium chromate";"tarapacaite";"saturated";"7789-11-06";"CrK2O4";"salts";"1";"recommended";"100";"70 – 212";"";"";"1, 19";"";"";"";"";"";"";"";"";"";""
"11";"Fluorinated Ethylene Propylene Copolymer (FEP)/ Polytetrafluoroethylene (PTFE)";"";"potassium chromate";"tarapacaite";"";"7789-11-06";"CrK2O4";"salts";"1";"recommended";"100";"70 – 150";"";"cyclic immersion; immersed";"1";"";"";"";"";"";"";"";"";"";""
"12";"Fluororubber";"";"potassium chromate";"tarapacaite";"";"7789-11-06";"CrK2O4";"salts";"1";"recommended";"40";"60 – 70";"";"";"1";"";"";"";"";"";"";"";"";"";""
"13";"Furfuryl Alcohol Resin, Glass Fiber-Reinforced";"";"potassium chromate";"tarapacaite";"";"7789-11-06";"CrK2O4";"salts";"1";"recommended";"<10";"70 – 250";">12";"";"1";"";"";"";"";"";"";"";"";"";""
"14";"Glass, Chemical";"";"potassium chromate";"tarapacaite";"";"7789-11-06";"CrK2O4";"salts";"1";"recommended";"10 – 80";"70 – 212";"";"";"1";"";"";"";"";"";"";"";"";"";""
"15";"Nylon";"";"potassium chromate";"tarapacaite";"";"7789-11-06";"CrK2O4";"salts";"2";"questionable";"5";"60 – 70";"";"";"1";"";"";"";"";"";"";"";"";"";""
"16";"Phenolic Resins, Asbestos-Reinforced";"";"potassium chromate";"tarapacaite";"";"7789-11-06";"CrK2O4";"salts";"2";"questionable";"10";"70 – 80";"";"";"1";"";"";"";"";"";"";"";"";"";""
"17";"Polychloroprene";"";"potassium chromate";"tarapacaite";"";"7789-11-06";"CrK2O4";"salts";"1";"recommended";"40";"60 – 70";"";"";"1";"";"";"";"";"";"";"";"";"";""
"18";"Polyesters, Glass Fiber-Reinforced";"";"potassium chromate";"tarapacaite";"";"7789-11-06";"CrK2O4";"salts";"1";"recommended";">10";"70 – 200";"";"";"1";"";"";"";"";"";"";"";"";"";""
"19";"Polyethylene (PE)";"";"potassium chromate";"tarapacaite";"";"7789-11-06";"CrK2O4";"salts";"1";"recommended";"10 – 40";"70 – 150";"";"";"1, 21";"";"";"";"";"";"";"";"";"";""
"20";"Polymethyl Methacrylate (PMMA)";"";"potassium chromate";"tarapacaite";"";"7789-11-06";"CrK2O4";"salts";"1";"recommended";"10 – 90";"70 – 125";"";"";"1";"";"";"";"";"";"";"";"";"";""
"21";"Polymethyl Methacrylate (PMMA)";"";"potassium chromate";"tarapacaite";"";"7789-11-06";"CrK2O4";"salts";"1";"recommended";"100";"70 – 150";"";"";"1";"";"";"";"";"";"";"";"";"";""
"22";"Polyphenylene Sulfide (40% Glass-Filled)";"Fortron PPS";"potassium chromate";"tarapacaite";"";"7789-11-06";"CrK2O4";"salts";"1";"recommended";"100";"0 – 200";"<1";"";"11";"";"";"";"";"";"";"";"";"";""
"23";"Polypropylene (PP)";"";"potassium chromate";"tarapacaite";"";"7789-11-06";"CrK2O4";"salts";"1";"recommended";"40";"60 – 150";"<6";"";"1";"";"";"";"";"";"";"";"";"";""
"24";"Polyvinyl Chloride (PVC)";"";"potassium chromate";"tarapacaite";"";"7789-11-06";"CrK2O4";"salts";"1";"recommended";"100";"70 – 150";"";"";"1";"";"";"";"";"";"";"";"";"";""
"25";"Polyvinylidene Fluoride (PVDF)";"Kynar";"potassium chromate";"tarapacaite";"";"7789-11-06";"CrK2O4";"salts";"1";"recommended";"100";"70 – 285";"";"";"1, 17";"";"";"";"";"";"";"";"";"";""
"26";"Rubber, Natural (NR)";"";"potassium chromate";"tarapacaite";"";"7789-11-06";"CrK2O4";"salts";"3";"not recommended";"40";"60 – 70";"";"";"1";"";"";"";"";"";"";"";"";"";""
"27";"Vinyl Ester Resins";"";"potassium chromate";"tarapacaite";"";"7789-11-06";"CrK2O4";"salts";"1";"recommended";">10";"70 – 210";"";"";"7";"";"";"";"";"";"";"";"";"";""
"28";"Wood";"";"potassium chromate";"tarapacaite";"";"7789-11-06";"CrK2O4";"salts";"3";"not recommended";"10 – 80";"60 – 70";"";"";"1";"";"";"";"";"";"";"";"";"";""
"29";"Wood";"";"potassium chromate";"tarapacaite";"";"7789-11-06";"CrK2O4";"salts";"1";"recommended";"100";"60 – 70";"";"";"1";"";"";"";"";"";"";"";"";"";""
"";"";"";"";"";"";"";"";"";"";"";"";"";"";"";"";"";"";"";"";"";"";"";"";"";""
"";"";"";"";"";"";"";"";"";"";"";"";"";"";"";"";"";"";"";"";"";"";"";"";"";""
"Corrosion Survey Database (COR•SUR) © 2002 NACE International";"";"";"";"";"";"";"";"";"";"";"";"";"";"";"";"";"";"";"";"";"";"";"";"";""

File: data/corrosion_data/TableData - 2024-11-09T182606.298.csv
sep=;
"Title: Corrosion Survey Database (COR•SUR)";"";"";"";"";"";"";"";"";"";"";"";"";"";"";"";"";"";"";"";"";"";"";"";"";""
"Table: Potassium dichromate";"";"";"";"";"";"";"";"";"";"";"";"";"";"";"";"";"";"";"";"";"";"";"";"";""
"DOWNLOAD SHOWS ONLY THE DISPLAYED DATA, UP TO 50 ROWS";"";"";"";"";"";"";"";"";"";"";"";"";"";"";"";"";"";"";"";"";"";"";"";"";""
"No.";"material or substance name";"material synonym";"exposure medium";"exposure medium synonym";"exposure medium CAS RN";"exposure medium formula";"exposure medium class";"NACE resistance rating (unitless)";"resistance note";"conc. (%)";"temp. (°F)";"exposure time (mo (30))";"test note";"reference";"";"";"";"";"";"";"";"";"";"";""
"1";"Chlorendic Unsaturated Polyester, Glass Fiber-Reinforced (190 + 47)";"HET acid polyester-Polifos 190 + 47 phr styrene";"potassium dichromate";"potassium bichromate";"7778-50-9";"Cr2K2O7";"salts";"1";"recommended";"any";"200";"<6";"";"16";"";"";"";"";"";"";"";"";"";"";""
"2";"Chlorendic Unsaturated Polyester, Glass Fiber-Reinforced (869 + 44.5)";"HET acid polyester-Polifos 869 + 44.5 phr styrene";"potassium dichromate";"potassium bichromate";"7778-50-9";"Cr2K2O7";"salts";"1";"recommended";"any";"200";"<6";"";"16";"";"";"";"";"";"";"";"";"";"";""
"3";"Epoxy Cements";"";"potassium dichromate";"potassium bichromate";"7778-50-9";"Cr2K2O7";"salts";"3";"not recommended";"11";"68";"<6";"also in sulfuric acid solution";"5";"";"";"";"";"";"";"";"";"";"";""
"4";"Epoxy Cements";"";"potassium dichromate";"potassium bichromate";"7778-50-9";"Cr2K2O7";"salts";"3";"not recommended";"11";"140";"";"";"5";"";"";"";"";"";"";"";"";"";"";""
"";"";"";"";"";"";"";"";"";"";"";"";"";"";"";"";"";"";"";"";"";"";"";"";"";""
"";"";"";"";"";"";"";"";"";"";"";"";"";"";"";"";"";"";"";"";"";"";"";"";"";""
"Corrosion Survey Database (COR•SUR) © 2002 NACE International";"";"";"";"";"";"";"";"";"";"";"";"";"";"";"";"";"";"";"";"";"";"";"";"";""
"";"";"";"";"";"";"";"";"";"";"";"";"";"";"";"";"";"";"";"";"";"";"";"";"";""
"";"";"";"";"";"";"";"";"";"";"";"";"";"";"";"";"";"";"";"";"";"";"";"";"";""
"";"";"";"";"";"";"";"";"";"";"";"";"";"";"";"";"";"";"";"";"";"";"";"";"";""

File: data/corrosion_data/TableData - 2024-11-09T182705.527.csv
sep=;
"Title: Corrosion Survey Database (COR•SUR)";"";"";"";"";"";"";"";"";"";"";"";"";"";"";"";"";"";"";"";"";"";"";"";"";""
"Table: Copper cyanide";"";"";"";"";"";"";"";"";"";"";"";"";"";"";"";"";"";"";"";"";"";"";"";"";""
"DOWNLOAD SHOWS ONLY THE DISPLAYED DATA, UP TO 50 ROWS";"";"";"";"";"";"";"";"";"";"";"";"";"";"";"";"";"";"";"";"";"";"";"";"";""
"No.";"material or substance name";"material synonym";"exposure medium";"exposure medium synonym";"exposure medium note";"exposure medium CAS RN";"exposure medium formula";"exposure medium class";"NACE resistance rating (unitless)";"resistance note";"conc. (%)";"temp. (°F)";"exposure time (mo (30))";"reference";"";"";"";"";"";"";"";"";"";"";""
"1";"Acrylonitrile Butadiene Styrene Polymer (ABS)";"";"copper cyanide";"cuprous cyanide";"";"544-92-3";"CCuN";"salts";"1";"recommended";"100";"70 – 150";"";"1";"";"";"";"";"";"";"";"";"";"";""
"2";"Chlorendic Unsaturated Polyester, Glass Fiber-Reinforced (190 + 47)";"HET acid polyester-Polifos 190 + 47 phr styrene";"copper cyanide";"cuprous cyanide";"";"544-92-3";"CCuN";"salts";"1";"recommended";"any";"250";"<6";"16";"";"";"";"";"";"";"";"";"";"";""
"3";"Chlorendic Unsaturated Polyester, Glass Fiber-Reinforced (869 + 44.5)";"HET acid polyester-Polifos 869 + 44.5 phr styrene";"copper cyanide";"cuprous cyanide";"";"544-92-3";"CCuN";"salts";"1";"recommended";"any";"250";"<6";"16";"";"";"";"";"";"";"";"";"";"";""
"4";"Chlorinated Polyvinyl Chloride (CPVC)";"";"copper cyanide";"cuprous cyanide";"";"544-92-3";"CCuN";"salts";"1";"recommended";"100";"70 – 212";"";"1, 2";"";"";"";"";"";"";"";"";"";"";""
"5";"Epoxy Resin, Asbestos/ Glass Fiber- Reinforced";"";"copper cyanide";"cuprous cyanide";"";"544-92-3";"CCuN";"salts";"1";"recommended; under 3 years";">10";"75 – 100";">12";"1";"";"";"";"";"";"";"";"";"";"";""
"6";"Epoxy Resin, Glass Fiber- Reinforced";"";"copper cyanide";"cuprous cyanide";"";"544-92-3";"CCuN";"salts";"1";"recommended";"5";"70 – 150";"";"1, 24";"";"";"";"";"";"";"";"";"";"";""
"7";"Polyesters, Glass Fiber-Reinforced";"";"copper cyanide";"cuprous cyanide";"";"544-92-3";"CCuN";"salts";"1";"recommended";"10";"70 – 250";"";"1";"";"";"";"";"";"";"";"";"";"";""
"8";"Polyethylene (PE)";"";"copper cyanide";"cuprous cyanide";"saturated";"544-92-3";"CCuN";"salts";"1";"recommended";"10";"70 – 150";"";"1, 21";"";"";"";"";"";"";"";"";"";"";""
"9";"Polymethyl Methacrylate (PMMA)";"";"copper cyanide";"cuprous cyanide";"";"544-92-3";"CCuN";"salts";"1";"recommended";"100";"70 – 150";"";"1";"";"";"";"";"";"";"";"";"";"";""
"10";"Polyphenylene Sulfide (40% Glass-Filled)";"Fortron PPS";"copper cyanide";"cuprous cyanide";"";"544-92-3";"CCuN";"salts";"1";"recommended";"100";"0 – 200";"<1";"11";"";"";"";"";"";"";"";"";"";"";""
"11";"Polypropylene (PP)";"";"copper cyanide";"cuprous cyanide";"saturated";"544-92-3";"CCuN";"salts";"1";"recommended";"10";"60 – 150";"<6";"1";"";"";"";"";"";"";"";"";"";"";""
"12";"Polypropylene (PP)";"";"copper cyanide";"cuprous cyanide";"";"544-92-3";"CCuN";"salts";"1";"recommended";"100";"70 – 150";"";"1";"";"";"";"";"";"";"";"";"";"";""
"13";"Polyvinyl Chloride (PVC)";"";"copper cyanide";"cuprous cyanide";"";"544-92-3";"CCuN";"salts";"1";"recommended";"100";"70 – 150";"";"1";"";"";"";"";"";"";"";"";"";"";""
"14";"Polyvinylidene Fluoride (PVDF)";"";"copper cyanide";"cuprous cyanide";"";"544-92-3";"CCuN";"salts";"1";"recommended";"100";"70 – 275";"";"1, 23";"";"";"";"";"";"";"";"";"";"";""
"15";"Vinyl Ester Resins";"";"copper cyanide";"cuprous cyanide";"";"544-92-3";"CCuN";"salts";"1";"recommended";"10";"70 – 250";"";"7";"";"";"";"";"";"";"";"";"";"";""
"";"";"";"";"";"";"";"";"";"";"";"";"";"";"";"";"";"";"";"";"";"";"";"";"";""
"";"";"";"";"";"";"";"";"";"";"";"";"";"";"";"";"";"";"";"";"";"";"";"";"";""
"Corrosion Survey Database (COR•SUR) © 2002 NACE International";"";"";"";"";"";"";"";"";"";"";"";"";"";"";"";"";"";"";"";"";"";"";"";"";""

File: data/corrosion_data/TableData - 2024-11-09T182710.738.csv
sep=;
"Title: Corrosion Survey Database (COR•SUR)";"";"";"";"";"";"";"";"";"";"";"";"";"";"";"";"";"";"";"";"";"";"";"";"";""
"Table: Mercuric cyanide";"";"";"";"";"";"";"";"";"";"";"";"";"";"";"";"";"";"";"";"";"";"";"";"";""
"DOWNLOAD SHOWS ONLY THE DISPLAYED DATA, UP TO 50 ROWS";"";"";"";"";"";"";"";"";"";"";"";"";"";"";"";"";"";"";"";"";"";"";"";"";""
"No.";"material or substance name";"exposure medium";"exposure medium note";"exposure medium class";"NACE resistance rating (unitless)";"resistance note";"conc. (%)";"temp. (°F)";"exposure time (mo (30))";"reference";"";"";"";"";"";"";"";"";"";"";"";"";"";"";""
"1";"Acrylonitrile Butadiene Styrene Polymer (ABS)";"mercuric cyanide";"";"salts";"2";"questionable";"100";"70 – 150";"";"1";"";"";"";"";"";"";"";"";"";"";"";"";"";"";""
"2";"Chlorinated Polyvinyl Chloride (CPVC)";"mercuric cyanide";"";"salts";"1";"recommended";"100";"70 – 212";"";"1, 20";"";"";"";"";"";"";"";"";"";"";"";"";"";"";""
"3";"Polyethylene (PE)";"mercuric cyanide";"saturated";"salts";"1";"recommended";"10";"60 – 70";"";"1, 21";"";"";"";"";"";"";"";"";"";"";"";"";"";"";""
"4";"Polyethylene (PE)";"mercuric cyanide";"saturated";"salts";"1";"recommended";"30";"70 – 150";"";"1, 21";"";"";"";"";"";"";"";"";"";"";"";"";"";"";""
"5";"Polymethyl Methacrylate (PMMA)";"mercuric cyanide";"";"salts";"1";"recommended";"100";"70 – 150";"";"1";"";"";"";"";"";"";"";"";"";"";"";"";"";"";""
"6";"Polypropylene (PP)";"mercuric cyanide";"saturated";"salts";"1";"recommended";"10 – 30";"60 – 150";"<6";"1";"";"";"";"";"";"";"";"";"";"";"";"";"";"";""
"7";"Polypropylene (PP)";"mercuric cyanide";"";"salts";"1";"recommended";"100";"70 – 212";"";"1";"";"";"";"";"";"";"";"";"";"";"";"";"";"";""
"8";"Polyvinyl Chloride (PVC)";"mercuric cyanide";"";"salts";"1";"recommended";"100";"70 – 150";"";"1";"";"";"";"";"";"";"";"";"";"";"";"";"";"";""
"9";"Polyvinylidene Fluoride (PVDF)";"mercuric cyanide";"";"salts";"1";"recommended";"100";"70 – 250";"";"1, 17";"";"";"";"";"";"";"";"";"";"";"";"";"";"";""
"10";"Polyvinylidene Fluoride (PVDF)";"mercuric cyanide";"";"salts";"3";"not recommended";"100";"250 – 285";"";"1, 17";"";"";"";"";"";"";"";"";"";"";"";"";"";"";""
"";"";"";"";"";"";"";"";"";"";"";"";"";"";"";"";"";"";"";"";"";"";"";"";"";""
"";"";"";"";"";"";"";"";"";"";"";"";"";"";"";"";"";"";"";"";"";"";"";"";"";""
"Corrosion Survey Database (COR•SUR) © 2002 NACE International";"";"";"";"";"";"";"";"";"";"";"";"";"";"";"";"";"";"";"";"";"";"";"";"";""

File: data/corrosion_data/TableData - 2024-11-09T182719.812.csv
sep=;
"Title: Corrosion Survey Database (COR•SUR)";"";"";"";"";"";"";"";"";"";"";"";"";"";"";"";"";"";"";"";"";"";"";"";"";""
"Table: Potassium cyanide";"";"";"";"";"";"";"";"";"";"";"";"";"";"";"";"";"";"";"";"";"";"";"";"";""
"DOWNLOAD SHOWS ONLY THE DISPLAYED DATA, UP TO 50 ROWS";"";"";"";"";"";"";"";"";"";"";"";"";"";"";"";"";"";"";"";"";"";"";"";"";""
"No.";"material or substance name";"material synonym";"exposure medium";"exposure medium note";"exposure medium CAS RN";"exposure medium formula";"exposure medium class";"NACE resistance rating (unitless)";"resistance note";"conc. (%)";"temp. (°F)";"exposure time (mo (30))";"reference";"";"";"";"";"";"";"";"";"";"";"";""
"1";"Acetal Resins (Polyoxymethylene)";"";"potassium cyanide";"";"151-50-8";"CKN";"salts";"1";"recommended";"<10";"70 – 150";"";"1";"";"";"";"";"";"";"";"";"";"";"";""
"2";"Acetal Resins (Polyoxymethylene)";"";"potassium cyanide";"";"151-50-8";"CKN";"salts";"1";"recommended";">50";"70 – 150";"";"1";"";"";"";"";"";"";"";"";"";"";"";""
"3";"Acetal Resins (Polyoxymethylene)";"";"potassium cyanide";"";"151-50-8";"CKN";"salts";"2";"questionable";">50";"150 – 175";"";"1";"";"";"";"";"";"";"";"";"";"";"";""
"4";"Acetal Resins (Polyoxymethylene)";"";"potassium cyanide";"";"151-50-8";"CKN";"salts";"3";"not recommended";">50";"175 – 212";"";"1";"";"";"";"";"";"";"";"";"";"";"";""
"5";"Acrylonitrile Butadiene Styrene Polymer (ABS)";"";"potassium cyanide";"";"151-50-8";"CKN";"salts";"1";"recommended";"<10";"70 – 150";"";"1";"";"";"";"";"";"";"";"";"";"";"";""
"6";"Acrylonitrile Butadiene Styrene Polymer (ABS)";"";"potassium cyanide";"saturated";"151-50-8";"CKN";"salts";"1";"recommended";"100";"70 – 212";"";"1";"";"";"";"";"";"";"";"";"";"";"";""
"7";"Cellulose Acetate";"";"potassium cyanide";"";"151-50-8";"CKN";"salts";"3";"not recommended; discolored; softened; weight loss";"10";"60 – 70";"<1";"1";"";"";"";"";"";"";"";"";"";"";"";""
"8";"Cellulose Acetate";"";"potassium cyanide";"";"151-50-8";"CKN";"salts";"3";"not recommended";"50";"60 – 70";"";"1";"";"";"";"";"";"";"";"";"";"";"";""
"9";"Cellulose Acetate Butyrate";"";"potassium cyanide";"";"151-50-8";"CKN";"salts";"1";"recommended; weight gain, discolored";"10";"60 – 70";"<1";"1";"";"";"";"";"";"";"";"";"";"";"";""
"10";"Cellulose Acetate Butyrate";"";"potassium cyanide";"";"151-50-8";"CKN";"salts";"1";"recommended; discolored, saturated";"50";"60 – 70";"";"1";"";"";"";"";"";"";"";"";"";"";"";""
"11";"Chlorosulfonated Polyethylene";"";"potassium cyanide";"";"151-50-8";"CKN";"salts";"1";"recommended";"<10";"70 – 212";"";"1";"";"";"";"";"";"";"";"";"";"";"";""
"12";"Chlorosulfonated Polyethylene";"";"potassium cyanide";"saturated";"151-50-8";"CKN";"salts";"1";"recommended";">10";"70 – 212";"";"1";"";"";"";"";"";"";"";"";"";"";"";""
"13";"Concrete";"";"potassium cyanide";"";"151-50-8";"CKN";"salts";"1";"recommended";"10 – 90";"60 – 70";"";"1";"";"";"";"";"";"";"";"";"";"";"";""
"14";"Epoxy Resin, Glass Fiber- Reinforced";"";"potassium cyanide";"";"151-50-8";"CKN";"salts";"1";"recommended";"5";"225";"";"1, 19";"";"";"";"";"";"";"";"";"";"";"";""
"15";"Epoxy Resin, Glass Fiber- Reinforced";"";"potassium cyanide";"";"151-50-8";"CKN";"salts";"1";"recommended";"5 – 10";"70 – 150";"";"1, 19";"";"";"";"";"";"";"";"";"";"";"";""
"16";"Epoxy Resin, Glass Fiber- Reinforced";"";"potassium cyanide";"";"151-50-8";"CKN";"salts";"1";"recommended";"50";"60 – 70";"";"1, 19";"";"";"";"";"";"";"";"";"";"";"";""
"17";"Epoxy Resin, Glass Fiber- Reinforced";"";"potassium cyanide";"saturated";"151-50-8";"CKN";"salts";"1";"recommended";"100";"70 – 150";"";"1, 19";"";"";"";"";"";"";"";"";"";"";"";""
"18";"Fluororubber";"";"potassium cyanide";"";"151-50-8";"CKN";"salts";"3";"not recommended";"10";"70 – 212";"";"1";"";"";"";"";"";"";"";"";"";"";"";""
"19";"Fluororubber";"";"potassium cyanide";"";"151-50-8";"CKN";"salts";"3";"not recommended";"10 – 90";"70 – 212";"";"1";"";"";"";"";"";"";"";"";"";"";"";""
"20";"Furfuryl Alcohol Resin, Asbestos-Reinforced";"";"potassium cyanide";"";"151-50-8";"CKN";"salts";"1";"recommended";"100";"70 – 80";"";"1";"";"";"";"";"";"";"";"";"";"";"";""
"21";"Furfuryl Alcohol Resin, Glass Fiber-Reinforced";"";"potassium cyanide";"";"151-50-8";"CKN";"salts";"1";"recommended";"100";"70 – 250";">12";"1";"";"";"";"";"";"";"";"";"";"";"";""
"22";"Glass, Chemical";"";"potassium cyanide";"";"151-50-8";"CKN";"salts";"1";"recommended";">10";"70 – 212";"";"1";"";"";"";"";"";"";"";"";"";"";"";""
"23";"Phenolic Resins, Asbestos-Reinforced";"";"potassium cyanide";"";"151-50-8";"CKN";"salts";"1";"recommended";"100";"60 – 70";"";"1";"";"";"";"";"";"";"";"";"";"";"";""
"24";"Phenolic Resins, Asbestos-Reinforced";"";"potassium cyanide";"";"151-50-8";"CKN";"salts";"1";"recommended";"100";"70 – 212";"";"1";"";"";"";"";"";"";"";"";"";"";"";""
"25";"Polychloroprene";"";"potassium cyanide";"";"151-50-8";"CKN";"salts";"1";"recommended";"<10";"70 – 150";"";"1";"";"";"";"";"";"";"";"";"";"";"";""
"26";"Polychloroprene";"";"potassium cyanide";"saturated";"151-50-8";"CKN";"salts";"1";"recommended";">10";"70 – 150";"";"1";"";"";"";"";"";"";"";"";"";"";"";""
"27";"Polychloroprene";"";"potassium cyanide";"";"151-50-8";"CKN";"salts";"2";"questionable";">10";"150 – 175";"";"1";"";"";"";"";"";"";"";"";"";"";"";""
"28";"Polychloroprene";"";"potassium cyanide";"";"151-50-8";"CKN";"salts";"3";"not recommended";">10";"175 – 212";"";"1";"";"";"";"";"";"";"";"";"";"";"";""
"29";"Polyethylene (PE)";"";"potassium cyanide";"saturated";"151-50-8";"CKN";"salts";"1";"recommended";"50";"60 – 70";"";"1, 21";"";"";"";"";"";"";"";"";"";"";"";""
"30";"Polyethylene (PE)";"";"potassium cyanide";"saturated";"151-50-8";"CKN";"salts";"1";"recommended";"100";"70 – 150";"";"1, 21";"";"";"";"";"";"";"";"";"";"";"";""
"31";"Polyphenylene Sulfide (40% Glass-Filled)";"Fortron PPS";"potassium cyanide";"";"151-50-8";"CKN";"salts";"1";"recommended";"100";"0 – 200";"<1";"11";"";"";"";"";"";"";"";"";"";"";"";""
"32";"Polypropylene (PP)";"";"potassium cyanide";"";"151-50-8";"CKN";"salts";"1";"recommended";"<10";"70 – 150";"";"1";"";"";"";"";"";"";"";"";"";"";"";""
"33";"Polypropylene (PP)";"";"potassium cyanide";"";"151-50-8";"CKN";"salts";"1";"recommended";"50 – 90";"70 – 175";"";"1";"";"";"";"";"";"";"";"";"";"";"";""
"34";"Polypropylene (PP)";"";"potassium cyanide";"";"151-50-8";"CKN";"salts";"2";"questionable";"50 – 90";"175 – 212";"";"1";"";"";"";"";"";"";"";"";"";"";"";""
"35";"Polyvinyl Chloride (PVC)";"";"potassium cyanide";"";"151-50-8";"CKN";"salts";"1";"recommended";"100";"70 – 150";"";"1";"";"";"";"";"";"";"";"";"";"";"";""
"36";"Polyvinylidene Fluoride (PVDF)";"";"potassium cyanide";"";"151-50-8";"CKN";"salts";"1";"recommended";"100";"70 – 275";"";"1, 23";"";"";"";"";"";"";"";"";"";"";"";""
"37";"Rubber, Natural (NR)";"";"potassium cyanide";"";"151-50-8";"CKN";"salts";"1";"recommended";"10";"70 – 100";"";"1";"";"";"";"";"";"";"";"";"";"";"";""
"38";"Rubber, Natural (NR)";"";"potassium cyanide";"";"151-50-8";"CKN";"salts";"2";"questionable";"10";"100 – 150";"";"1";"";"";"";"";"";"";"";"";"";"";"";""
"39";"Rubber, Natural (NR)";"";"potassium cyanide";"";"151-50-8";"CKN";"salts";"2";"questionable";">50";"70 – 150";"";"1";"";"";"";"";"";"";"";"";"";"";"";""
"40";"Rubber, Natural (NR)";"";"potassium cyanide";"";"151-50-8";"CKN";"salts";"3";"not recommended";">50";"150 – 212";"";"1";"";"";"";"";"";"";"";"";"";"";"";""
"41";"Wood";"";"potassium cyanide";"";"151-50-8";"CKN";"salts";"1";"recommended; >20 years, tanks";"1 – 2";"60 – 70";"";"1";"";"";"";"";"";"";"";"";"";"";"";""
"42";"Wood";"";"potassium cyanide";"";"151-50-8";"CKN";"salts";"1";"recommended";"10 – 90";"70 – 125";"";"1";"";"";"";"";"";"";"";"";"";"";"";""
"43";"Wood";"";"potassium cyanide";"";"151-50-8";"CKN";"salts";"1";"recommended";"100";"60 – 70";"";"1";"";"";"";"";"";"";"";"";"";"";"";""
"";"";"";"";"";"";"";"";"";"";"";"";"";"";"";"";"";"";"";"";"";"";"";"";"";""
"";"";"";"";"";"";"";"";"";"";"";"";"";"";"";"";"";"";"";"";"";"";"";"";"";""
"Corrosion Survey Database (COR•SUR) © 2002 NACE International";"";"";"";"";"";"";"";"";"";"";"";"";"";"";"";"";"";"";"";"";"";"";"";"";""

File: data/corrosion_data/TableData - 2024-11-09T182723.447.csv
sep=;
"Title: Corrosion Survey Database (COR•SUR)";"";"";"";"";"";"";"";"";"";"";"";"";"";"";"";"";"";"";"";"";"";"";"";"";""
"Table: Silver cyanide";"";"";"";"";"";"";"";"";"";"";"";"";"";"";"";"";"";"";"";"";"";"";"";"";""
"DOWNLOAD SHOWS ONLY THE DISPLAYED DATA, UP TO 50 ROWS";"";"";"";"";"";"";"";"";"";"";"";"";"";"";"";"";"";"";"";"";"";"";"";"";""
"No.";"material or substance name";"exposure medium";"exposure medium CAS RN";"exposure medium formula";"exposure medium class";"NACE resistance rating (unitless)";"resistance note";"conc. (%)";"temp. (°F)";"reference";"";"";"";"";"";"";"";"";"";"";"";"";"";"";""
"1";"Acrylonitrile Butadiene Styrene Polymer (ABS)";"silver cyanide";"506-64-9";"CAgN";"salts";"1";"recommended";"100";"70 – 150";"1";"";"";"";"";"";"";"";"";"";"";"";"";"";"";""
"2";"Chlorinated Polyvinyl Chloride (CPVC)";"silver cyanide";"506-64-9";"CAgN";"salts";"1";"recommended";"100";"70 – 212";"1, 20";"";"";"";"";"";"";"";"";"";"";"";"";"";"";""
"3";"Polyethylene (PE)";"silver cyanide";"506-64-9";"CAgN";"salts";"1";"recommended";"10";"60 – 70";"1, 21";"";"";"";"";"";"";"";"";"";"";"";"";"";"";""
"4";"Polypropylene (PP)";"silver cyanide";"506-64-9";"CAgN";"salts";"1";"recommended";"100";"70 – 212";"1";"";"";"";"";"";"";"";"";"";"";"";"";"";"";""
"5";"Polyvinyl Chloride (PVC)";"silver cyanide";"506-64-9";"CAgN";"salts";"1";"recommended";"100";"70 – 150";"1";"";"";"";"";"";"";"";"";"";"";"";"";"";"";""
"6";"Polyvinylidene Fluoride (PVDF)";"silver cyanide";"506-64-9";"CAgN";"salts";"1";"recommended";"100";"70 – 275";"1, 23";"";"";"";"";"";"";"";"";"";"";"";"";"";"";""
"";"";"";"";"";"";"";"";"";"";"";"";"";"";"";"";"";"";"";"";"";"";"";"";"";""
"";"";"";"";"";"";"";"";"";"";"";"";"";"";"";"";"";"";"";"";"";"";"";"";"";""
"Corrosion Survey Database (COR•SUR) © 2002 NACE International";"";"";"";"";"";"";"";"";"";"";"";"";"";"";"";"";"";"";"";"";"";"";"";"";""
"";"";"";"";"";"";"";"";"";"";"";"";"";"";"";"";"";"";"";"";"";"";"";"";"";""

File: data/corrosion_data/TableData - 2024-11-09T182732.694.csv
sep=;
"Title: Corrosion Survey Database (COR•SUR)";"";"";"";"";"";"";"";"";"";"";"";"";"";"";"";"";"";"";"";"";"";"";"";"";""
"Table: Sodium cyanide";"";"";"";"";"";"";"";"";"";"";"";"";"";"";"";"";"";"";"";"";"";"";"";"";""
"DOWNLOAD SHOWS ONLY THE DISPLAYED DATA, UP TO 50 ROWS";"";"";"";"";"";"";"";"";"";"";"";"";"";"";"";"";"";"";"";"";"";"";"";"";""
"No.";"material or substance name";"material synonym";"exposure medium";"exposure medium synonym";"exposure medium note";"exposure medium CAS RN";"exposure medium formula";"exposure medium class";"NACE resistance rating (unitless)";"resistance note";"conc. (%)";"temp. (°F)";"exposure time (mo (30))";"test note";"reference";"";"";"";"";"";"";"";"";"";""
"1";"Acrylonitrile Butadiene Styrene Polymer (ABS)";"";"sodium cyanide";"cyanogran";"";"143-33-9";"CNNa";"salts";"1";"recommended";"100";"70 – 150";"";"";"1";"";"";"";"";"";"";"";"";"";""
"2";"Cellulose Acetate";"";"sodium cyanide";"cyanogran";"";"143-33-9";"CNNa";"salts";"3";"not recommended; discolored; softened; weight loss";"10";"60 – 70";"<1";"";"1";"";"";"";"";"";"";"";"";"";""
"3";"Cellulose Acetate";"";"sodium cyanide";"cyanogran";"";"143-33-9";"CNNa";"salts";"3";"not recommended";"50";"60 – 70";"";"";"1";"";"";"";"";"";"";"";"";"";""
"4";"Cellulose Acetate Butyrate";"";"sodium cyanide";"cyanogran";"";"143-33-9";"CNNa";"salts";"2";"questionable; weight gain";"10";"60 – 70";"<1";"";"1";"";"";"";"";"";"";"";"";"";""
"5";"Cellulose Acetate Butyrate";"";"sodium cyanide";"cyanogran";"";"143-33-9";"CNNa";"salts";"1";"recommended";"50";"60 – 70";"";"saturated, weight loss";"1";"";"";"";"";"";"";"";"";"";""
"6";"Chlorendic Unsaturated Polyester, Glass Fiber-Reinforced (190 + 47)";"HET acid polyester-Polifos 190 + 47 phr styrene";"sodium cyanide";"cyanogran";"";"143-33-9";"CNNa";"salts";"1";"recommended";"10";"110";"<6";"";"16";"";"";"";"";"";"";"";"";"";""
"7";"Chlorendic Unsaturated Polyester, Glass Fiber-Reinforced (190 + 47)";"";"sodium cyanide";"cyanogran";"";"143-33-9";"CNNa";"salts";"1";"recommended";"50";"150";"";"";"16";"";"";"";"";"";"";"";"";"";""
"8";"Chlorinated Polyvinyl Chloride (CPVC)";"";"sodium cyanide";"cyanogran";"";"143-33-9";"CNNa";"salts";"1";"recommended";"100";"70 – 212";"";"";"1, 12";"";"";"";"";"";"";"";"";"";""
"9";"Concrete";"";"sodium cyanide";"cyanogran";"";"143-33-9";"CNNa";"salts";"1";"recommended";"10 – 90";"60 – 70";"";"";"1";"";"";"";"";"";"";"";"";"";""
"10";"Epoxy Resin, Glass Fiber- Reinforced";"";"sodium cyanide";"cyanogran";"";"143-33-9";"CNNa";"salts";"1";"recommended";"6";"70 – 212";"";"";"1, 19";"";"";"";"";"";"";"";"";"";""
"11";"Epoxy Resin, Glass Fiber- Reinforced";"";"sodium cyanide";"cyanogran";"";"143-33-9";"CNNa";"salts";"1";"recommended";"6 – 80";"70 – 212";"";"";"1, 19";"";"";"";"";"";"";"";"";"";""
"12";"Epoxy Resin, Glass Fiber- Reinforced";"";"sodium cyanide";"cyanogran";"saturated";"143-33-9";"CNNa";"salts";"1";"recommended";"100";"70 – 212";"";"";"1, 19";"";"";"";"";"";"";"";"";"";""
"13";"Fluororubber";"";"sodium cyanide";"cyanogran";"";"143-33-9";"CNNa";"salts";"1";"recommended";">10";"70 – 212";"";"";"1";"";"";"";"";"";"";"";"";"";""
"14";"Furfuryl Alcohol Resin, Asbestos-Reinforced";"";"sodium cyanide";"cyanogran";"";"143-33-9";"CNNa";"salts";"1";"recommended";"100";"70 – 80";"";"";"1";"";"";"";"";"";"";"";"";"";""
"15";"Furfuryl Alcohol Resin, Glass Fiber-Reinforced";"";"sodium cyanide";"cyanogran";"";"143-33-9";"CNNa";"salts";"1";"recommended";"10 – 80";"70 – 250";">12";"";"1";"";"";"";"";"";"";"";"";"";""
"16";"Glass, Chemical";"";"sodium cyanide";"cyanogran";"";"143-33-9";"CNNa";"salts";"1";"recommended";"10 – 80";"70 – 212";"";"";"1";"";"";"";"";"";"";"";"";"";""
"17";"Nylon";"";"sodium cyanide";"cyanogran";"";"143-33-9";"CNNa";"salts";"1";"recommended";"100";"60 – 70";"";"";"1";"";"";"";"";"";"";"";"";"";""
"18";"Phenolic Resins, Asbestos-Reinforced";"";"sodium cyanide";"cyanogran";"";"143-33-9";"CNNa";"salts";"1";"recommended";"100";"60 – 70";"";"";"1";"";"";"";"";"";"";"";"";"";""
"19";"Phenolic Resins, Asbestos-Reinforced";"";"sodium cyanide";"cyanogran";"";"143-33-9";"CNNa";"salts";"1";"recommended";"100";"70 – 300";"";"";"1";"";"";"";"";"";"";"";"";"";""
"20";"Polyesters, Glass Fiber-Reinforced";"";"sodium cyanide";"cyanogran";"";"143-33-9";"CNNa";"salts";"1";"recommended";"10 – 80";"60 – 212";"";"";"1";"";"";"";"";"";"";"";"";"";""
"21";"Polyethylene (PE)";"";"sodium cyanide";"cyanogran";"";"143-33-9";"CNNa";"salts";"1";"recommended";"10 – 80";"70 – 125";"";"";"1, 21";"";"";"";"";"";"";"";"";"";""
"22";"Polyethylene (PE)";"";"sodium cyanide";"cyanogran";"";"143-33-9";"CNNa";"salts";"1";"recommended";"100";"70 – 150";"";"";"1, 21";"";"";"";"";"";"";"";"";"";""
"23";"Polymethyl Methacrylate (PMMA)";"";"sodium cyanide";"cyanogran";"";"143-33-9";"CNNa";"salts";"1";"recommended";"100";"70 – 150";"";"";"1";"";"";"";"";"";"";"";"";"";""
"24";"Polyphenylene Sulfide (40% Glass-Filled)";"Fortron PPS";"sodium cyanide";"cyanogran";"";"143-33-9";"CNNa";"salts";"1";"recommended";"100";"0 – 200";"<1";"";"11";"";"";"";"";"";"";"";"";"";""
"25";"Polypropylene (PP)";"";"sodium cyanide";"cyanogran";"saturated";"143-33-9";"CNNa";"salts";"1";"recommended";"10 – 80";"60 – 150";"<6";"";"1";"";"";"";"";"";"";"";"";"";""
"26";"Polypropylene (PP)";"";"sodium cyanide";"cyanogran";"";"143-33-9";"CNNa";"salts";"1";"recommended";"100";"70 – 212";"";"";"1";"";"";"";"";"";"";"";"";"";""
"27";"Polyvinyl Chloride (PVC)";"";"sodium cyanide";"cyanogran";"";"143-33-9";"CNNa";"salts";"1";"recommended";"100";"70 – 150";"";"";"1";"";"";"";"";"";"";"";"";"";""
"28";"Polyvinylidene Fluoride (PVDF)";"";"sodium cyanide";"cyanogran";"";"143-33-9";"CNNa";"salts";"1";"recommended";"100";"70 – 275";"";"";"1, 23";"";"";"";"";"";"";"";"";"";""
"29";"Vinyl Ester Resins";"";"sodium cyanide";"cyanogran";"";"143-33-9";"CNNa";"salts";"1";"recommended";"any";"60 – 210";"";"";"7";"";"";"";"";"";"";"";"";"";""
"30";"Wood";"";"sodium cyanide";"cyanogran";"";"143-33-9";"CNNa";"salts";"1";"recommended";"10 – 70";"70 – 125";"";"cypress, pine, or redwood";"1";"";"";"";"";"";"";"";"";"";""
"";"";"";"";"";"";"";"";"";"";"";"";"";"";"";"";"";"";"";"";"";"";"";"";"";""
"";"";"";"";"";"";"";"";"";"";"";"";"";"";"";"";"";"";"";"";"";"";"";"";"";""
"Corrosion Survey Database (COR•SUR) © 2002 NACE International";"";"";"";"";"";"";"";"";"";"";"";"";"";"";"";"";"";"";"";"";"";"";"";"";""

File: data/corrosion_data/TableData - 2024-11-09T182746.227.csv
sep=;
"Title: Corrosion Survey Database (COR•SUR)";"";"";"";"";"";"";"";"";"";"";"";"";"";"";"";"";"";"";"";"";"";"";"";"";""
"Table: Bromine";"";"";"";"";"";"";"";"";"";"";"";"";"";"";"";"";"";"";"";"";"";"";"";"";""
"DOWNLOAD SHOWS ONLY THE DISPLAYED DATA, UP TO 50 ROWS";"";"";"";"";"";"";"";"";"";"";"";"";"";"";"";"";"";"";"";"";"";"";"";"";""
"No.";"material or substance name";"material synonym";"exposure medium";"exposure medium note";"exposure medium CAS RN";"exposure medium formula";"NACE resistance rating (unitless)";"resistance note";"conc. (%)";"temp. (°F)";"exposure time (mo (30))";"test note";"reference";"";"";"";"";"";"";"";"";"";"";"";""
"1";"Acetal Resins (Polyoxymethylene)";"";"bromine";"saturated";"7726-95-6";"Br2";"3";"not recommended";"10";"60 – 70";"";"";"1";"";"";"";"";"";"";"";"";"";"";"";""
"2";"Acetal Resins (Polyoxymethylene)";"";"bromine";"";"7726-95-6";"Br2";"3";"not recommended";"100";"60 – 70";"";"liquid at 16°C (60°F), vapor at 21°C (70°F)";"1";"";"";"";"";"";"";"";"";"";"";"";""
"3";"Acrylonitrile Butadiene Styrene Polymer (ABS)";"";"bromine";"saturated";"7726-95-6";"Br2";"3";"not recommended";"10";"60 – 70";"";"";"1";"";"";"";"";"";"";"";"";"";"";"";""
"4";"Acrylonitrile Butadiene Styrene Polymer (ABS)";"";"bromine";"";"7726-95-6";"Br2";"2";"questionable; not recommended in liquid";"100";"60 – 70";"";"";"1";"";"";"";"";"";"";"";"";"";"";"";""
"5";"Acrylonitrile Butadiene Styrene Polymer (ABS)";"";"bromine";"";"7726-95-6";"Br2";"3";"not recommended";"100";"70 – 150";"";"no water, wet";"1";"";"";"";"";"";"";"";"";"";"";"";""
"6";"Carbon-Graphite Composites";"";"bromine";"";"7726-95-6";"Br2";"1";"recommended";"10";"60 – 70";"";"";"1";"";"";"";"";"";"";"";"";"";"";"";""
"7";"Carbon-Graphite Composites";"";"bromine";"";"7726-95-6";"Br2";"3";"not recommended";"100";"60 – 70";"";"";"1";"";"";"";"";"";"";"";"";"";"";"";""
"8";"Chlorendic Unsaturated Polyester, Glass Fiber-Reinforced (190 + 47)";"HET acid polyester-Polifos 190 + 47 phr styrene";"bromine";"";"7726-95-6";"Br2";"1";"recommended; dry gas and moist gas, liquid is not recommended";"100";"75";"<6";"";"16";"";"";"";"";"";"";"";"";"";"";"";""
"9";"Chlorendic Unsaturated Polyester, Glass Fiber-Reinforced (869 + 44.5)";"HET acid polyester-Polifos 869 + 44.5 phr styrene";"bromine";"wet or dry gas";"7726-95-6";"Br2";"1";"recommended; liquid not recommended";"100";"75";"<6";"";"16";"";"";"";"";"";"";"";"";"";"";"";""
"10";"Chlorinated Polyvinyl Chloride (CPVC)";"";"bromine";"vapor";"7726-95-6";"Br2";"1";"recommended";"90";"60 – 70";"";"";"1, 2";"";"";"";"";"";"";"";"";"";"";"";""
"11";"Chlorinated Polyvinyl Chloride (CPVC)";"";"bromine";"";"7726-95-6";"Br2";"3";"not recommended";"100";"70 – 212";"";"";"1, 2";"";"";"";"";"";"";"";"";"";"";"";""
"12";"Chlorosulfonated Polyethylene";"";"bromine";"saturated, vapor";"7726-95-6";"Br2";"1";"recommended";"10";"50 – 70";"";"";"1";"";"";"";"";"";"";"";"";"";"";"";""
"13";"Chlorosulfonated Polyethylene";"";"bromine";"liquid";"7726-95-6";"Br2";"2";"questionable";"100";"60 – 70";"";"liquid";"1";"";"";"";"";"";"";"";"";"";"";"";""
"14";"Chlorosulfonated Polyethylene";"";"bromine";"";"7726-95-6";"Br2";"3";"not recommended";"100";"70 – 90";"";"";"1";"";"";"";"";"";"";"";"";"";"";"";""
"15";"Concrete";"";"bromine";"wet, vapor";"7726-95-6";"Br2";"3";"not recommended";"90";"70 – 80";"";"";"1";"";"";"";"";"";"";"";"";"";"";"";""
"16";"Concrete";"";"bromine";"";"7726-95-6";"Br2";"1";"recommended";"100";"60 – 70";"";"no water, no hydrogen bromide";"1";"";"";"";"";"";"";"";"";"";"";"";""
"17";"Epoxy Resin, Glass Fiber- Reinforced";"";"bromine";"";"7726-95-6";"Br2";"3";"not recommended; bromine water not recommended at 24°C (75°F)";"4";"70 – 200";"";"saturated";"1, 19";"";"";"";"";"";"";"";"";"";"";"";""
"18";"Epoxy Resin, Glass Fiber- Reinforced";"";"bromine";"";"7726-95-6";"Br2";"3";"not recommended";"100";"70 – 80";"";"";"1, 19";"";"";"";"";"";"";"";"";"";"";"";""
"19";"Ethylene Tetrafluoroethylene Copolymer (ETFE)";"";"bromine";"";"7726-95-6";"Br2";"1";"recommended; weight gain; strength loss; steady state reached in one week exposure";"100";"32 – 70";"";"no water";"1, 22";"";"";"";"";"";"";"";"";"";"";"";""
"20";"Ethylene Tetrafluoroethylene Copolymer (ETFE)";"";"bromine";"";"7726-95-6";"Br2";"1";"recommended; ";"100";"70 – 125";"";"";"1, 22";"";"";"";"";"";"";"";"";"";"";"";""
"21";"Ethylene Tetrafluoroethylene Copolymer (ETFE)";"";"bromine";"";"7726-95-6";"Br2";"2";"questionable";"100";"125 – 150";"[";"";"1, 22";"";"";"";"";"";"";"";"";"";"";"";""
"22";"Fluorinated Ethylene Propylene Copolymer (FEP)/ Polytetrafluoroethylene (PTFE)";"";"bromine";"";"7726-95-6";"Br2";"1";"recommended; discolored";"100";"60 – 70";"<1";"no water";"1, 22";"";"";"";"";"";"";"";"";"";"";"";""
"23";"Fluororubber";"";"bromine";"saturated";"7726-95-6";"Br2";"3";"not recommended";"10";"50 – 70";"";"";"1";"";"";"";"";"";"";"";"";"";"";"";""
"24";"Fluororubber";"";"bromine";"vapor";"7726-95-6";"Br2";"1";"recommended";"10";"150 – 212";"";"";"1";"";"";"";"";"";"";"";"";"";"";"";""
"25";"Fluororubber";"";"bromine";"";"7726-95-6";"Br2";"3";"not recommended";"100";"60 – 70";"";"";"1";"";"";"";"";"";"";"";"";"";"";"";""
"26";"Furfuryl Alcohol Resin, Asbestos-Reinforced";"";"bromine";"";"7726-95-6";"Br2";"1";"recommended";"3";"70 – 80";"";"";"1";"";"";"";"";"";"";"";"";"";"";"";""
"27";"Furfuryl Alcohol Resin, Asbestos-Reinforced";"";"bromine";"";"7726-95-6";"Br2";"3";"not recommended";"100";"70 – 80";"";"";"1";"";"";"";"";"";"";"";"";"";"";"";""
"28";"Furfuryl Alcohol Resin, Glass Fiber-Reinforced";"";"bromine";"saturated";"7726-95-6";"Br2";"1";"recommended";"10";"70 – 80";">12";"";"1";"";"";"";"";"";"";"";"";"";"";"";""
"29";"Furfuryl Alcohol Resin, Glass Fiber-Reinforced";"";"bromine";"";"7726-95-6";"Br2";"3";"not recommended";"100";"70 – 80";"";"";"1";"";"";"";"";"";"";"";"";"";"";"";""
"30";"Glass, Chemical";"";"bromine";"";"7726-95-6";"Br2";"1";"recommended";"100";"70 – 212";"";"";"1";"";"";"";"";"";"";"";"";"";"";"";""
"31";"Nylon";"";"bromine";"aqueous solution";"7726-95-6";"Br2";"3";"not recommended";"30";"60 – 70";"";"";"1";"";"";"";"";"";"";"";"";"";"";"";""
"32";"Nylon";"";"bromine";"";"7726-95-6";"Br2";"3";"not recommended";"100";"60 – 70";"";"";"1";"";"";"";"";"";"";"";"";"";"";"";""
"33";"Perfluoroalkoxy Resins";"";"bromine";"";"7726-95-6";"Br2";"1";"recommended";"100";"70 – 125";"<1";"";"1, 22";"";"";"";"";"";"";"";"";"";"";"";""
"34";"Perfluoroalkoxy Resins";"";"bromine";"";"7726-95-6";"Br2";"1";"recommended; strength loss";"100";"125 – 150";"";"";"1, 22";"";"";"";"";"";"";"";"";"";"";"";""
"35";"Phenolic Resins, Asbestos-Reinforced";"";"bromine";"";"7726-95-6";"Br2";"1";"recommended";"<3";"70 – 300";"";"";"1";"";"";"";"";"";"";"";"";"";"";"";""
"36";"Phenolic Resins, Asbestos-Reinforced";"";"bromine";"";"7726-95-6";"Br2";"1";"recommended";"3";"60 – 70";"";"";"1";"";"";"";"";"";"";"";"";"";"";"";""
"37";"Phenolic Resins, Asbestos-Reinforced";"";"bromine";"";"7726-95-6";"Br2";"3";"not recommended";"100";"60 – 70";"";"";"1";"";"";"";"";"";"";"";"";"";"";"";""
"38";"Phenolic Resins, Non-asbestos";"Haveg 41-NA";"bromine";"liquid";"7726-95-6";"Br2";"1";"recommended; slight weight/volume change";"10";"212";"";"90 days";"3";"";"";"";"";"";"";"";"";"";"";"";""
"39";"Polychloroprene";"";"bromine";"saturated, vapor";"7726-95-6";"Br2";"3";"not recommended";"10";"60 – 70";"";"";"1";"";"";"";"";"";"";"";"";"";"";"";""
"40";"Polychloroprene";"";"bromine";"";"7726-95-6";"Br2";"3";"not recommended";"100";"60 – 70";"";"";"1";"";"";"";"";"";"";"";"";"";"";"";""
"41";"Polyesters, Glass Fiber-Reinforced";"";"bromine";"";"7726-95-6";"Br2";"1";"recommended; liquid not recommended, no water, wet";"100";"60 – 70";"";"";"1";"";"";"";"";"";"";"";"";"";"";"";""
"42";"Polyethylene (PE)";"";"bromine";"";"7726-95-6";"Br2";"3";"not recommended; swollen";"10";"70 – 150";"";"in air also";"1";"";"";"";"";"";"";"";"";"";"";"";""
"43";"Polyethylene (PE)";"";"bromine";"wet";"7726-95-6";"Br2";"3";"not recommended";"90";"70 – 150";"";"";"1";"";"";"";"";"";"";"";"";"";"";"";""
"44";"Polyethylene (PE)";"";"bromine";"";"7726-95-6";"Br2";"3";"not recommended";">90";"70 – 150";"";"";"1";"";"";"";"";"";"";"";"";"";"";"";""
"45";"Polyethylene (PE)";"";"bromine";"liquid";"7726-95-6";"Br2";"2";"questionable";"100";"60 – 70";"";"liquid";"1";"";"";"";"";"";"";"";"";"";"";"";""
"46";"Polymethyl Methacrylate (PMMA)";"";"bromine";"";"7726-95-6";"Br2";"2";"questionable";"10";"70 – 80";"";"";"1";"";"";"";"";"";"";"";"";"";"";"";""
"47";"Polymethyl Methacrylate (PMMA)";"";"bromine";"";"7726-95-6";"Br2";"3";"not recommended";"10";"80 – 150";"";"";"1";"";"";"";"";"";"";"";"";"";"";"";""
"48";"Polymethyl Methacrylate (PMMA)";"";"bromine";"";"7726-95-6";"Br2";"3";"not recommended";"100";"70 – 150";"";"";"1";"";"";"";"";"";"";"";"";"";"";"";""
"49";"Polypropylene (PP)";"";"bromine";"";"7726-95-6";"Br2";"2";"questionable; intermittent exposure; saturated; may stress crack";"10";"70 – 80";"<6";"";"1";"";"";"";"";"";"";"";"";"";"";"";""
"50";"Polypropylene (PP)";"";"bromine";"";"7726-95-6";"Br2";"3";"not recommended";"10";"80 – 212";"";"";"1";"";"";"";"";"";"";"";"";"";"";"";""
"";"";"";"";"";"";"";"";"";"";"";"";"";"";"";"";"";"";"";"";"";"";"";"";"";""
"";"";"";"";"";"";"";"";"";"";"";"";"";"";"";"";"";"";"";"";"";"";"";"";"";""
"Corrosion Survey Database (COR•SUR) © 2002 NACE International";"";"";"";"";"";"";"";"";"";"";"";"";"";"";"";"";"";"";"";"";"";"";"";"";""
