Repository: Mahyar-rajabi94/TF_SDL

File: data/corrosion_data/TableData - 2024-11-09T182750.732.csv
sep=;
"Title: Corrosion Survey Database (COR•SUR)";"";"";"";"";"";"";"";"";"";"";"";"";"";"";"";"";"";"";"";"";"";"";"";"";""
"Table: Bromine";"";"";"";"";"";"";"";"";"";"";"";"";"";"";"";"";"";"";"";"";"";"";"";"";""
"DOWNLOAD SHOWS ONLY THE DISPLAYED DATA, UP TO 50 ROWS";"";"";"";"";"";"";"";"";"";"";"";"";"";"";"";"";"";"";"";"";"";"";"";"";""
"No.";"material or substance name";"material synonym";"exposure medium";"exposure medium note";"exposure medium CAS RN";"exposure medium formula";"NACE resistance rating (unitless)";"resistance note";"conc. (%)";"temp. (°F)";"exposure time (mo (30))";"test note";"reference";"";"";"";"";"";"";"";"";"";"";"";""
"51";"Polypropylene (PP)";"";"bromine";"";"7726-95-6";"Br2";"3";"not recommended; disintegrated";"100";"60 – 70";"";"";"1";"";"";"";"";"";"";"";"";"";"";"";""
"52";"Polyvinyl Chloride (PVC)";"";"bromine";"";"7726-95-6";"Br2";"2";"questionable";"10";"70 – 80";"";"";"1";"";"";"";"";"";"";"";"";"";"";"";""
"53";"Polyvinyl Chloride (PVC)";"";"bromine";"";"7726-95-6";"Br2";"3";"not recommended";"10";"80 – 150";"";"";"1";"";"";"";"";"";"";"";"";"";"";"";""
"54";"Polyvinyl Chloride (PVC)";"";"bromine";"vapor";"7726-95-6";"Br2";"1";"recommended";"20";"150 – 250";"";"";"1";"";"";"";"";"";"";"";"";"";"";"";""
"55";"Polyvinyl Chloride (PVC)";"";"bromine";"liquid";"7726-95-6";"Br2";"3";"not recommended";"100";"70 – 150";"";"liquid";"1";"";"";"";"";"";"";"";"";"";"";"";""
"56";"Polyvinylidene Chloride (PVDC)";"Saran brand resin";"bromine";"";"7726-95-6";"Br2";"3";"not recommended";"100";"75";"";"";"6";"";"";"";"";"";"";"";"";"";"";"";""
"57";"Polyvinylidene Fluoride (PVDF)";"Kynar";"bromine";"";"7726-95-6";"Br2";"1";"recommended";"10";"70 – 212";"";"";"1, 17";"";"";"";"";"";"";"";"";"";"";"";""
"58";"Polyvinylidene Fluoride (PVDF)";"";"bromine";"";"7726-95-6";"Br2";"1";"recommended";"100";"70 – 150";"";"no water, wet";"1, 17";"";"";"";"";"";"";"";"";"";"";"";""
"59";"Polyvinylidene Fluoride (PVDF)";"";"bromine";"";"7726-95-6";"Br2";"2";"questionable";"100";"150 – 175";"";"";"1, 17";"";"";"";"";"";"";"";"";"";"";"";""
"60";"Polyvinylidene Fluoride (PVDF)";"";"bromine";"";"7726-95-6";"Br2";"3";"not recommended";"100";"175 – 285";"";"";"1, 17";"";"";"";"";"";"";"";"";"";"";"";""
"61";"Rubber, Butyl (BR)";"";"bromine";"saturated";"7726-95-6";"Br2";"2";"questionable";"10";"60 – 70";"";"";"1";"";"";"";"";"";"";"";"";"";"";"";""
"62";"Rubber, Butyl (BR)";"";"bromine";"";"7726-95-6";"Br2";"3";"not recommended";"100";"60 – 70";"";"liquid at 16°C (60F), vapor at 21°C (70°F) questionable";"1";"";"";"";"";"";"";"";"";"";"";"";""
"63";"Rubber, Natural (NR)";"";"bromine";"saturated";"7726-95-6";"Br2";"3";"not recommended";"10";"60 – 70";"";"";"1";"";"";"";"";"";"";"";"";"";"";"";""
"64";"Rubber, Natural (NR)";"";"bromine";"vapor";"7726-95-6";"Br2";"3";"not recommended";"100";"60 – 70";"";"";"1";"";"";"";"";"";"";"";"";"";"";"";""
"65";"Vinyl Ester Resins";"";"bromine";"";"7726-95-6";"Br2";"1";"recommended; liquid not recommended";"100";"60 – 70";"";"no water, wet";"7";"";"";"";"";"";"";"";"";"";"";"";""
"66";"Vinyl Ester Resins";"";"bromine";"wet or dry gas";"7726-95-6";"Br2";"3";"not recommended";"100";"70 – 100";"";"";"7";"";"";"";"";"";"";"";"";"";"";"";""
"67";"Wood";"";"bromine";"";"7726-95-6";"Br2";"3";"not recommended";"100";"60 – 70";"";"";"1";"";"";"";"";"";"";"";"";"";"";"";""
"";"";"";"";"";"";"";"";"";"";"";"";"";"";"";"";"";"";"";"";"";"";"";"";"";""
"";"";"";"";"";"";"";"";"";"";"";"";"";"";"";"";"";"";"";"";"";"";"";"";"";""
"Corrosion Survey Database (COR•SUR) © 2002 NACE International";"";"";"";"";"";"";"";"";"";"";"";"";"";"";"";"";"";"";"";"";"";"";"";"";""

File: data/corrosion_data/TableData - 2024-11-09T182809.960.csv
sep=;
"Title: Corrosion Survey Database (COR•SUR)";"";"";"";"";"";"";"";"";"";"";"";"";"";"";"";"";"";"";"";"";"";"";"";"";""
"Table: Chlorine";"";"";"";"";"";"";"";"";"";"";"";"";"";"";"";"";"";"";"";"";"";"";"";"";""
"DOWNLOAD SHOWS ONLY THE DISPLAYED DATA, UP TO 50 ROWS";"";"";"";"";"";"";"";"";"";"";"";"";"";"";"";"";"";"";"";"";"";"";"";"";""
"No.";"material or substance name";"material synonym";"exposure medium";"exposure medium note";"exposure medium CAS RN";"exposure medium formula";"NACE resistance rating (unitless)";"resistance note";"conc. (%)";"temp. (°F)";"exposure time (mo (30))";"test note";"reference";"";"";"";"";"";"";"";"";"";"";"";""
"1";"Acetal Resins (Polyoxymethylene)";"";"chlorine";"";"7782-50-5";"Cl2";"3";"not recommended";"<5";"60 – 70";"";"";"1";"";"";"";"";"";"";"";"";"";"";"";""
"2";"Acetal Resins (Polyoxymethylene)";"";"chlorine";"";"7782-50-5";"Cl2";"3";"not recommended";"100";"60 – 70";"";"liquid, no water";"1";"";"";"";"";"";"";"";"";"";"";"";""
"3";"Acrylonitrile Butadiene Styrene Polymer (ABS)";"";"chlorine";"";"7782-50-5";"Cl2";"3";"not recommended";"1 – 5";"60 – 70";"";"saturated";"1";"";"";"";"";"";"";"";"";"";"";"";""
"4";"Acrylonitrile Butadiene Styrene Polymer (ABS)";"";"chlorine";"";"7782-50-5";"Cl2";"3";"not recommended";"100";"60 – 70";"";"no water, wet, liquid";"1";"";"";"";"";"";"";"";"";"";"";"";""
"5";"Carbon-Graphite Composites";"";"chlorine";"";"7782-50-5";"Cl2";"1";"recommended";"10 – 90";"60 – 70";"";"";"1";"";"";"";"";"";"";"";"";"";"";"";""
"6";"Carbon-Graphite Composites";"";"chlorine";"";"7782-50-5";"Cl2";"1";"recommended";"100";"60 – 70";"";"no water";"1";"";"";"";"";"";"";"";"";"";"";"";""
"7";"Cellulose Acetate";"";"chlorine";"saturated";"7782-50-5";"Cl2";"3";"not recommended";"10";"60 – 70";"<1";"";"1";"";"";"";"";"";"";"";"";"";"";"";""
"8";"Cellulose Acetate";"";"chlorine";"";"7782-50-5";"Cl2";"3";"not recommended; embrittled/weight gain 21°C (70°F)";"100";"60 – 70";"";"no water, wet";"1";"";"";"";"";"";"";"";"";"";"";"";""
"9";"Cellulose Acetate Butyrate";"";"chlorine";"saturated";"7782-50-5";"Cl2";"3";"not recommended";"90";"60 – 70";"";"";"1";"";"";"";"";"";"";"";"";"";"";"";""
"10";"Cellulose Acetate Butyrate";"";"chlorine";"";"7782-50-5";"Cl2";"3";"not recommended; embrittled; weight gain; crazes";">90";"60 – 70";"<1";"";"1";"";"";"";"";"";"";"";"";"";"";"";""
"11";"Cellulose Acetate Butyrate";"";"chlorine";"";"7782-50-5";"Cl2";"3";"not recommended";"100";"60 – 70";"";"no water, wet";"1";"";"";"";"";"";"";"";"";"";"";"";""
"12";"Chlorendic Unsaturated Polyester, Glass Fiber-Reinforced (190 + 47)";"HET acid polyester-Polifos 190 + 47 phr styrene";"chlorine";"wet";"7782-50-5";"Cl2";"1";"recommended";"100";"50 – 80";"";"";"16";"";"";"";"";"";"";"";"";"";"";"";""
"13";"Chlorendic Unsaturated Polyester, Glass Fiber-Reinforced (190 + 47)";"HET acid polyester-Polifos 190 + 47 phr styrene";"chlorine";"chlorine water (saturated)";"7782-50-5";"Cl2";"1";"recommended";"100";"100";"";"";"16";"";"";"";"";"";"";"";"";"";"";"";""
"14";"Chlorendic Unsaturated Polyester, Glass Fiber-Reinforced (190 + 47)";"HET acid polyester-Polifos 190 + 47 phr styrene";"chlorine";"dry";"7782-50-5";"Cl2";"1";"recommended; exposed <six months; recommended for chlorine process absorbers";"100";"140";"";"";"16";"";"";"";"";"";"";"";"";"";"";"";""
"15";"Chlorendic Unsaturated Polyester, Glass Fiber-Reinforced (190 + 47)";"HET acid polyester-Polifos 190 + 47 phr styrene";"chlorine";"chlorine water (saturated)";"7782-50-5";"Cl2";"1";"recommended";"100";"150";"";"";"16";"";"";"";"";"";"";"";"";"";"";"";""
"16";"Chlorendic Unsaturated Polyester, Glass Fiber-Reinforced (190 + 47)";"HET acid polyester-Polifos 190 + 47 phr styrene";"chlorine";"chlorine water (saturated)";"7782-50-5";"Cl2";"1";"recommended";"100";"190";"";"";"16";"";"";"";"";"";"";"";"";"";"";"";""
"17";"Chlorendic Unsaturated Polyester, Glass Fiber-Reinforced (190 + 47)";"HET acid polyester-Polifos 190 + 47 phr styrene";"chlorine";"dry, water (saturated)";"7782-50-5";"Cl2";"1";"recommended";"100";"200";"";"";"16";"";"";"";"";"";"";"";"";"";"";"";""
"18";"Chlorendic Unsaturated Polyester, Glass Fiber-Reinforced (190 + 47)";"HET acid polyester-Polifos 190 + 47 phr styrene";"chlorine";"wet";"7782-50-5";"Cl2";"1";"recommended";"100";"220";"";"";"16";"";"";"";"";"";"";"";"";"";"";"";""
"19";"Chlorendic Unsaturated Polyester, Glass Fiber-Reinforced (869 + 44.5)";"HET acid polyester-Polifos 869 + 44.5 phr styrene";"chlorine";"gas, wet";"7782-50-5";"Cl2";"1";"recommended";"100";"50 – 75";"<6";"";"16";"";"";"";"";"";"";"";"";"";"";"";""
"20";"Chlorendic Unsaturated Polyester, Glass Fiber-Reinforced (869 + 44.5)";"HET acid polyester-Polifos 869 + 44.5 phr styrene";"chlorine";"chlorine water (saturated)";"7782-50-5";"Cl2";"1";"recommended";"100";"100";"";"";"16";"";"";"";"";"";"";"";"";"";"";"";""
"21";"Chlorendic Unsaturated Polyester, Glass Fiber-Reinforced (869 + 44.5)";"HET acid polyester-Polifos 869 + 44.5 phr styrene";"chlorine";"chlorine water (saturated)";"7782-50-5";"Cl2";"1";"recommended";"100";"195";"";"";"16";"";"";"";"";"";"";"";"";"";"";"";""
"22";"Chlorendic Unsaturated Polyester, Glass Fiber-Reinforced (869 + 44.5)";"HET acid polyester-Polifos 869 + 44.5 phr styrene";"chlorine";"";"7782-50-5";"Cl2";"1";"recommended";"100";"285";"";"fumes, wet";"16";"";"";"";"";"";"";"";"";"";"";"";""
"23";"Chlorinated Polyvinyl Chloride (CPVC)";"";"chlorine";"";"7782-50-5";"Cl2";"1";"recommended";"10";"70 – 212";"";"";"1, 2";"";"";"";"";"";"";"";"";"";"";"";""
"24";"Chlorinated Polyvinyl Chloride (CPVC)";"";"chlorine";"";"7782-50-5";"Cl2";"3";"not recommended";"100";"-31";"";"";"1, 2";"";"";"";"";"";"";"";"";"";"";"";""
"25";"Chlorinated Polyvinyl Chloride (CPVC)";"";"chlorine";"liquid";"7782-50-5";"Cl2";"3";"not recommended";"100";"70 – 212";"";"liquid";"1, 2";"";"";"";"";"";"";"";"";"";"";"";""
"26";"Chlorosulfonated Polyethylene";"";"chlorine";"wet, saturated";"7782-50-5";"Cl2";"1";"recommended";"0.5 – 5";"60 – 70";"";"";"1";"";"";"";"";"";"";"";"";"";"";"";""
"27";"Chlorosulfonated Polyethylene";"";"chlorine";"";"7782-50-5";"Cl2";"3";"not recommended; liquid, wet not recommended, gas 21°C (70°F)";"100";"60 – 70";"";"no water";"1";"";"";"";"";"";"";"";"";"";"";"";""
"28";"Concrete";"";"chlorine";"";"7782-50-5";"Cl2";"2";"questionable";">10";"60 – 70";"";"";"1";"";"";"";"";"";"";"";"";"";"";"";""
"29";"Epoxy Cements";"";"chlorine";"";"7782-50-5";"Cl2";"1";"recommended";"";"68";"";"";"5";"";"";"";"";"";"";"";"";"";"";"";""
"30";"Epoxy Cements";"";"chlorine";"";"7782-50-5";"Cl2";"1";"recommended";"25";"68";"";"";"5";"";"";"";"";"";"";"";"";"";"";"";""
"31";"Epoxy Cements";"";"chlorine";"";"7782-50-5";"Cl2";"2";"questionable";"50";"68";"<6";"chlorine water, saturated with water";"5";"";"";"";"";"";"";"";"";"";"";"";""
"32";"Epoxy Resin, Asbestos/ Glass Fiber- Reinforced";"";"chlorine";"";"7782-50-5";"Cl2";"3";"not recommended; over 3 years";"any";"0 – 250";">12";"";"1";"";"";"";"";"";"";"";"";"";"";"";""
"33";"Epoxy Resin, Glass Fiber- Reinforced";"";"chlorine";"";"7782-50-5";"Cl2";"1";"recommended";"";"200";"";"";"1, 19";"";"";"";"";"";"";"";"";"";"";"";""
"34";"Epoxy Resin, Glass Fiber- Reinforced";"";"chlorine";"";"7782-50-5";"Cl2";"3";"not recommended";"10";"60 – 70";"";"";"1, 19";"";"";"";"";"";"";"";"";"";"";"";""
"35";"Epoxy Resin, Glass Fiber- Reinforced";"";"chlorine";"";"7782-50-5";"Cl2";"3";"not recommended";"100";"70 – 80";"";"";"1, 19";"";"";"";"";"";"";"";"";"";"";"";""
"36";"Epoxy Resin, Glass Fiber- Reinforced";"";"chlorine";"";"7782-50-5";"Cl2";"1";"recommended";"100";"80 – 90";"";"";"1, 19";"";"";"";"";"";"";"";"";"";"";"";""
"37";"Epoxy Resin, Glass Fiber- Reinforced";"";"chlorine";"dry";"7782-50-5";"Cl2";"1";"recommended";"100";"90 – 150";"";"";"1, 19";"";"";"";"";"";"";"";"";"";"";"";""
"38";"Ethylene Tetrafluoroethylene Copolymer (ETFE)";"Teflon; Hostaflon; Fluon";"chlorine";"wet";"7782-50-5";"Cl2";"1";"recommended; dry recommended to 149°C (300°F)";"any";"250 – 350";"[>12]";"";"1, 10, 22";"";"";"";"";"";"";"";"";"";"";"";""
"39";"Ethylene Tetrafluoroethylene Copolymer (ETFE)";"";"chlorine";"";"7782-50-5";"Cl2";"1";"recommended; weight gain, strength loss";"100";"32 – 200";"";"no water";"1, 10, 22";"";"";"";"";"";"";"";"";"";"";"";""
"40";"Ethylene Tetrafluoroethylene Copolymer (ETFE)";"";"chlorine";"";"7782-50-5";"Cl2";"1";"recommended; steady state reached in one week exposure";"100";"200 – 250";"";"";"1, 10, 22";"";"";"";"";"";"";"";"";"";"";"";""
"41";"Fluorinated Ethylene Propylene Copolymer (FEP)/ Polytetrafluoroethylene (PTFE)";"";"chlorine";"";"7782-50-5";"Cl2";"1";"recommended";"3";"70 – 150";"<1";"no water; wet chlorine rec. 0-100%, -17.8-148°C (0-300°F) >12 mos, TEFLON FEP";"1, 10, 22";"";"";"";"";"";"";"";"";"";"";"";""
"42";"Fluorinated Ethylene Propylene Copolymer (FEP)/ Polytetrafluoroethylene (PTFE)";"";"chlorine";"";"7782-50-5";"Cl2";"1";"recommended";"100";"70 – 235";"";"";"1, 10, 22";"";"";"";"";"";"";"";"";"";"";"";""
"43";"Fluorinated Ethylene Propylene Copolymer (FEP)/ Polytetrafluoroethylene (PTFE)";"";"chlorine";"";"7782-50-5";"Cl2";"1";"recommended; discolored, strength loss";"100";"235 – 250";"";"";"1, 10, 22";"";"";"";"";"";"";"";"";"";"";"";""
"44";"Fluororubber";"";"chlorine";"";"7782-50-5";"Cl2";"1";"recommended";"0.5 – 5";"60 – 70";"";"wet, saturated";"1";"";"";"";"";"";"";"";"";"";"";"";""
"45";"Fluororubber";"";"chlorine";"liquid";"7782-50-5";"Cl2";"1";"recommended";"100";"-31";"";"liquid";"1";"";"";"";"";"";"";"";"";"";"";"";""
"46";"Fluororubber";"";"chlorine";"";"7782-50-5";"Cl2";"1";"recommended";"100";"60 – 70";"";"no water";"1";"";"";"";"";"";"";"";"";"";"";"";""
"47";"Furan Resins";"";"chlorine";"";"7782-50-5";"Cl2";"1";"recommended";"10";"68";"";"";"5";"";"";"";"";"";"";"";"";"";"";"";""
"48";"Furan Resins";"";"chlorine";"";"7782-50-5";"Cl2";"1";"recommended";"25";"68";"";"";"5";"";"";"";"";"";"";"";"";"";"";"";""
"49";"Furan Resins";"";"chlorine";"";"7782-50-5";"Cl2";"1";"recommended";"50";"68";"<6";"chlorine water, saturated with water";"5";"";"";"";"";"";"";"";"";"";"";"";""
"50";"Furfuryl Alcohol Resin, Asbestos-Reinforced";"";"chlorine";"";"7782-50-5";"Cl2";"1";"recommended";"10";"70 – 80";"";"";"1";"";"";"";"";"";"";"";"";"";"";"";""
"";"";"";"";"";"";"";"";"";"";"";"";"";"";"";"";"";"";"";"";"";"";"";"";"";""
"";"";"";"";"";"";"";"";"";"";"";"";"";"";"";"";"";"";"";"";"";"";"";"";"";""
"Corrosion Survey Database (COR•SUR) © 2002 NACE International";"";"";"";"";"";"";"";"";"";"";"";"";"";"";"";"";"";"";"";"";"";"";"";"";""

File: data/corrosion_data/TableData - 2024-11-09T182818.404.csv
sep=;
"Title: Corrosion Survey Database (COR•SUR)";"";"";"";"";"";"";"";"";"";"";"";"";"";"";"";"";"";"";"";"";"";"";"";"";""
"Table: Fluorine";"";"";"";"";"";"";"";"";"";"";"";"";"";"";"";"";"";"";"";"";"";"";"";"";""
"DOWNLOAD SHOWS ONLY THE DISPLAYED DATA, UP TO 50 ROWS";"";"";"";"";"";"";"";"";"";"";"";"";"";"";"";"";"";"";"";"";"";"";"";"";""
"No.";"material or substance name";"material synonym";"exposure medium";"exposure medium note";"exposure medium CAS RN";"exposure medium formula";"warnings";"NACE resistance rating (unitless)";"resistance note";"conc. (%)";"temp. (°F)";"exposure time (mo (30))";"test note";"reference";"";"";"";"";"";"";"";"";"";"";""
"1";"Acetal Resins (Polyoxymethylene)";"";"fluorine";"";"7782-41-4";"F2";"";"3";"not recommended";"100";"70 – 150";"";"no water";"1";"";"";"";"";"";"";"";"";"";"";""
"2";"Acrylonitrile Butadiene Styrene Polymer (ABS)";"";"fluorine";"wet";"7782-41-4";"F2";"";"1";"recommended";"90";"60 – 70";"";"";"1";"";"";"";"";"";"";"";"";"";"";""
"3";"Acrylonitrile Butadiene Styrene Polymer (ABS)";"";"fluorine";"";"7782-41-4";"F2";"";"2";"questionable";"90";"70 – 150";"";"";"1";"";"";"";"";"";"";"";"";"";"";""
"4";"Acrylonitrile Butadiene Styrene Polymer (ABS)";"";"fluorine";"";"7782-41-4";"F2";"";"1";"recommended";"100";"70 – 80";"";"";"1";"";"";"";"";"";"";"";"";"";"";""
"5";"Acrylonitrile Butadiene Styrene Polymer (ABS)";"";"fluorine";"";"7782-41-4";"F2";"";"1";"recommended";"100";"80 – 150";"";"no water";"1";"";"";"";"";"";"";"";"";"";"";""
"6";"Carbon-Graphite Composites";"";"fluorine";"";"7782-41-4";"F2";"";"3";"not recommended";"any";"0 – 250";"";"";"1";"";"";"";"";"";"";"";"";"";"";""
"7";"Chlorendic Unsaturated Polyester, Glass Fiber-Reinforced (869 + 44.5)";"HET acid polyester-Polifos 869 + 44.5 phr styrene";"fluorine";"";"7782-41-4";"F2";"";"3";"not recommended";"100";"75";"<6";"";"16";"";"";"";"";"";"";"";"";"";"";""
"8";"Chlorosulfonated Polyethylene";"";"fluorine";"";"7782-41-4";"F2";"";"1";"recommended";"100";"70 – 150";"";"no water";"1";"";"";"";"";"";"";"";"";"";"";""
"9";"Epoxy Resin, Glass Fiber- Reinforced";"";"fluorine";"";"7782-41-4";"F2";"";"3";"not recommended";"100";"32 – 80";"";"";"1, 19";"";"";"";"";"";"";"";"";"";"";""
"10";"Ethylene Tetrafluoroethylene Copolymer (ETFE)";"Teflon; Hostaflon; Fluon";"fluorine";"";"7782-41-4";"F2";"";"3";"not recommended";"any";"0 – 400";"";"";"10";"";"";"";"";"";"";"";"";"";"";""
"11";"Fluororubber";"";"fluorine";"";"7782-41-4";"F2";"";"3";"not recommended";"100";"70 – 80";"";"no water";"1";"";"";"";"";"";"";"";"";"";"";""
"12";"Furfuryl Alcohol Resin, Glass Fiber-Reinforced";"";"fluorine";"";"7782-41-4";"F2";"";"1";"recommended";"100";"70 – 80";">12";"";"1";"";"";"";"";"";"";"";"";"";"";""
"13";"Glass, Chemical";"";"fluorine";"";"7782-41-4";"F2";"";"1";"recommended";"100";"70 – 392";"";"no water, hydrogen fluoride";"1";"";"";"";"";"";"";"";"";"";"";""
"14";"Nylon";"";"fluorine";"";"7782-41-4";"F2";"";"3";"not recommended";"100";"60 – 70";"";"";"1";"";"";"";"";"";"";"";"";"";"";""
"15";"Polychloroprene";"";"fluorine";"";"7782-41-4";"F2";"";"1";"recommended";"100";"70 – 150";"";"no water";"1";"";"";"";"";"";"";"";"";"";"";""
"16";"Polyesters, Glass Fiber-Reinforced";"";"fluorine";"";"7782-41-4";"F2";"";"3";"not recommended";"100";"60 – 70";"";"";"1";"";"";"";"";"";"";"";"";"";"";""
"17";"Polyethylene (PE)";"";"fluorine";"";"7782-41-4";"F2";"";"1";"recommended";"100";"60 – 70";"";"no water, wet";"1, 8";"";"";"";"";"";"";"";"";"";"";""
"18";"Polyethylene (PE)";"";"fluorine";"";"7782-41-4";"F2";"";"2";"questionable";"100";"70 – 150";"";"";"1, 8";"";"";"";"";"";"";"";"";"";"";""
"19";"Polymethyl Methacrylate (PMMA)";"";"fluorine";"";"7782-41-4";"F2";"";"3";"not recommended";"100";"70 – 150";"";"";"1";"";"";"";"";"";"";"";"";"";"";""
"20";"Polypropylene (PP)";"";"fluorine";"";"7782-41-4";"F2";"";"3";"not recommended";"100";"60 – 70";"";"";"1";"";"";"";"";"";"";"";"";"";"";""
"21";"Polyvinyl Chloride (PVC)";"";"fluorine";"";"7782-41-4";"F2";"";"1";"recommended";"100";"70 – 150";"";"no water, wet";"1";"";"";"";"";"";"";"";"";"";"";""
"22";"Polyvinylidene Fluoride (PVDF)";"Kynar";"fluorine";"";"7782-41-4";"F2";"";"1";"recommended";"100";"60 – 70";"";"";"1, 17";"";"";"";"";"";"";"";"";"";"";""
"23";"Polyvinylidene Fluoride (PVDF)";"";"fluorine";"";"7782-41-4";"F2";"";"2";"questionable";"100";"70 – 100";"";"";"1, 17";"";"";"";"";"";"";"";"";"";"";""
"24";"Polyvinylidene Fluoride (PVDF)";"";"fluorine";"";"7782-41-4";"F2";"";"3";"not recommended";"100";"100 – 285";"";"";"1, 17";"";"";"";"";"";"";"";"";"";"";""
"25";"Rubber, Butyl (BR)";"";"fluorine";"";"7782-41-4";"F2";"";"1";"recommended";"100";"70 – 150";"";"no water";"1";"";"";"";"";"";"";"";"";"";"";""
"26";"Rubber, Natural (NR)";"";"fluorine";"";"7782-41-4";"F2";"";"3";"not recommended";"100";"70 – 150";"";"no water";"1";"";"";"";"";"";"";"";"";"";"";""
"27";"Vinyl Ester Resins";"";"fluorine";"gas";"7782-41-4";"F2";"";"1";"recommended";"100";"60 – 80";"";"";"7";"";"";"";"";"";"";"";"";"";"";""
"28";"Wood";"";"fluorine";"";"7782-41-4";"F2";"fire hazard";"3";"not recommended";"100";"60 – 70";"";"";"1";"";"";"";"";"";"";"";"";"";"";""
"";"";"";"";"";"";"";"";"";"";"";"";"";"";"";"";"";"";"";"";"";"";"";"";"";""
"";"";"";"";"";"";"";"";"";"";"";"";"";"";"";"";"";"";"";"";"";"";"";"";"";""
"Corrosion Survey Database (COR•SUR) © 2002 NACE International";"";"";"";"";"";"";"";"";"";"";"";"";"";"";"";"";"";"";"";"";"";"";"";"";""

File: data/corrosion_data/TableData - 2024-11-09T182855.709.csv
sep=;
"Title: Corrosion Survey Database (COR•SUR)";"";"";"";"";"";"";"";"";"";"";"";"";"";"";"";"";"";"";"";"";"";"";"";"";""
"Table: Hydrogen";"";"";"";"";"";"";"";"";"";"";"";"";"";"";"";"";"";"";"";"";"";"";"";"";""
"DOWNLOAD SHOWS ONLY THE DISPLAYED DATA, UP TO 50 ROWS";"";"";"";"";"";"";"";"";"";"";"";"";"";"";"";"";"";"";"";"";"";"";"";"";""
"No.";"material or substance name";"material synonym";"exposure medium";"exposure medium CAS RN";"exposure medium formula";"NACE resistance rating (unitless)";"resistance note";"conc. (%)";"temp. (°F)";"exposure time (mo (30))";"test note";"reference";"";"";"";"";"";"";"";"";"";"";"";"";""
"1";"Acetal Resins (Polyoxymethylene)";"";"hydrogen";"1333-74-0";"H2";"1";"recommended";"100";"70 – 150";"";"";"1";"";"";"";"";"";"";"";"";"";"";"";"";""
"2";"Acetal Resins (Polyoxymethylene)";"";"hydrogen";"1333-74-0";"H2";"3";"not recommended";"100";"150 – 212";"";"";"1";"";"";"";"";"";"";"";"";"";"";"";"";""
"3";"Acrylonitrile Butadiene Styrene Polymer (ABS)";"";"hydrogen";"1333-74-0";"H2";"1";"recommended";"100";"70 – 212";"";"";"1";"";"";"";"";"";"";"";"";"";"";"";"";""
"4";"Chlorendic Unsaturated Polyester, Glass Fiber-Reinforced (190 + 47)";"HET acid polyester-Polifos 190 + 47 phr styrene";"hydrogen";"1333-74-0";"H2";"1";"recommended";"100";"250";"<6";"";"16";"";"";"";"";"";"";"";"";"";"";"";"";""
"5";"Chlorendic Unsaturated Polyester, Glass Fiber-Reinforced (869 + 44.5)";"HET acid polyester-Polifos 869 + 44.5 phr styrene";"hydrogen";"1333-74-0";"H2";"1";"recommended";"100";"250";"<6";"";"16";"";"";"";"";"";"";"";"";"";"";"";"";""
"6";"Chlorinated Polyvinyl Chloride (CPVC)";"";"hydrogen";"1333-74-0";"H2";"1";"recommended";"100";"70 – 150";"";"";"1, 2";"";"";"";"";"";"";"";"";"";"";"";"";""
"7";"Chlorosulfonated Polyethylene";"";"hydrogen";"1333-74-0";"H2";"1";"recommended";"100";"70 – 212";"";"";"1";"";"";"";"";"";"";"";"";"";"";"";"";""
"8";"Concrete";"";"hydrogen";"1333-74-0";"H2";"1";"recommended";"100";"60 – 70";"";"permeable";"1";"";"";"";"";"";"";"";"";"";"";"";"";""
"9";"Epoxy Resin, Asbestos/ Glass Fiber- Reinforced";"";"hydrogen";"1333-74-0";"H2";"1";"recommended";"100";"70 – 150";"";"";"1";"";"";"";"";"";"";"";"";"";"";"";"";""
"10";"Fluorinated Ethylene Propylene Copolymer (FEP)/ Polytetrafluoroethylene (PTFE)";"";"hydrogen";"1333-74-0";"H2";"1";"recommended";"100";"70 – 90";"";"cyclic immersion; immersed";"1";"";"";"";"";"";"";"";"";"";"";"";"";""
"11";"Fluororubber";"";"hydrogen";"1333-74-0";"H2";"1";"recommended";"100";"70 – 212";"";"";"1";"";"";"";"";"";"";"";"";"";"";"";"";""
"12";"Glass, Chemical";"";"hydrogen";"1333-74-0";"H2";"1";"recommended; 1 mm is impermeable";"100";"70 – 500";"";"500°C (932°F)";"1";"";"";"";"";"";"";"";"";"";"";"";"";""
"13";"Nylon";"";"hydrogen";"1333-74-0";"H2";"1";"recommended";"100";"60 – 70";"";"";"1";"";"";"";"";"";"";"";"";"";"";"";"";""
"14";"Polychloroprene";"";"hydrogen";"1333-74-0";"H2";"1";"recommended";"100";"70 – 212";"";"";"1";"";"";"";"";"";"";"";"";"";"";"";"";""
"15";"Polyesters, Glass Fiber-Reinforced";"";"hydrogen";"1333-74-0";"H2";"1";"recommended";"100";"70 – 250";"";"also + ozone";"1";"";"";"";"";"";"";"";"";"";"";"";"";""
"16";"Polymethyl Methacrylate (PMMA)";"";"hydrogen";"1333-74-0";"H2";"1";"recommended";"100";"60 – 70";"";"";"1";"";"";"";"";"";"";"";"";"";"";"";"";""
"17";"Polyphenylene Sulfide (40% Glass-Filled)";"Fortron PPS";"hydrogen";"1333-74-0";"H2";"1";"recommended";"100";"0 – 200";"<1";"";"11";"";"";"";"";"";"";"";"";"";"";"";"";""
"18";"Polypropylene (PP)";"";"hydrogen";"1333-74-0";"H2";"1";"recommended";"100";"70 – 80";"";"";"1";"";"";"";"";"";"";"";"";"";"";"";"";""
"19";"Polyvinyl Chloride (PVC)";"";"hydrogen";"1333-74-0";"H2";"1";"recommended";"100";"70 – 150";"";"";"1";"";"";"";"";"";"";"";"";"";"";"";"";""
"20";"Polyvinylidene Fluoride (PVDF)";"Kynar";"hydrogen";"1333-74-0";"H2";"1";"recommended";"100";"70 – 285";"";"";"1, 17";"";"";"";"";"";"";"";"";"";"";"";"";""
"21";"Rubber, Butyl (BR)";"";"hydrogen";"1333-74-0";"H2";"1";"recommended";"100";"70 – 212";"";"";"1";"";"";"";"";"";"";"";"";"";"";"";"";""
"22";"Rubber, Natural (NR)";"";"hydrogen";"1333-74-0";"H2";"1";"recommended";"100";"70 – 150";"";"";"1";"";"";"";"";"";"";"";"";"";"";"";"";""
"23";"Rubber, Natural (NR)";"";"hydrogen";"1333-74-0";"H2";"3";"not recommended";"100";"150 – 212";"";"";"1";"";"";"";"";"";"";"";"";"";"";"";"";""
"24";"Vinyl Ester Resins";"";"hydrogen";"1333-74-0";"H2";"1";"recommended";"100";"70 – 250";"";"";"7";"";"";"";"";"";"";"";"";"";"";"";"";""
"25";"Wood";"";"hydrogen";"1333-74-0";"H2";"3";"not recommended";"100";"60 – 70";"";"";"1";"";"";"";"";"";"";"";"";"";"";"";"";""
"";"";"";"";"";"";"";"";"";"";"";"";"";"";"";"";"";"";"";"";"";"";"";"";"";""
"";"";"";"";"";"";"";"";"";"";"";"";"";"";"";"";"";"";"";"";"";"";"";"";"";""
"Corrosion Survey Database (COR•SUR) © 2002 NACE International";"";"";"";"";"";"";"";"";"";"";"";"";"";"";"";"";"";"";"";"";"";"";"";"";""

File: data/corrosion_data/TableData - 2024-11-09T182900.928.csv
sep=;
"Title: Corrosion Survey Database (COR•SUR)";"";"";"";"";"";"";"";"";"";"";"";"";"";"";"";"";"";"";"";"";"";"";"";"";""
"Table: Iodine";"";"";"";"";"";"";"";"";"";"";"";"";"";"";"";"";"";"";"";"";"";"";"";"";""
"DOWNLOAD SHOWS ONLY THE DISPLAYED DATA, UP TO 50 ROWS";"";"";"";"";"";"";"";"";"";"";"";"";"";"";"";"";"";"";"";"";"";"";"";"";""
"No.";"material or substance name";"material synonym";"exposure medium";"exposure medium note";"exposure medium CAS RN";"exposure medium formula";"NACE resistance rating (unitless)";"resistance note";"conc. (%)";"temp. (°F)";"exposure time (mo (30))";"test note";"reference";"";"";"";"";"";"";"";"";"";"";"";""
"1";"Acetal Resins (Polyoxymethylene)";"";"iodine";"";"7553-56-2";"I2";"1";"recommended";"10";"60 – 70";"";"in alcohol";"1";"";"";"";"";"";"";"";"";"";"";"";""
"2";"Acetal Resins (Polyoxymethylene)";"";"iodine";"";"7553-56-2";"I2";"2";"questionable";"10";"70 – 150";"";"";"1";"";"";"";"";"";"";"";"";"";"";"";""
"3";"Acrylonitrile Butadiene Styrene Polymer (ABS)";"";"iodine";"";"7553-56-2";"I2";"3";"not recommended";"10 – 20";"70 – 150";"";"in alcohol";"1";"";"";"";"";"";"";"";"";"";"";"";""
"4";"Carbon-Graphite Composites";"";"iodine";"";"7553-56-2";"I2";"3";"not recommended";"any";"0 – 250";"";"";"1";"";"";"";"";"";"";"";"";"";"";"";""
"5";"Cellulose Acetate";"";"iodine";"";"7553-56-2";"I2";"3";"not recommended";"10";"60 – 70";"<1";"saturated; discolored; weight gain";"1";"";"";"";"";"";"";"";"";"";"";"";""
"6";"Chlorendic Unsaturated Polyester, Glass Fiber-Reinforced (869 + 44.5)";"HET acid polyester-Polifos 869 + 44.5 phr styrene";"iodine";"vapor";"7553-56-2";"I2";"1";"recommended";"100";"175";"<6";"";"16";"";"";"";"";"";"";"";"";"";"";"";""
"7";"Chlorinated Polyvinyl Chloride (CPVC)";"";"iodine";"";"7553-56-2";"I2";"1";"recommended";"100";"70 – 150";"";"";"1, 2";"";"";"";"";"";"";"";"";"";"";"";""
"8";"Chlorosulfonated Polyethylene";"";"iodine";"";"7553-56-2";"I2";"1";"recommended";"10";"70 – 150";"";"in alcohol";"1";"";"";"";"";"";"";"";"";"";"";"";""
"9";"Concrete";"";"iodine";"";"7553-56-2";"I2";"2";"questionable";"10 – 90";"60 – 70";"";"vapor; liquid";"1";"";"";"";"";"";"";"";"";"";"";"";""
"10";"Epoxy Resin, Glass Fiber- Reinforced";"";"iodine";"saturated";"7553-56-2";"I2";"1";"recommended";"10";"70 – 212";"";"";"1, 24";"";"";"";"";"";"";"";"";"";"";"";""
"11";"Epoxy Resin, Glass Fiber- Reinforced";"";"iodine";"";"7553-56-2";"I2";"3";"not recommended";"100";"70 – 150";"";"";"1, 24";"";"";"";"";"";"";"";"";"";"";"";""
"12";"Fluorinated Ethylene Propylene Copolymer (FEP)/ Polytetrafluoroethylene (PTFE)";"";"iodine";"";"7553-56-2";"I2";"1";"recommended";"100";"70 – 150";"";"cyclic immersion; immersed";"1";"";"";"";"";"";"";"";"";"";"";"";""
"13";"Fluororubber";"";"iodine";"";"7553-56-2";"I2";"1";"recommended";"10";"70 – 150";"";"in alcohol";"1";"";"";"";"";"";"";"";"";"";"";"";""
"14";"Fluororubber";"";"iodine";"";"7553-56-2";"I2";"3";"not recommended";"20";"150 – 170";"";"";"1";"";"";"";"";"";"";"";"";"";"";"";""
"15";"Fluororubber";"";"iodine";"vapor";"7553-56-2";"I2";"3";"not recommended";"20";"170 – 212";"";"";"1";"";"";"";"";"";"";"";"";"";"";"";""
"16";"Fluororubber";"";"iodine";"";"7553-56-2";"I2";"3";"not recommended";"30";"60 – 70";"";"";"1";"";"";"";"";"";"";"";"";"";"";"";""
"17";"Furfuryl Alcohol Resin, Asbestos-Reinforced";"";"iodine";"";"7553-56-2";"I2";"3";"not recommended";"100";"70 – 80";"";"";"1";"";"";"";"";"";"";"";"";"";"";"";""
"18";"Glass, Chemical";"";"iodine";"vapor; wet";"7553-56-2";"I2";"1";"recommended";"10";"70 – 250";"";"in alcohol";"1";"";"";"";"";"";"";"";"";"";"";"";""
"19";"Nylon";"";"iodine";"";"7553-56-2";"I2";"3";"not recommended";"100";"60 – 70";"";"in alcohol or potassium iodide solutions";"1";"";"";"";"";"";"";"";"";"";"";"";""
"20";"Phenolic Resins, Asbestos-Reinforced";"";"iodine";"";"7553-56-2";"I2";"3";"not recommended";"100";"60 – 70";"";"";"1";"";"";"";"";"";"";"";"";"";"";"";""
"21";"Phenolic Resins, Asbestos-Reinforced";"";"iodine";"";"7553-56-2";"I2";"1";"recommended";"100";"70 – 80";"";"";"1";"";"";"";"";"";"";"";"";"";"";"";""
"22";"Polychloroprene";"";"iodine";"";"7553-56-2";"I2";"2";"questionable";"10";"60 – 70";"";"in alcohol";"1";"";"";"";"";"";"";"";"";"";"";"";""
"23";"Polychloroprene";"";"iodine";"";"7553-56-2";"I2";"3";"not recommended";"10";"70 – 150";"";"";"1";"";"";"";"";"";"";"";"";"";"";"";""
"24";"Polyesters, Glass Fiber-Reinforced";"";"iodine";"";"7553-56-2";"I2";"1";"recommended";"100";"150 – 160";"";"";"1";"";"";"";"";"";"";"";"";"";"";"";""
"25";"Polyesters, Glass Fiber-Reinforced";"";"iodine";"vapor";"7553-56-2";"I2";"1";"recommended";"100";"160 – 175";"";"";"1";"";"";"";"";"";"";"";"";"";"";"";""
"26";"Polyethylene (PE)";"";"iodine";"";"7553-56-2";"I2";"2";"questionable";"10";"60 – 70";"";"in alcohol";"1, 21";"";"";"";"";"";"";"";"";"";"";"";""
"27";"Polyethylene (PE)";"";"iodine";"";"7553-56-2";"I2";"3";"not recommended";"10";"70 – 150";"";"";"1, 21";"";"";"";"";"";"";"";"";"";"";"";""
"28";"Polyethylene (PE)";"";"iodine";"crystal, powders, solids";"7553-56-2";"I2";"2";"questionable";"100";"70 – 150";"";"";"1, 21";"";"";"";"";"";"";"";"";"";"";"";""
"29";"Polymethyl Methacrylate (PMMA)";"";"iodine";"";"7553-56-2";"I2";"1";"recommended";"100";"70 – 150";"";"";"1";"";"";"";"";"";"";"";"";"";"";"";""
"30";"Polypropylene (PP)";"";"iodine";"";"7553-56-2";"I2";"1";"recommended";"0.1";"60 – 150";"<6";"in alcohol";"1";"";"";"";"";"";"";"";"";"";"";"";""
"31";"Polypropylene (PP)";"";"iodine";"";"7553-56-2";"I2";"1";"recommended";"40 – 50";"60 – 70";"";"in alcohol";"1";"";"";"";"";"";"";"";"";"";"";"";""
"32";"Polypropylene (PP)";"";"iodine";"";"7553-56-2";"I2";"3";"not recommended";"90";"60 – 70";"";"";"1";"";"";"";"";"";"";"";"";"";"";"";""
"33";"Polypropylene (PP)";"";"iodine";"";"7553-56-2";"I2";"1";"recommended";"100";"60 – 70";"";"";"1";"";"";"";"";"";"";"";"";"";"";"";""
"34";"Polyvinyl Chloride (PVC)";"";"iodine";"";"7553-56-2";"I2";"1";"recommended";"10";"70 – 80";"";"in alcohol";"1";"";"";"";"";"";"";"";"";"";"";"";""
"35";"Polyvinyl Chloride (PVC)";"";"iodine";"";"7553-56-2";"I2";"3";"not recommended";"100";"70 – 150";"";"";"1";"";"";"";"";"";"";"";"";"";"";"";""
"36";"Polyvinylidene Fluoride (PVDF)";"";"iodine";"";"7553-56-2";"I2";"1";"recommended";"100";"70 – 150";"";"no water, wet";"1, 23";"";"";"";"";"";"";"";"";"";"";"";""
"37";"Rubber, Butyl (BR)";"";"iodine";"";"7553-56-2";"I2";"2";"questionable";"10";"70 – 150";"";"in alcohol";"1";"";"";"";"";"";"";"";"";"";"";"";""
"38";"Rubber, Natural (NR)";"";"iodine";"";"7553-56-2";"I2";"1";"recommended";"10";"60 – 70";"";"in alcohol";"1";"";"";"";"";"";"";"";"";"";"";"";""
"39";"Rubber, Natural (NR)";"";"iodine";"";"7553-56-2";"I2";"2";"questionable";"10";"70 – 150";"";"";"1";"";"";"";"";"";"";"";"";"";"";"";""
"40";"Styrene Acrylonitrile Copolymer (SAN)";"";"iodine";"";"7553-56-2";"I2";"1";"recommended";"3";"70 – 125";"";"in alcohol";"1";"";"";"";"";"";"";"";"";"";"";"";""
"41";"Styrene Acrylonitrile Copolymer (SAN)";"";"iodine";"";"7553-56-2";"I2";"3";"not recommended";"80";"70 – 125";"";"";"1";"";"";"";"";"";"";"";"";"";"";"";""
"42";"Vinyl Ester Resins";"";"iodine";"crystals";"7553-56-2";"I2";"1";"recommended";"100";"70 – 150";"";"";"7";"";"";"";"";"";"";"";"";"";"";"";""
"43";"Vinyl Ester Resins";"";"iodine";"vapor";"7553-56-2";"I2";"1";"recommended";"100";"150 – 180";"";"";"7";"";"";"";"";"";"";"";"";"";"";"";""
"44";"Wood";"";"iodine";"";"7553-56-2";"I2";"1";"recommended; not recommended for tincture";"80 – 90";"60 – 70";"";"";"1";"";"";"";"";"";"";"";"";"";"";"";""
"";"";"";"";"";"";"";"";"";"";"";"";"";"";"";"";"";"";"";"";"";"";"";"";"";""
"";"";"";"";"";"";"";"";"";"";"";"";"";"";"";"";"";"";"";"";"";"";"";"";"";""
"Corrosion Survey Database (COR•SUR) © 2002 NACE International";"";"";"";"";"";"";"";"";"";"";"";"";"";"";"";"";"";"";"";"";"";"";"";"";""

File: data/corrosion_data/TableData - 2024-11-09T182906.535.csv
sep=;
"Title: Corrosion Survey Database (COR•SUR)";"";"";"";"";"";"";"";"";"";"";"";"";"";"";"";"";"";"";"";"";"";"";"";"";""
"Table: Mercury";"";"";"";"";"";"";"";"";"";"";"";"";"";"";"";"";"";"";"";"";"";"";"";"";""
"DOWNLOAD SHOWS ONLY THE DISPLAYED DATA, UP TO 50 ROWS";"";"";"";"";"";"";"";"";"";"";"";"";"";"";"";"";"";"";"";"";"";"";"";"";""
"No.";"material or substance name";"material synonym";"exposure medium";"exposure medium CAS RN";"exposure medium formula";"NACE resistance rating (unitless)";"resistance note";"conc. (%)";"temp. (°F)";"exposure time (mo (30))";"reference";"";"";"";"";"";"";"";"";"";"";"";"";"";""
"1";"Acetal Resins (Polyoxymethylene)";"";"mercury";"7439-97-6";"Hg";"1";"recommended";"100";"70 – 150";"";"1";"";"";"";"";"";"";"";"";"";"";"";"";"";""
"2";"Acrylonitrile Butadiene Styrene Polymer (ABS)";"";"mercury";"7439-97-6";"Hg";"2";"questionable";"100";"70 – 150";"";"1";"";"";"";"";"";"";"";"";"";"";"";"";"";""
"3";"Chlorendic Unsaturated Polyester, Glass Fiber-Reinforced (190 + 47)";"HET acid polyester-Polifos 190 + 47 phr styrene";"mercury";"7439-97-6";"Hg";"1";"recommended";"100";"250";"<6";"16";"";"";"";"";"";"";"";"";"";"";"";"";"";""
"4";"Chlorendic Unsaturated Polyester, Glass Fiber-Reinforced (869 + 44.5)";"HET acid polyester-Polifos 869 + 44.5 phr styrene";"mercury";"7439-97-6";"Hg";"1";"recommended";"100";"250";"<6";"16";"";"";"";"";"";"";"";"";"";"";"";"";"";""
"5";"Chlorinated Polyvinyl Chloride (CPVC)";"";"mercury";"7439-97-6";"Hg";"1";"recommended";"100";"70 – 212";"";"1, 20";"";"";"";"";"";"";"";"";"";"";"";"";"";""
"6";"Chlorosulfonated Polyethylene";"";"mercury";"7439-97-6";"Hg";"1";"recommended";"100";"70 – 150";"";"1";"";"";"";"";"";"";"";"";"";"";"";"";"";""
"7";"Concrete";"";"mercury";"7439-97-6";"Hg";"1";"recommended";"100";"60 – 70";"";"1";"";"";"";"";"";"";"";"";"";"";"";"";"";""
"8";"Epoxy Resin, Glass Fiber- Reinforced";"";"mercury";"7439-97-6";"Hg";"1";"recommended";"100";"70 – 250";"";"1, 24";"";"";"";"";"";"";"";"";"";"";"";"";"";""
"9";"Fluorinated Ethylene Propylene Copolymer (FEP)/ Polytetrafluoroethylene (PTFE)";"";"mercury";"7439-97-6";"Hg";"1";"recommended";"100";"70 – 475";"";"1, 22";"";"";"";"";"";"";"";"";"";"";"";"";"";""
"10";"Fluorinated Ethylene Propylene Copolymer (FEP)/ Polytetrafluoroethylene (PTFE)";"";"mercury";"7439-97-6";"Hg";"1";"recommended";"100";"475 – 572";"";"1, 22";"";"";"";"";"";"";"";"";"";"";"";"";"";""
"11";"Fluororubber";"";"mercury";"7439-97-6";"Hg";"1";"recommended";"100";"70 – 150";"";"1";"";"";"";"";"";"";"";"";"";"";"";"";"";""
"12";"Glass, Chemical";"";"mercury";"7439-97-6";"Hg";"1";"recommended";"100";"70 – 250";"";"1";"";"";"";"";"";"";"";"";"";"";"";"";"";""
"13";"Nylon";"";"mercury";"7439-97-6";"Hg";"1";"recommended";"100";"60 – 70";"";"1";"";"";"";"";"";"";"";"";"";"";"";"";"";""
"14";"Polychloroprene";"";"mercury";"7439-97-6";"Hg";"1";"recommended";"100";"70 – 150";"";"1";"";"";"";"";"";"";"";"";"";"";"";"";"";""
"15";"Polyesters, Glass Fiber-Reinforced";"";"mercury";"7439-97-6";"Hg";"1";"recommended";"100";"70 – 250";"";"1";"";"";"";"";"";"";"";"";"";"";"";"";"";""
"16";"Polyethylene (PE)";"";"mercury";"7439-97-6";"Hg";"1";"recommended";"100";"70 – 175";"";"1, 21";"";"";"";"";"";"";"";"";"";"";"";"";"";""
"17";"Polymethyl Methacrylate (PMMA)";"";"mercury";"7439-97-6";"Hg";"1";"recommended";"100";"70 – 150";"";"1";"";"";"";"";"";"";"";"";"";"";"";"";"";""
"18";"Polypropylene (PP)";"";"mercury";"7439-97-6";"Hg";"1";"recommended";"100";"60 – 150";"";"1";"";"";"";"";"";"";"";"";"";"";"";"";"";""
"19";"Polyvinyl Chloride (PVC)";"";"mercury";"7439-97-6";"Hg";"1";"recommended";"100";"70 – 150";"";"1";"";"";"";"";"";"";"";"";"";"";"";"";"";""
"20";"Polyvinylidene Fluoride (PVDF)";"Kynar";"mercury";"7439-97-6";"Hg";"1";"recommended";"100";"70 – 285";"";"1, 17";"";"";"";"";"";"";"";"";"";"";"";"";"";""
"21";"Rubber, Butyl (BR)";"";"mercury";"7439-97-6";"Hg";"1";"recommended";"100";"70 – 150";"";"1";"";"";"";"";"";"";"";"";"";"";"";"";"";""
"22";"Rubber, Natural (NR)";"";"mercury";"7439-97-6";"Hg";"1";"recommended";"100";"70 – 150";"";"1";"";"";"";"";"";"";"";"";"";"";"";"";"";""
"23";"Vinyl Ester Resins";"";"mercury";"7439-97-6";"Hg";"1";"recommended";"100";"250";"";"7";"";"";"";"";"";"";"";"";"";"";"";"";"";""
"24";"Wood";"";"mercury";"7439-97-6";"Hg";"1";"recommended";"100";"70 – 175";"";"1";"";"";"";"";"";"";"";"";"";"";"";"";"";""
"";"";"";"";"";"";"";"";"";"";"";"";"";"";"";"";"";"";"";"";"";"";"";"";"";""
"";"";"";"";"";"";"";"";"";"";"";"";"";"";"";"";"";"";"";"";"";"";"";"";"";""
"Corrosion Survey Database (COR•SUR) © 2002 NACE International";"";"";"";"";"";"";"";"";"";"";"";"";"";"";"";"";"";"";"";"";"";"";"";"";""
