Repository: Mahyar-rajabi94/TF_SDL

File: data/corrosion_data/TableData - 2024-11-09T182920.359.csv
sep=;
"Title: Corrosion Survey Database (COR•SUR)";"";"";"";"";"";"";"";"";"";"";"";"";"";"";"";"";"";"";"";"";"";"";"";"";""
"Table: Ozone";"";"";"";"";"";"";"";"";"";"";"";"";"";"";"";"";"";"";"";"";"";"";"";"";""
"DOWNLOAD SHOWS ONLY THE DISPLAYED DATA, UP TO 50 ROWS";"";"";"";"";"";"";"";"";"";"";"";"";"";"";"";"";"";"";"";"";"";"";"";"";""
"No.";"material or substance name";"material synonym";"exposure medium";"exposure medium CAS RN";"exposure medium formula";"NACE resistance rating (unitless)";"resistance note";"conc. (%)";"temp. (°F)";"exposure time (mo (30))";"test note";"reference";"";"";"";"";"";"";"";"";"";"";"";"";""
"1";"Acetal Resins (Polyoxymethylene)";"";"ozone";"10028-15-6";"O3";"2";"questionable";"10";"70 – 150";"";"";"1";"";"";"";"";"";"";"";"";"";"";"";"";""
"2";"Acrylonitrile Butadiene Styrene Polymer (ABS)";"";"ozone";"10028-15-6";"O3";"3";"not recommended; may stress crack";"10";"70 – 150";"";"";"1";"";"";"";"";"";"";"";"";"";"";"";"";""
"3";"Acrylonitrile Butadiene Styrene Polymer (ABS)";"";"ozone";"10028-15-6";"O3";"3";"not recommended";"100";"60 – 150";"";"";"1";"";"";"";"";"";"";"";"";"";"";"";"";""
"4";"Chlorinated Polyvinyl Chloride (CPVC)";"";"ozone";"10028-15-6";"O3";"1";"recommended";"100";"70 – 212";"";"";"1, 2";"";"";"";"";"";"";"";"";"";"";"";"";""
"5";"Chlorosulfonated Polyethylene";"";"ozone";"10028-15-6";"O3";"1";"recommended";"10";"70 – 150";"";"";"1";"";"";"";"";"";"";"";"";"";"";"";"";""
"6";"Concrete";"";"ozone";"10028-15-6";"O3";"1";"recommended";"100";"60 – 70";"";"";"1";"";"";"";"";"";"";"";"";"";"";"";"";""
"7";"Ethylene Tetrafluoroethylene Copolymer (ETFE)";"Teflon; Hostaflon; Fluon";"ozone";"10028-15-6";"O3";"1";"recommended";"5";"250";">12";"";"10";"";"";"";"";"";"";"";"";"";"";"";"";""
"8";"Fluorinated Ethylene Propylene Copolymer (FEP)/ Polytetrafluoroethylene (PTFE)";"";"ozone";"10028-15-6";"O3";"1";"recommended";"100";"70 – 90";"";"cyclic immersion; immersed";"1, 22";"";"";"";"";"";"";"";"";"";"";"";"";""
"9";"Fluororubber";"";"ozone";"10028-15-6";"O3";"2";"questionable";"<2";"70 – 150";"";"";"1";"";"";"";"";"";"";"";"";"";"";"";"";""
"10";"Fluororubber";"";"ozone";"10028-15-6";"O3";"3";"not recommended";"20";"60 – 70";"";"";"1";"";"";"";"";"";"";"";"";"";"";"";"";""
"11";"Glass, Chemical";"";"ozone";"10028-15-6";"O3";"1";"recommended";"100";"0 – 70";"";"also storage at -78°C (-108°F)";"1";"";"";"";"";"";"";"";"";"";"";"";"";""
"12";"Nylon";"";"ozone";"10028-15-6";"O3";"3";"not recommended";"100";"60 – 70";"";"";"1";"";"";"";"";"";"";"";"";"";"";"";"";""
"13";"Polychloroprene";"";"ozone";"10028-15-6";"O3";"3";"not recommended";"10";"70 – 150";"";"";"1";"";"";"";"";"";"";"";"";"";"";"";"";""
"14";"Polychloroprene";"";"ozone";"10028-15-6";"O3";"1";"recommended";"100";"60 – 70";"";"silicone polymers are resistant also";"1";"";"";"";"";"";"";"";"";"";"";"";"";""
"15";"Polyesters, Glass Fiber-Reinforced";"";"ozone";"10028-15-6";"O3";"1";"recommended";"100";"70 – 80";"";"plus hydrogen";"1";"";"";"";"";"";"";"";"";"";"";"";"";""
"16";"Polyethylene (PE)";"";"ozone";"10028-15-6";"O3";"2";"questionable; rapidly notches surface";"100";"60 – 70";"";"";"1, 8";"";"";"";"";"";"";"";"";"";"";"";"";""
"17";"Polyethylene (PE)";"";"ozone";"10028-15-6";"O3";"3";"not recommended";"100";"70 – 150";"";"";"1, 8";"";"";"";"";"";"";"";"";"";"";"";"";""
"18";"Polymethyl Methacrylate (PMMA)";"";"ozone";"10028-15-6";"O3";"1";"recommended";"2";"60 – 70";"";"with oxygen or air";"1";"";"";"";"";"";"";"";"";"";"";"";"";""
"19";"Polypropylene (PP)";"";"ozone";"10028-15-6";"O3";"3";"not recommended";"100";"70 – 80";"";"";"1";"";"";"";"";"";"";"";"";"";"";"";"";""
"20";"Polysulfone";"";"ozone";"10028-15-6";"O3";"1";"recommended";"100";"60 – 70";"";"";"1";"";"";"";"";"";"";"";"";"";"";"";"";""
"21";"Polyvinyl Chloride (PVC)";"";"ozone";"10028-15-6";"O3";"3";"not recommended";"100";"70 – 150";"";"";"1";"";"";"";"";"";"";"";"";"";"";"";"";""
"22";"Polyvinylidene Fluoride (PVDF)";"Kynar";"ozone";"10028-15-6";"O3";"1";"recommended";"100";"70 – 225";">12";"";"1, 17";"";"";"";"";"";"";"";"";"";"";"";"";""
"23";"Polyvinylidene Fluoride (PVDF)";"";"ozone";"10028-15-6";"O3";"2";"questionable";"100";"225 – 285";"";"";"1, 17";"";"";"";"";"";"";"";"";"";"";"";"";""
"24";"Rubber, Butyl (BR)";"";"ozone";"10028-15-6";"O3";"1";"recommended";"<2";"70 – 150";"";"";"1";"";"";"";"";"";"";"";"";"";"";"";"";""
"25";"Rubber, Natural (NR)";"";"ozone";"10028-15-6";"O3";"3";"not recommended; may stress crack";"1 – 5";"70 – 150";"";"% conc. in air";"1";"";"";"";"";"";"";"";"";"";"";"";"";""
"26";"Rubber, Natural (NR)";"";"ozone";"10028-15-6";"O3";"3";"not recommended";"100";"60 – 70";"";"";"1";"";"";"";"";"";"";"";"";"";"";"";"";""
"27";"Vinyl Ester Resins";"";"ozone";"10028-15-6";"O3";"1";"recommended";"4";"70 – 140";"";"";"7";"";"";"";"";"";"";"";"";"";"";"";"";""
"28";"Wood";"";"ozone";"10028-15-6";"O3";"1";"recommended";"1";"60 – 70";"";"% conc. in air";"1";"";"";"";"";"";"";"";"";"";"";"";"";""
"";"";"";"";"";"";"";"";"";"";"";"";"";"";"";"";"";"";"";"";"";"";"";"";"";""
"";"";"";"";"";"";"";"";"";"";"";"";"";"";"";"";"";"";"";"";"";"";"";"";"";""
"Corrosion Survey Database (COR•SUR) © 2002 NACE International";"";"";"";"";"";"";"";"";"";"";"";"";"";"";"";"";"";"";"";"";"";"";"";"";""

File: data/corrosion_data/TableData - 2024-11-09T182924.074.csv
sep=;
"Title: Corrosion Survey Database (COR•SUR)";"";"";"";"";"";"";"";"";"";"";"";"";"";"";"";"";"";"";"";"";"";"";"";"";""
"Table: Phosphorus";"";"";"";"";"";"";"";"";"";"";"";"";"";"";"";"";"";"";"";"";"";"";"";"";""
"DOWNLOAD SHOWS ONLY THE DISPLAYED DATA, UP TO 50 ROWS";"";"";"";"";"";"";"";"";"";"";"";"";"";"";"";"";"";"";"";"";"";"";"";"";""
"No.";"material or substance name";"exposure medium";"NACE resistance rating (unitless)";"resistance note";"conc. (%)";"temp. (°F)";"reference";"";"";"";"";"";"";"";"";"";"";"";"";"";"";"";"";"";""
"1";"Acrylonitrile Butadiene Styrene Polymer (ABS)";"phosphorus";"2";"questionable";"100";"60 – 70";"1";"";"";"";"";"";"";"";"";"";"";"";"";"";"";"";"";"";""
"2";"Acrylonitrile Butadiene Styrene Polymer (ABS)";"phosphorus";"3";"not recommended";"100";"70 – 150";"1";"";"";"";"";"";"";"";"";"";"";"";"";"";"";"";"";"";""
"3";"Polyethylene (PE)";"phosphorus";"1";"recommended";"100";"60 – 70";"1, 21";"";"";"";"";"";"";"";"";"";"";"";"";"";"";"";"";"";""
"4";"Polypropylene (PP)";"phosphorus";"1";"recommended";"100";"60 – 70";"1";"";"";"";"";"";"";"";"";"";"";"";"";"";"";"";"";"";""
"5";"Polyvinyl Chloride (PVC)";"phosphorus";"1";"recommended";"100";"70 – 80";"1";"";"";"";"";"";"";"";"";"";"";"";"";"";"";"";"";"";""
"6";"Polyvinyl Chloride (PVC)";"phosphorus";"3";"not recommended";"100";"80 – 150";"1";"";"";"";"";"";"";"";"";"";"";"";"";"";"";"";"";"";""
"";"";"";"";"";"";"";"";"";"";"";"";"";"";"";"";"";"";"";"";"";"";"";"";"";""
"";"";"";"";"";"";"";"";"";"";"";"";"";"";"";"";"";"";"";"";"";"";"";"";"";""
"Corrosion Survey Database (COR•SUR) © 2002 NACE International";"";"";"";"";"";"";"";"";"";"";"";"";"";"";"";"";"";"";"";"";"";"";"";"";""
"";"";"";"";"";"";"";"";"";"";"";"";"";"";"";"";"";"";"";"";"";"";"";"";"";""

File: data/corrosion_data/TableData - 2024-11-09T183016.385.csv
sep=;
"Title: Corrosion Survey Database (COR•SUR)";"";"";"";"";"";"";"";"";"";"";"";"";"";"";"";"";"";"";"";"";"";"";"";"";""
"Table: Citronella";"";"";"";"";"";"";"";"";"";"";"";"";"";"";"";"";"";"";"";"";"";"";"";"";""
"DOWNLOAD SHOWS ONLY THE DISPLAYED DATA, UP TO 50 ROWS";"";"";"";"";"";"";"";"";"";"";"";"";"";"";"";"";"";"";"";"";"";"";"";"";""
"No.";"material or substance name";"exposure medium";"exposure medium class";"NACE resistance rating (unitless)";"resistance note";"conc. (%)";"temp. (°F)";"exposure time (mo (30))";"test note";"reference";"";"";"";"";"";"";"";"";"";"";"";"";"";"";""
"1";"Cellulose Acetate";"citronella";"essential oils";"1";"recommended";"100";"60 – 70";"<1";"";"1";"";"";"";"";"";"";"";"";"";"";"";"";"";"";""
"2";"Cellulose Acetate Butyrate";"citronella";"essential oils";"3";"not recommended; softened; weight gain";"100";"60 – 70";"<1";"";"1";"";"";"";"";"";"";"";"";"";"";"";"";"";"";""
"3";"Concrete";"citronella";"essential oils";"3";"not recommended";"100";"60 – 70";"";"also other essential oils";"1";"";"";"";"";"";"";"";"";"";"";"";"";"";"";""
"4";"Epoxy Resin, Glass Fiber- Reinforced";"citronella";"essential oils";"1";"recommended";"100";"60 – 70";"";"";"1, 24";"";"";"";"";"";"";"";"";"";"";"";"";"";"";""
"5";"Fluororubber";"citronella";"essential oils";"3";"not recommended";"100";"60 – 70";"";"";"1";"";"";"";"";"";"";"";"";"";"";"";"";"";"";""
"6";"Glass, Chemical";"citronella";"essential oils";"1";"recommended";"100";"70 – 212";"";"also other essential oils";"1";"";"";"";"";"";"";"";"";"";"";"";"";"";"";""
"7";"Polyethylene (PE)";"citronella";"essential oils";"2";"questionable";"100";"60 – 70";"";"";"1";"";"";"";"";"";"";"";"";"";"";"";"";"";"";""
"8";"Polyethylene (PE)";"citronella";"essential oils";"3";"not recommended";"100";"70 – 150";"";"";"1";"";"";"";"";"";"";"";"";"";"";"";"";"";"";""
"9";"Polymethyl Methacrylate (PMMA)";"citronella";"essential oils";"1";"recommended";"100";"60 – 70";"";"";"1";"";"";"";"";"";"";"";"";"";"";"";"";"";"";""
"10";"Styrene Acrylonitrile Copolymer (SAN)";"citronella";"essential oils";"3";"not recommended";"100";"70 – 125";"";"";"1";"";"";"";"";"";"";"";"";"";"";"";"";"";"";""
"11";"Wood";"citronella";"essential oils";"3";"not recommended";"100";"60 – 70";"";"permeable";"1";"";"";"";"";"";"";"";"";"";"";"";"";"";"";""
"";"";"";"";"";"";"";"";"";"";"";"";"";"";"";"";"";"";"";"";"";"";"";"";"";""
"";"";"";"";"";"";"";"";"";"";"";"";"";"";"";"";"";"";"";"";"";"";"";"";"";""
"Corrosion Survey Database (COR•SUR) © 2002 NACE International";"";"";"";"";"";"";"";"";"";"";"";"";"";"";"";"";"";"";"";"";"";"";"";"";""

File: data/corrosion_data/TableData - 2024-11-09T183031.154.csv
sep=;
"Title: Corrosion Survey Database (COR•SUR)";"";"";"";"";"";"";"";"";"";"";"";"";"";"";"";"";"";"";"";"";"";"";"";"";""
"Table: Lemon oil";"";"";"";"";"";"";"";"";"";"";"";"";"";"";"";"";"";"";"";"";"";"";"";"";""
"DOWNLOAD SHOWS ONLY THE DISPLAYED DATA, UP TO 50 ROWS";"";"";"";"";"";"";"";"";"";"";"";"";"";"";"";"";"";"";"";"";"";"";"";"";""
"No.";"material or substance name";"exposure medium";"exposure medium class";"NACE resistance rating (unitless)";"resistance note";"conc. (%)";"temp. (°F)";"exposure time (mo (30))";"reference";"";"";"";"";"";"";"";"";"";"";"";"";"";"";"";""
"1";"Cellulose Acetate";"lemon oil";"essential oils";"1";"recommended";"100";"60 – 70";"";"1";"";"";"";"";"";"";"";"";"";"";"";"";"";"";"";""
"2";"Cellulose Acetate Butyrate";"lemon oil";"essential oils";"1";"recommended";"100";"60 – 70";"<1";"1";"";"";"";"";"";"";"";"";"";"";"";"";"";"";"";""
"3";"Glass, Chemical";"lemon oil";"essential oils";"1";"recommended";"100";"70 – 212";"";"1";"";"";"";"";"";"";"";"";"";"";"";"";"";"";"";""
"4";"Polyethylene (PE)";"lemon oil";"essential oils";"2";"questionable";"100";"60 – 70";"";"1";"";"";"";"";"";"";"";"";"";"";"";"";"";"";"";""
"5";"Polyethylene (PE)";"lemon oil";"essential oils";"3";"not recommended";"100";"70 – 150";"";"1";"";"";"";"";"";"";"";"";"";"";"";"";"";"";"";""
"6";"Polypropylene (PP)";"lemon oil";"essential oils";"2";"questionable";"100";"70 – 80";"";"1";"";"";"";"";"";"";"";"";"";"";"";"";"";"";"";""
"7";"Polypropylene (PP)";"lemon oil";"essential oils";"3";"not recommended";"100";"80 – 212";"";"1";"";"";"";"";"";"";"";"";"";"";"";"";"";"";"";""
"8";"Polyvinylidene Fluoride (PVDF)";"lemon oil";"essential oils";"1";"recommended";"100";"70 – 250";"";"1, 23";"";"";"";"";"";"";"";"";"";"";"";"";"";"";"";""
"9";"Styrene Acrylonitrile Copolymer (SAN)";"lemon oil";"essential oils";"3";"not recommended";"100";"70 – 125";"";"1";"";"";"";"";"";"";"";"";"";"";"";"";"";"";"";""
"";"";"";"";"";"";"";"";"";"";"";"";"";"";"";"";"";"";"";"";"";"";"";"";"";""
"";"";"";"";"";"";"";"";"";"";"";"";"";"";"";"";"";"";"";"";"";"";"";"";"";""
"Corrosion Survey Database (COR•SUR) © 2002 NACE International";"";"";"";"";"";"";"";"";"";"";"";"";"";"";"";"";"";"";"";"";"";"";"";"";""

File: data/corrosion_data/TableData - 2024-11-09T183035.082.csv
sep=;
"Title: Corrosion Survey Database (COR•SUR)";"";"";"";"";"";"";"";"";"";"";"";"";"";"";"";"";"";"";"";"";"";"";"";"";""
"Table: Limonene";"";"";"";"";"";"";"";"";"";"";"";"";"";"";"";"";"";"";"";"";"";"";"";"";""
"DOWNLOAD SHOWS ONLY THE DISPLAYED DATA, UP TO 50 ROWS";"";"";"";"";"";"";"";"";"";"";"";"";"";"";"";"";"";"";"";"";"";"";"";"";""
"No.";"material or substance name";"exposure medium";"exposure medium CAS RN";"exposure medium formula";"exposure medium class";"NACE resistance rating (unitless)";"resistance note";"conc. (%)";"temp. (°F)";"test note";"reference";"";"";"";"";"";"";"";"";"";"";"";"";"";""
"1";"Concrete";"limonene";"138-86-3";"C10H16";"essential oils";"2";"questionable";"100";"60 – 70";"permeable";"1";"";"";"";"";"";"";"";"";"";"";"";"";"";""
"2";"Fluorinated Ethylene Propylene Copolymer (FEP)/ Polytetrafluoroethylene (PTFE)";"limonene";"138-86-3";"C10H16";"essential oils";"1";"recommended";"100";"70 – 90";"cyclic immersion; immersed";"1";"";"";"";"";"";"";"";"";"";"";"";"";"";""
"3";"Glass, Chemical";"limonene";"138-86-3";"C10H16";"essential oils";"1";"recommended";"100";"70 – 250";"";"1";"";"";"";"";"";"";"";"";"";"";"";"";"";""
"4";"Polyethylene (PE)";"limonene";"138-86-3";"C10H16";"essential oils";"1";"recommended";"100";"60 – 70";"";"1, 21";"";"";"";"";"";"";"";"";"";"";"";"";"";""
"5";"Wood";"limonene";"138-86-3";"C10H16";"essential oils";"1";"recommended";"100";"60 – 70";"permeable";"1";"";"";"";"";"";"";"";"";"";"";"";"";"";""
"";"";"";"";"";"";"";"";"";"";"";"";"";"";"";"";"";"";"";"";"";"";"";"";"";""
"";"";"";"";"";"";"";"";"";"";"";"";"";"";"";"";"";"";"";"";"";"";"";"";"";""
"Corrosion Survey Database (COR•SUR) © 2002 NACE International";"";"";"";"";"";"";"";"";"";"";"";"";"";"";"";"";"";"";"";"";"";"";"";"";""
"";"";"";"";"";"";"";"";"";"";"";"";"";"";"";"";"";"";"";"";"";"";"";"";"";""
"";"";"";"";"";"";"";"";"";"";"";"";"";"";"";"";"";"";"";"";"";"";"";"";"";""

File: data/corrosion_data/TableData - 2024-11-09T183040.675.csv
sep=;
"Title: Corrosion Survey Database (COR•SUR)";"";"";"";"";"";"";"";"";"";"";"";"";"";"";"";"";"";"";"";"";"";"";"";"";""
"Table: Mint oil";"";"";"";"";"";"";"";"";"";"";"";"";"";"";"";"";"";"";"";"";"";"";"";"";""
"DOWNLOAD SHOWS ONLY THE DISPLAYED DATA, UP TO 50 ROWS";"";"";"";"";"";"";"";"";"";"";"";"";"";"";"";"";"";"";"";"";"";"";"";"";""
"No.";"material or substance name";"exposure medium";"exposure medium class";"NACE resistance rating (unitless)";"resistance note";"conc. (%)";"temp. (°F)";"exposure time (mo (30))";"reference";"";"";"";"";"";"";"";"";"";"";"";"";"";"";"";""
"1";"Cellulose Acetate";"mint oil";"essential oils";"1";"recommended";"100";"60 – 70";"<1";"1";"";"";"";"";"";"";"";"";"";"";"";"";"";"";"";""
"2";"Cellulose Acetate Butyrate";"mint oil";"essential oils";"3";"not recommended; disintegrated";"100";"60 – 70";"<1";"1";"";"";"";"";"";"";"";"";"";"";"";"";"";"";"";""
"3";"Glass, Chemical";"mint oil";"essential oils";"1";"recommended";"100";"70 – 212";"";"1";"";"";"";"";"";"";"";"";"";"";"";"";"";"";"";""
"4";"Polyesters, Glass Fiber-Reinforced";"mint oil";"essential oils";"1";"recommended";"100";"70 – 80";"";"1";"";"";"";"";"";"";"";"";"";"";"";"";"";"";"";""
"5";"Polyethylene (PE)";"mint oil";"essential oils";"2";"questionable";"100";"60 – 70";"";"1";"";"";"";"";"";"";"";"";"";"";"";"";"";"";"";""
"6";"Polyethylene (PE)";"mint oil";"essential oils";"3";"not recommended";"100";"70 – 150";"";"1";"";"";"";"";"";"";"";"";"";"";"";"";"";"";"";""
"7";"Polypropylene (PP)";"mint oil";"essential oils";"1";"recommended";"100";"70 – 80";"";"1";"";"";"";"";"";"";"";"";"";"";"";"";"";"";"";""
"8";"Polypropylene (PP)";"mint oil";"essential oils";"3";"not recommended";"100";"80 – 212";"";"1";"";"";"";"";"";"";"";"";"";"";"";"";"";"";"";""
"9";"Styrene Acrylonitrile Copolymer (SAN)";"mint oil";"essential oils";"3";"not recommended";"100";"70 – 125";"";"1";"";"";"";"";"";"";"";"";"";"";"";"";"";"";"";""
"";"";"";"";"";"";"";"";"";"";"";"";"";"";"";"";"";"";"";"";"";"";"";"";"";""
"";"";"";"";"";"";"";"";"";"";"";"";"";"";"";"";"";"";"";"";"";"";"";"";"";""
"Corrosion Survey Database (COR•SUR) © 2002 NACE International";"";"";"";"";"";"";"";"";"";"";"";"";"";"";"";"";"";"";"";"";"";"";"";"";""

File: data/corrosion_data/TableData - 2024-11-09T183049.578.csv
sep=;
"Title: Corrosion Survey Database (COR•SUR)";"";"";"";"";"";"";"";"";"";"";"";"";"";"";"";"";"";"";"";"";"";"";"";"";""
"Table: Pine oil";"";"";"";"";"";"";"";"";"";"";"";"";"";"";"";"";"";"";"";"";"";"";"";"";""
"DOWNLOAD SHOWS ONLY THE DISPLAYED DATA, UP TO 50 ROWS";"";"";"";"";"";"";"";"";"";"";"";"";"";"";"";"";"";"";"";"";"";"";"";"";""
"No.";"material or substance name";"exposure medium";"exposure medium class";"NACE resistance rating (unitless)";"resistance note";"conc. (%)";"temp. (°F)";"exposure time (mo (30))";"test note";"reference";"";"";"";"";"";"";"";"";"";"";"";"";"";"";""
"1";"Acetal Resins (Polyoxymethylene)";"pine oil";"essential oils";"1";"recommended";"100";"70 – 150";"";"";"1";"";"";"";"";"";"";"";"";"";"";"";"";"";"";""
"2";"Cellulose Acetate";"pine oil";"essential oils";"2";"questionable; discolored; weight gain";"100";"60 – 70";"<1";"";"1";"";"";"";"";"";"";"";"";"";"";"";"";"";"";""
"3";"Cellulose Acetate Butyrate";"pine oil";"essential oils";"3";"not recommended; swollen";"100";"60 – 70";"";"";"1";"";"";"";"";"";"";"";"";"";"";"";"";"";"";""
"4";"Chlorosulfonated Polyethylene";"pine oil";"essential oils";"2";"questionable";"100";"60 – 70";"";"";"1";"";"";"";"";"";"";"";"";"";"";"";"";"";"";""
"5";"Chlorosulfonated Polyethylene";"pine oil";"essential oils";"3";"not recommended";"100";"70 – 150";"";"";"1";"";"";"";"";"";"";"";"";"";"";"";"";"";"";""
"6";"Fluororubber";"pine oil";"essential oils";"1";"recommended";"100";"70 – 150";"";"";"1";"";"";"";"";"";"";"";"";"";"";"";"";"";"";""
"7";"Polychloroprene";"pine oil";"essential oils";"3";"not recommended";"100";"70 – 150";"";"";"1";"";"";"";"";"";"";"";"";"";"";"";"";"";"";""
"8";"Polyethylene (PE)";"pine oil";"essential oils";"2";"questionable";"100";"60 – 70";"";"plasticizer";"1, 8";"";"";"";"";"";"";"";"";"";"";"";"";"";"";""
"9";"Polyethylene (PE)";"pine oil";"essential oils";"3";"not recommended";"100";"70 – 150";"";"";"1, 8";"";"";"";"";"";"";"";"";"";"";"";"";"";"";""
"10";"Rubber, Butyl (BR)";"pine oil";"essential oils";"3";"not recommended";"100";"70 – 150";"";"";"1";"";"";"";"";"";"";"";"";"";"";"";"";"";"";""
"11";"Rubber, Natural (NR)";"pine oil";"essential oils";"3";"not recommended";"100";"70 – 150";"";"";"1";"";"";"";"";"";"";"";"";"";"";"";"";"";"";""
"12";"Styrene Acrylonitrile Copolymer (SAN)";"pine oil";"essential oils";"3";"not recommended";"100";"70 – 125";"";"";"1";"";"";"";"";"";"";"";"";"";"";"";"";"";"";""
"";"";"";"";"";"";"";"";"";"";"";"";"";"";"";"";"";"";"";"";"";"";"";"";"";""
"";"";"";"";"";"";"";"";"";"";"";"";"";"";"";"";"";"";"";"";"";"";"";"";"";""
"Corrosion Survey Database (COR•SUR) © 2002 NACE International";"";"";"";"";"";"";"";"";"";"";"";"";"";"";"";"";"";"";"";"";"";"";"";"";""

File: data/corrosion_data/TableData - 2024-11-09T183117.432.csv
sep=;
"Title: Corrosion Survey Database (COR•SUR)";"";"";"";"";"";"";"";"";"";"";"";"";"";"";"";"";"";"";"";"";"";"";"";"";""
"Table: Amyl acetate";"";"";"";"";"";"";"";"";"";"";"";"";"";"";"";"";"";"";"";"";"";"";"";"";""
"DOWNLOAD SHOWS ONLY THE DISPLAYED DATA, UP TO 50 ROWS";"";"";"";"";"";"";"";"";"";"";"";"";"";"";"";"";"";"";"";"";"";"";"";"";""
"No.";"material or substance name";"material synonym";"exposure medium";"exposure medium synonym";"exposure medium CAS RN";"exposure medium formula";"exposure medium class";"NACE resistance rating (unitless)";"resistance note";"conc. (%)";"temp. (°F)";"exposure time (mo (30))";"test note";"reference";"";"";"";"";"";"";"";"";"";"";""
"1";"Acetal Resins (Polyoxymethylene)";"";"amyl acetate";"pentyl acetate";"628-63-7";"C7H14O2";"esters";"1";"recommended";"100";"60 – 70";"";"";"1";"";"";"";"";"";"";"";"";"";"";""
"2";"Acrylonitrile Butadiene Styrene Polymer (ABS)";"";"amyl acetate";"pentyl acetate";"628-63-7";"C7H14O2";"esters";"3";"not recommended; softened, swollen";"100";"60 – 150";"";"";"1";"";"";"";"";"";"";"";"";"";"";""
"3";"Cellulose Acetate";"";"amyl acetate";"pentyl acetate";"628-63-7";"C7H14O2";"esters";"3";"not recommended; discolored, weight gain";"100";"60 – 70";"";"";"1";"";"";"";"";"";"";"";"";"";"";""
"4";"Cellulose Acetate Butyrate";"";"amyl acetate";"pentyl acetate";"628-63-7";"C7H14O2";"esters";"3";"not recommended; disintegrated";"100";"60 – 70";"<1";"";"1";"";"";"";"";"";"";"";"";"";"";""
"5";"Chlorendic Unsaturated Polyester, Glass Fiber-Reinforced (190 + 47)";"HET acid polyester-Polifos 190 + 47 phr styrene";"amyl acetate";"pentyl acetate";"628-63-7";"C7H14O2";"esters";"1";"recommended";"100";"75";"<6";"";"16";"";"";"";"";"";"";"";"";"";"";""
"6";"Chlorendic Unsaturated Polyester, Glass Fiber-Reinforced (869 + 44.5)";"HET acid polyester-Polifos 869 + 44.5 phr styrene";"amyl acetate";"pentyl acetate";"628-63-7";"C7H14O2";"esters";"1";"recommended";"100";"75";"<6";"";"16";"";"";"";"";"";"";"";"";"";"";""
"7";"Chlorendic Unsaturated Polyester, Glass Fiber-Reinforced (869 + 44.5)";"";"amyl acetate";"pentyl acetate";"628-63-7";"C7H14O2";"esters";"3";"not recommended";"100";"200";"";"";"16";"";"";"";"";"";"";"";"";"";"";""
"8";"Chlorinated Polyvinyl Chloride (CPVC)";"";"amyl acetate";"pentyl acetate";"628-63-7";"C7H14O2";"esters";"3";"not recommended";"100";"70 – 212";"";"";"1, 20";"";"";"";"";"";"";"";"";"";"";""
"9";"Chlorosulfonated Polyethylene";"";"amyl acetate";"pentyl acetate";"628-63-7";"C7H14O2";"esters";"3";"not recommended";"any";"0 – 250";"";"";"1";"";"";"";"";"";"";"";"";"";"";""
"10";"Concrete";"";"amyl acetate";"pentyl acetate";"628-63-7";"C7H14O2";"esters";"1";"recommended";"100";"60 – 70";"";"brief exposure";"1";"";"";"";"";"";"";"";"";"";"";""
"11";"Epoxy Resin, Glass Fiber- Reinforced";"";"amyl acetate";"pentyl acetate";"628-63-7";"C7H14O2";"esters";"1";"recommended";"100";"70 – 80";"";"";"1, 24";"";"";"";"";"";"";"";"";"";"";""
"12";"Epoxy Resin, Glass Fiber- Reinforced";"";"amyl acetate";"pentyl acetate";"628-63-7";"C7H14O2";"esters";"2";"questionable";"100";"80 – 150";"";"";"1, 24";"";"";"";"";"";"";"";"";"";"";""
"13";"Ethylene Tetrafluoroethylene Copolymer (ETFE)";"Teflon; Hostaflon; Fluon";"amyl acetate";"pentyl acetate";"628-63-7";"C7H14O2";"esters";"1";"recommended";"50";"200 – 350";">12";"";"10";"";"";"";"";"";"";"";"";"";"";""
"14";"Ethylene Tetrafluoroethylene Copolymer (ETFE)";"";"amyl acetate";"pentyl acetate";"628-63-7";"C7H14O2";"esters";"1";"recommended";"90";"200 – 350";"";"";"10";"";"";"";"";"";"";"";"";"";"";""
"15";"Fluorinated Ethylene Propylene Copolymer (FEP)/ Polytetrafluoroethylene (PTFE)";"";"amyl acetate";"pentyl acetate";"628-63-7";"C7H14O2";"esters";"1";"recommended";"100";"70 – 90";"";"cyclic immersion; immersed";"1";"";"";"";"";"";"";"";"";"";"";""
"16";"Fluororubber";"";"amyl acetate";"pentyl acetate";"628-63-7";"C7H14O2";"esters";"3";"not recommended; swollen";"100";"60 – 70";"<1";"";"1";"";"";"";"";"";"";"";"";"";"";""
"17";"Furfuryl Alcohol Resin, Glass Fiber-Reinforced";"";"amyl acetate";"pentyl acetate";"628-63-7";"C7H14O2";"esters";"1";"recommended";">10";"70 – 212";">12";"";"1";"";"";"";"";"";"";"";"";"";"";""
"18";"Glass, Chemical";"";"amyl acetate";"pentyl acetate";"628-63-7";"C7H14O2";"esters";"1";"recommended";"<99";"70 – 212";"";"";"1";"";"";"";"";"";"";"";"";"";"";""
"19";"Glass, Chemical";"";"amyl acetate";"pentyl acetate";"628-63-7";"C7H14O2";"esters";"1";"recommended";"80 – 99";"70 – 212";"";"also acid";"1";"";"";"";"";"";"";"";"";"";"";""
"20";"Nylon";"";"amyl acetate";"pentyl acetate";"628-63-7";"C7H14O2";"esters";"1";"recommended";"100";"60 – 70";"";"";"1";"";"";"";"";"";"";"";"";"";"";""
"21";"Polychloroprene";"";"amyl acetate";"pentyl acetate";"628-63-7";"C7H14O2";"esters";"3";"not recommended; swollen";"100";"60 – 70";"<1";"";"1";"";"";"";"";"";"";"";"";"";"";""
"22";"Polyesters, Glass Fiber-Reinforced";"";"amyl acetate";"pentyl acetate";"628-63-7";"C7H14O2";"esters";"1";"recommended";"100";"60 – 70";"";"";"1";"";"";"";"";"";"";"";"";"";"";""
"23";"Polyesters, Glass Fiber-Reinforced";"";"amyl acetate";"pentyl acetate";"628-63-7";"C7H14O2";"esters";"3";"not recommended";"100";"100 – 200";"";"";"1";"";"";"";"";"";"";"";"";"";"";""
"24";"Polyethylene (PE)";"";"amyl acetate";"pentyl acetate";"628-63-7";"C7H14O2";"esters";"2";"questionable";"100";"60 – 70";"<1";"swollen; weight gain; plasticizer";"1, 8";"";"";"";"";"";"";"";"";"";"";""
"25";"Polyethylene (PE)";"";"amyl acetate";"pentyl acetate";"628-63-7";"C7H14O2";"esters";"3";"not recommended";"100";"70 – 150";"";"";"1, 8";"";"";"";"";"";"";"";"";"";"";""
"26";"Polymethyl Methacrylate (PMMA)";"";"amyl acetate";"pentyl acetate";"628-63-7";"C7H14O2";"esters";"3";"not recommended; weight gain ";"100";"70 – 135";"";"";"1";"";"";"";"";"";"";"";"";"";"";""
"27";"Polymethyl Methacrylate (PMMA)";"";"amyl acetate";"pentyl acetate";"628-63-7";"C7H14O2";"esters";"3";"not recommended; may dissolve ";"100";"135 – 150";"";"";"1";"";"";"";"";"";"";"";"";"";"";""
"28";"Polyphenylene Sulfide (40% Glass-Filled)";"Fortron PPS";"amyl acetate";"pentyl acetate";"628-63-7";"C7H14O2";"esters";"1";"recommended";"100";"0 – 200";"<1";"";"11";"";"";"";"";"";"";"";"";"";"";""
"29";"Polypropylene (PP)";"";"amyl acetate";"pentyl acetate";"628-63-7";"C7H14O2";"esters";"2";"questionable; weight gain";"100";"60 – 75";"<6";"";"1";"";"";"";"";"";"";"";"";"";"";""
"30";"Polypropylene (PP)";"";"amyl acetate";"pentyl acetate";"628-63-7";"C7H14O2";"esters";"2";"questionable";"100";"75 – 150";"";"intermittent exposure";"1";"";"";"";"";"";"";"";"";"";"";""
"31";"Polypropylene (PP)";"";"amyl acetate";"pentyl acetate";"628-63-7";"C7H14O2";"esters";"3";"not recommended";"100";"150 – 212";"";"";"1";"";"";"";"";"";"";"";"";"";"";""
"32";"Polyvinyl Chloride (PVC)";"";"amyl acetate";"pentyl acetate";"628-63-7";"C7H14O2";"esters";"3";"not recommended; swollen";"100";"70 – 135";"<1";"";"1";"";"";"";"";"";"";"";"";"";"";""
"33";"Polyvinyl Chloride (PVC)";"";"amyl acetate";"pentyl acetate";"628-63-7";"C7H14O2";"esters";"3";"not recommended; disintegrated";"100";"135 – 150";"";"";"1";"";"";"";"";"";"";"";"";"";"";""
"34";"Polyvinylidene Chloride (PVDC)";"Saran brand resin";"amyl acetate";"pentyl acetate";"628-63-7";"C7H14O2";"esters";"1";"recommended";"100";"125";"";"";"6";"";"";"";"";"";"";"";"";"";"";""
"35";"Polyvinylidene Fluoride (PVDF)";"Kynar";"amyl acetate";"pentyl acetate";"628-63-7";"C7H14O2";"esters";"1";"recommended";"100";"70 – 125";"";"";"1, 23";"";"";"";"";"";"";"";"";"";"";""
"36";"Polyvinylidene Fluoride (PVDF)";"";"amyl acetate";"pentyl acetate";"628-63-7";"C7H14O2";"esters";"2";"questionable";"100";"125 – 175";"";"";"1, 23";"";"";"";"";"";"";"";"";"";"";""
"37";"Polyvinylidene Fluoride (PVDF)";"";"amyl acetate";"pentyl acetate";"628-63-7";"C7H14O2";"esters";"3";"not recommended";"100";"175 – 250";"";"";"1, 23";"";"";"";"";"";"";"";"";"";"";""
"38";"Rubber, Butyl (BR)";"";"amyl acetate";"pentyl acetate";"628-63-7";"C7H14O2";"esters";"1";"recommended";"100";"60 – 70";"";"";"1";"";"";"";"";"";"";"";"";"";"";""
"39";"Rubber, Butyl (BR)";"";"amyl acetate";"pentyl acetate";"628-63-7";"C7H14O2";"esters";"3";"not recommended";"100";"70 – 80";"[>12]";"";"1";"";"";"";"";"";"";"";"";"";"";""
"40";"Rubber, Butyl (BR)";"";"amyl acetate";"pentyl acetate";"628-63-7";"C7H14O2";"esters";"3";"not recommended";"100";"200 – 250";"[";"";"1";"";"";"";"";"";"";"";"";"";"";""
"41";"Rubber, Natural (NR)";"";"amyl acetate";"pentyl acetate";"628-63-7";"C7H14O2";"esters";"1";"recommended";"100";"60 – 70";"";"";"1";"";"";"";"";"";"";"";"";"";"";""
"42";"Styrene Acrylonitrile Copolymer (SAN)";"";"amyl acetate";"pentyl acetate";"628-63-7";"C7H14O2";"esters";"3";"not recommended";"100";"70 – 125";"";"";"1";"";"";"";"";"";"";"";"";"";"";""
"43";"Vinyl Ester Resins";"";"amyl acetate";"pentyl acetate";"628-63-7";"C7H14O2";"esters";"1";"recommended";"100";"60 – 120";"";"";"7";"";"";"";"";"";"";"";"";"";"";""
"44";"Wood";"";"amyl acetate";"pentyl acetate";"628-63-7";"C7H14O2";"esters";"2";"questionable";"10";"70 – 150";"";"permeable";"1";"";"";"";"";"";"";"";"";"";"";""
"";"";"";"";"";"";"";"";"";"";"";"";"";"";"";"";"";"";"";"";"";"";"";"";"";""
"";"";"";"";"";"";"";"";"";"";"";"";"";"";"";"";"";"";"";"";"";"";"";"";"";""
"Corrosion Survey Database (COR•SUR) © 2002 NACE International";"";"";"";"";"";"";"";"";"";"";"";"";"";"";"";"";"";"";"";"";"";"";"";"";""

File: data/corrosion_data/TableData - 2024-11-09T183135.199.csv
sep=;
"Title: Corrosion Survey Database (COR•SUR)";"";"";"";"";"";"";"";"";"";"";"";"";"";"";"";"";"";"";"";"";"";"";"";"";""
"Table: Butyl acetate";"";"";"";"";"";"";"";"";"";"";"";"";"";"";"";"";"";"";"";"";"";"";"";"";""
"DOWNLOAD SHOWS ONLY THE DISPLAYED DATA, UP TO 50 ROWS";"";"";"";"";"";"";"";"";"";"";"";"";"";"";"";"";"";"";"";"";"";"";"";"";""
"No.";"material or substance name";"material synonym";"exposure medium";"exposure medium note";"exposure medium CAS RN";"exposure medium formula";"exposure medium class";"NACE resistance rating (unitless)";"resistance note";"conc. (%)";"temp. (°F)";"exposure time (mo (30))";"test note";"reference";"";"";"";"";"";"";"";"";"";"";""
"1";"Acetal Resins (Polyoxymethylene)";"";"butyl acetate";"";"123-86-4";"C6H12O2";"esters";"1";"recommended";"100";"60 – 70";"";"";"1";"";"";"";"";"";"";"";"";"";"";""
"2";"Acrylonitrile Butadiene Styrene Polymer (ABS)";"";"butyl acetate";"";"123-86-4";"C6H12O2";"esters";"3";"not recommended";"100";"60 – 150";"";"";"1";"";"";"";"";"";"";"";"";"";"";""
"3";"Cellulose Acetate";"";"butyl acetate";"";"123-86-4";"C6H12O2";"esters";"3";"not recommended; discolored, weight gain";"100";"60 – 70";"<1";"";"1";"";"";"";"";"";"";"";"";"";"";""
"4";"Cellulose Acetate Butyrate";"";"butyl acetate";"";"123-86-4";"C6H12O2";"esters";"3";"not recommended; disintegrated";"100";"60 – 70";"<1";"";"1";"";"";"";"";"";"";"";"";"";"";""
"5";"Chlorendic Unsaturated Polyester, Glass Fiber-Reinforced (190 + 47)";"HET acid polyester-Polifos 190 + 47 phr styrene";"butyl acetate";"";"123-86-4";"C6H12O2";"esters";"1";"recommended";"100";"75";"<6";"";"16";"";"";"";"";"";"";"";"";"";"";""
"6";"Chlorendic Unsaturated Polyester, Glass Fiber-Reinforced (869 + 44.5)";"HET acid polyester-Polifos 869 + 44.5 phr styrene";"butyl acetate";"";"123-86-4";"C6H12O2";"esters";"1";"recommended";"100";"75";"<6";"";"16";"";"";"";"";"";"";"";"";"";"";""
"7";"Chlorinated Polyvinyl Chloride (CPVC)";"";"butyl acetate";"";"123-86-4";"C6H12O2";"esters";"3";"not recommended";"100";"70 – 212";"";"";"1, 20";"";"";"";"";"";"";"";"";"";"";""
"8";"Chlorosulfonated Polyethylene";"";"butyl acetate";"";"123-86-4";"C6H12O2";"esters";"3";"not recommended";"100";"60 – 70";"";"";"1";"";"";"";"";"";"";"";"";"";"";""
"9";"Concrete";"";"butyl acetate";"";"123-86-4";"C6H12O2";"esters";"1";"recommended";"100";"60 – 70";"";">7pH; permeable";"1";"";"";"";"";"";"";"";"";"";"";""
"10";"Epoxy Resin, Glass Fiber- Reinforced";"";"butyl acetate";"";"123-86-4";"C6H12O2";"esters";"1";"recommended";"100";"70 – 120";"";"";"1, 19";"";"";"";"";"";"";"";"";"";"";""
"11";"Epoxy Resin, Glass Fiber- Reinforced";"";"butyl acetate";"";"123-86-4";"C6H12O2";"esters";"2";"questionable";"100";"130 – 150";"";"";"1, 19";"";"";"";"";"";"";"";"";"";"";""
"12";"Ethylene Tetrafluoroethylene Copolymer (ETFE)";"";"butyl acetate";"";"123-86-4";"C6H12O2";"esters";"1";"recommended; strength loss; steady state reached in one week exposure";"100";"32 – 200";"<1";"";"1, 22";"";"";"";"";"";"";"";"";"";"";""
"13";"Ethylene Tetrafluoroethylene Copolymer (ETFE)";"";"butyl acetate";"";"123-86-4";"C6H12O2";"esters";"2";"questionable";"100";"200 – 235";"";"";"1, 22";"";"";"";"";"";"";"";"";"";"";""
"14";"Ethylene Tetrafluoroethylene Copolymer (ETFE)";"";"butyl acetate";"";"123-86-4";"C6H12O2";"esters";"2";"questionable";"100";"235 – 261";"";"boiling point 127°C (261°F)";"1, 22";"";"";"";"";"";"";"";"";"";"";""
"15";"Fluorinated Ethylene Propylene Copolymer (FEP)/ Polytetrafluoroethylene (PTFE)";"";"butyl acetate";"";"123-86-4";"C6H12O2";"esters";"1";"recommended";"100";"70 – 90";"";"cyclic immersion; immersed";"1, 22";"";"";"";"";"";"";"";"";"";"";""
"16";"Fluororubber";"";"butyl acetate";"";"123-86-4";"C6H12O2";"esters";"3";"not recommended";"100";"60 – 70";"";"";"1";"";"";"";"";"";"";"";"";"";"";""
"17";"Furfuryl Alcohol Resin, Asbestos-Reinforced";"";"butyl acetate";"";"123-86-4";"C6H12O2";"esters";"1";"recommended";"100";"70 – 80";"";"";"1";"";"";"";"";"";"";"";"";"";"";""
"18";"Furfuryl Alcohol Resin, Glass Fiber-Reinforced";"";"butyl acetate";"";"123-86-4";"C6H12O2";"esters";"1";"recommended";"10";"70 – 250";">12";"";"1";"";"";"";"";"";"";"";"";"";"";""
"19";"Glass, Chemical";"";"butyl acetate";"";"123-86-4";"C6H12O2";"esters";"1";"recommended";"100";"70 – 250";"";"";"1";"";"";"";"";"";"";"";"";"";"";""
"20";"Nylon";"";"butyl acetate";"";"123-86-4";"C6H12O2";"esters";"1";"recommended";"100";"60 – 70";"";"";"1";"";"";"";"";"";"";"";"";"";"";""
"21";"Perfluoroalkoxy Resins";"";"butyl acetate";"";"123-86-4";"C6H12O2";"esters";"1";"recommended; weight gain; strength loss; steady state reached in one week exposure";"100";"32 – 235";"<1";"";"1, 22";"";"";"";"";"";"";"";"";"";"";""
"22";"Perfluoroalkoxy Resins";"";"butyl acetate";"";"123-86-4";"C6H12O2";"esters";"1";"recommended";"100";"235 – 261";"";"boiling point 127°C (261°F)";"1, 22";"";"";"";"";"";"";"";"";"";"";""
"23";"Phenolic Resins, Asbestos-Reinforced";"";"butyl acetate";"";"123-86-4";"C6H12O2";"esters";"1";"recommended";"100";"60 – 70";"";"";"1";"";"";"";"";"";"";"";"";"";"";""
"24";"Polychloroprene";"";"butyl acetate";"";"123-86-4";"C6H12O2";"esters";"2";"questionable";"100";"60 – 70";"";"";"1";"";"";"";"";"";"";"";"";"";"";""
"25";"Polyesters, Glass Fiber-Reinforced";"";"butyl acetate";"";"123-86-4";"C6H12O2";"esters";"1";"recommended";"100";"60 – 70";"";"";"1";"";"";"";"";"";"";"";"";"";"";""
"26";"Polyethylene (PE)";"";"butyl acetate";"";"123-86-4";"C6H12O2";"esters";"2";"questionable";"100";"60 – 70";"";"swollen; plasticizer";"1, 8";"";"";"";"";"";"";"";"";"";"";""
"27";"Polyethylene (PE)";"";"butyl acetate";"";"123-86-4";"C6H12O2";"esters";"3";"not recommended";"100";"70 – 150";"";"";"1, 8";"";"";"";"";"";"";"";"";"";"";""
"28";"Polymethyl Methacrylate (PMMA)";"";"butyl acetate";"";"123-86-4";"C6H12O2";"esters";"3";"not recommended";"100";"70 – 150";"";"";"1";"";"";"";"";"";"";"";"";"";"";""
"29";"Polyphenylene Sulfide (40% Glass-Filled)";"Fortron PPS";"butyl acetate";"n-butyl acetate";"123-86-4";"C6H12O2";"esters";"1";"recommended";"100";"0 – 176";"<6";"";"11";"";"";"";"";"";"";"";"";"";"";""
"30";"Polypropylene (PP)";"";"butyl acetate";"";"123-86-4";"C6H12O2";"esters";"2";"questionable; weight gain";"100";"60 – 70";"<6";"";"1";"";"";"";"";"";"";"";"";"";"";""
"31";"Polypropylene (PP)";"";"butyl acetate";"";"123-86-4";"C6H12O2";"esters";"3";"not recommended";"100";"70 – 150";"";"";"1";"";"";"";"";"";"";"";"";"";"";""
"32";"Polypropylene (PP)";"";"butyl acetate";"";"123-86-4";"C6H12O2";"esters";"2";"questionable";"100";"150 – 212";"";"intermittent exposure";"1";"";"";"";"";"";"";"";"";"";"";""
"33";"Polyvinyl Chloride (PVC)";"";"butyl acetate";"";"123-86-4";"C6H12O2";"esters";"3";"not recommended; swollen; may dissolve";"100";"70 – 150";"";"";"1";"";"";"";"";"";"";"";"";"";"";""
"34";"Polyvinylidene Fluoride (PVDF)";"";"butyl acetate";"";"123-86-4";"C6H12O2";"esters";"1";"recommended";"100";"60 – 70";"";"";"1, 23";"";"";"";"";"";"";"";"";"";"";""
"35";"Polyvinylidene Fluoride (PVDF)";"";"butyl acetate";"";"123-86-4";"C6H12O2";"esters";"2";"questionable";"100";"70 – 150";"";"";"1, 23";"";"";"";"";"";"";"";"";"";"";""
"36";"Polyvinylidene Fluoride (PVDF)";"";"butyl acetate";"";"123-86-4";"C6H12O2";"esters";"3";"not recommended";"100";"150 – 212";"";"";"1, 23";"";"";"";"";"";"";"";"";"";"";""
"37";"Rubber, Butyl (BR)";"";"butyl acetate";"";"123-86-4";"C6H12O2";"esters";"1";"recommended";"100";"60 – 70";"";"";"1";"";"";"";"";"";"";"";"";"";"";""
"38";"Rubber, Natural (NR)";"";"butyl acetate";"";"123-86-4";"C6H12O2";"esters";"1";"recommended";"100";"60 – 70";"";"";"1";"";"";"";"";"";"";"";"";"";"";""
"39";"Styrene Acrylonitrile Copolymer (SAN)";"";"butyl acetate";"";"123-86-4";"C6H12O2";"esters";"3";"not recommended; may dissolve";"any";"0 – 250";"";"";"1";"";"";"";"";"";"";"";"";"";"";""
"40";"Vinyl Ester Resins";"";"butyl acetate";"";"123-86-4";"C6H12O2";"esters";"1";"recommended";"100";"60 – 80";"";"";"7";"";"";"";"";"";"";"";"";"";"";""
"41";"Wood";"";"butyl acetate";"";"123-86-4";"C6H12O2";"esters";"1";"recommended";"100";"60 – 70";"";"permeable";"1";"";"";"";"";"";"";"";"";"";"";""
"";"";"";"";"";"";"";"";"";"";"";"";"";"";"";"";"";"";"";"";"";"";"";"";"";""
"";"";"";"";"";"";"";"";"";"";"";"";"";"";"";"";"";"";"";"";"";"";"";"";"";""
"Corrosion Survey Database (COR•SUR) © 2002 NACE International";"";"";"";"";"";"";"";"";"";"";"";"";"";"";"";"";"";"";"";"";"";"";"";"";""

File: data/corrosion_data/TableData - 2024-11-09T183141.847.csv
sep=;
"Title: Corrosion Survey Database (COR•SUR)";"";"";"";"";"";"";"";"";"";"";"";"";"";"";"";"";"";"";"";"";"";"";"";"";""
"Table: Butyl acrylate";"";"";"";"";"";"";"";"";"";"";"";"";"";"";"";"";"";"";"";"";"";"";"";"";""
"DOWNLOAD SHOWS ONLY THE DISPLAYED DATA, UP TO 50 ROWS";"";"";"";"";"";"";"";"";"";"";"";"";"";"";"";"";"";"";"";"";"";"";"";"";""
"No.";"material or substance name";"material synonym";"exposure medium";"exposure medium CAS RN";"exposure medium formula";"exposure medium class";"NACE resistance rating (unitless)";"resistance note";"conc. (%)";"temp. (°F)";"test note";"reference";"";"";"";"";"";"";"";"";"";"";"";"";""
"1";"Fluorinated Ethylene Propylene Copolymer (FEP)/ Polytetrafluoroethylene (PTFE)";"";"butyl acrylate";"141-32-2";"C7H12O2";"esters";"1";"recommended";"100";"70 – 90";"cyclic immersion; immersed";"1";"";"";"";"";"";"";"";"";"";"";"";"";""
"2";"Polypropylene (PP)";"";"butyl acrylate";"141-32-2";"C7H12O2";"esters";"3";"not recommended";"100";"60 – 70";"";"1";"";"";"";"";"";"";"";"";"";"";"";"";""
"3";"Polyvinylidene Fluoride (PVDF)";"Kynar";"butyl acrylate";"141-32-2";"C7H12O2";"esters";"1";"recommended";"100";"60 – 125";"";"1, 17";"";"";"";"";"";"";"";"";"";"";"";"";""
"4";"Polyvinylidene Fluoride (PVDF)";"";"butyl acrylate";"141-32-2";"C7H12O2";"esters";"2";"questionable";"100";"125 – 150";"";"1, 17";"";"";"";"";"";"";"";"";"";"";"";"";""
"5";"Polyvinylidene Fluoride (PVDF)";"";"butyl acrylate";"141-32-2";"C7H12O2";"esters";"3";"not recommended";"100";"150 – 285";"";"1, 17";"";"";"";"";"";"";"";"";"";"";"";"";""
"";"";"";"";"";"";"";"";"";"";"";"";"";"";"";"";"";"";"";"";"";"";"";"";"";""
"";"";"";"";"";"";"";"";"";"";"";"";"";"";"";"";"";"";"";"";"";"";"";"";"";""
"Corrosion Survey Database (COR•SUR) © 2002 NACE International";"";"";"";"";"";"";"";"";"";"";"";"";"";"";"";"";"";"";"";"";"";"";"";"";""
"";"";"";"";"";"";"";"";"";"";"";"";"";"";"";"";"";"";"";"";"";"";"";"";"";""
"";"";"";"";"";"";"";"";"";"";"";"";"";"";"";"";"";"";"";"";"";"";"";"";"";""
