Repository: Mahyar-rajabi94/TF_SDL

File: data/corrosion_data/TableData - 2024-11-09T183423.945.csv
sep=;
"Title: Corrosion Survey Database (COR•SUR)";"";"";"";"";"";"";"";"";"";"";"";"";"";"";"";"";"";"";"";"";"";"";"";"";""
"Table: Dibutyl phthalate";"";"";"";"";"";"";"";"";"";"";"";"";"";"";"";"";"";"";"";"";"";"";"";"";""
"DOWNLOAD SHOWS ONLY THE DISPLAYED DATA, UP TO 50 ROWS";"";"";"";"";"";"";"";"";"";"";"";"";"";"";"";"";"";"";"";"";"";"";"";"";""
"No.";"material or substance name";"material synonym";"exposure medium";"exposure medium CAS RN";"exposure medium formula";"exposure medium class";"NACE resistance rating (unitless)";"resistance note";"conc. (%)";"temp. (°F)";"exposure time (mo (30))";"test note";"reference";"";"";"";"";"";"";"";"";"";"";"";""
"1";"Acetal Resins (Polyoxymethylene)";"";"dibutyl phthalate";"84-74-2";"C16H22O4";"esters";"1";"recommended";"100";"70 – 150";"";"";"1";"";"";"";"";"";"";"";"";"";"";"";""
"2";"Chlorendic Unsaturated Polyester, Glass Fiber-Reinforced (190 + 47)";"HET acid polyester-Polifos 190 + 47 phr styrene";"dibutyl phthalate";"84-74-2";"C16H22O4";"esters";"1";"recommended";"100";"100";"<6";"";"16";"";"";"";"";"";"";"";"";"";"";"";""
"3";"Chlorosulfonated Polyethylene";"";"dibutyl phthalate";"84-74-2";"C16H22O4";"esters";"3";"not recommended";"100";"70 – 150";"";"";"1";"";"";"";"";"";"";"";"";"";"";"";""
"4";"Fluorinated Ethylene Propylene Copolymer (FEP)/ Polytetrafluoroethylene (PTFE)";"";"dibutyl phthalate";"84-74-2";"C16H22O4";"esters";"1";"recommended; wets";"100";"70 – 90";"";"immersed, cyclic immersion";"1, 22";"";"";"";"";"";"";"";"";"";"";"";""
"5";"Fluorinated Ethylene Propylene Copolymer (FEP)/ Polytetrafluoroethylene (PTFE)";"";"dibutyl phthalate";"84-74-2";"C16H22O4";"esters";"1";"recommended";"100";"90 – 482";"";"";"1, 22";"";"";"";"";"";"";"";"";"";"";"";""
"6";"Fluororubber";"";"dibutyl phthalate";"84-74-2";"C16H22O4";"esters";"3";"not recommended";"100";"70 – 150";"";"";"1";"";"";"";"";"";"";"";"";"";"";"";""
"7";"Furfuryl Alcohol Resin, Asbestos-Reinforced";"";"dibutyl phthalate";"84-74-2";"C16H22O4";"esters";"1";"recommended";"100";"70 – 80";"";"";"1";"";"";"";"";"";"";"";"";"";"";"";""
"8";"Furfuryl Alcohol Resin, Glass Fiber-Reinforced";"";"dibutyl phthalate";"84-74-2";"C16H22O4";"esters";"1";"recommended";"100";"70 – 250";">12";"";"1";"";"";"";"";"";"";"";"";"";"";"";""
"9";"Glass, Chemical";"";"dibutyl phthalate";"84-74-2";"C16H22O4";"esters";"1";"recommended";"10";"70 – 250";"";"";"1";"";"";"";"";"";"";"";"";"";"";"";""
"10";"Glass, Chemical";"";"dibutyl phthalate";"84-74-2";"C16H22O4";"esters";"1";"recommended";"100";"70 – 250";"";"";"1";"";"";"";"";"";"";"";"";"";"";"";""
"11";"Nylon";"";"dibutyl phthalate";"84-74-2";"C16H22O4";"esters";"1";"recommended";"100";"60 – 70";"";"";"1";"";"";"";"";"";"";"";"";"";"";"";""
"12";"Phenolic Resins, Asbestos-Reinforced";"";"dibutyl phthalate";"84-74-2";"C16H22O4";"esters";"1";"recommended";"100";"60 – 70";"";"";"1";"";"";"";"";"";"";"";"";"";"";"";""
"13";"Phenolic Resins, Asbestos-Reinforced";"";"dibutyl phthalate";"84-74-2";"C16H22O4";"esters";"1";"recommended";"100";"70 – 212";"";"";"1";"";"";"";"";"";"";"";"";"";"";"";""
"14";"Polychloroprene";"";"dibutyl phthalate";"84-74-2";"C16H22O4";"esters";"3";"not recommended";"100";"70 – 150";"";"";"1";"";"";"";"";"";"";"";"";"";"";"";""
"15";"Polyethylene (PE)";"";"dibutyl phthalate";"84-74-2";"C16H22O4";"esters";"3";"not recommended; may stress crack; swollen; plasticizer";"100";"70 – 150";"";"";"1, 8";"";"";"";"";"";"";"";"";"";"";"";""
"16";"Polypropylene (PP)";"";"dibutyl phthalate";"84-74-2";"C16H22O4";"esters";"1";"recommended";"100";"60 – 70";"<6";"";"1";"";"";"";"";"";"";"";"";"";"";"";""
"17";"Polypropylene (PP)";"";"dibutyl phthalate";"84-74-2";"C16H22O4";"esters";"2";"questionable";"100";"70 – 150";"";"";"1";"";"";"";"";"";"";"";"";"";"";"";""
"18";"Polypropylene (PP)";"";"dibutyl phthalate";"84-74-2";"C16H22O4";"esters";"3";"not recommended; disintegrated";"100";"150 – 212";"";"";"1";"";"";"";"";"";"";"";"";"";"";"";""
"19";"Polyvinyl Chloride (PVC)";"";"dibutyl phthalate";"84-74-2";"C16H22O4";"esters";"3";"not recommended";"100";"70 – 150";"";"";"1";"";"";"";"";"";"";"";"";"";"";"";""
"20";"Rubber, Butyl (BR)";"";"dibutyl phthalate";"84-74-2";"C16H22O4";"esters";"2";"questionable";"100";"70 – 150";"";"";"1";"";"";"";"";"";"";"";"";"";"";"";""
"21";"Rubber, Natural (NR)";"";"dibutyl phthalate";"84-74-2";"C16H22O4";"esters";"2";"questionable";"100";"60 – 70";"";"";"1";"";"";"";"";"";"";"";"";"";"";"";""
"22";"Rubber, Natural (NR)";"";"dibutyl phthalate";"84-74-2";"C16H22O4";"esters";"3";"not recommended";"100";"70 – 150";"";"";"1";"";"";"";"";"";"";"";"";"";"";"";""
"23";"Styrene Acrylonitrile Copolymer (SAN)";"";"dibutyl phthalate";"84-74-2";"C16H22O4";"esters";"3";"not recommended";"100";"70 – 125";"";"";"1";"";"";"";"";"";"";"";"";"";"";"";""
"";"";"";"";"";"";"";"";"";"";"";"";"";"";"";"";"";"";"";"";"";"";"";"";"";""
"";"";"";"";"";"";"";"";"";"";"";"";"";"";"";"";"";"";"";"";"";"";"";"";"";""
"Corrosion Survey Database (COR•SUR) © 2002 NACE International";"";"";"";"";"";"";"";"";"";"";"";"";"";"";"";"";"";"";"";"";"";"";"";"";""

File: data/corrosion_data/TableData - 2024-11-09T183428.878.csv
sep=;
"Title: Corrosion Survey Database (COR•SUR)";"";"";"";"";"";"";"";"";"";"";"";"";"";"";"";"";"";"";"";"";"";"";"";"";""
"Table: Dibutyl sebacate";"";"";"";"";"";"";"";"";"";"";"";"";"";"";"";"";"";"";"";"";"";"";"";"";""
"DOWNLOAD SHOWS ONLY THE DISPLAYED DATA, UP TO 50 ROWS";"";"";"";"";"";"";"";"";"";"";"";"";"";"";"";"";"";"";"";"";"";"";"";"";""
"No.";"material or substance name";"exposure medium";"exposure medium CAS RN";"exposure medium formula";"exposure medium class";"NACE resistance rating (unitless)";"resistance note";"conc. (%)";"temp. (°F)";"test note";"reference";"";"";"";"";"";"";"";"";"";"";"";"";"";""
"1";"Acetal Resins (Polyoxymethylene)";"dibutyl sebacate";"109-43-3";"C18H34O4";"esters";"1";"recommended";"100";"70 – 150";"";"1";"";"";"";"";"";"";"";"";"";"";"";"";"";""
"2";"Acrylonitrile Butadiene Styrene Polymer (ABS)";"dibutyl sebacate";"109-43-3";"C18H34O4";"esters";"1";"recommended";"100";"60 – 70";"";"1";"";"";"";"";"";"";"";"";"";"";"";"";"";""
"3";"Acrylonitrile Butadiene Styrene Polymer (ABS)";"dibutyl sebacate";"109-43-3";"C18H34O4";"esters";"2";"questionable";"100";"70 – 150";"";"1";"";"";"";"";"";"";"";"";"";"";"";"";"";""
"4";"Chlorosulfonated Polyethylene";"dibutyl sebacate";"109-43-3";"C18H34O4";"esters";"2";"questionable";"100";"70 – 150";"";"1";"";"";"";"";"";"";"";"";"";"";"";"";"";""
"5";"Fluorinated Ethylene Propylene Copolymer (FEP)/ Polytetrafluoroethylene (PTFE)";"dibutyl sebacate";"109-43-3";"C18H34O4";"esters";"1";"recommended";"100";"70 – 150";"cyclic immersion; immersed";"1, 22";"";"";"";"";"";"";"";"";"";"";"";"";"";""
"6";"Fluororubber";"dibutyl sebacate";"109-43-3";"C18H34O4";"esters";"3";"not recommended";"100";"70 – 150";"";"1";"";"";"";"";"";"";"";"";"";"";"";"";"";""
"7";"Polychloroprene";"dibutyl sebacate";"109-43-3";"C18H34O4";"esters";"3";"not recommended";"100";"70 – 150";"";"1";"";"";"";"";"";"";"";"";"";"";"";"";"";""
"8";"Polyethylene (PE)";"dibutyl sebacate";"109-43-3";"C18H34O4";"esters";"1";"recommended";"100";"60 – 70";"";"1";"";"";"";"";"";"";"";"";"";"";"";"";"";""
"9";"Polyethylene (PE)";"dibutyl sebacate";"109-43-3";"C18H34O4";"esters";"2";"questionable";"100";"70 – 125";"";"1";"";"";"";"";"";"";"";"";"";"";"";"";"";""
"10";"Polyvinyl Chloride (PVC)";"dibutyl sebacate";"109-43-3";"C18H34O4";"esters";"1";"recommended";"100";"70 – 80";"";"1";"";"";"";"";"";"";"";"";"";"";"";"";"";""
"11";"Rubber, Butyl (BR)";"dibutyl sebacate";"109-43-3";"C18H34O4";"esters";"2";"questionable";"100";"70 – 150";"";"1";"";"";"";"";"";"";"";"";"";"";"";"";"";""
"12";"Rubber, Natural (NR)";"dibutyl sebacate";"109-43-3";"C18H34O4";"esters";"3";"not recommended";"100";"70 – 150";"";"1";"";"";"";"";"";"";"";"";"";"";"";"";"";""
"";"";"";"";"";"";"";"";"";"";"";"";"";"";"";"";"";"";"";"";"";"";"";"";"";""
"";"";"";"";"";"";"";"";"";"";"";"";"";"";"";"";"";"";"";"";"";"";"";"";"";""
"Corrosion Survey Database (COR•SUR) © 2002 NACE International";"";"";"";"";"";"";"";"";"";"";"";"";"";"";"";"";"";"";"";"";"";"";"";"";""

File: data/corrosion_data/TableData - 2024-11-09T183453.711.csv
sep=;
"Title: Corrosion Survey Database (COR•SUR)";"";"";"";"";"";"";"";"";"";"";"";"";"";"";"";"";"";"";"";"";"";"";"";"";""
"Table: Dimethyl phthalate";"";"";"";"";"";"";"";"";"";"";"";"";"";"";"";"";"";"";"";"";"";"";"";"";""
"DOWNLOAD SHOWS ONLY THE DISPLAYED DATA, UP TO 50 ROWS";"";"";"";"";"";"";"";"";"";"";"";"";"";"";"";"";"";"";"";"";"";"";"";"";""
"No.";"material or substance name";"material synonym";"exposure medium";"exposure medium CAS RN";"exposure medium formula";"exposure medium class";"NACE resistance rating (unitless)";"resistance note";"conc. (%)";"temp. (°F)";"exposure time (mo (30))";"test note";"reference";"";"";"";"";"";"";"";"";"";"";"";""
"1";"Fluorinated Ethylene Propylene Copolymer (FEP)/ Polytetrafluoroethylene (PTFE)";"";"dimethyl phthalate";"131-11-3";"C10H10O4";"esters";"1";"recommended";"100";"70 – 150";"";"cyclic immersion; immersed";"1";"";"";"";"";"";"";"";"";"";"";"";""
"2";"Furfuryl Alcohol Resin, Asbestos-Reinforced";"";"dimethyl phthalate";"131-11-3";"C10H10O4";"esters";"1";"recommended";"100";"70 – 80";"";"";"1";"";"";"";"";"";"";"";"";"";"";"";""
"3";"Furfuryl Alcohol Resin, Glass Fiber-Reinforced";"";"dimethyl phthalate";"131-11-3";"C10H10O4";"esters";"1";"recommended";"100";"70 – 250";">12";"";"1";"";"";"";"";"";"";"";"";"";"";"";""
"4";"Perfluoroalkoxy Resins";"";"dimethyl phthalate";"131-11-3";"C10H10O4";"esters";"1";"recommended; weight gain; strength loss; steady state reached in one week exposure";"100";"70 – 392";"<1";"";"1";"";"";"";"";"";"";"";"";"";"";"";""
"5";"Phenolic Resins, Asbestos-Reinforced";"";"dimethyl phthalate";"131-11-3";"C10H10O4";"esters";"1";"recommended";"100";"60 – 70";"";"";"1";"";"";"";"";"";"";"";"";"";"";"";""
"6";"Phenolic Resins, Asbestos-Reinforced";"";"dimethyl phthalate";"131-11-3";"C10H10O4";"esters";"1";"recommended";"100";"70 – 212";"";"";"1";"";"";"";"";"";"";"";"";"";"";"";""
"7";"Polyesters, Glass Fiber-Reinforced";"";"dimethyl phthalate";"131-11-3";"C10H10O4";"esters";"1";"recommended";"100";"70 – 150";"";"";"1";"";"";"";"";"";"";"";"";"";"";"";""
"8";"Polyphenylene Sulfide (40% Glass-Filled)";"Fortron PPS";"dimethyl phthalate";"131-11-3";"C10H10O4";"esters";"1";"recommended";"100";"0 – 70";"<1";"";"11";"";"";"";"";"";"";"";"";"";"";"";""
"9";"Polypropylene (PP)";"";"dimethyl phthalate";"131-11-3";"C10H10O4";"esters";"1";"recommended";"100";"70 – 150";"";"";"1";"";"";"";"";"";"";"";"";"";"";"";""
"10";"Polyvinyl Chloride (PVC)";"";"dimethyl phthalate";"131-11-3";"C10H10O4";"esters";"1";"recommended";"100";"60 – 70";"";"";"1";"";"";"";"";"";"";"";"";"";"";"";""
"11";"Polyvinyl Chloride (PVC)";"";"dimethyl phthalate";"131-11-3";"C10H10O4";"esters";"2";"questionable";"100";"70 – 150";"";"";"1";"";"";"";"";"";"";"";"";"";"";"";""
"12";"Polyvinyl Chloride (PVC)";"";"dimethyl phthalate";"131-11-3";"C10H10O4";"esters";"3";"not recommended";"100";"150 – 212";"";"";"1";"";"";"";"";"";"";"";"";"";"";"";""
"13";"Vinyl Ester Resins";"";"dimethyl phthalate";"131-11-3";"C10H10O4";"esters";"1";"recommended";"100";"70 – 180";"";"";"7";"";"";"";"";"";"";"";"";"";"";"";""
"";"";"";"";"";"";"";"";"";"";"";"";"";"";"";"";"";"";"";"";"";"";"";"";"";""
"";"";"";"";"";"";"";"";"";"";"";"";"";"";"";"";"";"";"";"";"";"";"";"";"";""
"Corrosion Survey Database (COR•SUR) © 2002 NACE International";"";"";"";"";"";"";"";"";"";"";"";"";"";"";"";"";"";"";"";"";"";"";"";"";""

File: data/corrosion_data/TableData - 2024-11-09T184934.085.csv
sep=;
"Title: Corrosion Survey Database (COR•SUR)";"";"";"";"";"";"";"";"";"";"";"";"";"";"";"";"";"";"";"";"";"";"";"";"";""
"Table: Dioctyl phthalate";"";"";"";"";"";"";"";"";"";"";"";"";"";"";"";"";"";"";"";"";"";"";"";"";""
"DOWNLOAD SHOWS ONLY THE DISPLAYED DATA, UP TO 50 ROWS";"";"";"";"";"";"";"";"";"";"";"";"";"";"";"";"";"";"";"";"";"";"";"";"";""
"No.";"material or substance name";"material synonym";"exposure medium";"exposure medium CAS RN";"exposure medium formula";"exposure medium class";"NACE resistance rating (unitless)";"resistance note";"conc. (%)";"temp. (°F)";"exposure time (mo (30))";"test note";"reference";"";"";"";"";"";"";"";"";"";"";"";""
"1";"Acetal Resins (Polyoxymethylene)";"";"dioctyl phthalate";"117-84-0";"C24H38O4";"esters";"1";"recommended";"100";"70 – 150";"";"";"1";"";"";"";"";"";"";"";"";"";"";"";""
"2";"Acrylonitrile Butadiene Styrene Polymer (ABS)";"";"dioctyl phthalate";"117-84-0";"C24H38O4";"esters";"3";"not recommended";"100";"60 – 150";"";"";"1";"";"";"";"";"";"";"";"";"";"";"";""
"3";"Chlorendic Unsaturated Polyester, Glass Fiber-Reinforced (869 + 44.5)";"HET acid polyester-Polifos 869 + 44.5 phr styrene";"dioctyl phthalate";"117-84-0";"C24H38O4";"esters";"3";"not recommended";"60";"85";"<6";"";"16";"";"";"";"";"";"";"";"";"";"";"";""
"4";"Chlorinated Polyvinyl Chloride (CPVC)";"";"dioctyl phthalate";"117-84-0";"C24H38O4";"esters";"3";"not recommended";"100";"70 – 212";"";"";"1, 2";"";"";"";"";"";"";"";"";"";"";"";""
"5";"Chlorosulfonated Polyethylene";"";"dioctyl phthalate";"117-84-0";"C24H38O4";"esters";"3";"not recommended";"100";"70 – 150";"";"";"1";"";"";"";"";"";"";"";"";"";"";"";""
"6";"Fluorinated Ethylene Propylene Copolymer (FEP)/ Polytetrafluoroethylene (PTFE)";"";"dioctyl phthalate";"117-84-0";"C24H38O4";"esters";"1";"recommended";"100";"70 – 90";"";"cyclic immersion; immersed";"1";"";"";"";"";"";"";"";"";"";"";"";""
"7";"Fluororubber";"";"dioctyl phthalate";"117-84-0";"C24H38O4";"esters";"3";"not recommended";"100";"70 – 150";"";"";"1";"";"";"";"";"";"";"";"";"";"";"";""
"8";"Nylon";"";"dioctyl phthalate";"117-84-0";"C24H38O4";"esters";"1";"recommended";"100";"60 – 70";"";"";"1";"";"";"";"";"";"";"";"";"";"";"";""
"9";"Polychloroprene";"";"dioctyl phthalate";"117-84-0";"C24H38O4";"esters";"3";"not recommended";"100";"70 – 150";"";"";"1";"";"";"";"";"";"";"";"";"";"";"";""
"10";"Polyesters, Glass Fiber-Reinforced";"";"dioctyl phthalate";"117-84-0";"C24H38O4";"esters";"1";"recommended";"100";"70 – 150";"";"";"1";"";"";"";"";"";"";"";"";"";"";"";""
"11";"Polyethylene (PE)";"";"dioctyl phthalate";"117-84-0";"C24H38O4";"esters";"3";"not recommended";"100";"70 – 150";"";"plasticizer";"1, 8";"";"";"";"";"";"";"";"";"";"";"";""
"12";"Polyphenylene Sulfide (40% Glass-Filled)";"Fortron PPS";"dioctyl phthalate";"117-84-0";"C24H38O4";"esters";"1";"recommended";"100";"0 – 70";"<1";"";"11";"";"";"";"";"";"";"";"";"";"";"";""
"13";"Polypropylene (PP)";"";"dioctyl phthalate";"117-84-0";"C24H38O4";"esters";"2";"questionable";"100";"70 – 80";"";"";"1";"";"";"";"";"";"";"";"";"";"";"";""
"14";"Polypropylene (PP)";"";"dioctyl phthalate";"117-84-0";"C24H38O4";"esters";"3";"not recommended";"100";"80 – 212";"";"";"1";"";"";"";"";"";"";"";"";"";"";"";""
"15";"Polyvinyl Chloride (PVC)";"";"dioctyl phthalate";"117-84-0";"C24H38O4";"esters";"3";"not recommended";"100";"70 – 150";"";"";"1";"";"";"";"";"";"";"";"";"";"";"";""
"16";"Rubber, Butyl (BR)";"";"dioctyl phthalate";"117-84-0";"C24H38O4";"esters";"1";"recommended";"100";"70 – 150";"";"";"1";"";"";"";"";"";"";"";"";"";"";"";""
"17";"Rubber, Natural (NR)";"";"dioctyl phthalate";"117-84-0";"C24H38O4";"esters";"2";"questionable";"100";"70 – 150";"";"";"1";"";"";"";"";"";"";"";"";"";"";"";""
"18";"Vinyl Ester Resins";"";"dioctyl phthalate";"117-84-0";"C24H38O4";"esters";"1";"recommended";"100";"70 – 150";"";"";"7";"";"";"";"";"";"";"";"";"";"";"";""
"";"";"";"";"";"";"";"";"";"";"";"";"";"";"";"";"";"";"";"";"";"";"";"";"";""
"";"";"";"";"";"";"";"";"";"";"";"";"";"";"";"";"";"";"";"";"";"";"";"";"";""
"Corrosion Survey Database (COR•SUR) © 2002 NACE International";"";"";"";"";"";"";"";"";"";"";"";"";"";"";"";"";"";"";"";"";"";"";"";"";""

File: data/corrosion_data/TableData - 2024-11-09T184942.600.csv
sep=;
"Title: Corrosion Survey Database (COR•SUR)";"";"";"";"";"";"";"";"";"";"";"";"";"";"";"";"";"";"";"";"";"";"";"";"";""
"Table: Ethyl acetate";"";"";"";"";"";"";"";"";"";"";"";"";"";"";"";"";"";"";"";"";"";"";"";"";""
"DOWNLOAD SHOWS ONLY THE DISPLAYED DATA, UP TO 50 ROWS";"";"";"";"";"";"";"";"";"";"";"";"";"";"";"";"";"";"";"";"";"";"";"";"";""
"No.";"material or substance name";"material synonym";"exposure medium";"exposure medium CAS RN";"exposure medium formula";"exposure medium class";"NACE resistance rating (unitless)";"resistance note";"conc. (%)";"temp. (°F)";"exposure time (mo (30))";"test note";"reference";"";"";"";"";"";"";"";"";"";"";"";""
"1";"Acetal Resins (Polyoxymethylene)";"";"ethyl acetate";"141-78-6";"C4H8O2";"esters";"3";"not recommended; weight loss";"100";"70 – 125";">12";"";"1";"";"";"";"";"";"";"";"";"";"";"";""
"2";"Acetal Resins (Polyoxymethylene)";"";"ethyl acetate";"141-78-6";"C4H8O2";"esters";"3";"not recommended; tensile strength loss 50%, ";"100";"125 – 150";"";"";"1";"";"";"";"";"";"";"";"";"";"";"";""
"3";"Acrylonitrile Butadiene Styrene Polymer (ABS)";"";"ethyl acetate";"141-78-6";"C4H8O2";"esters";"3";"not recommended; disintegrated ";"100";"60 – 150";"";"";"1";"";"";"";"";"";"";"";"";"";"";"";""
"4";"Cellulose Acetate";"";"ethyl acetate";"141-78-6";"C4H8O2";"esters";"3";"not recommended; may dissolve";"100";"60 – 70";"<1";"";"1";"";"";"";"";"";"";"";"";"";"";"";""
"5";"Cellulose Acetate Butyrate";"";"ethyl acetate";"141-78-6";"C4H8O2";"esters";"3";"not recommended; disintegrated";"100";"60 – 70";"<1";"";"1";"";"";"";"";"";"";"";"";"";"";"";""
"6";"Chlorendic Unsaturated Polyester, Glass Fiber-Reinforced (190 + 47)";"HET acid polyester-Polifos 190 + 47 phr styrene";"ethyl acetate";"141-78-6";"C4H8O2";"esters";"3";"not recommended";"100";"75";"<6";"";"16";"";"";"";"";"";"";"";"";"";"";"";""
"7";"Chlorendic Unsaturated Polyester, Glass Fiber-Reinforced (190 + 47)";"";"ethyl acetate";"141-78-6";"C4H8O2";"esters";"3";"not recommended";"100";"125";"";"";"16";"";"";"";"";"";"";"";"";"";"";"";""
"8";"Chlorendic Unsaturated Polyester, Glass Fiber-Reinforced (869 + 44.5)";"HET acid polyester-Polifos 869 + 44.5 phr styrene";"ethyl acetate";"141-78-6";"C4H8O2";"esters";"3";"not recommended";"100";"80";"<6";"";"16";"";"";"";"";"";"";"";"";"";"";"";""
"9";"Chlorendic Unsaturated Polyester, Glass Fiber-Reinforced (869 + 44.5)";"";"ethyl acetate";"141-78-6";"C4H8O2";"esters";"3";"not recommended";"100";"130";"";"";"16";"";"";"";"";"";"";"";"";"";"";"";""
"10";"Chlorinated Polyvinyl Chloride (CPVC)";"";"ethyl acetate";"141-78-6";"C4H8O2";"esters";"3";"not recommended";"100";"70 – 212";"";"";"1, 20";"";"";"";"";"";"";"";"";"";"";"";""
"11";"Chlorosulfonated Polyethylene";"";"ethyl acetate";"141-78-6";"C4H8O2";"esters";"3";"not recommended";"100";"70 – 150";"";"";"1";"";"";"";"";"";"";"";"";"";"";"";""
"12";"Concrete";"";"ethyl acetate";"141-78-6";"C4H8O2";"esters";"1";"recommended; cracked";"100";"60 – 70";"";"";"1";"";"";"";"";"";"";"";"";"";"";"";""
"13";"Epoxy Resin, Asbestos/ Glass Fiber- Reinforced";"";"ethyl acetate";"141-78-6";"C4H8O2";"esters";"1";"recommended; over 3 years";">10";"75 – 150";">12";"";"1";"";"";"";"";"";"";"";"";"";"";"";""
"14";"Epoxy Resin, Glass Fiber- Reinforced";"";"ethyl acetate";"141-78-6";"C4H8O2";"esters";"1";"recommended";"100";"70 – 120";"";"";"1, 19";"";"";"";"";"";"";"";"";"";"";"";""
"15";"Epoxy Resin, Glass Fiber- Reinforced";"";"ethyl acetate";"141-78-6";"C4H8O2";"esters";"3";"not recommended";"100";"130 – 150";"";"";"1, 19";"";"";"";"";"";"";"";"";"";"";"";""
"16";"Ethylene Tetrafluoroethylene Copolymer (ETFE)";"";"ethyl acetate";"141-78-6";"C4H8O2";"esters";"1";"recommended; steady state reached in one week exposure";"100";"32 – 150";"<1";"";"1, 22";"";"";"";"";"";"";"";"";"";"";"";""
"17";"Ethylene Tetrafluoroethylene Copolymer (ETFE)";"";"ethyl acetate";"141-78-6";"C4H8O2";"esters";"2";"questionable; strength loss";"100";"150 – 175";"";"";"1, 22";"";"";"";"";"";"";"";"";"";"";"";""
"18";"Fluorinated Ethylene Propylene Copolymer (FEP)/ Polytetrafluoroethylene (PTFE)";"";"ethyl acetate";"141-78-6";"C4H8O2";"esters";"1";"recommended";"100";"70 – 90";"";"cyclic immersion; immersed";"1, 22";"";"";"";"";"";"";"";"";"";"";"";""
"19";"Fluororubber";"";"ethyl acetate";"141-78-6";"C4H8O2";"esters";"3";"not recommended; weight gain";"100";"70 – 135";"<1";"";"1";"";"";"";"";"";"";"";"";"";"";"";""
"20";"Fluororubber";"";"ethyl acetate";"141-78-6";"C4H8O2";"esters";"3";"not recommended; swollen";"100";"135 – 150";"";"";"1";"";"";"";"";"";"";"";"";"";"";"";""
"21";"Furfuryl Alcohol Resin, Asbestos-Reinforced";"";"ethyl acetate";"141-78-6";"C4H8O2";"esters";"1";"recommended";"100";"70 – 80";"";"";"1";"";"";"";"";"";"";"";"";"";"";"";""
"22";"Furfuryl Alcohol Resin, Glass Fiber-Reinforced";"";"ethyl acetate";"141-78-6";"C4H8O2";"esters";"1";"recommended";"100";"70 – 175";">12";"";"1";"";"";"";"";"";"";"";"";"";"";"";""
"23";"Glass, Chemical";"";"ethyl acetate";"141-78-6";"C4H8O2";"esters";"1";"recommended";"100";"70 – 175";"";"also if acid";"1";"";"";"";"";"";"";"";"";"";"";"";""
"24";"Nylon";"";"ethyl acetate";"141-78-6";"C4H8O2";"esters";"1";"recommended";"100";"60 – 70";"[>12]";"";"1";"";"";"";"";"";"";"";"";"";"";"";""
"25";"Nylon";"";"ethyl acetate";"141-78-6";"C4H8O2";"esters";"1";"recommended";"100";"150 – 175";"[";"";"1";"";"";"";"";"";"";"";"";"";"";"";""
"26";"Phenolic Resins, Asbestos-Reinforced";"";"ethyl acetate";"141-78-6";"C4H8O2";"esters";"3";"not recommended";"100";"60 – 70";"";"";"1";"";"";"";"";"";"";"";"";"";"";"";""
"27";"Phenolic Resins, Asbestos-Reinforced";"";"ethyl acetate";"141-78-6";"C4H8O2";"esters";"3";"not recommended; Haveg 61 recommended ";"100";"70 – 80";"";"";"1";"";"";"";"";"";"";"";"";"";"";"";""
"28";"Polychloroprene";"";"ethyl acetate";"141-78-6";"C4H8O2";"esters";"3";"not recommended; weight gain";"100";"70 – 135";"<1";"";"1";"";"";"";"";"";"";"";"";"";"";"";""
"29";"Polychloroprene";"";"ethyl acetate";"141-78-6";"C4H8O2";"esters";"3";"not recommended; swollen";"100";"135 – 150";"";"";"1";"";"";"";"";"";"";"";"";"";"";"";""
"30";"Polyesters, Glass Fiber-Reinforced";"";"ethyl acetate";"141-78-6";"C4H8O2";"esters";"1";"recommended; strength loss 20% in 1.5 years at 21°C (70°F)";">10";"50 – 98";">12";"";"1";"";"";"";"";"";"";"";"";"";"";"";""
"31";"Polyethylene (PE)";"";"ethyl acetate";"141-78-6";"C4H8O2";"esters";"2";"questionable; may stress crack; weight gain; plasticizer";"100";"60 – 70";"<1";"";"1, 8";"";"";"";"";"";"";"";"";"";"";"";""
"32";"Polyethylene (PE)";"";"ethyl acetate";"141-78-6";"C4H8O2";"esters";"3";"not recommended";"100";"70 – 150";"";"";"1, 8";"";"";"";"";"";"";"";"";"";"";"";""
"33";"Polymethyl Methacrylate (PMMA)";"";"ethyl acetate";"141-78-6";"C4H8O2";"esters";"3";"not recommended; may dissolve";"100";"70 – 150";"<1";"";"1";"";"";"";"";"";"";"";"";"";"";"";""
"34";"Polyphenylene Sulfide (40% Glass-Filled)";"Fortron PPS";"ethyl acetate";"141-78-6";"C4H8O2";"esters";"1";"recommended";"100";"0 – 170";"<1";"";"11";"";"";"";"";"";"";"";"";"";"";"";""
"35";"Polyphenylene Sulfide, Glass Fiber-Reinforced";"Ryton PPS R-4";"ethyl acetate";"141-78-6";"C4H8O2";"esters";"1";"recommended; questionable if weight change or ";"100";"170 – 200";"<6";"";"18";"";"";"";"";"";"";"";"";"";"";"";""
"36";"Polypropylene (PP)";"";"ethyl acetate";"141-78-6";"C4H8O2";"esters";"2";"questionable; swollen; weight gain";"100";"60 – 150";"<6";"";"1";"";"";"";"";"";"";"";"";"";"";"";""
"37";"Polypropylene (PP)";"";"ethyl acetate";"141-78-6";"C4H8O2";"esters";"3";"not recommended";"100";"150 – 212";"";"";"1";"";"";"";"";"";"";"";"";"";"";"";""
"38";"Polyvinyl Chloride (PVC)";"";"ethyl acetate";"141-78-6";"C4H8O2";"esters";"3";"not recommended";"100";"70 – 135";"";"";"1";"";"";"";"";"";"";"";"";"";"";"";""
"39";"Polyvinyl Chloride (PVC)";"";"ethyl acetate";"141-78-6";"C4H8O2";"esters";"3";"not recommended; disintegrated ";"100";"135 – 150";"";"";"1";"";"";"";"";"";"";"";"";"";"";"";""
"40";"Polyvinylidene Fluoride (PVDF)";"Kynar";"ethyl acetate";"141-78-6";"C4H8O2";"esters";"2";"questionable";"100";"60 – 70";"";"";"1, 17";"";"";"";"";"";"";"";"";"";"";"";""
"41";"Polyvinylidene Fluoride (PVDF)";"";"ethyl acetate";"141-78-6";"C4H8O2";"esters";"3";"not recommended";"100";"70 – 285";"";"";"1, 17";"";"";"";"";"";"";"";"";"";"";"";""
"42";"Rubber, Butyl (BR)";"";"ethyl acetate";"141-78-6";"C4H8O2";"esters";"1";"recommended";"100";"70 – 150";">12";"";"1";"";"";"";"";"";"";"";"";"";"";"";""
"43";"Rubber, Natural (NR)";"";"ethyl acetate";"141-78-6";"C4H8O2";"esters";"3";"not recommended; weight gain ";"100";"70 – 135";"";"";"1";"";"";"";"";"";"";"";"";"";"";"";""
"44";"Rubber, Natural (NR)";"";"ethyl acetate";"141-78-6";"C4H8O2";"esters";"3";"not recommended; swollen ";"100";"135 – 150";"";"";"1";"";"";"";"";"";"";"";"";"";"";"";""
"45";"Styrene Acrylonitrile Copolymer (SAN)";"";"ethyl acetate";"141-78-6";"C4H8O2";"esters";"3";"not recommended";"100";"70 – 125";"";"";"1";"";"";"";"";"";"";"";"";"";"";"";""
"46";"Vinyl Ester Resins";"";"ethyl acetate";"141-78-6";"C4H8O2";"esters";"1";"recommended";">10";"50 – 70";">12";"";"7";"";"";"";"";"";"";"";"";"";"";"";""
"47";"Wood";"";"ethyl acetate";"141-78-6";"C4H8O2";"esters";"1";"recommended";"100";"60 – 70";"";"permeable";"1";"";"";"";"";"";"";"";"";"";"";"";""
"";"";"";"";"";"";"";"";"";"";"";"";"";"";"";"";"";"";"";"";"";"";"";"";"";""
"";"";"";"";"";"";"";"";"";"";"";"";"";"";"";"";"";"";"";"";"";"";"";"";"";""
"Corrosion Survey Database (COR•SUR) © 2002 NACE International";"";"";"";"";"";"";"";"";"";"";"";"";"";"";"";"";"";"";"";"";"";"";"";"";""

File: data/corrosion_data/TableData - 2024-11-09T184947.751.csv
sep=;
"Title: Corrosion Survey Database (COR•SUR)";"";"";"";"";"";"";"";"";"";"";"";"";"";"";"";"";"";"";"";"";"";"";"";"";""
"Table: Ethyl acetoacetate";"";"";"";"";"";"";"";"";"";"";"";"";"";"";"";"";"";"";"";"";"";"";"";"";""
"DOWNLOAD SHOWS ONLY THE DISPLAYED DATA, UP TO 50 ROWS";"";"";"";"";"";"";"";"";"";"";"";"";"";"";"";"";"";"";"";"";"";"";"";"";""
"No.";"material or substance name";"material synonym";"exposure medium";"exposure medium note";"exposure medium CAS RN";"exposure medium formula";"exposure medium class";"NACE resistance rating (unitless)";"resistance note";"conc. (%)";"temp. (°F)";"exposure time (mo (30))";"test note";"reference";"";"";"";"";"";"";"";"";"";"";""
"1";"Chlorendic Unsaturated Polyester, Glass Fiber-Reinforced (190 + 47)";"HET acid polyester-Polifos 190 + 47 phr styrene";"ethyl acetoacetate";"saturated";"141-97-9";"C6H10O3";"esters";"1";"recommended";"100";"80";"<6";"";"16";"";"";"";"";"";"";"";"";"";"";""
"2";"Fluorinated Ethylene Propylene Copolymer (FEP)/ Polytetrafluoroethylene (PTFE)";"";"ethyl acetoacetate";"";"141-97-9";"C6H10O3";"esters";"1";"recommended";"100";"70 – 150";"";"cyclic immersion; immersed";"1";"";"";"";"";"";"";"";"";"";"";""
"3";"Polyesters, Glass Fiber-Reinforced";"";"ethyl acetoacetate";"saturated";"141-97-9";"C6H10O3";"esters";"1";"recommended";"100";"70 – 80";"";"";"1";"";"";"";"";"";"";"";"";"";"";""
"4";"Polyvinylidene Fluoride (PVDF)";"";"ethyl acetoacetate";"";"141-97-9";"C6H10O3";"esters";"1";"recommended";"100";"60 – 70";"";"";"1, 23";"";"";"";"";"";"";"";"";"";"";""
"5";"Polyvinylidene Fluoride (PVDF)";"";"ethyl acetoacetate";"";"141-97-9";"C6H10O3";"esters";"2";"questionable";"100";"70 – 150";"";"";"1, 23";"";"";"";"";"";"";"";"";"";"";""
"6";"Polyvinylidene Fluoride (PVDF)";"";"ethyl acetoacetate";"";"141-97-9";"C6H10O3";"esters";"3";"not recommended";"100";"150 – 212";"";"";"1, 23";"";"";"";"";"";"";"";"";"";"";""
"";"";"";"";"";"";"";"";"";"";"";"";"";"";"";"";"";"";"";"";"";"";"";"";"";""
"";"";"";"";"";"";"";"";"";"";"";"";"";"";"";"";"";"";"";"";"";"";"";"";"";""
"Corrosion Survey Database (COR•SUR) © 2002 NACE International";"";"";"";"";"";"";"";"";"";"";"";"";"";"";"";"";"";"";"";"";"";"";"";"";""
"";"";"";"";"";"";"";"";"";"";"";"";"";"";"";"";"";"";"";"";"";"";"";"";"";""

File: data/corrosion_data/TableData - 2024-11-09T184953.156.csv
sep=;
"Title: Corrosion Survey Database (COR•SUR)";"";"";"";"";"";"";"";"";"";"";"";"";"";"";"";"";"";"";"";"";"";"";"";"";""
"Table: Ethyl acrylate";"";"";"";"";"";"";"";"";"";"";"";"";"";"";"";"";"";"";"";"";"";"";"";"";""
"DOWNLOAD SHOWS ONLY THE DISPLAYED DATA, UP TO 50 ROWS";"";"";"";"";"";"";"";"";"";"";"";"";"";"";"";"";"";"";"";"";"";"";"";"";""
"No.";"material or substance name";"exposure medium";"exposure medium synonym";"exposure medium CAS RN";"exposure medium formula";"exposure medium class";"NACE resistance rating (unitless)";"resistance note";"conc. (%)";"temp. (°F)";"test note";"reference";"";"";"";"";"";"";"";"";"";"";"";"";""
"1";"Acetal Resins (Polyoxymethylene)";"ethyl acrylate";"ethyl propenoate";"140-88-5";"C5H8O2";"esters";"1";"recommended";"100";"60 – 70";"";"1";"";"";"";"";"";"";"";"";"";"";"";"";""
"2";"Acrylonitrile Butadiene Styrene Polymer (ABS)";"ethyl acrylate";"ethyl propenoate";"140-88-5";"C5H8O2";"esters";"3";"not recommended";"100";"70 – 150";"";"1";"";"";"";"";"";"";"";"";"";"";"";"";""
"3";"Chlorinated Polyvinyl Chloride (CPVC)";"ethyl acrylate";"ethyl propenoate";"140-88-5";"C5H8O2";"esters";"3";"not recommended";"100";"70 – 212";"";"1, 20";"";"";"";"";"";"";"";"";"";"";"";"";""
"4";"Chlorosulfonated Polyethylene";"ethyl acrylate";"ethyl propenoate";"140-88-5";"C5H8O2";"esters";"1";"recommended";"100";"60 – 70";"";"1";"";"";"";"";"";"";"";"";"";"";"";"";""
"5";"Epoxy Resin, Glass Fiber- Reinforced";"ethyl acrylate";"ethyl propenoate";"140-88-5";"C5H8O2";"esters";"1";"recommended";"100";"70 – 120";"";"1, 19";"";"";"";"";"";"";"";"";"";"";"";"";""
"6";"Epoxy Resin, Glass Fiber- Reinforced";"ethyl acrylate";"ethyl propenoate";"140-88-5";"C5H8O2";"esters";"2";"questionable";"100";"130 – 150";"";"1, 19";"";"";"";"";"";"";"";"";"";"";"";"";""
"7";"Fluorinated Ethylene Propylene Copolymer (FEP)/ Polytetrafluoroethylene (PTFE)";"ethyl acrylate";"ethyl propenoate";"140-88-5";"C5H8O2";"esters";"1";"recommended";"100";"70 – 90";"cyclic immersion; immersed";"1";"";"";"";"";"";"";"";"";"";"";"";"";""
"8";"Fluororubber";"ethyl acrylate";"ethyl propenoate";"140-88-5";"C5H8O2";"esters";"3";"not recommended";"100";"60 – 70";"";"1";"";"";"";"";"";"";"";"";"";"";"";"";""
"9";"Polychloroprene";"ethyl acrylate";"ethyl propenoate";"140-88-5";"C5H8O2";"esters";"2";"questionable";"100";"60 – 70";"";"1";"";"";"";"";"";"";"";"";"";"";"";"";""
"10";"Polyvinyl Chloride (PVC)";"ethyl acrylate";"ethyl propenoate";"140-88-5";"C5H8O2";"esters";"3";"not recommended";"100";"70 – 150";"";"1";"";"";"";"";"";"";"";"";"";"";"";"";""
"11";"Polyvinylidene Fluoride (PVDF)";"ethyl acrylate";"ethyl propenoate";"140-88-5";"C5H8O2";"esters";"1";"recommended";"100";"60 – 70";"";"1, 23";"";"";"";"";"";"";"";"";"";"";"";"";""
"12";"Polyvinylidene Fluoride (PVDF)";"ethyl acrylate";"ethyl propenoate";"140-88-5";"C5H8O2";"esters";"2";"questionable";"100";"70 – 150";"";"1, 23";"";"";"";"";"";"";"";"";"";"";"";"";""
"13";"Polyvinylidene Fluoride (PVDF)";"ethyl acrylate";"ethyl propenoate";"140-88-5";"C5H8O2";"esters";"3";"not recommended";"100";"150 – 212";"";"1, 23";"";"";"";"";"";"";"";"";"";"";"";"";""
"14";"Rubber, Butyl (BR)";"ethyl acrylate";"ethyl propenoate";"140-88-5";"C5H8O2";"esters";"1";"recommended";"100";"60 – 70";"";"1";"";"";"";"";"";"";"";"";"";"";"";"";""
"15";"Rubber, Natural (NR)";"ethyl acrylate";"ethyl propenoate";"140-88-5";"C5H8O2";"esters";"2";"questionable";"100";"60 – 70";"";"1";"";"";"";"";"";"";"";"";"";"";"";"";""
"";"";"";"";"";"";"";"";"";"";"";"";"";"";"";"";"";"";"";"";"";"";"";"";"";""
"";"";"";"";"";"";"";"";"";"";"";"";"";"";"";"";"";"";"";"";"";"";"";"";"";""
"Corrosion Survey Database (COR•SUR) © 2002 NACE International";"";"";"";"";"";"";"";"";"";"";"";"";"";"";"";"";"";"";"";"";"";"";"";"";""

File: data/corrosion_data/TableData - 2024-11-09T185029.168.csv
sep=;
"Title: Corrosion Survey Database (COR•SUR)";"";"";"";"";"";"";"";"";"";"";"";"";"";"";"";"";"";"";"";"";"";"";"";"";""
"Table: Ethyl lactate";"";"";"";"";"";"";"";"";"";"";"";"";"";"";"";"";"";"";"";"";"";"";"";"";""
"DOWNLOAD SHOWS ONLY THE DISPLAYED DATA, UP TO 50 ROWS";"";"";"";"";"";"";"";"";"";"";"";"";"";"";"";"";"";"";"";"";"";"";"";"";""
"No.";"material or substance name";"exposure medium";"exposure medium synonym";"exposure medium CAS RN";"exposure medium formula";"exposure medium class";"NACE resistance rating (unitless)";"resistance note";"conc. (%)";"temp. (°F)";"exposure time (mo (30))";"reference";"";"";"";"";"";"";"";"";"";"";"";"";""
"1";"Cellulose Acetate";"ethyl lactate";"ethyl 2-hydroxypropionate";"2676-33-7 [97-64-3]";"C5H10O3";"esters";"3";"not recommended; may dissolve";"100";"60 – 70";"<1";"1";"";"";"";"";"";"";"";"";"";"";"";"";""
"2";"Cellulose Acetate Butyrate";"ethyl lactate";"ethyl 2-hydroxypropionate";"2676-33-7 [97-64-3]";"C5H10O3";"esters";"3";"not recommended; disintegrated";"100";"60 – 70";"<1";"1";"";"";"";"";"";"";"";"";"";"";"";"";""
"3";"Styrene Acrylonitrile Copolymer (SAN)";"ethyl lactate";"ethyl 2-hydroxypropionate";"2676-33-7 [97-64-3]";"C5H10O3";"esters";"3";"not recommended";"100";"70 – 125";"";"1";"";"";"";"";"";"";"";"";"";"";"";"";""
"";"";"";"";"";"";"";"";"";"";"";"";"";"";"";"";"";"";"";"";"";"";"";"";"";""
"";"";"";"";"";"";"";"";"";"";"";"";"";"";"";"";"";"";"";"";"";"";"";"";"";""
"Corrosion Survey Database (COR•SUR) © 2002 NACE International";"";"";"";"";"";"";"";"";"";"";"";"";"";"";"";"";"";"";"";"";"";"";"";"";""
"";"";"";"";"";"";"";"";"";"";"";"";"";"";"";"";"";"";"";"";"";"";"";"";"";""
"";"";"";"";"";"";"";"";"";"";"";"";"";"";"";"";"";"";"";"";"";"";"";"";"";""
"";"";"";"";"";"";"";"";"";"";"";"";"";"";"";"";"";"";"";"";"";"";"";"";"";""
"";"";"";"";"";"";"";"";"";"";"";"";"";"";"";"";"";"";"";"";"";"";"";"";"";""

File: data/corrosion_data/TableData - 2024-11-09T185040.366.csv
sep=;
"Title: Corrosion Survey Database (COR•SUR)";"";"";"";"";"";"";"";"";"";"";"";"";"";"";"";"";"";"";"";"";"";"";"";"";""
"Table: Ethylene glycol monoethyl ether acetate";"";"";"";"";"";"";"";"";"";"";"";"";"";"";"";"";"";"";"";"";"";"";"";"";""
"DOWNLOAD SHOWS ONLY THE DISPLAYED DATA, UP TO 50 ROWS";"";"";"";"";"";"";"";"";"";"";"";"";"";"";"";"";"";"";"";"";"";"";"";"";""
"No.";"material or substance name";"exposure medium";"exposure medium synonym";"exposure medium CAS RN";"exposure medium formula";"exposure medium class";"NACE resistance rating (unitless)";"resistance note";"conc. (%)";"temp. (°F)";"exposure time (mo (30))";"test note";"reference";"";"";"";"";"";"";"";"";"";"";"";""
"1";"Cellulose Acetate Butyrate";"ethylene glycol monoethyl ether acetate";"2-ethoxyethyl acetate";"111-15-9";"C6H12O3";"esters";"3";"not recommended; disintegrated";"100";"60 – 70";"<1";"";"1";"";"";"";"";"";"";"";"";"";"";"";""
"2";"Polyethylene (PE)";"ethylene glycol monoethyl ether acetate";"2-ethoxyethyl acetate";"111-15-9";"C6H12O3";"esters";"2";"questionable";"100";"70 – 125";"";"low plasticizer";"1, 8";"";"";"";"";"";"";"";"";"";"";"";""
"3";"Polyvinyl Chloride (PVC)";"ethylene glycol monoethyl ether acetate";"2-ethoxyethyl acetate";"111-15-9";"C6H12O3";"esters";"1";"recommended";"100";"70 – 80";"";"";"1";"";"";"";"";"";"";"";"";"";"";"";""
"";"";"";"";"";"";"";"";"";"";"";"";"";"";"";"";"";"";"";"";"";"";"";"";"";""
"";"";"";"";"";"";"";"";"";"";"";"";"";"";"";"";"";"";"";"";"";"";"";"";"";""
"Corrosion Survey Database (COR•SUR) © 2002 NACE International";"";"";"";"";"";"";"";"";"";"";"";"";"";"";"";"";"";"";"";"";"";"";"";"";""
"";"";"";"";"";"";"";"";"";"";"";"";"";"";"";"";"";"";"";"";"";"";"";"";"";""
"";"";"";"";"";"";"";"";"";"";"";"";"";"";"";"";"";"";"";"";"";"";"";"";"";""
"";"";"";"";"";"";"";"";"";"";"";"";"";"";"";"";"";"";"";"";"";"";"";"";"";""
"";"";"";"";"";"";"";"";"";"";"";"";"";"";"";"";"";"";"";"";"";"";"";"";"";""

File: data/corrosion_data/TableData - 2024-11-09T185047.961.csv
sep=;
"Title: Corrosion Survey Database (COR•SUR)";"";"";"";"";"";"";"";"";"";"";"";"";"";"";"";"";"";"";"";"";"";"";"";"";""
"Table: Isoborneol acetate";"";"";"";"";"";"";"";"";"";"";"";"";"";"";"";"";"";"";"";"";"";"";"";"";""
"DOWNLOAD SHOWS ONLY THE DISPLAYED DATA, UP TO 50 ROWS";"";"";"";"";"";"";"";"";"";"";"";"";"";"";"";"";"";"";"";"";"";"";"";"";""
"No.";"material or substance name";"exposure medium";"exposure medium CAS RN";"exposure medium formula";"exposure medium class";"NACE resistance rating (unitless)";"resistance note";"conc. (%)";"temp. (°F)";"test note";"reference";"";"";"";"";"";"";"";"";"";"";"";"";"";""
"1";"Concrete";"isoborneol acetate";"17283-45-3";"C12H20O2";"esters";"2";"questionable";"100";"60 – 70";"permeable";"1";"";"";"";"";"";"";"";"";"";"";"";"";"";""
"2";"Glass, Chemical";"isoborneol acetate";"17283-45-3";"C12H20O2";"esters";"1";"recommended";"100";"70 – 250";"also if acid";"1";"";"";"";"";"";"";"";"";"";"";"";"";"";""
"3";"Polyethylene (PE)";"isoborneol acetate";"17283-45-3";"C12H20O2";"esters";"3";"not recommended";"100";"60 – 70";"";"1";"";"";"";"";"";"";"";"";"";"";"";"";"";""
"4";"Wood";"isoborneol acetate";"17283-45-3";"C12H20O2";"esters";"1";"recommended";"10";"70 – 150";"permeable";"1";"";"";"";"";"";"";"";"";"";"";"";"";"";""
"";"";"";"";"";"";"";"";"";"";"";"";"";"";"";"";"";"";"";"";"";"";"";"";"";""
"";"";"";"";"";"";"";"";"";"";"";"";"";"";"";"";"";"";"";"";"";"";"";"";"";""
"Corrosion Survey Database (COR•SUR) © 2002 NACE International";"";"";"";"";"";"";"";"";"";"";"";"";"";"";"";"";"";"";"";"";"";"";"";"";""
"";"";"";"";"";"";"";"";"";"";"";"";"";"";"";"";"";"";"";"";"";"";"";"";"";""
"";"";"";"";"";"";"";"";"";"";"";"";"";"";"";"";"";"";"";"";"";"";"";"";"";""
"";"";"";"";"";"";"";"";"";"";"";"";"";"";"";"";"";"";"";"";"";"";"";"";"";""

File: data/corrosion_data/TableData - 2024-11-09T185051.929.csv
sep=;
"Title: Corrosion Survey Database (COR•SUR)";"";"";"";"";"";"";"";"";"";"";"";"";"";"";"";"";"";"";"";"";"";"";"";"";""
"Table: Isopropyl acetate";"";"";"";"";"";"";"";"";"";"";"";"";"";"";"";"";"";"";"";"";"";"";"";"";""
"DOWNLOAD SHOWS ONLY THE DISPLAYED DATA, UP TO 50 ROWS";"";"";"";"";"";"";"";"";"";"";"";"";"";"";"";"";"";"";"";"";"";"";"";"";""
"No.";"material or substance name";"exposure medium";"exposure medium CAS RN";"exposure medium formula";"exposure medium class";"NACE resistance rating (unitless)";"resistance note";"conc. (%)";"temp. (°F)";"exposure time (mo (30))";"reference";"";"";"";"";"";"";"";"";"";"";"";"";"";""
"1";"Carbon-Graphite Composites";"isopropyl acetate";"108-21-4";"C5H10O2";"esters";"1";"recommended";"10";"70 – 200";"";"1";"";"";"";"";"";"";"";"";"";"";"";"";"";""
"2";"Carbon-Graphite Composites";"isopropyl acetate";"108-21-4";"C5H10O2";"esters";"1";"recommended";"100";"70 – 200";"";"1";"";"";"";"";"";"";"";"";"";"";"";"";"";""
"3";"Cellulose Acetate";"isopropyl acetate";"108-21-4";"C5H10O2";"esters";"3";"not recommended; discolored, weight gain";"100";"60 – 70";"<1";"1";"";"";"";"";"";"";"";"";"";"";"";"";"";""
"4";"Cellulose Acetate Butyrate";"isopropyl acetate";"108-21-4";"C5H10O2";"esters";"3";"not recommended; disintegrated";"100";"60 – 70";"<1";"1";"";"";"";"";"";"";"";"";"";"";"";"";"";""
"";"";"";"";"";"";"";"";"";"";"";"";"";"";"";"";"";"";"";"";"";"";"";"";"";""
"";"";"";"";"";"";"";"";"";"";"";"";"";"";"";"";"";"";"";"";"";"";"";"";"";""
"Corrosion Survey Database (COR•SUR) © 2002 NACE International";"";"";"";"";"";"";"";"";"";"";"";"";"";"";"";"";"";"";"";"";"";"";"";"";""
"";"";"";"";"";"";"";"";"";"";"";"";"";"";"";"";"";"";"";"";"";"";"";"";"";""
"";"";"";"";"";"";"";"";"";"";"";"";"";"";"";"";"";"";"";"";"";"";"";"";"";""
"";"";"";"";"";"";"";"";"";"";"";"";"";"";"";"";"";"";"";"";"";"";"";"";"";""
