Repository: Mahyar-rajabi94/TF_SDL

File: data/corrosion_data/TableData - 2024-11-09T185116.473.csv
sep=;
"Title: Corrosion Survey Database (COR•SUR)";"";"";"";"";"";"";"";"";"";"";"";"";"";"";"";"";"";"";"";"";"";"";"";"";""
"Table: Methyl acetate";"";"";"";"";"";"";"";"";"";"";"";"";"";"";"";"";"";"";"";"";"";"";"";"";""
"DOWNLOAD SHOWS ONLY THE DISPLAYED DATA, UP TO 50 ROWS";"";"";"";"";"";"";"";"";"";"";"";"";"";"";"";"";"";"";"";"";"";"";"";"";""
"No.";"material or substance name";"material synonym";"exposure medium";"exposure medium note";"exposure medium CAS RN";"exposure medium formula";"exposure medium class";"NACE resistance rating (unitless)";"resistance note";"conc. (%)";"temp. (°F)";"exposure time (mo (30))";"test note";"reference";"";"";"";"";"";"";"";"";"";"";""
"1";"Cellulose Acetate";"";"methyl acetate";"";"79-20-9";"C3H6O2";"esters";"3";"not recommended; may dissolve";"100";"60 – 70";"<1";"";"1";"";"";"";"";"";"";"";"";"";"";""
"2";"Cellulose Acetate Butyrate";"";"methyl acetate";"";"79-20-9";"C3H6O2";"esters";"3";"not recommended; disintegrated";"100";"60 – 70";"<1";"";"1";"";"";"";"";"";"";"";"";"";"";""
"3";"Fluorinated Ethylene Propylene Copolymer (FEP)/ Polytetrafluoroethylene (PTFE)";"";"methyl acetate";"";"79-20-9";"C3H6O2";"esters";"1";"recommended";"100";"70 – 150";"";"cyclic immersion; immersed";"1";"";"";"";"";"";"";"";"";"";"";""
"4";"Furfuryl Alcohol Resin, Glass Fiber-Reinforced";"";"methyl acetate";"";"79-20-9";"C3H6O2";"esters";"1";"recommended";"100";"70 – 250";">12";"";"1";"";"";"";"";"";"";"";"";"";"";""
"5";"Nylon";"";"methyl acetate";"";"79-20-9";"C3H6O2";"esters";"1";"recommended";"100";"60 – 70";"";"";"1";"";"";"";"";"";"";"";"";"";"";""
"6";"Phenolic Resins, Asbestos-Reinforced";"";"methyl acetate";"";"79-20-9";"C3H6O2";"esters";"3";"not recommended; Haveg 46 recommended ";"100";"70 – 150";"";"";"1";"";"";"";"";"";"";"";"";"";"";""
"7";"Phenolic Resins, Non-asbestos";"Haveg 41-NA";"methyl acetate";"liquid";"79-20-9";"C3H6O2";"esters";"3";"not recommended; significant weight/volume change";"100";"126";"";"90 days";"3";"";"";"";"";"";"";"";"";"";"";""
"8";"Polyethylene (PE)";"";"methyl acetate";"";"79-20-9";"C3H6O2";"esters";"2";"questionable";"100";"70 – 125";"";"low plasticizer";"1, 8";"";"";"";"";"";"";"";"";"";"";""
"";"";"";"";"";"";"";"";"";"";"";"";"";"";"";"";"";"";"";"";"";"";"";"";"";""
"";"";"";"";"";"";"";"";"";"";"";"";"";"";"";"";"";"";"";"";"";"";"";"";"";""
"Corrosion Survey Database (COR•SUR) © 2002 NACE International";"";"";"";"";"";"";"";"";"";"";"";"";"";"";"";"";"";"";"";"";"";"";"";"";""

File: data/corrosion_data/TableData - 2024-11-09T185134.642.csv
sep=;
"Title: Corrosion Survey Database (COR•SUR)";"";"";"";"";"";"";"";"";"";"";"";"";"";"";"";"";"";"";"";"";"";"";"";"";""
"Table: Phenyl mercuric acetate";"";"";"";"";"";"";"";"";"";"";"";"";"";"";"";"";"";"";"";"";"";"";"";"";""
"DOWNLOAD SHOWS ONLY THE DISPLAYED DATA, UP TO 50 ROWS";"";"";"";"";"";"";"";"";"";"";"";"";"";"";"";"";"";"";"";"";"";"";"";"";""
"No.";"material or substance name";"exposure medium";"exposure medium class";"NACE resistance rating (unitless)";"resistance note";"conc. (%)";"temp. (°F)";"test note";"reference";"";"";"";"";"";"";"";"";"";"";"";"";"";"";"";""
"1";"Concrete";"phenyl mercuric acetate";"esters";"1";"recommended; some solvents detrimental";">10";"60 – 70";"suspensions also";"1";"";"";"";"";"";"";"";"";"";"";"";"";"";"";"";""
"2";"Glass, Chemical";"phenyl mercuric acetate";"esters";"1";"recommended";"100";"70 – 250";"";"1";"";"";"";"";"";"";"";"";"";"";"";"";"";"";"";""
"3";"Polyethylene (PE)";"phenyl mercuric acetate";"esters";"1";"recommended";"90";"70 – 150";"";"1, 21";"";"";"";"";"";"";"";"";"";"";"";"";"";"";"";""
"4";"Wood";"phenyl mercuric acetate";"esters";"1";"recommended";"100";"60 – 70";"";"1";"";"";"";"";"";"";"";"";"";"";"";"";"";"";"";""
"";"";"";"";"";"";"";"";"";"";"";"";"";"";"";"";"";"";"";"";"";"";"";"";"";""
"";"";"";"";"";"";"";"";"";"";"";"";"";"";"";"";"";"";"";"";"";"";"";"";"";""
"Corrosion Survey Database (COR•SUR) © 2002 NACE International";"";"";"";"";"";"";"";"";"";"";"";"";"";"";"";"";"";"";"";"";"";"";"";"";""
"";"";"";"";"";"";"";"";"";"";"";"";"";"";"";"";"";"";"";"";"";"";"";"";"";""
"";"";"";"";"";"";"";"";"";"";"";"";"";"";"";"";"";"";"";"";"";"";"";"";"";""
"";"";"";"";"";"";"";"";"";"";"";"";"";"";"";"";"";"";"";"";"";"";"";"";"";""

File: data/corrosion_data/TableData - 2024-11-09T185219.460.csv
sep=;
"Title: Corrosion Survey Database (COR•SUR)";"";"";"";"";"";"";"";"";"";"";"";"";"";"";"";"";"";"";"";"";"";"";"";"";""
"Table: Butyl ether";"";"";"";"";"";"";"";"";"";"";"";"";"";"";"";"";"";"";"";"";"";"";"";"";""
"DOWNLOAD SHOWS ONLY THE DISPLAYED DATA, UP TO 50 ROWS";"";"";"";"";"";"";"";"";"";"";"";"";"";"";"";"";"";"";"";"";"";"";"";"";""
"No.";"material or substance name";"material synonym";"exposure medium";"exposure medium class";"NACE resistance rating (unitless)";"resistance note";"conc. (%)";"temp. (°F)";"exposure time (mo (30))";"test note";"reference";"";"";"";"";"";"";"";"";"";"";"";"";"";""
"1";"Acetal Resins (Polyoxymethylene)";"";"butyl ether";"ethers";"1";"recommended";"100";"70 – 150";"";"";"1";"";"";"";"";"";"";"";"";"";"";"";"";"";""
"2";"Acrylonitrile Butadiene Styrene Polymer (ABS)";"";"butyl ether";"ethers";"1";"recommended";"100";"70 – 150";"";"";"1";"";"";"";"";"";"";"";"";"";"";"";"";"";""
"3";"Chlorosulfonated Polyethylene";"";"butyl ether";"ethers";"3";"not recommended";"100";"70 – 150";"";"";"1";"";"";"";"";"";"";"";"";"";"";"";"";"";""
"4";"Fluorinated Ethylene Propylene Copolymer (FEP)/ Polytetrafluoroethylene (PTFE)";"";"butyl ether";"ethers";"1";"recommended";"100";"70 – 90";"";"cyclic immersion; immersed";"1";"";"";"";"";"";"";"";"";"";"";"";"";"";""
"5";"Fluororubber";"";"butyl ether";"ethers";"1";"recommended";"100";"60 – 70";"";"";"1";"";"";"";"";"";"";"";"";"";"";"";"";"";""
"6";"Fluororubber";"";"butyl ether";"ethers";"2";"questionable";"100";"70 – 150";"";"";"1";"";"";"";"";"";"";"";"";"";"";"";"";"";""
"7";"Furfuryl Alcohol Resin, Asbestos-Reinforced";"";"butyl ether";"ethers";"1";"recommended";"100";"70 – 80";"";"";"1";"";"";"";"";"";"";"";"";"";"";"";"";"";""
"8";"Furfuryl Alcohol Resin, Glass Fiber-Reinforced";"";"butyl ether";"ethers";"1";"recommended";"100";"70 – 250";">12";"";"1";"";"";"";"";"";"";"";"";"";"";"";"";"";""
"9";"Phenolic Resins, Asbestos-Reinforced";"";"butyl ether";"ethers";"1";"recommended";"100";"60 – 70";"";"";"1";"";"";"";"";"";"";"";"";"";"";"";"";"";""
"10";"Phenolic Resins, Asbestos-Reinforced";"";"butyl ether";"ethers";"1";"recommended";"100";"70 – 212";"";"";"1";"";"";"";"";"";"";"";"";"";"";"";"";"";""
"11";"Polychloroprene";"";"butyl ether";"ethers";"3";"not recommended";"100";"70 – 150";"";"";"1";"";"";"";"";"";"";"";"";"";"";"";"";"";""
"12";"Polyphenylene Sulfide (40% Glass-Filled)";"Fortron PPS";"butyl ether";"ethers";"1";"recommended";"100";"0 – 200";"<1";"";"11";"";"";"";"";"";"";"";"";"";"";"";"";"";""
"13";"Polyphenylene Sulfide, Glass Fiber-Reinforced";"Ryton PPS R-4";"butyl ether";"ethers";"1";"recommended";"100";"200";"<12";"";"18";"";"";"";"";"";"";"";"";"";"";"";"";"";""
"14";"Rubber, Butyl (BR)";"";"butyl ether";"ethers";"2";"questionable";"100";"70 – 150";"";"";"1";"";"";"";"";"";"";"";"";"";"";"";"";"";""
"15";"Rubber, Natural (NR)";"";"butyl ether";"ethers";"3";"not recommended";"100";"70 – 150";"";"";"1";"";"";"";"";"";"";"";"";"";"";"";"";"";""
"";"";"";"";"";"";"";"";"";"";"";"";"";"";"";"";"";"";"";"";"";"";"";"";"";""
"";"";"";"";"";"";"";"";"";"";"";"";"";"";"";"";"";"";"";"";"";"";"";"";"";""
"Corrosion Survey Database (COR•SUR) © 2002 NACE International";"";"";"";"";"";"";"";"";"";"";"";"";"";"";"";"";"";"";"";"";"";"";"";"";""

File: data/corrosion_data/TableData - 2024-11-09T185230.814.csv
sep=;
"Title: Corrosion Survey Database (COR•SUR)";"";"";"";"";"";"";"";"";"";"";"";"";"";"";"";"";"";"";"";"";"";"";"";"";""
"Table: Diethylene glycol monobutyl ether";"";"";"";"";"";"";"";"";"";"";"";"";"";"";"";"";"";"";"";"";"";"";"";"";""
"DOWNLOAD SHOWS ONLY THE DISPLAYED DATA, UP TO 50 ROWS";"";"";"";"";"";"";"";"";"";"";"";"";"";"";"";"";"";"";"";"";"";"";"";"";""
"No.";"material or substance name";"material synonym";"exposure medium";"exposure medium CAS RN";"exposure medium formula";"exposure medium class";"NACE resistance rating (unitless)";"resistance note";"conc. (%)";"temp. (°F)";"exposure time (mo (30))";"reference";"";"";"";"";"";"";"";"";"";"";"";"";""
"1";"Chlorendic Unsaturated Polyester, Glass Fiber-Reinforced (190 + 47)";"HET acid polyester-Polifos 190 + 47 phr styrene";"diethylene glycol monobutyl ether";"112-34-5";"C8H18O3";"ethers";"1";"recommended";"100";"80";"<6";"16";"";"";"";"";"";"";"";"";"";"";"";"";""
"2";"Chlorendic Unsaturated Polyester, Glass Fiber-Reinforced (190 + 47)";"HET acid polyester-Polifos 190 + 47 phr styrene";"diethylene glycol monobutyl ether";"112-34-5";"C8H18O3";"ethers";"1";"recommended";"100";"85";"<6";"16";"";"";"";"";"";"";"";"";"";"";"";"";""
"3";"Polyesters, Glass Fiber-Reinforced";"";"diethylene glycol monobutyl ether";"112-34-5";"C8H18O3";"ethers";"1";"recommended";"100";"70 – 80";"";"1";"";"";"";"";"";"";"";"";"";"";"";"";""
"4";"Vinyl Ester Resins";"";"diethylene glycol monobutyl ether";"112-34-5";"C8H18O3";"ethers";"1";"recommended";"100";"70 – 100";"";"7";"";"";"";"";"";"";"";"";"";"";"";"";""
"";"";"";"";"";"";"";"";"";"";"";"";"";"";"";"";"";"";"";"";"";"";"";"";"";""
"";"";"";"";"";"";"";"";"";"";"";"";"";"";"";"";"";"";"";"";"";"";"";"";"";""
"Corrosion Survey Database (COR•SUR) © 2002 NACE International";"";"";"";"";"";"";"";"";"";"";"";"";"";"";"";"";"";"";"";"";"";"";"";"";""
"";"";"";"";"";"";"";"";"";"";"";"";"";"";"";"";"";"";"";"";"";"";"";"";"";""
"";"";"";"";"";"";"";"";"";"";"";"";"";"";"";"";"";"";"";"";"";"";"";"";"";""
"";"";"";"";"";"";"";"";"";"";"";"";"";"";"";"";"";"";"";"";"";"";"";"";"";""

File: data/corrosion_data/TableData - 2024-11-09T185240.550.csv
sep=;
"Title: Corrosion Survey Database (COR•SUR)";"";"";"";"";"";"";"";"";"";"";"";"";"";"";"";"";"";"";"";"";"";"";"";"";""
"Table: Dioxane";"";"";"";"";"";"";"";"";"";"";"";"";"";"";"";"";"";"";"";"";"";"";"";"";""
"DOWNLOAD SHOWS ONLY THE DISPLAYED DATA, UP TO 50 ROWS";"";"";"";"";"";"";"";"";"";"";"";"";"";"";"";"";"";"";"";"";"";"";"";"";""
"No.";"material or substance name";"material synonym";"exposure medium";"exposure medium class";"NACE resistance rating (unitless)";"resistance note";"conc. (%)";"temp. (°F)";"exposure time (mo (30))";"test note";"reference";"";"";"";"";"";"";"";"";"";"";"";"";"";""
"1";"Acetal Resins (Polyoxymethylene)";"";"dioxane";"ethers";"1";"recommended";"100";"70 – 150";"";"";"1";"";"";"";"";"";"";"";"";"";"";"";"";"";""
"2";"Acrylonitrile Butadiene Styrene Polymer (ABS)";"";"dioxane";"ethers";"3";"not recommended; may dissolve ";"100";"70 – 135";"";"";"1";"";"";"";"";"";"";"";"";"";"";"";"";"";""
"3";"Acrylonitrile Butadiene Styrene Polymer (ABS)";"";"dioxane";"ethers";"3";"not recommended; may dissolve ";"100";"135 – 150";"";"";"1";"";"";"";"";"";"";"";"";"";"";"";"";"";""
"4";"Carbon-Graphite Composites";"";"dioxane";"ethers";"1";"recommended";">10";"70 – 212";"";"";"1";"";"";"";"";"";"";"";"";"";"";"";"";"";""
"5";"Cellulose Acetate";"";"dioxane";"ethers";"3";"not recommended; disintegrated";"100";"60 – 70";"<1";"";"1";"";"";"";"";"";"";"";"";"";"";"";"";"";""
"6";"Cellulose Acetate Butyrate";"";"dioxane";"ethers";"3";"not recommended; disintegrated";"100";"60 – 70";"";"";"1";"";"";"";"";"";"";"";"";"";"";"";"";"";""
"7";"Chlorosulfonated Polyethylene";"";"dioxane";"ethers";"2";"questionable";"100";"70 – 150";"";"";"1";"";"";"";"";"";"";"";"";"";"";"";"";"";""
"8";"Concrete";"";"dioxane";"ethers";"3";"not recommended";"100";"60 – 70";"";"permeable";"1";"";"";"";"";"";"";"";"";"";"";"";"";"";""
"9";"Epoxy Resin, Glass Fiber- Reinforced";"";"dioxane";"ethers";"1";"recommended";"100";"75";"";"";"1, 19";"";"";"";"";"";"";"";"";"";"";"";"";"";""
"10";"Ethylene Tetrafluoroethylene Copolymer (ETFE)";"Teflon; Hostaflon; Fluon";"dioxane";"ethers";"1";"recommended";">60";"250";"<1";"";"10";"";"";"";"";"";"";"";"";"";"";"";"";"";""
"11";"Fluorinated Ethylene Propylene Copolymer (FEP)/ Polytetrafluoroethylene (PTFE)";"";"dioxane";"ethers";"1";"recommended";"100";"70 – 90";"";"immersed, cyclic immersion";"1, 22";"";"";"";"";"";"";"";"";"";"";"";"";"";""
"12";"Fluorinated Ethylene Propylene Copolymer (FEP)/ Polytetrafluoroethylene (PTFE)";"";"dioxane";"ethers";"1";"recommended";"100";"90 – 195";"";"";"1, 22";"";"";"";"";"";"";"";"";"";"";"";"";"";""
"13";"Fluorinated Ethylene Propylene Copolymer (FEP)/ Polytetrafluoroethylene (PTFE)";"";"dioxane";"ethers";"1";"recommended; weight gain ";"100";"195 – 212";"";"";"1, 22";"";"";"";"";"";"";"";"";"";"";"";"";"";""
"14";"Fluororubber";"";"dioxane";"ethers";"3";"not recommended; weight gain";"100";"70 – 150";"<1";"";"1";"";"";"";"";"";"";"";"";"";"";"";"";"";""
"15";"Furfuryl Alcohol Resin, Glass Fiber-Reinforced";"";"dioxane";"ethers";"1";"recommended";"100";"70 – 250";">12";"";"1";"";"";"";"";"";"";"";"";"";"";"";"";"";""
"16";"Glass, Chemical";"";"dioxane";"ethers";"1";"recommended";"100";"70 – 212";"";"";"1";"";"";"";"";"";"";"";"";"";"";"";"";"";""
"17";"Nylon";"";"dioxane";"ethers";"1";"recommended";"100";"60 – 70";"<1";"";"1";"";"";"";"";"";"";"";"";"";"";"";"";"";""
"18";"Perfluoroalkoxy Resins";"";"dioxane";"ethers";"1";"recommended; weight gain; strength loss; steady state reached in one week exposure";"100";"32 – 212";"<1";"";"1, 22";"";"";"";"";"";"";"";"";"";"";"";"";"";""
"19";"Polychloroprene";"";"dioxane";"ethers";"3";"not recommended; weight gain ";"100";"70 – 160";"";"";"1";"";"";"";"";"";"";"";"";"";"";"";"";"";""
"20";"Polychloroprene";"";"dioxane";"ethers";"3";"not recommended; disintegrated";"100";"160 – 175";"";"";"1";"";"";"";"";"";"";"";"";"";"";"";"";"";""
"21";"Polyethylene (PE)";"";"dioxane";"ethers";"3";"not recommended";"100";"70 – 90";"<1";"plasticizer";"1, 8";"";"";"";"";"";"";"";"";"";"";"";"";"";""
"22";"Polyethylene (PE)";"";"dioxane";"ethers";"3";"not recommended; weight gain, ";"100";"90 – 150";"";"";"1, 8";"";"";"";"";"";"";"";"";"";"";"";"";"";""
"23";"Polymethyl Methacrylate (PMMA)";"";"dioxane";"ethers";"3";"not recommended; may dissolve";"100";"70 – 150";"<1";"";"1";"";"";"";"";"";"";"";"";"";"";"";"";"";""
"24";"Polyphenylene Sulfide (40% Glass-Filled)";"Fortron PPS";"dioxane";"ethers";"1";"recommended";"100";"0 – 200";"<1";"";"11";"";"";"";"";"";"";"";"";"";"";"";"";"";""
"25";"Polyphenylene Sulfide, Glass Fiber-Reinforced";"Ryton PPS R-4";"dioxane";"ethers";"2";"questionable; weight change, attacked";"100";"200";"<6";"";"18";"";"";"";"";"";"";"";"";"";"";"";"";"";""
"26";"Polypropylene (PP)";"";"dioxane";"ethers";"1";"recommended; weight gain";"100";"70 – 80";"<1";"";"1";"";"";"";"";"";"";"";"";"";"";"";"";"";""
"27";"Polypropylene (PP)";"";"dioxane";"ethers";"2";"questionable";"100";"80 – 125";"";"";"1";"";"";"";"";"";"";"";"";"";"";"";"";"";""
"28";"Polypropylene (PP)";"";"dioxane";"ethers";"3";"not recommended";"100";"125 – 212";"";"";"1";"";"";"";"";"";"";"";"";"";"";"";"";"";""
"29";"Polyvinyl Chloride (PVC)";"";"dioxane";"ethers";"3";"not recommended; disintegrated ";"100";"70 – 160";"";"";"1";"";"";"";"";"";"";"";"";"";"";"";"";"";""
"30";"Polyvinyl Chloride (PVC)";"";"dioxane";"ethers";"3";"not recommended; disintegrated ";"100";"160 – 175";"";"";"1";"";"";"";"";"";"";"";"";"";"";"";"";"";""
"31";"Polyvinylidene Fluoride (PVDF)";"Kynar";"dioxane";"ethers";"2";"questionable";"100";"60 – 70";"";"";"1, 17";"";"";"";"";"";"";"";"";"";"";"";"";"";""
"32";"Polyvinylidene Fluoride (PVDF)";"";"dioxane";"ethers";"3";"not recommended";"100";"70 – 285";"";"";"1, 17";"";"";"";"";"";"";"";"";"";"";"";"";"";""
"33";"Rubber, Butyl (BR)";"";"dioxane";"ethers";"3";"not recommended; weight gain";"100";"70 – 175";"<1";"";"1";"";"";"";"";"";"";"";"";"";"";"";"";"";""
"34";"Rubber, Natural (NR)";"";"dioxane";"ethers";"3";"not recommended; weight gain ";"100";"70 – 150";"";"";"1";"";"";"";"";"";"";"";"";"";"";"";"";"";""
"35";"Styrene Acrylonitrile Copolymer (SAN)";"";"dioxane";"ethers";"3";"not recommended";"100";"70 – 125";"";"";"1";"";"";"";"";"";"";"";"";"";"";"";"";"";""
"36";"Wood";"";"dioxane";"ethers";"2";"questionable";"100";"60 – 70";"";"permeable";"1";"";"";"";"";"";"";"";"";"";"";"";"";"";""
"";"";"";"";"";"";"";"";"";"";"";"";"";"";"";"";"";"";"";"";"";"";"";"";"";""
"";"";"";"";"";"";"";"";"";"";"";"";"";"";"";"";"";"";"";"";"";"";"";"";"";""
"Corrosion Survey Database (COR•SUR) © 2002 NACE International";"";"";"";"";"";"";"";"";"";"";"";"";"";"";"";"";"";"";"";"";"";"";"";"";""

File: data/corrosion_data/TableData - 2024-11-09T185252.634.csv
sep=;
"Title: Corrosion Survey Database (COR•SUR)";"";"";"";"";"";"";"";"";"";"";"";"";"";"";"";"";"";"";"";"";"";"";"";"";""
"Table: Ethyl ether";"";"";"";"";"";"";"";"";"";"";"";"";"";"";"";"";"";"";"";"";"";"";"";"";""
"DOWNLOAD SHOWS ONLY THE DISPLAYED DATA, UP TO 50 ROWS";"";"";"";"";"";"";"";"";"";"";"";"";"";"";"";"";"";"";"";"";"";"";"";"";""
"No.";"material or substance name";"material synonym";"exposure medium";"exposure medium synonym";"exposure medium CAS RN";"exposure medium formula";"exposure medium class";"NACE resistance rating (unitless)";"resistance note";"conc. (%)";"temp. (°F)";"exposure time (mo (30))";"test note";"reference";"";"";"";"";"";"";"";"";"";"";""
"1";"Acetal Resins (Polyoxymethylene)";"";"ethyl ether";"diethyl ether";"60-29-7";"C4H10O";"ethers";"3";"not recommended; weight loss, ";"100";"70 – 80";"";"";"1";"";"";"";"";"";"";"";"";"";"";""
"2";"Acrylonitrile Butadiene Styrene Polymer (ABS)";"";"ethyl ether";"diethyl ether";"60-29-7";"C4H10O";"ethers";"3";"not recommended; weight gain, ";"100";"70 – 150";"";"";"1";"";"";"";"";"";"";"";"";"";"";""
"3";"Cellulose Acetate";"";"ethyl ether";"diethyl ether";"60-29-7";"C4H10O";"ethers";"2";"questionable; discolored; weight gain";"100";"60 – 70";"";"";"1";"";"";"";"";"";"";"";"";"";"";""
"4";"Cellulose Acetate Butyrate";"";"ethyl ether";"diethyl ether";"60-29-7";"C4H10O";"ethers";"3";"not recommended; swollen";"100";"60 – 70";"<1";"";"1";"";"";"";"";"";"";"";"";"";"";""
"5";"Chlorendic Unsaturated Polyester, Glass Fiber-Reinforced (869 + 44.5)";"HET acid polyester-Polifos 869 + 44.5 phr styrene";"ethyl ether";"diethyl ether";"60-29-7";"C4H10O";"ethers";"3";"not recommended";"100";"75";"<6";"";"16";"";"";"";"";"";"";"";"";"";"";""
"6";"Chlorinated Polyvinyl Chloride (CPVC)";"";"ethyl ether";"diethyl ether";"60-29-7";"C4H10O";"ethers";"3";"not recommended";"100";"70 – 212";"";"";"1";"";"";"";"";"";"";"";"";"";"";""
"7";"Chlorosulfonated Polyethylene";"";"ethyl ether";"diethyl ether";"60-29-7";"C4H10O";"ethers";"3";"not recommended";"100";"60 – 70";"";"";"1";"";"";"";"";"";"";"";"";"";"";""
"8";"Concrete";"";"ethyl ether";"diethyl ether";"60-29-7";"C4H10O";"ethers";"3";"not recommended; disintegrated";"100";"60 – 70";"";"";"1";"";"";"";"";"";"";"";"";"";"";""
"9";"Epoxy Resin, Glass Fiber- Reinforced";"";"ethyl ether";"diethyl ether";"60-29-7";"C4H10O";"ethers";"1";"recommended";"100";"70 – 100";"";"";"1, 19";"";"";"";"";"";"";"";"";"";"";""
"10";"Epoxy Resin, Glass Fiber- Reinforced";"";"ethyl ether";"diethyl ether";"60-29-7";"C4H10O";"ethers";"3";"not recommended";"100";"110 – 150";"";"";"1, 19";"";"";"";"";"";"";"";"";"";"";""
"11";"Fluorinated Ethylene Propylene Copolymer (FEP)/ Polytetrafluoroethylene (PTFE)";"";"ethyl ether";"diethyl ether";"60-29-7";"C4H10O";"ethers";"1";"recommended; wets";"100";"70 – 90";"";"cyclic immersion; immersed";"1, 22";"";"";"";"";"";"";"";"";"";"";""
"12";"Fluororubber";"";"ethyl ether";"diethyl ether";"60-29-7";"C4H10O";"ethers";"3";"not recommended; weight gain";"100";"60 – 70";"";"";"1";"";"";"";"";"";"";"";"";"";"";""
"13";"Furfuryl Alcohol Resin, Asbestos-Reinforced";"";"ethyl ether";"diethyl ether";"60-29-7";"C4H10O";"ethers";"1";"recommended";"100";"70 – 80";"";"";"1";"";"";"";"";"";"";"";"";"";"";""
"14";"Furfuryl Alcohol Resin, Glass Fiber-Reinforced";"";"ethyl ether";"diethyl ether";"60-29-7";"C4H10O";"ethers";"1";"recommended";"100";"60 – 100";">12";"";"1";"";"";"";"";"";"";"";"";"";"";""
"15";"Glass, Chemical";"";"ethyl ether";"diethyl ether";"60-29-7";"C4H10O";"ethers";"1";"recommended";"100";"70 – 90";"";"";"1";"";"";"";"";"";"";"";"";"";"";""
"16";"Nylon";"";"ethyl ether";"diethyl ether";"60-29-7";"C4H10O";"ethers";"1";"recommended";"100";"60 – 70";"";"";"1";"";"";"";"";"";"";"";"";"";"";""
"17";"Phenolic Resins, Asbestos-Reinforced";"";"ethyl ether";"diethyl ether";"60-29-7";"C4H10O";"ethers";"1";"recommended";"100";"60 – 70";"";"";"1";"";"";"";"";"";"";"";"";"";"";""
"18";"Phenolic Resins, Asbestos-Reinforced";"";"ethyl ether";"diethyl ether";"60-29-7";"C4H10O";"ethers";"3";"not recommended; Haveg 61 recommended ";"100";"70 – 80";"";"";"1";"";"";"";"";"";"";"";"";"";"";""
"19";"Polychloroprene";"";"ethyl ether";"diethyl ether";"60-29-7";"C4H10O";"ethers";"3";"not recommended; swollen, >12 months";"100";"60 – 75";"";"";"1";"";"";"";"";"";"";"";"";"";"";""
"20";"Polychloroprene";"";"ethyl ether";"diethyl ether";"60-29-7";"C4H10O";"ethers";"3";"not recommended; swollen, ";"100";"75 – 90";"";"";"1";"";"";"";"";"";"";"";"";"";"";""
"21";"Polyesters, Glass Fiber-Reinforced";"";"ethyl ether";"diethyl ether";"60-29-7";"C4H10O";"ethers";"3";"not recommended";">10";"50 – 73";"";"";"1";"";"";"";"";"";"";"";"";"";"";""
"22";"Polyethylene (PE)";"";"ethyl ether";"diethyl ether";"60-29-7";"C4H10O";"ethers";"3";"not recommended; weight gain";"100";"60 – 150";"<1";"";"1, 21";"";"";"";"";"";"";"";"";"";"";""
"23";"Polymethyl Methacrylate (PMMA)";"";"ethyl ether";"diethyl ether";"60-29-7";"C4H10O";"ethers";"3";"not recommended; may stress crack";"100";"70 – 150";"<1";"";"1";"";"";"";"";"";"";"";"";"";"";""
"24";"Polypropylene (PP)";"";"ethyl ether";"diethyl ether";"60-29-7";"C4H10O";"ethers";"1";"recommended; weight gain, ";"100";"70 – 80";"";"";"1";"";"";"";"";"";"";"";"";"";"";""
"25";"Polypropylene (PP)";"";"ethyl ether";"diethyl ether";"60-29-7";"C4H10O";"ethers";"2";"questionable";"100";"80 – 125";"";"";"1";"";"";"";"";"";"";"";"";"";"";""
"26";"Polypropylene (PP)";"";"ethyl ether";"diethyl ether";"60-29-7";"C4H10O";"ethers";"3";"not recommended";"100";"125 – 212";"";"";"1";"";"";"";"";"";"";"";"";"";"";""
"27";"Polyvinyl Chloride (PVC)";"";"ethyl ether";"diethyl ether";"60-29-7";"C4H10O";"ethers";"3";"not recommended; weight gain, ";"100";"70 – 150";"";"";"1";"";"";"";"";"";"";"";"";"";"";""
"28";"Polyvinylidene Fluoride (PVDF)";"Kynar";"ethyl ether";"diethyl ether";"60-29-7";"C4H10O";"ethers";"1";"recommended";"100";"60 – 100";"";"";"1, 17";"";"";"";"";"";"";"";"";"";"";""
"29";"Polyvinylidene Fluoride (PVDF)";"";"ethyl ether";"diethyl ether";"60-29-7";"C4H10O";"ethers";"2";"questionable";"100";"100 – 125";"";"";"1, 17";"";"";"";"";"";"";"";"";"";"";""
"30";"Polyvinylidene Fluoride (PVDF)";"";"ethyl ether";"diethyl ether";"60-29-7";"C4H10O";"ethers";"3";"not recommended";"100";"125 – 285";"";"";"1, 17";"";"";"";"";"";"";"";"";"";"";""
"31";"Rubber, Butyl (BR)";"";"ethyl ether";"diethyl ether";"60-29-7";"C4H10O";"ethers";"1";"recommended";"100";"60 – 70";"";"";"1";"";"";"";"";"";"";"";"";"";"";""
"32";"Rubber, Butyl (BR)";"";"ethyl ether";"diethyl ether";"60-29-7";"C4H10O";"ethers";"2";"questionable";"100";"70 – 80";"[>12]";"";"1";"";"";"";"";"";"";"";"";"";"";""
"33";"Rubber, Butyl (BR)";"";"ethyl ether";"diethyl ether";"60-29-7";"C4H10O";"ethers";"2";"questionable";"100";"90 – 100";"[";"";"1";"";"";"";"";"";"";"";"";"";"";""
"34";"Rubber, Natural (NR)";"";"ethyl ether";"diethyl ether";"60-29-7";"C4H10O";"ethers";"3";"not recommended";"100";"60 – 70";"";"";"1";"";"";"";"";"";"";"";"";"";"";""
"35";"Rubber, Natural (NR)";"";"ethyl ether";"diethyl ether";"60-29-7";"C4H10O";"ethers";"3";"not recommended; swollen, >12 months";"100";"70 – 80";"";"";"1";"";"";"";"";"";"";"";"";"";"";""
"36";"Rubber, Natural (NR)";"";"ethyl ether";"diethyl ether";"60-29-7";"C4H10O";"ethers";"3";"not recommended; swollen, ";"100";"80 – 90";"";"";"1";"";"";"";"";"";"";"";"";"";"";""
"37";"Styrene Acrylonitrile Copolymer (SAN)";"";"ethyl ether";"diethyl ether";"60-29-7";"C4H10O";"ethers";"3";"not recommended";"100";"70 – 125";"";"";"1";"";"";"";"";"";"";"";"";"";"";""
"38";"Vinyl Ester Resins";"";"ethyl ether";"diethyl ether";"60-29-7";"C4H10O";"ethers";"3";"not recommended";"100";"50 – 75";"";"";"7";"";"";"";"";"";"";"";"";"";"";""
"39";"Wood";"";"ethyl ether";"diethyl ether";"60-29-7";"C4H10O";"ethers";"3";"not recommended";"100";"60 – 70";"";"permeable";"1";"";"";"";"";"";"";"";"";"";"";""
"";"";"";"";"";"";"";"";"";"";"";"";"";"";"";"";"";"";"";"";"";"";"";"";"";""
"";"";"";"";"";"";"";"";"";"";"";"";"";"";"";"";"";"";"";"";"";"";"";"";"";""
"Corrosion Survey Database (COR•SUR) © 2002 NACE International";"";"";"";"";"";"";"";"";"";"";"";"";"";"";"";"";"";"";"";"";"";"";"";"";""

File: data/corrosion_data/TableData - 2024-11-09T185306.713.csv
sep=;
"Title: Corrosion Survey Database (COR•SUR)";"";"";"";"";"";"";"";"";"";"";"";"";"";"";"";"";"";"";"";"";"";"";"";"";""
"Table: Ethylene glycol monomethyl ether";"";"";"";"";"";"";"";"";"";"";"";"";"";"";"";"";"";"";"";"";"";"";"";"";""
"DOWNLOAD SHOWS ONLY THE DISPLAYED DATA, UP TO 50 ROWS";"";"";"";"";"";"";"";"";"";"";"";"";"";"";"";"";"";"";"";"";"";"";"";"";""
"No.";"material or substance name";"exposure medium";"exposure medium synonym";"exposure medium CAS RN";"exposure medium formula";"exposure medium class";"NACE resistance rating (unitless)";"resistance note";"conc. (%)";"temp. (°F)";"exposure time (mo (30))";"reference";"";"";"";"";"";"";"";"";"";"";"";"";""
"1";"Cellulose Acetate Butyrate";"ethylene glycol monomethyl ether";"2-methoxyethanol";"109-86-4";"C3H8O2";"ethers";"3";"not recommended; disintegrated; also acetate";"100";"60 – 70";"<1";"1";"";"";"";"";"";"";"";"";"";"";"";"";""
"2";"Polyethylene (PE)";"ethylene glycol monomethyl ether";"2-methoxyethanol";"109-86-4";"C3H8O2";"ethers";"1";"recommended";"100";"75 – 120";"";"1, 21";"";"";"";"";"";"";"";"";"";"";"";"";""
"3";"Styrene Acrylonitrile Copolymer (SAN)";"ethylene glycol monomethyl ether";"2-methoxyethanol";"109-86-4";"C3H8O2";"ethers";"3";"not recommended";"100";"70 – 125";"";"1";"";"";"";"";"";"";"";"";"";"";"";"";""
"";"";"";"";"";"";"";"";"";"";"";"";"";"";"";"";"";"";"";"";"";"";"";"";"";""
"";"";"";"";"";"";"";"";"";"";"";"";"";"";"";"";"";"";"";"";"";"";"";"";"";""
"Corrosion Survey Database (COR•SUR) © 2002 NACE International";"";"";"";"";"";"";"";"";"";"";"";"";"";"";"";"";"";"";"";"";"";"";"";"";""
"";"";"";"";"";"";"";"";"";"";"";"";"";"";"";"";"";"";"";"";"";"";"";"";"";""
"";"";"";"";"";"";"";"";"";"";"";"";"";"";"";"";"";"";"";"";"";"";"";"";"";""
"";"";"";"";"";"";"";"";"";"";"";"";"";"";"";"";"";"";"";"";"";"";"";"";"";""
"";"";"";"";"";"";"";"";"";"";"";"";"";"";"";"";"";"";"";"";"";"";"";"";"";""

File: data/corrosion_data/TableData - 2024-11-09T185312.092.csv
sep=;
"Title: Corrosion Survey Database (COR•SUR)";"";"";"";"";"";"";"";"";"";"";"";"";"";"";"";"";"";"";"";"";"";"";"";"";""
"Table: Ethylene oxide";"";"";"";"";"";"";"";"";"";"";"";"";"";"";"";"";"";"";"";"";"";"";"";"";""
"DOWNLOAD SHOWS ONLY THE DISPLAYED DATA, UP TO 50 ROWS";"";"";"";"";"";"";"";"";"";"";"";"";"";"";"";"";"";"";"";"";"";"";"";"";""
"No.";"material or substance name";"material synonym";"exposure medium";"exposure medium synonym";"exposure medium note";"exposure medium CAS RN";"exposure medium formula";"exposure medium class";"NACE resistance rating (unitless)";"resistance note";"conc. (%)";"temp. (°F)";"exposure time (mo (30))";"test note";"reference";"";"";"";"";"";"";"";"";"";""
"1";"Acetal Resins (Polyoxymethylene)";"";"ethylene oxide";"oxirane";"";"75-21-8";"C2H4O";"ethers";"1";"recommended";"100";"60 – 70";"";"";"1";"";"";"";"";"";"";"";"";"";""
"2";"Acrylonitrile Butadiene Styrene Polymer (ABS)";"";"ethylene oxide";"oxirane";"";"75-21-8";"C2H4O";"ethers";"3";"not recommended";"100";"0 – 50";"";"";"1";"";"";"";"";"";"";"";"";"";""
"3";"Acrylonitrile Butadiene Styrene Polymer (ABS)";"";"ethylene oxide";"oxirane";"";"75-21-8";"C2H4O";"ethers";"3";"not recommended";"100";"70 – 150";"";"";"1";"";"";"";"";"";"";"";"";"";""
"4";"Cellulose Acetate";"";"ethylene oxide";"oxirane";"";"75-21-8";"C2H4O";"ethers";"3";"not recommended; softened; swollen; weight gain";"100";"60 – 70";"<1";"";"1";"";"";"";"";"";"";"";"";"";""
"5";"Chlorosulfonated Polyethylene";"";"ethylene oxide";"oxirane";"liquid";"75-21-8";"C2H4O";"ethers";"1";"recommended";"100";"-4";"";"liquid";"1";"";"";"";"";"";"";"";"";"";""
"6";"Epoxy Resin, Glass Fiber- Reinforced";"";"ethylene oxide";"oxirane";"";"75-21-8";"C2H4O";"ethers";"3";"not recommended";"100";"70 – 150";"";"";"1, 24";"";"";"";"";"";"";"";"";"";""
"7";"Ethylene Tetrafluoroethylene Copolymer (ETFE)";"Teflon; Hostaflon; Fluon";"ethylene oxide";"oxirane";"";"75-21-8";"C2H4O";"ethers";"3";"not recommended";"any";"0 – 400";"<1";"";"10";"";"";"";"";"";"";"";"";"";""
"8";"Fluorinated Ethylene Propylene Copolymer (FEP)/ Polytetrafluoroethylene (PTFE)";"";"ethylene oxide";"oxirane";"";"75-21-8";"C2H4O";"ethers";"1";"recommended";"100";"70 – 150";"";"cyclic immersion; immersed";"1";"";"";"";"";"";"";"";"";"";""
"9";"Fluororubber";"";"ethylene oxide";"oxirane";"liquid";"75-21-8";"C2H4O";"ethers";"1";"recommended";"100";"25 – 50";"";"";"1";"";"";"";"";"";"";"";"";"";""
"10";"Furfuryl Alcohol Resin, Glass Fiber-Reinforced";"";"ethylene oxide";"oxirane";"";"75-21-8";"C2H4O";"ethers";"1";"recommended";"100";"50 – 250";">12";"";"1";"";"";"";"";"";"";"";"";"";""
"11";"Polychloroprene";"";"ethylene oxide";"oxirane";"liquid";"75-21-8";"C2H4O";"ethers";"1";"recommended";"100";"-4";"";"liquid";"1";"";"";"";"";"";"";"";"";"";""
"12";"Polyethylene (PE)";"";"ethylene oxide";"oxirane";"";"75-21-8";"C2H4O";"ethers";"2";"questionable";"100";"70 – 125";"";"";"1";"";"";"";"";"";"";"";"";"";""
"13";"Polypropylene (PP)";"";"ethylene oxide";"oxirane";"liquid";"75-21-8";"C2H4O";"ethers";"2";"questionable";"100";"50 – 70";"<6";"liquid";"1";"";"";"";"";"";"";"";"";"";""
"14";"Polyvinyl Chloride (PVC)";"";"ethylene oxide";"oxirane";"";"75-21-8";"C2H4O";"ethers";"3";"not recommended";"100";"70 – 150";"";"";"1";"";"";"";"";"";"";"";"";"";""
"15";"Rubber, Butyl (BR)";"";"ethylene oxide";"oxirane";"liquid";"75-21-8";"C2H4O";"ethers";"3";"not recommended";"10";"-4";"";"liquid";"1";"";"";"";"";"";"";"";"";"";""
"16";"Rubber, Natural (NR)";"";"ethylene oxide";"oxirane";"";"75-21-8";"C2H4O";"ethers";"1";"recommended";"100";"60 – 70";"";"";"1";"";"";"";"";"";"";"";"";"";""
"";"";"";"";"";"";"";"";"";"";"";"";"";"";"";"";"";"";"";"";"";"";"";"";"";""
"";"";"";"";"";"";"";"";"";"";"";"";"";"";"";"";"";"";"";"";"";"";"";"";"";""
"Corrosion Survey Database (COR•SUR) © 2002 NACE International";"";"";"";"";"";"";"";"";"";"";"";"";"";"";"";"";"";"";"";"";"";"";"";"";""

File: data/corrosion_data/TableData - 2024-11-09T185316.425.csv
sep=;
"Title: Corrosion Survey Database (COR•SUR)";"";"";"";"";"";"";"";"";"";"";"";"";"";"";"";"";"";"";"";"";"";"";"";"";""
"Table: Furan";"";"";"";"";"";"";"";"";"";"";"";"";"";"";"";"";"";"";"";"";"";"";"";"";""
"DOWNLOAD SHOWS ONLY THE DISPLAYED DATA, UP TO 50 ROWS";"";"";"";"";"";"";"";"";"";"";"";"";"";"";"";"";"";"";"";"";"";"";"";"";""
"No.";"material or substance name";"material synonym";"exposure medium";"exposure medium synonym";"exposure medium CAS RN";"exposure medium formula";"exposure medium class";"NACE resistance rating (unitless)";"resistance note";"conc. (%)";"temp. (°F)";"exposure time (mo (30))";"reference";"";"";"";"";"";"";"";"";"";"";"";""
"1";"Polyphenylene Sulfide (40% Glass-Filled)";"Fortron PPS";"furan";"oxacyclopentadiene";"110-00-9";"C4H4O";"ethers";"1";"recommended";"100";"0 – 200";"<1";"11";"";"";"";"";"";"";"";"";"";"";"";""
"2";"Polyvinylidene Fluoride (PVDF)";"";"furan";"oxacyclopentadiene";"110-00-9";"C4H4O";"ethers";"2";"questionable";"100";"60 – 70";"";"1, 23";"";"";"";"";"";"";"";"";"";"";"";""
"3";"Polyvinylidene Fluoride (PVDF)";"";"furan";"oxacyclopentadiene";"110-00-9";"C4H4O";"ethers";"3";"not recommended";"100";"70 – 125";"";"1, 23";"";"";"";"";"";"";"";"";"";"";"";""
"";"";"";"";"";"";"";"";"";"";"";"";"";"";"";"";"";"";"";"";"";"";"";"";"";""
"";"";"";"";"";"";"";"";"";"";"";"";"";"";"";"";"";"";"";"";"";"";"";"";"";""
"Corrosion Survey Database (COR•SUR) © 2002 NACE International";"";"";"";"";"";"";"";"";"";"";"";"";"";"";"";"";"";"";"";"";"";"";"";"";""
"";"";"";"";"";"";"";"";"";"";"";"";"";"";"";"";"";"";"";"";"";"";"";"";"";""
"";"";"";"";"";"";"";"";"";"";"";"";"";"";"";"";"";"";"";"";"";"";"";"";"";""
"";"";"";"";"";"";"";"";"";"";"";"";"";"";"";"";"";"";"";"";"";"";"";"";"";""
"";"";"";"";"";"";"";"";"";"";"";"";"";"";"";"";"";"";"";"";"";"";"";"";"";""

File: data/corrosion_data/TableData - 2024-11-09T185325.312.csv
sep=;
"Title: Corrosion Survey Database (COR•SUR)";"";"";"";"";"";"";"";"";"";"";"";"";"";"";"";"";"";"";"";"";"";"";"";"";""
"Table: Propylene oxide";"";"";"";"";"";"";"";"";"";"";"";"";"";"";"";"";"";"";"";"";"";"";"";"";""
"DOWNLOAD SHOWS ONLY THE DISPLAYED DATA, UP TO 50 ROWS";"";"";"";"";"";"";"";"";"";"";"";"";"";"";"";"";"";"";"";"";"";"";"";"";""
"No.";"material or substance name";"exposure medium";"exposure medium class";"NACE resistance rating (unitless)";"resistance note";"conc. (%)";"temp. (°F)";"exposure time (mo (30))";"reference";"";"";"";"";"";"";"";"";"";"";"";"";"";"";"";""
"1";"Acrylonitrile Butadiene Styrene Polymer (ABS)";"propylene oxide";"ethers";"3";"not recommended; disintegrated ";"100";"70 – 80";"";"1";"";"";"";"";"";"";"";"";"";"";"";"";"";"";"";""
"2";"Fluororubber";"propylene oxide";"ethers";"3";"not recommended; swollen";"100";"60 – 70";"<1";"1";"";"";"";"";"";"";"";"";"";"";"";"";"";"";"";""
"3";"Nylon";"propylene oxide";"ethers";"1";"recommended";"100";"60 – 70";"";"1";"";"";"";"";"";"";"";"";"";"";"";"";"";"";"";""
"4";"Polychloroprene";"propylene oxide";"ethers";"2";"questionable; swollen";"100";"70 – 80";"<1";"1";"";"";"";"";"";"";"";"";"";"";"";"";"";"";"";""
"5";"Polyethylene (PE)";"propylene oxide";"ethers";"3";"not recommended; weight gain";"100";"60 – 70";"<1";"1";"";"";"";"";"";"";"";"";"";"";"";"";"";"";"";""
"6";"Polymethyl Methacrylate (PMMA)";"propylene oxide";"ethers";"3";"not recommended; disintegrated";"100";"60 – 70";"<1";"1";"";"";"";"";"";"";"";"";"";"";"";"";"";"";"";""
"7";"Polypropylene (PP)";"propylene oxide";"ethers";"1";"recommended";"100";"60 – 70";"";"1";"";"";"";"";"";"";"";"";"";"";"";"";"";"";"";""
"8";"Polyvinyl Chloride (PVC)";"propylene oxide";"ethers";"3";"not recommended; disintegrated ";"100";"70 – 150";"";"1";"";"";"";"";"";"";"";"";"";"";"";"";"";"";"";""
"9";"Polyvinylidene Fluoride (PVDF)";"propylene oxide";"ethers";"2";"questionable";"100";"60 – 70";"";"1, 23";"";"";"";"";"";"";"";"";"";"";"";"";"";"";"";""
"10";"Rubber, Butyl (BR)";"propylene oxide";"ethers";"2";"questionable";"100";"60 – 70";"<1";"1";"";"";"";"";"";"";"";"";"";"";"";"";"";"";"";""
"11";"Rubber, Natural (NR)";"propylene oxide";"ethers";"3";"not recommended; swollen ";"100";"70 – 80";"";"1";"";"";"";"";"";"";"";"";"";"";"";"";"";"";"";""
"12";"Styrene Acrylonitrile Copolymer (SAN)";"propylene oxide";"ethers";"3";"not recommended";"100";"70 – 125";"";"1";"";"";"";"";"";"";"";"";"";"";"";"";"";"";"";""
"";"";"";"";"";"";"";"";"";"";"";"";"";"";"";"";"";"";"";"";"";"";"";"";"";""
"";"";"";"";"";"";"";"";"";"";"";"";"";"";"";"";"";"";"";"";"";"";"";"";"";""
"Corrosion Survey Database (COR•SUR) © 2002 NACE International";"";"";"";"";"";"";"";"";"";"";"";"";"";"";"";"";"";"";"";"";"";"";"";"";""

File: data/corrosion_data/TableData - 2024-11-09T185329.597.csv
sep=;
"Title: Corrosion Survey Database (COR•SUR)";"";"";"";"";"";"";"";"";"";"";"";"";"";"";"";"";"";"";"";"";"";"";"";"";""
"Table: Tetrahydrofuran";"";"";"";"";"";"";"";"";"";"";"";"";"";"";"";"";"";"";"";"";"";"";"";"";""
"DOWNLOAD SHOWS ONLY THE DISPLAYED DATA, UP TO 50 ROWS";"";"";"";"";"";"";"";"";"";"";"";"";"";"";"";"";"";"";"";"";"";"";"";"";""
"No.";"material or substance name";"material synonym";"exposure medium";"exposure medium synonym";"exposure medium CAS RN";"exposure medium formula";"exposure medium class";"NACE resistance rating (unitless)";"resistance note";"conc. (%)";"temp. (°F)";"exposure time (mo (30))";"test note";"reference";"";"";"";"";"";"";"";"";"";"";""
"1";"Acetal Resins (Polyoxymethylene)";"";"tetrahydrofuran";"tetramethylene oxide";"109-99-9";"C4H8O";"ethers";"1";"recommended";"100";"60 – 70";"";"";"1";"";"";"";"";"";"";"";"";"";"";""
"2";"Acetal Resins (Polyoxymethylene)";"";"tetrahydrofuran";"tetramethylene oxide";"109-99-9";"C4H8O";"ethers";"3";"not recommended";"100";"70 – 150";"";"";"1";"";"";"";"";"";"";"";"";"";"";""
"3";"Acrylonitrile Butadiene Styrene Polymer (ABS)";"";"tetrahydrofuran";"tetramethylene oxide";"109-99-9";"C4H8O";"ethers";"3";"not recommended; may dissolve, ";"100";"70 – 135";"";"";"1";"";"";"";"";"";"";"";"";"";"";""
"4";"Acrylonitrile Butadiene Styrene Polymer (ABS)";"";"tetrahydrofuran";"tetramethylene oxide";"109-99-9";"C4H8O";"ethers";"3";"not recommended; may dissolve, ";"100";"135 – 150";"";"";"1";"";"";"";"";"";"";"";"";"";"";""
"5";"Chlorinated Polyvinyl Chloride (CPVC)";"";"tetrahydrofuran";"tetramethylene oxide";"109-99-9";"C4H8O";"ethers";"3";"not recommended";"100";"70 – 212";"";"";"1, 20";"";"";"";"";"";"";"";"";"";"";""
"6";"Chlorosulfonated Polyethylene";"";"tetrahydrofuran";"tetramethylene oxide";"109-99-9";"C4H8O";"ethers";"3";"not recommended";"100";"70 – 150";"";"";"1";"";"";"";"";"";"";"";"";"";"";""
"7";"Ethylene Tetrafluoroethylene Copolymer (ETFE)";"";"tetrahydrofuran";"tetramethylene oxide";"109-99-9";"C4H8O";"ethers";"1";"recommended; weight gain; strength loss; steady state reached in one week exposure";"100";"32 – 150";"<1";"";"1, 22";"";"";"";"";"";"";"";"";"";"";""
"8";"Fluororubber";"";"tetrahydrofuran";"tetramethylene oxide";"109-99-9";"C4H8O";"ethers";"2";"questionable; weight gain";"100";"60 – 70";"<1";"";"1";"";"";"";"";"";"";"";"";"";"";""
"9";"Fluororubber";"";"tetrahydrofuran";"tetramethylene oxide";"109-99-9";"C4H8O";"ethers";"3";"not recommended";"100";"70 – 150";"";"";"1";"";"";"";"";"";"";"";"";"";"";""
"10";"Nylon";"";"tetrahydrofuran";"tetramethylene oxide";"109-99-9";"C4H8O";"ethers";"1";"recommended";"100";"60 – 70";"<1";"";"1";"";"";"";"";"";"";"";"";"";"";""
"11";"Perfluoroalkoxy Resins";"";"tetrahydrofuran";"tetramethylene oxide";"109-99-9";"C4H8O";"ethers";"1";"recommended; steady state reached in one week exposure";"100";"32 – 125";"<1";"";"1";"";"";"";"";"";"";"";"";"";"";""
"12";"Perfluoroalkoxy Resins";"";"tetrahydrofuran";"tetramethylene oxide";"109-99-9";"C4H8O";"ethers";"1";"recommended; weight gain, strength loss";"100";"125 – 150";"";"";"1";"";"";"";"";"";"";"";"";"";"";""
"13";"Polychloroprene";"";"tetrahydrofuran";"tetramethylene oxide";"109-99-9";"C4H8O";"ethers";"2";"questionable";"100";"60 – 70";"";"";"1";"";"";"";"";"";"";"";"";"";"";""
"14";"Polychloroprene";"";"tetrahydrofuran";"tetramethylene oxide";"109-99-9";"C4H8O";"ethers";"3";"not recommended; weight gain, ";"100";"70 – 125";"";"";"1";"";"";"";"";"";"";"";"";"";"";""
"15";"Polychloroprene";"";"tetrahydrofuran";"tetramethylene oxide";"109-99-9";"C4H8O";"ethers";"3";"not recommended";"100";"125 – 150";"";"";"1";"";"";"";"";"";"";"";"";"";"";""
"16";"Polyethylene (PE)";"";"tetrahydrofuran";"tetramethylene oxide";"109-99-9";"C4H8O";"ethers";"3";"not recommended; may stress crack; weight gain";"100";"70 – 135";"";"";"1, 21";"";"";"";"";"";"";"";"";"";"";""
"17";"Polyethylene (PE)";"";"tetrahydrofuran";"tetramethylene oxide";"109-99-9";"C4H8O";"ethers";"3";"not recommended; disintegrated, ";"100";"135 – 150";"";"";"1, 21";"";"";"";"";"";"";"";"";"";"";""
"18";"Polymethyl Methacrylate (PMMA)";"";"tetrahydrofuran";"tetramethylene oxide";"109-99-9";"C4H8O";"ethers";"3";"not recommended; may dissolve";"100";"70 – 150";"<1";"";"1";"";"";"";"";"";"";"";"";"";"";""
"19";"Polyphenylene Sulfide (40% Glass-Filled)";"Fortron PPS";"tetrahydrofuran";"tetramethylene oxide";"109-99-9";"C4H8O";"ethers";"1";"recommended";"100";"0 – 145";"<1";"";"11";"";"";"";"";"";"";"";"";"";"";""
"20";"Polypropylene (PP)";"";"tetrahydrofuran";"tetramethylene oxide";"109-99-9";"C4H8O";"ethers";"2";"questionable; weight gain";"100";"60 – 212";"";"intermittent exposure";"1";"";"";"";"";"";"";"";"";"";"";""
"21";"Polyvinyl Chloride (PVC)";"";"tetrahydrofuran";"tetramethylene oxide";"109-99-9";"C4H8O";"ethers";"3";"not recommended; disintegrated";"100";"70 – 150";"<1";"";"1";"";"";"";"";"";"";"";"";"";"";""
"22";"Polyvinylidene Fluoride (PVDF)";"Kynar";"tetrahydrofuran";"tetramethylene oxide";"109-99-9";"C4H8O";"ethers";"3";"not recommended";"100";"70 – 285";"";"";"1, 17";"";"";"";"";"";"";"";"";"";"";""
"23";"Rubber, Butyl (BR)";"";"tetrahydrofuran";"tetramethylene oxide";"109-99-9";"C4H8O";"ethers";"3";"not recommended; weight gain";"100";"70 – 150";"<1";"";"1";"";"";"";"";"";"";"";"";"";"";""
"24";"Rubber, Natural (NR)";"";"tetrahydrofuran";"tetramethylene oxide";"109-99-9";"C4H8O";"ethers";"3";"not recommended; weight gain";"100";"70 – 150";"<1";"";"1";"";"";"";"";"";"";"";"";"";"";""
"";"";"";"";"";"";"";"";"";"";"";"";"";"";"";"";"";"";"";"";"";"";"";"";"";""
"";"";"";"";"";"";"";"";"";"";"";"";"";"";"";"";"";"";"";"";"";"";"";"";"";""
"Corrosion Survey Database (COR•SUR) © 2002 NACE International";"";"";"";"";"";"";"";"";"";"";"";"";"";"";"";"";"";"";"";"";"";"";"";"";""
