Repository: Mahyar-rajabi94/TF_SDL

File: data/corrosion_data/TableData - 2024-11-09T185334.938.csv
sep=;
"Title: Corrosion Survey Database (COR•SUR)";"";"";"";"";"";"";"";"";"";"";"";"";"";"";"";"";"";"";"";"";"";"";"";"";""
"Table: Thiophene";"";"";"";"";"";"";"";"";"";"";"";"";"";"";"";"";"";"";"";"";"";"";"";"";""
"DOWNLOAD SHOWS ONLY THE DISPLAYED DATA, UP TO 50 ROWS";"";"";"";"";"";"";"";"";"";"";"";"";"";"";"";"";"";"";"";"";"";"";"";"";""
"No.";"material or substance name";"exposure medium";"exposure medium synonym";"exposure medium CAS RN";"exposure medium formula";"exposure medium class";"NACE resistance rating (unitless)";"resistance note";"conc. (%)";"temp. (°F)";"reference";"";"";"";"";"";"";"";"";"";"";"";"";"";""
"1";"Acetal Resins (Polyoxymethylene)";"thiophene";"thiofuran";"110-02-1";"C4H4S";"ethers";"1";"recommended";"100";"70 – 150";"1";"";"";"";"";"";"";"";"";"";"";"";"";"";""
"2";"Acrylonitrile Butadiene Styrene Polymer (ABS)";"thiophene";"thiofuran";"110-02-1";"C4H4S";"ethers";"1";"recommended";"100";"60 – 70";"1";"";"";"";"";"";"";"";"";"";"";"";"";"";""
"3";"Acrylonitrile Butadiene Styrene Polymer (ABS)";"thiophene";"thiofuran";"110-02-1";"C4H4S";"ethers";"2";"questionable";"100";"70 – 150";"1";"";"";"";"";"";"";"";"";"";"";"";"";"";""
"4";"Chlorosulfonated Polyethylene";"thiophene";"thiofuran";"110-02-1";"C4H4S";"ethers";"3";"not recommended";"100";"70 – 150";"1";"";"";"";"";"";"";"";"";"";"";"";"";"";""
"5";"Fluororubber";"thiophene";"thiofuran";"110-02-1";"C4H4S";"ethers";"3";"not recommended";"100";"70 – 150";"1";"";"";"";"";"";"";"";"";"";"";"";"";"";""
"6";"Polychloroprene";"thiophene";"thiofuran";"110-02-1";"C4H4S";"ethers";"1";"recommended";"100";"60 – 70";"1";"";"";"";"";"";"";"";"";"";"";"";"";"";""
"7";"Polychloroprene";"thiophene";"thiofuran";"110-02-1";"C4H4S";"ethers";"3";"not recommended";"100";"70 – 150";"1";"";"";"";"";"";"";"";"";"";"";"";"";"";""
"8";"Rubber, Butyl (BR)";"thiophene";"thiofuran";"110-02-1";"C4H4S";"ethers";"3";"not recommended";"100";"70 – 150";"1";"";"";"";"";"";"";"";"";"";"";"";"";"";""
"9";"Rubber, Natural (NR)";"thiophene";"thiofuran";"110-02-1";"C4H4S";"ethers";"3";"not recommended";"100";"70 – 150";"1";"";"";"";"";"";"";"";"";"";"";"";"";"";""
"";"";"";"";"";"";"";"";"";"";"";"";"";"";"";"";"";"";"";"";"";"";"";"";"";""
"";"";"";"";"";"";"";"";"";"";"";"";"";"";"";"";"";"";"";"";"";"";"";"";"";""
"Corrosion Survey Database (COR•SUR) © 2002 NACE International";"";"";"";"";"";"";"";"";"";"";"";"";"";"";"";"";"";"";"";"";"";"";"";"";""

File: data/corrosion_data/TableData - 2024-11-09T185342.899.csv
sep=;
"Title: Corrosion Survey Database (COR•SUR)";"";"";"";"";"";"";"";"";"";"";"";"";"";"";"";"";"";"";"";"";"";"";"";"";""
"Table: Castor oil";"";"";"";"";"";"";"";"";"";"";"";"";"";"";"";"";"";"";"";"";"";"";"";"";""
"DOWNLOAD SHOWS ONLY THE DISPLAYED DATA, UP TO 50 ROWS";"";"";"";"";"";"";"";"";"";"";"";"";"";"";"";"";"";"";"";"";"";"";"";"";""
"No.";"material or substance name";"material synonym";"exposure medium";"exposure medium note";"exposure medium class";"NACE resistance rating (unitless)";"resistance note";"conc. (%)";"temp. (°F)";"exposure time (mo (30))";"test note";"reference";"";"";"";"";"";"";"";"";"";"";"";"";""
"1";"Acrylonitrile Butadiene Styrene Polymer (ABS)";"";"castor oil";"medicine";"fats & oils";"1";"recommended";"100";"70 – 150";"";"";"1";"";"";"";"";"";"";"";"";"";"";"";"";""
"2";"Chlorinated Polyvinyl Chloride (CPVC)";"";"castor oil";"medicine";"fats & oils";"1";"recommended";"100";"70 – 73";"";"";"1, 4";"";"";"";"";"";"";"";"";"";"";"";"";""
"3";"Chlorinated Polyvinyl Chloride (CPVC)";"";"castor oil";"medicine";"fats & oils";"2";"questionable; recommended WITH CAUTION, avoid high stress applications";"100";"73 – 212";"";"";"1, 4";"";"";"";"";"";"";"";"";"";"";"";"";""
"4";"Chlorosulfonated Polyethylene";"";"castor oil";"medicine";"fats & oils";"1";"recommended";"100";"70 – 150";"";"";"1";"";"";"";"";"";"";"";"";"";"";"";"";""
"5";"Epoxy Resin, Glass Fiber- Reinforced";"";"castor oil";"medicine";"fats & oils";"1";"recommended";"100";"70 – 200";"";"";"1, 24";"";"";"";"";"";"";"";"";"";"";"";"";""
"6";"Fluorinated Ethylene Propylene Copolymer (FEP)/ Polytetrafluoroethylene (PTFE)";"";"castor oil";"medicine";"fats & oils";"1";"recommended";"100";"70 – 150";"";"cyclic immersion; immersed";"1";"";"";"";"";"";"";"";"";"";"";"";"";""
"7";"Polyesters, Glass Fiber-Reinforced";"";"castor oil";"medicine";"fats & oils";"1";"recommended";"100";"70 – 80";"";"";"1";"";"";"";"";"";"";"";"";"";"";"";"";""
"8";"Polyethylene (PE)";"";"castor oil";"medicine";"fats & oils";"1";"recommended";"100";"70 – 150";"";"";"1, 8";"";"";"";"";"";"";"";"";"";"";"";"";""
"9";"Polypropylene (PP)";"";"castor oil";"medicine";"fats & oils";"1";"recommended";"100";"60 – 100";"<6";"";"1";"";"";"";"";"";"";"";"";"";"";"";"";""
"10";"Polyvinyl Chloride (PVC)";"";"castor oil";"medicine";"fats & oils";"1";"recommended";"100";"70 – 150";"";"";"1";"";"";"";"";"";"";"";"";"";"";"";"";""
"11";"Polyvinylidene Fluoride (PVDF)";"Kynar";"castor oil";"medicine";"fats & oils";"1";"recommended";"100";"70 – 285";"";"";"1, 17";"";"";"";"";"";"";"";"";"";"";"";"";""
"12";"Styrene Acrylonitrile Copolymer (SAN)";"";"castor oil";"medicine";"fats & oils";"1";"recommended; also recommended for sulfonated";"100";"70 – 125";"";"";"1";"";"";"";"";"";"";"";"";"";"";"";"";""
"13";"Vinyl Ester Resins";"";"castor oil";"medicine";"fats & oils";"1";"recommended";"100";"70 – 160";"";"";"7";"";"";"";"";"";"";"";"";"";"";"";"";""
"";"";"";"";"";"";"";"";"";"";"";"";"";"";"";"";"";"";"";"";"";"";"";"";"";""
"";"";"";"";"";"";"";"";"";"";"";"";"";"";"";"";"";"";"";"";"";"";"";"";"";""
"Corrosion Survey Database (COR•SUR) © 2002 NACE International";"";"";"";"";"";"";"";"";"";"";"";"";"";"";"";"";"";"";"";"";"";"";"";"";""

File: data/corrosion_data/TableData - 2024-11-09T185405.849.csv
sep=;
"Title: Corrosion Survey Database (COR•SUR)";"";"";"";"";"";"";"";"";"";"";"";"";"";"";"";"";"";"";"";"";"";"";"";"";""
"Table: Cottonseed oil";"";"";"";"";"";"";"";"";"";"";"";"";"";"";"";"";"";"";"";"";"";"";"";"";""
"DOWNLOAD SHOWS ONLY THE DISPLAYED DATA, UP TO 50 ROWS";"";"";"";"";"";"";"";"";"";"";"";"";"";"";"";"";"";"";"";"";"";"";"";"";""
"No.";"material or substance name";"material synonym";"exposure medium";"exposure medium note";"exposure medium class";"NACE resistance rating (unitless)";"resistance note";"conc. (%)";"temp. (°F)";"exposure time (mo (30))";"reference";"";"";"";"";"";"";"";"";"";"";"";"";"";""
"1";"Acrylonitrile Butadiene Styrene Polymer (ABS)";"";"cottonseed oil";"vegetable oil";"fats & oils";"1";"recommended";"100";"70 – 150";"";"1";"";"";"";"";"";"";"";"";"";"";"";"";"";""
"2";"Chlorendic Unsaturated Polyester, Glass Fiber-Reinforced (190 + 47)";"HET acid polyester-Polifos 190 + 47 phr styrene";"cottonseed oil";"vegetable oil";"fats & oils";"1";"recommended";"100";"75";"<6";"16";"";"";"";"";"";"";"";"";"";"";"";"";"";""
"3";"Chlorinated Polyvinyl Chloride (CPVC)";"";"cottonseed oil";"vegetable oil";"fats & oils";"1";"recommended";"100";"70 – 73";"";"1, 4";"";"";"";"";"";"";"";"";"";"";"";"";"";""
"4";"Chlorinated Polyvinyl Chloride (CPVC)";"";"cottonseed oil";"vegetable oil";"fats & oils";"2";"questionable; recommended WITH CAUTION, avoid high stress applications";"100";"73 – 212";"";"1, 4";"";"";"";"";"";"";"";"";"";"";"";"";"";""
"5";"Chlorosulfonated Polyethylene";"";"cottonseed oil";"vegetable oil";"fats & oils";"1";"recommended";"100";"70 – 150";"";"1";"";"";"";"";"";"";"";"";"";"";"";"";"";""
"6";"Epoxy Resin, Glass Fiber- Reinforced";"";"cottonseed oil";"vegetable oil";"fats & oils";"1";"recommended";"100";"70 – 225";"";"1, 19";"";"";"";"";"";"";"";"";"";"";"";"";"";""
"7";"Polyesters, Glass Fiber-Reinforced";"";"cottonseed oil";"vegetable oil";"fats & oils";"1";"recommended";"100";"70 – 150";"";"1";"";"";"";"";"";"";"";"";"";"";"";"";"";""
"8";"Polyethylene (PE)";"";"cottonseed oil";"vegetable oil";"fats & oils";"1";"recommended; may stress crack; no problem with linear polyethylene";"100";"70 – 90";"";"1, 8";"";"";"";"";"";"";"";"";"";"";"";"";"";""
"9";"Polyethylene (PE)";"";"cottonseed oil";"vegetable oil";"fats & oils";"2";"questionable";"100";"90 – 150";"";"1, 8";"";"";"";"";"";"";"";"";"";"";"";"";"";""
"10";"Polypropylene (PP)";"";"cottonseed oil";"vegetable oil";"fats & oils";"1";"recommended";"100";"60 – 150";"<6";"1";"";"";"";"";"";"";"";"";"";"";"";"";"";""
"11";"Polyvinyl Chloride (PVC)";"";"cottonseed oil";"vegetable oil";"fats & oils";"1";"recommended";"100";"70 – 150";"";"1";"";"";"";"";"";"";"";"";"";"";"";"";"";""
"12";"Polyvinylidene Fluoride (PVDF)";"Kynar";"cottonseed oil";"vegetable oil";"fats & oils";"1";"recommended";"100";"70 – 285";"";"1, 17";"";"";"";"";"";"";"";"";"";"";"";"";"";""
"13";"Styrene Acrylonitrile Copolymer (SAN)";"";"cottonseed oil";"vegetable oil";"fats & oils";"1";"recommended";"100";"70 – 125";"";"1";"";"";"";"";"";"";"";"";"";"";"";"";"";""
"14";"Vinyl Ester Resins";"";"cottonseed oil";"vegetable oil";"fats & oils";"1";"recommended";"100";"70 – 210";"";"7";"";"";"";"";"";"";"";"";"";"";"";"";"";""
"";"";"";"";"";"";"";"";"";"";"";"";"";"";"";"";"";"";"";"";"";"";"";"";"";""
"";"";"";"";"";"";"";"";"";"";"";"";"";"";"";"";"";"";"";"";"";"";"";"";"";""
"Corrosion Survey Database (COR•SUR) © 2002 NACE International";"";"";"";"";"";"";"";"";"";"";"";"";"";"";"";"";"";"";"";"";"";"";"";"";""

File: data/corrosion_data/TableData - 2024-11-09T185411.622.csv
sep=;
"Title: Corrosion Survey Database (COR•SUR)";"";"";"";"";"";"";"";"";"";"";"";"";"";"";"";"";"";"";"";"";"";"";"";"";""
"Table: Fats and oils";"";"";"";"";"";"";"";"";"";"";"";"";"";"";"";"";"";"";"";"";"";"";"";"";""
"DOWNLOAD SHOWS ONLY THE DISPLAYED DATA, UP TO 50 ROWS";"";"";"";"";"";"";"";"";"";"";"";"";"";"";"";"";"";"";"";"";"";"";"";"";""
"No.";"material or substance name";"exposure medium";"exposure medium class";"NACE resistance rating (unitless)";"resistance note";"conc. (%)";"temp. (°F)";"exposure time (mo (30))";"test note";"reference";"";"";"";"";"";"";"";"";"";"";"";"";"";"";""
"1";"Acetal Resins (Polyoxymethylene)";"fats and oils";"fats & oils";"1";"recommended";"100";"70 – 150";"";"";"1";"";"";"";"";"";"";"";"";"";"";"";"";"";"";""
"2";"Acrylonitrile Butadiene Styrene Polymer (ABS)";"fats and oils";"fats & oils";"3";"not recommended";"100";"60 – 70";"";"";"1";"";"";"";"";"";"";"";"";"";"";"";"";"";"";""
"3";"Chlorinated Polyvinyl Chloride (CPVC)";"fats and oils";"fats & oils";"1";"recommended";"100";"70 – 212";"";"";"1";"";"";"";"";"";"";"";"";"";"";"";"";"";"";""
"4";"Chlorosulfonated Polyethylene";"fats and oils";"fats & oils";"2";"questionable";"100";"70 – 150";"";"";"1";"";"";"";"";"";"";"";"";"";"";"";"";"";"";""
"5";"Epoxy Resin, Glass Fiber- Reinforced";"fats and oils";"fats & oils";"1";"recommended";"100";"70 – 225";"";"";"1, 19";"";"";"";"";"";"";"";"";"";"";"";"";"";"";""
"6";"Fluororubber";"fats and oils";"fats & oils";"1";"recommended";"100";"70 – 212";"";"";"1";"";"";"";"";"";"";"";"";"";"";"";"";"";"";""
"7";"Furfuryl Alcohol Resin, Glass Fiber-Reinforced";"fats and oils";"fats & oils";"1";"recommended";"100";"70 – 250";">12";"";"1";"";"";"";"";"";"";"";"";"";"";"";"";"";"";""
"8";"Glass, Chemical";"fats and oils";"fats & oils";"1";"recommended";"100";"70 – 302";"<1";"pipes";"1";"";"";"";"";"";"";"";"";"";"";"";"";"";"";""
"9";"Nylon";"fats and oils";"fats & oils";"1";"recommended";"100";"60 – 70";"";"";"1";"";"";"";"";"";"";"";"";"";"";"";"";"";"";""
"10";"Polychloroprene";"fats and oils";"fats & oils";"1";"recommended";"100";"70 – 150";"";"";"1";"";"";"";"";"";"";"";"";"";"";"";"";"";"";""
"11";"Polymethyl Methacrylate (PMMA)";"fats and oils";"fats & oils";"1";"recommended";"100";"70 – 150";"";"";"1";"";"";"";"";"";"";"";"";"";"";"";"";"";"";""
"12";"Polyvinyl Chloride (PVC)";"fats and oils";"fats & oils";"1";"recommended";"100";"70 – 150";"";"";"1";"";"";"";"";"";"";"";"";"";"";"";"";"";"";""
"13";"Rubber, Butyl (BR)";"fats and oils";"fats & oils";"3";"not recommended";"100";"70 – 150";"";"";"1";"";"";"";"";"";"";"";"";"";"";"";"";"";"";""
"14";"Rubber, Natural (NR)";"fats and oils";"fats & oils";"3";"not recommended";"100";"70 – 150";"";"";"1";"";"";"";"";"";"";"";"";"";"";"";"";"";"";""
"15";"Wood";"fats and oils";"fats & oils";"1";"recommended";"100";"70 – 212";"";"teak, oak, and beech; sterility is a problem";"1";"";"";"";"";"";"";"";"";"";"";"";"";"";"";""
"";"";"";"";"";"";"";"";"";"";"";"";"";"";"";"";"";"";"";"";"";"";"";"";"";""
"";"";"";"";"";"";"";"";"";"";"";"";"";"";"";"";"";"";"";"";"";"";"";"";"";""
"Corrosion Survey Database (COR•SUR) © 2002 NACE International";"";"";"";"";"";"";"";"";"";"";"";"";"";"";"";"";"";"";"";"";"";"";"";"";""

File: data/corrosion_data/TableData - 2024-11-09T185415.775.csv
sep=;
"Title: Corrosion Survey Database (COR•SUR)";"";"";"";"";"";"";"";"";"";"";"";"";"";"";"";"";"";"";"";"";"";"";"";"";""
"Table: Fish liver oil";"";"";"";"";"";"";"";"";"";"";"";"";"";"";"";"";"";"";"";"";"";"";"";"";""
"DOWNLOAD SHOWS ONLY THE DISPLAYED DATA, UP TO 50 ROWS";"";"";"";"";"";"";"";"";"";"";"";"";"";"";"";"";"";"";"";"";"";"";"";"";""
"No.";"material or substance name";"exposure medium";"exposure medium class";"NACE resistance rating (unitless)";"resistance note";"conc. (%)";"temp. (°F)";"reference";"";"";"";"";"";"";"";"";"";"";"";"";"";"";"";"";""
"1";"Chlorosulfonated Polyethylene";"fish liver oil";"fats & oils";"1";"recommended";"100";"60 – 70";"1";"";"";"";"";"";"";"";"";"";"";"";"";"";"";"";"";""
"2";"Epoxy Resin, Glass Fiber- Reinforced";"fish liver oil";"fats & oils";"1";"recommended";"100";"60 – 150";"1, 19";"";"";"";"";"";"";"";"";"";"";"";"";"";"";"";"";""
"3";"Fluororubber";"fish liver oil";"fats & oils";"1";"recommended";"100";"70 – 212";"1";"";"";"";"";"";"";"";"";"";"";"";"";"";"";"";"";""
"4";"Glass, Chemical";"fish liver oil";"fats & oils";"1";"recommended";"10";"70 – 212";"1";"";"";"";"";"";"";"";"";"";"";"";"";"";"";"";"";""
"5";"Glass, Chemical";"fish liver oil";"fats & oils";"1";"recommended";"100";"70 – 250";"1";"";"";"";"";"";"";"";"";"";"";"";"";"";"";"";"";""
"6";"Polyethylene (PE)";"fish liver oil";"fats & oils";"1";"recommended";"100";"70 – 150";"1, 21";"";"";"";"";"";"";"";"";"";"";"";"";"";"";"";"";""
"7";"Polypropylene (PP)";"fish liver oil";"fats & oils";"1";"recommended";"100";"70 – 80";"1";"";"";"";"";"";"";"";"";"";"";"";"";"";"";"";"";""
"8";"Styrene Acrylonitrile Copolymer (SAN)";"fish liver oil";"fats & oils";"1";"recommended";"100";"70 – 125";"1";"";"";"";"";"";"";"";"";"";"";"";"";"";"";"";"";""
"9";"Wood";"fish liver oil";"fats & oils";"1";"recommended";"100";"70 – 212";"1";"";"";"";"";"";"";"";"";"";"";"";"";"";"";"";"";""
"";"";"";"";"";"";"";"";"";"";"";"";"";"";"";"";"";"";"";"";"";"";"";"";"";""
"";"";"";"";"";"";"";"";"";"";"";"";"";"";"";"";"";"";"";"";"";"";"";"";"";""
"Corrosion Survey Database (COR•SUR) © 2002 NACE International";"";"";"";"";"";"";"";"";"";"";"";"";"";"";"";"";"";"";"";"";"";"";"";"";""

File: data/corrosion_data/TableData - 2024-11-09T185419.975.csv
sep=;
"Title: Corrosion Survey Database (COR•SUR)";"";"";"";"";"";"";"";"";"";"";"";"";"";"";"";"";"";"";"";"";"";"";"";"";""
"Table: Lard";"";"";"";"";"";"";"";"";"";"";"";"";"";"";"";"";"";"";"";"";"";"";"";"";""
"DOWNLOAD SHOWS ONLY THE DISPLAYED DATA, UP TO 50 ROWS";"";"";"";"";"";"";"";"";"";"";"";"";"";"";"";"";"";"";"";"";"";"";"";"";""
"No.";"material or substance name";"exposure medium";"exposure medium class";"NACE resistance rating (unitless)";"resistance note";"conc. (%)";"temp. (°F)";"exposure time (mo (30))";"test note";"reference";"";"";"";"";"";"";"";"";"";"";"";"";"";"";""
"1";"Cellulose Acetate";"lard";"fats & oils";"1";"recommended";"100";"60 – 70";"<1";"";"1";"";"";"";"";"";"";"";"";"";"";"";"";"";"";""
"2";"Cellulose Acetate Butyrate";"lard";"fats & oils";"1";"recommended";"100";"60 – 70";"<1";"";"1";"";"";"";"";"";"";"";"";"";"";"";"";"";"";""
"3";"Chlorinated Polyvinyl Chloride (CPVC)";"lard";"fats & oils";"1";"recommended";"100";"70 – 175";"";"";"1, 2";"";"";"";"";"";"";"";"";"";"";"";"";"";"";""
"4";"Chlorosulfonated Polyethylene";"lard";"fats & oils";"1";"recommended";"100";"60 – 70";"";"";"1";"";"";"";"";"";"";"";"";"";"";"";"";"";"";""
"5";"Fluorinated Ethylene Propylene Copolymer (FEP)/ Polytetrafluoroethylene (PTFE)";"lard";"fats & oils";"1";"recommended";"100";"70 – 150";"";"cyclic immersion; immersed";"1";"";"";"";"";"";"";"";"";"";"";"";"";"";"";""
"6";"Polyethylene (PE)";"lard";"fats & oils";"1";"recommended";"100";"70 – 150";"";"";"1, 21";"";"";"";"";"";"";"";"";"";"";"";"";"";"";""
"7";"Polyvinyl Chloride (PVC)";"lard";"fats & oils";"1";"recommended";"100";"70 – 150";"";"";"1";"";"";"";"";"";"";"";"";"";"";"";"";"";"";""
"8";"Styrene Acrylonitrile Copolymer (SAN)";"lard";"fats & oils";"1";"recommended";"100";"70 – 125";"";"";"1";"";"";"";"";"";"";"";"";"";"";"";"";"";"";""
"";"";"";"";"";"";"";"";"";"";"";"";"";"";"";"";"";"";"";"";"";"";"";"";"";""
"";"";"";"";"";"";"";"";"";"";"";"";"";"";"";"";"";"";"";"";"";"";"";"";"";""
"Corrosion Survey Database (COR•SUR) © 2002 NACE International";"";"";"";"";"";"";"";"";"";"";"";"";"";"";"";"";"";"";"";"";"";"";"";"";""

File: data/corrosion_data/TableData - 2024-11-09T185431.544.csv
sep=;
"Title: Corrosion Survey Database (COR•SUR)";"";"";"";"";"";"";"";"";"";"";"";"";"";"";"";"";"";"";"";"";"";"";"";"";""
"Table: Linseed oil";"";"";"";"";"";"";"";"";"";"";"";"";"";"";"";"";"";"";"";"";"";"";"";"";""
"DOWNLOAD SHOWS ONLY THE DISPLAYED DATA, UP TO 50 ROWS";"";"";"";"";"";"";"";"";"";"";"";"";"";"";"";"";"";"";"";"";"";"";"";"";""
"No.";"material or substance name";"material synonym";"exposure medium";"exposure medium note";"exposure medium class";"NACE resistance rating (unitless)";"resistance note";"conc. (%)";"temp. (°F)";"exposure time (mo (30))";"test note";"reference";"";"";"";"";"";"";"";"";"";"";"";"";""
"1";"Acetal Resins (Polyoxymethylene)";"";"linseed oil";"";"fats & oils";"1";"recommended";"100";"70 – 150";"<6";"";"1";"";"";"";"";"";"";"";"";"";"";"";"";""
"2";"Acetal Resins (Polyoxymethylene)";"";"linseed oil";"";"fats & oils";"3";"not recommended";"100";"150 – 212";"";"";"1";"";"";"";"";"";"";"";"";"";"";"";"";""
"3";"Acrylonitrile Butadiene Styrene Polymer (ABS)";"";"linseed oil";"";"fats & oils";"1";"recommended";"100";"60 – 70";"";"";"1";"";"";"";"";"";"";"";"";"";"";"";"";""
"4";"Acrylonitrile Butadiene Styrene Polymer (ABS)";"";"linseed oil";"";"fats & oils";"2";"questionable";"100";"70 – 150";"";"";"1";"";"";"";"";"";"";"";"";"";"";"";"";""
"5";"Cellulose Acetate Butyrate";"";"linseed oil";"";"fats & oils";"1";"recommended";"100";"60 – 70";"<1";"";"1";"";"";"";"";"";"";"";"";"";"";"";"";""
"6";"Chlorendic Unsaturated Polyester, Glass Fiber-Reinforced (190 + 47)";"HET acid polyester-Polifos 190 + 47 phr styrene";"linseed oil";"";"fats & oils";"1";"recommended";"100";"150";"<6";"";"16";"";"";"";"";"";"";"";"";"";"";"";"";""
"7";"Chlorendic Unsaturated Polyester, Glass Fiber-Reinforced (190 + 47)";"";"linseed oil";"";"fats & oils";"1";"recommended";"100";"212";"";"";"16";"";"";"";"";"";"";"";"";"";"";"";"";""
"8";"Chlorendic Unsaturated Polyester, Glass Fiber-Reinforced (869 + 44.5)";"HET acid polyester-Polifos 869 + 44.5 phr styrene";"linseed oil";"";"fats & oils";"1";"recommended";"100";"150";"<6";"";"16";"";"";"";"";"";"";"";"";"";"";"";"";""
"9";"Chlorinated Polyvinyl Chloride (CPVC)";"";"linseed oil";"";"fats & oils";"1";"recommended";"100";"70 – 73";"";"";"1, 4";"";"";"";"";"";"";"";"";"";"";"";"";""
"10";"Chlorinated Polyvinyl Chloride (CPVC)";"";"linseed oil";"";"fats & oils";"2";"questionable; recommended WITH CAUTION, avoid high stress applications";"100";"73 – 180";"";"";"1, 4";"";"";"";"";"";"";"";"";"";"";"";"";""
"11";"Chlorosulfonated Polyethylene";"";"linseed oil";"";"fats & oils";"2";"questionable";"100";"70 – 150";"";"";"1";"";"";"";"";"";"";"";"";"";"";"";"";""
"12";"Chlorosulfonated Polyethylene";"";"linseed oil";"";"fats & oils";"3";"not recommended";"100";"150 – 212";"";"";"1";"";"";"";"";"";"";"";"";"";"";"";"";""
"13";"Concrete";"";"linseed oil";"";"fats & oils";"3";"not recommended";"100";"60 – 70";"";"";"1";"";"";"";"";"";"";"";"";"";"";"";"";""
"14";"Epoxy Resin, Glass Fiber- Reinforced";"";"linseed oil";"";"fats & oils";"1";"recommended";"100";"70 – 212";"";"";"1, 24";"";"";"";"";"";"";"";"";"";"";"";"";""
"15";"Fluorinated Ethylene Propylene Copolymer (FEP)/ Polytetrafluoroethylene (PTFE)";"";"linseed oil";"";"fats & oils";"1";"recommended";"100";"70 – 150";"";"cyclic immersion; immersed";"1, 22";"";"";"";"";"";"";"";"";"";"";"";"";""
"16";"Fluororubber";"";"linseed oil";"";"fats & oils";"2";"questionable";"100";"70 – 212";"";"";"1";"";"";"";"";"";"";"";"";"";"";"";"";""
"17";"Glass, Chemical";"";"linseed oil";"";"fats & oils";"1";"recommended";"100";"70 – 475";"";"static";"1";"";"";"";"";"";"";"";"";"";"";"";"";""
"18";"Glass, Chemical";"";"linseed oil";"";"fats & oils";"1";"recommended";"100";"475 – 698";"";"";"1";"";"";"";"";"";"";"";"";"";"";"";"";""
"19";"Nylon";"";"linseed oil";"";"fats & oils";"1";"recommended";"100";"60 – 70";"";"";"1";"";"";"";"";"";"";"";"";"";"";"";"";""
"20";"Polychloroprene";"";"linseed oil";"";"fats & oils";"1";"recommended";"100";"70 – 150";"";"";"1";"";"";"";"";"";"";"";"";"";"";"";"";""
"21";"Polychloroprene";"";"linseed oil";"";"fats & oils";"3";"not recommended";"100";"150 – 212";"";"";"1";"";"";"";"";"";"";"";"";"";"";"";"";""
"22";"Polyesters, Glass Fiber-Reinforced";"";"linseed oil";"";"fats & oils";"1";"recommended";"100";"70 – 150";"";"";"1";"";"";"";"";"";"";"";"";"";"";"";"";""
"23";"Polyethylene (PE)";"";"linseed oil";"";"fats & oils";"2";"questionable";"100";"60 – 70";"";"";"1, 8";"";"";"";"";"";"";"";"";"";"";"";"";""
"24";"Polyethylene (PE)";"";"linseed oil";"";"fats & oils";"3";"not recommended";"100";"70 – 150";"";"plasticizer";"1, 8";"";"";"";"";"";"";"";"";"";"";"";"";""
"25";"Polymethyl Methacrylate (PMMA)";"";"linseed oil";"";"fats & oils";"1";"recommended";"100";"60 – 70";"";"";"1";"";"";"";"";"";"";"";"";"";"";"";"";""
"26";"Polymethyl Methacrylate (PMMA)";"";"linseed oil";"";"fats & oils";"3";"not recommended";"100";"70 – 150";"";"";"1";"";"";"";"";"";"";"";"";"";"";"";"";""
"27";"Polypropylene (PP)";"";"linseed oil";"";"fats & oils";"1";"recommended";"100";"60 – 150";"<6";"";"1";"";"";"";"";"";"";"";"";"";"";"";"";""
"28";"Polyvinyl Chloride (PVC)";"";"linseed oil";"";"fats & oils";"1";"recommended";"100";"70 – 150";"";"";"1";"";"";"";"";"";"";"";"";"";"";"";"";""
"29";"Polyvinylidene Fluoride (PVDF)";"Kynar";"linseed oil";"";"fats & oils";"1";"recommended";"100";"70 – 285";"";"";"1, 17";"";"";"";"";"";"";"";"";"";"";"";"";""
"30";"Rubber, Butyl (BR)";"";"linseed oil";"";"fats & oils";"3";"not recommended";"100";"70 – 212";"";"";"1";"";"";"";"";"";"";"";"";"";"";"";"";""
"31";"Rubber, Natural (NR)";"";"linseed oil";"";"fats & oils";"2";"questionable";"100";"70 – 150";"";"";"1";"";"";"";"";"";"";"";"";"";"";"";"";""
"32";"Rubber, Natural (NR)";"";"linseed oil";"";"fats & oils";"3";"not recommended";"100";"150 – 212";"";"";"1";"";"";"";"";"";"";"";"";"";"";"";"";""
"33";"Styrene Acrylonitrile Copolymer (SAN)";"";"linseed oil";"boiled or raw";"fats & oils";"1";"recommended";"100";"70 – 125";"";"";"1";"";"";"";"";"";"";"";"";"";"";"";"";""
"34";"Vinyl Ester Resins";"";"linseed oil";"";"fats & oils";"1";"recommended";"100";"70 – 230";"";"";"7";"";"";"";"";"";"";"";"";"";"";"";"";""
"35";"Wood";"";"linseed oil";"";"fats & oils";"1";"recommended";"100";"60 – 70";"";"";"1";"";"";"";"";"";"";"";"";"";"";"";"";""
"";"";"";"";"";"";"";"";"";"";"";"";"";"";"";"";"";"";"";"";"";"";"";"";"";""
"";"";"";"";"";"";"";"";"";"";"";"";"";"";"";"";"";"";"";"";"";"";"";"";"";""
"Corrosion Survey Database (COR•SUR) © 2002 NACE International";"";"";"";"";"";"";"";"";"";"";"";"";"";"";"";"";"";"";"";"";"";"";"";"";""

File: data/corrosion_data/TableData - 2024-11-09T185444.802.csv
sep=;
"Title: Corrosion Survey Database (COR•SUR)";"";"";"";"";"";"";"";"";"";"";"";"";"";"";"";"";"";"";"";"";"";"";"";"";""
"Table: Olive oil";"";"";"";"";"";"";"";"";"";"";"";"";"";"";"";"";"";"";"";"";"";"";"";"";""
"DOWNLOAD SHOWS ONLY THE DISPLAYED DATA, UP TO 50 ROWS";"";"";"";"";"";"";"";"";"";"";"";"";"";"";"";"";"";"";"";"";"";"";"";"";""
"No.";"material or substance name";"material synonym";"exposure medium";"exposure medium note";"exposure medium class";"NACE resistance rating (unitless)";"resistance note";"conc. (%)";"temp. (°F)";"exposure time (mo (30))";"test note";"reference";"";"";"";"";"";"";"";"";"";"";"";"";""
"1";"Acetal Resins (Polyoxymethylene)";"";"olive oil";"vegetable oil";"fats & oils";"1";"recommended";"100";"70 – 150";"";"";"1";"";"";"";"";"";"";"";"";"";"";"";"";""
"2";"Acetal Resins (Polyoxymethylene)";"";"olive oil";"vegetable oil";"fats & oils";"3";"not recommended";"100";"150 – 212";"";"";"1";"";"";"";"";"";"";"";"";"";"";"";"";""
"3";"Acrylonitrile Butadiene Styrene Polymer (ABS)";"";"olive oil";"vegetable oil";"fats & oils";"1";"recommended";"100";"70 – 150";"";"";"1";"";"";"";"";"";"";"";"";"";"";"";"";""
"4";"Acrylonitrile Butadiene Styrene Polymer (ABS)";"";"olive oil";"vegetable oil";"fats & oils";"2";"questionable";"100";"150 – 212";"";"";"1";"";"";"";"";"";"";"";"";"";"";"";"";""
"5";"Chlorendic Unsaturated Polyester, Glass Fiber-Reinforced (190 + 47)";"HET acid polyester-Polifos 190 + 47 phr styrene";"olive oil";"vegetable oil";"fats & oils";"1";"recommended";"100";"135";"<6";"";"16";"";"";"";"";"";"";"";"";"";"";"";"";""
"6";"Chlorendic Unsaturated Polyester, Glass Fiber-Reinforced (869 + 44.5)";"HET acid polyester-Polifos 869 + 44.5 phr styrene";"olive oil";"vegetable oil";"fats & oils";"1";"recommended";"100";"140";"<6";"";"16";"";"";"";"";"";"";"";"";"";"";"";"";""
"7";"Chlorosulfonated Polyethylene";"";"olive oil";"vegetable oil";"fats & oils";"2";"questionable";"100";"70 – 150";"";"";"1";"";"";"";"";"";"";"";"";"";"";"";"";""
"8";"Chlorosulfonated Polyethylene";"";"olive oil";"vegetable oil";"fats & oils";"3";"not recommended";"100";"150 – 212";"";"";"1";"";"";"";"";"";"";"";"";"";"";"";"";""
"9";"Fluororubber";"";"olive oil";"vegetable oil";"fats & oils";"1";"recommended";"100";"70 – 212";"";"";"1";"";"";"";"";"";"";"";"";"";"";"";"";""
"10";"Polychloroprene";"";"olive oil";"vegetable oil";"fats & oils";"1";"recommended";"100";"70 – 150";"";"";"1";"";"";"";"";"";"";"";"";"";"";"";"";""
"11";"Polychloroprene";"";"olive oil";"vegetable oil";"fats & oils";"3";"not recommended";"100";"150 – 212";"";"";"1";"";"";"";"";"";"";"";"";"";"";"";"";""
"12";"Polyesters, Glass Fiber-Reinforced";"";"olive oil";"vegetable oil";"fats & oils";"1";"recommended";"100";"70 – 100";"";"";"1";"";"";"";"";"";"";"";"";"";"";"";"";""
"13";"Polyethylene (PE)";"";"olive oil";"vegetable oil";"fats & oils";"1";"recommended";"100";"70 – 100";"";"low plasticizer";"1, 8";"";"";"";"";"";"";"";"";"";"";"";"";""
"14";"Polyethylene (PE)";"";"olive oil";"vegetable oil";"fats & oils";"2";"questionable";"100";"100 – 150";"";"";"1, 8";"";"";"";"";"";"";"";"";"";"";"";"";""
"15";"Polypropylene (PP)";"";"olive oil";"vegetable oil";"fats & oils";"1";"recommended";"100";"60 – 212";"<6";"";"1";"";"";"";"";"";"";"";"";"";"";"";"";""
"16";"Rubber, Butyl (BR)";"";"olive oil";"vegetable oil";"fats & oils";"3";"not recommended";"100";"70 – 212";"";"";"1";"";"";"";"";"";"";"";"";"";"";"";"";""
"17";"Rubber, Natural (NR)";"";"olive oil";"vegetable oil";"fats & oils";"3";"not recommended";"100";"70 – 212";"";"";"1";"";"";"";"";"";"";"";"";"";"";"";"";""
"18";"Styrene Acrylonitrile Copolymer (SAN)";"";"olive oil";"vegetable oil";"fats & oils";"1";"recommended";"100";"70 – 125";"";"";"1";"";"";"";"";"";"";"";"";"";"";"";"";""
"19";"Vinyl Ester Resins";"";"olive oil";"vegetable oil";"fats & oils";"1";"recommended";"100";"70 – 100";"";"";"7";"";"";"";"";"";"";"";"";"";"";"";"";""
"";"";"";"";"";"";"";"";"";"";"";"";"";"";"";"";"";"";"";"";"";"";"";"";"";""
"";"";"";"";"";"";"";"";"";"";"";"";"";"";"";"";"";"";"";"";"";"";"";"";"";""
"Corrosion Survey Database (COR•SUR) © 2002 NACE International";"";"";"";"";"";"";"";"";"";"";"";"";"";"";"";"";"";"";"";"";"";"";"";"";""

File: data/corrosion_data/TableData - 2024-11-09T185458.088.csv
sep=;
"Title: Corrosion Survey Database (COR•SUR)";"";"";"";"";"";"";"";"";"";"";"";"";"";"";"";"";"";"";"";"";"";"";"";"";""
"Table: Peanut butter oil";"";"";"";"";"";"";"";"";"";"";"";"";"";"";"";"";"";"";"";"";"";"";"";"";""
"DOWNLOAD SHOWS ONLY THE DISPLAYED DATA, UP TO 50 ROWS";"";"";"";"";"";"";"";"";"";"";"";"";"";"";"";"";"";"";"";"";"";"";"";"";""
"No.";"material or substance name";"exposure medium";"exposure medium class";"NACE resistance rating (unitless)";"resistance note";"conc. (%)";"temp. (°F)";"exposure time (mo (30))";"reference";"";"";"";"";"";"";"";"";"";"";"";"";"";"";"";""
"1";"Cellulose Acetate Butyrate";"peanut butter oil";"fats & oils";"1";"recommended";"100";"60 – 70";"<1";"1";"";"";"";"";"";"";"";"";"";"";"";"";"";"";"";""
"2";"Polyethylene (PE)";"peanut butter oil";"fats & oils";"1";"recommended";"100";"70 – 150";"";"1, 21";"";"";"";"";"";"";"";"";"";"";"";"";"";"";"";""
"3";"Polypropylene (PP)";"peanut butter oil";"fats & oils";"1";"recommended";"100";"70 – 125";"";"1";"";"";"";"";"";"";"";"";"";"";"";"";"";"";"";""
"4";"Polypropylene (PP)";"peanut butter oil";"fats & oils";"2";"questionable";"100";"125 – 150";"";"1";"";"";"";"";"";"";"";"";"";"";"";"";"";"";"";""
"5";"Polypropylene (PP)";"peanut butter oil";"fats & oils";"3";"not recommended";"100";"150 – 212";"";"1";"";"";"";"";"";"";"";"";"";"";"";"";"";"";"";""
"6";"Styrene Acrylonitrile Copolymer (SAN)";"peanut butter oil";"fats & oils";"3";"not recommended";"100";"70 – 125";"";"1";"";"";"";"";"";"";"";"";"";"";"";"";"";"";"";""
"";"";"";"";"";"";"";"";"";"";"";"";"";"";"";"";"";"";"";"";"";"";"";"";"";""
"";"";"";"";"";"";"";"";"";"";"";"";"";"";"";"";"";"";"";"";"";"";"";"";"";""
"Corrosion Survey Database (COR•SUR) © 2002 NACE International";"";"";"";"";"";"";"";"";"";"";"";"";"";"";"";"";"";"";"";"";"";"";"";"";""
"";"";"";"";"";"";"";"";"";"";"";"";"";"";"";"";"";"";"";"";"";"";"";"";"";""

File: data/corrosion_data/TableData - 2024-11-09T185532.790.csv
sep=;
"Title: Corrosion Survey Database (COR•SUR)";"";"";"";"";"";"";"";"";"";"";"";"";"";"";"";"";"";"";"";"";"";"";"";"";""
"Table: Aluminum fluoride";"";"";"";"";"";"";"";"";"";"";"";"";"";"";"";"";"";"";"";"";"";"";"";"";""
"DOWNLOAD SHOWS ONLY THE DISPLAYED DATA, UP TO 50 ROWS";"";"";"";"";"";"";"";"";"";"";"";"";"";"";"";"";"";"";"";"";"";"";"";"";""
"No.";"material or substance name";"material synonym";"exposure medium";"exposure medium synonym";"exposure medium CAS RN";"exposure medium formula";"exposure medium class";"NACE resistance rating (unitless)";"resistance note";"conc. (%)";"temp. (°F)";"exposure time (mo (30))";"test note";"reference";"";"";"";"";"";"";"";"";"";"";""
"1";"Acrylonitrile Butadiene Styrene Polymer (ABS)";"";"aluminum fluoride";"aluminum trifluoride";"7784-18-1";"AlF3";"salts";"1";"recommended";"100";"70 – 150";"";"";"1";"";"";"";"";"";"";"";"";"";"";""
"2";"Carbon-Graphite Composites";"";"aluminum fluoride";"aluminum trifluoride";"7784-18-1";"AlF3";"salts";"1";"recommended";"10 – 90";"150 – 200";"";"from aluminum hydroxide";"1";"";"";"";"";"";"";"";"";"";"";""
"3";"Chlorendic Unsaturated Polyester, Glass Fiber-Reinforced (190 + 47)";"HET acid polyester-Polifos 190 + 47 phr styrene";"aluminum fluoride";"aluminum trifluoride";"7784-18-1";"AlF3";"salts";"1";"recommended";"100";"75";"<6";"";"16";"";"";"";"";"";"";"";"";"";"";""
"4";"Chlorendic Unsaturated Polyester, Glass Fiber-Reinforced (869 + 44.5)";"HET acid polyester-Polifos 869 + 44.5 phr styrene";"aluminum fluoride";"aluminum trifluoride";"7784-18-1";"AlF3";"salts";"1";"recommended";"100";"75";"<6";"";"16";"";"";"";"";"";"";"";"";"";"";""
"5";"Chlorinated Polyvinyl Chloride (CPVC)";"";"aluminum fluoride";"aluminum trifluoride";"7784-18-1";"AlF3";"salts";"1";"recommended";"100";"70 – 212";"";"";"1, 20";"";"";"";"";"";"";"";"";"";"";""
"6";"Chlorosulfonated Polyethylene";"";"aluminum fluoride";"aluminum trifluoride";"7784-18-1";"AlF3";"salts";"1";"recommended";"10";"70 – 150";"";"";"1";"";"";"";"";"";"";"";"";"";"";""
"7";"Concrete";"";"aluminum fluoride";"aluminum trifluoride";"7784-18-1";"AlF3";"salts";"1";"recommended";"10";"60 – 70";"";"";"1";"";"";"";"";"";"";"";"";"";"";""
"8";"Epoxy Resin, Glass Fiber- Reinforced";"";"aluminum fluoride";"aluminum trifluoride";"7784-18-1";"AlF3";"salts";"1";"recommended";"100";"70 – 150";"";"";"1, 24";"";"";"";"";"";"";"";"";"";"";""
"9";"Fluorinated Ethylene Propylene Copolymer (FEP)/ Polytetrafluoroethylene (PTFE)";"";"aluminum fluoride";"aluminum trifluoride";"7784-18-1";"AlF3";"salts";"1";"recommended";"100";"70 – 90";"";"cyclic immersion; immersed";"1";"";"";"";"";"";"";"";"";"";"";""
"10";"Furfuryl Alcohol Resin, Glass Fiber-Reinforced";"";"aluminum fluoride";"aluminum trifluoride";"7784-18-1";"AlF3";"salts";"1";"recommended";"100";"70 – 250";">12";"";"1";"";"";"";"";"";"";"";"";"";"";""
"11";"Polyesters, Glass Fiber-Reinforced";"";"aluminum fluoride";"aluminum trifluoride";"7784-18-1";"AlF3";"salts";"1";"recommended";"100";"60 – 70";"";"+ 10-20 mil Dynel or Orlon veil";"1";"";"";"";"";"";"";"";"";"";"";""
"12";"Polyethylene (PE)";"";"aluminum fluoride";"aluminum trifluoride";"7784-18-1";"AlF3";"salts";"1";"recommended";"100";"70 – 150";"";"";"1, 21";"";"";"";"";"";"";"";"";"";"";""
"13";"Polymethyl Methacrylate (PMMA)";"";"aluminum fluoride";"aluminum trifluoride";"7784-18-1";"AlF3";"salts";"1";"recommended";"10";"70 – 212";"";"";"1";"";"";"";"";"";"";"";"";"";"";""
"14";"Polymethyl Methacrylate (PMMA)";"";"aluminum fluoride";"aluminum trifluoride";"7784-18-1";"AlF3";"salts";"1";"recommended";"100";"70 – 150";"";"";"1";"";"";"";"";"";"";"";"";"";"";""
"15";"Polypropylene (PP)";"";"aluminum fluoride";"aluminum trifluoride";"7784-18-1";"AlF3";"salts";"1";"recommended";"10";"60 – 150";"<6";"";"1";"";"";"";"";"";"";"";"";"";"";""
"16";"Polyvinyl Chloride (PVC)";"";"aluminum fluoride";"aluminum trifluoride";"7784-18-1";"AlF3";"salts";"1";"recommended";"100";"70 – 150";"";"";"1";"";"";"";"";"";"";"";"";"";"";""
"17";"Polyvinylidene Chloride (PVDC)";"Saran brand resin";"aluminum fluoride";"aluminum trifluoride";"7784-18-1";"AlF3";"salts";"1";"recommended";"100";"150";"";"";"6";"";"";"";"";"";"";"";"";"";"";""
"18";"Polyvinylidene Fluoride (PVDF)";"Kynar";"aluminum fluoride";"aluminum trifluoride";"7784-18-1";"AlF3";"salts";"1";"recommended";"100";"70 – 285";"";"";"1, 17";"";"";"";"";"";"";"";"";"";"";""
"19";"Vinyl Ester Resins";"";"aluminum fluoride";"aluminum trifluoride";"7784-18-1";"AlF3";"salts";"1";"recommended";"100";"60 – 70";"";"+ 10-20 mil synthetic veil";"7";"";"";"";"";"";"";"";"";"";"";""
"20";"Wood";"";"aluminum fluoride";"aluminum trifluoride";"7784-18-1";"AlF3";"salts";"1";"recommended";"10";"70 – 150";"";"pine, cypress";"1";"";"";"";"";"";"";"";"";"";"";""
"";"";"";"";"";"";"";"";"";"";"";"";"";"";"";"";"";"";"";"";"";"";"";"";"";""
"";"";"";"";"";"";"";"";"";"";"";"";"";"";"";"";"";"";"";"";"";"";"";"";"";""
"Corrosion Survey Database (COR•SUR) © 2002 NACE International";"";"";"";"";"";"";"";"";"";"";"";"";"";"";"";"";"";"";"";"";"";"";"";"";""

File: data/corrosion_data/TableData - 2024-11-09T185550.812.csv
sep=;
"Title: Corrosion Survey Database (COR•SUR)";"";"";"";"";"";"";"";"";"";"";"";"";"";"";"";"";"";"";"";"";"";"";"";"";""
"Table: Ammonium fluoride";"";"";"";"";"";"";"";"";"";"";"";"";"";"";"";"";"";"";"";"";"";"";"";"";""
"DOWNLOAD SHOWS ONLY THE DISPLAYED DATA, UP TO 50 ROWS";"";"";"";"";"";"";"";"";"";"";"";"";"";"";"";"";"";"";"";"";"";"";"";"";""
"No.";"material or substance name";"material synonym";"exposure medium";"exposure medium note";"exposure medium CAS RN";"exposure medium formula";"exposure medium class";"NACE resistance rating (unitless)";"resistance note";"conc. (%)";"temp. (°F)";"exposure time (mo (30))";"test note";"reference";"";"";"";"";"";"";"";"";"";"";""
"1";"Acetal Resins (Polyoxymethylene)";"";"ammonium fluoride";"";"12125-01-8";"FH4N";"salts";"3";"not recommended";"10";"70 – 212";"";"";"1";"";"";"";"";"";"";"";"";"";"";""
"2";"Acrylonitrile Butadiene Styrene Polymer (ABS)";"";"ammonium fluoride";"";"12125-01-8";"FH4N";"salts";"2";"questionable";"20";"70 – 80";"";"";"1";"";"";"";"";"";"";"";"";"";"";""
"3";"Acrylonitrile Butadiene Styrene Polymer (ABS)";"";"ammonium fluoride";"";"12125-01-8";"FH4N";"salts";"3";"not recommended";"20";"80 – 150";"";"";"1";"";"";"";"";"";"";"";"";"";"";""
"4";"Acrylonitrile Butadiene Styrene Polymer (ABS)";"";"ammonium fluoride";"";"12125-01-8";"FH4N";"salts";"1";"recommended";"100";"70 – 150";"";"";"1";"";"";"";"";"";"";"";"";"";"";""
"5";"Carbon-Graphite Composites";"";"ammonium fluoride";"";"12125-01-8";"FH4N";"salts";"1";"recommended";"10";"70 – 212";"";"";"1";"";"";"";"";"";"";"";"";"";"";""
"6";"Carbon-Graphite Composites";"";"ammonium fluoride";"";"12125-01-8";"FH4N";"salts";"1";"recommended";"10 – 20";"90 – 100";"";"";"1";"";"";"";"";"";"";"";"";"";"";""
"7";"Carbon-Graphite Composites";"";"ammonium fluoride";"";"12125-01-8";"FH4N";"salts";"1";"recommended";"10 – 90";"100 – 212";"";"";"1";"";"";"";"";"";"";"";"";"";"";""
"8";"Cellulose Acetate";"";"ammonium fluoride";"";"12125-01-8";"FH4N";"salts";"3";"not recommended";"10";"60 – 70";"<1";"saturated, weight gain";"1";"";"";"";"";"";"";"";"";"";"";""
"9";"Cellulose Acetate Butyrate";"";"ammonium fluoride";"";"12125-01-8";"FH4N";"salts";"3";"not recommended";"100";"60 – 70";"<1";"saturated; discolored; weight gain";"1";"";"";"";"";"";"";"";"";"";"";""
"10";"Chlorendic Unsaturated Polyester, Glass Fiber-Reinforced (190 + 47)";"HET acid polyester-Polifos 190 + 47 phr styrene";"ammonium fluoride";"";"12125-01-8";"FH4N";"salts";"1";"recommended";"40";"150";"<6";"";"16";"";"";"";"";"";"";"";"";"";"";""
"11";"Chlorinated Polyvinyl Chloride (CPVC)";"";"ammonium fluoride";"";"12125-01-8";"FH4N";"salts";"1";"recommended";"100";"70 – 212";"";"";"1, 2";"";"";"";"";"";"";"";"";"";"";""
"12";"Chlorosulfonated Polyethylene";"";"ammonium fluoride";"";"12125-01-8";"FH4N";"salts";"1";"recommended";"10 – 20";"70 – 212";"";"";"1";"";"";"";"";"";"";"";"";"";"";""
"13";"Epoxy Resin, Glass Fiber- Reinforced";"";"ammonium fluoride";"saturated";"12125-01-8";"FH4N";"salts";"1";"recommended";"100";"70 – 150";"";"";"1, 19";"";"";"";"";"";"";"";"";"";"";""
"14";"Fluororubber";"";"ammonium fluoride";"";"12125-01-8";"FH4N";"salts";"1";"recommended";"10 – 20";"70 – 150";"";"";"1";"";"";"";"";"";"";"";"";"";"";""
"15";"Fluororubber";"";"ammonium fluoride";"";"12125-01-8";"FH4N";"salts";"3";"not recommended";"10 – 20";"150 – 212";"";"";"1";"";"";"";"";"";"";"";"";"";"";""
"16";"Furfuryl Alcohol Resin, Glass Fiber-Reinforced";"";"ammonium fluoride";"";"12125-01-8";"FH4N";"salts";"1";"recommended";"40";"70 – 250";">12";"";"1";"";"";"";"";"";"";"";"";"";"";""
"17";"Furfuryl Alcohol Resin, Glass Fiber-Reinforced";"";"ammonium fluoride";"";"12125-01-8";"FH4N";"salts";"1";"recommended";"100";"60 – 70";"";"";"1";"";"";"";"";"";"";"";"";"";"";""
"18";"Polychloroprene";"";"ammonium fluoride";"";"12125-01-8";"FH4N";"salts";"1";"recommended";"10 – 20";"70 – 212";"";"";"1";"";"";"";"";"";"";"";"";"";"";""
"19";"Polyesters, Glass Fiber-Reinforced";"";"ammonium fluoride";"";"12125-01-8";"FH4N";"salts";"1";"recommended";"40";"70 – 150";"";"";"1";"";"";"";"";"";"";"";"";"";"";""
"20";"Polyethylene (PE)";"";"ammonium fluoride";"";"12125-01-8";"FH4N";"salts";"1";"recommended";"20";"70 – 150";"";"";"1, 21";"";"";"";"";"";"";"";"";"";"";""
"21";"Polypropylene (PP)";"";"ammonium fluoride";"";"12125-01-8";"FH4N";"salts";"1";"recommended";"20";"60 – 212";"<6";"";"1";"";"";"";"";"";"";"";"";"";"";""
"22";"Polyvinyl Chloride (PVC)";"";"ammonium fluoride";"";"12125-01-8";"FH4N";"salts";"1";"recommended";"10";"70 – 150";"";"";"1";"";"";"";"";"";"";"";"";"";"";""
"23";"Polyvinyl Chloride (PVC)";"";"ammonium fluoride";"";"12125-01-8";"FH4N";"salts";"3";"not recommended";"20";"70 – 150";"";"";"1";"";"";"";"";"";"";"";"";"";"";""
"24";"Polyvinyl Chloride (PVC)";"";"ammonium fluoride";"";"12125-01-8";"FH4N";"salts";"1";"recommended";"100";"70 – 150";"";"";"1";"";"";"";"";"";"";"";"";"";"";""
"25";"Polyvinylidene Chloride (PVDC)";"Saran brand resin";"ammonium fluoride";"";"12125-01-8";"FH4N";"salts";"1";"recommended";"10";"75";"";"";"6";"";"";"";"";"";"";"";"";"";"";""
"26";"Polyvinylidene Chloride (PVDC)";"";"ammonium fluoride";"";"12125-01-8";"FH4N";"salts";"1";"recommended";"30";"75";"";"";"6";"";"";"";"";"";"";"";"";"";"";""
"27";"Polyvinylidene Fluoride (PVDF)";"Kynar";"ammonium fluoride";"";"12125-01-8";"FH4N";"salts";"1";"recommended";"20";"70 – 285";"";"";"1, 17";"";"";"";"";"";"";"";"";"";"";""
"28";"Polyvinylidene Fluoride (PVDF)";"";"ammonium fluoride";"";"12125-01-8";"FH4N";"salts";"1";"recommended";"100";"70 – 285";"";"";"1, 17";"";"";"";"";"";"";"";"";"";"";""
"29";"Rubber, Butyl (BR)";"";"ammonium fluoride";"";"12125-01-8";"FH4N";"salts";"1";"recommended";"10 – 20";"70 – 175";"";"";"1";"";"";"";"";"";"";"";"";"";"";""
"30";"Rubber, Butyl (BR)";"";"ammonium fluoride";"";"12125-01-8";"FH4N";"salts";"2";"questionable";"10 – 20";"175 – 212";"";"";"1";"";"";"";"";"";"";"";"";"";"";""
"31";"Rubber, Natural (NR)";"";"ammonium fluoride";"";"12125-01-8";"FH4N";"salts";"1";"recommended";"10 – 20";"70 – 150";"";"";"1";"";"";"";"";"";"";"";"";"";"";""
"32";"Rubber, Natural (NR)";"";"ammonium fluoride";"";"12125-01-8";"FH4N";"salts";"3";"not recommended";"10 – 20";"150 – 212";"";"";"1";"";"";"";"";"";"";"";"";"";"";""
"33";"Vinyl Ester Resins";"";"ammonium fluoride";"";"12125-01-8";"FH4N";"salts";"1";"recommended";"40";"70 – 150";"";"";"7";"";"";"";"";"";"";"";"";"";"";""
"";"";"";"";"";"";"";"";"";"";"";"";"";"";"";"";"";"";"";"";"";"";"";"";"";""
"";"";"";"";"";"";"";"";"";"";"";"";"";"";"";"";"";"";"";"";"";"";"";"";"";""
"Corrosion Survey Database (COR•SUR) © 2002 NACE International";"";"";"";"";"";"";"";"";"";"";"";"";"";"";"";"";"";"";"";"";"";"";"";"";""
