Repository: Mahyar-rajabi94/TF_SDL

File: data/corrosion_data/TableData - 2024-11-09T185559.261.csv
sep=;
"Title: Corrosion Survey Database (COR•SUR)";"";"";"";"";"";"";"";"";"";"";"";"";"";"";"";"";"";"";"";"";"";"";"";"";""
"Table: Copper fluoride";"";"";"";"";"";"";"";"";"";"";"";"";"";"";"";"";"";"";"";"";"";"";"";"";""
"DOWNLOAD SHOWS ONLY THE DISPLAYED DATA, UP TO 50 ROWS";"";"";"";"";"";"";"";"";"";"";"";"";"";"";"";"";"";"";"";"";"";"";"";"";""
"No.";"material or substance name";"exposure medium";"exposure medium synonym";"exposure medium note";"exposure medium CAS RN";"exposure medium formula";"exposure medium class";"NACE resistance rating (unitless)";"resistance note";"conc. (%)";"temp. (°F)";"exposure time (mo (30))";"reference";"";"";"";"";"";"";"";"";"";"";"";""
"1";"Acetal Resins (Polyoxymethylene)";"copper fluoride";"cuprous fluoride";"";"13478-41-6";"CuF";"salts";"1";"recommended";"2";"70 – 125";"";"1";"";"";"";"";"";"";"";"";"";"";"";""
"2";"Acrylonitrile Butadiene Styrene Polymer (ABS)";"copper fluoride";"cuprous fluoride";"";"13478-41-6";"CuF";"salts";"2";"questionable";"2";"70 – 125";"";"1";"";"";"";"";"";"";"";"";"";"";"";""
"3";"Chlorinated Polyvinyl Chloride (CPVC)";"copper fluoride";"cuprous fluoride";"";"13478-41-6";"CuF";"salts";"1";"recommended";"100";"70 – 212";"";"1, 12";"";"";"";"";"";"";"";"";"";"";"";""
"4";"Chlorosulfonated Polyethylene";"copper fluoride";"cuprous fluoride";"";"13478-41-6";"CuF";"salts";"1";"recommended";"2";"70 – 125";"";"1";"";"";"";"";"";"";"";"";"";"";"";""
"5";"Epoxy Resin, Glass Fiber- Reinforced";"copper fluoride";"cuprous fluoride";"saturated";"13478-41-6";"CuF";"salts";"1";"recommended";"100";"70 – 250";"";"1, 19";"";"";"";"";"";"";"";"";"";"";"";""
"6";"Fluororubber";"copper fluoride";"cuprous fluoride";"";"13478-41-6";"CuF";"salts";"1";"recommended";"2";"70 – 125";"";"1";"";"";"";"";"";"";"";"";"";"";"";""
"7";"Polychloroprene";"copper fluoride";"cuprous fluoride";"";"13478-41-6";"CuF";"salts";"1";"recommended";"2";"70 – 125";"";"1";"";"";"";"";"";"";"";"";"";"";"";""
"8";"Polyethylene (PE)";"copper fluoride";"cuprous fluoride";"";"13478-41-6";"CuF";"salts";"1";"recommended";"2";"70 – 150";"";"1, 21";"";"";"";"";"";"";"";"";"";"";"";""
"9";"Polypropylene (PP)";"copper fluoride";"cuprous fluoride";"saturated";"13478-41-6";"CuF";"salts";"1";"recommended";"10";"60 – 150";"<6";"1";"";"";"";"";"";"";"";"";"";"";"";""
"10";"Polypropylene (PP)";"copper fluoride";"cuprous fluoride";"";"13478-41-6";"CuF";"salts";"1";"recommended";"100";"70 – 150";"";"1";"";"";"";"";"";"";"";"";"";"";"";""
"11";"Polyvinyl Chloride (PVC)";"copper fluoride";"cuprous fluoride";"";"13478-41-6";"CuF";"salts";"1";"recommended";"100";"70 – 275";"";"1";"";"";"";"";"";"";"";"";"";"";"";""
"12";"Rubber, Butyl (BR)";"copper fluoride";"cuprous fluoride";"";"13478-41-6";"CuF";"salts";"1";"recommended";"2";"70 – 125";"";"1";"";"";"";"";"";"";"";"";"";"";"";""
"13";"Rubber, Natural (NR)";"copper fluoride";"cuprous fluoride";"";"13478-41-6";"CuF";"salts";"1";"recommended";"2";"70 – 125";"";"1";"";"";"";"";"";"";"";"";"";"";"";""
"";"";"";"";"";"";"";"";"";"";"";"";"";"";"";"";"";"";"";"";"";"";"";"";"";""
"";"";"";"";"";"";"";"";"";"";"";"";"";"";"";"";"";"";"";"";"";"";"";"";"";""
"Corrosion Survey Database (COR•SUR) © 2002 NACE International";"";"";"";"";"";"";"";"";"";"";"";"";"";"";"";"";"";"";"";"";"";"";"";"";""

File: data/corrosion_data/TableData - 2024-11-09T185612.711.csv
sep=;
"Title: Corrosion Survey Database (COR•SUR)";"";"";"";"";"";"";"";"";"";"";"";"";"";"";"";"";"";"";"";"";"";"";"";"";""
"Table: Sodium fluoride";"";"";"";"";"";"";"";"";"";"";"";"";"";"";"";"";"";"";"";"";"";"";"";"";""
"DOWNLOAD SHOWS ONLY THE DISPLAYED DATA, UP TO 50 ROWS";"";"";"";"";"";"";"";"";"";"";"";"";"";"";"";"";"";"";"";"";"";"";"";"";""
"No.";"material or substance name";"material synonym";"exposure medium";"exposure medium note";"exposure medium CAS RN";"exposure medium formula";"exposure medium class";"NACE resistance rating (unitless)";"resistance note";"conc. (%)";"temp. (°F)";"exposure time (mo (30))";"reference";"";"";"";"";"";"";"";"";"";"";"";""
"1";"Acrylonitrile Butadiene Styrene Polymer (ABS)";"";"sodium fluoride";"";"7681-49-4";"FNa";"salts";"1";"recommended";"100";"70 – 150";"";"1";"";"";"";"";"";"";"";"";"";"";"";""
"2";"Cellulose Acetate";"";"sodium fluoride";"";"7681-49-4";"FNa";"salts";"3";"not recommended; weight gain";"4";"60 – 70";"<1";"1";"";"";"";"";"";"";"";"";"";"";"";""
"3";"Cellulose Acetate Butyrate";"";"sodium fluoride";"";"7681-49-4";"FNa";"salts";"3";"not recommended; weight gain";"4";"60 – 70";"<1";"1";"";"";"";"";"";"";"";"";"";"";"";""
"4";"Chlorinated Polyvinyl Chloride (CPVC)";"";"sodium fluoride";"";"7681-49-4";"FNa";"salts";"1";"recommended";"100";"70 – 212";"";"1, 12";"";"";"";"";"";"";"";"";"";"";"";""
"5";"Epoxy Resin, Glass Fiber- Reinforced";"";"sodium fluoride";"";"7681-49-4";"FNa";"salts";"1";"recommended";"100";"70 – 250";"";"1, 24";"";"";"";"";"";"";"";"";"";"";"";""
"6";"Glassed Steel";"";"sodium fluoride";"";"7681-49-4";"FNa";"salts";"3";"not recommended";"any";"0 – 250";"";"1";"";"";"";"";"";"";"";"";"";"";"";""
"7";"Polyethylene (PE)";"";"sodium fluoride";"saturated";"7681-49-4";"FNa";"salts";"1";"recommended";"100";"70 – 150";"";"1, 8";"";"";"";"";"";"";"";"";"";"";"";""
"8";"Polymethyl Methacrylate (PMMA)";"";"sodium fluoride";"";"7681-49-4";"FNa";"salts";"1";"recommended";"100";"70 – 150";"";"1";"";"";"";"";"";"";"";"";"";"";"";""
"9";"Polypropylene (PP)";"";"sodium fluoride";"saturated";"7681-49-4";"FNa";"salts";"1";"recommended";"10 – 60";"60 – 150";"<6";"1";"";"";"";"";"";"";"";"";"";"";"";""
"10";"Polypropylene (PP)";"";"sodium fluoride";"";"7681-49-4";"FNa";"salts";"1";"recommended";"100";"70 – 150";"";"1";"";"";"";"";"";"";"";"";"";"";"";""
"11";"Polyvinyl Chloride (PVC)";"";"sodium fluoride";"";"7681-49-4";"FNa";"salts";"1";"recommended";"100";"70 – 150";"";"1";"";"";"";"";"";"";"";"";"";"";"";""
"12";"Polyvinylidene Fluoride (PVDF)";"Kynar";"sodium fluoride";"";"7681-49-4";"FNa";"salts";"1";"recommended";"100";"70 – 285";"";"1, 17";"";"";"";"";"";"";"";"";"";"";"";""
"13";"Styrene Acrylonitrile Copolymer (SAN)";"";"sodium fluoride";"";"7681-49-4";"FNa";"salts";"1";"recommended";"100";"70 – 125";"";"1";"";"";"";"";"";"";"";"";"";"";"";""
"";"";"";"";"";"";"";"";"";"";"";"";"";"";"";"";"";"";"";"";"";"";"";"";"";""
"";"";"";"";"";"";"";"";"";"";"";"";"";"";"";"";"";"";"";"";"";"";"";"";"";""
"Corrosion Survey Database (COR•SUR) © 2002 NACE International";"";"";"";"";"";"";"";"";"";"";"";"";"";"";"";"";"";"";"";"";"";"";"";"";""

File: data/corrosion_data/TableData - 2024-11-09T185820.533.csv
sep=;
"Title: Corrosion Survey Database (COR•SUR)";"";"";"";"";"";"";"";"";"";"";"";"";"";"";"";"";"";"";"";"";"";"";"";"";""
"Table: Beer";"";"";"";"";"";"";"";"";"";"";"";"";"";"";"";"";"";"";"";"";"";"";"";"";""
"DOWNLOAD SHOWS ONLY THE DISPLAYED DATA, UP TO 50 ROWS";"";"";"";"";"";"";"";"";"";"";"";"";"";"";"";"";"";"";"";"";"";"";"";"";""
"No.";"material or substance name";"material synonym";"exposure medium";"exposure medium note";"exposure medium class";"NACE resistance rating (unitless)";"resistance note";"conc. (%)";"temp. (°F)";"exposure time (mo (30))";"reference";"";"";"";"";"";"";"";"";"";"";"";"";"";""
"1";"Acetal Resins (Polyoxymethylene)";"";"beer";"alcoholic beverage";"foods & beverages";"1";"recommended";"100";"60 – 70";"";"1";"";"";"";"";"";"";"";"";"";"";"";"";"";""
"2";"Acrylonitrile Butadiene Styrene Polymer (ABS)";"";"beer";"alcoholic beverage";"foods & beverages";"1";"recommended";"100";"70 – 150";"";"1";"";"";"";"";"";"";"";"";"";"";"";"";"";""
"3";"Cellulose Acetate";"";"beer";"alcoholic beverage";"foods & beverages";"3";"not recommended; swollen; weight gain";"100";"60 – 70";"<1";"1";"";"";"";"";"";"";"";"";"";"";"";"";"";""
"4";"Cellulose Acetate Butyrate";"";"beer";"alcoholic beverage";"foods & beverages";"3";"not recommended; weight gain";"100";"60 – 70";"<1";"1";"";"";"";"";"";"";"";"";"";"";"";"";"";""
"5";"Chlorosulfonated Polyethylene";"";"beer";"alcoholic beverage";"foods & beverages";"2";"questionable";"100";"60 – 70";"";"1";"";"";"";"";"";"";"";"";"";"";"";"";"";""
"6";"Epoxy Resin, Glass Fiber- Reinforced";"";"beer";"alcoholic beverage";"foods & beverages";"1";"recommended";"100";"70 – 225";"";"1, 19";"";"";"";"";"";"";"";"";"";"";"";"";"";""
"7";"Fluororubber";"";"beer";"alcoholic beverage";"foods & beverages";"1";"recommended";"100";"60 – 70";"";"1";"";"";"";"";"";"";"";"";"";"";"";"";"";""
"8";"Polychloroprene";"";"beer";"alcoholic beverage";"foods & beverages";"1";"recommended";"100";"60 – 70";"";"1";"";"";"";"";"";"";"";"";"";"";"";"";"";""
"9";"Polyesters, Glass Fiber-Reinforced";"";"beer";"alcoholic beverage";"foods & beverages";"1";"recommended";"100";"70 – 80";"";"1";"";"";"";"";"";"";"";"";"";"";"";"";"";""
"10";"Polyethylene (PE)";"";"beer";"alcoholic beverage";"foods & beverages";"1";"recommended";"100";"70 – 150";"";"1, 21";"";"";"";"";"";"";"";"";"";"";"";"";"";""
"11";"Polypropylene (PP)";"";"beer";"alcoholic beverage";"foods & beverages";"1";"recommended";"100";"60 – 212";"<6";"1";"";"";"";"";"";"";"";"";"";"";"";"";"";""
"12";"Polyvinyl Chloride (PVC)";"";"beer";"alcoholic beverage";"foods & beverages";"1";"recommended";"100";"70 – 150";"";"1";"";"";"";"";"";"";"";"";"";"";"";"";"";""
"13";"Polyvinylidene Chloride (PVDC)";"Saran brand resin";"beer";"alcoholic beverage";"foods & beverages";"1";"recommended";"100";"175";"";"6";"";"";"";"";"";"";"";"";"";"";"";"";"";""
"14";"Rubber, Butyl (BR)";"";"beer";"alcoholic beverage";"foods & beverages";"1";"recommended";"100";"60 – 70";"";"1";"";"";"";"";"";"";"";"";"";"";"";"";"";""
"15";"Vinyl Ester Resins";"";"beer";"alcoholic beverage";"foods & beverages";"1";"recommended";"100";"70 – 120";"";"7";"";"";"";"";"";"";"";"";"";"";"";"";"";""
"";"";"";"";"";"";"";"";"";"";"";"";"";"";"";"";"";"";"";"";"";"";"";"";"";""
"";"";"";"";"";"";"";"";"";"";"";"";"";"";"";"";"";"";"";"";"";"";"";"";"";""
"Corrosion Survey Database (COR•SUR) © 2002 NACE International";"";"";"";"";"";"";"";"";"";"";"";"";"";"";"";"";"";"";"";"";"";"";"";"";""

File: data/corrosion_data/TableData - 2024-11-09T185829.776.csv
sep=;
"Title: Corrosion Survey Database (COR•SUR)";"";"";"";"";"";"";"";"";"";"";"";"";"";"";"";"";"";"";"";"";"";"";"";"";""
"Table: Beet sugar liquor";"";"";"";"";"";"";"";"";"";"";"";"";"";"";"";"";"";"";"";"";"";"";"";"";""
"DOWNLOAD SHOWS ONLY THE DISPLAYED DATA, UP TO 50 ROWS";"";"";"";"";"";"";"";"";"";"";"";"";"";"";"";"";"";"";"";"";"";"";"";"";""
"No.";"material or substance name";"material synonym";"exposure medium";"exposure medium class";"NACE resistance rating (unitless)";"resistance note";"conc. (%)";"temp. (°F)";"reference";"";"";"";"";"";"";"";"";"";"";"";"";"";"";"";""
"1";"Acrylonitrile Butadiene Styrene Polymer (ABS)";"";"beet sugar liquor";"foods & beverages";"1";"recommended";"100";"70 – 150";"1";"";"";"";"";"";"";"";"";"";"";"";"";"";"";"";""
"2";"Chlorinated Polyvinyl Chloride (CPVC)";"";"beet sugar liquor";"foods & beverages";"1";"recommended";"100";"70 – 212";"1, 2";"";"";"";"";"";"";"";"";"";"";"";"";"";"";"";""
"3";"Chlorosulfonated Polyethylene";"";"beet sugar liquor";"foods & beverages";"1";"recommended";"100";"70 – 150";"1";"";"";"";"";"";"";"";"";"";"";"";"";"";"";"";""
"4";"Polyesters, Glass Fiber-Reinforced";"";"beet sugar liquor";"foods & beverages";"1";"recommended";"100";"70 – 90";"1";"";"";"";"";"";"";"";"";"";"";"";"";"";"";"";""
"5";"Polyvinyl Chloride (PVC)";"";"beet sugar liquor";"foods & beverages";"1";"recommended";"100";"70 – 150";"1";"";"";"";"";"";"";"";"";"";"";"";"";"";"";"";""
"6";"Polyvinylidene Chloride (PVDC)";"Saran brand resin";"beet sugar liquor";"foods & beverages";"1";"recommended";"100";"150";"6";"";"";"";"";"";"";"";"";"";"";"";"";"";"";"";""
"7";"Vinyl Ester Resins";"";"beet sugar liquor";"foods & beverages";"1";"recommended";"100";"70 – 180";"7";"";"";"";"";"";"";"";"";"";"";"";"";"";"";"";""
"";"";"";"";"";"";"";"";"";"";"";"";"";"";"";"";"";"";"";"";"";"";"";"";"";""
"";"";"";"";"";"";"";"";"";"";"";"";"";"";"";"";"";"";"";"";"";"";"";"";"";""
"Corrosion Survey Database (COR•SUR) © 2002 NACE International";"";"";"";"";"";"";"";"";"";"";"";"";"";"";"";"";"";"";"";"";"";"";"";"";""

File: data/corrosion_data/TableData - 2024-11-09T185834.601.csv
sep=;
"Title: Corrosion Survey Database (COR•SUR)";"";"";"";"";"";"";"";"";"";"";"";"";"";"";"";"";"";"";"";"";"";"";"";"";""
"Table: Brandy";"";"";"";"";"";"";"";"";"";"";"";"";"";"";"";"";"";"";"";"";"";"";"";"";""
"DOWNLOAD SHOWS ONLY THE DISPLAYED DATA, UP TO 50 ROWS";"";"";"";"";"";"";"";"";"";"";"";"";"";"";"";"";"";"";"";"";"";"";"";"";""
"No.";"material or substance name";"exposure medium";"exposure medium note";"exposure medium class";"NACE resistance rating (unitless)";"resistance note";"conc. (%)";"temp. (°F)";"reference";"";"";"";"";"";"";"";"";"";"";"";"";"";"";"";""
"1";"Acetal Resins (Polyoxymethylene)";"brandy";"alcoholic beverage";"foods & beverages";"1";"recommended";"100";"60 – 70";"1";"";"";"";"";"";"";"";"";"";"";"";"";"";"";"";""
"2";"Acrylonitrile Butadiene Styrene Polymer (ABS)";"brandy";"alcoholic beverage";"foods & beverages";"1";"recommended";"100";"60 – 70";"1";"";"";"";"";"";"";"";"";"";"";"";"";"";"";"";""
"3";"Chlorosulfonated Polyethylene";"brandy";"alcoholic beverage";"foods & beverages";"1";"recommended";"100";"60 – 70";"1";"";"";"";"";"";"";"";"";"";"";"";"";"";"";"";""
"4";"Fluororubber";"brandy";"alcoholic beverage";"foods & beverages";"1";"recommended";"100";"60 – 70";"1";"";"";"";"";"";"";"";"";"";"";"";"";"";"";"";""
"5";"Polychloroprene";"brandy";"alcoholic beverage";"foods & beverages";"1";"recommended";"100";"60 – 70";"1";"";"";"";"";"";"";"";"";"";"";"";"";"";"";"";""
"6";"Polyethylene (PE)";"brandy";"alcoholic beverage";"foods & beverages";"1";"recommended";"100";"70 – 150";"1, 21";"";"";"";"";"";"";"";"";"";"";"";"";"";"";"";""
"7";"Polypropylene (PP)";"brandy";"alcoholic beverage";"foods & beverages";"1";"recommended";"100";"70 – 125";"1";"";"";"";"";"";"";"";"";"";"";"";"";"";"";"";""
"8";"Rubber, Butyl (BR)";"brandy";"alcoholic beverage";"foods & beverages";"1";"recommended";"100";"60 – 70";"1";"";"";"";"";"";"";"";"";"";"";"";"";"";"";"";""
"9";"Rubber, Natural (NR)";"brandy";"alcoholic beverage";"foods & beverages";"1";"recommended";"100";"60 – 70";"1";"";"";"";"";"";"";"";"";"";"";"";"";"";"";"";""
"";"";"";"";"";"";"";"";"";"";"";"";"";"";"";"";"";"";"";"";"";"";"";"";"";""
"";"";"";"";"";"";"";"";"";"";"";"";"";"";"";"";"";"";"";"";"";"";"";"";"";""
"Corrosion Survey Database (COR•SUR) © 2002 NACE International";"";"";"";"";"";"";"";"";"";"";"";"";"";"";"";"";"";"";"";"";"";"";"";"";""

File: data/corrosion_data/TableData - 2024-11-09T185838.444.csv
sep=;
"Title: Corrosion Survey Database (COR•SUR)";"";"";"";"";"";"";"";"";"";"";"";"";"";"";"";"";"";"";"";"";"";"";"";"";""
"Table: Butter";"";"";"";"";"";"";"";"";"";"";"";"";"";"";"";"";"";"";"";"";"";"";"";"";""
"DOWNLOAD SHOWS ONLY THE DISPLAYED DATA, UP TO 50 ROWS";"";"";"";"";"";"";"";"";"";"";"";"";"";"";"";"";"";"";"";"";"";"";"";"";""
"No.";"material or substance name";"exposure medium";"exposure medium class";"NACE resistance rating (unitless)";"resistance note";"conc. (%)";"temp. (°F)";"exposure time (mo (30))";"test note";"reference";"";"";"";"";"";"";"";"";"";"";"";"";"";"";""
"1";"Cellulose Acetate";"butter";"foods & beverages";"1";"recommended";"100";"60 – 70";"<1";"";"1";"";"";"";"";"";"";"";"";"";"";"";"";"";"";""
"2";"Cellulose Acetate Butyrate";"butter";"foods & beverages";"1";"recommended";"100";"60 – 70";"<1";"";"1";"";"";"";"";"";"";"";"";"";"";"";"";"";"";""
"3";"Chlorosulfonated Polyethylene";"butter";"foods & beverages";"1";"recommended";"100";"70 – 100";"";"";"1";"";"";"";"";"";"";"";"";"";"";"";"";"";"";""
"4";"Nylon";"butter";"foods & beverages";"1";"recommended";"100";"60 – 70";"";"";"1";"";"";"";"";"";"";"";"";"";"";"";"";"";"";""
"5";"Polyethylene (PE)";"butter";"foods & beverages";"1";"recommended";"100";"70 – 150";"";"including oleomargarine";"1, 21";"";"";"";"";"";"";"";"";"";"";"";"";"";"";""
"6";"Polypropylene (PP)";"butter";"foods & beverages";"1";"recommended";"100";"70 – 150";"";"including oleomargarine";"1";"";"";"";"";"";"";"";"";"";"";"";"";"";"";""
"7";"Styrene Acrylonitrile Copolymer (SAN)";"butter";"foods & beverages";"1";"recommended";"100";"70 – 125";"";"including oleomargarine";"1";"";"";"";"";"";"";"";"";"";"";"";"";"";"";""
"";"";"";"";"";"";"";"";"";"";"";"";"";"";"";"";"";"";"";"";"";"";"";"";"";""
"";"";"";"";"";"";"";"";"";"";"";"";"";"";"";"";"";"";"";"";"";"";"";"";"";""
"Corrosion Survey Database (COR•SUR) © 2002 NACE International";"";"";"";"";"";"";"";"";"";"";"";"";"";"";"";"";"";"";"";"";"";"";"";"";""

File: data/corrosion_data/TableData - 2024-11-09T185850.262.csv
sep=;
"Title: Corrosion Survey Database (COR•SUR)";"";"";"";"";"";"";"";"";"";"";"";"";"";"";"";"";"";"";"";"";"";"";"";"";""
"Table: Catsup";"";"";"";"";"";"";"";"";"";"";"";"";"";"";"";"";"";"";"";"";"";"";"";"";""
"DOWNLOAD SHOWS ONLY THE DISPLAYED DATA, UP TO 50 ROWS";"";"";"";"";"";"";"";"";"";"";"";"";"";"";"";"";"";"";"";"";"";"";"";"";""
"No.";"material or substance name";"material synonym";"exposure medium";"exposure medium class";"NACE resistance rating (unitless)";"resistance note";"conc. (%)";"temp. (°F)";"exposure time (mo (30))";"test note";"reference";"";"";"";"";"";"";"";"";"";"";"";"";"";""
"1";"Cellulose Acetate";"";"catsup";"foods & beverages";"1";"recommended; discolored";"100";"60 – 70";"<1";"";"1";"";"";"";"";"";"";"";"";"";"";"";"";"";""
"2";"Cellulose Acetate Butyrate";"";"catsup";"foods & beverages";"1";"recommended; discolored";"100";"60 – 70";"<1";"";"1";"";"";"";"";"";"";"";"";"";"";"";"";"";""
"3";"Epoxy Resin, Glass Fiber- Reinforced";"";"catsup";"foods & beverages";"1";"recommended";"100";"70 – 212";"";"";"1, 24";"";"";"";"";"";"";"";"";"";"";"";"";"";""
"4";"Ethylene Tetrafluoroethylene Copolymer (ETFE)";"Teflon; Hostaflon; Fluon";"catsup";"foods & beverages";"1";"recommended";"10 – 30";"250 – 350";">12";"also tomato juice";"10";"";"";"";"";"";"";"";"";"";"";"";"";"";""
"5";"Fluorinated Ethylene Propylene Copolymer (FEP)/ Polytetrafluoroethylene (PTFE)";"Teflon FEP";"catsup";"foods & beverages";"1";"recommended";"10 – 30";"250 – 300";">12";"also tomato juice";"10";"";"";"";"";"";"";"";"";"";"";"";"";"";""
"6";"Polyethylene (PE)";"";"catsup";"foods & beverages";"1";"recommended";"100";"70 – 150";"";"";"1, 21";"";"";"";"";"";"";"";"";"";"";"";"";"";""
"7";"Styrene Acrylonitrile Copolymer (SAN)";"";"catsup";"foods & beverages";"1";"recommended";"100";"70 – 125";"";"";"1";"";"";"";"";"";"";"";"";"";"";"";"";"";""
"";"";"";"";"";"";"";"";"";"";"";"";"";"";"";"";"";"";"";"";"";"";"";"";"";""
"";"";"";"";"";"";"";"";"";"";"";"";"";"";"";"";"";"";"";"";"";"";"";"";"";""
"Corrosion Survey Database (COR•SUR) © 2002 NACE International";"";"";"";"";"";"";"";"";"";"";"";"";"";"";"";"";"";"";"";"";"";"";"";"";""

File: data/corrosion_data/TableData - 2024-11-09T185913.065.csv
sep=;
"Title: Corrosion Survey Database (COR•SUR)";"";"";"";"";"";"";"";"";"";"";"";"";"";"";"";"";"";"";"";"";"";"";"";"";""
"Table: Cider";"";"";"";"";"";"";"";"";"";"";"";"";"";"";"";"";"";"";"";"";"";"";"";"";""
"DOWNLOAD SHOWS ONLY THE DISPLAYED DATA, UP TO 50 ROWS";"";"";"";"";"";"";"";"";"";"";"";"";"";"";"";"";"";"";"";"";"";"";"";"";""
"No.";"material or substance name";"exposure medium";"exposure medium note";"exposure medium class";"NACE resistance rating (unitless)";"resistance note";"conc. (%)";"temp. (°F)";"exposure time (mo (30))";"reference";"";"";"";"";"";"";"";"";"";"";"";"";"";"";""
"1";"Acetal Resins (Polyoxymethylene)";"cider";"alcoholic beverage";"foods & beverages";"1";"recommended";"100";"60 – 70";"";"1";"";"";"";"";"";"";"";"";"";"";"";"";"";"";""
"2";"Acrylonitrile Butadiene Styrene Polymer (ABS)";"cider";"alcoholic beverage";"foods & beverages";"1";"recommended";"100";"60 – 70";"";"1";"";"";"";"";"";"";"";"";"";"";"";"";"";"";""
"3";"Chlorosulfonated Polyethylene";"cider";"alcoholic beverage";"foods & beverages";"1";"recommended";"100";"60 – 70";"";"1";"";"";"";"";"";"";"";"";"";"";"";"";"";"";""
"4";"Fluororubber";"cider";"alcoholic beverage";"foods & beverages";"1";"recommended";"100";"60 – 70";"";"1";"";"";"";"";"";"";"";"";"";"";"";"";"";"";""
"5";"Polychloroprene";"cider";"alcoholic beverage";"foods & beverages";"1";"recommended";"100";"60 – 70";"";"1";"";"";"";"";"";"";"";"";"";"";"";"";"";"";""
"6";"Polyethylene (PE)";"cider";"alcoholic beverage";"foods & beverages";"1";"recommended";"100";"70 – 150";"";"1, 8";"";"";"";"";"";"";"";"";"";"";"";"";"";"";""
"7";"Polypropylene (PP)";"cider";"alcoholic beverage";"foods & beverages";"1";"recommended";"100";"60 – 150";"<6";"1";"";"";"";"";"";"";"";"";"";"";"";"";"";"";""
"8";"Rubber, Butyl (BR)";"cider";"alcoholic beverage";"foods & beverages";"1";"recommended";"100";"60 – 70";"";"1";"";"";"";"";"";"";"";"";"";"";"";"";"";"";""
"9";"Rubber, Natural (NR)";"cider";"alcoholic beverage";"foods & beverages";"1";"recommended";"100";"60 – 70";"";"1";"";"";"";"";"";"";"";"";"";"";"";"";"";"";""
"";"";"";"";"";"";"";"";"";"";"";"";"";"";"";"";"";"";"";"";"";"";"";"";"";""
"";"";"";"";"";"";"";"";"";"";"";"";"";"";"";"";"";"";"";"";"";"";"";"";"";""
"Corrosion Survey Database (COR•SUR) © 2002 NACE International";"";"";"";"";"";"";"";"";"";"";"";"";"";"";"";"";"";"";"";"";"";"";"";"";""

File: data/corrosion_data/TableData - 2024-11-09T185921.094.csv
sep=;
"Title: Corrosion Survey Database (COR•SUR)";"";"";"";"";"";"";"";"";"";"";"";"";"";"";"";"";"";"";"";"";"";"";"";"";""
"Table: Coffee";"";"";"";"";"";"";"";"";"";"";"";"";"";"";"";"";"";"";"";"";"";"";"";"";""
"DOWNLOAD SHOWS ONLY THE DISPLAYED DATA, UP TO 50 ROWS";"";"";"";"";"";"";"";"";"";"";"";"";"";"";"";"";"";"";"";"";"";"";"";"";""
"No.";"material or substance name";"exposure medium";"exposure medium note";"exposure medium class";"NACE resistance rating (unitless)";"resistance note";"conc. (%)";"temp. (°F)";"exposure time (mo (30))";"test note";"reference";"";"";"";"";"";"";"";"";"";"";"";"";"";""
"1";"Cellulose Acetate";"coffee";"nonalcoholic beverage";"foods & beverages";"3";"not recommended; discolored; weight gain";"10";"50 – 60";"<1";"";"1";"";"";"";"";"";"";"";"";"";"";"";"";"";""
"2";"Cellulose Acetate Butyrate";"coffee";"nonalcoholic beverage";"foods & beverages";"2";"questionable; discolored; weight gain";"100";"50 – 60";"<1";"";"1";"";"";"";"";"";"";"";"";"";"";"";"";"";""
"3";"Polyethylene (PE)";"coffee";"nonalcoholic beverage";"foods & beverages";"1";"recommended";"100";"70 – 150";"";"";"1, 21";"";"";"";"";"";"";"";"";"";"";"";"";"";""
"4";"Styrene Acrylonitrile Copolymer (SAN)";"coffee";"nonalcoholic beverage";"foods & beverages";"1";"recommended";"10";"70 – 125";"";"also with cream";"1";"";"";"";"";"";"";"";"";"";"";"";"";"";""
"5";"Styrene Acrylonitrile Copolymer (SAN)";"coffee";"nonalcoholic beverage";"foods & beverages";"1";"recommended";"100";"70 – 125";"";"";"1";"";"";"";"";"";"";"";"";"";"";"";"";"";""
"";"";"";"";"";"";"";"";"";"";"";"";"";"";"";"";"";"";"";"";"";"";"";"";"";""
"";"";"";"";"";"";"";"";"";"";"";"";"";"";"";"";"";"";"";"";"";"";"";"";"";""
"Corrosion Survey Database (COR•SUR) © 2002 NACE International";"";"";"";"";"";"";"";"";"";"";"";"";"";"";"";"";"";"";"";"";"";"";"";"";""
"";"";"";"";"";"";"";"";"";"";"";"";"";"";"";"";"";"";"";"";"";"";"";"";"";""
"";"";"";"";"";"";"";"";"";"";"";"";"";"";"";"";"";"";"";"";"";"";"";"";"";""

File: data/corrosion_data/TableData - 2024-11-09T185925.090.csv
sep=;
"Title: Corrosion Survey Database (COR•SUR)";"";"";"";"";"";"";"";"";"";"";"";"";"";"";"";"";"";"";"";"";"";"";"";"";""
"Table: Cola concentrate";"";"";"";"";"";"";"";"";"";"";"";"";"";"";"";"";"";"";"";"";"";"";"";"";""
"DOWNLOAD SHOWS ONLY THE DISPLAYED DATA, UP TO 50 ROWS";"";"";"";"";"";"";"";"";"";"";"";"";"";"";"";"";"";"";"";"";"";"";"";"";""
"No.";"material or substance name";"exposure medium";"exposure medium note";"exposure medium class";"NACE resistance rating (unitless)";"resistance note";"conc. (%)";"temp. (°F)";"exposure time (mo (30))";"reference";"";"";"";"";"";"";"";"";"";"";"";"";"";"";""
"1";"Cellulose Acetate";"cola concentrate";"nonalcoholic";"foods & beverages";"1";"recommended; discolored";"100";"60 – 70";">12";"1";"";"";"";"";"";"";"";"";"";"";"";"";"";"";""
"2";"Cellulose Acetate Butyrate";"cola concentrate";"nonalcoholic";"foods & beverages";"1";"recommended; discolored";"100";"60 – 70";">12";"1";"";"";"";"";"";"";"";"";"";"";"";"";"";"";""
"3";"Epoxy Resin, Glass Fiber- Reinforced";"cola concentrate";"nonalcoholic";"foods & beverages";"1";"recommended";"100";"70 – 150";"";"1, 24";"";"";"";"";"";"";"";"";"";"";"";"";"";"";""
"4";"Polyethylene (PE)";"cola concentrate";"nonalcoholic";"foods & beverages";"1";"recommended";"100";"70 – 150";"";"1, 21";"";"";"";"";"";"";"";"";"";"";"";"";"";"";""
"5";"Polypropylene (PP)";"cola concentrate";"nonalcoholic";"foods & beverages";"1";"recommended";"100";"70 – 212";"";"1";"";"";"";"";"";"";"";"";"";"";"";"";"";"";""
"";"";"";"";"";"";"";"";"";"";"";"";"";"";"";"";"";"";"";"";"";"";"";"";"";""
"";"";"";"";"";"";"";"";"";"";"";"";"";"";"";"";"";"";"";"";"";"";"";"";"";""
"Corrosion Survey Database (COR•SUR) © 2002 NACE International";"";"";"";"";"";"";"";"";"";"";"";"";"";"";"";"";"";"";"";"";"";"";"";"";""
"";"";"";"";"";"";"";"";"";"";"";"";"";"";"";"";"";"";"";"";"";"";"";"";"";""
"";"";"";"";"";"";"";"";"";"";"";"";"";"";"";"";"";"";"";"";"";"";"";"";"";""

File: data/corrosion_data/TableData - 2024-11-09T185937.325.csv
sep=;
"Title: Corrosion Survey Database (COR•SUR)";"";"";"";"";"";"";"";"";"";"";"";"";"";"";"";"";"";"";"";"";"";"";"";"";""
"Table: Fruit juice";"";"";"";"";"";"";"";"";"";"";"";"";"";"";"";"";"";"";"";"";"";"";"";"";""
"DOWNLOAD SHOWS ONLY THE DISPLAYED DATA, UP TO 50 ROWS";"";"";"";"";"";"";"";"";"";"";"";"";"";"";"";"";"";"";"";"";"";"";"";"";""
"No.";"material or substance name";"exposure medium";"exposure medium note";"exposure medium class";"NACE resistance rating (unitless)";"resistance note";"conc. (%)";"temp. (°F)";"exposure time (mo (30))";"test note";"reference";"";"";"";"";"";"";"";"";"";"";"";"";"";""
"1";"Acetal Resins (Polyoxymethylene)";"fruit juice";"";"foods & beverages";"1";"recommended";"100";"70 – 150";"";"";"1";"";"";"";"";"";"";"";"";"";"";"";"";"";""
"2";"Acetal Resins (Polyoxymethylene)";"fruit juice";"";"foods & beverages";"3";"not recommended";"100";"150 – 212";"";"";"1";"";"";"";"";"";"";"";"";"";"";"";"";"";""
"3";"Acrylonitrile Butadiene Styrene Polymer (ABS)";"fruit juice";"";"foods & beverages";"1";"recommended";"10";"70 – 212";"";"including grape and orange";"1";"";"";"";"";"";"";"";"";"";"";"";"";"";""
"4";"Acrylonitrile Butadiene Styrene Polymer (ABS)";"fruit juice";"";"foods & beverages";"1";"recommended";"100";"70 – 150";"";"";"1";"";"";"";"";"";"";"";"";"";"";"";"";"";""
"5";"Cellulose Acetate";"fruit juice";"grape and lemon";"foods & beverages";"3";"not recommended; ";"10";"60 – 70";"";"";"1";"";"";"";"";"";"";"";"";"";"";"";"";"";""
"6";"Cellulose Acetate";"fruit juice";"orange";"foods & beverages";"2";"questionable";"100";"60 – 70";"";"";"1";"";"";"";"";"";"";"";"";"";"";"";"";"";""
"7";"Cellulose Acetate Butyrate";"fruit juice";"lemon";"foods & beverages";"3";"not recommended; weight gain";"100";"60 – 70";"<1";"lemon only, orange questionable";"1";"";"";"";"";"";"";"";"";"";"";"";"";"";""
"8";"Chlorinated Polyvinyl Chloride (CPVC)";"fruit juice";"";"foods & beverages";"1";"recommended";"100";"70 – 212";"";"";"1, 2";"";"";"";"";"";"";"";"";"";"";"";"";"";""
"9";"Chlorosulfonated Polyethylene";"fruit juice";"";"foods & beverages";"1";"recommended";"100";"70 – 212";"";"";"1";"";"";"";"";"";"";"";"";"";"";"";"";"";""
"10";"Concrete";"fruit juice";"";"foods & beverages";"3";"not recommended";">10";"60 – 70";"";"";"1";"";"";"";"";"";"";"";"";"";"";"";"";"";""
"11";"Fluororubber";"fruit juice";"";"foods & beverages";"1";"recommended";"10";"70 – 212";"";"";"1";"";"";"";"";"";"";"";"";"";"";"";"";"";""
"12";"Glass, Chemical";"fruit juice";"";"foods & beverages";"1";"recommended";"100";"70 – 212";"";"with 0.1% sulfur dioxide; vats, pumps, and pipes";"1";"";"";"";"";"";"";"";"";"";"";"";"";"";""
"13";"Nylon";"fruit juice";"";"foods & beverages";"1";"recommended";"100";"60 – 70";"";"";"1";"";"";"";"";"";"";"";"";"";"";"";"";"";""
"14";"Polychloroprene";"fruit juice";"";"foods & beverages";"1";"recommended";"100";"70 – 212";"";"";"1";"";"";"";"";"";"";"";"";"";"";"";"";"";""
"15";"Polyethylene (PE)";"fruit juice";"";"foods & beverages";"1";"recommended";"100";"70 – 150";"";"including grape, grapefruit, lemon, lime, orange, and orange extract; ""Bouquet"" will permeate";"1, 8";"";"";"";"";"";"";"";"";"";"";"";"";"";""
"16";"Polymethyl Methacrylate (PMMA)";"fruit juice";"";"foods & beverages";"1";"recommended";"100";"70 – 150";"";"";"1";"";"";"";"";"";"";"";"";"";"";"";"";"";""
"17";"Polypropylene (PP)";"fruit juice";"";"foods & beverages";"1";"recommended; orange juice 21-27°C (70-80°F) only";"100";"60 – 150";"<6";"including apple";"1";"";"";"";"";"";"";"";"";"";"";"";"";"";""
"18";"Polyvinyl Chloride (PVC)";"fruit juice";"";"foods & beverages";"1";"recommended";"100";"70 – 150";"";"";"1";"";"";"";"";"";"";"";"";"";"";"";"";"";""
"19";"Rubber, Butyl (BR)";"fruit juice";"";"foods & beverages";"1";"recommended";"100";"70 – 212";"";"";"1";"";"";"";"";"";"";"";"";"";"";"";"";"";""
"20";"Rubber, Natural (NR)";"fruit juice";"";"foods & beverages";"1";"recommended";"100";"70 – 150";"";"";"1";"";"";"";"";"";"";"";"";"";"";"";"";"";""
"21";"Rubber, Natural (NR)";"fruit juice";"";"foods & beverages";"3";"not recommended";"100";"150 – 212";"";"";"1";"";"";"";"";"";"";"";"";"";"";"";"";"";""
"22";"Styrene Acrylonitrile Copolymer (SAN)";"fruit juice";"grapefruit, lemon, lime, pineapple";"foods & beverages";"1";"recommended";"100";"70 – 125";"";"";"1";"";"";"";"";"";"";"";"";"";"";"";"";"";""
"";"";"";"";"";"";"";"";"";"";"";"";"";"";"";"";"";"";"";"";"";"";"";"";"";""
"";"";"";"";"";"";"";"";"";"";"";"";"";"";"";"";"";"";"";"";"";"";"";"";"";""
"Corrosion Survey Database (COR•SUR) © 2002 NACE International";"";"";"";"";"";"";"";"";"";"";"";"";"";"";"";"";"";"";"";"";"";"";"";"";""

File: data/corrosion_data/TableData - 2024-11-09T185941.561.csv
sep=;
"Title: Corrosion Survey Database (COR•SUR)";"";"";"";"";"";"";"";"";"";"";"";"";"";"";"";"";"";"";"";"";"";"";"";"";""
"Table: Gelatin";"";"";"";"";"";"";"";"";"";"";"";"";"";"";"";"";"";"";"";"";"";"";"";"";""
"DOWNLOAD SHOWS ONLY THE DISPLAYED DATA, UP TO 50 ROWS";"";"";"";"";"";"";"";"";"";"";"";"";"";"";"";"";"";"";"";"";"";"";"";"";""
"No.";"material or substance name";"exposure medium";"exposure medium class";"NACE resistance rating (unitless)";"resistance note";"conc. (%)";"temp. (°F)";"exposure time (mo (30))";"test note";"reference";"";"";"";"";"";"";"";"";"";"";"";"";"";"";""
"1";"Acetal Resins (Polyoxymethylene)";"gelatin";"foods & beverages";"1";"recommended";">10";"70 – 100";"";"";"1";"";"";"";"";"";"";"";"";"";"";"";"";"";"";""
"2";"Acrylonitrile Butadiene Styrene Polymer (ABS)";"gelatin";"foods & beverages";"1";"recommended";">10";"70 – 100";"";"";"1";"";"";"";"";"";"";"";"";"";"";"";"";"";"";""
"3";"Acrylonitrile Butadiene Styrene Polymer (ABS)";"gelatin";"foods & beverages";"1";"recommended";"100";"70 – 150";"";"";"1";"";"";"";"";"";"";"";"";"";"";"";"";"";"";""
"4";"Chlorosulfonated Polyethylene";"gelatin";"foods & beverages";"1";"recommended";">10";"70 – 100";"";"";"1";"";"";"";"";"";"";"";"";"";"";"";"";"";"";""
"5";"Concrete";"gelatin";"foods & beverages";"1";"recommended";"10 – 30";"70 – 150";"";"";"1";"";"";"";"";"";"";"";"";"";"";"";"";"";"";""
"6";"Epoxy Resin, Glass Fiber- Reinforced";"gelatin";"foods & beverages";"1";"recommended";"100";"70 – 200";"";"";"1, 24";"";"";"";"";"";"";"";"";"";"";"";"";"";"";""
"7";"Fluororubber";"gelatin";"foods & beverages";"1";"recommended";">10";"70 – 100";"";"";"1";"";"";"";"";"";"";"";"";"";"";"";"";"";"";""
"8";"Furfuryl Alcohol Resin, Glass Fiber-Reinforced";"gelatin";"foods & beverages";"1";"recommended";"100";"70 – 200";"";"";"1";"";"";"";"";"";"";"";"";"";"";"";"";"";"";""
"9";"Glass, Chemical";"gelatin";"foods & beverages";"1";"recommended";">10";"70 – 212";"";"";"1";"";"";"";"";"";"";"";"";"";"";"";"";"";"";""
"10";"Polychloroprene";"gelatin";"foods & beverages";"1";"recommended";">10";"70 – 100";"";"";"1";"";"";"";"";"";"";"";"";"";"";"";"";"";"";""
"11";"Polyethylene (PE)";"gelatin";"foods & beverages";"1";"recommended";"100";"70 – 150";"";"";"1, 21";"";"";"";"";"";"";"";"";"";"";"";"";"";"";""
"12";"Polymethyl Methacrylate (PMMA)";"gelatin";"foods & beverages";"1";"recommended";"100";"70 – 150";"";"";"1";"";"";"";"";"";"";"";"";"";"";"";"";"";"";""
"13";"Polypropylene (PP)";"gelatin";"foods & beverages";"1";"recommended";"100";"60 – 212";"<6";"";"1";"";"";"";"";"";"";"";"";"";"";"";"";"";"";""
"14";"Rubber, Butyl (BR)";"gelatin";"foods & beverages";"1";"recommended";">10";"70 – 100";"";"";"1";"";"";"";"";"";"";"";"";"";"";"";"";"";"";""
"15";"Rubber, Natural (NR)";"gelatin";"foods & beverages";"1";"recommended";">10";"70 – 100";"";"";"1";"";"";"";"";"";"";"";"";"";"";"";"";"";"";""
"16";"Wood";"gelatin";"foods & beverages";"1";"recommended";"10 – 90";"70 – 212";"";"";"1";"";"";"";"";"";"";"";"";"";"";"";"";"";"";""
"";"";"";"";"";"";"";"";"";"";"";"";"";"";"";"";"";"";"";"";"";"";"";"";"";""
"";"";"";"";"";"";"";"";"";"";"";"";"";"";"";"";"";"";"";"";"";"";"";"";"";""
"Corrosion Survey Database (COR•SUR) © 2002 NACE International";"";"";"";"";"";"";"";"";"";"";"";"";"";"";"";"";"";"";"";"";"";"";"";"";""

File: data/corrosion_data/TableData - 2024-11-09T190029.401.csv
sep=;
"Title: Corrosion Survey Database (COR•SUR)";"";"";"";"";"";"";"";"";"";"";"";"";"";"";"";"";"";"";"";"";"";"";"";"";""
"Table: Milk";"";"";"";"";"";"";"";"";"";"";"";"";"";"";"";"";"";"";"";"";"";"";"";"";""
"DOWNLOAD SHOWS ONLY THE DISPLAYED DATA, UP TO 50 ROWS";"";"";"";"";"";"";"";"";"";"";"";"";"";"";"";"";"";"";"";"";"";"";"";"";""
"No.";"material or substance name";"material synonym";"exposure medium";"exposure medium note";"exposure medium class";"NACE resistance rating (unitless)";"resistance note";"conc. (%)";"temp. (°F)";"exposure time (mo (30))";"test note";"reference";"";"";"";"";"";"";"";"";"";"";"";"";""
"1";"Acetal Resins (Polyoxymethylene)";"";"milk";"";"foods & beverages";"1";"recommended";"100";"60 – 70";"";"";"1";"";"";"";"";"";"";"";"";"";"";"";"";""
"2";"Acrylonitrile Butadiene Styrene Polymer (ABS)";"";"milk";"";"foods & beverages";"1";"recommended";"100";"70 – 150";"";"";"1";"";"";"";"";"";"";"";"";"";"";"";"";""
"3";"Cellulose Acetate";"";"milk";"";"foods & beverages";"1";"recommended";"100";"60 – 70";"<1";"";"1";"";"";"";"";"";"";"";"";"";"";"";"";""
"4";"Cellulose Acetate Butyrate";"";"milk";"";"foods & beverages";"1";"recommended";"100";"60 – 70";"<1";"";"1";"";"";"";"";"";"";"";"";"";"";"";"";""
"5";"Chlorinated Polyvinyl Chloride (CPVC)";"";"milk";"";"foods & beverages";"1";"recommended";"100";"70 – 150";"";"";"1";"";"";"";"";"";"";"";"";"";"";"";"";""
"6";"Chlorosulfonated Polyethylene";"";"milk";"";"foods & beverages";"1";"recommended";"100";"60 – 70";"";"";"1";"";"";"";"";"";"";"";"";"";"";"";"";""
"7";"Concrete";"";"milk";"";"foods & beverages";"3";"not recommended";"100";"60 – 70";"";"permeable";"1";"";"";"";"";"";"";"";"";"";"";"";"";""
"8";"Epoxy Resin, Glass Fiber- Reinforced";"";"milk";"";"foods & beverages";"1";"recommended";"100";"70 – 150";"";"";"1, 24";"";"";"";"";"";"";"";"";"";"";"";"";""
"9";"Fluororubber";"";"milk";"";"foods & beverages";"1";"recommended";"100";"60 – 70";"";"";"1";"";"";"";"";"";"";"";"";"";"";"";"";""
"10";"Glass, Chemical";"";"milk";"";"foods & beverages";"1";"recommended";"100";"70 – 212";"";"fresh or sour";"1";"";"";"";"";"";"";"";"";"";"";"";"";""
"11";"Nylon";"";"milk";"";"foods & beverages";"1";"recommended";"100";"60 – 70";"";"";"1";"";"";"";"";"";"";"";"";"";"";"";"";""
"12";"Polychloroprene";"";"milk";"";"foods & beverages";"1";"recommended";"100";"60 – 70";"";"";"1";"";"";"";"";"";"";"";"";"";"";"";"";""
"13";"Polyesters, Glass Fiber-Reinforced";"";"milk";"";"foods & beverages";"1";"recommended";"100";"70 – 150";"";"";"1";"";"";"";"";"";"";"";"";"";"";"";"";""
"14";"Polyethylene (PE)";"";"milk";"";"foods & beverages";"1";"recommended";"100";"70 – 150";"";"";"1, 21";"";"";"";"";"";"";"";"";"";"";"";"";""
"15";"Polypropylene (PP)";"";"milk";"";"foods & beverages";"1";"recommended";"100";"60 – 212";"<6";"";"1";"";"";"";"";"";"";"";"";"";"";"";"";""
"16";"Polyvinyl Chloride (PVC)";"";"milk";"";"foods & beverages";"1";"recommended";"100";"70 – 150";"";"";"1";"";"";"";"";"";"";"";"";"";"";"";"";""
"17";"Polyvinylidene Fluoride (PVDF)";"Kynar";"milk";"";"foods & beverages";"1";"recommended";"100";"70 – 285";">12";"";"1, 17";"";"";"";"";"";"";"";"";"";"";"";"";""
"18";"Rubber, Butyl (BR)";"";"milk";"";"foods & beverages";"1";"recommended";"100";"60 – 70";"";"";"1";"";"";"";"";"";"";"";"";"";"";"";"";""
"19";"Rubber, Natural (NR)";"";"milk";"";"foods & beverages";"1";"recommended";"100";"60 – 70";"";"";"1";"";"";"";"";"";"";"";"";"";"";"";"";""
"20";"Styrene Acrylonitrile Copolymer (SAN)";"";"milk";"crystal, powders, solids";"foods & beverages";"1";"recommended";"100";"70 – 125";"";"";"1";"";"";"";"";"";"";"";"";"";"";"";"";""
"21";"Vinyl Ester Resins";"";"milk";"";"foods & beverages";"1";"recommended";"100";"70 – 150";"";"";"7";"";"";"";"";"";"";"";"";"";"";"";"";""
"22";"Wood";"";"milk";"";"foods & beverages";"1";"recommended";"100";"70 – 150";"";"sterilization difficult";"1";"";"";"";"";"";"";"";"";"";"";"";"";""
"";"";"";"";"";"";"";"";"";"";"";"";"";"";"";"";"";"";"";"";"";"";"";"";"";""
"";"";"";"";"";"";"";"";"";"";"";"";"";"";"";"";"";"";"";"";"";"";"";"";"";""
"Corrosion Survey Database (COR•SUR) © 2002 NACE International";"";"";"";"";"";"";"";"";"";"";"";"";"";"";"";"";"";"";"";"";"";"";"";"";""
