Repository: Mahyar-rajabi94/TF_SDL

File: data/corrosion_data/TableData - 2024-11-09T190033.658.csv
sep=;
"Title: Corrosion Survey Database (COR•SUR)";"";"";"";"";"";"";"";"";"";"";"";"";"";"";"";"";"";"";"";"";"";"";"";"";""
"Table: Mustard";"";"";"";"";"";"";"";"";"";"";"";"";"";"";"";"";"";"";"";"";"";"";"";"";""
"DOWNLOAD SHOWS ONLY THE DISPLAYED DATA, UP TO 50 ROWS";"";"";"";"";"";"";"";"";"";"";"";"";"";"";"";"";"";"";"";"";"";"";"";"";""
"No.";"material or substance name";"exposure medium";"exposure medium note";"exposure medium class";"NACE resistance rating (unitless)";"resistance note";"conc. (%)";"temp. (°F)";"exposure time (mo (30))";"reference";"";"";"";"";"";"";"";"";"";"";"";"";"";"";""
"1";"Cellulose Acetate";"mustard";"";"foods & beverages";"3";"not recommended; discolored; weight gain";"100";"60 – 70";"<1";"1";"";"";"";"";"";"";"";"";"";"";"";"";"";"";""
"2";"Cellulose Acetate Butyrate";"mustard";"";"foods & beverages";"3";"not recommended; discolored; weight gain";"100";"60 – 70";"<1";"1";"";"";"";"";"";"";"";"";"";"";"";"";"";"";""
"3";"Polyesters, Glass Fiber-Reinforced";"mustard";"";"foods & beverages";"1";"recommended";"100";"70 – 200";"";"1";"";"";"";"";"";"";"";"";"";"";"";"";"";"";""
"4";"Polyethylene (PE)";"mustard";"prepared, ground in vinegar";"foods & beverages";"1";"recommended";"90";"70 – 150";"";"1, 21";"";"";"";"";"";"";"";"";"";"";"";"";"";"";""
"5";"Polypropylene (PP)";"mustard";"";"foods & beverages";"1";"recommended";"100";"70 – 80";"";"1";"";"";"";"";"";"";"";"";"";"";"";"";"";"";""
"6";"Styrene Acrylonitrile Copolymer (SAN)";"mustard";"";"foods & beverages";"1";"recommended";"100";"70 – 125";"";"1";"";"";"";"";"";"";"";"";"";"";"";"";"";"";""
"";"";"";"";"";"";"";"";"";"";"";"";"";"";"";"";"";"";"";"";"";"";"";"";"";""
"";"";"";"";"";"";"";"";"";"";"";"";"";"";"";"";"";"";"";"";"";"";"";"";"";""
"Corrosion Survey Database (COR•SUR) © 2002 NACE International";"";"";"";"";"";"";"";"";"";"";"";"";"";"";"";"";"";"";"";"";"";"";"";"";""
"";"";"";"";"";"";"";"";"";"";"";"";"";"";"";"";"";"";"";"";"";"";"";"";"";""

File: data/corrosion_data/TableData - 2024-11-09T190054.334.csv
sep=;
"Title: Corrosion Survey Database (COR•SUR)";"";"";"";"";"";"";"";"";"";"";"";"";"";"";"";"";"";"";"";"";"";"";"";"";""
"Table: Palm oil";"";"";"";"";"";"";"";"";"";"";"";"";"";"";"";"";"";"";"";"";"";"";"";"";""
"DOWNLOAD SHOWS ONLY THE DISPLAYED DATA, UP TO 50 ROWS";"";"";"";"";"";"";"";"";"";"";"";"";"";"";"";"";"";"";"";"";"";"";"";"";""
"No.";"material or substance name";"exposure medium";"exposure medium note";"exposure medium class";"NACE resistance rating (unitless)";"resistance note";"conc. (%)";"temp. (°F)";"test note";"reference";"";"";"";"";"";"";"";"";"";"";"";"";"";"";""
"1";"Acetal Resins (Polyoxymethylene)";"palm oil";"vegetable oil";"foods & beverages";"1";"recommended";"100";"70 – 150";"";"1";"";"";"";"";"";"";"";"";"";"";"";"";"";"";""
"2";"Acrylonitrile Butadiene Styrene Polymer (ABS)";"palm oil";"vegetable oil";"foods & beverages";"1";"recommended";"100";"60 – 70";"";"1";"";"";"";"";"";"";"";"";"";"";"";"";"";"";""
"3";"Acrylonitrile Butadiene Styrene Polymer (ABS)";"palm oil";"vegetable oil";"foods & beverages";"2";"questionable";"100";"70 – 150";"";"1";"";"";"";"";"";"";"";"";"";"";"";"";"";"";""
"4";"Chlorosulfonated Polyethylene";"palm oil";"vegetable oil";"foods & beverages";"3";"not recommended";"100";"70 – 150";"";"1";"";"";"";"";"";"";"";"";"";"";"";"";"";"";""
"5";"Fluorinated Ethylene Propylene Copolymer (FEP)/ Polytetrafluoroethylene (PTFE)";"palm oil";"vegetable oil";"foods & beverages";"1";"recommended";"100";"70 – 150";"cyclic immersion; immersed";"1, 22";"";"";"";"";"";"";"";"";"";"";"";"";"";"";""
"6";"Fluororubber";"palm oil";"vegetable oil";"foods & beverages";"1";"recommended";"100";"70 – 150";"";"1";"";"";"";"";"";"";"";"";"";"";"";"";"";"";""
"7";"Polychloroprene";"palm oil";"vegetable oil";"foods & beverages";"2";"questionable";"100";"70 – 150";"";"1";"";"";"";"";"";"";"";"";"";"";"";"";"";"";""
"8";"Polyethylene (PE)";"palm oil";"vegetable oil";"foods & beverages";"1";"recommended";"100";"70 – 150";"";"1, 21";"";"";"";"";"";"";"";"";"";"";"";"";"";"";""
"9";"Rubber, Butyl (BR)";"palm oil";"vegetable oil";"foods & beverages";"3";"not recommended";"100";"70 – 150";"";"1";"";"";"";"";"";"";"";"";"";"";"";"";"";"";""
"10";"Rubber, Natural (NR)";"palm oil";"vegetable oil";"foods & beverages";"3";"not recommended";"100";"60 – 150";"";"1";"";"";"";"";"";"";"";"";"";"";"";"";"";"";""
"";"";"";"";"";"";"";"";"";"";"";"";"";"";"";"";"";"";"";"";"";"";"";"";"";""
"";"";"";"";"";"";"";"";"";"";"";"";"";"";"";"";"";"";"";"";"";"";"";"";"";""
"Corrosion Survey Database (COR•SUR) © 2002 NACE International";"";"";"";"";"";"";"";"";"";"";"";"";"";"";"";"";"";"";"";"";"";"";"";"";""

File: data/corrosion_data/TableData - 2024-11-09T190107.343.csv
sep=;
"Title: Corrosion Survey Database (COR•SUR)";"";"";"";"";"";"";"";"";"";"";"";"";"";"";"";"";"";"";"";"";"";"";"";"";""
"Table: Soybean oil";"";"";"";"";"";"";"";"";"";"";"";"";"";"";"";"";"";"";"";"";"";"";"";"";""
"DOWNLOAD SHOWS ONLY THE DISPLAYED DATA, UP TO 50 ROWS";"";"";"";"";"";"";"";"";"";"";"";"";"";"";"";"";"";"";"";"";"";"";"";"";""
"No.";"material or substance name";"material synonym";"exposure medium";"exposure medium note";"exposure medium class";"NACE resistance rating (unitless)";"resistance note";"conc. (%)";"temp. (°F)";"exposure time (mo (30))";"test note";"reference";"";"";"";"";"";"";"";"";"";"";"";"";""
"1";"Cellulose Acetate Butyrate";"";"soybean oil";"vegetable oil";"foods & beverages";"1";"recommended";"100";"60 – 70";"<1";"";"1";"";"";"";"";"";"";"";"";"";"";"";"";""
"2";"Chlorendic Unsaturated Polyester, Glass Fiber-Reinforced (190 + 47)";"HET acid polyester-Polifos 190 + 47 phr styrene";"soybean oil";"";"foods & beverages";"1";"recommended";"100";"125";"<6";"epoxidized";"16";"";"";"";"";"";"";"";"";"";"";"";"";""
"3";"Chlorosulfonated Polyethylene";"";"soybean oil";"vegetable oil";"foods & beverages";"1";"recommended";"100";"60 – 70";"";"";"1";"";"";"";"";"";"";"";"";"";"";"";"";""
"4";"Epoxy Resin, Glass Fiber- Reinforced";"";"soybean oil";"vegetable oil";"foods & beverages";"1";"recommended";"100";"70 – 225";"";"";"1, 19";"";"";"";"";"";"";"";"";"";"";"";"";""
"5";"Fluorinated Ethylene Propylene Copolymer (FEP)/ Polytetrafluoroethylene (PTFE)";"";"soybean oil";"vegetable oil";"foods & beverages";"1";"recommended";"100";"70 – 150";"";"cyclic immersion; immersed";"1, 22";"";"";"";"";"";"";"";"";"";"";"";"";""
"6";"Polyesters, Glass Fiber-Reinforced";"";"soybean oil";"vegetable oil";"foods & beverages";"1";"recommended";"100";"0 – 300";"";"with 10% sulfuric acid";"1";"";"";"";"";"";"";"";"";"";"";"";"";""
"7";"Polyethylene (PE)";"";"soybean oil";"vegetable oil";"foods & beverages";"1";"recommended";"100";"70 – 150";"";"";"1, 21";"";"";"";"";"";"";"";"";"";"";"";"";""
"8";"Polypropylene (PP)";"";"soybean oil";"vegetable oil";"foods & beverages";"1";"recommended";"100";"70 – 150";"";"";"1";"";"";"";"";"";"";"";"";"";"";"";"";""
"9";"Styrene Acrylonitrile Copolymer (SAN)";"";"soybean oil";"vegetable oil";"foods & beverages";"1";"recommended";"100";"70 – 125";"";"";"1";"";"";"";"";"";"";"";"";"";"";"";"";""
"10";"Vinyl Ester Resins";"";"soybean oil";"vegetable oil";"foods & beverages";"1";"recommended";"100";"0 – 210";"";"";"7";"";"";"";"";"";"";"";"";"";"";"";"";""
"";"";"";"";"";"";"";"";"";"";"";"";"";"";"";"";"";"";"";"";"";"";"";"";"";""
"";"";"";"";"";"";"";"";"";"";"";"";"";"";"";"";"";"";"";"";"";"";"";"";"";""
"Corrosion Survey Database (COR•SUR) © 2002 NACE International";"";"";"";"";"";"";"";"";"";"";"";"";"";"";"";"";"";"";"";"";"";"";"";"";""

File: data/corrosion_data/TableData - 2024-11-09T190110.828.csv
sep=;
"Title: Corrosion Survey Database (COR•SUR)";"";"";"";"";"";"";"";"";"";"";"";"";"";"";"";"";"";"";"";"";"";"";"";"";""
"Table: Tea";"";"";"";"";"";"";"";"";"";"";"";"";"";"";"";"";"";"";"";"";"";"";"";"";""
"DOWNLOAD SHOWS ONLY THE DISPLAYED DATA, UP TO 50 ROWS";"";"";"";"";"";"";"";"";"";"";"";"";"";"";"";"";"";"";"";"";"";"";"";"";""
"No.";"material or substance name";"exposure medium";"exposure medium note";"exposure medium class";"NACE resistance rating (unitless)";"resistance note";"conc. (%)";"temp. (°F)";"exposure time (mo (30))";"test note";"reference";"";"";"";"";"";"";"";"";"";"";"";"";"";""
"1";"Cellulose Acetate";"tea";"nonalcoholic beverage";"foods & beverages";"3";"not recommended; weight gain";"10";"50 – 60";"<1";"";"1";"";"";"";"";"";"";"";"";"";"";"";"";"";""
"2";"Cellulose Acetate Butyrate";"tea";"nonalcoholic beverage";"foods & beverages";"1";"recommended";"100";"60 – 70";"<1";"";"1";"";"";"";"";"";"";"";"";"";"";"";"";"";""
"3";"Polyethylene (PE)";"tea";"nonalcoholic beverage";"foods & beverages";"1";"recommended";"100";"70 – 150";"";"";"1, 21";"";"";"";"";"";"";"";"";"";"";"";"";"";""
"4";"Polypropylene (PP)";"tea";"nonalcoholic beverage";"foods & beverages";"1";"recommended";"100";"60 – 212";"";"";"1";"";"";"";"";"";"";"";"";"";"";"";"";"";""
"5";"Styrene Acrylonitrile Copolymer (SAN)";"tea";"nonalcoholic beverage";"foods & beverages";"1";"recommended";"100";"70 – 125";"";"no water, wet";"1";"";"";"";"";"";"";"";"";"";"";"";"";"";""
"";"";"";"";"";"";"";"";"";"";"";"";"";"";"";"";"";"";"";"";"";"";"";"";"";""
"";"";"";"";"";"";"";"";"";"";"";"";"";"";"";"";"";"";"";"";"";"";"";"";"";""
"Corrosion Survey Database (COR•SUR) © 2002 NACE International";"";"";"";"";"";"";"";"";"";"";"";"";"";"";"";"";"";"";"";"";"";"";"";"";""
"";"";"";"";"";"";"";"";"";"";"";"";"";"";"";"";"";"";"";"";"";"";"";"";"";""
"";"";"";"";"";"";"";"";"";"";"";"";"";"";"";"";"";"";"";"";"";"";"";"";"";""

File: data/corrosion_data/TableData - 2024-11-09T190118.515.csv
sep=;
"Title: Corrosion Survey Database (COR•SUR)";"";"";"";"";"";"";"";"";"";"";"";"";"";"";"";"";"";"";"";"";"";"";"";"";""
"Table: Vanilla";"";"";"";"";"";"";"";"";"";"";"";"";"";"";"";"";"";"";"";"";"";"";"";"";""
"DOWNLOAD SHOWS ONLY THE DISPLAYED DATA, UP TO 50 ROWS";"";"";"";"";"";"";"";"";"";"";"";"";"";"";"";"";"";"";"";"";"";"";"";"";""
"No.";"material or substance name";"material synonym";"exposure medium";"exposure medium class";"NACE resistance rating (unitless)";"resistance note";"conc. (%)";"temp. (°F)";"exposure time (mo (30))";"reference";"";"";"";"";"";"";"";"";"";"";"";"";"";"";""
"1";"Ethylene Tetrafluoroethylene Copolymer (ETFE)";"Teflon; Hostaflon; Fluon";"vanilla";"foods & beverages";"1";"recommended";"20 – 60";"150 – 250";">12";"10";"";"";"";"";"";"";"";"";"";"";"";"";"";"";""
"2";"Polyethylene (PE)";"";"vanilla";"foods & beverages";"1";"recommended";"100";"70 – 150";"";"1, 8";"";"";"";"";"";"";"";"";"";"";"";"";"";"";""
"3";"Polypropylene (PP)";"";"vanilla";"foods & beverages";"1";"recommended";"100";"70 – 125";"";"1";"";"";"";"";"";"";"";"";"";"";"";"";"";"";""
"4";"Styrene Acrylonitrile Copolymer (SAN)";"";"vanilla";"foods & beverages";"2";"questionable";"100";"80 – 125";"";"1";"";"";"";"";"";"";"";"";"";"";"";"";"";"";""
"";"";"";"";"";"";"";"";"";"";"";"";"";"";"";"";"";"";"";"";"";"";"";"";"";""
"";"";"";"";"";"";"";"";"";"";"";"";"";"";"";"";"";"";"";"";"";"";"";"";"";""
"Corrosion Survey Database (COR•SUR) © 2002 NACE International";"";"";"";"";"";"";"";"";"";"";"";"";"";"";"";"";"";"";"";"";"";"";"";"";""
"";"";"";"";"";"";"";"";"";"";"";"";"";"";"";"";"";"";"";"";"";"";"";"";"";""
"";"";"";"";"";"";"";"";"";"";"";"";"";"";"";"";"";"";"";"";"";"";"";"";"";""
"";"";"";"";"";"";"";"";"";"";"";"";"";"";"";"";"";"";"";"";"";"";"";"";"";""

File: data/corrosion_data/TableData - 2024-11-09T190123.311.csv
sep=;
"Title: Corrosion Survey Database (COR•SUR)";"";"";"";"";"";"";"";"";"";"";"";"";"";"";"";"";"";"";"";"";"";"";"";"";""
"Table: Vinegar";"";"";"";"";"";"";"";"";"";"";"";"";"";"";"";"";"";"";"";"";"";"";"";"";""
"DOWNLOAD SHOWS ONLY THE DISPLAYED DATA, UP TO 50 ROWS";"";"";"";"";"";"";"";"";"";"";"";"";"";"";"";"";"";"";"";"";"";"";"";"";""
"No.";"material or substance name";"material synonym";"exposure medium";"exposure medium class";"NACE resistance rating (unitless)";"resistance note";"conc. (%)";"temp. (°F)";"exposure time (mo (30))";"reference";"";"";"";"";"";"";"";"";"";"";"";"";"";"";""
"1";"Acetal Resins (Polyoxymethylene)";"";"vinegar";"foods & beverages";"2";"questionable";"100";"70 – 150";"";"1";"";"";"";"";"";"";"";"";"";"";"";"";"";"";""
"2";"Acetal Resins (Polyoxymethylene)";"";"vinegar";"foods & beverages";"3";"not recommended";"100";"150 – 212";"";"1";"";"";"";"";"";"";"";"";"";"";"";"";"";"";""
"3";"Acrylonitrile Butadiene Styrene Polymer (ABS)";"";"vinegar";"foods & beverages";"1";"recommended";"100";"70 – 150";"";"1";"";"";"";"";"";"";"";"";"";"";"";"";"";"";""
"4";"Acrylonitrile Butadiene Styrene Polymer (ABS)";"";"vinegar";"foods & beverages";"2";"questionable";"100";"150 – 212";"";"1";"";"";"";"";"";"";"";"";"";"";"";"";"";"";""
"5";"Chlorendic Unsaturated Polyester, Glass Fiber-Reinforced (190 + 47)";"HET acid polyester-Polifos 190 + 47 phr styrene";"vinegar";"foods & beverages";"1";"recommended";"100";"90";"<6";"16";"";"";"";"";"";"";"";"";"";"";"";"";"";"";""
"6";"Chlorendic Unsaturated Polyester, Glass Fiber-Reinforced (869 + 44.5)";"HET acid polyester-Polifos 869 + 44.5 phr styrene";"vinegar";"foods & beverages";"1";"recommended";"100";"85";"<6";"16";"";"";"";"";"";"";"";"";"";"";"";"";"";"";""
"7";"Chlorinated Polyvinyl Chloride (CPVC)";"";"vinegar";"foods & beverages";"1";"recommended";"100";"70 – 212";"";"1, 20";"";"";"";"";"";"";"";"";"";"";"";"";"";"";""
"8";"Chlorosulfonated Polyethylene";"";"vinegar";"foods & beverages";"1";"recommended";"100";"70 – 212";"";"1";"";"";"";"";"";"";"";"";"";"";"";"";"";"";""
"9";"Epoxy Resin, Glass Fiber- Reinforced";"";"vinegar";"foods & beverages";"1";"recommended";"100";"70 – 150";"";"1, 24";"";"";"";"";"";"";"";"";"";"";"";"";"";"";""
"10";"Fluororubber";"";"vinegar";"foods & beverages";"1";"recommended";"100";"70 – 212";"";"1";"";"";"";"";"";"";"";"";"";"";"";"";"";"";""
"11";"Furfuryl Alcohol Resin, Asbestos-Reinforced";"";"vinegar";"foods & beverages";"1";"recommended";"100";"70 – 80";"";"1";"";"";"";"";"";"";"";"";"";"";"";"";"";"";""
"12";"Furfuryl Alcohol Resin, Glass Fiber-Reinforced";"";"vinegar";"foods & beverages";"1";"recommended";"100";"60 – 70";"";"1";"";"";"";"";"";"";"";"";"";"";"";"";"";"";""
"13";"Nylon";"";"vinegar";"foods & beverages";"2";"questionable";"100";"60 – 70";"";"1";"";"";"";"";"";"";"";"";"";"";"";"";"";"";""
"14";"Phenolic Resins, Asbestos-Reinforced";"";"vinegar";"foods & beverages";"1";"recommended";"100";"60 – 70";"";"1";"";"";"";"";"";"";"";"";"";"";"";"";"";"";""
"15";"Polychloroprene";"";"vinegar";"foods & beverages";"1";"recommended";"100";"70 – 212";"";"1";"";"";"";"";"";"";"";"";"";"";"";"";"";"";""
"16";"Polyesters, Glass Fiber-Reinforced";"";"vinegar";"foods & beverages";"1";"recommended";"100";"70 – 200";"";"1";"";"";"";"";"";"";"";"";"";"";"";"";"";"";""
"17";"Polypropylene (PP)";"";"vinegar";"foods & beverages";"1";"recommended";"100";"60 – 150";"<6";"1";"";"";"";"";"";"";"";"";"";"";"";"";"";"";""
"18";"Polyvinyl Chloride (PVC)";"";"vinegar";"foods & beverages";"1";"recommended";"100";"70 – 80";"";"1";"";"";"";"";"";"";"";"";"";"";"";"";"";"";""
"19";"Polyvinyl Chloride (PVC)";"";"vinegar";"foods & beverages";"2";"questionable";"100";"80 – 150";"";"1";"";"";"";"";"";"";"";"";"";"";"";"";"";"";""
"20";"Rubber, Butyl (BR)";"";"vinegar";"foods & beverages";"1";"recommended";"100";"70 – 212";"";"1";"";"";"";"";"";"";"";"";"";"";"";"";"";"";""
"21";"Rubber, Natural (NR)";"";"vinegar";"foods & beverages";"1";"recommended";"100";"70 – 150";"";"1";"";"";"";"";"";"";"";"";"";"";"";"";"";"";""
"22";"Rubber, Natural (NR)";"";"vinegar";"foods & beverages";"3";"not recommended";"100";"150 – 212";"";"1";"";"";"";"";"";"";"";"";"";"";"";"";"";"";""
"23";"Vinyl Ester Resins";"";"vinegar";"foods & beverages";"1";"recommended";"100";"70 – 175";"";"7";"";"";"";"";"";"";"";"";"";"";"";"";"";"";""
"";"";"";"";"";"";"";"";"";"";"";"";"";"";"";"";"";"";"";"";"";"";"";"";"";""
"";"";"";"";"";"";"";"";"";"";"";"";"";"";"";"";"";"";"";"";"";"";"";"";"";""
"Corrosion Survey Database (COR•SUR) © 2002 NACE International";"";"";"";"";"";"";"";"";"";"";"";"";"";"";"";"";"";"";"";"";"";"";"";"";""

File: data/corrosion_data/TableData - 2024-11-09T190146.209.csv
sep=;
"Title: Corrosion Survey Database (COR•SUR)";"";"";"";"";"";"";"";"";"";"";"";"";"";"";"";"";"";"";"";"";"";"";"";"";""
"Table: Yeast";"";"";"";"";"";"";"";"";"";"";"";"";"";"";"";"";"";"";"";"";"";"";"";"";""
"DOWNLOAD SHOWS ONLY THE DISPLAYED DATA, UP TO 50 ROWS";"";"";"";"";"";"";"";"";"";"";"";"";"";"";"";"";"";"";"";"";"";"";"";"";""
"No.";"material or substance name";"exposure medium";"exposure medium class";"NACE resistance rating (unitless)";"resistance note";"conc. (%)";"temp. (°F)";"exposure time (mo (30))";"reference";"";"";"";"";"";"";"";"";"";"";"";"";"";"";"";""
"1";"Acetal Resins (Polyoxymethylene)";"yeast";"foods & beverages";"1";"recommended";">10";"60 – 70";"";"1";"";"";"";"";"";"";"";"";"";"";"";"";"";"";"";""
"2";"Acrylonitrile Butadiene Styrene Polymer (ABS)";"yeast";"foods & beverages";"1";"recommended";"100";"60 – 70";"";"1";"";"";"";"";"";"";"";"";"";"";"";"";"";"";"";""
"3";"Chlorosulfonated Polyethylene";"yeast";"foods & beverages";"1";"recommended";">10";"60 – 70";"";"1";"";"";"";"";"";"";"";"";"";"";"";"";"";"";"";""
"4";"Concrete";"yeast";"foods & beverages";"3";"not recommended";"100";"60 – 70";"";"1";"";"";"";"";"";"";"";"";"";"";"";"";"";"";"";""
"5";"Epoxy Resin, Glass Fiber- Reinforced";"yeast";"foods & beverages";"1";"recommended";"100";"50 – 100";"";"1, 24";"";"";"";"";"";"";"";"";"";"";"";"";"";"";"";""
"6";"Fluororubber";"yeast";"foods & beverages";"1";"recommended";">10";"60 – 150";"";"1";"";"";"";"";"";"";"";"";"";"";"";"";"";"";"";""
"7";"Glass, Chemical";"yeast";"foods & beverages";"1";"recommended";"10 – 90";"70 – 100";"";"1";"";"";"";"";"";"";"";"";"";"";"";"";"";"";"";""
"8";"Polychloroprene";"yeast";"foods & beverages";"1";"recommended";">10";"60 – 70";"";"1";"";"";"";"";"";"";"";"";"";"";"";"";"";"";"";""
"9";"Polyethylene (PE)";"yeast";"foods & beverages";"1";"recommended";"10";"50 – 100";"";"1, 21";"";"";"";"";"";"";"";"";"";"";"";"";"";"";"";""
"10";"Polyethylene (PE)";"yeast";"foods & beverages";"1";"recommended";"100";"70 – 150";"";"1, 21";"";"";"";"";"";"";"";"";"";"";"";"";"";"";"";""
"11";"Polypropylene (PP)";"yeast";"foods & beverages";"1";"recommended";"100";"60 – 150";"<6";"1";"";"";"";"";"";"";"";"";"";"";"";"";"";"";"";""
"12";"Rubber, Butyl (BR)";"yeast";"foods & beverages";"1";"recommended";">10";"60 – 70";"";"1";"";"";"";"";"";"";"";"";"";"";"";"";"";"";"";""
"13";"Rubber, Natural (NR)";"yeast";"foods & beverages";"1";"recommended";"100";"60 – 70";"";"1";"";"";"";"";"";"";"";"";"";"";"";"";"";"";"";""
"14";"Wood";"yeast";"foods & beverages";"1";"recommended; difficult to clean";">10";"50 – 175";"";"1";"";"";"";"";"";"";"";"";"";"";"";"";"";"";"";""
"";"";"";"";"";"";"";"";"";"";"";"";"";"";"";"";"";"";"";"";"";"";"";"";"";""
"";"";"";"";"";"";"";"";"";"";"";"";"";"";"";"";"";"";"";"";"";"";"";"";"";""
"Corrosion Survey Database (COR•SUR) © 2002 NACE International";"";"";"";"";"";"";"";"";"";"";"";"";"";"";"";"";"";"";"";"";"";"";"";"";""

File: data/corrosion_data/TableData - 2024-11-09T190151.566.csv
sep=;
"Title: Corrosion Survey Database (COR•SUR)";"";"";"";"";"";"";"";"";"";"";"";"";"";"";"";"";"";"";"";"";"";"";"";"";""
"Table: Diesel fuel";"";"";"";"";"";"";"";"";"";"";"";"";"";"";"";"";"";"";"";"";"";"";"";"";""
"DOWNLOAD SHOWS ONLY THE DISPLAYED DATA, UP TO 50 ROWS";"";"";"";"";"";"";"";"";"";"";"";"";"";"";"";"";"";"";"";"";"";"";"";"";""
"No.";"material or substance name";"material synonym";"exposure medium";"exposure medium note";"exposure medium class";"NACE resistance rating (unitless)";"resistance note";"conc. (%)";"temp. (°F)";"exposure time (mo (30))";"test note";"reference";"";"";"";"";"";"";"";"";"";"";"";"";""
"1";"Acetal Resins (Polyoxymethylene)";"";"diesel fuel";"petroleum product";"fuels";"1";"recommended";"100";"70 – 150";"";"";"1";"";"";"";"";"";"";"";"";"";"";"";"";""
"2";"Acrylonitrile Butadiene Styrene Polymer (ABS)";"";"diesel fuel";"petroleum product";"fuels";"1";"recommended";"100";"70 – 150";"";"";"1";"";"";"";"";"";"";"";"";"";"";"";"";""
"3";"Cellulose Acetate Butyrate";"";"diesel fuel";"petroleum product";"fuels";"1";"recommended";"100";"60 – 70";"<1";"";"1";"";"";"";"";"";"";"";"";"";"";"";"";""
"4";"Chlorendic Unsaturated Polyester, Glass Fiber-Reinforced (869 + 44.5)";"HET acid polyester-Polifos 869 + 44.5 phr styrene";"diesel fuel";"petroleum product";"fuels";"1";"recommended";"100";"75";"<6";"";"16";"";"";"";"";"";"";"";"";"";"";"";"";""
"5";"Chlorendic Unsaturated Polyester, Glass Fiber-Reinforced (869 + 44.5)";"";"diesel fuel";"petroleum product";"fuels";"1";"recommended";"100";"175";"";"";"16";"";"";"";"";"";"";"";"";"";"";"";"";""
"6";"Chlorosulfonated Polyethylene";"";"diesel fuel";"petroleum product";"fuels";"3";"not recommended";"100";"60 – 70";"";"";"1";"";"";"";"";"";"";"";"";"";"";"";"";""
"7";"Epoxy Resin, Glass Fiber- Reinforced";"";"diesel fuel";"petroleum product";"fuels";"1";"recommended";"100";"70 – 225";"";"";"1, 19";"";"";"";"";"";"";"";"";"";"";"";"";""
"8";"Fluorinated Ethylene Propylene Copolymer (FEP)/ Polytetrafluoroethylene (PTFE)";"";"diesel fuel";"petroleum product";"fuels";"1";"recommended";"100";"70 – 90";"";"cyclic immersion; immersed";"1";"";"";"";"";"";"";"";"";"";"";"";"";""
"9";"Nylon";"";"diesel fuel";"petroleum product";"fuels";"1";"recommended";"100";"60 – 70";"";"";"1";"";"";"";"";"";"";"";"";"";"";"";"";""
"10";"Polychloroprene";"";"diesel fuel";"petroleum product";"fuels";"1";"recommended";"100";"70 – 150";"";"";"1";"";"";"";"";"";"";"";"";"";"";"";"";""
"11";"Polyesters, Glass Fiber-Reinforced";"";"diesel fuel";"petroleum product";"fuels";"1";"recommended";"100";"70 – 175";"";"";"1";"";"";"";"";"";"";"";"";"";"";"";"";""
"12";"Polyethylene (PE)";"";"diesel fuel";"petroleum product";"fuels";"1";"recommended; strong plasticizer - 8%";"100";"60 – 70";"";"";"1, 8";"";"";"";"";"";"";"";"";"";"";"";"";""
"13";"Polyethylene (PE)";"";"diesel fuel";"petroleum product";"fuels";"3";"not recommended";"100";"70 – 150";"";"";"1, 8";"";"";"";"";"";"";"";"";"";"";"";"";""
"14";"Polyphenylene Sulfide (40% Glass-Filled)";"Fortron PPS";"diesel fuel";"petroleum product";"fuels";"1";"recommended";"100";"0 – 200";"<1";"";"11";"";"";"";"";"";"";"";"";"";"";"";"";""
"15";"Polyphenylene Sulfide, Glass Fiber-Reinforced";"Ryton PPS R-4";"diesel fuel";"petroleum product";"fuels";"1";"recommended";"100";"200";"<12";"";"18";"";"";"";"";"";"";"";"";"";"";"";"";""
"16";"Polypropylene (PP)";"";"diesel fuel";"petroleum product";"fuels";"1";"recommended";"100";"70 – 80";"";"";"1";"";"";"";"";"";"";"";"";"";"";"";"";""
"17";"Polypropylene (PP)";"";"diesel fuel";"petroleum product";"fuels";"2";"questionable";"100";"80 – 125";"";"";"1";"";"";"";"";"";"";"";"";"";"";"";"";""
"18";"Polypropylene (PP)";"";"diesel fuel";"petroleum product";"fuels";"3";"not recommended";"100";"125 – 212";"";"";"1";"";"";"";"";"";"";"";"";"";"";"";"";""
"19";"Polyvinylidene Chloride (PVDC)";"Saran brand resin";"diesel fuel";"petroleum product";"fuels";"1";"recommended";"100";"125";"";"";"6";"";"";"";"";"";"";"";"";"";"";"";"";""
"20";"Polyvinylidene Fluoride (PVDF)";"Kynar";"diesel fuel";"petroleum product";"fuels";"1";"recommended";"100";"70 – 285";"";"";"1, 17";"";"";"";"";"";"";"";"";"";"";"";"";""
"21";"Rubber, Butyl (BR)";"";"diesel fuel";"petroleum product";"fuels";"3";"not recommended";"100";"70 – 150";"";"";"1";"";"";"";"";"";"";"";"";"";"";"";"";""
"22";"Rubber, Natural (NR)";"";"diesel fuel";"petroleum product";"fuels";"3";"not recommended";"100";"70 – 150";"";"";"1";"";"";"";"";"";"";"";"";"";"";"";"";""
"23";"Vinyl Ester Resins";"";"diesel fuel";"petroleum product";"fuels";"1";"recommended";"100";"70 – 180";"";"";"7";"";"";"";"";"";"";"";"";"";"";"";"";""
"";"";"";"";"";"";"";"";"";"";"";"";"";"";"";"";"";"";"";"";"";"";"";"";"";""
"";"";"";"";"";"";"";"";"";"";"";"";"";"";"";"";"";"";"";"";"";"";"";"";"";""
"Corrosion Survey Database (COR•SUR) © 2002 NACE International";"";"";"";"";"";"";"";"";"";"";"";"";"";"";"";"";"";"";"";"";"";"";"";"";""

File: data/corrosion_data/TableData - 2024-11-09T190156.047.csv
sep=;
"Title: Corrosion Survey Database (COR•SUR)";"";"";"";"";"";"";"";"";"";"";"";"";"";"";"";"";"";"";"";"";"";"";"";"";""
"Table: Fuel oil";"";"";"";"";"";"";"";"";"";"";"";"";"";"";"";"";"";"";"";"";"";"";"";"";""
"DOWNLOAD SHOWS ONLY THE DISPLAYED DATA, UP TO 50 ROWS";"";"";"";"";"";"";"";"";"";"";"";"";"";"";"";"";"";"";"";"";"";"";"";"";""
"No.";"material or substance name";"material synonym";"exposure medium";"exposure medium note";"exposure medium class";"NACE resistance rating (unitless)";"resistance note";"conc. (%)";"temp. (°F)";"exposure time (mo (30))";"test note";"reference";"";"";"";"";"";"";"";"";"";"";"";"";""
"1";"Acetal Resins (Polyoxymethylene)";"";"fuel oil";"petroleum product";"fuels";"1";"recommended";"100";"60 – 70";"";"";"1";"";"";"";"";"";"";"";"";"";"";"";"";""
"2";"Acetal Resins (Polyoxymethylene)";"";"fuel oil";"petroleum product";"fuels";"2";"questionable";"100";"70 – 150";"";"";"1";"";"";"";"";"";"";"";"";"";"";"";"";""
"3";"Acrylonitrile Butadiene Styrene Polymer (ABS)";"";"fuel oil";"petroleum product";"fuels";"1";"recommended; at 100% with H2SO4 questionable 21-66C, recommended 16-21C";"100";"70 – 150";"";"";"1";"";"";"";"";"";"";"";"";"";"";"";"";""
"4";"Chlorosulfonated Polyethylene";"";"fuel oil";"petroleum product";"fuels";"3";"not recommended";"100";"70 – 150";"";"";"1";"";"";"";"";"";"";"";"";"";"";"";"";""
"5";"Fluorinated Ethylene Propylene Copolymer (FEP)/ Polytetrafluoroethylene (PTFE)";"";"fuel oil";"petroleum product";"fuels";"1";"recommended";"100";"70 – 150";"";"cyclic immersion; immersed";"1";"";"";"";"";"";"";"";"";"";"";"";"";""
"6";"Fluororubber";"";"fuel oil";"petroleum product";"fuels";"1";"recommended";"100";"70 – 150";"";"";"1";"";"";"";"";"";"";"";"";"";"";"";"";""
"7";"Polychloroprene";"";"fuel oil";"petroleum product";"fuels";"1";"recommended";"100";"60 – 70";"";"";"1";"";"";"";"";"";"";"";"";"";"";"";"";""
"8";"Polychloroprene";"";"fuel oil";"petroleum product";"fuels";"2";"questionable";"100";"70 – 150";"";"";"1";"";"";"";"";"";"";"";"";"";"";"";"";""
"9";"Polyesters, Glass Fiber-Reinforced";"";"fuel oil";"petroleum product";"fuels";"1";"recommended";"100";"70 – 175";"";"";"1";"";"";"";"";"";"";"";"";"";"";"";"";""
"10";"Polyethylene (PE)";"";"fuel oil";"petroleum product";"fuels";"1";"recommended";"100";"60 – 70";"";"";"1";"";"";"";"";"";"";"";"";"";"";"";"";""
"11";"Polyethylene (PE)";"";"fuel oil";"petroleum product";"fuels";"3";"not recommended";"100";"70 – 150";"";"";"1";"";"";"";"";"";"";"";"";"";"";"";"";""
"12";"Polyphenylene Sulfide (40% Glass-Filled)";"Fortron PPS";"fuel oil";"petroleum product";"fuels";"1";"recommended";"100";"0 – 200";"<1";"";"11";"";"";"";"";"";"";"";"";"";"";"";"";""
"13";"Polypropylene (PP)";"";"fuel oil";"petroleum product";"fuels";"1";"recommended";"100";"60 – 70";"";"";"1";"";"";"";"";"";"";"";"";"";"";"";"";""
"14";"Polypropylene (PP)";"";"fuel oil";"petroleum product";"fuels";"2";"questionable";"100";"70 – 125";"";"";"1";"";"";"";"";"";"";"";"";"";"";"";"";""
"15";"Polypropylene (PP)";"";"fuel oil";"petroleum product";"fuels";"3";"not recommended";"100";"125 – 150";"";"";"1";"";"";"";"";"";"";"";"";"";"";"";"";""
"16";"Polyvinylidene Fluoride (PVDF)";"Kynar";"fuel oil";"petroleum product";"fuels";"1";"recommended";"100";"70 – 285";"";"";"1, 17";"";"";"";"";"";"";"";"";"";"";"";"";""
"17";"Rubber, Butyl (BR)";"";"fuel oil";"petroleum product";"fuels";"3";"not recommended";"100";"70 – 150";"";"";"1";"";"";"";"";"";"";"";"";"";"";"";"";""
"18";"Vinyl Ester Resins";"";"fuel oil";"petroleum product";"fuels";"1";"recommended";"100";"70 – 210";"";"";"7";"";"";"";"";"";"";"";"";"";"";"";"";""
"";"";"";"";"";"";"";"";"";"";"";"";"";"";"";"";"";"";"";"";"";"";"";"";"";""
"";"";"";"";"";"";"";"";"";"";"";"";"";"";"";"";"";"";"";"";"";"";"";"";"";""
"Corrosion Survey Database (COR•SUR) © 2002 NACE International";"";"";"";"";"";"";"";"";"";"";"";"";"";"";"";"";"";"";"";"";"";"";"";"";""

File: data/corrosion_data/TableData - 2024-11-09T190201.025.csv
sep=;
"Title: Corrosion Survey Database (COR•SUR)";"";"";"";"";"";"";"";"";"";"";"";"";"";"";"";"";"";"";"";"";"";"";"";"";""
"Table: Gasoline";"";"";"";"";"";"";"";"";"";"";"";"";"";"";"";"";"";"";"";"";"";"";"";"";""
"DOWNLOAD SHOWS ONLY THE DISPLAYED DATA, UP TO 50 ROWS";"";"";"";"";"";"";"";"";"";"";"";"";"";"";"";"";"";"";"";"";"";"";"";"";""
"No.";"material or substance name";"material synonym";"exposure medium";"exposure medium note";"exposure medium class";"NACE resistance rating (unitless)";"resistance note";"conc. (%)";"temp. (°F)";"exposure time (mo (30))";"test note";"reference";"";"";"";"";"";"";"";"";"";"";"";"";""
"1";"Acetal Resins (Polyoxymethylene)";"";"gasoline";"petroleum product";"fuels";"1";"recommended";"100";"70 – 150";"<6";"";"1";"";"";"";"";"";"";"";"";"";"";"";"";""
"2";"Acrylonitrile Butadiene Styrene Polymer (ABS)";"";"gasoline";"petroleum product";"fuels";"1";"recommended; not recommended for well-head, with or without hydrogen sulfide";"100";"60 – 70";"";"";"1";"";"";"";"";"";"";"";"";"";"";"";"";""
"3";"Acrylonitrile Butadiene Styrene Polymer (ABS)";"";"gasoline";"petroleum product";"fuels";"2";"questionable";"100";"70 – 135";"";"";"1";"";"";"";"";"";"";"";"";"";"";"";"";""
"4";"Acrylonitrile Butadiene Styrene Polymer (ABS)";"";"gasoline";"petroleum product";"fuels";"2";"questionable; weight gain ";"100";"135 – 150";"";"";"1";"";"";"";"";"";"";"";"";"";"";"";"";""
"5";"Cellulose Acetate";"";"gasoline";"petroleum product";"fuels";"3";"not recommended; weight loss";"100";"60 – 70";">12";"";"1";"";"";"";"";"";"";"";"";"";"";"";"";""
"6";"Cellulose Acetate Butyrate";"";"gasoline";"petroleum product";"fuels";"1";"recommended; weight gain";"100";"60 – 70";">12";"";"1";"";"";"";"";"";"";"";"";"";"";"";"";""
"7";"Chlorendic Unsaturated Polyester, Glass Fiber-Reinforced (869 + 44.5)";"HET acid polyester-Polifos 869 + 44.5 phr styrene";"gasoline";"petroleum product";"fuels";"1";"recommended";"100";"190";"<6";"";"16";"";"";"";"";"";"";"";"";"";"";"";"";""
"8";"Chlorinated Polyvinyl Chloride (CPVC)";"";"gasoline";"petroleum product";"fuels";"1";"recommended";"100";"60 – 70";"";"";"1";"";"";"";"";"";"";"";"";"";"";"";"";""
"9";"Chlorinated Polyvinyl Chloride (CPVC)";"";"gasoline";"petroleum product";"fuels";"3";"not recommended";"100";"70 – 212";"";"";"1";"";"";"";"";"";"";"";"";"";"";"";"";""
"10";"Chlorosulfonated Polyethylene";"";"gasoline";"petroleum product";"fuels";"3";"not recommended";"100";"70 – 80";"";"";"1";"";"";"";"";"";"";"";"";"";"";"";"";""
"11";"Epoxy Resin, Asbestos/ Glass Fiber- Reinforced";"";"gasoline";"petroleum product";"fuels";"1";"recommended; over 3 years";">10";"50 – 200";">12";"";"1";"";"";"";"";"";"";"";"";"";"";"";"";""
"12";"Epoxy Resin, Glass Fiber- Reinforced";"";"gasoline";"petroleum product";"fuels";"1";"recommended";"100";"70 – 250";"";"";"1, 24";"";"";"";"";"";"";"";"";"";"";"";"";""
"13";"Fluorinated Ethylene Propylene Copolymer (FEP)/ Polytetrafluoroethylene (PTFE)";"";"gasoline";"petroleum product";"fuels";"1";"recommended";"100";"70 – 150";"";"cyclic immersion; immersed; also with casing or well-head gasoline";"1, 22";"";"";"";"";"";"";"";"";"";"";"";"";""
"14";"Fluororubber";"";"gasoline";"petroleum product";"fuels";"1";"recommended";"100";"60 – 125";"<1";"";"1";"";"";"";"";"";"";"";"";"";"";"";"";""
"15";"Furfuryl Alcohol Resin, Asbestos-Reinforced";"";"gasoline";"petroleum product";"fuels";"1";"recommended";"100";"70 – 80";"";"";"1";"";"";"";"";"";"";"";"";"";"";"";"";""
"16";"Furfuryl Alcohol Resin, Glass Fiber-Reinforced";"";"gasoline";"petroleum product";"fuels";"1";"recommended";"100";"70 – 200";">12";"";"1";"";"";"";"";"";"";"";"";"";"";"";"";""
"17";"Glassed Steel";"";"gasoline";"petroleum product";"fuels";"1";"recommended; questionable ";">10";"50 – 250";"";"";"1";"";"";"";"";"";"";"";"";"";"";"";"";""
"18";"Nylon";"";"gasoline";"petroleum product";"fuels";"1";"recommended";"100";"60 – 70";"[>12]";"";"1";"";"";"";"";"";"";"";"";"";"";"";"";""
"19";"Nylon";"";"gasoline";"petroleum product";"fuels";"3";"not recommended; weight loss ";"100";"150 – 175";"";"";"1";"";"";"";"";"";"";"";"";"";"";"";"";""
"20";"Phenolic Resins, Asbestos-Reinforced";"";"gasoline";"petroleum product";"fuels";"1";"recommended";"100";"60 – 70";"";"";"1";"";"";"";"";"";"";"";"";"";"";"";"";""
"21";"Phenolic Resins, Asbestos-Reinforced";"";"gasoline";"petroleum product";"fuels";"1";"recommended";"100";"70 – 150";"";"";"1";"";"";"";"";"";"";"";"";"";"";"";"";""
"22";"Polychloroprene";"";"gasoline";"petroleum product";"fuels";"3";"not recommended";"100";"70 – 85";"[>12]";"";"1";"";"";"";"";"";"";"";"";"";"";"";"";""
"23";"Polychloroprene";"";"gasoline";"petroleum product";"fuels";"3";"not recommended";"100";"85 – 150";"[";"";"1";"";"";"";"";"";"";"";"";"";"";"";"";""
"24";"Polyesters, Glass Fiber-Reinforced";"";"gasoline";"petroleum product";"fuels";"1";"recommended; recommended to 38°C (100°F) for high octane gasoline";">10";"50 – 200";"";"";"1";"";"";"";"";"";"";"";"";"";"";"";"";""
"25";"Polyethylene (PE)";"";"gasoline";"petroleum product";"fuels";"2";"questionable; swollen; weight gain; strong plasticizer - 8%";"100";"60 – 70";"<1";"";"1, 8";"";"";"";"";"";"";"";"";"";"";"";"";""
"26";"Polyethylene (PE)";"";"gasoline";"petroleum product";"fuels";"3";"not recommended";"100";"70 – 150";"";"";"1, 8";"";"";"";"";"";"";"";"";"";"";"";"";""
"27";"Polymethyl Methacrylate (PMMA)";"";"gasoline";"petroleum product";"fuels";"1";"recommended";"100";"70 – 150";"<1";"";"1";"";"";"";"";"";"";"";"";"";"";"";"";""
"28";"Polyphenylene Sulfide (40% Glass-Filled)";"Fortron PPS";"gasoline";"petroleum product";"fuels";"1";"recommended";"100";"0 – 175";"<1";"";"11";"";"";"";"";"";"";"";"";"";"";"";"";""
"29";"Polyphenylene Sulfide, Glass Fiber-Reinforced";"Ryton PPS R-4";"gasoline";"petroleum product";"fuels";"1";"recommended";"100";"200";"<12";"";"18";"";"";"";"";"";"";"";"";"";"";"";"";""
"30";"Polypropylene (PP)";"";"gasoline";"petroleum product";"fuels";"2";"questionable; weight gain; strength loss";"100";"60 – 70";"<6";"";"1";"";"";"";"";"";"";"";"";"";"";"";"";""
"31";"Polypropylene (PP)";"";"gasoline";"petroleum product";"fuels";"2";"questionable";"100";"70 – 150";"";"intermittent exposure";"1";"";"";"";"";"";"";"";"";"";"";"";"";""
"32";"Polypropylene (PP)";"";"gasoline";"petroleum product";"fuels";"3";"not recommended";"100";"150 – 212";"";"";"1";"";"";"";"";"";"";"";"";"";"";"";"";""
"33";"Polyvinyl Chloride (PVC)";"";"gasoline";"petroleum product";"fuels";"2";"questionable";"100";"70 – 80";"";"";"1";"";"";"";"";"";"";"";"";"";"";"";"";""
"34";"Polyvinyl Chloride (PVC)";"";"gasoline";"petroleum product";"fuels";"3";"not recommended";"100";"80 – 135";"";"";"1";"";"";"";"";"";"";"";"";"";"";"";"";""
"35";"Polyvinyl Chloride (PVC)";"";"gasoline";"petroleum product";"fuels";"1";"recommended; weight loss ";"100";"135 – 150";"";"";"1";"";"";"";"";"";"";"";"";"";"";"";"";""
"36";"Polyvinylidene Chloride (PVDC)";"Saran brand resin";"gasoline";"leaded or unleaded; petroleum product";"fuels";"1";"recommended";"100";"150";"";"";"6";"";"";"";"";"";"";"";"";"";"";"";"";""
"37";"Polyvinylidene Fluoride (PVDF)";"Kynar";"gasoline";"leaded, unleaded";"fuels";"1";"recommended";"100";"70 – 285";">12";"with or without hydrogen sulfide";"1, 17";"";"";"";"";"";"";"";"";"";"";"";"";""
"38";"Rubber, Butyl (BR)";"";"gasoline";"petroleum product";"fuels";"3";"not recommended";"100";"70 – 150";"<1";"";"1";"";"";"";"";"";"";"";"";"";"";"";"";""
"39";"Rubber, Natural (NR)";"";"gasoline";"petroleum product";"fuels";"3";"not recommended";"100";"70 – 150";"";"";"1";"";"";"";"";"";"";"";"";"";"";"";"";""
"40";"Styrene Acrylonitrile Copolymer (SAN)";"";"gasoline";"petroleum product";"fuels";"1";"recommended";"100";"70 – 125";"";"aviation grade 5.5~10°C (42~50°F) only";"1";"";"";"";"";"";"";"";"";"";"";"";"";""
"41";"Vinyl Ester Resins";"";"gasoline";"petroleum product";"fuels";"1";"recommended";">10";"50 – 180";"";"";"7";"";"";"";"";"";"";"";"";"";"";"";"";""
"";"";"";"";"";"";"";"";"";"";"";"";"";"";"";"";"";"";"";"";"";"";"";"";"";""
"";"";"";"";"";"";"";"";"";"";"";"";"";"";"";"";"";"";"";"";"";"";"";"";"";""
"Corrosion Survey Database (COR•SUR) © 2002 NACE International";"";"";"";"";"";"";"";"";"";"";"";"";"";"";"";"";"";"";"";"";"";"";"";"";""

File: data/corrosion_data/TableData - 2024-11-09T190209.650.csv
sep=;
"Title: Corrosion Survey Database (COR•SUR)";"";"";"";"";"";"";"";"";"";"";"";"";"";"";"";"";"";"";"";"";"";"";"";"";""
"Table: Jet fuel";"";"";"";"";"";"";"";"";"";"";"";"";"";"";"";"";"";"";"";"";"";"";"";"";""
"DOWNLOAD SHOWS ONLY THE DISPLAYED DATA, UP TO 50 ROWS";"";"";"";"";"";"";"";"";"";"";"";"";"";"";"";"";"";"";"";"";"";"";"";"";""
"No.";"material or substance name";"material synonym";"exposure medium";"exposure medium note";"exposure medium class";"NACE resistance rating (unitless)";"resistance note";"conc. (%)";"temp. (°F)";"exposure time (mo (30))";"test note";"reference";"";"";"";"";"";"";"";"";"";"";"";"";""
"1";"Cellulose Acetate";"";"jet fuel";"petroleum product";"fuels";"3";"not recommended; weight loss";"100";"60 – 70";"";"";"1";"";"";"";"";"";"";"";"";"";"";"";"";""
"2";"Cellulose Acetate Butyrate";"";"jet fuel";"petroleum product";"fuels";"2";"questionable; weight gain";"100";"60 – 70";">12";"";"1";"";"";"";"";"";"";"";"";"";"";"";"";""
"3";"Chlorinated Polyvinyl Chloride (CPVC)";"";"jet fuel";"petroleum product";"fuels";"1";"recommended";"100";"70 – 150";"";"";"1, 2";"";"";"";"";"";"";"";"";"";"";"";"";""
"4";"Chlorosulfonated Polyethylene";"";"jet fuel";"petroleum product";"fuels";"3";"not recommended";"100";"60 – 70";"";"";"1";"";"";"";"";"";"";"";"";"";"";"";"";""
"5";"Epoxy Resin, Glass Fiber- Reinforced";"";"jet fuel";"petroleum product";"fuels";"1";"recommended";"100";"70 – 150";"";"";"1, 24";"";"";"";"";"";"";"";"";"";"";"";"";""
"6";"Ethylene Tetrafluoroethylene Copolymer (ETFE)";"Teflon; Hostaflon; Fluon";"jet fuel";"JP4; petroleum product";"fuels";"1";"recommended";"100";"250";"";"";"10";"";"";"";"";"";"";"";"";"";"";"";"";""
"7";"Fluorinated Ethylene Propylene Copolymer (FEP)/ Polytetrafluoroethylene (PTFE)";"";"jet fuel";"petroleum product";"fuels";"1";"recommended";"100";"70 – 150";"";"cyclic immersion; immersed";"1";"";"";"";"";"";"";"";"";"";"";"";"";""
"8";"Polyethylene (PE)";"";"jet fuel";"petroleum product";"fuels";"1";"recommended";"100";"60 – 70";"";"moderate plasticizer";"1, 8";"";"";"";"";"";"";"";"";"";"";"";"";""
"9";"Polyethylene (PE)";"";"jet fuel";"petroleum product";"fuels";"2";"questionable";"100";"70 – 125";"";"";"1, 8";"";"";"";"";"";"";"";"";"";"";"";"";""
"10";"Polyphenylene Sulfide (40% Glass-Filled)";"Fortron PPS";"jet fuel";"petroleum product";"fuels";"1";"recommended";"100";"0 – 200";"<1";"";"11";"";"";"";"";"";"";"";"";"";"";"";"";""
"11";"Polypropylene (PP)";"";"jet fuel";"petroleum product";"fuels";"2";"questionable; strength loss";"100";"60 – 70";"<6";"";"1";"";"";"";"";"";"";"";"";"";"";"";"";""
"12";"Polypropylene (PP)";"";"jet fuel";"petroleum product";"fuels";"2";"questionable";"100";"70 – 150";"";"intermittent exposure";"1";"";"";"";"";"";"";"";"";"";"";"";"";""
"13";"Polyvinyl Chloride (PVC)";"";"jet fuel";"petroleum product";"fuels";"1";"recommended";"100";"70 – 150";"";"";"1";"";"";"";"";"";"";"";"";"";"";"";"";""
"";"";"";"";"";"";"";"";"";"";"";"";"";"";"";"";"";"";"";"";"";"";"";"";"";""
"";"";"";"";"";"";"";"";"";"";"";"";"";"";"";"";"";"";"";"";"";"";"";"";"";""
"Corrosion Survey Database (COR•SUR) © 2002 NACE International";"";"";"";"";"";"";"";"";"";"";"";"";"";"";"";"";"";"";"";"";"";"";"";"";""
