Repository: Mahyar-rajabi94/TF_SDL

File: data/corrosion_data/TableData - 2024-11-09T190214.625.csv
sep=;
"Title: Corrosion Survey Database (COR•SUR)";"";"";"";"";"";"";"";"";"";"";"";"";"";"";"";"";"";"";"";"";"";"";"";"";""
"Table: Kerosene";"";"";"";"";"";"";"";"";"";"";"";"";"";"";"";"";"";"";"";"";"";"";"";"";""
"DOWNLOAD SHOWS ONLY THE DISPLAYED DATA, UP TO 50 ROWS";"";"";"";"";"";"";"";"";"";"";"";"";"";"";"";"";"";"";"";"";"";"";"";"";""
"No.";"material or substance name";"material synonym";"exposure medium";"exposure medium note";"exposure medium class";"NACE resistance rating (unitless)";"resistance note";"conc. (%)";"temp. (°F)";"exposure time (mo (30))";"test note";"reference";"";"";"";"";"";"";"";"";"";"";"";"";""
"1";"Acetal Resins (Polyoxymethylene)";"";"kerosene";"petroleum product";"fuels";"1";"recommended";"100";"70 – 175";"<6";"";"1";"";"";"";"";"";"";"";"";"";"";"";"";""
"2";"Acrylonitrile Butadiene Styrene Polymer (ABS)";"";"kerosene";"petroleum product";"fuels";"1";"recommended";"100";"60 – 70";"";"";"1";"";"";"";"";"";"";"";"";"";"";"";"";""
"3";"Acrylonitrile Butadiene Styrene Polymer (ABS)";"";"kerosene";"petroleum product";"fuels";"2";"questionable";"100";"70 – 150";"";"";"1";"";"";"";"";"";"";"";"";"";"";"";"";""
"4";"Carbon-Graphite Composites";"";"kerosene";"petroleum product";"fuels";"1";"recommended";"100";"70 – 300";"";"";"1";"";"";"";"";"";"";"";"";"";"";"";"";""
"5";"Cellulose Acetate";"";"kerosene";"petroleum product";"fuels";"2";"questionable; weight loss";"100";"60 – 70";"<1";"";"1";"";"";"";"";"";"";"";"";"";"";"";"";""
"6";"Cellulose Acetate Butyrate";"";"kerosene";"petroleum product";"fuels";"2";"questionable; weight gain";"100";"60 – 70";"<1";"";"1";"";"";"";"";"";"";"";"";"";"";"";"";""
"7";"Chlorendic Unsaturated Polyester, Glass Fiber-Reinforced (190 + 47)";"HET acid polyester-Polifos 190 + 47 phr styrene";"kerosene";"vapor & condensate; petroleum product";"fuels";"1";"recommended";"100";"120";"";"";"16";"";"";"";"";"";"";"";"";"";"";"";"";""
"8";"Chlorendic Unsaturated Polyester, Glass Fiber-Reinforced (190 + 47)";"HET acid polyester-Polifos 190 + 47 phr styrene";"kerosene";"petroleum product";"fuels";"1";"recommended";"100";"130";"<6";"";"16";"";"";"";"";"";"";"";"";"";"";"";"";""
"9";"Chlorendic Unsaturated Polyester, Glass Fiber-Reinforced (190 + 47)";"";"kerosene";"petroleum product";"fuels";"1";"recommended";"100";"175";"";"";"16";"";"";"";"";"";"";"";"";"";"";"";"";""
"10";"Chlorendic Unsaturated Polyester, Glass Fiber-Reinforced (869 + 44.5)";"HET acid polyester-Polifos 869 + 44.5 phr styrene";"kerosene";"petroleum product";"fuels";"1";"recommended";"100";"120";"<6";"also vapor and condensate";"16";"";"";"";"";"";"";"";"";"";"";"";"";""
"11";"Chlorendic Unsaturated Polyester, Glass Fiber-Reinforced (869 + 44.5)";"";"kerosene";"petroleum product";"fuels";"1";"recommended";"100";"175";"";"";"16";"";"";"";"";"";"";"";"";"";"";"";"";""
"12";"Chlorinated Polyvinyl Chloride (CPVC)";"";"kerosene";"petroleum product";"fuels";"1";"recommended";"100";"70 – 175";"";"";"1, 12";"";"";"";"";"";"";"";"";"";"";"";"";""
"13";"Chlorosulfonated Polyethylene";"";"kerosene";"petroleum product";"fuels";"2";"questionable";"100";"60 – 70";"";"";"1";"";"";"";"";"";"";"";"";"";"";"";"";""
"14";"Epoxy Resin, Asbestos/ Glass Fiber- Reinforced";"";"kerosene";"petroleum product";"fuels";"1";"recommended; over 3 years";">10";"75 – 250";">12";"";"1";"";"";"";"";"";"";"";"";"";"";"";"";""
"15";"Epoxy Resin, Glass Fiber- Reinforced";"";"kerosene";"petroleum product";"fuels";"1";"recommended";"100";"70 – 225";"";"";"1, 19";"";"";"";"";"";"";"";"";"";"";"";"";""
"16";"Fluorinated Ethylene Propylene Copolymer (FEP)/ Polytetrafluoroethylene (PTFE)";"";"kerosene";"petroleum product";"fuels";"1";"recommended";"100";"70 – 150";"";"cyclic immersion; immersed";"1";"";"";"";"";"";"";"";"";"";"";"";"";""
"17";"Polyesters, Glass Fiber-Reinforced";"";"kerosene";"petroleum product";"fuels";"1";"recommended";"100";"70 – 175";"";"";"1";"";"";"";"";"";"";"";"";"";"";"";"";""
"18";"Polyethylene (PE)";"";"kerosene";"petroleum product";"fuels";"2";"questionable";"100";"60 – 70";"";"moderate to high plasticizer";"1, 8";"";"";"";"";"";"";"";"";"";"";"";"";""
"19";"Polyethylene (PE)";"";"kerosene";"petroleum product";"fuels";"3";"not recommended";"100";"70 – 150";"";"";"1, 8";"";"";"";"";"";"";"";"";"";"";"";"";""
"20";"Polyphenylene Sulfide (40% Glass-Filled)";"Fortron PPS";"kerosene";"petroleum product";"fuels";"1";"recommended";"100";"0 – 200";"<1";"";"11";"";"";"";"";"";"";"";"";"";"";"";"";""
"21";"Polypropylene (PP)";"";"kerosene";"petroleum product";"fuels";"1";"recommended";"100";"70 – 80";"";"";"1";"";"";"";"";"";"";"";"";"";"";"";"";""
"22";"Polypropylene (PP)";"";"kerosene";"petroleum product";"fuels";"2";"questionable";"100";"80 – 125";"";"";"1";"";"";"";"";"";"";"";"";"";"";"";"";""
"23";"Polypropylene (PP)";"";"kerosene";"petroleum product";"fuels";"3";"not recommended";"100";"125 – 212";"";"";"1";"";"";"";"";"";"";"";"";"";"";"";"";""
"24";"Polyvinyl Chloride (PVC)";"";"kerosene";"petroleum product";"fuels";"1";"recommended";"100";"70 – 150";"";"";"1";"";"";"";"";"";"";"";"";"";"";"";"";""
"25";"Polyvinylidene Chloride (PVDC)";"Saran brand resin";"kerosene";"petroleum product";"fuels";"1";"recommended";"100";"125";"";"";"6";"";"";"";"";"";"";"";"";"";"";"";"";""
"26";"Polyvinylidene Fluoride (PVDF)";"Kynar";"kerosene";"petroleum product";"fuels";"1";"recommended";"100";"70 – 285";"";"";"1, 17";"";"";"";"";"";"";"";"";"";"";"";"";""
"27";"Styrene Acrylonitrile Copolymer (SAN)";"";"kerosene";"petroleum product";"fuels";"1";"recommended";"100";"70 – 125";"";"";"1";"";"";"";"";"";"";"";"";"";"";"";"";""
"28";"Vinyl Ester Resins";"";"kerosene";"petroleum product";"fuels";"1";"recommended";"100";"70 – 180";"";"";"7";"";"";"";"";"";"";"";"";"";"";"";"";""
"";"";"";"";"";"";"";"";"";"";"";"";"";"";"";"";"";"";"";"";"";"";"";"";"";""
"";"";"";"";"";"";"";"";"";"";"";"";"";"";"";"";"";"";"";"";"";"";"";"";"";""
"Corrosion Survey Database (COR•SUR) © 2002 NACE International";"";"";"";"";"";"";"";"";"";"";"";"";"";"";"";"";"";"";"";"";"";"";"";"";""

File: data/corrosion_data/TableData - 2024-11-09T190219.231.csv
sep=;
"Title: Corrosion Survey Database (COR•SUR)";"";"";"";"";"";"";"";"";"";"";"";"";"";"";"";"";"";"";"";"";"";"";"";"";""
"Table: Natural gas";"";"";"";"";"";"";"";"";"";"";"";"";"";"";"";"";"";"";"";"";"";"";"";"";""
"DOWNLOAD SHOWS ONLY THE DISPLAYED DATA, UP TO 50 ROWS";"";"";"";"";"";"";"";"";"";"";"";"";"";"";"";"";"";"";"";"";"";"";"";"";""
"No.";"material or substance name";"material synonym";"exposure medium";"exposure medium note";"exposure medium class";"NACE resistance rating (unitless)";"resistance note";"conc. (%)";"temp. (°F)";"exposure time (mo (30))";"test note";"reference";"";"";"";"";"";"";"";"";"";"";"";"";""
"1";"Acrylonitrile Butadiene Styrene Polymer (ABS)";"";"natural gas";"petroleum product";"fuels";"1";"recommended";"100";"60 – 70";"";"+ 25 ppm mercaptan or sulfide odorants";"1";"";"";"";"";"";"";"";"";"";"";"";"";""
"2";"Acrylonitrile Butadiene Styrene Polymer (ABS)";"";"natural gas";"petroleum product";"fuels";"2";"questionable";"100";"70 – 80";"";"";"1";"";"";"";"";"";"";"";"";"";"";"";"";""
"3";"Acrylonitrile Butadiene Styrene Polymer (ABS)";"";"natural gas";"petroleum product";"fuels";"2";"questionable";"100";"80 – 150";"";"no water, wet";"1";"";"";"";"";"";"";"";"";"";"";"";"";""
"4";"Chlorinated Polyvinyl Chloride (CPVC)";"";"natural gas";"petroleum product";"fuels";"1";"recommended";"100";"70 – 150";"";"";"1, 2";"";"";"";"";"";"";"";"";"";"";"";"";""
"5";"Epoxy Resin, Glass Fiber- Reinforced";"";"natural gas";"petroleum product";"fuels";"1";"recommended";"100";"70 – 150";"";"";"1, 24";"";"";"";"";"";"";"";"";"";"";"";"";""
"6";"Fluorinated Ethylene Propylene Copolymer (FEP)/ Polytetrafluoroethylene (PTFE)";"";"natural gas";"petroleum product";"fuels";"1";"recommended";"100";"70 – 90";"";"cyclic immersion; immersed";"1";"";"";"";"";"";"";"";"";"";"";"";"";""
"7";"Polyethylene (PE)";"";"natural gas";"wet; petroleum product";"fuels";"1";"recommended";"100";"70 – 150";"";"";"1, 21";"";"";"";"";"";"";"";"";"";"";"";"";""
"8";"Polypropylene (PP)";"";"natural gas";"petroleum product";"fuels";"1";"recommended; liquified";"100";"70 – 80";"";"";"1";"";"";"";"";"";"";"";"";"";"";"";"";""
"9";"Polypropylene (PP)";"";"natural gas";"petroleum product";"fuels";"2";"questionable";"100";"80 – 125";"";"";"1";"";"";"";"";"";"";"";"";"";"";"";"";""
"10";"Polypropylene (PP)";"";"natural gas";"petroleum product";"fuels";"3";"not recommended";"100";"125 – 150";"";"";"1";"";"";"";"";"";"";"";"";"";"";"";"";""
"11";"Polyvinyl Chloride (PVC)";"";"natural gas";"petroleum product";"fuels";"1";"recommended";"100";"70 – 150";"";"no water, wet";"1";"";"";"";"";"";"";"";"";"";"";"";"";""
"12";"Polyvinylidene Fluoride (PVDF)";"Kynar";"natural gas";"petroleum product";"fuels";"1";"recommended";"100";"70 – 285";">12";"";"1, 17";"";"";"";"";"";"";"";"";"";"";"";"";""
"";"";"";"";"";"";"";"";"";"";"";"";"";"";"";"";"";"";"";"";"";"";"";"";"";""
"";"";"";"";"";"";"";"";"";"";"";"";"";"";"";"";"";"";"";"";"";"";"";"";"";""
"Corrosion Survey Database (COR•SUR) © 2002 NACE International";"";"";"";"";"";"";"";"";"";"";"";"";"";"";"";"";"";"";"";"";"";"";"";"";""

File: data/corrosion_data/TableData - 2024-11-09T190240.516.csv
sep=;
"Title: Corrosion Survey Database (COR•SUR)";"";"";"";"";"";"";"";"";"";"";"";"";"";"";"";"";"";"";"";"";"";"";"";"";""
"Table: Air";"";"";"";"";"";"";"";"";"";"";"";"";"";"";"";"";"";"";"";"";"";"";"";"";""
"DOWNLOAD SHOWS ONLY THE DISPLAYED DATA, UP TO 50 ROWS";"";"";"";"";"";"";"";"";"";"";"";"";"";"";"";"";"";"";"";"";"";"";"";"";""
"No.";"material or substance name";"material synonym";"exposure medium";"exposure medium note";"exposure medium class";"NACE resistance rating (unitless)";"resistance note";"conc. (%)";"temp. (°F)";"exposure time (mo (30))";"test note";"reference";"";"";"";"";"";"";"";"";"";"";"";"";""
"1";"Acetal Resins (Polyoxymethylene)";"";"air";"";"gases";"1";"recommended";"100";"60 – 70";">12";"";"1";"";"";"";"";"";"";"";"";"";"";"";"";""
"2";"Carbon-Graphite Composites";"";"air";"";"gases";"1";"recommended";"100";"70 – 338";"";"";"1";"";"";"";"";"";"";"";"";"";"";"";"";""
"3";"Epoxy Resin, Glass Fiber- Reinforced";"";"air";"dry, wet";"gases";"1";"recommended";"100";"70 – 250";"";"";"1, 19";"";"";"";"";"";"";"";"";"";"";"";"";""
"4";"Ethylene Tetrafluoroethylene Copolymer (ETFE)";"Teflon; Hostaflon; Fluon";"air";"";"gases";"1";"recommended";"100";"250 – 400";"";"";"10";"";"";"";"";"";"";"";"";"";"";"";"";""
"5";"Fluorinated Ethylene Propylene Copolymer (FEP)/ Polytetrafluoroethylene (PTFE)";"";"air";"";"gases";"1";"recommended";"100";"70 – 150";"";"cyclic immersion; immersed";"1, 22";"";"";"";"";"";"";"";"";"";"";"";"";""
"6";"Furan Laminates";"";"air";"";"gases";"1";"recommended";"100";"70 – 80";">12";"";"1";"";"";"";"";"";"";"";"";"";"";"";"";""
"7";"Furfuryl Alcohol Resin, Glass Fiber-Reinforced";"";"air";"";"gases";"1";"recommended";"100";"70 – 200";"";"plating room";"1";"";"";"";"";"";"";"";"";"";"";"";"";""
"8";"Glass, Chemical";"";"air";"";"gases";"1";"recommended";"100";"60 – 70";"";"";"1";"";"";"";"";"";"";"";"";"";"";"";"";""
"9";"Polyesters, Glass Fiber-Reinforced";"";"air";"";"gases";"1";"recommended";"100";"70 – 125";"";"100% relative humidity; chemical plant";"1";"";"";"";"";"";"";"";"";"";"";"";"";""
"10";"Polyethylene (PE)";"";"air";"";"gases";"1";"recommended; compressed air not recommended - safety hazard; non-pressurized systems not restricted";"100";"60 – 90";"";"";"1, 8";"";"";"";"";"";"";"";"";"";"";"";"";""
"11";"Polyethylene (PE)";"";"air";"";"gases";"3";"not recommended";"100";"90 – 150";"";"embrittlement due to oxidation but properly protected polyethylene would take 50-100 years to embrittle at 66°C (150°F)";"1, 8";"";"";"";"";"";"";"";"";"";"";"";"";""
"12";"Polypropylene (PP)";"";"air";"";"gases";"1";"recommended";"100";"70 – 212";"";"";"1";"";"";"";"";"";"";"";"";"";"";"";"";""
"13";"Polyvinylidene Chloride (PVDC)";"Saran brand resin";"air";"";"gases";"1";"recommended";"100";"175";"";"";"6";"";"";"";"";"";"";"";"";"";"";"";"";""
"14";"Vinyl Ester Resins";"";"air";"";"gases";"1";"recommended";"100";"70 – 300";"";"";"7";"";"";"";"";"";"";"";"";"";"";"";"";""
"";"";"";"";"";"";"";"";"";"";"";"";"";"";"";"";"";"";"";"";"";"";"";"";"";""
"";"";"";"";"";"";"";"";"";"";"";"";"";"";"";"";"";"";"";"";"";"";"";"";"";""
"Corrosion Survey Database (COR•SUR) © 2002 NACE International";"";"";"";"";"";"";"";"";"";"";"";"";"";"";"";"";"";"";"";"";"";"";"";"";""

File: data/corrosion_data/TableData - 2024-11-09T190244.999.csv
sep=;
"Title: Corrosion Survey Database (COR•SUR)";"";"";"";"";"";"";"";"";"";"";"";"";"";"";"";"";"";"";"";"";"";"";"";"";""
"Table: Boron trifluoride";"";"";"";"";"";"";"";"";"";"";"";"";"";"";"";"";"";"";"";"";"";"";"";"";""
"DOWNLOAD SHOWS ONLY THE DISPLAYED DATA, UP TO 50 ROWS";"";"";"";"";"";"";"";"";"";"";"";"";"";"";"";"";"";"";"";"";"";"";"";"";""
"No.";"material or substance name";"exposure medium";"exposure medium note";"exposure medium CAS RN";"exposure medium formula";"exposure medium class";"NACE resistance rating (unitless)";"resistance note";"conc. (%)";"temp. (°F)";"reference";"";"";"";"";"";"";"";"";"";"";"";"";"";""
"1";"Acrylonitrile Butadiene Styrene Polymer (ABS)";"boron trifluoride";"";"7637-07-02";"BF3";"gases";"1";"recommended";"100";"70 – 150";"1";"";"";"";"";"";"";"";"";"";"";"";"";"";""
"2";"Nylon";"boron trifluoride";"gas";"7637-07-02";"BF3";"gases";"3";"not recommended";"100";"60 – 70";"1";"";"";"";"";"";"";"";"";"";"";"";"";"";""
"3";"Polyethylene (PE)";"boron trifluoride";"gas";"7637-07-02";"BF3";"gases";"1";"recommended";"100";"60 – 70";"1, 13";"";"";"";"";"";"";"";"";"";"";"";"";"";""
"4";"Polyethylene (PE)";"boron trifluoride";"gas";"7637-07-02";"BF3";"gases";"2";"questionable";"100";"70 – 125";"1, 13";"";"";"";"";"";"";"";"";"";"";"";"";"";""
"5";"Polyvinyl Chloride (PVC)";"boron trifluoride";"";"7637-07-02";"BF3";"gases";"1";"recommended";"100";"70 – 150";"1";"";"";"";"";"";"";"";"";"";"";"";"";"";""
"";"";"";"";"";"";"";"";"";"";"";"";"";"";"";"";"";"";"";"";"";"";"";"";"";""
"";"";"";"";"";"";"";"";"";"";"";"";"";"";"";"";"";"";"";"";"";"";"";"";"";""
"Corrosion Survey Database (COR•SUR) © 2002 NACE International";"";"";"";"";"";"";"";"";"";"";"";"";"";"";"";"";"";"";"";"";"";"";"";"";""
"";"";"";"";"";"";"";"";"";"";"";"";"";"";"";"";"";"";"";"";"";"";"";"";"";""
"";"";"";"";"";"";"";"";"";"";"";"";"";"";"";"";"";"";"";"";"";"";"";"";"";""

File: data/corrosion_data/TableData - 2024-11-09T190251.383.csv
sep=;
"Title: Corrosion Survey Database (COR•SUR)";"";"";"";"";"";"";"";"";"";"";"";"";"";"";"";"";"";"";"";"";"";"";"";"";""
"Table: Carbon dioxide";"";"";"";"";"";"";"";"";"";"";"";"";"";"";"";"";"";"";"";"";"";"";"";"";""
"DOWNLOAD SHOWS ONLY THE DISPLAYED DATA, UP TO 50 ROWS";"";"";"";"";"";"";"";"";"";"";"";"";"";"";"";"";"";"";"";"";"";"";"";"";""
"No.";"material or substance name";"material synonym";"exposure medium";"exposure medium synonym";"exposure medium note";"exposure medium CAS RN";"exposure medium formula";"exposure medium class";"NACE resistance rating (unitless)";"resistance note";"conc. (%)";"temp. (°F)";"exposure time (mo (30))";"test note";"reference";"";"";"";"";"";"";"";"";"";""
"1";"Acetal Resins (Polyoxymethylene)";"";"carbon dioxide";"carbonic anhydride";"";"124-38-9";"CO2";"gases";"1";"recommended";"10";"60 – 70";"";"120 psia; wet, not recommended, 66-95C (150-200F), 100%";"1";"";"";"";"";"";"";"";"";"";""
"2";"Acetal Resins (Polyoxymethylene)";"";"carbon dioxide";"carbonic anhydride";"";"124-38-9";"CO2";"gases";"1";"recommended";"100";"70 – 150";"";"no water, wet";"1";"";"";"";"";"";"";"";"";"";""
"3";"Acetal Resins (Polyoxymethylene)";"";"carbon dioxide";"carbonic anhydride";"";"124-38-9";"CO2";"gases";"2";"questionable";"100";"150 – 175";"";"";"1";"";"";"";"";"";"";"";"";"";""
"4";"Acrylonitrile Butadiene Styrene Polymer (ABS)";"";"carbon dioxide";"carbonic anhydride";"";"124-38-9";"CO2";"gases";"1";"recommended";"10";"60 – 70";"";"~120 psia, saturated";"1";"";"";"";"";"";"";"";"";"";""
"5";"Acrylonitrile Butadiene Styrene Polymer (ABS)";"";"carbon dioxide";"carbonic anhydride";"wet";"124-38-9";"CO2";"gases";"1";"recommended";"90";"70 – 212";"";"";"1";"";"";"";"";"";"";"";"";"";""
"6";"Acrylonitrile Butadiene Styrene Polymer (ABS)";"";"carbon dioxide";"carbonic anhydride";"";"124-38-9";"CO2";"gases";"1";"recommended";">90";"70 – 150";"";"";"1";"";"";"";"";"";"";"";"";"";""
"7";"Acrylonitrile Butadiene Styrene Polymer (ABS)";"";"carbon dioxide";"carbonic anhydride";"";"124-38-9";"CO2";"gases";"1";"recommended";"100";"70 – 150";"";"no water";"1";"";"";"";"";"";"";"";"";"";""
"8";"Carbon-Graphite Composites";"";"carbon dioxide";"carbonic anhydride";"";"124-38-9";"CO2";"gases";"1";"recommended";"10 – 90";"70 – 212";"";"";"1";"";"";"";"";"";"";"";"";"";""
"9";"Chlorendic Unsaturated Polyester, Glass Fiber-Reinforced (869 + 44.5)";"HET acid polyester-Polifos 869 + 44.5 phr styrene";"carbon dioxide";"carbonic anhydride";"";"124-38-9";"CO2";"gases";"1";"recommended";"10";"70";"<6";"";"16";"";"";"";"";"";"";"";"";"";""
"10";"Chlorendic Unsaturated Polyester, Glass Fiber-Reinforced (869 + 44.5)";"";"carbon dioxide";"carbonic anhydride";"";"124-38-9";"CO2";"gases";"1";"recommended";"100";"250";"";"";"16";"";"";"";"";"";"";"";"";"";""
"11";"Chlorinated Polyvinyl Chloride (CPVC)";"";"carbon dioxide";"carbonic anhydride";"";"124-38-9";"CO2";"gases";"1";"recommended";"100";"70 – 212";"";"";"1, 2";"";"";"";"";"";"";"";"";"";""
"12";"Chlorosulfonated Polyethylene";"";"carbon dioxide";"carbonic anhydride";"saturated";"124-38-9";"CO2";"gases";"1";"recommended";"10";"70 – 212";"";"120 psia";"1";"";"";"";"";"";"";"";"";"";""
"13";"Chlorosulfonated Polyethylene";"";"carbon dioxide";"carbonic anhydride";"";"124-38-9";"CO2";"gases";"1";"recommended";"10 – 90";"70 – 140";"";"";"1";"";"";"";"";"";"";"";"";"";""
"14";"Chlorosulfonated Polyethylene";"";"carbon dioxide";"carbonic anhydride";"wet";"124-38-9";"CO2";"gases";"1";"recommended";"10 – 90";"140 – 212";"";"";"1";"";"";"";"";"";"";"";"";"";""
"15";"Chlorosulfonated Polyethylene";"";"carbon dioxide";"carbonic anhydride";"";"124-38-9";"CO2";"gases";"1";"recommended";"100";"70 – 175";"";"no water, wet";"1";"";"";"";"";"";"";"";"";"";""
"16";"Concrete";"";"carbon dioxide";"carbonic anhydride";"";"124-38-9";"CO2";"gases";"1";"recommended";"100";"60 – 70";"";"no water; wet; gas";"1";"";"";"";"";"";"";"";"";"";""
"17";"Epoxy Resin, Asbestos/ Glass Fiber- Reinforced";"";"carbon dioxide";"carbonic anhydride";"";"124-38-9";"CO2";"gases";"1";"recommended; over 3 years";">10";"50 – 175";">12";"";"1";"";"";"";"";"";"";"";"";"";""
"18";"Epoxy Resin, Glass Fiber- Reinforced";"";"carbon dioxide";"carbonic anhydride";"";"124-38-9";"CO2";"gases";"1";"recommended";"10";"70 – 150";"";"";"1, 19";"";"";"";"";"";"";"";"";"";""
"19";"Epoxy Resin, Glass Fiber- Reinforced";"";"carbon dioxide";"carbonic anhydride";"wet or dry";"124-38-9";"CO2";"gases";"1";"recommended";"100";"70 – 250";"";"";"1, 19";"";"";"";"";"";"";"";"";"";""
"20";"Fluorinated Ethylene Propylene Copolymer (FEP)/ Polytetrafluoroethylene (PTFE)";"";"carbon dioxide";"carbonic anhydride";"";"124-38-9";"CO2";"gases";"1";"recommended";"100";"70 – 90";"";"cyclic immersion";"1";"";"";"";"";"";"";"";"";"";""
"21";"Fluororubber";"";"carbon dioxide";"carbonic anhydride";"saturated";"124-38-9";"CO2";"gases";"1";"recommended";"10";"60 – 212";"";"120 psia, permeable";"1";"";"";"";"";"";"";"";"";"";""
"22";"Fluororubber";"";"carbon dioxide";"carbonic anhydride";"";"124-38-9";"CO2";"gases";"1";"recommended";"10 – 90";"70 – 140";"";"";"1";"";"";"";"";"";"";"";"";"";""
"23";"Fluororubber";"";"carbon dioxide";"carbonic anhydride";"wet";"124-38-9";"CO2";"gases";"1";"recommended";"10 – 90";"140 – 212";"";"";"1";"";"";"";"";"";"";"";"";"";""
"24";"Fluororubber";"";"carbon dioxide";"carbonic anhydride";"";"124-38-9";"CO2";"gases";"1";"recommended";"100";"70 – 175";"";"no water, wet";"1";"";"";"";"";"";"";"";"";"";""
"25";"Glass, Chemical";"";"carbon dioxide";"carbonic anhydride";"";"124-38-9";"CO2";"gases";"1";"recommended";"100";"70 – 250";"";"pipes";"1";"";"";"";"";"";"";"";"";"";""
"26";"Glassed Steel";"";"carbon dioxide";"carbonic anhydride";"";"124-38-9";"CO2";"gases";"1";"recommended";">10";"50 – 300";"";"questionable ";"1";"";"";"";"";"";"";"";"";"";""
"27";"Nylon";"";"carbon dioxide";"carbonic anhydride";"";"124-38-9";"CO2";"gases";"1";"recommended";"10";"60 – 70";"";"";"1";"";"";"";"";"";"";"";"";"";""
"28";"Polychloroprene";"";"carbon dioxide";"carbonic anhydride";"";"124-38-9";"CO2";"gases";"1";"recommended";"10";"60 – 212";"";"";"1";"";"";"";"";"";"";"";"";"";""
"29";"Polychloroprene";"";"carbon dioxide";"carbonic anhydride";"";"124-38-9";"CO2";"gases";"1";"recommended";"10";"60 – 70";"";"120 psia, saturated";"1";"";"";"";"";"";"";"";"";"";""
"30";"Polychloroprene";"";"carbon dioxide";"carbonic anhydride";"";"124-38-9";"CO2";"gases";"1";"recommended";"10 – 90";"70 – 140";"";"";"1";"";"";"";"";"";"";"";"";"";""
"31";"Polychloroprene";"";"carbon dioxide";"carbonic anhydride";"wet";"124-38-9";"CO2";"gases";"1";"recommended";"10 – 90";"140 – 212";"";"";"1";"";"";"";"";"";"";"";"";"";""
"32";"Polychloroprene";"";"carbon dioxide";"carbonic anhydride";"";"124-38-9";"CO2";"gases";"1";"recommended";"100";"70 – 175";"";"no water, wet";"1";"";"";"";"";"";"";"";"";"";""
"33";"Polyesters, Glass Fiber-Reinforced";"";"carbon dioxide";"carbonic anhydride";"";"124-38-9";"CO2";"gases";"1";"recommended";"100";"70 – 250";"";"";"1";"";"";"";"";"";"";"";"";"";""
"34";"Polyethylene (PE)";"";"carbon dioxide";"carbonic anhydride";"saturated";"124-38-9";"CO2";"gases";"1";"recommended";"10";"60 – 70";"";"highly permeable";"1, 8";"";"";"";"";"";"";"";"";"";""
"35";"Polyethylene (PE)";"";"carbon dioxide";"carbonic anhydride";"";"124-38-9";"CO2";"gases";"1";"recommended";"100";"70 – 150";"";"no water, wet";"1, 8";"";"";"";"";"";"";"";"";"";""
"36";"Polymethyl Methacrylate (PMMA)";"";"carbon dioxide";"carbonic anhydride";"";"124-38-9";"CO2";"gases";"1";"recommended";"100";"70 – 150";"";"";"1";"";"";"";"";"";"";"";"";"";""
"37";"Polyphenylene Sulfide (40% Glass-Filled)";"Fortron PPS";"carbon dioxide";"carbonic anhydride";"";"124-38-9";"CO2";"gases";"1";"recommended";"100";"0 – 200";"<1";"";"11";"";"";"";"";"";"";"";"";"";""
"38";"Polypropylene (PP)";"";"carbon dioxide";"carbonic anhydride";"";"124-38-9";"CO2";"gases";"1";"recommended";"10";"60 – 150";"<6";"";"1";"";"";"";"";"";"";"";"";"";""
"39";"Polypropylene (PP)";"";"carbon dioxide";"carbonic anhydride";"";"124-38-9";"CO2";"gases";"1";"recommended";"100";"60 – 150";"";"no water, wet";"1";"";"";"";"";"";"";"";"";"";""
"40";"Polyvinyl Chloride (PVC)";"";"carbon dioxide";"carbonic anhydride";"";"124-38-9";"CO2";"gases";"1";"recommended";"10";"70 – 150";"";"";"1";"";"";"";"";"";"";"";"";"";""
"41";"Polyvinyl Chloride (PVC)";"";"carbon dioxide";"carbonic anhydride";"";"124-38-9";"CO2";"gases";"1";"recommended";"100";"70 – 150";"";"no water, wet";"1";"";"";"";"";"";"";"";"";"";""
"42";"Polyvinylidene Chloride (PVDC)";"Saran brand resin";"carbon dioxide";"carbonic anhydride";"";"124-38-9";"CO2";"gases";"1";"recommended";"100";"175";"";"";"6";"";"";"";"";"";"";"";"";"";""
"43";"Polyvinylidene Fluoride (PVDF)";"Kynar";"carbon dioxide";"carbonic anhydride";"";"124-38-9";"CO2";"gases";"1";"recommended";"100";"70 – 285";"";"no water, wet";"1, 17";"";"";"";"";"";"";"";"";"";""
"44";"Rubber, Butyl (BR)";"";"carbon dioxide";"carbonic anhydride";"";"124-38-9";"CO2";"gases";"1";"recommended";"10";"60 – 70";"";"120 psia, saturated";"1";"";"";"";"";"";"";"";"";"";""
"45";"Rubber, Butyl (BR)";"";"carbon dioxide";"carbonic anhydride";"";"124-38-9";"CO2";"gases";"1";"recommended";"100";"70 – 212";"";"no water, wet";"1";"";"";"";"";"";"";"";"";"";""
"46";"Rubber, Natural (NR)";"";"carbon dioxide";"carbonic anhydride";"saturated";"124-38-9";"CO2";"gases";"1";"recommended";"100";"60 – 70";"";"120 psia; wet, 38-100C (100-212F), 100%";"1";"";"";"";"";"";"";"";"";"";""
"47";"Rubber, Natural (NR)";"";"carbon dioxide";"carbonic anhydride";"";"124-38-9";"CO2";"gases";"1";"recommended";"100";"70 – 150";"";"no water";"1";"";"";"";"";"";"";"";"";"";""
"48";"Rubber, Natural (NR)";"";"carbon dioxide";"carbonic anhydride";"";"124-38-9";"CO2";"gases";"3";"not recommended";"100";"150 – 212";"";"";"1";"";"";"";"";"";"";"";"";"";""
"49";"Vinyl Ester Resins";"";"carbon dioxide";"carbonic anhydride";"";"124-38-9";"CO2";"gases";"1";"recommended";"100";"70 – 350";"";"";"7";"";"";"";"";"";"";"";"";"";""
"50";"Wood";"";"carbon dioxide";"carbonic anhydride";"";"124-38-9";"CO2";"gases";"1";"recommended";"10";"60 – 70";"";"";"1";"";"";"";"";"";"";"";"";"";""
"";"";"";"";"";"";"";"";"";"";"";"";"";"";"";"";"";"";"";"";"";"";"";"";"";""
"";"";"";"";"";"";"";"";"";"";"";"";"";"";"";"";"";"";"";"";"";"";"";"";"";""
"Corrosion Survey Database (COR•SUR) © 2002 NACE International";"";"";"";"";"";"";"";"";"";"";"";"";"";"";"";"";"";"";"";"";"";"";"";"";""

File: data/corrosion_data/TableData - 2024-11-09T190256.043.csv
sep=;
"Title: Corrosion Survey Database (COR•SUR)";"";"";"";"";"";"";"";"";"";"";"";"";"";"";"";"";"";"";"";"";"";"";"";"";""
"Table: Carbon monoxide";"";"";"";"";"";"";"";"";"";"";"";"";"";"";"";"";"";"";"";"";"";"";"";"";""
"DOWNLOAD SHOWS ONLY THE DISPLAYED DATA, UP TO 50 ROWS";"";"";"";"";"";"";"";"";"";"";"";"";"";"";"";"";"";"";"";"";"";"";"";"";""
"No.";"material or substance name";"material synonym";"exposure medium";"exposure medium synonym";"exposure medium CAS RN";"exposure medium formula";"exposure medium class";"NACE resistance rating (unitless)";"resistance note";"conc. (%)";"temp. (°F)";"exposure time (mo (30))";"test note";"reference";"";"";"";"";"";"";"";"";"";"";""
"1";"Acetal Resins (Polyoxymethylene)";"";"carbon monoxide";"carbon oxide";"630-08-0";"CO";"gases";"1";"recommended";"100";"60 – 70";"";"";"1";"";"";"";"";"";"";"";"";"";"";""
"2";"Acrylonitrile Butadiene Styrene Polymer (ABS)";"";"carbon monoxide";"carbon oxide";"630-08-0";"CO";"gases";"1";"recommended";"100";"70 – 150";"";"";"1";"";"";"";"";"";"";"";"";"";"";""
"3";"Chlorinated Polyvinyl Chloride (CPVC)";"";"carbon monoxide";"carbon oxide";"630-08-0";"CO";"gases";"1";"recommended";"100";"70 – 212";"";"";"1, 2";"";"";"";"";"";"";"";"";"";"";""
"4";"Chlorosulfonated Polyethylene";"";"carbon monoxide";"carbon oxide";"630-08-0";"CO";"gases";"1";"recommended";"100";"70 – 150";"";"";"1";"";"";"";"";"";"";"";"";"";"";""
"5";"Concrete";"";"carbon monoxide";"carbon oxide";"630-08-0";"CO";"gases";"1";"recommended";"100";"60 – 70";"";"";"1";"";"";"";"";"";"";"";"";"";"";""
"6";"Epoxy Resin, Glass Fiber- Reinforced";"";"carbon monoxide";"carbon oxide";"630-08-0";"CO";"gases";"1";"recommended";"100";"70 – 212";"";"";"1, 24";"";"";"";"";"";"";"";"";"";"";""
"7";"Fluorinated Ethylene Propylene Copolymer (FEP)/ Polytetrafluoroethylene (PTFE)";"";"carbon monoxide";"carbon oxide";"630-08-0";"CO";"gases";"1";"recommended";"100";"70 – 150";"";"cyclic immersion; immersed";"1";"";"";"";"";"";"";"";"";"";"";""
"8";"Fluororubber";"";"carbon monoxide";"carbon oxide";"630-08-0";"CO";"gases";"1";"recommended";"100";"70 – 150";"";"";"1";"";"";"";"";"";"";"";"";"";"";""
"9";"Glass, Chemical";"";"carbon monoxide";"carbon oxide";"630-08-0";"CO";"gases";"1";"recommended";"100";"70 – 392";"";"";"1";"";"";"";"";"";"";"";"";"";"";""
"10";"Polychloroprene";"";"carbon monoxide";"carbon oxide";"630-08-0";"CO";"gases";"1";"recommended";"100";"70 – 150";"";"";"1";"";"";"";"";"";"";"";"";"";"";""
"11";"Polyesters, Glass Fiber-Reinforced";"";"carbon monoxide";"carbon oxide";"630-08-0";"CO";"gases";"1";"recommended";"100";"70 – 250";"";"";"1";"";"";"";"";"";"";"";"";"";"";""
"12";"Polyethylene (PE)";"";"carbon monoxide";"carbon oxide";"630-08-0";"CO";"gases";"1";"recommended";"100";"70 – 150";"";"";"1, 21";"";"";"";"";"";"";"";"";"";"";""
"13";"Polymethyl Methacrylate (PMMA)";"";"carbon monoxide";"carbon oxide";"630-08-0";"CO";"gases";"1";"recommended";"100";"70 – 150";"";"";"1";"";"";"";"";"";"";"";"";"";"";""
"14";"Polypropylene (PP)";"";"carbon monoxide";"carbon oxide";"630-08-0";"CO";"gases";"1";"recommended";"100";"60 – 150";"<6";"";"1";"";"";"";"";"";"";"";"";"";"";""
"15";"Polyvinyl Chloride (PVC)";"";"carbon monoxide";"carbon oxide";"630-08-0";"CO";"gases";"1";"recommended";"100";"70 – 150";"";"";"1";"";"";"";"";"";"";"";"";"";"";""
"16";"Polyvinylidene Chloride (PVDC)";"Saran brand resin";"carbon monoxide";"carbon oxide";"630-08-0";"CO";"gases";"1";"recommended";"100";"175";"";"";"6";"";"";"";"";"";"";"";"";"";"";""
"17";"Rubber, Butyl (BR)";"";"carbon monoxide";"carbon oxide";"630-08-0";"CO";"gases";"1";"recommended";"100";"70 – 150";"";"";"1";"";"";"";"";"";"";"";"";"";"";""
"18";"Rubber, Natural (NR)";"";"carbon monoxide";"carbon oxide";"630-08-0";"CO";"gases";"1";"recommended";"100";"70 – 150";"";"";"1";"";"";"";"";"";"";"";"";"";"";""
"19";"Vinyl Ester Resins";"";"carbon monoxide";"carbon oxide";"630-08-0";"CO";"gases";"1";"recommended";"100";"70 – 400";"";"";"7";"";"";"";"";"";"";"";"";"";"";""
"";"";"";"";"";"";"";"";"";"";"";"";"";"";"";"";"";"";"";"";"";"";"";"";"";""
"";"";"";"";"";"";"";"";"";"";"";"";"";"";"";"";"";"";"";"";"";"";"";"";"";""
"Corrosion Survey Database (COR•SUR) © 2002 NACE International";"";"";"";"";"";"";"";"";"";"";"";"";"";"";"";"";"";"";"";"";"";"";"";"";""

File: data/corrosion_data/TableData - 2024-11-09T190309.576.csv
sep=;
"Title: Corrosion Survey Database (COR•SUR)";"";"";"";"";"";"";"";"";"";"";"";"";"";"";"";"";"";"";"";"";"";"";"";"";""
"Table: Hydrogen bromide";"";"";"";"";"";"";"";"";"";"";"";"";"";"";"";"";"";"";"";"";"";"";"";"";""
"DOWNLOAD SHOWS ONLY THE DISPLAYED DATA, UP TO 50 ROWS";"";"";"";"";"";"";"";"";"";"";"";"";"";"";"";"";"";"";"";"";"";"";"";"";""
"No.";"material or substance name";"material synonym";"exposure medium";"exposure medium synonym";"exposure medium note";"exposure medium CAS RN";"exposure medium formula";"exposure medium class";"NACE resistance rating (unitless)";"resistance note";"conc. (%)";"temp. (°F)";"exposure time (mo (30))";"test note";"reference";"";"";"";"";"";"";"";"";"";""
"1";"Acetal Resins (Polyoxymethylene)";"";"hydrogen bromide";"hydrobromic acid";"";"10035-10-6";"BrH";"gases";"3";"not recommended";"10";"70 – 212";"";"";"1";"";"";"";"";"";"";"";"";"";""
"2";"Acetal Resins (Polyoxymethylene)";"";"hydrogen bromide";"hydrobromic acid";"";"10035-10-6";"BrH";"gases";"3";"not recommended";"50";"70 – 212";"";"";"1";"";"";"";"";"";"";"";"";"";""
"3";"Acrylonitrile Butadiene Styrene Polymer (ABS)";"";"hydrogen bromide";"hydrobromic acid";"";"10035-10-6";"BrH";"gases";"3";"not recommended";"10";"70 – 212";"";"";"1";"";"";"";"";"";"";"";"";"";""
"4";"Acrylonitrile Butadiene Styrene Polymer (ABS)";"";"hydrogen bromide";"hydrobromic acid";"";"10035-10-6";"BrH";"gases";"3";"not recommended";"50";"70 – 212";"";"";"1";"";"";"";"";"";"";"";"";"";""
"5";"Chlorinated Polyvinyl Chloride (CPVC)";"";"hydrogen bromide";"hydrobromic acid";"";"10035-10-6";"BrH";"gases";"1";"recommended";"20";"70 – 212";"";"";"1, 2";"";"";"";"";"";"";"";"";"";""
"6";"Chlorosulfonated Polyethylene";"";"hydrogen bromide";"hydrobromic acid";"";"10035-10-6";"BrH";"gases";"1";"recommended";"10";"70 – 150";"";"";"1";"";"";"";"";"";"";"";"";"";""
"7";"Chlorosulfonated Polyethylene";"";"hydrogen bromide";"hydrobromic acid";"";"10035-10-6";"BrH";"gases";"1";"recommended";"50";"70 – 175";"";"";"1";"";"";"";"";"";"";"";"";"";""
"8";"Chlorosulfonated Polyethylene";"";"hydrogen bromide";"hydrobromic acid";"";"10035-10-6";"BrH";"gases";"2";"questionable";"50";"175 – 212";"";"";"1";"";"";"";"";"";"";"";"";"";""
"9";"Concrete";"";"hydrogen bromide";"hydrobromic acid";"";"10035-10-6";"BrH";"gases";"3";"not recommended";">10";"60 – 70";"";"also in organic solvents";"1";"";"";"";"";"";"";"";"";"";""
"10";"Concrete";"";"hydrogen bromide";"hydrobromic acid";"";"10035-10-6";"BrH";"gases";"3";"not recommended";"100";"60 – 70";"";"no water";"1";"";"";"";"";"";"";"";"";"";""
"11";"Epoxy Resin, Asbestos/ Glass Fiber- Reinforced";"";"hydrogen bromide";"hydrobromic acid";"";"10035-10-6";"BrH";"gases";"1";"recommended; over 3 years";"10 – 50";"75 – 120";">12";"";"1";"";"";"";"";"";"";"";"";"";""
"12";"Epoxy Resin, Glass Fiber- Reinforced";"";"hydrogen bromide";"hydrobromic acid";"in water";"10035-10-6";"BrH";"gases";"1";"recommended";"10 – 20";"70 – 150";"";"";"1, 19";"";"";"";"";"";"";"";"";"";""
"13";"Epoxy Resin, Glass Fiber- Reinforced";"";"hydrogen bromide";"hydrobromic acid";"in water";"10035-10-6";"BrH";"gases";"1";"recommended";"20 – 50";"70 – 100";"";"";"1, 19";"";"";"";"";"";"";"";"";"";""
"14";"Epoxy Resin, Glass Fiber- Reinforced";"";"hydrogen bromide";"hydrobromic acid";"";"10035-10-6";"BrH";"gases";"1";"recommended";"100";"70 – 125";"";"";"1, 19";"";"";"";"";"";"";"";"";"";""
"15";"Epoxy Resin, Glass Fiber- Reinforced";"";"hydrogen bromide";"hydrobromic acid";"";"10035-10-6";"BrH";"gases";"3";"not recommended";"100";"125 – 150";"";"";"1, 19";"";"";"";"";"";"";"";"";"";""
"16";"Ethylene Tetrafluoroethylene Copolymer (ETFE)";"";"hydrogen bromide";"hydrobromic acid";"";"10035-10-6";"BrH";"gases";"1";"recommended";"50";"32 – 250";"<1";"";"1";"";"";"";"";"";"";"";"";"";""
"17";"Fluorinated Ethylene Propylene Copolymer (FEP)/ Polytetrafluoroethylene (PTFE)";"";"hydrogen bromide";"hydrobromic acid";"";"10035-10-6";"BrH";"gases";"1";"recommended";"100";"70 – 150";"";"cyclic immersion; immersed";"1";"";"";"";"";"";"";"";"";"";""
"18";"Fluororubber";"";"hydrogen bromide";"hydrobromic acid";"";"10035-10-6";"BrH";"gases";"1";"recommended; permeable";"10";"70 – 150";"";"";"1";"";"";"";"";"";"";"";"";"";""
"19";"Fluororubber";"";"hydrogen bromide";"hydrobromic acid";"";"10035-10-6";"BrH";"gases";"1";"recommended";"50";"70 – 150";"";"";"1";"";"";"";"";"";"";"";"";"";""
"20";"Fluororubber";"";"hydrogen bromide";"hydrobromic acid";"";"10035-10-6";"BrH";"gases";"2";"questionable";"50";"150 – 175";"";"";"1";"";"";"";"";"";"";"";"";"";""
"21";"Fluororubber";"";"hydrogen bromide";"hydrobromic acid";"";"10035-10-6";"BrH";"gases";"3";"not recommended";"50";"175 – 212";"";"";"1";"";"";"";"";"";"";"";"";"";""
"22";"Furfuryl Alcohol Resin, Asbestos-Reinforced";"";"hydrogen bromide";"hydrobromic acid";"";"10035-10-6";"BrH";"gases";"1";"recommended";"100";"70 – 80";"";"";"1";"";"";"";"";"";"";"";"";"";""
"23";"Furfuryl Alcohol Resin, Glass Fiber-Reinforced";"";"hydrogen bromide";"hydrobromic acid";"";"10035-10-6";"BrH";"gases";"1";"recommended";"40";"70 – 250";">12";"";"1";"";"";"";"";"";"";"";"";"";""
"24";"Furfuryl Alcohol Resin, Glass Fiber-Reinforced";"";"hydrogen bromide";"hydrobromic acid";"";"10035-10-6";"BrH";"gases";"1";"recommended";"100";"70 – 200";"";"";"1";"";"";"";"";"";"";"";"";"";""
"25";"Glass, Chemical";"";"hydrogen bromide";"hydrobromic acid";"";"10035-10-6";"BrH";"gases";"1";"recommended";"10 – 90";"70 – 212";"";"all solvents";"1";"";"";"";"";"";"";"";"";"";""
"26";"Nylon";"";"hydrogen bromide";"hydrobromic acid";"";"10035-10-6";"BrH";"gases";"3";"not recommended";"10";"60 – 70";"";"";"1";"";"";"";"";"";"";"";"";"";""
"27";"Phenolic Resins, Asbestos-Reinforced";"";"hydrogen bromide";"hydrobromic acid";"";"10035-10-6";"BrH";"gases";"1";"recommended";"40";"70 – 212";"";"";"1";"";"";"";"";"";"";"";"";"";""
"28";"Phenolic Resins, Asbestos-Reinforced";"";"hydrogen bromide";"hydrobromic acid";"";"10035-10-6";"BrH";"gases";"1";"recommended";"100";"60 – 70";"";"";"1";"";"";"";"";"";"";"";"";"";""
"29";"Polychloroprene";"";"hydrogen bromide";"hydrobromic acid";"";"10035-10-6";"BrH";"gases";"1";"recommended";"10";"70 – 100";"";"";"1";"";"";"";"";"";"";"";"";"";""
"30";"Polychloroprene";"";"hydrogen bromide";"hydrobromic acid";"";"10035-10-6";"BrH";"gases";"2";"questionable";"10";"100 – 150";"";"";"1";"";"";"";"";"";"";"";"";"";""
"31";"Polychloroprene";"";"hydrogen bromide";"hydrobromic acid";"";"10035-10-6";"BrH";"gases";"3";"not recommended";"10";"150 – 212";"";"";"1";"";"";"";"";"";"";"";"";"";""
"32";"Polychloroprene";"";"hydrogen bromide";"hydrobromic acid";"";"10035-10-6";"BrH";"gases";"2";"questionable";"50";"70 – 150";"";"";"1";"";"";"";"";"";"";"";"";"";""
"33";"Polychloroprene";"";"hydrogen bromide";"hydrobromic acid";"";"10035-10-6";"BrH";"gases";"3";"not recommended";"50";"150 – 212";"";"";"1";"";"";"";"";"";"";"";"";"";""
"34";"Polyesters, Glass Fiber-Reinforced";"";"hydrogen bromide";"hydrobromic acid";"";"10035-10-6";"BrH";"gases";"1";"recommended";"10 – 50";"50 – 200";"";"";"1";"";"";"";"";"";"";"";"";"";""
"35";"Polyesters, Glass Fiber-Reinforced";"";"hydrogen bromide";"hydrobromic acid";"";"10035-10-6";"BrH";"gases";"1";"recommended";"100";"70 – 150";"";"";"1";"";"";"";"";"";"";"";"";"";""
"36";"Polymethyl Methacrylate (PMMA)";"";"hydrogen bromide";"hydrobromic acid";"";"10035-10-6";"BrH";"gases";"1";"recommended";">10";"70 – 150";"";"";"1";"";"";"";"";"";"";"";"";"";""
"37";"Polypropylene (PP)";"";"hydrogen bromide";"hydrobromic acid";"";"10035-10-6";"BrH";"gases";"1";"recommended; may stress crack";"50";"60 – 125";"<6";"";"1";"";"";"";"";"";"";"";"";"";""
"38";"Polypropylene (PP)";"";"hydrogen bromide";"hydrobromic acid";"";"10035-10-6";"BrH";"gases";"3";"not recommended";"50";"125 – 150";"";"";"1";"";"";"";"";"";"";"";"";"";""
"39";"Polyvinyl Chloride (PVC)";"";"hydrogen bromide";"hydrobromic acid";"";"10035-10-6";"BrH";"gases";"1";"recommended";"20";"70 – 150";"";"";"1";"";"";"";"";"";"";"";"";"";""
"40";"Polyvinyl Chloride (PVC)";"";"hydrogen bromide";"hydrobromic acid";"";"10035-10-6";"BrH";"gases";"3";"not recommended; discolored, softened";"50";"100 – 125";"";"";"1";"";"";"";"";"";"";"";"";"";""
"41";"Polyvinylidene Fluoride (PVDF)";"";"hydrogen bromide";"hydrobromic acid";"";"10035-10-6";"BrH";"gases";"1";"recommended";"50";"70 – 275";"";"";"1, 23";"";"";"";"";"";"";"";"";"";""
"42";"Rubber, Butyl (BR)";"";"hydrogen bromide";"hydrobromic acid";"";"10035-10-6";"BrH";"gases";"1";"recommended";"10";"70 – 150";"";"";"1";"";"";"";"";"";"";"";"";"";""
"43";"Rubber, Butyl (BR)";"";"hydrogen bromide";"hydrobromic acid";"";"10035-10-6";"BrH";"gases";"3";"not recommended";"10";"150 – 212";"";"";"1";"";"";"";"";"";"";"";"";"";""
"44";"Rubber, Butyl (BR)";"";"hydrogen bromide";"hydrobromic acid";"";"10035-10-6";"BrH";"gases";"2";"questionable";"50";"70 – 175";"";"";"1";"";"";"";"";"";"";"";"";"";""
"45";"Rubber, Butyl (BR)";"";"hydrogen bromide";"hydrobromic acid";"";"10035-10-6";"BrH";"gases";"3";"not recommended";"50";"175 – 212";"";"";"1";"";"";"";"";"";"";"";"";"";""
"46";"Rubber, Natural (NR)";"";"hydrogen bromide";"hydrobromic acid";"";"10035-10-6";"BrH";"gases";"3";"not recommended";"10";"70 – 212";"";"";"1";"";"";"";"";"";"";"";"";"";""
"47";"Rubber, Natural (NR)";"";"hydrogen bromide";"hydrobromic acid";"";"10035-10-6";"BrH";"gases";"3";"not recommended";"50";"150 – 212";"";"";"1";"";"";"";"";"";"";"";"";"";""
"48";"Vinyl Ester Resins";"";"hydrogen bromide";"hydrobromic acid";"";"10035-10-6";"BrH";"gases";"1";"recommended";"10 – 25";"50 – 180";"";"";"7";"";"";"";"";"";"";"";"";"";""
"49";"Vinyl Ester Resins";"";"hydrogen bromide";"hydrobromic acid";"";"10035-10-6";"BrH";"gases";"1";"recommended";"25 – 50";"50 – 150";"";"";"7";"";"";"";"";"";"";"";"";"";""
"50";"Vinyl Ester Resins";"";"hydrogen bromide";"hydrobromic acid";"";"10035-10-6";"BrH";"gases";"1";"recommended";"62";"50 – 100";"";"";"7";"";"";"";"";"";"";"";"";"";""
"";"";"";"";"";"";"";"";"";"";"";"";"";"";"";"";"";"";"";"";"";"";"";"";"";""
"";"";"";"";"";"";"";"";"";"";"";"";"";"";"";"";"";"";"";"";"";"";"";"";"";""
"Corrosion Survey Database (COR•SUR) © 2002 NACE International";"";"";"";"";"";"";"";"";"";"";"";"";"";"";"";"";"";"";"";"";"";"";"";"";""
