Repository: Mahyar-rajabi94/TF_SDL

File: data/corrosion_data/TableData - 2024-11-09T190322.140.csv
sep=;
"Title: Corrosion Survey Database (COR•SUR)";"";"";"";"";"";"";"";"";"";"";"";"";"";"";"";"";"";"";"";"";"";"";"";"";""
"Table: Hydrogen iodide";"";"";"";"";"";"";"";"";"";"";"";"";"";"";"";"";"";"";"";"";"";"";"";"";""
"DOWNLOAD SHOWS ONLY THE DISPLAYED DATA, UP TO 50 ROWS";"";"";"";"";"";"";"";"";"";"";"";"";"";"";"";"";"";"";"";"";"";"";"";"";""
"No.";"material or substance name";"exposure medium";"exposure medium synonym";"exposure medium CAS RN";"exposure medium formula";"exposure medium class";"NACE resistance rating (unitless)";"resistance note";"conc. (%)";"temp. (°F)";"test note";"reference";"";"";"";"";"";"";"";"";"";"";"";"";""
"1";"Fluororubber";"hydrogen iodide";"hydroiodic acid";"10034-85-2";"HI";"gases";"3";"not recommended";"100";"60 – 70";"";"1";"";"";"";"";"";"";"";"";"";"";"";"";""
"2";"Glass, Chemical";"hydrogen iodide";"hydroiodic acid";"10034-85-2";"HI";"gases";"1";"recommended";"40";"70 – 250";"";"1";"";"";"";"";"";"";"";"";"";"";"";"";""
"3";"Glass, Chemical";"hydrogen iodide";"hydroiodic acid";"10034-85-2";"HI";"gases";"1";"recommended";"100";"0 – 32";"";"1";"";"";"";"";"";"";"";"";"";"";"";"";""
"4";"Glass, Chemical";"hydrogen iodide";"hydroiodic acid";"10034-85-2";"HI";"gases";"1";"recommended";"100";"70 – 80";"";"1";"";"";"";"";"";"";"";"";"";"";"";"";""
"5";"Polyethylene (PE)";"hydrogen iodide";"hydroiodic acid";"10034-85-2";"HI";"gases";"1";"recommended";"100";"70 – 100";"plus 40% hydriodic acid";"1, 21";"";"";"";"";"";"";"";"";"";"";"";"";""
"6";"Wood";"hydrogen iodide";"hydroiodic acid";"10034-85-2";"HI";"gases";"2";"questionable";"10";"60 – 70";"";"1";"";"";"";"";"";"";"";"";"";"";"";"";""
"7";"Wood";"hydrogen iodide";"hydroiodic acid";"10034-85-2";"HI";"gases";"3";"not recommended";"10";"100 – 150";"";"1";"";"";"";"";"";"";"";"";"";"";"";"";""
"8";"Wood";"hydrogen iodide";"hydroiodic acid";"10034-85-2";"HI";"gases";"3";"not recommended";"50 – 60";"70 – 150";"";"1";"";"";"";"";"";"";"";"";"";"";"";"";""
"";"";"";"";"";"";"";"";"";"";"";"";"";"";"";"";"";"";"";"";"";"";"";"";"";""
"";"";"";"";"";"";"";"";"";"";"";"";"";"";"";"";"";"";"";"";"";"";"";"";"";""
"Corrosion Survey Database (COR•SUR) © 2002 NACE International";"";"";"";"";"";"";"";"";"";"";"";"";"";"";"";"";"";"";"";"";"";"";"";"";""

File: data/corrosion_data/TableData - 2024-11-09T190325.639.csv
sep=;
"Title: Corrosion Survey Database (COR•SUR)";"";"";"";"";"";"";"";"";"";"";"";"";"";"";"";"";"";"";"";"";"";"";"";"";""
"Table: Hydrogen phosphide";"";"";"";"";"";"";"";"";"";"";"";"";"";"";"";"";"";"";"";"";"";"";"";"";""
"DOWNLOAD SHOWS ONLY THE DISPLAYED DATA, UP TO 50 ROWS";"";"";"";"";"";"";"";"";"";"";"";"";"";"";"";"";"";"";"";"";"";"";"";"";""
"No.";"material or substance name";"exposure medium";"exposure medium class";"NACE resistance rating (unitless)";"resistance note";"conc. (%)";"temp. (°F)";"reference";"";"";"";"";"";"";"";"";"";"";"";"";"";"";"";"";""
"1";"Acetal Resins (Polyoxymethylene)";"hydrogen phosphide";"gases";"1";"recommended";"100";"60 – 70";"1";"";"";"";"";"";"";"";"";"";"";"";"";"";"";"";"";""
"2";"Acrylonitrile Butadiene Styrene Polymer (ABS)";"hydrogen phosphide";"gases";"3";"not recommended";"100";"70 – 150";"1";"";"";"";"";"";"";"";"";"";"";"";"";"";"";"";"";""
"3";"Chlorinated Polyvinyl Chloride (CPVC)";"hydrogen phosphide";"gases";"1";"recommended";"100";"70 – 150";"1, 2";"";"";"";"";"";"";"";"";"";"";"";"";"";"";"";"";""
"4";"Chlorosulfonated Polyethylene";"hydrogen phosphide";"gases";"1";"recommended";"100";"60 – 70";"1";"";"";"";"";"";"";"";"";"";"";"";"";"";"";"";"";""
"5";"Fluororubber";"hydrogen phosphide";"gases";"1";"recommended";"100";"60 – 70";"1";"";"";"";"";"";"";"";"";"";"";"";"";"";"";"";"";""
"6";"Polychloroprene";"hydrogen phosphide";"gases";"1";"recommended";"100";"60 – 70";"1";"";"";"";"";"";"";"";"";"";"";"";"";"";"";"";"";""
"7";"Polyethylene (PE)";"hydrogen phosphide";"gases";"1";"recommended";"100";"70 – 150";"1, 21";"";"";"";"";"";"";"";"";"";"";"";"";"";"";"";"";""
"8";"Polyvinyl Chloride (PVC)";"hydrogen phosphide";"gases";"3";"not recommended";"100";"70 – 150";"1";"";"";"";"";"";"";"";"";"";"";"";"";"";"";"";"";""
"9";"Polyvinylidene Fluoride (PVDF)";"hydrogen phosphide";"gases";"1";"recommended";"100";"70 – 125";"1, 23";"";"";"";"";"";"";"";"";"";"";"";"";"";"";"";"";""
"10";"Rubber, Butyl (BR)";"hydrogen phosphide";"gases";"1";"recommended";"100";"60 – 70";"1";"";"";"";"";"";"";"";"";"";"";"";"";"";"";"";"";""
"11";"Rubber, Natural (NR)";"hydrogen phosphide";"gases";"3";"not recommended";"100";"60 – 70";"1";"";"";"";"";"";"";"";"";"";"";"";"";"";"";"";"";""
"";"";"";"";"";"";"";"";"";"";"";"";"";"";"";"";"";"";"";"";"";"";"";"";"";""
"";"";"";"";"";"";"";"";"";"";"";"";"";"";"";"";"";"";"";"";"";"";"";"";"";""
"Corrosion Survey Database (COR•SUR) © 2002 NACE International";"";"";"";"";"";"";"";"";"";"";"";"";"";"";"";"";"";"";"";"";"";"";"";"";""

File: data/corrosion_data/TableData - 2024-11-09T190331.324.csv
sep=;
"Title: Corrosion Survey Database (COR•SUR)";"";"";"";"";"";"";"";"";"";"";"";"";"";"";"";"";"";"";"";"";"";"";"";"";""
"Table: Hydrogen sulfide";"";"";"";"";"";"";"";"";"";"";"";"";"";"";"";"";"";"";"";"";"";"";"";"";""
"DOWNLOAD SHOWS ONLY THE DISPLAYED DATA, UP TO 50 ROWS";"";"";"";"";"";"";"";"";"";"";"";"";"";"";"";"";"";"";"";"";"";"";"";"";""
"No.";"material or substance name";"material synonym";"exposure medium";"exposure medium note";"exposure medium CAS RN";"exposure medium formula";"exposure medium class";"NACE resistance rating (unitless)";"resistance note";"conc. (%)";"temp. (°F)";"exposure time (mo (30))";"test note";"reference";"";"";"";"";"";"";"";"";"";"";""
"1";"Acetal Resins (Polyoxymethylene)";"";"hydrogen sulfide";"";"7783-06-04";"H2S";"gases";"1";"recommended";"10 – 90";"70 – 150";"";"no water";"1";"";"";"";"";"";"";"";"";"";"";""
"2";"Acetal Resins (Polyoxymethylene)";"";"hydrogen sulfide";"";"7783-06-04";"H2S";"gases";"2";"questionable";"100";"70 – 150";"";"";"1";"";"";"";"";"";"";"";"";"";"";""
"3";"Acrylonitrile Butadiene Styrene Polymer (ABS)";"";"hydrogen sulfide";"";"7783-06-04";"H2S";"gases";"1";"recommended";"10";"70 – 150";"";"";"1";"";"";"";"";"";"";"";"";"";"";""
"4";"Acrylonitrile Butadiene Styrene Polymer (ABS)";"";"hydrogen sulfide";"wet, saturated";"7783-06-04";"H2S";"gases";"1";"recommended; recommended 21-66°C (70-150°F)";"100";"70 – 100";"";"no water";"1";"";"";"";"";"";"";"";"";"";"";""
"5";"Acrylonitrile Butadiene Styrene Polymer (ABS)";"";"hydrogen sulfide";"";"7783-06-04";"H2S";"gases";"3";"not recommended";"100";"100 – 150";"";"";"1";"";"";"";"";"";"";"";"";"";"";""
"6";"Carbon-Graphite Composites";"";"hydrogen sulfide";"";"7783-06-04";"H2S";"gases";"1";"recommended";"10 – 90";"70 – 212";"";"";"1";"";"";"";"";"";"";"";"";"";"";""
"7";"Cellulose Acetate";"";"hydrogen sulfide";"saturated";"7783-06-04";"H2S";"gases";"3";"not recommended; ";"10";"60 – 70";"<6";"";"1";"";"";"";"";"";"";"";"";"";"";""
"8";"Cellulose Acetate";"";"hydrogen sulfide";"";"7783-06-04";"H2S";"gases";"2";"questionable";"100";"60 – 70";"";"";"1";"";"";"";"";"";"";"";"";"";"";""
"9";"Cellulose Acetate Butyrate";"";"hydrogen sulfide";"saturated";"7783-06-04";"H2S";"gases";"3";"not recommended";"90";"60 – 70";"";"";"1";"";"";"";"";"";"";"";"";"";"";""
"10";"Cellulose Acetate Butyrate";"";"hydrogen sulfide";"";"7783-06-04";"H2S";"gases";"1";"recommended; weight gain";">90";"60 – 70";"<1";"";"1";"";"";"";"";"";"";"";"";"";"";""
"11";"Cellulose Acetate Butyrate";"";"hydrogen sulfide";"";"7783-06-04";"H2S";"gases";"3";"not recommended";"100";"60 – 70";"";"no water, wet";"1";"";"";"";"";"";"";"";"";"";"";""
"12";"Chlorendic Unsaturated Polyester, Glass Fiber-Reinforced (190 + 47)";"HET acid polyester-Polifos 190 + 47 phr styrene";"hydrogen sulfide";"";"7783-06-04";"H2S";"gases";"1";"recommended";"any";"250";"<6";"";"16";"";"";"";"";"";"";"";"";"";"";""
"13";"Chlorendic Unsaturated Polyester, Glass Fiber-Reinforced (869 + 44.5)";"HET acid polyester-Polifos 869 + 44.5 phr styrene";"hydrogen sulfide";"";"7783-06-04";"H2S";"gases";"1";"recommended";"any";"250";"<6";"";"16";"";"";"";"";"";"";"";"";"";"";""
"14";"Chlorinated Polyvinyl Chloride (CPVC)";"";"hydrogen sulfide";"";"7783-06-04";"H2S";"gases";"1";"recommended";"100";"70 – 150";"";"";"1, 20";"";"";"";"";"";"";"";"";"";"";""
"15";"Chlorosulfonated Polyethylene";"";"hydrogen sulfide";"saturated";"7783-06-04";"H2S";"gases";"1";"recommended";"10";"100 – 150";"";"";"1";"";"";"";"";"";"";"";"";"";"";""
"16";"Chlorosulfonated Polyethylene";"";"hydrogen sulfide";"";"7783-06-04";"H2S";"gases";"1";"recommended";"100";"70 – 150";"";"no water";"1";"";"";"";"";"";"";"";"";"";"";""
"17";"Concrete";"";"hydrogen sulfide";"";"7783-06-04";"H2S";"gases";"3";"not recommended";"100";"60 – 70";"";"";"1";"";"";"";"";"";"";"";"";"";"";""
"18";"Epoxy Resin, Asbestos/ Glass Fiber- Reinforced";"";"hydrogen sulfide";"";"7783-06-04";"H2S";"gases";"1";"recommended; over 3 years";">10";"75 – 250";">12";"";"1";"";"";"";"";"";"";"";"";"";"";""
"19";"Epoxy Resin, Glass Fiber- Reinforced";"";"hydrogen sulfide";"";"7783-06-04";"H2S";"gases";"1";"recommended";"100";"70 – 150";"";"";"1, 19";"";"";"";"";"";"";"";"";"";"";""
"20";"Fluororubber";"";"hydrogen sulfide";"saturated";"7783-06-04";"H2S";"gases";"1";"recommended";"10";"100 – 150";"";"";"1";"";"";"";"";"";"";"";"";"";"";""
"21";"Fluororubber";"";"hydrogen sulfide";"";"7783-06-04";"H2S";"gases";"1";"recommended";"100";"70 – 150";"";"";"1";"";"";"";"";"";"";"";"";"";"";""
"22";"Furfuryl Alcohol Resin, Asbestos-Reinforced";"";"hydrogen sulfide";"";"7783-06-04";"H2S";"gases";"1";"recommended";"100";"70 – 80";"";"";"1";"";"";"";"";"";"";"";"";"";"";""
"23";"Furfuryl Alcohol Resin, Glass Fiber-Reinforced";"";"hydrogen sulfide";"";"7783-06-04";"H2S";"gases";"1";"recommended";"100";"70 – 250";">12";"";"1";"";"";"";"";"";"";"";"";"";"";""
"24";"Glass, Chemical";"";"hydrogen sulfide";"";"7783-06-04";"H2S";"gases";"1";"recommended";">10";"70 – 475";"";"aqueous solution; gas";"1";"";"";"";"";"";"";"";"";"";"";""
"25";"Glass, Chemical";"";"hydrogen sulfide";"";"7783-06-04";"H2S";"gases";"1";"recommended";">10";"475 – 572";"";"";"1";"";"";"";"";"";"";"";"";"";"";""
"26";"Nylon";"";"hydrogen sulfide";"";"7783-06-04";"H2S";"gases";"2";"questionable";"90";"60 – 70";"";"";"1";"";"";"";"";"";"";"";"";"";"";""
"27";"Phenolic Resins, Asbestos-Reinforced";"";"hydrogen sulfide";"";"7783-06-04";"H2S";"gases";"1";"recommended";"100";"60 – 70";"";"";"1";"";"";"";"";"";"";"";"";"";"";""
"28";"Phenolic Resins, Asbestos-Reinforced";"";"hydrogen sulfide";"";"7783-06-04";"H2S";"gases";"1";"recommended";"100";"70 – 300";"";"";"1";"";"";"";"";"";"";"";"";"";"";""
"29";"Polychloroprene";"";"hydrogen sulfide";"saturated";"7783-06-04";"H2S";"gases";"1";"recommended";"10";"90 – 125";"";"";"1";"";"";"";"";"";"";"";"";"";"";""
"30";"Polychloroprene";"";"hydrogen sulfide";"";"7783-06-04";"H2S";"gases";"3";"not recommended";"10";"125 – 150";"";"";"1";"";"";"";"";"";"";"";"";"";"";""
"31";"Polychloroprene";"";"hydrogen sulfide";"";"7783-06-04";"H2S";"gases";"3";"not recommended";"100";"70 – 150";"";"no water";"1";"";"";"";"";"";"";"";"";"";"";""
"32";"Polyesters, Glass Fiber-Reinforced";"";"hydrogen sulfide";"";"7783-06-04";"H2S";"gases";"1";"recommended";"100";"70 – 250";"";"all concentrations";"1";"";"";"";"";"";"";"";"";"";"";""
"33";"Polyethylene (PE)";"";"hydrogen sulfide";"";"7783-06-04";"H2S";"gases";"1";"recommended";"100";"70 – 100";"";"no water, wet";"1, 8";"";"";"";"";"";"";"";"";"";"";""
"34";"Polyethylene (PE)";"";"hydrogen sulfide";"wet";"7783-06-04";"H2S";"gases";"1";"recommended";"100";"100 – 150";"";"permeable";"1, 8";"";"";"";"";"";"";"";"";"";"";""
"35";"Polymethyl Methacrylate (PMMA)";"";"hydrogen sulfide";"";"7783-06-04";"H2S";"gases";"1";"recommended";"100";"70 – 150";"";"";"1";"";"";"";"";"";"";"";"";"";"";""
"36";"Polyphenylene Sulfide (40% Glass-Filled)";"Fortron PPS";"hydrogen sulfide";"";"7783-06-04";"H2S";"gases";"1";"recommended";"100";"0 – 200";"<1";"";"11";"";"";"";"";"";"";"";"";"";"";""
"37";"Polypropylene (PP)";"";"hydrogen sulfide";"";"7783-06-04";"H2S";"gases";"1";"recommended";"90";"60 – 70";"<6";"no water";"1";"";"";"";"";"";"";"";"";"";"";""
"38";"Polypropylene (PP)";"";"hydrogen sulfide";"";"7783-06-04";"H2S";"gases";"1";"recommended";"100";"60 – 70";"";"";"1";"";"";"";"";"";"";"";"";"";"";""
"39";"Polypropylene (PP)";"";"hydrogen sulfide";"wet";"7783-06-04";"H2S";"gases";"1";"recommended";"100";"70 – 150";"";"";"1";"";"";"";"";"";"";"";"";"";"";""
"40";"Polyvinyl Chloride (PVC)";"";"hydrogen sulfide";"";"7783-06-04";"H2S";"gases";"1";"recommended";"10";"70 – 150";"";"";"1";"";"";"";"";"";"";"";"";"";"";""
"41";"Polyvinyl Chloride (PVC)";"";"hydrogen sulfide";"";"7783-06-04";"H2S";"gases";"1";"recommended";"100";"70 – 150";"";"no water, wet";"1";"";"";"";"";"";"";"";"";"";"";""
"42";"Polyvinylidene Chloride (PVDC)";"Saran brand resin";"hydrogen sulfide";"";"7783-06-04";"H2S";"gases";"1";"recommended";"100";"150";"";"";"6";"";"";"";"";"";"";"";"";"";"";""
"43";"Polyvinylidene Fluoride (PVDF)";"Kynar";"hydrogen sulfide";"";"7783-06-04";"H2S";"gases";"1";"recommended";"100";"70 – 225";">12";"";"1, 17";"";"";"";"";"";"";"";"";"";"";""
"44";"Rubber, Butyl (BR)";"";"hydrogen sulfide";"saturated";"7783-06-04";"H2S";"gases";"1";"recommended";"10";"80 – 150";"";"";"1";"";"";"";"";"";"";"";"";"";"";""
"45";"Rubber, Natural (NR)";"";"hydrogen sulfide";"saturated";"7783-06-04";"H2S";"gases";"1";"recommended";"10";"100 – 150";"";"";"1";"";"";"";"";"";"";"";"";"";"";""
"46";"Rubber, Natural (NR)";"";"hydrogen sulfide";"";"7783-06-04";"H2S";"gases";"1";"recommended";"100";"70 – 150";"";"no water";"1";"";"";"";"";"";"";"";"";"";"";""
"47";"Vinyl Ester Resins";"";"hydrogen sulfide";"vapors";"7783-06-04";"H2S";"gases";"1";"recommended";"5";"70 – 350";"";"";"7";"";"";"";"";"";"";"";"";"";"";""
"48";"Vinyl Ester Resins";"";"hydrogen sulfide";"";"7783-06-04";"H2S";"gases";"1";"recommended";"100";"70 – 210";"";"all concentrations";"7";"";"";"";"";"";"";"";"";"";"";""
"49";"Wood";"";"hydrogen sulfide";"";"7783-06-04";"H2S";"gases";"1";"recommended";">10";"70 – 175";"";"";"1";"";"";"";"";"";"";"";"";"";"";""
"";"";"";"";"";"";"";"";"";"";"";"";"";"";"";"";"";"";"";"";"";"";"";"";"";""
"";"";"";"";"";"";"";"";"";"";"";"";"";"";"";"";"";"";"";"";"";"";"";"";"";""
"Corrosion Survey Database (COR•SUR) © 2002 NACE International";"";"";"";"";"";"";"";"";"";"";"";"";"";"";"";"";"";"";"";"";"";"";"";"";""

File: data/corrosion_data/TableData - 2024-11-09T190413.208.csv
sep=;
"Title: Corrosion Survey Database (COR•SUR)";"";"";"";"";"";"";"";"";"";"";"";"";"";"";"";"";"";"";"";"";"";"";"";"";""
"Table: Sulfur dioxide";"";"";"";"";"";"";"";"";"";"";"";"";"";"";"";"";"";"";"";"";"";"";"";"";""
"DOWNLOAD SHOWS ONLY THE DISPLAYED DATA, UP TO 50 ROWS";"";"";"";"";"";"";"";"";"";"";"";"";"";"";"";"";"";"";"";"";"";"";"";"";""
"No.";"material or substance name";"material synonym";"exposure medium";"exposure medium note";"exposure medium CAS RN";"exposure medium formula";"exposure medium class";"NACE resistance rating (unitless)";"resistance note";"conc. (%)";"temp. (°F)";"exposure time (mo (30))";"test note";"reference";"";"";"";"";"";"";"";"";"";"";""
"1";"Acetal Resins (Polyoxymethylene)";"";"sulfur dioxide";"";"7446-09-05";"O2S";"gases";"3";"not recommended";"10";"60 – 150";"";"120 psi";"1";"";"";"";"";"";"";"";"";"";"";""
"2";"Acetal Resins (Polyoxymethylene)";"";"sulfur dioxide";"";"7446-09-05";"O2S";"gases";"3";"not recommended";"10 – 90";"70 – 150";"";"";"1";"";"";"";"";"";"";"";"";"";"";""
"3";"Acetal Resins (Polyoxymethylene)";"";"sulfur dioxide";"liquid";"7446-09-05";"O2S";"gases";"2";"questionable";"100";"-97.6 – 14";"";"liquid";"1";"";"";"";"";"";"";"";"";"";"";""
"4";"Acetal Resins (Polyoxymethylene)";"";"sulfur dioxide";"";"7446-09-05";"O2S";"gases";"2";"questionable";"100";"70 – 175";"";"no water";"1";"";"";"";"";"";"";"";"";"";"";""
"5";"Acrylonitrile Butadiene Styrene Polymer (ABS)";"";"sulfur dioxide";"";"7446-09-05";"O2S";"gases";"1";"recommended";"10";"60 – 70";"";"~120 psia";"1";"";"";"";"";"";"";"";"";"";"";""
"6";"Acrylonitrile Butadiene Styrene Polymer (ABS)";"";"sulfur dioxide";"";"7446-09-05";"O2S";"gases";"1";"recommended";"50";"70 – 125";"";"";"1";"";"";"";"";"";"";"";"";"";"";""
"7";"Acrylonitrile Butadiene Styrene Polymer (ABS)";"";"sulfur dioxide";"liquid";"7446-09-05";"O2S";"gases";"3";"not recommended";"100";"-97.6 – 14";"";"liquid";"1";"";"";"";"";"";"";"";"";"";"";""
"8";"Acrylonitrile Butadiene Styrene Polymer (ABS)";"";"sulfur dioxide";"";"7446-09-05";"O2S";"gases";"1";"recommended";"100";"32 – 70";"";"also liquid";"1";"";"";"";"";"";"";"";"";"";"";""
"9";"Acrylonitrile Butadiene Styrene Polymer (ABS)";"";"sulfur dioxide";"";"7446-09-05";"O2S";"gases";"2";"questionable";"100";"70 – 150";"";"also liquid";"1";"";"";"";"";"";"";"";"";"";"";""
"10";"Acrylonitrile Butadiene Styrene Polymer (ABS)";"";"sulfur dioxide";"";"7446-09-05";"O2S";"gases";"2";"questionable";"100";"150 – 175";"";"no water, wet";"1";"";"";"";"";"";"";"";"";"";"";""
"11";"Carbon-Graphite Composites";"";"sulfur dioxide";"";"7446-09-05";"O2S";"gases";"1";"recommended";"100";"70 – 338";"";"";"1";"";"";"";"";"";"";"";"";"";"";""
"12";"Cellulose Acetate";"";"sulfur dioxide";"";"7446-09-05";"O2S";"gases";"3";"not recommended; softened; swollen; weight gain; warped";"10";"60 – 70";"<6";"saturated, swollen";"1";"";"";"";"";"";"";"";"";"";"";""
"13";"Cellulose Acetate";"";"sulfur dioxide";"";"7446-09-05";"O2S";"gases";"3";"not recommended";"100";"60 – 70";"";"no water, wet";"1";"";"";"";"";"";"";"";"";"";"";""
"14";"Cellulose Acetate Butyrate";"";"sulfur dioxide";"";"7446-09-05";"O2S";"gases";"3";"not recommended";"90";"60 – 70";"";"saturated, swollen, weight gain, warped";"1";"";"";"";"";"";"";"";"";"";"";""
"15";"Cellulose Acetate Butyrate";"";"sulfur dioxide";"";"7446-09-05";"O2S";"gases";"3";"not recommended";">90";"60 – 70";"<6";"";"1";"";"";"";"";"";"";"";"";"";"";""
"16";"Cellulose Acetate Butyrate";"";"sulfur dioxide";"";"7446-09-05";"O2S";"gases";"3";"not recommended; swollen, weight gain, warped";"100";"60 – 70";"";"no water, wet";"1";"";"";"";"";"";"";"";"";"";"";""
"17";"Chlorendic Unsaturated Polyester, Glass Fiber-Reinforced (190 + 47)";"HET acid polyester-Polifos 190 + 47 phr styrene";"sulfur dioxide";"";"7446-09-05";"O2S";"gases";"1";"recommended";"100";"250";"<6";"";"16";"";"";"";"";"";"";"";"";"";"";""
"18";"Chlorendic Unsaturated Polyester, Glass Fiber-Reinforced (869 + 44.5)";"HET acid polyester-Polifos 869 + 44.5 phr styrene";"sulfur dioxide";"";"7446-09-05";"O2S";"gases";"1";"recommended";"5";"250";"";"trace sulfur trioxide";"16";"";"";"";"";"";"";"";"";"";"";""
"19";"Chlorendic Unsaturated Polyester, Glass Fiber-Reinforced (869 + 44.5)";"HET acid polyester-Polifos 869 + 44.5 phr styrene";"sulfur dioxide";"";"7446-09-05";"O2S";"gases";"1";"recommended";"100";"250";"<6";"";"16";"";"";"";"";"";"";"";"";"";"";""
"20";"Chlorinated Polyvinyl Chloride (CPVC)";"";"sulfur dioxide";"";"7446-09-05";"O2S";"gases";"1";"recommended";"100";"70 – 150";"";"no water, wet";"1, 2";"";"";"";"";"";"";"";"";"";"";""
"21";"Chlorosulfonated Polyethylene";"";"sulfur dioxide";"";"7446-09-05";"O2S";"gases";"1";"recommended";"10";"60 – 150";"";"120 psi";"1";"";"";"";"";"";"";"";"";"";"";""
"22";"Chlorosulfonated Polyethylene";"";"sulfur dioxide";"";"7446-09-05";"O2S";"gases";"1";"recommended";">10";"70 – 110";"";"";"1";"";"";"";"";"";"";"";"";"";"";""
"23";"Chlorosulfonated Polyethylene";"";"sulfur dioxide";"";"7446-09-05";"O2S";"gases";"1";"recommended";">10";"110 – 150";"";"no water, wet";"1";"";"";"";"";"";"";"";"";"";"";""
"24";"Chlorosulfonated Polyethylene";"";"sulfur dioxide";"";"7446-09-05";"O2S";"gases";"1";"recommended";"100";"-104.8";"";"";"1";"";"";"";"";"";"";"";"";"";"";""
"25";"Chlorosulfonated Polyethylene";"";"sulfur dioxide";"";"7446-09-05";"O2S";"gases";"1";"recommended; not recommended for sulfur trioxide, liquid, 21-66°C (70-150°F)";"100";"65 – 150";"";"";"1";"";"";"";"";"";"";"";"";"";"";""
"26";"Concrete";"";"sulfur dioxide";"wet";"7446-09-05";"O2S";"gases";"2";"questionable";"100";"60 – 70";"";"";"1";"";"";"";"";"";"";"";"";"";"";""
"27";"Epoxy Resin, Glass Fiber- Reinforced";"";"sulfur dioxide";"dry, wet";"7446-09-05";"O2S";"gases";"1";"recommended";"100";"70 – 150";"";"gas";"1, 19";"";"";"";"";"";"";"";"";"";"";""
"28";"Ethylene Tetrafluoroethylene Copolymer (ETFE)";"Teflon; Hostaflon; Fluon";"sulfur dioxide";"";"7446-09-05";"O2S";"gases";"1";"recommended";"20";"250";">12";"";"10";"";"";"";"";"";"";"";"";"";"";""
"29";"Fluorinated Ethylene Propylene Copolymer (FEP)/ Polytetrafluoroethylene (PTFE)";"";"sulfur dioxide";"liquid";"7446-09-05";"O2S";"gases";"1";"recommended";"100";"70 – 150";"";"cyclic immersion; immersed; no water";"1";"";"";"";"";"";"";"";"";"";"";""
"30";"Fluororubber";"";"sulfur dioxide";"";"7446-09-05";"O2S";"gases";"1";"recommended";"10";"60 – 150";"";"120 psia, saturated";"1";"";"";"";"";"";"";"";"";"";"";""
"31";"Fluororubber";"";"sulfur dioxide";"";"7446-09-05";"O2S";"gases";"1";"recommended";">10";"70 – 150";"";"";"1";"";"";"";"";"";"";"";"";"";"";""
"32";"Fluororubber";"";"sulfur dioxide";"liquid";"7446-09-05";"O2S";"gases";"1";"recommended";"100";"-97.6";"";"liquid";"1";"";"";"";"";"";"";"";"";"";"";""
"33";"Fluororubber";"";"sulfur dioxide";"";"7446-09-05";"O2S";"gases";"1";"recommended";"100";"70 – 175";"";"no water";"1";"";"";"";"";"";"";"";"";"";"";""
"34";"Furfuryl Alcohol Resin, Asbestos-Reinforced";"";"sulfur dioxide";"";"7446-09-05";"O2S";"gases";"1";"recommended";"100";"70 – 80";"";"";"1";"";"";"";"";"";"";"";"";"";"";""
"35";"Furfuryl Alcohol Resin, Glass Fiber-Reinforced";"";"sulfur dioxide";"";"7446-09-05";"O2S";"gases";"1";"recommended";"100";"70 – 200";"";"no water, wet";"1";"";"";"";"";"";"";"";"";"";"";""
"36";"Glass, Chemical";"";"sulfur dioxide";"";"7446-09-05";"O2S";"gases";"1";"recommended";"10";"70 – 475";"<1";"";"1";"";"";"";"";"";"";"";"";"";"";""
"37";"Glass, Chemical";"";"sulfur dioxide";"";"7446-09-05";"O2S";"gases";"1";"recommended";"10";"475 – 500";"";"sodium sulfate film formed at 480-490°C (896-914°F)";"1";"";"";"";"";"";"";"";"";"";"";""
"38";"Glass, Chemical";"";"sulfur dioxide";"";"7446-09-05";"O2S";"gases";"1";"recommended";"100";"70 – 280";"";"";"1";"";"";"";"";"";"";"";"";"";"";""
"39";"Glass, Chemical";"";"sulfur dioxide";"";"7446-09-05";"O2S";"gases";"1";"recommended";"100";"280 – 302";"";"";"1";"";"";"";"";"";"";"";"";"";"";""
"40";"Nylon";"";"sulfur dioxide";"";"7446-09-05";"O2S";"gases";"3";"not recommended";"100";"60 – 70";"";"";"1";"";"";"";"";"";"";"";"";"";"";""
"41";"Phenolic Resins, Asbestos-Reinforced";"";"sulfur dioxide";"";"7446-09-05";"O2S";"gases";"1";"recommended";"100";"60 – 70";"";"";"1";"";"";"";"";"";"";"";"";"";"";""
"42";"Phenolic Resins, Asbestos-Reinforced";"";"sulfur dioxide";"";"7446-09-05";"O2S";"gases";"1";"recommended";"100";"70 – 212";"";"";"1";"";"";"";"";"";"";"";"";"";"";""
"43";"Polychloroprene";"";"sulfur dioxide";"saturated";"7446-09-05";"O2S";"gases";"1";"recommended";"10";"60 – 212";"";"120 psia";"1";"";"";"";"";"";"";"";"";"";"";""
"44";"Polychloroprene";"";"sulfur dioxide";"";"7446-09-05";"O2S";"gases";"1";"recommended";">10";"70 – 140";"";"";"1";"";"";"";"";"";"";"";"";"";"";""
"45";"Polychloroprene";"";"sulfur dioxide";"";"7446-09-05";"O2S";"gases";"1";"recommended";">10";"140 – 212";"";"no water, wet, % conc in air";"1";"";"";"";"";"";"";"";"";"";"";""
"46";"Polychloroprene";"";"sulfur dioxide";"liquid";"7446-09-05";"O2S";"gases";"1";"recommended";"100";"-97.6";"";"liquid";"1";"";"";"";"";"";"";"";"";"";"";""
"47";"Polyesters, Glass Fiber-Reinforced";"";"sulfur dioxide";"";"7446-09-05";"O2S";"gases";"1";"recommended";"100";"70 – 175";"";"no water, wet, 7%; 15% oxygen; ~ 79% nitrogen + droplets of 80% sulfuric acid";"1";"";"";"";"";"";"";"";"";"";"";""
"48";"Polyesters, Glass Fiber-Reinforced";"";"sulfur dioxide";"";"7446-09-05";"O2S";"gases";"1";"recommended";"100";"175 – 250";"";"trace of sulfur trioxide";"1";"";"";"";"";"";"";"";"";"";"";""
"49";"Polyethylene (PE)";"";"sulfur dioxide";"wet";"7446-09-05";"O2S";"gases";"2";"questionable";"90";"60 – 70";"";"";"1, 8";"";"";"";"";"";"";"";"";"";"";""
"50";"Polyethylene (PE)";"";"sulfur dioxide";"";"7446-09-05";"O2S";"gases";"3";"not recommended";"90";"70 – 80";"";"";"1, 8";"";"";"";"";"";"";"";"";"";"";""
"";"";"";"";"";"";"";"";"";"";"";"";"";"";"";"";"";"";"";"";"";"";"";"";"";""
"";"";"";"";"";"";"";"";"";"";"";"";"";"";"";"";"";"";"";"";"";"";"";"";"";""
"Corrosion Survey Database (COR•SUR) © 2002 NACE International";"";"";"";"";"";"";"";"";"";"";"";"";"";"";"";"";"";"";"";"";"";"";"";"";""

File: data/corrosion_data/TableData - 2024-11-09T190417.850.csv
sep=;
"Title: Corrosion Survey Database (COR•SUR)";"";"";"";"";"";"";"";"";"";"";"";"";"";"";"";"";"";"";"";"";"";"";"";"";""
"Table: Sulfur dioxide";"";"";"";"";"";"";"";"";"";"";"";"";"";"";"";"";"";"";"";"";"";"";"";"";""
"DOWNLOAD SHOWS ONLY THE DISPLAYED DATA, UP TO 50 ROWS";"";"";"";"";"";"";"";"";"";"";"";"";"";"";"";"";"";"";"";"";"";"";"";"";""
"No.";"material or substance name";"material synonym";"exposure medium";"exposure medium note";"exposure medium CAS RN";"exposure medium formula";"exposure medium class";"NACE resistance rating (unitless)";"resistance note";"conc. (%)";"temp. (°F)";"exposure time (mo (30))";"test note";"reference";"";"";"";"";"";"";"";"";"";"";""
"51";"Polyethylene (PE)";"";"sulfur dioxide";"liquid";"7446-09-05";"O2S";"gases";"3";"not recommended";"90";"80 – 125";"";"liquid";"1, 8";"";"";"";"";"";"";"";"";"";"";""
"52";"Polyethylene (PE)";"";"sulfur dioxide";"";"7446-09-05";"O2S";"gases";"3";"not recommended";"90";"125 – 150";"";"";"1, 8";"";"";"";"";"";"";"";"";"";"";""
"53";"Polyethylene (PE)";"";"sulfur dioxide";"";"7446-09-05";"O2S";"gases";"2";"questionable";"100";"70 – 150";"";"no water, probably would destroy antioxidant in resin, chemical action seems unlikely";"1, 8";"";"";"";"";"";"";"";"";"";"";""
"54";"Polymethyl Methacrylate (PMMA)";"";"sulfur dioxide";"";"7446-09-05";"O2S";"gases";"1";"recommended";"100";"70 – 150";"";"";"1";"";"";"";"";"";"";"";"";"";"";""
"55";"Polyphenylene Sulfide (40% Glass-Filled)";"Fortron PPS";"sulfur dioxide";"";"7446-09-05";"O2S";"gases";"1";"recommended";"100";"0 – 200";"<1";"";"11";"";"";"";"";"";"";"";"";"";"";""
"56";"Polypropylene (PP)";"";"sulfur dioxide";"";"7446-09-05";"O2S";"gases";"1";"recommended";"100";"70 – 80";"";"no water, wet";"1";"";"";"";"";"";"";"";"";"";"";""
"57";"Polyvinyl Chloride (PVC)";"";"sulfur dioxide";"";"7446-09-05";"O2S";"gases";"3";"not recommended";"10";"70 – 150";"";"";"1";"";"";"";"";"";"";"";"";"";"";""
"58";"Polyvinyl Chloride (PVC)";"";"sulfur dioxide";"wet";"7446-09-05";"O2S";"gases";"2";"questionable";"90";"70 – 80";"";"";"1";"";"";"";"";"";"";"";"";"";"";""
"59";"Polyvinyl Chloride (PVC)";"";"sulfur dioxide";"";"7446-09-05";"O2S";"gases";"3";"not recommended";"90";"80 – 150";"";"";"1";"";"";"";"";"";"";"";"";"";"";""
"60";"Polyvinyl Chloride (PVC)";"";"sulfur dioxide";"";"7446-09-05";"O2S";"gases";"3";"not recommended";"100";"0 – 32";"";"";"1";"";"";"";"";"";"";"";"";"";"";""
"61";"Polyvinyl Chloride (PVC)";"";"sulfur dioxide";"";"7446-09-05";"O2S";"gases";"1";"recommended";"100";"70 – 150";"";"no water";"1";"";"";"";"";"";"";"";"";"";"";""
"62";"Polyvinylidene Fluoride (PVDF)";"";"sulfur dioxide";"";"7446-09-05";"O2S";"gases";"1";"recommended";"100";"70 – 212";"";"";"1, 23";"";"";"";"";"";"";"";"";"";"";""
"63";"Rubber, Butyl (BR)";"";"sulfur dioxide";"";"7446-09-05";"O2S";"gases";"1";"recommended";"10";"60 – 70";"";"120 psia, saturated";"1";"";"";"";"";"";"";"";"";"";"";""
"64";"Rubber, Butyl (BR)";"";"sulfur dioxide";"";"7446-09-05";"O2S";"gases";"1";"recommended";"50";"70 – 175";"";"no water, wet";"1";"";"";"";"";"";"";"";"";"";"";""
"65";"Rubber, Butyl (BR)";"";"sulfur dioxide";"";"7446-09-05";"O2S";"gases";"1";"recommended";"100";"0 – 25";"";"no water, liquid, ";"1";"";"";"";"";"";"";"";"";"";"";""
"66";"Rubber, Butyl (BR)";"";"sulfur dioxide";"";"7446-09-05";"O2S";"gases";"1";"recommended";"100";"70 – 175";"";"no water, wet";"1";"";"";"";"";"";"";"";"";"";"";""
"67";"Rubber, Natural (NR)";"";"sulfur dioxide";"";"7446-09-05";"O2S";"gases";"3";"not recommended";"10";"60 – 70";"";"120 psia; no water; wet";"1";"";"";"";"";"";"";"";"";"";"";""
"68";"Rubber, Natural (NR)";"";"sulfur dioxide";"";"7446-09-05";"O2S";"gases";"3";"not recommended";"50";"70 – 125";"";"";"1";"";"";"";"";"";"";"";"";"";"";""
"69";"Rubber, Natural (NR)";"";"sulfur dioxide";"";"7446-09-05";"O2S";"gases";"3";"not recommended";"100";"0 – 50";"";"";"1";"";"";"";"";"";"";"";"";"";"";""
"70";"Rubber, Natural (NR)";"";"sulfur dioxide";"liquid";"7446-09-05";"O2S";"gases";"3";"not recommended";"100";"50 – 175";"";"liquid";"1";"";"";"";"";"";"";"";"";"";"";""
"71";"Vinyl Ester Resins";"";"sulfur dioxide";"";"7446-09-05";"O2S";"gases";"1";"recommended";"100";"70 – 350";"";"";"7";"";"";"";"";"";"";"";"";"";"";""
"72";"Wood";"";"sulfur dioxide";"liquid";"7446-09-05";"O2S";"gases";"3";"not recommended";"100";"<14";"";"liquid";"1";"";"";"";"";"";"";"";"";"";"";""
"73";"Wood";"";"sulfur dioxide";"";"7446-09-05";"O2S";"gases";"1";"recommended";"100";"70 – 212";"";"no water";"1";"";"";"";"";"";"";"";"";"";"";""
"";"";"";"";"";"";"";"";"";"";"";"";"";"";"";"";"";"";"";"";"";"";"";"";"";""
"";"";"";"";"";"";"";"";"";"";"";"";"";"";"";"";"";"";"";"";"";"";"";"";"";""
"Corrosion Survey Database (COR•SUR) © 2002 NACE International";"";"";"";"";"";"";"";"";"";"";"";"";"";"";"";"";"";"";"";"";"";"";"";"";""

File: data/corrosion_data/TableData - 2024-11-09T190427.332.csv
sep=;
"Title: Corrosion Survey Database (COR•SUR)";"";"";"";"";"";"";"";"";"";"";"";"";"";"";"";"";"";"";"";"";"";"";"";"";""
"Table: Allyl chloride";"";"";"";"";"";"";"";"";"";"";"";"";"";"";"";"";"";"";"";"";"";"";"";"";""
"DOWNLOAD SHOWS ONLY THE DISPLAYED DATA, UP TO 50 ROWS";"";"";"";"";"";"";"";"";"";"";"";"";"";"";"";"";"";"";"";"";"";"";"";"";""
"No.";"material or substance name";"material synonym";"exposure medium";"exposure medium synonym";"exposure medium CAS RN";"exposure medium formula";"exposure medium class";"NACE resistance rating (unitless)";"resistance note";"conc. (%)";"temp. (°F)";"exposure time (mo (30))";"test note";"reference";"";"";"";"";"";"";"";"";"";"";""
"1";"Acrylonitrile Butadiene Styrene Polymer (ABS)";"";"allyl chloride";"3-chloropropene";"107-05-1";"C3H5Cl";"halogenated aliphatics";"3";"not recommended";"100";"70 – 150";"";"";"1";"";"";"";"";"";"";"";"";"";"";""
"2";"Epoxy Resin, Glass Fiber- Reinforced";"";"allyl chloride";"3-chloropropene";"107-05-1";"C3H5Cl";"halogenated aliphatics";"1";"recommended";"100";"70 – 100";"";"";"1";"";"";"";"";"";"";"";"";"";"";""
"3";"Epoxy Resin, Glass Fiber- Reinforced";"";"allyl chloride";"3-chloropropene";"107-05-1";"C3H5Cl";"halogenated aliphatics";"3";"not recommended";"100";"100 – 150";"";"";"1";"";"";"";"";"";"";"";"";"";"";""
"4";"Ethylene Tetrafluoroethylene Copolymer (ETFE)";"Teflon; Hostaflon; Fluon";"allyl chloride";"3-chloropropene";"107-05-1";"C3H5Cl";"halogenated aliphatics";"1";"recommended";"20 – 40";"200";"<6";"";"10";"";"";"";"";"";"";"";"";"";"";""
"5";"Fluorinated Ethylene Propylene Copolymer (FEP)/ Polytetrafluoroethylene (PTFE)";"";"allyl chloride";"3-chloropropene";"107-05-1";"C3H5Cl";"halogenated aliphatics";"1";"recommended";"100";"70 – 90";"";"immersed, cyclic immersion";"1, 10";"";"";"";"";"";"";"";"";"";"";""
"6";"Fluorinated Ethylene Propylene Copolymer (FEP)/ Polytetrafluoroethylene (PTFE)";"";"allyl chloride";"3-chloropropene";"107-05-1";"C3H5Cl";"halogenated aliphatics";"1";"recommended; >12 months";"100";"150";"";"";"1, 10";"";"";"";"";"";"";"";"";"";"";""
"7";"Fluorinated Ethylene Propylene Copolymer (FEP)/ Polytetrafluoroethylene (PTFE)";"";"allyl chloride";"3-chloropropene";"107-05-1";"C3H5Cl";"halogenated aliphatics";"2";"questionable; >12 months";"100";"200";"";"";"1, 10";"";"";"";"";"";"";"";"";"";"";""
"8";"Nylon";"";"allyl chloride";"3-chloropropene";"107-05-1";"C3H5Cl";"halogenated aliphatics";"3";"not recommended";"100";"60 – 70";"";"";"1";"";"";"";"";"";"";"";"";"";"";""
"9";"Polyesters, Glass Fiber-Reinforced";"";"allyl chloride";"3-chloropropene";"107-05-1";"C3H5Cl";"halogenated aliphatics";"3";"not recommended";"10";"70 – 80";"";"";"1";"";"";"";"";"";"";"";"";"";"";""
"10";"Polyethylene (PE)";"";"allyl chloride";"3-chloropropene";"107-05-1";"C3H5Cl";"halogenated aliphatics";"2";"questionable";"100";"60 – 70";"";"plasticizer";"1, 8";"";"";"";"";"";"";"";"";"";"";""
"11";"Polymethyl Methacrylate (PMMA)";"";"allyl chloride";"3-chloropropene";"107-05-1";"C3H5Cl";"halogenated aliphatics";"3";"not recommended";"100";"70 – 150";"";"";"1";"";"";"";"";"";"";"";"";"";"";""
"12";"Polyvinyl Chloride (PVC)";"";"allyl chloride";"3-chloropropene";"107-05-1";"C3H5Cl";"halogenated aliphatics";"3";"not recommended";"100";"70 – 150";"";"";"1";"";"";"";"";"";"";"";"";"";"";""
"13";"Polyvinylidene Fluoride (PVDF)";"Kynar";"allyl chloride";"3-chloropropene";"107-05-1";"C3H5Cl";"halogenated aliphatics";"1";"recommended";"100";"70 – 200";"";"";"1, 17";"";"";"";"";"";"";"";"";"";"";""
"14";"Polyvinylidene Fluoride (PVDF)";"";"allyl chloride";"3-chloropropene";"107-05-1";"C3H5Cl";"halogenated aliphatics";"2";"questionable";"100";"200 – 220";"";"";"1, 17";"";"";"";"";"";"";"";"";"";"";""
"15";"Polyvinylidene Fluoride (PVDF)";"";"allyl chloride";"3-chloropropene";"107-05-1";"C3H5Cl";"halogenated aliphatics";"3";"not recommended";"100";"220 – 285";"";"";"1, 17";"";"";"";"";"";"";"";"";"";"";""
"16";"Vinyl Ester Resins";"";"allyl chloride";"3-chloropropene";"107-05-1";"C3H5Cl";"halogenated aliphatics";"1";"recommended";"10";"70 – 80";"";"";"7";"";"";"";"";"";"";"";"";"";"";""
"";"";"";"";"";"";"";"";"";"";"";"";"";"";"";"";"";"";"";"";"";"";"";"";"";""
"";"";"";"";"";"";"";"";"";"";"";"";"";"";"";"";"";"";"";"";"";"";"";"";"";""
"Corrosion Survey Database (COR•SUR) © 2002 NACE International";"";"";"";"";"";"";"";"";"";"";"";"";"";"";"";"";"";"";"";"";"";"";"";"";""

File: data/corrosion_data/TableData - 2024-11-09T190435.953.csv
sep=;
"Title: Corrosion Survey Database (COR•SUR)";"";"";"";"";"";"";"";"";"";"";"";"";"";"";"";"";"";"";"";"";"";"";"";"";""
"Table: Bromoform";"";"";"";"";"";"";"";"";"";"";"";"";"";"";"";"";"";"";"";"";"";"";"";"";""
"DOWNLOAD SHOWS ONLY THE DISPLAYED DATA, UP TO 50 ROWS";"";"";"";"";"";"";"";"";"";"";"";"";"";"";"";"";"";"";"";"";"";"";"";"";""
"No.";"material or substance name";"exposure medium";"exposure medium synonym";"exposure medium CAS RN";"exposure medium formula";"exposure medium class";"NACE resistance rating (unitless)";"resistance note";"conc. (%)";"temp. (°F)";"reference";"";"";"";"";"";"";"";"";"";"";"";"";"";""
"1";"Epoxy Resin, Glass Fiber- Reinforced";"bromoform";"tribromomethane";"75-25-2";"CHBr3";"halogenated aliphatics";"3";"not recommended";"100";"75 – 150";"1, 19";"";"";"";"";"";"";"";"";"";"";"";"";"";""
"";"";"";"";"";"";"";"";"";"";"";"";"";"";"";"";"";"";"";"";"";"";"";"";"";""
"";"";"";"";"";"";"";"";"";"";"";"";"";"";"";"";"";"";"";"";"";"";"";"";"";""
"Corrosion Survey Database (COR•SUR) © 2002 NACE International";"";"";"";"";"";"";"";"";"";"";"";"";"";"";"";"";"";"";"";"";"";"";"";"";""
"";"";"";"";"";"";"";"";"";"";"";"";"";"";"";"";"";"";"";"";"";"";"";"";"";""
"";"";"";"";"";"";"";"";"";"";"";"";"";"";"";"";"";"";"";"";"";"";"";"";"";""
"";"";"";"";"";"";"";"";"";"";"";"";"";"";"";"";"";"";"";"";"";"";"";"";"";""
"";"";"";"";"";"";"";"";"";"";"";"";"";"";"";"";"";"";"";"";"";"";"";"";"";""
"";"";"";"";"";"";"";"";"";"";"";"";"";"";"";"";"";"";"";"";"";"";"";"";"";""
"";"";"";"";"";"";"";"";"";"";"";"";"";"";"";"";"";"";"";"";"";"";"";"";"";""

File: data/corrosion_data/TableData - 2024-11-09T190502.210.csv
sep=;
"Title: Corrosion Survey Database (COR•SUR)";"";"";"";"";"";"";"";"";"";"";"";"";"";"";"";"";"";"";"";"";"";"";"";"";""
"Table: Chloroform";"";"";"";"";"";"";"";"";"";"";"";"";"";"";"";"";"";"";"";"";"";"";"";"";""
"DOWNLOAD SHOWS ONLY THE DISPLAYED DATA, UP TO 50 ROWS";"";"";"";"";"";"";"";"";"";"";"";"";"";"";"";"";"";"";"";"";"";"";"";"";""
"No.";"material or substance name";"material synonym";"exposure medium";"exposure medium synonym";"exposure medium note";"exposure medium CAS RN";"exposure medium formula";"exposure medium class";"NACE resistance rating (unitless)";"resistance note";"conc. (%)";"temp. (°F)";"exposure time (mo (30))";"test note";"reference";"";"";"";"";"";"";"";"";"";""
"1";"Acetal Resins (Polyoxymethylene)";"";"chloroform";"trichloromethane";"medicine";"67-66-3";"CHCl3";"halogenated aliphatics";"1";"recommended";"100";"60 – 70";"";"";"1";"";"";"";"";"";"";"";"";"";""
"2";"Acrylonitrile Butadiene Styrene Polymer (ABS)";"";"chloroform";"trichloromethane";"medicine";"67-66-3";"CHCl3";"halogenated aliphatics";"3";"not recommended";"100";"60 – 150";"";"";"1";"";"";"";"";"";"";"";"";"";""
"3";"Carbon-Graphite Composites";"";"chloroform";"trichloromethane";"medicine";"67-66-3";"CHCl3";"halogenated aliphatics";"1";"recommended";"100";"70 – 150";"";"";"1";"";"";"";"";"";"";"";"";"";""
"4";"Cellulose Acetate";"";"chloroform";"trichloromethane";"medicine";"67-66-3";"CHCl3";"halogenated aliphatics";"3";"not recommended; disintegrated";"100";"60 – 70";"<1";"";"1";"";"";"";"";"";"";"";"";"";""
"5";"Cellulose Acetate Butyrate";"";"chloroform";"trichloromethane";"medicine";"67-66-3";"CHCl3";"halogenated aliphatics";"3";"not recommended; disintegrated";"100";"60 – 70";"<1";"";"1";"";"";"";"";"";"";"";"";"";""
"6";"Chlorendic Unsaturated Polyester, Glass Fiber-Reinforced (190 + 47)";"HET acid polyester-Polifos 190 + 47 phr styrene";"chloroform";"trichloromethane";"medicine";"67-66-3";"CHCl3";"halogenated aliphatics";"3";"not recommended";"100";"75";"<6";"";"16";"";"";"";"";"";"";"";"";"";""
"7";"Chlorendic Unsaturated Polyester, Glass Fiber-Reinforced (869 + 44.5)";"HET acid polyester-Polifos 869 + 44.5 phr styrene";"chloroform";"trichloromethane";"medicine";"67-66-3";"CHCl3";"halogenated aliphatics";"3";"not recommended";"100";"75";"<6";"";"16";"";"";"";"";"";"";"";"";"";""
"8";"Chlorinated Polyvinyl Chloride (CPVC)";"";"chloroform";"trichloromethane";"medicine";"67-66-3";"CHCl3";"halogenated aliphatics";"3";"not recommended";"100";"70 – 212";"";"";"1";"";"";"";"";"";"";"";"";"";""
"9";"Chlorosulfonated Polyethylene";"";"chloroform";"trichloromethane";"medicine";"67-66-3";"CHCl3";"halogenated aliphatics";"3";"not recommended";"100";"60 – 70";"";"";"1";"";"";"";"";"";"";"";"";"";""
"10";"Concrete";"";"chloroform";"trichloromethane";"medicine";"67-66-3";"CHCl3";"halogenated aliphatics";"1";"recommended";"100";"70 – 475";"";"";"1";"";"";"";"";"";"";"";"";"";""
"11";"Concrete";"";"chloroform";"trichloromethane";"medicine";"67-66-3";"CHCl3";"halogenated aliphatics";"1";"recommended";"100";"475 – 752";"";"";"1";"";"";"";"";"";"";"";"";"";""
"12";"Epoxy Resin, Glass Fiber- Reinforced";"";"chloroform";"trichloromethane";"medicine";"67-66-3";"CHCl3";"halogenated aliphatics";"3";"not recommended";"100";"70 – 150";"";"";"1, 19";"";"";"";"";"";"";"";"";"";""
"13";"Ethylene Tetrafluoroethylene Copolymer (ETFE)";"";"chloroform";"trichloromethane";"medicine";"67-66-3";"CHCl3";"halogenated aliphatics";"1";"recommended; weight gain; strength loss; steady state reached in one week exposure";"100";"32 – 90";"<1";"";"1, 22";"";"";"";"";"";"";"";"";"";""
"14";"Ethylene Tetrafluoroethylene Copolymer (ETFE)";"";"chloroform";"trichloromethane";"medicine";"67-66-3";"CHCl3";"halogenated aliphatics";"2";"questionable";"100";"90 – 150";"";"";"1, 22";"";"";"";"";"";"";"";"";"";""
"15";"Fluorinated Ethylene Propylene Copolymer (FEP)/ Polytetrafluoroethylene (PTFE)";"";"chloroform";"trichloromethane";"medicine";"67-66-3";"CHCl3";"halogenated aliphatics";"1";"recommended; wets; immersed not recommended";"100";"70 – 90";"";"cyclic immersion";"1, 22";"";"";"";"";"";"";"";"";"";""
"16";"Fluororubber";"";"chloroform";"trichloromethane";"medicine";"67-66-3";"CHCl3";"halogenated aliphatics";"2";"questionable";"100";"60 – 70";"";"";"1";"";"";"";"";"";"";"";"";"";""
"17";"Furfuryl Alcohol Resin, Asbestos-Reinforced";"";"chloroform";"trichloromethane";"medicine";"67-66-3";"CHCl3";"halogenated aliphatics";"3";"not recommended";"100";"70 – 80";"";"";"1";"";"";"";"";"";"";"";"";"";""
"18";"Furfuryl Alcohol Resin, Glass Fiber-Reinforced";"";"chloroform";"trichloromethane";"medicine";"67-66-3";"CHCl3";"halogenated aliphatics";"1";"recommended";"100";"70 – 200";"";"";"1";"";"";"";"";"";"";"";"";"";""
"19";"Glass, Chemical";"";"chloroform";"trichloromethane";"medicine";"67-66-3";"CHCl3";"halogenated aliphatics";"1";"recommended";"100";"70 – 150";"";"";"1";"";"";"";"";"";"";"";"";"";""
"20";"Nylon";"";"chloroform";"trichloromethane";"medicine";"67-66-3";"CHCl3";"halogenated aliphatics";"3";"not recommended";"100";"60 – 70";"";"";"1";"";"";"";"";"";"";"";"";"";""
"21";"Phenolic Resins, Asbestos-Reinforced";"";"chloroform";"trichloromethane";"medicine";"67-66-3";"CHCl3";"halogenated aliphatics";"1";"recommended";"100";"60 – 70";"";"";"1";"";"";"";"";"";"";"";"";"";""
"22";"Phenolic Resins, Asbestos-Reinforced";"";"chloroform";"trichloromethane";"medicine";"67-66-3";"CHCl3";"halogenated aliphatics";"3";"not recommended";"100";"70 – 80";"";"";"1";"";"";"";"";"";"";"";"";"";""
"23";"Polychloroprene";"";"chloroform";"trichloromethane";"medicine";"67-66-3";"CHCl3";"halogenated aliphatics";"3";"not recommended";"100";"60 – 70";"";"";"1";"";"";"";"";"";"";"";"";"";""
"24";"Polyesters, Glass Fiber-Reinforced";"";"chloroform";"trichloromethane";"medicine";"67-66-3";"CHCl3";"halogenated aliphatics";"3";"not recommended";"100";"60 – 70";"";"";"1";"";"";"";"";"";"";"";"";"";""
"25";"Polyethylene (PE)";"";"chloroform";"trichloromethane";"medicine";"67-66-3";"CHCl3";"halogenated aliphatics";"3";"not recommended; swollen";"100";"70 – 150";"";"";"1";"";"";"";"";"";"";"";"";"";""
"26";"Polymethyl Methacrylate (PMMA)";"";"chloroform";"trichloromethane";"medicine";"67-66-3";"CHCl3";"halogenated aliphatics";"3";"not recommended";"100";"70 – 150";"";"";"1";"";"";"";"";"";"";"";"";"";""
"27";"Polyphenylene Sulfide (40% Glass-Filled)";"Fortron PPS";"chloroform";"trichloromethane";"medicine";"67-66-3";"CHCl3";"halogenated aliphatics";"1";"recommended";"100";"0 – 70";"<1";"";"11";"";"";"";"";"";"";"";"";"";""
"28";"Polypropylene (PP)";"";"chloroform";"trichloromethane";"medicine";"67-66-3";"CHCl3";"halogenated aliphatics";"2";"questionable; discolored; disintegrated; swollen; weight gain";"100";"60 – 70";"<6";"intermittent exposure";"1";"";"";"";"";"";"";"";"";"";""
"29";"Polypropylene (PP)";"";"chloroform";"trichloromethane";"medicine";"67-66-3";"CHCl3";"halogenated aliphatics";"3";"not recommended";"100";"70 – 212";"";"";"1";"";"";"";"";"";"";"";"";"";""
"30";"Polyvinyl Chloride (PVC)";"";"chloroform";"trichloromethane";"medicine";"67-66-3";"CHCl3";"halogenated aliphatics";"3";"not recommended";"100";"70 – 150";"";"";"1";"";"";"";"";"";"";"";"";"";""
"31";"Polyvinylidene Fluoride (PVDF)";"Kynar";"chloroform";"trichloromethane";"medicine";"67-66-3";"CHCl3";"halogenated aliphatics";"1";"recommended";"100";"70 – 150";"";"";"1, 17";"";"";"";"";"";"";"";"";"";""
"32";"Polyvinylidene Fluoride (PVDF)";"";"chloroform";"trichloromethane";"medicine";"67-66-3";"CHCl3";"halogenated aliphatics";"2";"questionable";"100";"150 – 200";"";"";"1, 17";"";"";"";"";"";"";"";"";"";""
"33";"Polyvinylidene Fluoride (PVDF)";"";"chloroform";"trichloromethane";"medicine";"67-66-3";"CHCl3";"halogenated aliphatics";"3";"not recommended";"100";"200 – 285";"";"";"1, 17";"";"";"";"";"";"";"";"";"";""
"34";"Rubber, Butyl (BR)";"";"chloroform";"trichloromethane";"medicine";"67-66-3";"CHCl3";"halogenated aliphatics";"3";"not recommended";"100";"60 – 70";"";"";"1";"";"";"";"";"";"";"";"";"";""
"35";"Rubber, Natural (NR)";"";"chloroform";"trichloromethane";"medicine";"67-66-3";"CHCl3";"halogenated aliphatics";"3";"not recommended";"100";"60 – 70";"";"";"1";"";"";"";"";"";"";"";"";"";""
"36";"Styrene Acrylonitrile Copolymer (SAN)";"";"chloroform";"trichloromethane";"medicine";"67-66-3";"CHCl3";"halogenated aliphatics";"3";"not recommended; may dissolve";"any";"0 – 250";"";"";"1";"";"";"";"";"";"";"";"";"";""
"37";"Vinyl Ester Resins";"";"chloroform";"trichloromethane";"medicine";"67-66-3";"CHCl3";"halogenated aliphatics";"3";"not recommended";"100";"60 – 70";"";"";"7";"";"";"";"";"";"";"";"";"";""
"38";"Wood";"";"chloroform";"trichloromethane";"medicine";"67-66-3";"CHCl3";"halogenated aliphatics";"3";"not recommended";"100";"60 – 70";"";"";"1";"";"";"";"";"";"";"";"";"";""
"";"";"";"";"";"";"";"";"";"";"";"";"";"";"";"";"";"";"";"";"";"";"";"";"";""
"";"";"";"";"";"";"";"";"";"";"";"";"";"";"";"";"";"";"";"";"";"";"";"";"";""
"Corrosion Survey Database (COR•SUR) © 2002 NACE International";"";"";"";"";"";"";"";"";"";"";"";"";"";"";"";"";"";"";"";"";"";"";"";"";""
