Repository: Mahyar-rajabi94/TF_SDL

File: data/corrosion_data/TableData - 2024-11-09T190513.720.csv
sep=;
"Title: Corrosion Survey Database (COR•SUR)";"";"";"";"";"";"";"";"";"";"";"";"";"";"";"";"";"";"";"";"";"";"";"";"";""
"Table: Dichloroethylene";"";"";"";"";"";"";"";"";"";"";"";"";"";"";"";"";"";"";"";"";"";"";"";"";""
"DOWNLOAD SHOWS ONLY THE DISPLAYED DATA, UP TO 50 ROWS";"";"";"";"";"";"";"";"";"";"";"";"";"";"";"";"";"";"";"";"";"";"";"";"";""
"No.";"material or substance name";"exposure medium";"exposure medium note";"exposure medium class";"NACE resistance rating (unitless)";"resistance note";"conc. (%)";"temp. (°F)";"exposure time (mo (30))";"test note";"reference";"";"";"";"";"";"";"";"";"";"";"";"";"";""
"1";"Acetal Resins (Polyoxymethylene)";"dichloroethylene";"";"halogenated aliphatics";"3";"not recommended";"100";"60 – 70";"";"";"1";"";"";"";"";"";"";"";"";"";"";"";"";"";""
"2";"Acrylonitrile Butadiene Styrene Polymer (ABS)";"dichloroethylene";"";"halogenated aliphatics";"2";"questionable";"100";"60 – 70";"";"";"1";"";"";"";"";"";"";"";"";"";"";"";"";"";""
"3";"Chlorosulfonated Polyethylene";"dichloroethylene";"";"halogenated aliphatics";"3";"not recommended";"100";"60 – 70";"";"";"1";"";"";"";"";"";"";"";"";"";"";"";"";"";""
"4";"Concrete";"dichloroethylene";"";"halogenated aliphatics";"2";"questionable";"100";"60 – 70";"";"";"1";"";"";"";"";"";"";"";"";"";"";"";"";"";""
"5";"Epoxy Resin, Glass Fiber- Reinforced";"dichloroethylene";"";"halogenated aliphatics";"1";"recommended";"100";"70 – 80";"";"";"1";"";"";"";"";"";"";"";"";"";"";"";"";"";""
"6";"Epoxy Resin, Glass Fiber- Reinforced";"dichloroethylene";"";"halogenated aliphatics";"3";"not recommended";"100";"80 – 150";"";"";"1";"";"";"";"";"";"";"";"";"";"";"";"";"";""
"7";"Ethylene Tetrafluoroethylene Copolymer (ETFE)";"dichloroethylene";"";"halogenated aliphatics";"1";"recommended; weight gain; strength loss; steady state reached in one week exposure";"100";"32 – 90";"<1";"";"1, 22";"";"";"";"";"";"";"";"";"";"";"";"";"";""
"8";"Fluorinated Ethylene Propylene Copolymer (FEP)/ Polytetrafluoroethylene (PTFE)";"dichloroethylene";"";"halogenated aliphatics";"1";"recommended";"100";"70 – 90";"";"cyclic immersion; immersed";"1";"";"";"";"";"";"";"";"";"";"";"";"";"";""
"9";"Fluororubber";"dichloroethylene";"";"halogenated aliphatics";"3";"not recommended";"100";"60 – 70";"";"";"1";"";"";"";"";"";"";"";"";"";"";"";"";"";""
"10";"Furfuryl Alcohol Resin, Glass Fiber-Reinforced";"dichloroethylene";"";"halogenated aliphatics";"1";"recommended";"100";"70 – 80";">12";"";"1";"";"";"";"";"";"";"";"";"";"";"";"";"";""
"11";"Glass, Chemical";"dichloroethylene";"";"halogenated aliphatics";"1";"recommended";"100";"70 – 125";"";"";"1";"";"";"";"";"";"";"";"";"";"";"";"";"";""
"12";"Nylon";"dichloroethylene";"wet";"halogenated aliphatics";"1";"recommended";"100";"70 – 212";"";"~7pH; ";"1";"";"";"";"";"";"";"";"";"";"";"";"";"";""
"13";"Polychloroprene";"dichloroethylene";"";"halogenated aliphatics";"3";"not recommended";"100";"60 – 70";"";"";"1";"";"";"";"";"";"";"";"";"";"";"";"";"";""
"14";"Polyethylene (PE)";"dichloroethylene";"";"halogenated aliphatics";"3";"not recommended";"100";"60 – 80";"";"plasticizer";"1, 8";"";"";"";"";"";"";"";"";"";"";"";"";"";""
"15";"Polymethyl Methacrylate (PMMA)";"dichloroethylene";"";"halogenated aliphatics";"3";"not recommended";"100";"60 – 70";"";"";"1";"";"";"";"";"";"";"";"";"";"";"";"";"";""
"16";"Polypropylene (PP)";"dichloroethylene";"";"halogenated aliphatics";"3";"not recommended";"100";"60 – 70";"";"";"1";"";"";"";"";"";"";"";"";"";"";"";"";"";""
"17";"Rubber, Butyl (BR)";"dichloroethylene";"";"halogenated aliphatics";"3";"not recommended";"100";"60 – 70";"";"";"1";"";"";"";"";"";"";"";"";"";"";"";"";"";""
"18";"Rubber, Natural (NR)";"dichloroethylene";"";"halogenated aliphatics";"3";"not recommended";"100";"60 – 70";"";"";"1";"";"";"";"";"";"";"";"";"";"";"";"";"";""
"19";"Wood";"dichloroethylene";"";"halogenated aliphatics";"2";"questionable";"100";"70 – 175";"";"permeable";"1";"";"";"";"";"";"";"";"";"";"";"";"";"";""
"";"";"";"";"";"";"";"";"";"";"";"";"";"";"";"";"";"";"";"";"";"";"";"";"";""
"";"";"";"";"";"";"";"";"";"";"";"";"";"";"";"";"";"";"";"";"";"";"";"";"";""
"Corrosion Survey Database (COR•SUR) © 2002 NACE International";"";"";"";"";"";"";"";"";"";"";"";"";"";"";"";"";"";"";"";"";"";"";"";"";""

File: data/corrosion_data/TableData - 2024-11-09T190524.942.csv
sep=;
"Title: Corrosion Survey Database (COR•SUR)";"";"";"";"";"";"";"";"";"";"";"";"";"";"";"";"";"";"";"";"";"";"";"";"";""
"Table: Hexachloroethane";"";"";"";"";"";"";"";"";"";"";"";"";"";"";"";"";"";"";"";"";"";"";"";"";""
"DOWNLOAD SHOWS ONLY THE DISPLAYED DATA, UP TO 50 ROWS";"";"";"";"";"";"";"";"";"";"";"";"";"";"";"";"";"";"";"";"";"";"";"";"";""
"No.";"material or substance name";"exposure medium";"exposure medium synonym";"exposure medium CAS RN";"exposure medium formula";"exposure medium class";"NACE resistance rating (unitless)";"resistance note";"conc. (%)";"temp. (°F)";"test note";"reference";"";"";"";"";"";"";"";"";"";"";"";"";""
"1";"Concrete";"hexachloroethane";"perchloroethane";"67-72-1";"C2Cl6";"halogenated aliphatics";"1";"recommended";"100";"70 – 200";"";"1";"";"";"";"";"";"";"";"";"";"";"";"";""
"2";"Glass, Chemical";"hexachloroethane";"perchloroethane";"67-72-1";"C2Cl6";"halogenated aliphatics";"1";"recommended";"100";"70 – 250";"";"1";"";"";"";"";"";"";"";"";"";"";"";"";""
"3";"Polyethylene (PE)";"hexachloroethane";"perchloroethane";"67-72-1";"C2Cl6";"halogenated aliphatics";"3";"not recommended";"100";"60 – 70";"plasticizer";"1, 8";"";"";"";"";"";"";"";"";"";"";"";"";""
"4";"Wood";"hexachloroethane";"perchloroethane";"67-72-1";"C2Cl6";"halogenated aliphatics";"1";"recommended";"100";"70 – 150";"";"1";"";"";"";"";"";"";"";"";"";"";"";"";""
"";"";"";"";"";"";"";"";"";"";"";"";"";"";"";"";"";"";"";"";"";"";"";"";"";""
"";"";"";"";"";"";"";"";"";"";"";"";"";"";"";"";"";"";"";"";"";"";"";"";"";""
"Corrosion Survey Database (COR•SUR) © 2002 NACE International";"";"";"";"";"";"";"";"";"";"";"";"";"";"";"";"";"";"";"";"";"";"";"";"";""
"";"";"";"";"";"";"";"";"";"";"";"";"";"";"";"";"";"";"";"";"";"";"";"";"";""
"";"";"";"";"";"";"";"";"";"";"";"";"";"";"";"";"";"";"";"";"";"";"";"";"";""
"";"";"";"";"";"";"";"";"";"";"";"";"";"";"";"";"";"";"";"";"";"";"";"";"";""

File: data/corrosion_data/TableData - 2024-11-09T190548.587.csv
sep=;
"Title: Corrosion Survey Database (COR•SUR)";"";"";"";"";"";"";"";"";"";"";"";"";"";"";"";"";"";"";"";"";"";"";"";"";""
"Table: Lauryl chloride";"";"";"";"";"";"";"";"";"";"";"";"";"";"";"";"";"";"";"";"";"";"";"";"";""
"DOWNLOAD SHOWS ONLY THE DISPLAYED DATA, UP TO 50 ROWS";"";"";"";"";"";"";"";"";"";"";"";"";"";"";"";"";"";"";"";"";"";"";"";"";""
"No.";"material or substance name";"material synonym";"exposure medium";"exposure medium synonym";"exposure medium CAS RN";"exposure medium formula";"exposure medium class";"NACE resistance rating (unitless)";"resistance note";"conc. (%)";"temp. (°F)";"exposure time (mo (30))";"test note";"reference";"";"";"";"";"";"";"";"";"";"";""
"1";"Acrylonitrile Butadiene Styrene Polymer (ABS)";"";"lauryl chloride";"1-chlorododecane";"112-52-7";"C12H25Cl";"halogenated aliphatics";"1";"recommended";"100";"70 – 150";"";"";"1";"";"";"";"";"";"";"";"";"";"";""
"2";"Chlorendic Unsaturated Polyester, Glass Fiber-Reinforced (190 + 47)";"HET acid polyester-Polifos 190 + 47 phr styrene";"lauryl chloride";"1-chlorododecane";"112-52-7";"C12H25Cl";"halogenated aliphatics";"1";"recommended";"100";"212";"<6";"also crude - acidic";"16";"";"";"";"";"";"";"";"";"";"";""
"3";"Chlorinated Polyvinyl Chloride (CPVC)";"";"lauryl chloride";"1-chlorododecane";"112-52-7";"C12H25Cl";"halogenated aliphatics";"1";"recommended";"100";"70 – 150";"";"";"1, 2";"";"";"";"";"";"";"";"";"";"";""
"4";"Furfuryl Alcohol Resin, Asbestos-Reinforced";"";"lauryl chloride";"1-chlorododecane";"112-52-7";"C12H25Cl";"halogenated aliphatics";"1";"recommended";"100";"70 – 80";"";"";"1";"";"";"";"";"";"";"";"";"";"";""
"5";"Phenolic Resins, Asbestos-Reinforced";"";"lauryl chloride";"1-chlorododecane";"112-52-7";"C12H25Cl";"halogenated aliphatics";"1";"recommended";"100";"60 – 70";"";"";"1";"";"";"";"";"";"";"";"";"";"";""
"6";"Phenolic Resins, Asbestos-Reinforced";"";"lauryl chloride";"1-chlorododecane";"112-52-7";"C12H25Cl";"halogenated aliphatics";"1";"recommended";"100";"70 – 212";"";"";"1";"";"";"";"";"";"";"";"";"";"";""
"7";"Polyesters, Glass Fiber-Reinforced";"";"lauryl chloride";"1-chlorododecane";"112-52-7";"C12H25Cl";"halogenated aliphatics";"1";"recommended";"100";"70 – 212";"";"also crude, acidic";"1";"";"";"";"";"";"";"";"";"";"";""
"8";"Polyethylene (PE)";"";"lauryl chloride";"1-chlorododecane";"112-52-7";"C12H25Cl";"halogenated aliphatics";"1";"recommended";"100";"70 – 125";"";"";"1, 21";"";"";"";"";"";"";"";"";"";"";""
"9";"Polyvinyl Chloride (PVC)";"";"lauryl chloride";"1-chlorododecane";"112-52-7";"C12H25Cl";"halogenated aliphatics";"1";"recommended";"100";"70 – 150";"";"";"1";"";"";"";"";"";"";"";"";"";"";""
"10";"Polyvinylidene Fluoride (PVDF)";"";"lauryl chloride";"1-chlorododecane";"112-52-7";"C12H25Cl";"halogenated aliphatics";"1";"recommended";"100";"70 – 250";"";"";"1, 23";"";"";"";"";"";"";"";"";"";"";""
"11";"Vinyl Ester Resins";"";"lauryl chloride";"1-chlorododecane";"112-52-7";"C12H25Cl";"halogenated aliphatics";"1";"recommended";"100";"70 – 120";"";"";"7";"";"";"";"";"";"";"";"";"";"";""
"";"";"";"";"";"";"";"";"";"";"";"";"";"";"";"";"";"";"";"";"";"";"";"";"";""
"";"";"";"";"";"";"";"";"";"";"";"";"";"";"";"";"";"";"";"";"";"";"";"";"";""
"Corrosion Survey Database (COR•SUR) © 2002 NACE International";"";"";"";"";"";"";"";"";"";"";"";"";"";"";"";"";"";"";"";"";"";"";"";"";""

File: data/corrosion_data/TableData - 2024-11-09T190608.543.csv
sep=;
"Title: Corrosion Survey Database (COR•SUR)";"";"";"";"";"";"";"";"";"";"";"";"";"";"";"";"";"";"";"";"";"";"";"";"";""
"Table: Perchloroethylene";"";"";"";"";"";"";"";"";"";"";"";"";"";"";"";"";"";"";"";"";"";"";"";"";""
"DOWNLOAD SHOWS ONLY THE DISPLAYED DATA, UP TO 50 ROWS";"";"";"";"";"";"";"";"";"";"";"";"";"";"";"";"";"";"";"";"";"";"";"";"";""
"No.";"material or substance name";"material synonym";"exposure medium";"exposure medium synonym";"exposure medium note";"exposure medium CAS RN";"exposure medium formula";"exposure medium class";"NACE resistance rating (unitless)";"resistance note";"conc. (%)";"temp. (°F)";"exposure time (mo (30))";"test note";"reference";"";"";"";"";"";"";"";"";"";""
"1";"Acetal Resins (Polyoxymethylene)";"";"perchloroethylene";"tetrachloroethene";"";"127-18-4";"C2Cl4";"halogenated aliphatics";"2";"questionable";"100";"70 – 150";"";"";"1";"";"";"";"";"";"";"";"";"";""
"2";"Acrylonitrile Butadiene Styrene Polymer (ABS)";"";"perchloroethylene";"tetrachloroethene";"";"127-18-4";"C2Cl4";"halogenated aliphatics";"3";"not recommended; weight gain ";"100";"70 – 135";"";"";"1";"";"";"";"";"";"";"";"";"";""
"3";"Acrylonitrile Butadiene Styrene Polymer (ABS)";"";"perchloroethylene";"tetrachloroethene";"";"127-18-4";"C2Cl4";"halogenated aliphatics";"3";"not recommended; swollen ";"100";"135 – 150";"";"";"1";"";"";"";"";"";"";"";"";"";""
"4";"Cellulose Acetate";"";"perchloroethylene";"tetrachloroethene";"";"127-18-4";"C2Cl4";"halogenated aliphatics";"1";"recommended";"100";"60 – 70";"<1";"";"1";"";"";"";"";"";"";"";"";"";""
"5";"Cellulose Acetate Butyrate";"";"perchloroethylene";"tetrachloroethene";"";"127-18-4";"C2Cl4";"halogenated aliphatics";"3";"not recommended; swollen";"100";"60 – 70";"<1";"";"1";"";"";"";"";"";"";"";"";"";""
"6";"Chlorendic Unsaturated Polyester, Glass Fiber-Reinforced (190 + 47)";"HET acid polyester-Polifos 190 + 47 phr styrene";"perchloroethylene";"tetrachloroethene";"";"127-18-4";"C2Cl4";"halogenated aliphatics";"1";"recommended";"100";"70";"<6";"";"16";"";"";"";"";"";"";"";"";"";""
"7";"Chlorendic Unsaturated Polyester, Glass Fiber-Reinforced (190 + 47)";"HET acid polyester-Polifos 190 + 47 phr styrene";"perchloroethylene";"tetrachloroethene";"vapor & condensate";"127-18-4";"C2Cl4";"halogenated aliphatics";"2";"questionable; recommended at 49°C (120°F)";"100";"125";"";"";"16";"";"";"";"";"";"";"";"";"";""
"8";"Chlorendic Unsaturated Polyester, Glass Fiber-Reinforced (869 + 44.5)";"HET acid polyester-Polifos 869 + 44.5 phr styrene";"perchloroethylene";"tetrachloroethene";"vapor & condensate";"127-18-4";"C2Cl4";"halogenated aliphatics";"1";"recommended";"100";"115";"<6";"";"16";"";"";"";"";"";"";"";"";"";""
"9";"Chlorosulfonated Polyethylene";"";"perchloroethylene";"tetrachloroethene";"";"127-18-4";"C2Cl4";"halogenated aliphatics";"3";"not recommended";"100";"70 – 150";"";"";"1";"";"";"";"";"";"";"";"";"";""
"10";"Epoxy Resin, Asbestos/ Glass Fiber- Reinforced";"";"perchloroethylene";"tetrachloroethene";"";"127-18-4";"C2Cl4";"halogenated aliphatics";"1";"recommended; over 3 years";">10";"75 – 125";">12";"";"1";"";"";"";"";"";"";"";"";"";""
"11";"Epoxy Resin, Glass Fiber- Reinforced";"";"perchloroethylene";"tetrachloroethene";"";"127-18-4";"C2Cl4";"halogenated aliphatics";"1";"recommended";"100";"70 – 100";"";"";"1, 24";"";"";"";"";"";"";"";"";"";""
"12";"Epoxy Resin, Glass Fiber- Reinforced";"";"perchloroethylene";"tetrachloroethene";"";"127-18-4";"C2Cl4";"halogenated aliphatics";"2";"questionable";"100";"100 – 150";"";"";"1, 24";"";"";"";"";"";"";"";"";"";""
"13";"Fluorinated Ethylene Propylene Copolymer (FEP)/ Polytetrafluoroethylene (PTFE)";"";"perchloroethylene";"tetrachloroethene";"";"127-18-4";"C2Cl4";"halogenated aliphatics";"1";"recommended; wets";"100";"70 – 90";"";"cyclic immersion";"1";"";"";"";"";"";"";"";"";"";""
"14";"Fluorinated Ethylene Propylene Copolymer (FEP)/ Polytetrafluoroethylene (PTFE)";"";"perchloroethylene";"tetrachloroethene";"";"127-18-4";"C2Cl4";"halogenated aliphatics";"1";"recommended";"100";"90 – 225";"";"";"1";"";"";"";"";"";"";"";"";"";""
"15";"Fluorinated Ethylene Propylene Copolymer (FEP)/ Polytetrafluoroethylene (PTFE)";"";"perchloroethylene";"tetrachloroethene";"";"127-18-4";"C2Cl4";"halogenated aliphatics";"1";"recommended; weight gain, ";"100";"225 – 250";"";"";"1";"";"";"";"";"";"";"";"";"";""
"16";"Fluororubber";"";"perchloroethylene";"tetrachloroethene";"";"127-18-4";"C2Cl4";"halogenated aliphatics";"1";"recommended; weight gain";"100";"70 – 150";"";"";"1";"";"";"";"";"";"";"";"";"";""
"17";"Furan Laminates";"";"perchloroethylene";"tetrachloroethene";"";"127-18-4";"C2Cl4";"halogenated aliphatics";"2";"questionable";"100";"175 – 200";"<6";"";"1";"";"";"";"";"";"";"";"";"";""
"18";"Furfuryl Alcohol Resin, Asbestos-Reinforced";"";"perchloroethylene";"tetrachloroethene";"";"127-18-4";"C2Cl4";"halogenated aliphatics";"1";"recommended";"100";"70 – 80";"";"";"1";"";"";"";"";"";"";"";"";"";""
"19";"Furfuryl Alcohol Resin, Glass Fiber-Reinforced";"";"perchloroethylene";"tetrachloroethene";"";"127-18-4";"C2Cl4";"halogenated aliphatics";"1";"recommended";"100";"70 – 250";">12";"";"1";"";"";"";"";"";"";"";"";"";""
"20";"Nylon";"";"perchloroethylene";"tetrachloroethene";"";"127-18-4";"C2Cl4";"halogenated aliphatics";"2";"questionable";"100";"60 – 70";"<1";"";"1";"";"";"";"";"";"";"";"";"";""
"21";"Perfluoroalkoxy Resins";"";"perchloroethylene";"tetrachloroethene";"";"127-18-4";"C2Cl4";"halogenated aliphatics";"1";"recommended; weight gain; strength loss; steady state reached in one week exposure";"100";"32 – 225";"";"";"1, 22";"";"";"";"";"";"";"";"";"";""
"22";"Perfluoroalkoxy Resins";"";"perchloroethylene";"tetrachloroethene";"";"127-18-4";"C2Cl4";"halogenated aliphatics";"1";"recommended";"100";"225 – 250";"";"boiling point";"1, 22";"";"";"";"";"";"";"";"";"";""
"23";"Phenolic Resins, Asbestos-Reinforced";"";"perchloroethylene";"tetrachloroethene";"";"127-18-4";"C2Cl4";"halogenated aliphatics";"1";"recommended";"100";"60 – 70";"";"";"1";"";"";"";"";"";"";"";"";"";""
"24";"Phenolic Resins, Asbestos-Reinforced";"";"perchloroethylene";"tetrachloroethene";"";"127-18-4";"C2Cl4";"halogenated aliphatics";"1";"recommended";"100";"70 – 212";"";"";"1";"";"";"";"";"";"";"";"";"";""
"25";"Polychloroprene";"";"perchloroethylene";"tetrachloroethene";"";"127-18-4";"C2Cl4";"halogenated aliphatics";"3";"not recommended; swollen >12 months";"100";"70 – 195";"";"";"1";"";"";"";"";"";"";"";"";"";""
"26";"Polychloroprene";"";"perchloroethylene";"tetrachloroethene";"";"127-18-4";"C2Cl4";"halogenated aliphatics";"3";"not recommended; swollen ";"100";"195 – 212";"";"";"1";"";"";"";"";"";"";"";"";"";""
"27";"Polyesters, Glass Fiber-Reinforced";"";"perchloroethylene";"tetrachloroethene";"";"127-18-4";"C2Cl4";"halogenated aliphatics";"1";"recommended";">10";"50 – 80";"";"";"1";"";"";"";"";"";"";"";"";"";""
"28";"Polyesters, Glass Fiber-Reinforced";"";"perchloroethylene";"tetrachloroethene";"";"127-18-4";"C2Cl4";"halogenated aliphatics";"2";"questionable";"100";"80 – 150";"";"";"1";"";"";"";"";"";"";"";"";"";""
"29";"Polyethylene (PE)";"";"perchloroethylene";"tetrachloroethene";"";"127-18-4";"C2Cl4";"halogenated aliphatics";"3";"not recommended; weight gain";"100";"70 – 150";"<1";"low to moderate plasticizer";"1, 8";"";"";"";"";"";"";"";"";"";""
"30";"Polymethyl Methacrylate (PMMA)";"";"perchloroethylene";"tetrachloroethene";"";"127-18-4";"C2Cl4";"halogenated aliphatics";"3";"not recommended; questionable ";"100";"70 – 135";"";"";"1";"";"";"";"";"";"";"";"";"";""
"31";"Polymethyl Methacrylate (PMMA)";"";"perchloroethylene";"tetrachloroethene";"";"127-18-4";"C2Cl4";"halogenated aliphatics";"3";"not recommended; softened ";"100";"135 – 150";"";"";"1";"";"";"";"";"";"";"";"";"";""
"32";"Polyphenylene Sulfide (40% Glass-Filled)";"Fortron PPS";"perchloroethylene";"tetrachloroethene";"";"127-18-4";"C2Cl4";"halogenated aliphatics";"1";"recommended";"100";"0 – 200";"<1";"";"11";"";"";"";"";"";"";"";"";"";""
"33";"Polypropylene (PP)";"";"perchloroethylene";"tetrachloroethene";"";"127-18-4";"C2Cl4";"halogenated aliphatics";"1";"recommended; weight gain";"100";"70 – 80";"<1";"";"1";"";"";"";"";"";"";"";"";"";""
"34";"Polypropylene (PP)";"";"perchloroethylene";"tetrachloroethene";"";"127-18-4";"C2Cl4";"halogenated aliphatics";"2";"questionable";"100";"80 – 125";"";"";"1";"";"";"";"";"";"";"";"";"";""
"35";"Polypropylene (PP)";"";"perchloroethylene";"tetrachloroethene";"";"127-18-4";"C2Cl4";"halogenated aliphatics";"3";"not recommended";"100";"125 – 212";"";"";"1";"";"";"";"";"";"";"";"";"";""
"36";"Polyvinyl Chloride (PVC)";"";"perchloroethylene";"tetrachloroethene";"";"127-18-4";"C2Cl4";"halogenated aliphatics";"3";"not recommended; weight gain ";"100";"70 – 125";"";"";"1";"";"";"";"";"";"";"";"";"";""
"37";"Polyvinylidene Fluoride (PVDF)";"";"perchloroethylene";"tetrachloroethene";"";"127-18-4";"C2Cl4";"halogenated aliphatics";"1";"recommended";"100";"70 – 275";"";"";"1, 23";"";"";"";"";"";"";"";"";"";""
"38";"Rubber, Butyl (BR)";"";"perchloroethylene";"tetrachloroethene";"";"127-18-4";"C2Cl4";"halogenated aliphatics";"3";"not recommended";"100";"70 – 150";"<1";"";"1";"";"";"";"";"";"";"";"";"";""
"39";"Rubber, Natural (NR)";"";"perchloroethylene";"tetrachloroethene";"";"127-18-4";"C2Cl4";"halogenated aliphatics";"3";"not recommended; swollen >12 months; ";"100";"70 – 150";"";"";"1";"";"";"";"";"";"";"";"";"";""
"40";"Styrene Acrylonitrile Copolymer (SAN)";"";"perchloroethylene";"tetrachloroethene";"";"127-18-4";"C2Cl4";"halogenated aliphatics";"1";"recommended";"100";"70 – 80";"";"";"1";"";"";"";"";"";"";"";"";"";""
"41";"Styrene Acrylonitrile Copolymer (SAN)";"";"perchloroethylene";"tetrachloroethene";"";"127-18-4";"C2Cl4";"halogenated aliphatics";"3";"not recommended";"100";"80 – 125";"";"";"1";"";"";"";"";"";"";"";"";"";""
"42";"Vinyl Ester Resins";"";"perchloroethylene";"tetrachloroethene";"";"127-18-4";"C2Cl4";"halogenated aliphatics";"1";"recommended";">10";"50 – 120";"";"";"7";"";"";"";"";"";"";"";"";"";""
"";"";"";"";"";"";"";"";"";"";"";"";"";"";"";"";"";"";"";"";"";"";"";"";"";""
"";"";"";"";"";"";"";"";"";"";"";"";"";"";"";"";"";"";"";"";"";"";"";"";"";""
"Corrosion Survey Database (COR•SUR) © 2002 NACE International";"";"";"";"";"";"";"";"";"";"";"";"";"";"";"";"";"";"";"";"";"";"";"";"";""

File: data/corrosion_data/TableData - 2024-11-09T190613.946.csv
sep=;
"Title: Corrosion Survey Database (COR•SUR)";"";"";"";"";"";"";"";"";"";"";"";"";"";"";"";"";"";"";"";"";"";"";"";"";""
"Table: Propylene dichloride";"";"";"";"";"";"";"";"";"";"";"";"";"";"";"";"";"";"";"";"";"";"";"";"";""
"DOWNLOAD SHOWS ONLY THE DISPLAYED DATA, UP TO 50 ROWS";"";"";"";"";"";"";"";"";"";"";"";"";"";"";"";"";"";"";"";"";"";"";"";"";""
"No.";"material or substance name";"exposure medium";"exposure medium synonym";"exposure medium CAS RN";"exposure medium formula";"exposure medium class";"NACE resistance rating (unitless)";"resistance note";"conc. (%)";"temp. (°F)";"exposure time (mo (30))";"test note";"reference";"";"";"";"";"";"";"";"";"";"";"";""
"1";"Cellulose Acetate";"propylene dichloride";"1,2-dichloropropane";"26198-63-0 [78-87-5]";"C3H6Cl2";"halogenated aliphatics";"3";"not recommended; discolored; weight gain";"100";"60 – 70";"<1";"";"1";"";"";"";"";"";"";"";"";"";"";"";""
"2";"Cellulose Acetate Butyrate";"propylene dichloride";"1,2-dichloropropane";"26198-63-0 [78-87-5]";"C3H6Cl2";"halogenated aliphatics";"3";"not recommended; disintegrated";"100";"60 – 70";"<1";"";"1";"";"";"";"";"";"";"";"";"";"";"";""
"3";"Chlorinated Polyvinyl Chloride (CPVC)";"propylene dichloride";"1,2-dichloropropane";"26198-63-0 [78-87-5]";"C3H6Cl2";"halogenated aliphatics";"3";"not recommended";"100";"70 – 212";"";"";"1, 2";"";"";"";"";"";"";"";"";"";"";"";""
"4";"Fluorinated Ethylene Propylene Copolymer (FEP)/ Polytetrafluoroethylene (PTFE)";"propylene dichloride";"1,2-dichloropropane";"26198-63-0 [78-87-5]";"C3H6Cl2";"halogenated aliphatics";"1";"recommended";"100";"70 – 90";"";"cyclic immersion; immersed";"1";"";"";"";"";"";"";"";"";"";"";"";""
"5";"Polyethylene (PE)";"propylene dichloride";"1,2-dichloropropane";"26198-63-0 [78-87-5]";"C3H6Cl2";"halogenated aliphatics";"3";"not recommended";"100";"70 – 150";"";"";"1";"";"";"";"";"";"";"";"";"";"";"";""
"6";"Polymethyl Methacrylate (PMMA)";"propylene dichloride";"1,2-dichloropropane";"26198-63-0 [78-87-5]";"C3H6Cl2";"halogenated aliphatics";"3";"not recommended";"100";"70 – 150";"";"";"1";"";"";"";"";"";"";"";"";"";"";"";""
"7";"Polyvinyl Chloride (PVC)";"propylene dichloride";"1,2-dichloropropane";"26198-63-0 [78-87-5]";"C3H6Cl2";"halogenated aliphatics";"3";"not recommended";"100";"70 – 150";"";"";"1";"";"";"";"";"";"";"";"";"";"";"";""
"8";"Styrene Acrylonitrile Copolymer (SAN)";"propylene dichloride";"1,2-dichloropropane";"26198-63-0 [78-87-5]";"C3H6Cl2";"halogenated aliphatics";"3";"not recommended";"100";"70 – 125";"";"";"1";"";"";"";"";"";"";"";"";"";"";"";""
"";"";"";"";"";"";"";"";"";"";"";"";"";"";"";"";"";"";"";"";"";"";"";"";"";""
"";"";"";"";"";"";"";"";"";"";"";"";"";"";"";"";"";"";"";"";"";"";"";"";"";""
"Corrosion Survey Database (COR•SUR) © 2002 NACE International";"";"";"";"";"";"";"";"";"";"";"";"";"";"";"";"";"";"";"";"";"";"";"";"";""

File: data/corrosion_data/TableData - 2024-11-09T190626.091.csv
sep=;
"Title: Corrosion Survey Database (COR•SUR)";"";"";"";"";"";"";"";"";"";"";"";"";"";"";"";"";"";"";"";"";"";"";"";"";""
"Table: Tetrachloroethane";"";"";"";"";"";"";"";"";"";"";"";"";"";"";"";"";"";"";"";"";"";"";"";"";""
"DOWNLOAD SHOWS ONLY THE DISPLAYED DATA, UP TO 50 ROWS";"";"";"";"";"";"";"";"";"";"";"";"";"";"";"";"";"";"";"";"";"";"";"";"";""
"No.";"material or substance name";"exposure medium";"exposure medium class";"NACE resistance rating (unitless)";"resistance note";"conc. (%)";"temp. (°F)";"exposure time (mo (30))";"test note";"reference";"";"";"";"";"";"";"";"";"";"";"";"";"";"";""
"1";"Acetal Resins (Polyoxymethylene)";"tetrachloroethane";"halogenated aliphatics";"2";"questionable";"100";"70 – 150";"";"";"1";"";"";"";"";"";"";"";"";"";"";"";"";"";"";""
"2";"Acrylonitrile Butadiene Styrene Polymer (ABS)";"tetrachloroethane";"halogenated aliphatics";"2";"questionable";"100";"60 – 70";"";"";"1";"";"";"";"";"";"";"";"";"";"";"";"";"";"";""
"3";"Acrylonitrile Butadiene Styrene Polymer (ABS)";"tetrachloroethane";"halogenated aliphatics";"3";"not recommended";"100";"70 – 150";"";"";"1";"";"";"";"";"";"";"";"";"";"";"";"";"";"";""
"4";"Carbon-Graphite Composites";"tetrachloroethane";"halogenated aliphatics";"1";"recommended";"100";"70 – 296";"";"";"1";"";"";"";"";"";"";"";"";"";"";"";"";"";"";""
"5";"Cellulose Acetate";"tetrachloroethane";"halogenated aliphatics";"3";"not recommended; disintegrated";"100";"60 – 70";"<1";"";"1";"";"";"";"";"";"";"";"";"";"";"";"";"";"";""
"6";"Cellulose Acetate Butyrate";"tetrachloroethane";"halogenated aliphatics";"3";"not recommended; disintegrated";"100";"60 – 70";"<1";"";"1";"";"";"";"";"";"";"";"";"";"";"";"";"";"";""
"7";"Chlorosulfonated Polyethylene";"tetrachloroethane";"halogenated aliphatics";"3";"not recommended";"100";"70 – 150";"";"";"1";"";"";"";"";"";"";"";"";"";"";"";"";"";"";""
"8";"Fluororubber";"tetrachloroethane";"halogenated aliphatics";"2";"questionable";"100";"70 – 150";"";"";"1";"";"";"";"";"";"";"";"";"";"";"";"";"";"";""
"9";"Furfuryl Alcohol Resin, Asbestos-Reinforced";"tetrachloroethane";"halogenated aliphatics";"1";"recommended";"100";"70 – 80";"";"";"1";"";"";"";"";"";"";"";"";"";"";"";"";"";"";""
"10";"Furfuryl Alcohol Resin, Glass Fiber-Reinforced";"tetrachloroethane";"halogenated aliphatics";"1";"recommended";"100";"70 – 250";">12";"";"1";"";"";"";"";"";"";"";"";"";"";"";"";"";"";""
"11";"Phenolic Resins, Asbestos-Reinforced";"tetrachloroethane";"halogenated aliphatics";"1";"recommended";"100";"60 – 70";"";"";"1";"";"";"";"";"";"";"";"";"";"";"";"";"";"";""
"12";"Phenolic Resins, Asbestos-Reinforced";"tetrachloroethane";"halogenated aliphatics";"1";"recommended";"100";"70 – 150";"";"";"1";"";"";"";"";"";"";"";"";"";"";"";"";"";"";""
"13";"Polychloroprene";"tetrachloroethane";"halogenated aliphatics";"3";"not recommended";"100";"70 – 150";"";"";"1";"";"";"";"";"";"";"";"";"";"";"";"";"";"";""
"14";"Polyesters, Glass Fiber-Reinforced";"tetrachloroethane";"halogenated aliphatics";"1";"recommended";"100";"70 – 80";"";"";"1";"";"";"";"";"";"";"";"";"";"";"";"";"";"";""
"15";"Polyethylene (PE)";"tetrachloroethane";"halogenated aliphatics";"2";"questionable";"100";"70 – 125";"";"plasticizer";"1, 8";"";"";"";"";"";"";"";"";"";"";"";"";"";"";""
"16";"Rubber, Butyl (BR)";"tetrachloroethane";"halogenated aliphatics";"3";"not recommended";"100";"70 – 150";"";"";"1";"";"";"";"";"";"";"";"";"";"";"";"";"";"";""
"17";"Rubber, Natural (NR)";"tetrachloroethane";"halogenated aliphatics";"3";"not recommended";"100";"70 – 150";"";"";"1";"";"";"";"";"";"";"";"";"";"";"";"";"";"";""
"18";"Styrene Acrylonitrile Copolymer (SAN)";"tetrachloroethane";"halogenated aliphatics";"2";"questionable";"100";"60 – 70";"";"";"1";"";"";"";"";"";"";"";"";"";"";"";"";"";"";""
"19";"Styrene Acrylonitrile Copolymer (SAN)";"tetrachloroethane";"halogenated aliphatics";"3";"not recommended";"100";"70 – 125";"";"";"1";"";"";"";"";"";"";"";"";"";"";"";"";"";"";""
"20";"Vinyl Ester Resins";"tetrachloroethane";"halogenated aliphatics";"1";"recommended";"100";"70 – 120";"";"";"7";"";"";"";"";"";"";"";"";"";"";"";"";"";"";""
"";"";"";"";"";"";"";"";"";"";"";"";"";"";"";"";"";"";"";"";"";"";"";"";"";""
"";"";"";"";"";"";"";"";"";"";"";"";"";"";"";"";"";"";"";"";"";"";"";"";"";""
"Corrosion Survey Database (COR•SUR) © 2002 NACE International";"";"";"";"";"";"";"";"";"";"";"";"";"";"";"";"";"";"";"";"";"";"";"";"";""

File: data/corrosion_data/TableData - 2024-11-09T190630.124.csv
sep=;
"Title: Corrosion Survey Database (COR•SUR)";"";"";"";"";"";"";"";"";"";"";"";"";"";"";"";"";"";"";"";"";"";"";"";"";""
"Table: Trichloroethane";"";"";"";"";"";"";"";"";"";"";"";"";"";"";"";"";"";"";"";"";"";"";"";"";""
"DOWNLOAD SHOWS ONLY THE DISPLAYED DATA, UP TO 50 ROWS";"";"";"";"";"";"";"";"";"";"";"";"";"";"";"";"";"";"";"";"";"";"";"";"";""
"No.";"material or substance name";"material synonym";"exposure medium";"exposure medium note";"exposure medium class";"NACE resistance rating (unitless)";"resistance note";"conc. (%)";"temp. (°F)";"exposure time (mo (30))";"test note";"reference";"";"";"";"";"";"";"";"";"";"";"";"";""
"1";"Chlorendic Unsaturated Polyester, Glass Fiber-Reinforced (190 + 47)";"HET acid polyester-Polifos 190 + 47 phr styrene";"trichloroethane";"1,1,1-trichloroethane";"halogenated aliphatics";"1";"recommended; 1,1,2- is not recommended";"100";"85";"<6";"1,1,1-trichloroethane";"16";"";"";"";"";"";"";"";"";"";"";"";"";""
"2";"Fluorinated Ethylene Propylene Copolymer (FEP)/ Polytetrafluoroethylene (PTFE)";"";"trichloroethane";"";"halogenated aliphatics";"1";"recommended";"100";"70 – 90";"";"cyclic immersion; immersed";"1";"";"";"";"";"";"";"";"";"";"";"";"";""
"3";"Furan Laminates";"";"trichloroethane";"";"halogenated aliphatics";"1";"recommended";"100";"70 – 80";">12";"";"1";"";"";"";"";"";"";"";"";"";"";"";"";""
"4";"Furfuryl Alcohol Resin, Glass Fiber-Reinforced";"";"trichloroethane";"";"halogenated aliphatics";"3";"not recommended";"100";"70 – 200";"";"";"1";"";"";"";"";"";"";"";"";"";"";"";"";""
"5";"Polyesters, Glass Fiber-Reinforced";"";"trichloroethane";"";"halogenated aliphatics";"3";"not recommended";"100";"60 – 80";"";"";"1";"";"";"";"";"";"";"";"";"";"";"";"";""
"6";"Polyphenylene Sulfide (40% Glass-Filled)";"Fortron PPS";"trichloroethane";"";"halogenated aliphatics";"1";"recommended";"100";"0 – 167";"<6";"1,1,1 trichloroethane";"11";"";"";"";"";"";"";"";"";"";"";"";"";""
"7";"Vinyl Ester Resins";"";"trichloroethane";"";"halogenated aliphatics";"1";"recommended";"100";"60 – 120";"";"";"7";"";"";"";"";"";"";"";"";"";"";"";"";""
"";"";"";"";"";"";"";"";"";"";"";"";"";"";"";"";"";"";"";"";"";"";"";"";"";""
"";"";"";"";"";"";"";"";"";"";"";"";"";"";"";"";"";"";"";"";"";"";"";"";"";""
"Corrosion Survey Database (COR•SUR) © 2002 NACE International";"";"";"";"";"";"";"";"";"";"";"";"";"";"";"";"";"";"";"";"";"";"";"";"";""

File: data/corrosion_data/TableData - 2024-11-09T190634.005.csv
sep=;
"Title: Corrosion Survey Database (COR•SUR)";"";"";"";"";"";"";"";"";"";"";"";"";"";"";"";"";"";"";"";"";"";"";"";"";""
"Table: Vinyl chloride";"";"";"";"";"";"";"";"";"";"";"";"";"";"";"";"";"";"";"";"";"";"";"";"";""
"DOWNLOAD SHOWS ONLY THE DISPLAYED DATA, UP TO 50 ROWS";"";"";"";"";"";"";"";"";"";"";"";"";"";"";"";"";"";"";"";"";"";"";"";"";""
"No.";"material or substance name";"material synonym";"exposure medium";"exposure medium synonym";"exposure medium note";"exposure medium CAS RN";"exposure medium formula";"exposure medium class";"NACE resistance rating (unitless)";"resistance note";"conc. (%)";"temp. (°F)";"exposure time (mo (30))";"reference";"";"";"";"";"";"";"";"";"";"";""
"1";"Concrete";"";"vinyl chloride";"chloroethene";"gas";"1975-01-04";"C2H3Cl";"halogenated aliphatics";"3";"not recommended";"100";"60 – 70";"";"1";"";"";"";"";"";"";"";"";"";"";""
"2";"Epoxy Resin, Glass Fiber- Reinforced";"";"vinyl chloride";"chloroethene";"gas, liquid";"1975-01-04";"C2H3Cl";"halogenated aliphatics";"3";"not recommended";"100";"70 – 80";"";"1, 24";"";"";"";"";"";"";"";"";"";"";""
"3";"Ethylene Tetrafluoroethylene Copolymer (ETFE)";"Teflon; Hostaflon; Fluon";"vinyl chloride";"chloroethene";"gas";"1975-01-04";"C2H3Cl";"halogenated aliphatics";"3";"not recommended";"any";"0 – 400";"<1";"10";"";"";"";"";"";"";"";"";"";"";""
"4";"Fluorinated Ethylene Propylene Copolymer (FEP)/ Polytetrafluoroethylene (PTFE)";"Teflon FEP";"vinyl chloride";"chloroethene";"gas";"1975-01-04";"C2H3Cl";"halogenated aliphatics";"3";"not recommended";"any";"0 – 400";"<1";"10";"";"";"";"";"";"";"";"";"";"";""
"5";"Glass, Chemical";"";"vinyl chloride";"chloroethene";"gas";"1975-01-04";"C2H3Cl";"halogenated aliphatics";"1";"recommended";"100";"70 – 475";"";"1";"";"";"";"";"";"";"";"";"";"";""
"6";"Glass, Chemical";"";"vinyl chloride";"chloroethene";"gas";"1975-01-04";"C2H3Cl";"halogenated aliphatics";"1";"recommended";"100";"475 – 752";"";"1";"";"";"";"";"";"";"";"";"";"";""
"7";"Nylon";"";"vinyl chloride";"chloroethene";"gas, liquid";"1975-01-04";"C2H3Cl";"halogenated aliphatics";"3";"not recommended";"100";"60 – 70";"";"1";"";"";"";"";"";"";"";"";"";"";""
"8";"Polyethylene (PE)";"";"vinyl chloride";"chloroethene";"gas";"1975-01-04";"C2H3Cl";"halogenated aliphatics";"3";"not recommended";">90";"70 – 150";"";"1";"";"";"";"";"";"";"";"";"";"";""
"9";"Polymethyl Methacrylate (PMMA)";"";"vinyl chloride";"chloroethene";"gas, liquid";"1975-01-04";"C2H3Cl";"halogenated aliphatics";"3";"not recommended";"100";"60 – 90";"";"1";"";"";"";"";"";"";"";"";"";"";""
"10";"Polypropylene (PP)";"";"vinyl chloride";"chloroethene";"gas";"1975-01-04";"C2H3Cl";"halogenated aliphatics";"3";"not recommended";"100";"60 – 70";"";"1";"";"";"";"";"";"";"";"";"";"";""
"11";"Wood";"";"vinyl chloride";"chloroethene";"gas";"1975-01-04";"C2H3Cl";"halogenated aliphatics";"3";"not recommended";"100";"0 – 80";"";"1";"";"";"";"";"";"";"";"";"";"";""
"";"";"";"";"";"";"";"";"";"";"";"";"";"";"";"";"";"";"";"";"";"";"";"";"";""
"";"";"";"";"";"";"";"";"";"";"";"";"";"";"";"";"";"";"";"";"";"";"";"";"";""
"Corrosion Survey Database (COR•SUR) © 2002 NACE International";"";"";"";"";"";"";"";"";"";"";"";"";"";"";"";"";"";"";"";"";"";"";"";"";""
