Repository: Mahyar-rajabi94/TF_SDL

File: data/corrosion_data/TableData - 2024-11-09T190638.099.csv
sep=;
"Title: Corrosion Survey Database (COR•SUR)";"";"";"";"";"";"";"";"";"";"";"";"";"";"";"";"";"";"";"";"";"";"";"";"";""
"Table: Benzyl chloride";"";"";"";"";"";"";"";"";"";"";"";"";"";"";"";"";"";"";"";"";"";"";"";"";""
"DOWNLOAD SHOWS ONLY THE DISPLAYED DATA, UP TO 50 ROWS";"";"";"";"";"";"";"";"";"";"";"";"";"";"";"";"";"";"";"";"";"";"";"";"";""
"No.";"material or substance name";"material synonym";"exposure medium";"exposure medium synonym";"exposure medium CAS RN";"exposure medium formula";"exposure medium class";"NACE resistance rating (unitless)";"resistance note";"conc. (%)";"temp. (°F)";"exposure time (mo (30))";"test note";"reference";"";"";"";"";"";"";"";"";"";"";""
"1";"Chlorendic Unsaturated Polyester, Glass Fiber-Reinforced (869 + 44.5)";"HET acid polyester-Polifos 869 + 44.5 phr styrene";"benzyl chloride";"(chloromethyl)benzene";"100-44-7";"C7H7Cl";"halogenated aromatics";"3";"not recommended";"100";"115";"<6";"";"16";"";"";"";"";"";"";"";"";"";"";""
"2";"Concrete";"";"benzyl chloride";"(chloromethyl)benzene";"100-44-7";"C7H7Cl";"halogenated aromatics";"3";"not recommended";"100";"60 – 70";"";"";"1";"";"";"";"";"";"";"";"";"";"";""
"3";"Ethylene Tetrafluoroethylene Copolymer (ETFE)";"Teflon; Hostaflon; Fluon";"benzyl chloride";"(chloromethyl)benzene";"100-44-7";"C7H7Cl";"halogenated aromatics";"1";"recommended";"100";"250 – 350";">12";"";"10";"";"";"";"";"";"";"";"";"";"";""
"4";"Fluorinated Ethylene Propylene Copolymer (FEP)/ Polytetrafluoroethylene (PTFE)";"";"benzyl chloride";"(chloromethyl)benzene";"100-44-7";"C7H7Cl";"halogenated aromatics";"1";"recommended";"100";"70 – 90";"";"cyclic immersion";"1";"";"";"";"";"";"";"";"";"";"";""
"5";"Fluororubber";"";"benzyl chloride";"(chloromethyl)benzene";"100-44-7";"C7H7Cl";"halogenated aromatics";"3";"not recommended";"100";"60 – 70";"";"";"1";"";"";"";"";"";"";"";"";"";"";""
"6";"Furfuryl Alcohol Resin, Glass Fiber-Reinforced";"";"benzyl chloride";"(chloromethyl)benzene";"100-44-7";"C7H7Cl";"halogenated aromatics";"1";"recommended";"100";"70 – 250";">12";"";"1";"";"";"";"";"";"";"";"";"";"";""
"7";"Glass, Chemical";"";"benzyl chloride";"(chloromethyl)benzene";"100-44-7";"C7H7Cl";"halogenated aromatics";"1";"recommended";"100";"70 – 250";"";"";"1";"";"";"";"";"";"";"";"";"";"";""
"8";"Phenolic Resins, Asbestos-Reinforced";"";"benzyl chloride";"(chloromethyl)benzene";"100-44-7";"C7H7Cl";"halogenated aromatics";"3";"not recommended";"100";"70 – 80";"";"";"1";"";"";"";"";"";"";"";"";"";"";""
"9";"Phenolic Resins, Non-asbestos";"Haveg 41-NA";"benzyl chloride";"(chloromethyl)benzene";"100-44-7";"C7H7Cl";"halogenated aromatics";"1";"recommended; slight weight/volume change";"100";"160";"";"98 days";"3";"";"";"";"";"";"";"";"";"";"";""
"10";"Polyesters, Glass Fiber-Reinforced";"";"benzyl chloride";"(chloromethyl)benzene";"100-44-7";"C7H7Cl";"halogenated aromatics";"3";"not recommended";"10";"70 – 80";"";"";"1";"";"";"";"";"";"";"";"";"";"";""
"11";"Polyesters, Glass Fiber-Reinforced";"";"benzyl chloride";"(chloromethyl)benzene";"100-44-7";"C7H7Cl";"halogenated aromatics";"3";"not recommended";"100";"70 – 125";"";"";"1";"";"";"";"";"";"";"";"";"";"";""
"12";"Polyethylene (PE)";"";"benzyl chloride";"(chloromethyl)benzene";"100-44-7";"C7H7Cl";"halogenated aromatics";"3";"not recommended";"100";"60 – 70";"";"plasticizer";"1, 8";"";"";"";"";"";"";"";"";"";"";""
"13";"Polypropylene (PP)";"";"benzyl chloride";"(chloromethyl)benzene";"100-44-7";"C7H7Cl";"halogenated aromatics";"3";"not recommended";"100";"70 – 80";"";"";"1";"";"";"";"";"";"";"";"";"";"";""
"14";"Polyvinylidene Chloride (PVDC)";"Saran brand resin";"benzyl chloride";"(chloromethyl)benzene";"100-44-7";"C7H7Cl";"halogenated aromatics";"1";"recommended";"100";"75";"";"";"6";"";"";"";"";"";"";"";"";"";"";""
"15";"Polyvinylidene Fluoride (PVDF)";"Kynar";"benzyl chloride";"(chloromethyl)benzene";"100-44-7";"C7H7Cl";"halogenated aromatics";"1";"recommended";"100";"70 – 250";"";"";"1, 17";"";"";"";"";"";"";"";"";"";"";""
"16";"Polyvinylidene Fluoride (PVDF)";"";"benzyl chloride";"(chloromethyl)benzene";"100-44-7";"C7H7Cl";"halogenated aromatics";"2";"questionable";"100";"250 – 285";"";"";"1, 17";"";"";"";"";"";"";"";"";"";"";""
"17";"Vinyl Ester Resins";"";"benzyl chloride";"(chloromethyl)benzene";"100-44-7";"C7H7Cl";"halogenated aromatics";"1";"recommended";">10";"70 – 80";"";"";"7";"";"";"";"";"";"";"";"";"";"";""
"18";"Wood";"";"benzyl chloride";"(chloromethyl)benzene";"100-44-7";"C7H7Cl";"halogenated aromatics";"3";"not recommended";"100";"60 – 70";"";"";"1";"";"";"";"";"";"";"";"";"";"";""
"";"";"";"";"";"";"";"";"";"";"";"";"";"";"";"";"";"";"";"";"";"";"";"";"";""
"";"";"";"";"";"";"";"";"";"";"";"";"";"";"";"";"";"";"";"";"";"";"";"";"";""
"Corrosion Survey Database (COR•SUR) © 2002 NACE International";"";"";"";"";"";"";"";"";"";"";"";"";"";"";"";"";"";"";"";"";"";"";"";"";""

File: data/corrosion_data/TableData - 2024-11-09T190647.059.csv
sep=;
"Title: Corrosion Survey Database (COR•SUR)";"";"";"";"";"";"";"";"";"";"";"";"";"";"";"";"";"";"";"";"";"";"";"";"";""
"Table: Chlorobenzene";"";"";"";"";"";"";"";"";"";"";"";"";"";"";"";"";"";"";"";"";"";"";"";"";""
"DOWNLOAD SHOWS ONLY THE DISPLAYED DATA, UP TO 50 ROWS";"";"";"";"";"";"";"";"";"";"";"";"";"";"";"";"";"";"";"";"";"";"";"";"";""
"No.";"material or substance name";"material synonym";"exposure medium";"exposure medium synonym";"exposure medium note";"exposure medium CAS RN";"exposure medium formula";"exposure medium class";"NACE resistance rating (unitless)";"resistance note";"conc. (%)";"temp. (°F)";"exposure time (mo (30))";"test note";"reference";"";"";"";"";"";"";"";"";"";""
"1";"Acetal Resins (Polyoxymethylene)";"";"chlorobenzene";"phenyl chloride";"";"108-90-7";"C6H5Cl";"halogenated aromatics";"1";"recommended";"100";"60 – 70";"";"";"1";"";"";"";"";"";"";"";"";"";""
"2";"Acrylonitrile Butadiene Styrene Polymer (ABS)";"";"chlorobenzene";"phenyl chloride";"";"108-90-7";"C6H5Cl";"halogenated aromatics";"3";"not recommended";"100";"60 – 150";"";"";"1";"";"";"";"";"";"";"";"";"";""
"3";"Carbon-Graphite Composites";"";"chlorobenzene";"phenyl chloride";"";"108-90-7";"C6H5Cl";"halogenated aromatics";"1";"recommended";"100";"70 – 269";"";"";"1";"";"";"";"";"";"";"";"";"";""
"4";"Cellulose Acetate";"";"chlorobenzene";"phenyl chloride";"";"108-90-7";"C6H5Cl";"halogenated aromatics";"3";"not recommended; disintegrated";"100";"60 – 70";"";"";"1";"";"";"";"";"";"";"";"";"";""
"5";"Cellulose Acetate Butyrate";"";"chlorobenzene";"phenyl chloride";"";"108-90-7";"C6H5Cl";"halogenated aromatics";"3";"not recommended; disintegrated";"100";"60 – 70";"";"";"1";"";"";"";"";"";"";"";"";"";""
"6";"Chlorendic Unsaturated Polyester, Glass Fiber-Reinforced (869 + 44.5)";"HET acid polyester-Polifos 869 + 44.5 phr styrene";"chlorobenzene";"phenyl chloride";"";"108-90-7";"C6H5Cl";"halogenated aromatics";"3";"not recommended";"100";"140";"<6";"";"16";"";"";"";"";"";"";"";"";"";""
"7";"Chlorinated Polyvinyl Chloride (CPVC)";"";"chlorobenzene";"phenyl chloride";"";"108-90-7";"C6H5Cl";"halogenated aromatics";"3";"not recommended";"100";"70 – 212";"";"";"1, 20";"";"";"";"";"";"";"";"";"";""
"8";"Chlorosulfonated Polyethylene";"";"chlorobenzene";"phenyl chloride";"";"108-90-7";"C6H5Cl";"halogenated aromatics";"2";"questionable";"100";"60 – 70";"";"";"1";"";"";"";"";"";"";"";"";"";""
"9";"Concrete";"";"chlorobenzene";"phenyl chloride";"";"108-90-7";"C6H5Cl";"halogenated aromatics";"1";"recommended";"100";"60 – 70";"";"permeable";"1";"";"";"";"";"";"";"";"";"";""
"10";"Epoxy Resin, Asbestos/ Glass Fiber- Reinforced";"";"chlorobenzene";"phenyl chloride";"";"108-90-7";"C6H5Cl";"halogenated aromatics";"1";"recommended; over 3 years";">10";"75 – 100";">12";"";"1";"";"";"";"";"";"";"";"";"";""
"11";"Epoxy Resin, Glass Fiber- Reinforced";"";"chlorobenzene";"phenyl chloride";"";"108-90-7";"C6H5Cl";"halogenated aromatics";"1";"recommended";"100";"70 – 150";"";"";"1, 19";"";"";"";"";"";"";"";"";"";""
"12";"Fluorinated Ethylene Propylene Copolymer (FEP)/ Polytetrafluoroethylene (PTFE)";"";"chlorobenzene";"phenyl chloride";"";"108-90-7";"C6H5Cl";"halogenated aromatics";"1";"recommended; immersed not recommended";"100";"70 – 90";"";"cyclic immersion";"1";"";"";"";"";"";"";"";"";"";""
"13";"Fluororubber";"";"chlorobenzene";"phenyl chloride";"";"108-90-7";"C6H5Cl";"halogenated aromatics";"3";"not recommended";"100";"60 – 70";"";"";"1";"";"";"";"";"";"";"";"";"";""
"14";"Furfuryl Alcohol Resin, Glass Fiber-Reinforced";"";"chlorobenzene";"phenyl chloride";"";"108-90-7";"C6H5Cl";"halogenated aromatics";"1";"recommended";"100";"70 – 250";">12";"";"1";"";"";"";"";"";"";"";"";"";""
"15";"Glass, Chemical";"";"chlorobenzene";"phenyl chloride";"";"108-90-7";"C6H5Cl";"halogenated aromatics";"1";"recommended";"100";"70 – 250";"";"also if acid";"1";"";"";"";"";"";"";"";"";"";""
"16";"Nylon";"";"chlorobenzene";"phenyl chloride";"";"108-90-7";"C6H5Cl";"halogenated aromatics";"1";"recommended";"100";"60 – 250";"";"";"1";"";"";"";"";"";"";"";"";"";""
"17";"Phenolic Resins, Asbestos-Reinforced";"";"chlorobenzene";"phenyl chloride";"";"108-90-7";"C6H5Cl";"halogenated aromatics";"1";"recommended";"100";"70 – 250";"";"";"1";"";"";"";"";"";"";"";"";"";""
"18";"Phenolic Resins, Non-asbestos";"";"chlorobenzene";"phenyl chloride";"";"108-90-7";"C6H5Cl";"halogenated aromatics";"1";"recommended";"100";"0 – 235";"";"";"3";"";"";"";"";"";"";"";"";"";""
"19";"Phenolic Resins, Non-asbestos";"Haveg 41-NA";"chlorobenzene";"phenyl chloride";"liquid";"108-90-7";"C6H5Cl";"halogenated aromatics";"1";"recommended; slight weight/volume change";"100";"235 – 262";"";"90 days at 128°C (262°F)";"3";"";"";"";"";"";"";"";"";"";""
"20";"Polychloroprene";"";"chlorobenzene";"phenyl chloride";"";"108-90-7";"C6H5Cl";"halogenated aromatics";"3";"not recommended";"100";"60 – 70";"";"";"1";"";"";"";"";"";"";"";"";"";""
"21";"Polyesters, Glass Fiber-Reinforced";"";"chlorobenzene";"phenyl chloride";"";"108-90-7";"C6H5Cl";"halogenated aromatics";"2";"questionable";">10";"75 – 100";"";"";"1";"";"";"";"";"";"";"";"";"";""
"22";"Polyethylene (PE)";"";"chlorobenzene";"phenyl chloride";"";"108-90-7";"C6H5Cl";"halogenated aromatics";"2";"questionable";"100";"60 – 70";"";"";"1";"";"";"";"";"";"";"";"";"";""
"23";"Polyethylene (PE)";"";"chlorobenzene";"phenyl chloride";"";"108-90-7";"C6H5Cl";"halogenated aromatics";"3";"not recommended";"100";"70 – 150";"";"";"1";"";"";"";"";"";"";"";"";"";""
"24";"Polymethyl Methacrylate (PMMA)";"";"chlorobenzene";"phenyl chloride";"";"108-90-7";"C6H5Cl";"halogenated aromatics";"3";"not recommended";"100";"70 – 150";"";"";"1";"";"";"";"";"";"";"";"";"";""
"25";"Polypropylene (PP)";"";"chlorobenzene";"phenyl chloride";"";"108-90-7";"C6H5Cl";"halogenated aromatics";"2";"questionable";"100";"60 – 75";"";"";"1";"";"";"";"";"";"";"";"";"";""
"26";"Polypropylene (PP)";"";"chlorobenzene";"phenyl chloride";"";"108-90-7";"C6H5Cl";"halogenated aromatics";"2";"questionable";"100";"75 – 125";"";"intermittent exposure";"1";"";"";"";"";"";"";"";"";"";""
"27";"Polypropylene (PP)";"";"chlorobenzene";"phenyl chloride";"";"108-90-7";"C6H5Cl";"halogenated aromatics";"3";"not recommended";"100";"125 – 212";"<6";"";"1";"";"";"";"";"";"";"";"";"";""
"28";"Polyvinyl Chloride (PVC)";"";"chlorobenzene";"phenyl chloride";"";"108-90-7";"C6H5Cl";"halogenated aromatics";"3";"not recommended";"100";"70 – 150";"";"";"1";"";"";"";"";"";"";"";"";"";""
"29";"Polyvinylidene Fluoride (PVDF)";"Kynar";"chlorobenzene";"phenyl chloride";"";"108-90-7";"C6H5Cl";"halogenated aromatics";"1";"recommended";"100";"70 – 170";"";"";"1, 17";"";"";"";"";"";"";"";"";"";""
"30";"Polyvinylidene Fluoride (PVDF)";"";"chlorobenzene";"phenyl chloride";"";"108-90-7";"C6H5Cl";"halogenated aromatics";"2";"questionable";"100";"170 – 200";"";"";"1, 17";"";"";"";"";"";"";"";"";"";""
"31";"Polyvinylidene Fluoride (PVDF)";"";"chlorobenzene";"phenyl chloride";"";"108-90-7";"C6H5Cl";"halogenated aromatics";"3";"not recommended";"100";"200 – 285";"";"";"1, 17";"";"";"";"";"";"";"";"";"";""
"32";"Rubber, Butyl (BR)";"";"chlorobenzene";"phenyl chloride";"";"108-90-7";"C6H5Cl";"halogenated aromatics";"2";"questionable";"100";"60 – 70";"";"";"1";"";"";"";"";"";"";"";"";"";""
"33";"Rubber, Natural (NR)";"";"chlorobenzene";"phenyl chloride";"";"108-90-7";"C6H5Cl";"halogenated aromatics";"3";"not recommended";"100";"60 – 70";"";"";"1";"";"";"";"";"";"";"";"";"";""
"34";"Styrene Acrylonitrile Copolymer (SAN)";"";"chlorobenzene";"phenyl chloride";"";"108-90-7";"C6H5Cl";"halogenated aromatics";"3";"not recommended; may dissolve";"any";"0 – 250";"";"";"1";"";"";"";"";"";"";"";"";"";""
"35";"Vinyl Ester Resins";"";"chlorobenzene";"phenyl chloride";"";"108-90-7";"C6H5Cl";"halogenated aromatics";"1";"recommended";">10";"80 – 100";"";"";"7";"";"";"";"";"";"";"";"";"";""
"36";"Wood";"";"chlorobenzene";"phenyl chloride";"";"108-90-7";"C6H5Cl";"halogenated aromatics";"1";"recommended";"100";"60 – 70";"";"permeable";"1";"";"";"";"";"";"";"";"";"";""
"";"";"";"";"";"";"";"";"";"";"";"";"";"";"";"";"";"";"";"";"";"";"";"";"";""
"";"";"";"";"";"";"";"";"";"";"";"";"";"";"";"";"";"";"";"";"";"";"";"";"";""
"Corrosion Survey Database (COR•SUR) © 2002 NACE International";"";"";"";"";"";"";"";"";"";"";"";"";"";"";"";"";"";"";"";"";"";"";"";"";""

File: data/corrosion_data/TableData - 2024-11-09T190650.998.csv
sep=;
"Title: Corrosion Survey Database (COR•SUR)";"";"";"";"";"";"";"";"";"";"";"";"";"";"";"";"";"";"";"";"";"";"";"";"";""
"Table: Chlorotoluene";"";"";"";"";"";"";"";"";"";"";"";"";"";"";"";"";"";"";"";"";"";"";"";"";""
"DOWNLOAD SHOWS ONLY THE DISPLAYED DATA, UP TO 50 ROWS";"";"";"";"";"";"";"";"";"";"";"";"";"";"";"";"";"";"";"";"";"";"";"";"";""
"No.";"material or substance name";"material synonym";"exposure medium";"exposure medium note";"exposure medium class";"NACE resistance rating (unitless)";"resistance note";"conc. (%)";"temp. (°F)";"exposure time (mo (30))";"test note";"reference";"";"";"";"";"";"";"";"";"";"";"";"";""
"1";"Chlorendic Unsaturated Polyester, Glass Fiber-Reinforced (190 + 47)";"HET acid polyester-Polifos 190 + 47 phr styrene";"chlorotoluene";"ortho-";"halogenated aromatics";"3";"not recommended";"100";"200";"<6";"";"16";"";"";"";"";"";"";"";"";"";"";"";"";""
"2";"Chlorendic Unsaturated Polyester, Glass Fiber-Reinforced (869 + 44.5)";"HET acid polyester-Polifos 869 + 44.5 phr styrene";"chlorotoluene";"";"halogenated aromatics";"3";"not recommended";"100";"200";"<6";"";"16";"";"";"";"";"";"";"";"";"";"";"";"";""
"3";"Concrete";"";"chlorotoluene";"";"halogenated aromatics";"3";"not recommended";"100";"60 – 70";"";"permeable";"1";"";"";"";"";"";"";"";"";"";"";"";"";""
"4";"Fluorinated Ethylene Propylene Copolymer (FEP)/ Polytetrafluoroethylene (PTFE)";"";"chlorotoluene";"";"halogenated aromatics";"1";"recommended; immersed not recommended";"100";"70 – 90";"";"cyclic immersion";"1";"";"";"";"";"";"";"";"";"";"";"";"";""
"5";"Glass, Chemical";"";"chlorotoluene";"";"halogenated aromatics";"1";"recommended";"100";"70 – 250";"";"also with hydrochloric acid";"1";"";"";"";"";"";"";"";"";"";"";"";"";""
"6";"Wood";"";"chlorotoluene";"";"halogenated aromatics";"3";"not recommended";"100";"60 – 70";"";"";"1";"";"";"";"";"";"";"";"";"";"";"";"";""
"";"";"";"";"";"";"";"";"";"";"";"";"";"";"";"";"";"";"";"";"";"";"";"";"";""
"";"";"";"";"";"";"";"";"";"";"";"";"";"";"";"";"";"";"";"";"";"";"";"";"";""
"Corrosion Survey Database (COR•SUR) © 2002 NACE International";"";"";"";"";"";"";"";"";"";"";"";"";"";"";"";"";"";"";"";"";"";"";"";"";""
"";"";"";"";"";"";"";"";"";"";"";"";"";"";"";"";"";"";"";"";"";"";"";"";"";""

File: data/corrosion_data/TableData - 2024-11-09T190703.319.csv
sep=;
"Title: Corrosion Survey Database (COR•SUR)";"";"";"";"";"";"";"";"";"";"";"";"";"";"";"";"";"";"";"";"";"";"";"";"";""
"Table: Caffeine citrate";"";"";"";"";"";"";"";"";"";"";"";"";"";"";"";"";"";"";"";"";"";"";"";"";""
"DOWNLOAD SHOWS ONLY THE DISPLAYED DATA, UP TO 50 ROWS";"";"";"";"";"";"";"";"";"";"";"";"";"";"";"";"";"";"";"";"";"";"";"";"";""
"No.";"material or substance name";"exposure medium";"exposure medium note";"exposure medium class";"NACE resistance rating (unitless)";"resistance note";"conc. (%)";"temp. (°F)";"reference";"";"";"";"";"";"";"";"";"";"";"";"";"";"";"";""
"1";"Polyethylene (PE)";"caffeine citrate";"";"heterocyclic organics";"1";"recommended";"100";"70 – 80";"1, 21";"";"";"";"";"";"";"";"";"";"";"";"";"";"";"";""
"2";"Polyethylene (PE)";"caffeine citrate";"saturated";"heterocyclic organics";"1";"recommended";"100";"80 – 150";"1, 21";"";"";"";"";"";"";"";"";"";"";"";"";"";"";"";""
"3";"Polyvinyl Chloride (PVC)";"caffeine citrate";"";"heterocyclic organics";"1";"recommended";"100";"70 – 80";"1";"";"";"";"";"";"";"";"";"";"";"";"";"";"";"";""
"";"";"";"";"";"";"";"";"";"";"";"";"";"";"";"";"";"";"";"";"";"";"";"";"";""
"";"";"";"";"";"";"";"";"";"";"";"";"";"";"";"";"";"";"";"";"";"";"";"";"";""
"Corrosion Survey Database (COR•SUR) © 2002 NACE International";"";"";"";"";"";"";"";"";"";"";"";"";"";"";"";"";"";"";"";"";"";"";"";"";""
"";"";"";"";"";"";"";"";"";"";"";"";"";"";"";"";"";"";"";"";"";"";"";"";"";""
"";"";"";"";"";"";"";"";"";"";"";"";"";"";"";"";"";"";"";"";"";"";"";"";"";""
"";"";"";"";"";"";"";"";"";"";"";"";"";"";"";"";"";"";"";"";"";"";"";"";"";""
"";"";"";"";"";"";"";"";"";"";"";"";"";"";"";"";"";"";"";"";"";"";"";"";"";""

File: data/corrosion_data/TableData - 2024-11-09T190707.284.csv
sep=;
"Title: Corrosion Survey Database (COR•SUR)";"";"";"";"";"";"";"";"";"";"";"";"";"";"";"";"";"";"";"";"";"";"";"";"";""
"Table: Morpholine";"";"";"";"";"";"";"";"";"";"";"";"";"";"";"";"";"";"";"";"";"";"";"";"";""
"DOWNLOAD SHOWS ONLY THE DISPLAYED DATA, UP TO 50 ROWS";"";"";"";"";"";"";"";"";"";"";"";"";"";"";"";"";"";"";"";"";"";"";"";"";""
"No.";"material or substance name";"exposure medium";"exposure medium synonym";"exposure medium CAS RN";"exposure medium formula";"exposure medium class";"NACE resistance rating (unitless)";"resistance note";"conc. (%)";"temp. (°F)";"reference";"";"";"";"";"";"";"";"";"";"";"";"";"";""
"1";"Acetal Resins (Polyoxymethylene)";"morpholine";"tetrahydro-1,4-oxazine";"110-91-8";"C4H9NO";"heterocyclic organics";"1";"recommended";"100";"70 – 150";"1";"";"";"";"";"";"";"";"";"";"";"";"";"";""
"2";"Chlorosulfonated Polyethylene";"morpholine";"tetrahydro-1,4-oxazine";"110-91-8";"C4H9NO";"heterocyclic organics";"1";"recommended";"100";"70 – 150";"1";"";"";"";"";"";"";"";"";"";"";"";"";"";""
"3";"Fluororubber";"morpholine";"tetrahydro-1,4-oxazine";"110-91-8";"C4H9NO";"heterocyclic organics";"1";"recommended";"100";"70 – 150";"1";"";"";"";"";"";"";"";"";"";"";"";"";"";""
"4";"Polyvinylidene Fluoride (PVDF)";"morpholine";"tetrahydro-1,4-oxazine";"110-91-8";"C4H9NO";"heterocyclic organics";"2";"questionable";"100";"60 – 125";"1, 23";"";"";"";"";"";"";"";"";"";"";"";"";"";""
"5";"Polyvinylidene Fluoride (PVDF)";"morpholine";"tetrahydro-1,4-oxazine";"110-91-8";"C4H9NO";"heterocyclic organics";"3";"not recommended";"100";"125 – 150";"1, 23";"";"";"";"";"";"";"";"";"";"";"";"";"";""
"6";"Rubber, Butyl (BR)";"morpholine";"tetrahydro-1,4-oxazine";"110-91-8";"C4H9NO";"heterocyclic organics";"1";"recommended";"100";"70 – 150";"1";"";"";"";"";"";"";"";"";"";"";"";"";"";""
"7";"Rubber, Natural (NR)";"morpholine";"tetrahydro-1,4-oxazine";"110-91-8";"C4H9NO";"heterocyclic organics";"3";"not recommended";"100";"70 – 150";"1";"";"";"";"";"";"";"";"";"";"";"";"";"";""
"8";"Styrene Acrylonitrile Copolymer (SAN)";"morpholine";"tetrahydro-1,4-oxazine";"110-91-8";"C4H9NO";"heterocyclic organics";"3";"not recommended";"100";"70 – 125";"1";"";"";"";"";"";"";"";"";"";"";"";"";"";""
"";"";"";"";"";"";"";"";"";"";"";"";"";"";"";"";"";"";"";"";"";"";"";"";"";""
"";"";"";"";"";"";"";"";"";"";"";"";"";"";"";"";"";"";"";"";"";"";"";"";"";""
"Corrosion Survey Database (COR•SUR) © 2002 NACE International";"";"";"";"";"";"";"";"";"";"";"";"";"";"";"";"";"";"";"";"";"";"";"";"";""

File: data/corrosion_data/TableData - 2024-11-09T190716.116.csv
sep=;
"Title: Corrosion Survey Database (COR•SUR)";"";"";"";"";"";"";"";"";"";"";"";"";"";"";"";"";"";"";"";"";"";"";"";"";""
"Table: Nicotine";"";"";"";"";"";"";"";"";"";"";"";"";"";"";"";"";"";"";"";"";"";"";"";"";""
"DOWNLOAD SHOWS ONLY THE DISPLAYED DATA, UP TO 50 ROWS";"";"";"";"";"";"";"";"";"";"";"";"";"";"";"";"";"";"";"";"";"";"";"";"";""
"No.";"material or substance name";"exposure medium";"exposure medium class";"NACE resistance rating (unitless)";"resistance note";"conc. (%)";"temp. (°F)";"reference";"";"";"";"";"";"";"";"";"";"";"";"";"";"";"";"";""
"1";"Acetal Resins (Polyoxymethylene)";"nicotine";"heterocyclic organics";"1";"recommended";"10";"60 – 70";"1";"";"";"";"";"";"";"";"";"";"";"";"";"";"";"";"";""
"2";"Acrylonitrile Butadiene Styrene Polymer (ABS)";"nicotine";"heterocyclic organics";"1";"recommended";"10";"60 – 70";"1";"";"";"";"";"";"";"";"";"";"";"";"";"";"";"";"";""
"3";"Acrylonitrile Butadiene Styrene Polymer (ABS)";"nicotine";"heterocyclic organics";"2";"questionable";"100";"70 – 150";"1";"";"";"";"";"";"";"";"";"";"";"";"";"";"";"";"";""
"4";"Chlorosulfonated Polyethylene";"nicotine";"heterocyclic organics";"1";"recommended";"10";"60 – 70";"1";"";"";"";"";"";"";"";"";"";"";"";"";"";"";"";"";""
"5";"Fluororubber";"nicotine";"heterocyclic organics";"1";"recommended";"10";"60 – 70";"1";"";"";"";"";"";"";"";"";"";"";"";"";"";"";"";"";""
"6";"Polychloroprene";"nicotine";"heterocyclic organics";"1";"recommended";"10";"60 – 70";"1";"";"";"";"";"";"";"";"";"";"";"";"";"";"";"";"";""
"7";"Polyethylene (PE)";"nicotine";"heterocyclic organics";"1";"recommended; may stress crack";"10";"70 – 150";"1, 21";"";"";"";"";"";"";"";"";"";"";"";"";"";"";"";"";""
"8";"Polyvinyl Chloride (PVC)";"nicotine";"heterocyclic organics";"1";"recommended";"100";"70 – 150";"1";"";"";"";"";"";"";"";"";"";"";"";"";"";"";"";"";""
"9";"Polyvinylidene Fluoride (PVDF)";"nicotine";"heterocyclic organics";"1";"recommended";"100";"60 – 70";"1, 23";"";"";"";"";"";"";"";"";"";"";"";"";"";"";"";"";""
"10";"Polyvinylidene Fluoride (PVDF)";"nicotine";"heterocyclic organics";"2";"questionable";"100";"70 – 150";"1, 23";"";"";"";"";"";"";"";"";"";"";"";"";"";"";"";"";""
"11";"Rubber, Butyl (BR)";"nicotine";"heterocyclic organics";"1";"recommended";"10";"60 – 70";"1";"";"";"";"";"";"";"";"";"";"";"";"";"";"";"";"";""
"12";"Rubber, Natural (NR)";"nicotine";"heterocyclic organics";"2";"questionable";"10";"60 – 70";"1";"";"";"";"";"";"";"";"";"";"";"";"";"";"";"";"";""
"";"";"";"";"";"";"";"";"";"";"";"";"";"";"";"";"";"";"";"";"";"";"";"";"";""
"";"";"";"";"";"";"";"";"";"";"";"";"";"";"";"";"";"";"";"";"";"";"";"";"";""
"Corrosion Survey Database (COR•SUR) © 2002 NACE International";"";"";"";"";"";"";"";"";"";"";"";"";"";"";"";"";"";"";"";"";"";"";"";"";""

File: data/corrosion_data/TableData - 2024-11-09T190720.747.csv
sep=;
"Title: Corrosion Survey Database (COR•SUR)";"";"";"";"";"";"";"";"";"";"";"";"";"";"";"";"";"";"";"";"";"";"";"";"";""
"Table: Pyridine";"";"";"";"";"";"";"";"";"";"";"";"";"";"";"";"";"";"";"";"";"";"";"";"";""
"DOWNLOAD SHOWS ONLY THE DISPLAYED DATA, UP TO 50 ROWS";"";"";"";"";"";"";"";"";"";"";"";"";"";"";"";"";"";"";"";"";"";"";"";"";""
"No.";"material or substance name";"material synonym";"exposure medium";"exposure medium synonym";"exposure medium CAS RN";"exposure medium formula";"exposure medium class";"NACE resistance rating (unitless)";"resistance note";"conc. (%)";"temp. (°F)";"exposure time (mo (30))";"test note";"reference";"";"";"";"";"";"";"";"";"";"";""
"1";"Acetal Resins (Polyoxymethylene)";"";"pyridine";"azine";"110-86-1";"C5H5N";"heterocyclic organics";"1";"recommended";">10";"70 – 150";"";"";"1";"";"";"";"";"";"";"";"";"";"";""
"2";"Acrylonitrile Butadiene Styrene Polymer (ABS)";"";"pyridine";"azine";"110-86-1";"C5H5N";"heterocyclic organics";"1";"recommended";">10";"60 – 70";"";"";"1";"";"";"";"";"";"";"";"";"";"";""
"3";"Acrylonitrile Butadiene Styrene Polymer (ABS)";"";"pyridine";"azine";"110-86-1";"C5H5N";"heterocyclic organics";"3";"not recommended";">10";"70 – 150";"";"";"1";"";"";"";"";"";"";"";"";"";"";""
"4";"Chlorendic Unsaturated Polyester, Glass Fiber-Reinforced (190 + 47)";"HET acid polyester-Polifos 190 + 47 phr styrene";"pyridine";"azine";"110-86-1";"C5H5N";"heterocyclic organics";"3";"not recommended";"100";"75";"<6";"";"16";"";"";"";"";"";"";"";"";"";"";""
"5";"Chlorendic Unsaturated Polyester, Glass Fiber-Reinforced (869 + 44.5)";"HET acid polyester-Polifos 869 + 44.5 phr styrene";"pyridine";"azine";"110-86-1";"C5H5N";"heterocyclic organics";"3";"not recommended";"100";"75";"<6";"";"16";"";"";"";"";"";"";"";"";"";"";""
"6";"Chlorosulfonated Polyethylene";"";"pyridine";"azine";"110-86-1";"C5H5N";"heterocyclic organics";"2";"questionable";">10";"60 – 70";"";"";"1";"";"";"";"";"";"";"";"";"";"";""
"7";"Chlorosulfonated Polyethylene";"";"pyridine";"azine";"110-86-1";"C5H5N";"heterocyclic organics";"3";"not recommended";">10";"70 – 150";"";"";"1";"";"";"";"";"";"";"";"";"";"";""
"8";"Concrete";"";"pyridine";"azine";"110-86-1";"C5H5N";"heterocyclic organics";"1";"recommended";">10";"60 – 70";"";"densified concrete";"1";"";"";"";"";"";"";"";"";"";"";""
"9";"Epoxy Cements";"";"pyridine";"azine";"110-86-1";"C5H5N";"heterocyclic organics";"1";"recommended";"1";"68";"";"";"5";"";"";"";"";"";"";"";"";"";"";""
"10";"Epoxy Cements";"";"pyridine";"azine";"110-86-1";"C5H5N";"heterocyclic organics";"3";"not recommended";"1";"140";"";"";"5";"";"";"";"";"";"";"";"";"";"";""
"11";"Epoxy Cements";"";"pyridine";"azine";"110-86-1";"C5H5N";"heterocyclic organics";"3";"not recommended";"100";"68";"<6";"";"5";"";"";"";"";"";"";"";"";"";"";""
"12";"Epoxy Cements";"";"pyridine";"azine";"110-86-1";"C5H5N";"heterocyclic organics";"3";"not recommended";"100";"140";"";"";"5";"";"";"";"";"";"";"";"";"";"";""
"13";"Epoxy Resin, Asbestos/ Glass Fiber- Reinforced";"";"pyridine";"azine";"110-86-1";"C5H5N";"heterocyclic organics";"3";"not recommended";"any";"0 – 250";"";"";"1";"";"";"";"";"";"";"";"";"";"";""
"14";"Fluorinated Ethylene Propylene Copolymer (FEP)/ Polytetrafluoroethylene (PTFE)";"";"pyridine";"azine";"110-86-1";"C5H5N";"heterocyclic organics";"1";"recommended";"100";"60 – 90";"";"cyclic immersion; immersed";"1, 22";"";"";"";"";"";"";"";"";"";"";""
"15";"Fluororubber";"";"pyridine";"azine";"110-86-1";"C5H5N";"heterocyclic organics";"3";"not recommended";">10";"70 – 150";"";"";"1";"";"";"";"";"";"";"";"";"";"";""
"16";"Furfuryl Alcohol Resin, Asbestos-Reinforced";"";"pyridine";"azine";"110-86-1";"C5H5N";"heterocyclic organics";"3";"not recommended";"100";"70 – 80";"";"";"1";"";"";"";"";"";"";"";"";"";"";""
"17";"Furfuryl Alcohol Resin, Glass Fiber-Reinforced";"";"pyridine";"azine";"110-86-1";"C5H5N";"heterocyclic organics";"3";"not recommended";"any";"0 – 250";"";"";"1";"";"";"";"";"";"";"";"";"";"";""
"18";"Glass, Chemical";"";"pyridine";"azine";"110-86-1";"C5H5N";"heterocyclic organics";"1";"recommended";">10";"70 – 212";"";"";"1";"";"";"";"";"";"";"";"";"";"";""
"19";"Nylon";"";"pyridine";"azine";"110-86-1";"C5H5N";"heterocyclic organics";"1";"recommended";"100";"60 – 70";"";"no water, wet";"1";"";"";"";"";"";"";"";"";"";"";""
"20";"Phenolic Resins, Asbestos-Reinforced";"";"pyridine";"azine";"110-86-1";"C5H5N";"heterocyclic organics";"3";"not recommended";"100";"60 – 70";"";"";"1";"";"";"";"";"";"";"";"";"";"";""
"21";"Phenolic Resins, Asbestos-Reinforced";"";"pyridine";"azine";"110-86-1";"C5H5N";"heterocyclic organics";"3";"not recommended";"100";"70 – 80";"";"";"1";"";"";"";"";"";"";"";"";"";"";""
"22";"Polychloroprene";"";"pyridine";"azine";"110-86-1";"C5H5N";"heterocyclic organics";"3";"not recommended";">10";"70 – 150";"";"";"1";"";"";"";"";"";"";"";"";"";"";""
"23";"Polyesters, Glass Fiber-Reinforced";"";"pyridine";"azine";"110-86-1";"C5H5N";"heterocyclic organics";"3";"not recommended";"100";"60 – 70";"";"";"1";"";"";"";"";"";"";"";"";"";"";""
"24";"Polyethylene (PE)";"";"pyridine";"azine";"110-86-1";"C5H5N";"heterocyclic organics";"2";"questionable";">90";"70 – 150";"";"low plasticizer";"1, 8";"";"";"";"";"";"";"";"";"";"";""
"25";"Polyethylene (PE)";"";"pyridine";"azine";"110-86-1";"C5H5N";"heterocyclic organics";"1";"recommended";"100";"60 – 70";"";"";"1, 8";"";"";"";"";"";"";"";"";"";"";""
"26";"Polypropylene (PP)";"";"pyridine";"azine";"110-86-1";"C5H5N";"heterocyclic organics";"1";"recommended";"100";"60 – 212";"<6";"";"1";"";"";"";"";"";"";"";"";"";"";""
"27";"Polyvinyl Chloride (PVC)";"";"pyridine";"azine";"110-86-1";"C5H5N";"heterocyclic organics";"3";"not recommended";"100";"70 – 150";"";"";"1";"";"";"";"";"";"";"";"";"";"";""
"28";"Polyvinylidene Fluoride (PVDF)";"";"pyridine";"azine";"110-86-1";"C5H5N";"heterocyclic organics";"2";"questionable";"100";"70 – 125";"";"";"1, 23";"";"";"";"";"";"";"";"";"";"";""
"29";"Polyvinylidene Fluoride (PVDF)";"";"pyridine";"azine";"110-86-1";"C5H5N";"heterocyclic organics";"3";"not recommended";"100";"125 – 150";"";"";"1, 23";"";"";"";"";"";"";"";"";"";"";""
"30";"Rubber, Butyl (BR)";"";"pyridine";"azine";"110-86-1";"C5H5N";"heterocyclic organics";"2";"questionable";">10";"60 – 70";"";"";"1";"";"";"";"";"";"";"";"";"";"";""
"31";"Rubber, Butyl (BR)";"";"pyridine";"azine";"110-86-1";"C5H5N";"heterocyclic organics";"3";"not recommended";">10";"70 – 150";"";"";"1";"";"";"";"";"";"";"";"";"";"";""
"32";"Rubber, Natural (NR)";"";"pyridine";"azine";"110-86-1";"C5H5N";"heterocyclic organics";"3";"not recommended";">10";"70 – 150";"";"";"1";"";"";"";"";"";"";"";"";"";"";""
"33";"Vinyl Ester Resins";"";"pyridine";"azine";"110-86-1";"C5H5N";"heterocyclic organics";"3";"not recommended";"100";"60 – 70";"";"";"7";"";"";"";"";"";"";"";"";"";"";""
"34";"Wood";"";"pyridine";"azine";"110-86-1";"C5H5N";"heterocyclic organics";"1";"recommended";"10 – 90";"60 – 70";"";"";"1";"";"";"";"";"";"";"";"";"";"";""
"";"";"";"";"";"";"";"";"";"";"";"";"";"";"";"";"";"";"";"";"";"";"";"";"";""
"";"";"";"";"";"";"";"";"";"";"";"";"";"";"";"";"";"";"";"";"";"";"";"";"";""
"Corrosion Survey Database (COR•SUR) © 2002 NACE International";"";"";"";"";"";"";"";"";"";"";"";"";"";"";"";"";"";"";"";"";"";"";"";"";""

File: data/corrosion_data/TableData - 2024-11-09T190724.844.csv
sep=;
"Title: Corrosion Survey Database (COR•SUR)";"";"";"";"";"";"";"";"";"";"";"";"";"";"";"";"";"";"";"";"";"";"";"";"";""
"Table: Quinine";"";"";"";"";"";"";"";"";"";"";"";"";"";"";"";"";"";"";"";"";"";"";"";"";""
"DOWNLOAD SHOWS ONLY THE DISPLAYED DATA, UP TO 50 ROWS";"";"";"";"";"";"";"";"";"";"";"";"";"";"";"";"";"";"";"";"";"";"";"";"";""
"No.";"material or substance name";"exposure medium";"exposure medium note";"exposure medium CAS RN";"exposure medium formula";"exposure medium class";"NACE resistance rating (unitless)";"resistance note";"conc. (%)";"temp. (°F)";"exposure time (mo (30))";"reference";"";"";"";"";"";"";"";"";"";"";"";"";""
"1";"Cellulose Acetate";"quinine";"medicine";"130-95-0";"C20H24N2O2";"heterocyclic organics";"1";"recommended";"100";"100 – 125";"<1";"1";"";"";"";"";"";"";"";"";"";"";"";"";""
"2";"Cellulose Acetate Butyrate";"quinine";"medicine";"130-95-0";"C20H24N2O2";"heterocyclic organics";"1";"recommended";"100";"100 – 125";"<1";"1";"";"";"";"";"";"";"";"";"";"";"";"";""
"3";"Concrete";"quinine";"medicine";"130-95-0";"C20H24N2O2";"heterocyclic organics";"3";"not recommended";"10 – 90";"60 – 70";"";"1";"";"";"";"";"";"";"";"";"";"";"";"";""
"4";"Fluororubber";"quinine";"medicine";"130-95-0";"C20H24N2O2";"heterocyclic organics";"1";"recommended";"10";"70 – 150";"";"1";"";"";"";"";"";"";"";"";"";"";"";"";""
"5";"Fluororubber";"quinine";"medicine";"130-95-0";"C20H24N2O2";"heterocyclic organics";"1";"recommended";"10 – 15";"80 – 100";"";"1";"";"";"";"";"";"";"";"";"";"";"";"";""
"6";"Fluororubber";"quinine";"medicine";"130-95-0";"C20H24N2O2";"heterocyclic organics";"1";"recommended";">10";"100 – 150";"";"1";"";"";"";"";"";"";"";"";"";"";"";"";""
"7";"Fluororubber";"quinine";"medicine";"130-95-0";"C20H24N2O2";"heterocyclic organics";"1";"recommended";"15 – 20";"85 – 100";"";"1";"";"";"";"";"";"";"";"";"";"";"";"";""
"8";"Fluororubber";"quinine";"medicine";"130-95-0";"C20H24N2O2";"heterocyclic organics";"1";"recommended";"20 – 25";"90 – 100";"";"1";"";"";"";"";"";"";"";"";"";"";"";"";""
"9";"Fluororubber";"quinine";"medicine";"130-95-0";"C20H24N2O2";"heterocyclic organics";"1";"recommended";"25 – 30";"95 – 100";"";"1";"";"";"";"";"";"";"";"";"";"";"";"";""
"10";"Glass, Chemical";"quinine";"medicine";"130-95-0";"C20H24N2O2";"heterocyclic organics";"1";"recommended";">10";"90 – 212";"";"1";"";"";"";"";"";"";"";"";"";"";"";"";""
"11";"Polyethylene (PE)";"quinine";"medicine";"130-95-0";"C20H24N2O2";"heterocyclic organics";"1";"recommended";">10";"70 – 125";"";"1";"";"";"";"";"";"";"";"";"";"";"";"";""
"12";"Wood";"quinine";"medicine";"130-95-0";"C20H24N2O2";"heterocyclic organics";"1";"recommended";">10";"70 – 150";"";"1";"";"";"";"";"";"";"";"";"";"";"";"";""
"";"";"";"";"";"";"";"";"";"";"";"";"";"";"";"";"";"";"";"";"";"";"";"";"";""
"";"";"";"";"";"";"";"";"";"";"";"";"";"";"";"";"";"";"";"";"";"";"";"";"";""
"Corrosion Survey Database (COR•SUR) © 2002 NACE International";"";"";"";"";"";"";"";"";"";"";"";"";"";"";"";"";"";"";"";"";"";"";"";"";""

File: data/corrosion_data/TableData - 2024-11-09T190728.638.csv
sep=;
"Title: Corrosion Survey Database (COR•SUR)";"";"";"";"";"";"";"";"";"";"";"";"";"";"";"";"";"";"";"";"";"";"";"";"";""
"Table: Quinoline";"";"";"";"";"";"";"";"";"";"";"";"";"";"";"";"";"";"";"";"";"";"";"";"";""
"DOWNLOAD SHOWS ONLY THE DISPLAYED DATA, UP TO 50 ROWS";"";"";"";"";"";"";"";"";"";"";"";"";"";"";"";"";"";"";"";"";"";"";"";"";""
"No.";"material or substance name";"exposure medium";"exposure medium synonym";"exposure medium note";"exposure medium CAS RN";"exposure medium formula";"exposure medium class";"NACE resistance rating (unitless)";"resistance note";"conc. (%)";"temp. (°F)";"reference";"";"";"";"";"";"";"";"";"";"";"";"";""
"1";"Concrete";"quinoline";"1-azanaphthalene";"medicine";"91-22-5";"C9H7N";"heterocyclic organics";"1";"recommended";"100";"60 – 70";"1";"";"";"";"";"";"";"";"";"";"";"";"";""
"2";"Fluororubber";"quinoline";"1-azanaphthalene";"medicine";"91-22-5";"C9H7N";"heterocyclic organics";"3";"not recommended";"100";"60 – 70";"1";"";"";"";"";"";"";"";"";"";"";"";"";""
"3";"Glass, Chemical";"quinoline";"1-azanaphthalene";"medicine";"91-22-5";"C9H7N";"heterocyclic organics";"1";"recommended";"10 – 90";"70 – 212";"1";"";"";"";"";"";"";"";"";"";"";"";"";""
"4";"Nylon";"quinoline";"1-azanaphthalene";"medicine";"91-22-5";"C9H7N";"heterocyclic organics";"1";"recommended";"100";"70 – 150";"1";"";"";"";"";"";"";"";"";"";"";"";"";""
"5";"Polyethylene (PE)";"quinoline";"1-azanaphthalene";"medicine";"91-22-5";"C9H7N";"heterocyclic organics";"1";"recommended";">10";"65 – 75";"1";"";"";"";"";"";"";"";"";"";"";"";"";""
"6";"Wood";"quinoline";"1-azanaphthalene";"medicine";"91-22-5";"C9H7N";"heterocyclic organics";"1";"recommended";"100";"60 – 70";"1";"";"";"";"";"";"";"";"";"";"";"";"";""
"";"";"";"";"";"";"";"";"";"";"";"";"";"";"";"";"";"";"";"";"";"";"";"";"";""
"";"";"";"";"";"";"";"";"";"";"";"";"";"";"";"";"";"";"";"";"";"";"";"";"";""
"Corrosion Survey Database (COR•SUR) © 2002 NACE International";"";"";"";"";"";"";"";"";"";"";"";"";"";"";"";"";"";"";"";"";"";"";"";"";""
"";"";"";"";"";"";"";"";"";"";"";"";"";"";"";"";"";"";"";"";"";"";"";"";"";""

File: data/corrosion_data/TableData - 2024-11-09T190740.403.csv
sep=;
"Title: Corrosion Survey Database (COR•SUR)";"";"";"";"";"";"";"";"";"";"";"";"";"";"";"";"";"";"";"";"";"";"";"";"";""
"Table: Glue";"";"";"";"";"";"";"";"";"";"";"";"";"";"";"";"";"";"";"";"";"";"";"";"";""
"DOWNLOAD SHOWS ONLY THE DISPLAYED DATA, UP TO 50 ROWS";"";"";"";"";"";"";"";"";"";"";"";"";"";"";"";"";"";"";"";"";"";"";"";"";""
"No.";"material or substance name";"exposure medium";"exposure medium note";"exposure medium class";"NACE resistance rating (unitless)";"resistance note";"conc. (%)";"temp. (°F)";"test note";"reference";"";"";"";"";"";"";"";"";"";"";"";"";"";"";""
"1";"Acetal Resins (Polyoxymethylene)";"glue";"";"household chemicals";"1";"recommended";"100";"70 – 150";"Hollander";"1";"";"";"";"";"";"";"";"";"";"";"";"";"";"";""
"2";"Acrylonitrile Butadiene Styrene Polymer (ABS)";"glue";"";"household chemicals";"1";"recommended";"50";"70 – 150";"Hollander";"1";"";"";"";"";"";"";"";"";"";"";"";"";"";"";""
"3";"Chlorosulfonated Polyethylene";"glue";"";"household chemicals";"1";"recommended";"50";"70 – 150";"Hollander";"1";"";"";"";"";"";"";"";"";"";"";"";"";"";"";""
"4";"Fluororubber";"glue";"";"household chemicals";"1";"recommended";"50";"70 – 150";"Hollander";"1";"";"";"";"";"";"";"";"";"";"";"";"";"";"";""
"5";"Polychloroprene";"glue";"";"household chemicals";"1";"recommended";"60";"70 – 150";"Hollander";"1";"";"";"";"";"";"";"";"";"";"";"";"";"";"";""
"6";"Polyethylene (PE)";"glue";"animal";"household chemicals";"1";"recommended";"100";"70 – 125";"";"1, 21";"";"";"";"";"";"";"";"";"";"";"";"";"";"";""
"7";"Polypropylene (PP)";"glue";"";"household chemicals";"1";"recommended";"100";"70 – 80";"";"1";"";"";"";"";"";"";"";"";"";"";"";"";"";"";""
"8";"Rubber, Butyl (BR)";"glue";"";"household chemicals";"1";"recommended";"50";"70 – 150";"Hollander";"1";"";"";"";"";"";"";"";"";"";"";"";"";"";"";""
"9";"Rubber, Natural (NR)";"glue";"";"household chemicals";"1";"recommended";"100";"70 – 150";"Hollander";"1";"";"";"";"";"";"";"";"";"";"";"";"";"";"";""
"";"";"";"";"";"";"";"";"";"";"";"";"";"";"";"";"";"";"";"";"";"";"";"";"";""
"";"";"";"";"";"";"";"";"";"";"";"";"";"";"";"";"";"";"";"";"";"";"";"";"";""
"Corrosion Survey Database (COR•SUR) © 2002 NACE International";"";"";"";"";"";"";"";"";"";"";"";"";"";"";"";"";"";"";"";"";"";"";"";"";""

File: data/corrosion_data/TableData - 2024-11-09T190820.251.csv
sep=;
"Title: Corrosion Survey Database (COR•SUR)";"";"";"";"";"";"";"";"";"";"";"";"";"";"";"";"";"";"";"";"";"";"";"";"";""
"Table: Hydrazine hydrate";"";"";"";"";"";"";"";"";"";"";"";"";"";"";"";"";"";"";"";"";"";"";"";"";""
"DOWNLOAD SHOWS ONLY THE DISPLAYED DATA, UP TO 50 ROWS";"";"";"";"";"";"";"";"";"";"";"";"";"";"";"";"";"";"";"";"";"";"";"";"";""
"No.";"material or substance name";"exposure medium";"exposure medium CAS RN";"exposure medium formula";"exposure medium class";"NACE resistance rating (unitless)";"resistance note";"conc. (%)";"temp. (°F)";"test note";"reference";"";"";"";"";"";"";"";"";"";"";"";"";"";""
"1";"Acetal Resins (Polyoxymethylene)";"hydrazine hydrate";"7803-57-8";"H6N2O";"hydrazines";"1";"recommended";">90";"60 – 70";"";"1";"";"";"";"";"";"";"";"";"";"";"";"";"";""
"2";"Acrylonitrile Butadiene Styrene Polymer (ABS)";"hydrazine hydrate";"7803-57-8";"H6N2O";"hydrazines";"2";"questionable";"100";"60 – 70";"";"1";"";"";"";"";"";"";"";"";"";"";"";"";"";""
"3";"Chlorosulfonated Polyethylene";"hydrazine hydrate";"7803-57-8";"H6N2O";"hydrazines";"1";"recommended";"100";"60 – 70";"";"1";"";"";"";"";"";"";"";"";"";"";"";"";"";""
"4";"Fluororubber";"hydrazine hydrate";"7803-57-8";"H6N2O";"hydrazines";"3";"not recommended";"100";"60 – 70";"";"1";"";"";"";"";"";"";"";"";"";"";"";"";"";""
"5";"Glass, Chemical";"hydrazine hydrate";"7803-57-8";"H6N2O";"hydrazines";"1";"recommended; spontaneous ignition, vapor, ~270°C (518°F), 100%";"<5";"60 – 70";"";"1";"";"";"";"";"";"";"";"";"";"";"";"";"";""
"6";"Glass, Chemical";"hydrazine hydrate";"7803-57-8";"H6N2O";"hydrazines";"3";"not recommended";"50 – 90";"60 – 70";"";"1";"";"";"";"";"";"";"";"";"";"";"";"";"";""
"7";"Polychloroprene";"hydrazine hydrate";"7803-57-8";"H6N2O";"hydrazines";"2";"questionable";"100";"60 – 70";"";"1";"";"";"";"";"";"";"";"";"";"";"";"";"";""
"8";"Polyvinyl Chloride (PVC)";"hydrazine hydrate";"7803-57-8";"H6N2O";"hydrazines";"3";"not recommended";"100";"70 – 150";"";"1";"";"";"";"";"";"";"";"";"";"";"";"";"";""
"9";"Rubber, Butyl (BR)";"hydrazine hydrate";"7803-57-8";"H6N2O";"hydrazines";"1";"recommended";"100";"60 – 70";"";"1";"";"";"";"";"";"";"";"";"";"";"";"";"";""
"10";"Rubber, Natural (NR)";"hydrazine hydrate";"7803-57-8";"H6N2O";"hydrazines";"3";"not recommended";"100";"60 – 70";"";"1";"";"";"";"";"";"";"";"";"";"";"";"";"";""
"11";"Wood";"hydrazine hydrate";"7803-57-8";"H6N2O";"hydrazines";"3";"not recommended";"50 – 90";"60 – 70";"fire hazard";"1";"";"";"";"";"";"";"";"";"";"";"";"";"";""
"";"";"";"";"";"";"";"";"";"";"";"";"";"";"";"";"";"";"";"";"";"";"";"";"";""
"";"";"";"";"";"";"";"";"";"";"";"";"";"";"";"";"";"";"";"";"";"";"";"";"";""
"Corrosion Survey Database (COR•SUR) © 2002 NACE International";"";"";"";"";"";"";"";"";"";"";"";"";"";"";"";"";"";"";"";"";"";"";"";"";""
