Repository: Mahyar-rajabi94/TF_SDL

File: data/corrosion_data/TableData - 2024-11-09T190840.297.csv
sep=;
"Title: Corrosion Survey Database (COR•SUR)";"";"";"";"";"";"";"";"";"";"";"";"";"";"";"";"";"";"";"";"";"";"";"";"";""
"Table: Phenylhydrazine";"";"";"";"";"";"";"";"";"";"";"";"";"";"";"";"";"";"";"";"";"";"";"";"";""
"DOWNLOAD SHOWS ONLY THE DISPLAYED DATA, UP TO 50 ROWS";"";"";"";"";"";"";"";"";"";"";"";"";"";"";"";"";"";"";"";"";"";"";"";"";""
"No.";"material or substance name";"exposure medium";"exposure medium CAS RN";"exposure medium formula";"exposure medium class";"NACE resistance rating (unitless)";"resistance note";"conc. (%)";"temp. (°F)";"test note";"reference";"";"";"";"";"";"";"";"";"";"";"";"";"";""
"1";"Acetal Resins (Polyoxymethylene)";"phenylhydrazine";"100-63-0";"C6H8N2";"hydrazines";"1";"recommended";"100";"70 – 150";"";"1";"";"";"";"";"";"";"";"";"";"";"";"";"";""
"2";"Acrylonitrile Butadiene Styrene Polymer (ABS)";"phenylhydrazine";"100-63-0";"C6H8N2";"hydrazines";"3";"not recommended";"100";"70 – 150";"";"1";"";"";"";"";"";"";"";"";"";"";"";"";"";""
"3";"Chlorinated Polyvinyl Chloride (CPVC)";"phenylhydrazine";"100-63-0";"C6H8N2";"hydrazines";"3";"not recommended";"100";"70 – 212";"";"1, 20";"";"";"";"";"";"";"";"";"";"";"";"";"";""
"4";"Chlorosulfonated Polyethylene";"phenylhydrazine";"100-63-0";"C6H8N2";"hydrazines";"3";"not recommended";"100";"70 – 150";"";"1";"";"";"";"";"";"";"";"";"";"";"";"";"";""
"5";"Concrete";"phenylhydrazine";"100-63-0";"C6H8N2";"hydrazines";"3";"not recommended";">10";"60 – 70";"sulfate";"1";"";"";"";"";"";"";"";"";"";"";"";"";"";""
"6";"Fluororubber";"phenylhydrazine";"100-63-0";"C6H8N2";"hydrazines";"1";"recommended";"10";"70 – 150";"";"1";"";"";"";"";"";"";"";"";"";"";"";"";"";""
"7";"Fluororubber";"phenylhydrazine";"100-63-0";"C6H8N2";"hydrazines";"1";"recommended";"100";"60 – 70";"";"1";"";"";"";"";"";"";"";"";"";"";"";"";"";""
"8";"Fluororubber";"phenylhydrazine";"100-63-0";"C6H8N2";"hydrazines";"2";"questionable";"100";"70 – 150";"";"1";"";"";"";"";"";"";"";"";"";"";"";"";"";""
"9";"Glass, Chemical";"phenylhydrazine";"100-63-0";"C6H8N2";"hydrazines";"1";"recommended";"10";"70 – 250";"";"1";"";"";"";"";"";"";"";"";"";"";"";"";"";""
"10";"Glass, Chemical";"phenylhydrazine";"100-63-0";"C6H8N2";"hydrazines";"1";"recommended";"100";"70 – 250";"";"1";"";"";"";"";"";"";"";"";"";"";"";"";"";""
"11";"Polychloroprene";"phenylhydrazine";"100-63-0";"C6H8N2";"hydrazines";"3";"not recommended";"100";"70 – 150";"";"1";"";"";"";"";"";"";"";"";"";"";"";"";"";""
"12";"Polyethylene (PE)";"phenylhydrazine";"100-63-0";"C6H8N2";"hydrazines";"1";"recommended";"10";"70 – 125";"";"1, 8";"";"";"";"";"";"";"";"";"";"";"";"";"";""
"13";"Polyvinyl Chloride (PVC)";"phenylhydrazine";"100-63-0";"C6H8N2";"hydrazines";"3";"not recommended";"100";"70 – 150";"";"1";"";"";"";"";"";"";"";"";"";"";"";"";"";""
"14";"Polyvinylidene Fluoride (PVDF)";"phenylhydrazine";"100-63-0";"C6H8N2";"hydrazines";"1";"recommended";"100";"70 – 125";"";"1, 23";"";"";"";"";"";"";"";"";"";"";"";"";"";""
"15";"Rubber, Butyl (BR)";"phenylhydrazine";"100-63-0";"C6H8N2";"hydrazines";"3";"not recommended";"100";"70 – 150";"";"1";"";"";"";"";"";"";"";"";"";"";"";"";"";""
"16";"Rubber, Natural (NR)";"phenylhydrazine";"100-63-0";"C6H8N2";"hydrazines";"3";"not recommended";"100";"70 – 150";"";"1";"";"";"";"";"";"";"";"";"";"";"";"";"";""
"17";"Wood";"phenylhydrazine";"100-63-0";"C6H8N2";"hydrazines";"1";"recommended";"10";"70 – 175";"";"1";"";"";"";"";"";"";"";"";"";"";"";"";"";""
"";"";"";"";"";"";"";"";"";"";"";"";"";"";"";"";"";"";"";"";"";"";"";"";"";""
"";"";"";"";"";"";"";"";"";"";"";"";"";"";"";"";"";"";"";"";"";"";"";"";"";""
"Corrosion Survey Database (COR•SUR) © 2002 NACE International";"";"";"";"";"";"";"";"";"";"";"";"";"";"";"";"";"";"";"";"";"";"";"";"";""

File: data/corrosion_data/TableData - 2024-11-09T190844.172.csv
sep=;
"Title: Corrosion Survey Database (COR•SUR)";"";"";"";"";"";"";"";"";"";"";"";"";"";"";"";"";"";"";"";"";"";"";"";"";""
"Table: Acetylene";"";"";"";"";"";"";"";"";"";"";"";"";"";"";"";"";"";"";"";"";"";"";"";"";""
"DOWNLOAD SHOWS ONLY THE DISPLAYED DATA, UP TO 50 ROWS";"";"";"";"";"";"";"";"";"";"";"";"";"";"";"";"";"";"";"";"";"";"";"";"";""
"No.";"material or substance name";"material synonym";"exposure medium";"exposure medium synonym";"exposure medium CAS RN";"exposure medium formula";"exposure medium class";"NACE resistance rating (unitless)";"resistance note";"conc. (%)";"temp. (°F)";"test note";"reference";"";"";"";"";"";"";"";"";"";"";"";""
"1";"Acrylonitrile Butadiene Styrene Polymer (ABS)";"";"acetylene";"ethyne";"74-86-2";"C2H2";"hydrocarbons";"1";"recommended";"100";"70 – 150";"";"1";"";"";"";"";"";"";"";"";"";"";"";""
"2";"Chlorinated Polyvinyl Chloride (CPVC)";"";"acetylene";"ethyne";"74-86-2";"C2H2";"hydrocarbons";"1";"recommended";"100";"70 – 150";"";"1, 2";"";"";"";"";"";"";"";"";"";"";"";""
"3";"Chlorosulfonated Polyethylene";"";"acetylene";"ethyne";"74-86-2";"C2H2";"hydrocarbons";"2";"questionable";"100";"60 – 70";"";"1";"";"";"";"";"";"";"";"";"";"";"";""
"4";"Furfuryl Alcohol Resin, Glass Fiber-Reinforced";"";"acetylene";"ethyne";"74-86-2";"C2H2";"hydrocarbons";"1";"recommended";"10";"70 – 200";"25 psig";"1";"";"";"";"";"";"";"";"";"";"";"";""
"5";"Glass, Chemical";"";"acetylene";"ethyne";"74-86-2";"C2H2";"hydrocarbons";"1";"recommended";"100";"70 – 212";"";"1";"";"";"";"";"";"";"";"";"";"";"";""
"6";"Polypropylene (PP)";"";"acetylene";"ethyne";"74-86-2";"C2H2";"hydrocarbons";"1";"recommended";"100";"60 – 70";"";"1";"";"";"";"";"";"";"";"";"";"";"";""
"7";"Polyvinyl Chloride (PVC)";"";"acetylene";"ethyne";"74-86-2";"C2H2";"hydrocarbons";"1";"recommended";"100";"70 – 150";"";"1";"";"";"";"";"";"";"";"";"";"";"";""
"8";"Polyvinylidene Chloride (PVDC)";"Saran brand resin";"acetylene";"ethyne";"74-86-2";"C2H2";"hydrocarbons";"1";"recommended";"100";"75";"";"6";"";"";"";"";"";"";"";"";"";"";"";""
"";"";"";"";"";"";"";"";"";"";"";"";"";"";"";"";"";"";"";"";"";"";"";"";"";""
"";"";"";"";"";"";"";"";"";"";"";"";"";"";"";"";"";"";"";"";"";"";"";"";"";""
"Corrosion Survey Database (COR•SUR) © 2002 NACE International";"";"";"";"";"";"";"";"";"";"";"";"";"";"";"";"";"";"";"";"";"";"";"";"";""

File: data/corrosion_data/TableData - 2024-11-09T190851.796.csv
sep=;
"Title: Corrosion Survey Database (COR•SUR)";"";"";"";"";"";"";"";"";"";"";"";"";"";"";"";"";"";"";"";"";"";"";"";"";""
"Table: Butane";"";"";"";"";"";"";"";"";"";"";"";"";"";"";"";"";"";"";"";"";"";"";"";"";""
"DOWNLOAD SHOWS ONLY THE DISPLAYED DATA, UP TO 50 ROWS";"";"";"";"";"";"";"";"";"";"";"";"";"";"";"";"";"";"";"";"";"";"";"";"";""
"No.";"material or substance name";"material synonym";"exposure medium";"exposure medium note";"exposure medium CAS RN";"exposure medium formula";"exposure medium class";"NACE resistance rating (unitless)";"resistance note";"conc. (%)";"temp. (°F)";"exposure time (mo (30))";"reference";"";"";"";"";"";"";"";"";"";"";"";""
"1";"Acetal Resins (Polyoxymethylene)";"";"butane";"petroleum product";"106-97-8 [68476-85-7]";"C4H10";"hydrocarbons";"1";"recommended";"50";"60 – 70";"";"1";"";"";"";"";"";"";"";"";"";"";"";""
"2";"Acrylonitrile Butadiene Styrene Polymer (ABS)";"";"butane";"petroleum product";"106-97-8 [68476-85-7]";"C4H10";"hydrocarbons";"1";"recommended";"50";"60 – 70";"";"1";"";"";"";"";"";"";"";"";"";"";"";""
"3";"Acrylonitrile Butadiene Styrene Polymer (ABS)";"";"butane";"petroleum product";"106-97-8 [68476-85-7]";"C4H10";"hydrocarbons";"2";"questionable";"100";"60 – 70";"";"1";"";"";"";"";"";"";"";"";"";"";"";""
"4";"Acrylonitrile Butadiene Styrene Polymer (ABS)";"";"butane";"petroleum product";"106-97-8 [68476-85-7]";"C4H10";"hydrocarbons";"3";"not recommended";"100";"70 – 150";"";"1";"";"";"";"";"";"";"";"";"";"";"";""
"5";"Chlorinated Polyvinyl Chloride (CPVC)";"";"butane";"petroleum product";"106-97-8 [68476-85-7]";"C4H10";"hydrocarbons";"1";"recommended";"100";"60 – 70";"";"1, 2";"";"";"";"";"";"";"";"";"";"";"";""
"6";"Chlorosulfonated Polyethylene";"";"butane";"petroleum product";"106-97-8 [68476-85-7]";"C4H10";"hydrocarbons";"1";"recommended";"50";"60 – 70";"";"1";"";"";"";"";"";"";"";"";"";"";"";""
"7";"Chlorosulfonated Polyethylene";"";"butane";"petroleum product";"106-97-8 [68476-85-7]";"C4H10";"hydrocarbons";"1";"recommended";"100";"60 – 70";"";"1";"";"";"";"";"";"";"";"";"";"";"";""
"8";"Epoxy Resin, Glass Fiber- Reinforced";"";"butane";"petroleum product";"106-97-8 [68476-85-7]";"C4H10";"hydrocarbons";"1";"recommended";"100";"70 – 80";"";"1, 24";"";"";"";"";"";"";"";"";"";"";"";""
"9";"Epoxy Resin, Glass Fiber- Reinforced";"";"butane";"petroleum product";"106-97-8 [68476-85-7]";"C4H10";"hydrocarbons";"2";"questionable";"100";"80 – 150";"";"1, 24";"";"";"";"";"";"";"";"";"";"";"";""
"10";"Fluororubber";"";"butane";"gas, petroleum product";"106-97-8 [68476-85-7]";"C4H10";"hydrocarbons";"1";"recommended";"50";"60 – 70";"";"1";"";"";"";"";"";"";"";"";"";"";"";""
"11";"Polychloroprene";"";"butane";"petroleum product";"106-97-8 [68476-85-7]";"C4H10";"hydrocarbons";"1";"recommended";"50";"60 – 70";"";"1";"";"";"";"";"";"";"";"";"";"";"";""
"12";"Polyethylene (PE)";"";"butane";"petroleum product";"106-97-8 [68476-85-7]";"C4H10";"hydrocarbons";"2";"questionable";"100";"70 – 150";"";"1";"";"";"";"";"";"";"";"";"";"";"";""
"13";"Polyphenylene Sulfide (40% Glass-Filled)";"Fortron PPS";"butane";"petroleum product";"106-97-8 [68476-85-7]";"C4H10";"hydrocarbons";"1";"recommended";"100";"0 – 200";"<1";"11";"";"";"";"";"";"";"";"";"";"";"";""
"14";"Polypropylene (PP)";"";"butane";"petroleum product";"106-97-8 [68476-85-7]";"C4H10";"hydrocarbons";"1";"recommended";"100";"70 – 80";"";"1";"";"";"";"";"";"";"";"";"";"";"";""
"15";"Polyvinyl Chloride (PVC)";"";"butane";"petroleum product";"106-97-8 [68476-85-7]";"C4H10";"hydrocarbons";"1";"recommended";"100";"70 – 150";"";"1";"";"";"";"";"";"";"";"";"";"";"";""
"16";"Polyvinylidene Chloride (PVDC)";"Saran brand resin";"butane";"petroleum product";"106-97-8 [68476-85-7]";"C4H10";"hydrocarbons";"1";"recommended";"100";"150";"";"6";"";"";"";"";"";"";"";"";"";"";"";""
"17";"Rubber, Butyl (BR)";"";"butane";"petroleum product";"106-97-8 [68476-85-7]";"C4H10";"hydrocarbons";"1";"recommended";"50";"60 – 70";"";"1";"";"";"";"";"";"";"";"";"";"";"";""
"18";"Rubber, Natural (NR)";"";"butane";"petroleum product";"106-97-8 [68476-85-7]";"C4H10";"hydrocarbons";"3";"not recommended";"100";"60 – 70";"";"1";"";"";"";"";"";"";"";"";"";"";"";""
"";"";"";"";"";"";"";"";"";"";"";"";"";"";"";"";"";"";"";"";"";"";"";"";"";""
"";"";"";"";"";"";"";"";"";"";"";"";"";"";"";"";"";"";"";"";"";"";"";"";"";""
"Corrosion Survey Database (COR•SUR) © 2002 NACE International";"";"";"";"";"";"";"";"";"";"";"";"";"";"";"";"";"";"";"";"";"";"";"";"";""

File: data/corrosion_data/TableData - 2024-11-09T190856.044.csv
sep=;
"Title: Corrosion Survey Database (COR•SUR)";"";"";"";"";"";"";"";"";"";"";"";"";"";"";"";"";"";"";"";"";"";"";"";"";""
"Table: Cyclohexane";"";"";"";"";"";"";"";"";"";"";"";"";"";"";"";"";"";"";"";"";"";"";"";"";""
"DOWNLOAD SHOWS ONLY THE DISPLAYED DATA, UP TO 50 ROWS";"";"";"";"";"";"";"";"";"";"";"";"";"";"";"";"";"";"";"";"";"";"";"";"";""
"No.";"material or substance name";"material synonym";"exposure medium";"exposure medium synonym";"exposure medium note";"exposure medium CAS RN";"exposure medium formula";"exposure medium class";"NACE resistance rating (unitless)";"resistance note";"conc. (%)";"temp. (°F)";"exposure time (mo (30))";"test note";"reference";"";"";"";"";"";"";"";"";"";""
"1";"Acetal Resins (Polyoxymethylene)";"";"cyclohexane";"hexahydrobenzene";"";"110-82-7";"C6H12";"hydrocarbons";"1";"recommended";"100";"60 – 70";"";"";"1";"";"";"";"";"";"";"";"";"";""
"2";"Acrylonitrile Butadiene Styrene Polymer (ABS)";"";"cyclohexane";"hexahydrobenzene";"";"110-82-7";"C6H12";"hydrocarbons";"3";"not recommended; weight gain ";"100";"70 – 135";"";"";"1";"";"";"";"";"";"";"";"";"";""
"3";"Acrylonitrile Butadiene Styrene Polymer (ABS)";"";"cyclohexane";"hexahydrobenzene";"";"110-82-7";"C6H12";"hydrocarbons";"3";"not recommended; weight gain ";"100";"135 – 150";"";"";"1";"";"";"";"";"";"";"";"";"";""
"4";"Chlorendic Unsaturated Polyester, Glass Fiber-Reinforced (869 + 44.5)";"HET acid polyester-Polifos 869 + 44.5 phr styrene";"cyclohexane";"hexahydrobenzene";"";"110-82-7";"C6H12";"hydrocarbons";"1";"recommended";"100";"140";"<6";"";"16";"";"";"";"";"";"";"";"";"";""
"5";"Chlorendic Unsaturated Polyester, Glass Fiber-Reinforced (869 + 44.5)";"HET acid polyester-Polifos 869 + 44.5 phr styrene";"cyclohexane";"hexahydrobenzene";"vapor";"110-82-7";"C6H12";"hydrocarbons";"1";"recommended";"100";"175";"";"";"16";"";"";"";"";"";"";"";"";"";""
"6";"Chlorosulfonated Polyethylene";"";"cyclohexane";"hexahydrobenzene";"";"110-82-7";"C6H12";"hydrocarbons";"3";"not recommended";"100";"60 – 70";"";"";"1";"";"";"";"";"";"";"";"";"";""
"7";"Fluorinated Ethylene Propylene Copolymer (FEP)/ Polytetrafluoroethylene (PTFE)";"";"cyclohexane";"hexahydrobenzene";"";"110-82-7";"C6H12";"hydrocarbons";"1";"recommended";"100";"70 – 90";"<1";"immersed, cyclic immersion";"1, 22";"";"";"";"";"";"";"";"";"";""
"8";"Fluorinated Ethylene Propylene Copolymer (FEP)/ Polytetrafluoroethylene (PTFE)";"";"cyclohexane";"hexahydrobenzene";"";"110-82-7";"C6H12";"hydrocarbons";"1";"recommended";"100";"90 – 175";"";"";"1, 22";"";"";"";"";"";"";"";"";"";""
"9";"Fluorinated Ethylene Propylene Copolymer (FEP)/ Polytetrafluoroethylene (PTFE)";"";"cyclohexane";"hexahydrobenzene";"";"110-82-7";"C6H12";"hydrocarbons";"1";"recommended";"100";"200 – 275";"";"";"1, 22";"";"";"";"";"";"";"";"";"";""
"10";"Fluorinated Ethylene Propylene Copolymer (FEP)/ Polytetrafluoroethylene (PTFE)";"";"cyclohexane";"hexahydrobenzene";"";"110-82-7";"C6H12";"hydrocarbons";"1";"recommended; weight gain, 150°C (302°F)";"100";"275 – 302";"";"";"1, 22";"";"";"";"";"";"";"";"";"";""
"11";"Fluororubber";"";"cyclohexane";"hexahydrobenzene";"";"110-82-7";"C6H12";"hydrocarbons";"1";"recommended";"100";"60 – 125";"<1";"";"1";"";"";"";"";"";"";"";"";"";""
"12";"Nylon";"";"cyclohexane";"hexahydrobenzene";"";"110-82-7";"C6H12";"hydrocarbons";"1";"recommended";"100";"60 – 70";"<1";"";"1";"";"";"";"";"";"";"";"";"";""
"13";"Polychloroprene";"";"cyclohexane";"hexahydrobenzene";"";"110-82-7";"C6H12";"hydrocarbons";"3";"not recommended; swollen";"100";"60 – 110";"";"";"1";"";"";"";"";"";"";"";"";"";""
"14";"Polychloroprene";"";"cyclohexane";"hexahydrobenzene";"";"110-82-7";"C6H12";"hydrocarbons";"3";"not recommended; weight gain";"100";"110 – 125";"<1";"";"1";"";"";"";"";"";"";"";"";"";""
"15";"Polyethylene (PE)";"";"cyclohexane";"hexahydrobenzene";"";"110-82-7";"C6H12";"hydrocarbons";"3";"not recommended; weight gain; may dissolve";"100";"70 – 150";"<1";"plasticizer";"1, 8";"";"";"";"";"";"";"";"";"";""
"16";"Polymethyl Methacrylate (PMMA)";"";"cyclohexane";"hexahydrobenzene";"";"110-82-7";"C6H12";"hydrocarbons";"1";"recommended";"100";"70 – 150";"<1";"";"1";"";"";"";"";"";"";"";"";"";""
"17";"Polyphenylene Sulfide (40% Glass-Filled)";"Fortron PPS";"cyclohexane";"hexahydrobenzene";"";"110-82-7";"C6H12";"hydrocarbons";"1";"recommended";"100";"0 – 200";"<1";"";"11";"";"";"";"";"";"";"";"";"";""
"18";"Polypropylene (PP)";"";"cyclohexane";"hexahydrobenzene";"";"110-82-7";"C6H12";"hydrocarbons";"2";"questionable; weight gain";"100";"70 – 80";"";"";"1";"";"";"";"";"";"";"";"";"";""
"19";"Polypropylene (PP)";"";"cyclohexane";"hexahydrobenzene";"";"110-82-7";"C6H12";"hydrocarbons";"3";"not recommended";"100";"80 – 200";"";"";"1";"";"";"";"";"";"";"";"";"";""
"20";"Polysulfone";"";"cyclohexane";"hexahydrobenzene";"";"110-82-7";"C6H12";"hydrocarbons";"1";"recommended";">90";"125 – 175";"<1";"";"1";"";"";"";"";"";"";"";"";"";""
"21";"Polyvinyl Chloride (PVC)";"";"cyclohexane";"hexahydrobenzene";"";"110-82-7";"C6H12";"hydrocarbons";"1";"recommended";"100";"70 – 150";"<1";"";"1";"";"";"";"";"";"";"";"";"";""
"22";"Polyvinylidene Fluoride (PVDF)";"Kynar";"cyclohexane";"hexahydrobenzene";"";"110-82-7";"C6H12";"hydrocarbons";"1";"recommended";"100";"70 – 285";"";"";"1, 17";"";"";"";"";"";"";"";"";"";""
"23";"Rubber, Butyl (BR)";"";"cyclohexane";"hexahydrobenzene";"";"110-82-7";"C6H12";"hydrocarbons";"2";"questionable";"100";"60 – 70";"<1";"";"1";"";"";"";"";"";"";"";"";"";""
"24";"Rubber, Butyl (BR)";"";"cyclohexane";"hexahydrobenzene";"";"110-82-7";"C6H12";"hydrocarbons";"3";"not recommended";"100";"70 – 80";"[>12]";"";"1";"";"";"";"";"";"";"";"";"";""
"25";"Rubber, Butyl (BR)";"";"cyclohexane";"hexahydrobenzene";"";"110-82-7";"C6H12";"hydrocarbons";"3";"not recommended";"100";"150 – 175";"";"";"1";"";"";"";"";"";"";"";"";"";""
"26";"Rubber, Natural (NR)";"";"cyclohexane";"hexahydrobenzene";"";"110-82-7";"C6H12";"hydrocarbons";"3";"not recommended";"100";"60 – 70";"";"";"1";"";"";"";"";"";"";"";"";"";""
"27";"Rubber, Natural (NR)";"";"cyclohexane";"hexahydrobenzene";"";"110-82-7";"C6H12";"hydrocarbons";"3";"not recommended; swollen ";"100";"70 – 110";"";"";"1";"";"";"";"";"";"";"";"";"";""
"28";"Rubber, Natural (NR)";"";"cyclohexane";"hexahydrobenzene";"";"110-82-7";"C6H12";"hydrocarbons";"3";"not recommended; weight gain ";"100";"110 – 125";"";"";"1";"";"";"";"";"";"";"";"";"";""
"";"";"";"";"";"";"";"";"";"";"";"";"";"";"";"";"";"";"";"";"";"";"";"";"";""
"";"";"";"";"";"";"";"";"";"";"";"";"";"";"";"";"";"";"";"";"";"";"";"";"";""
"Corrosion Survey Database (COR•SUR) © 2002 NACE International";"";"";"";"";"";"";"";"";"";"";"";"";"";"";"";"";"";"";"";"";"";"";"";"";""

File: data/corrosion_data/TableData - 2024-11-09T190900.845.csv
sep=;
"Title: Corrosion Survey Database (COR•SUR)";"";"";"";"";"";"";"";"";"";"";"";"";"";"";"";"";"";"";"";"";"";"";"";"";""
"Table: Decahydronaphthalene";"";"";"";"";"";"";"";"";"";"";"";"";"";"";"";"";"";"";"";"";"";"";"";"";""
"DOWNLOAD SHOWS ONLY THE DISPLAYED DATA, UP TO 50 ROWS";"";"";"";"";"";"";"";"";"";"";"";"";"";"";"";"";"";"";"";"";"";"";"";"";""
"No.";"material or substance name";"exposure medium";"exposure medium class";"NACE resistance rating (unitless)";"resistance note";"conc. (%)";"temp. (°F)";"exposure time (mo (30))";"test note";"reference";"";"";"";"";"";"";"";"";"";"";"";"";"";"";""
"1";"Acetal Resins (Polyoxymethylene)";"decahydronaphthalene";"hydrocarbons";"1";"recommended";"100";"70 – 150";"";"";"1";"";"";"";"";"";"";"";"";"";"";"";"";"";"";""
"2";"Chlorosulfonated Polyethylene";"decahydronaphthalene";"hydrocarbons";"3";"not recommended";"100";"70 – 150";"";"";"1";"";"";"";"";"";"";"";"";"";"";"";"";"";"";""
"3";"Ethylene Tetrafluoroethylene Copolymer (ETFE)";"decahydronaphthalene";"hydrocarbons";"1";"recommended; strength loss; steady state reached in one week exposure";"100";"32 – 250";"<1";"";"1";"";"";"";"";"";"";"";"";"";"";"";"";"";"";""
"4";"Fluorinated Ethylene Propylene Copolymer (FEP)/ Polytetrafluoroethylene (PTFE)";"decahydronaphthalene";"hydrocarbons";"1";"recommended";"100";"70 – 90";"";"cyclic immersion; immersed";"1";"";"";"";"";"";"";"";"";"";"";"";"";"";"";""
"5";"Fluororubber";"decahydronaphthalene";"hydrocarbons";"1";"recommended";"100";"70 – 150";"";"";"1";"";"";"";"";"";"";"";"";"";"";"";"";"";"";""
"6";"Nylon";"decahydronaphthalene";"hydrocarbons";"1";"recommended";"100";"60 – 70";"";"";"1";"";"";"";"";"";"";"";"";"";"";"";"";"";"";""
"7";"Polychloroprene";"decahydronaphthalene";"hydrocarbons";"3";"not recommended";"100";"70 – 150";"";"";"1";"";"";"";"";"";"";"";"";"";"";"";"";"";"";""
"8";"Polypropylene (PP)";"decahydronaphthalene";"hydrocarbons";"3";"not recommended; disintegrated";"100";"60 – 212";"<6";"";"1";"";"";"";"";"";"";"";"";"";"";"";"";"";"";""
"9";"Rubber, Butyl (BR)";"decahydronaphthalene";"hydrocarbons";"3";"not recommended";"100";"70 – 150";"";"";"1";"";"";"";"";"";"";"";"";"";"";"";"";"";"";""
"10";"Rubber, Natural (NR)";"decahydronaphthalene";"hydrocarbons";"3";"not recommended";"100";"70 – 150";"";"";"1";"";"";"";"";"";"";"";"";"";"";"";"";"";"";""
"11";"Styrene Acrylonitrile Copolymer (SAN)";"decahydronaphthalene";"hydrocarbons";"1";"recommended";"100";"70 – 125";"";"wettable";"1";"";"";"";"";"";"";"";"";"";"";"";"";"";"";""
"";"";"";"";"";"";"";"";"";"";"";"";"";"";"";"";"";"";"";"";"";"";"";"";"";""
"";"";"";"";"";"";"";"";"";"";"";"";"";"";"";"";"";"";"";"";"";"";"";"";"";""
"Corrosion Survey Database (COR•SUR) © 2002 NACE International";"";"";"";"";"";"";"";"";"";"";"";"";"";"";"";"";"";"";"";"";"";"";"";"";""

File: data/corrosion_data/TableData - 2024-11-09T190909.274.csv
sep=;
"Title: Corrosion Survey Database (COR•SUR)";"";"";"";"";"";"";"";"";"";"";"";"";"";"";"";"";"";"";"";"";"";"";"";"";""
"Table: Heptane";"";"";"";"";"";"";"";"";"";"";"";"";"";"";"";"";"";"";"";"";"";"";"";"";""
"DOWNLOAD SHOWS ONLY THE DISPLAYED DATA, UP TO 50 ROWS";"";"";"";"";"";"";"";"";"";"";"";"";"";"";"";"";"";"";"";"";"";"";"";"";""
"No.";"material or substance name";"material synonym";"exposure medium";"exposure medium note";"exposure medium CAS RN";"exposure medium formula";"exposure medium class";"NACE resistance rating (unitless)";"resistance note";"conc. (%)";"temp. (°F)";"exposure time (mo (30))";"test note";"reference";"";"";"";"";"";"";"";"";"";"";""
"1";"Acetal Resins (Polyoxymethylene)";"";"heptane";"";"142-82-5";"C7H16";"hydrocarbons";"1";"recommended";"100";"70 – 150";"<6";"";"1";"";"";"";"";"";"";"";"";"";"";""
"2";"Acrylonitrile Butadiene Styrene Polymer (ABS)";"";"heptane";"";"142-82-5";"C7H16";"hydrocarbons";"2";"questionable";"100";"60 – 70";"";"";"1";"";"";"";"";"";"";"";"";"";"";""
"3";"Acrylonitrile Butadiene Styrene Polymer (ABS)";"";"heptane";"";"142-82-5";"C7H16";"hydrocarbons";"3";"not recommended";"100";"70 – 150";"";"";"1";"";"";"";"";"";"";"";"";"";"";""
"4";"Cellulose Acetate";"";"heptane";"";"142-82-5";"C7H16";"hydrocarbons";"3";"not recommended; weight loss";"100";"60 – 70";">12";"";"1";"";"";"";"";"";"";"";"";"";"";""
"5";"Cellulose Acetate Butyrate";"";"heptane";"";"142-82-5";"C7H16";"hydrocarbons";"2";"questionable; weight gain";"100";"60 – 70";"<1";"";"1";"";"";"";"";"";"";"";"";"";"";""
"6";"Chlorendic Unsaturated Polyester, Glass Fiber-Reinforced (190 + 47)";"HET acid polyester-Polifos 190 + 47 phr styrene";"heptane";"";"142-82-5";"C7H16";"hydrocarbons";"1";"recommended";"100";"75";"<6";"";"16";"";"";"";"";"";"";"";"";"";"";""
"7";"Chlorendic Unsaturated Polyester, Glass Fiber-Reinforced (190 + 47)";"";"heptane";"";"142-82-5";"C7H16";"hydrocarbons";"1";"recommended";"100";"125";"";"";"16";"";"";"";"";"";"";"";"";"";"";""
"8";"Chlorendic Unsaturated Polyester, Glass Fiber-Reinforced (190 + 47)";"";"heptane";"";"142-82-5";"C7H16";"hydrocarbons";"1";"recommended";"100";"185 – 215";"";"";"16";"";"";"";"";"";"";"";"";"";"";""
"9";"Chlorendic Unsaturated Polyester, Glass Fiber-Reinforced (869 + 44.5)";"HET acid polyester-Polifos 869 + 44.5 phr styrene";"heptane";"";"142-82-5";"C7H16";"hydrocarbons";"1";"recommended";"100";"75";"<6";"";"16";"";"";"";"";"";"";"";"";"";"";""
"10";"Chlorendic Unsaturated Polyester, Glass Fiber-Reinforced (869 + 44.5)";"HET acid polyester-Polifos 869 + 44.5 phr styrene";"heptane";"vapor & condensate";"142-82-5";"C7H16";"hydrocarbons";"1";"recommended";"100";"120";"";"";"16";"";"";"";"";"";"";"";"";"";"";""
"11";"Chlorinated Polyvinyl Chloride (CPVC)";"";"heptane";"";"142-82-5";"C7H16";"hydrocarbons";"1";"recommended";"100";"70 – 150";"";"";"1, 12";"";"";"";"";"";"";"";"";"";"";""
"12";"Chlorosulfonated Polyethylene";"";"heptane";"";"142-82-5";"C7H16";"hydrocarbons";"1";"recommended";"100";"60 – 70";"";"";"1";"";"";"";"";"";"";"";"";"";"";""
"13";"Chlorosulfonated Polyethylene";"";"heptane";"";"142-82-5";"C7H16";"hydrocarbons";"3";"not recommended";"100";"70 – 150";"";"";"1";"";"";"";"";"";"";"";"";"";"";""
"14";"Epoxy Resin, Glass Fiber- Reinforced";"";"heptane";"";"142-82-5";"C7H16";"hydrocarbons";"1";"recommended";"100";"70 – 100";"";"";"1, 19";"";"";"";"";"";"";"";"";"";"";""
"15";"Epoxy Resin, Glass Fiber- Reinforced";"";"heptane";"";"142-82-5";"C7H16";"hydrocarbons";"2";"questionable";"100";"100 – 150";"";"";"1, 19";"";"";"";"";"";"";"";"";"";"";""
"16";"Fluorinated Ethylene Propylene Copolymer (FEP)/ Polytetrafluoroethylene (PTFE)";"";"heptane";"";"142-82-5";"C7H16";"hydrocarbons";"1";"recommended";"100";"70 – 150";"";"cyclic immersion; immersed";"1";"";"";"";"";"";"";"";"";"";"";""
"17";"Fluororubber";"";"heptane";"";"142-82-5";"C7H16";"hydrocarbons";"1";"recommended";"100";"70 – 150";"";"";"1";"";"";"";"";"";"";"";"";"";"";""
"18";"Furfuryl Alcohol Resin, Asbestos-Reinforced";"";"heptane";"";"142-82-5";"C7H16";"hydrocarbons";"1";"recommended";"100";"70 – 80";"";"";"1";"";"";"";"";"";"";"";"";"";"";""
"19";"Furfuryl Alcohol Resin, Glass Fiber-Reinforced";"";"heptane";"";"142-82-5";"C7H16";"hydrocarbons";"1";"recommended";"100";"70 – 250";">12";"";"1";"";"";"";"";"";"";"";"";"";"";""
"20";"Nylon";"";"heptane";"";"142-82-5";"C7H16";"hydrocarbons";"1";"recommended";"100";"60 – 70";"";"";"1";"";"";"";"";"";"";"";"";"";"";""
"21";"Phenolic Resins, Asbestos-Reinforced";"";"heptane";"";"142-82-5";"C7H16";"hydrocarbons";"1";"recommended";"100";"60 – 70";"";"";"1";"";"";"";"";"";"";"";"";"";"";""
"22";"Phenolic Resins, Asbestos-Reinforced";"";"heptane";"";"142-82-5";"C7H16";"hydrocarbons";"1";"recommended";"100";"70 – 212";"";"";"1";"";"";"";"";"";"";"";"";"";"";""
"23";"Phenolic Resins, Non-asbestos";"Haveg 41-NA";"heptane";"";"142-82-5";"C7H16";"hydrocarbons";"1";"recommended; liquid; slight weight/volume change";"100";"160";"";"200 days";"3";"";"";"";"";"";"";"";"";"";"";""
"24";"Polychloroprene";"";"heptane";"";"142-82-5";"C7H16";"hydrocarbons";"1";"recommended";"100";"70 – 150";"";"";"1";"";"";"";"";"";"";"";"";"";"";""
"25";"Polyesters, Glass Fiber-Reinforced";"";"heptane";"";"142-82-5";"C7H16";"hydrocarbons";"1";"recommended";"100";"70 – 150";"";"";"1";"";"";"";"";"";"";"";"";"";"";""
"26";"Polyethylene (PE)";"";"heptane";"";"142-82-5";"C7H16";"hydrocarbons";"2";"questionable; may stress crack; plasticizer";"100";"60 – 70";"";"";"1, 8";"";"";"";"";"";"";"";"";"";"";""
"27";"Polyethylene (PE)";"";"heptane";"";"142-82-5";"C7H16";"hydrocarbons";"3";"not recommended";"100";"70 – 150";"";"";"1, 8";"";"";"";"";"";"";"";"";"";"";""
"28";"Polyphenylene Sulfide (40% Glass-Filled)";"Fortron PPS";"heptane";"";"142-82-5";"C7H16";"hydrocarbons";"1";"recommended";"100";"0 – 200";"<1";"";"11";"";"";"";"";"";"";"";"";"";"";""
"29";"Polypropylene (PP)";"";"heptane";"";"142-82-5";"C7H16";"hydrocarbons";"1";"recommended; discolored; swollen; weight gain";"100";"70 – 80";"";"";"1";"";"";"";"";"";"";"";"";"";"";""
"30";"Polypropylene (PP)";"";"heptane";"";"142-82-5";"C7H16";"hydrocarbons";"3";"not recommended";"100";"80 – 212";"";"";"1";"";"";"";"";"";"";"";"";"";"";""
"31";"Polyvinyl Chloride (PVC)";"";"heptane";"";"142-82-5";"C7H16";"hydrocarbons";"1";"recommended";"100";"70 – 80";"";"";"1";"";"";"";"";"";"";"";"";"";"";""
"32";"Polyvinyl Chloride (PVC)";"";"heptane";"";"142-82-5";"C7H16";"hydrocarbons";"3";"not recommended";"100";"80 – 100";"";"";"1";"";"";"";"";"";"";"";"";"";"";""
"33";"Polyvinyl Chloride (PVC)";"";"heptane";"";"142-82-5";"C7H16";"hydrocarbons";"3";"not recommended; discolored, softened";"100";"100 – 150";"";"";"1";"";"";"";"";"";"";"";"";"";"";""
"34";"Polyvinylidene Fluoride (PVDF)";"Kynar";"heptane";"";"142-82-5";"C7H16";"hydrocarbons";"1";"recommended";"100";"70 – 285";"";"";"1, 17";"";"";"";"";"";"";"";"";"";"";""
"35";"Rubber, Butyl (BR)";"";"heptane";"";"142-82-5";"C7H16";"hydrocarbons";"3";"not recommended";"100";"70 – 150";"";"";"1";"";"";"";"";"";"";"";"";"";"";""
"36";"Rubber, Natural (NR)";"";"heptane";"";"142-82-5";"C7H16";"hydrocarbons";"3";"not recommended";"100";"70 – 150";"";"";"1";"";"";"";"";"";"";"";"";"";"";""
"37";"Styrene Acrylonitrile Copolymer (SAN)";"";"heptane";"";"142-82-5";"C7H16";"hydrocarbons";"1";"recommended";"100";"70 – 125";"";"";"1";"";"";"";"";"";"";"";"";"";"";""
"38";"Vinyl Ester Resins";"";"heptane";"";"142-82-5";"C7H16";"hydrocarbons";"1";"recommended";"100";"70 – 210";"";"";"7";"";"";"";"";"";"";"";"";"";"";""
"";"";"";"";"";"";"";"";"";"";"";"";"";"";"";"";"";"";"";"";"";"";"";"";"";""
"";"";"";"";"";"";"";"";"";"";"";"";"";"";"";"";"";"";"";"";"";"";"";"";"";""
"Corrosion Survey Database (COR•SUR) © 2002 NACE International";"";"";"";"";"";"";"";"";"";"";"";"";"";"";"";"";"";"";"";"";"";"";"";"";""

File: data/corrosion_data/TableData - 2024-11-09T190924.716.csv
sep=;
"Title: Corrosion Survey Database (COR•SUR)";"";"";"";"";"";"";"";"";"";"";"";"";"";"";"";"";"";"";"";"";"";"";"";"";""
"Table: Hexane";"";"";"";"";"";"";"";"";"";"";"";"";"";"";"";"";"";"";"";"";"";"";"";"";""
"DOWNLOAD SHOWS ONLY THE DISPLAYED DATA, UP TO 50 ROWS";"";"";"";"";"";"";"";"";"";"";"";"";"";"";"";"";"";"";"";"";"";"";"";"";""
"No.";"material or substance name";"material synonym";"exposure medium";"exposure medium note";"exposure medium CAS RN";"exposure medium formula";"exposure medium class";"NACE resistance rating (unitless)";"resistance note";"conc. (%)";"temp. (°F)";"exposure time (mo (30))";"test note";"reference";"";"";"";"";"";"";"";"";"";"";""
"1";"Acetal Resins (Polyoxymethylene)";"";"hexane";"";"110-54-3";"C6H14";"hydrocarbons";"1";"recommended";"100";"70 – 150";"";"";"1";"";"";"";"";"";"";"";"";"";"";""
"2";"Acrylonitrile Butadiene Styrene Polymer (ABS)";"";"hexane";"";"110-54-3";"C6H14";"hydrocarbons";"3";"not recommended; weight gain ";"100";"70 – 135";"";"";"1";"";"";"";"";"";"";"";"";"";"";""
"3";"Acrylonitrile Butadiene Styrene Polymer (ABS)";"";"hexane";"";"110-54-3";"C6H14";"hydrocarbons";"3";"not recommended; weight gain ";"100";"135 – 150";"";"";"1";"";"";"";"";"";"";"";"";"";"";""
"4";"Chlorinated Polyvinyl Chloride (CPVC)";"";"hexane";"";"110-54-3";"C6H14";"hydrocarbons";"1";"recommended";"100";"70 – 150";"";"";"1, 2";"";"";"";"";"";"";"";"";"";"";""
"5";"Chlorosulfonated Polyethylene";"";"hexane";"";"110-54-3";"C6H14";"hydrocarbons";"1";"recommended";"100";"60 – 70";"";"";"1";"";"";"";"";"";"";"";"";"";"";""
"6";"Chlorosulfonated Polyethylene";"";"hexane";"";"110-54-3";"C6H14";"hydrocarbons";"3";"not recommended";"100";"70 – 150";"";"";"1";"";"";"";"";"";"";"";"";"";"";""
"7";"Epoxy Resin, Glass Fiber- Reinforced";"";"hexane";"";"110-54-3";"C6H14";"hydrocarbons";"1";"recommended";"100";"70 – 100";"";"";"1, 24";"";"";"";"";"";"";"";"";"";"";""
"8";"Epoxy Resin, Glass Fiber- Reinforced";"";"hexane";"";"110-54-3";"C6H14";"hydrocarbons";"2";"questionable";"100";"100 – 150";"";"";"1, 24";"";"";"";"";"";"";"";"";"";"";""
"9";"Fluorinated Ethylene Propylene Copolymer (FEP)/ Polytetrafluoroethylene (PTFE)";"";"hexane";"";"110-54-3";"C6H14";"hydrocarbons";"1";"recommended; wets";"100";"60 – 70";"";"";"1, 22";"";"";"";"";"";"";"";"";"";"";""
"10";"Fluorinated Ethylene Propylene Copolymer (FEP)/ Polytetrafluoroethylene (PTFE)";"";"hexane";"";"110-54-3";"C6H14";"hydrocarbons";"1";"recommended";"100";"70 – 90";"";"immersed, cyclic immersion";"1, 22";"";"";"";"";"";"";"";"";"";"";""
"11";"Fluororubber";"";"hexane";"";"110-54-3";"C6H14";"hydrocarbons";"1";"recommended";"100";"70 – 150";"<1";"";"1";"";"";"";"";"";"";"";"";"";"";""
"12";"Nylon";"";"hexane";"";"110-54-3";"C6H14";"hydrocarbons";"1";"recommended";"100";"60 – 70";"<1";"";"1";"";"";"";"";"";"";"";"";"";"";""
"13";"Nylon";"";"hexane";"";"110-54-3";"C6H14";"hydrocarbons";"1";"recommended";"100";"150 – 175";"";"";"1";"";"";"";"";"";"";"";"";"";"";""
"14";"Polychloroprene";"";"hexane";"";"110-54-3";"C6H14";"hydrocarbons";"1";"recommended; swollen";"100";"70 – 150";">12";"";"1";"";"";"";"";"";"";"";"";"";"";""
"15";"Polyesters, Glass Fiber-Reinforced";"";"hexane";"";"110-54-3";"C6H14";"hydrocarbons";"3";"not recommended";"100";"70 – 150";"";"";"1";"";"";"";"";"";"";"";"";"";"";""
"16";"Polyesters, Glass Fiber-Reinforced";"";"hexane";"vapor";"110-54-3";"C6H14";"hydrocarbons";"1";"recommended";"100";"150 – 175";"";"";"1";"";"";"";"";"";"";"";"";"";"";""
"17";"Polyethylene (PE)";"";"hexane";"";"110-54-3";"C6H14";"hydrocarbons";"3";"not recommended; weight gain";"100";"70 – 150";"<1";"plasticizer";"1, 8";"";"";"";"";"";"";"";"";"";"";""
"18";"Polymethyl Methacrylate (PMMA)";"";"hexane";"";"110-54-3";"C6H14";"hydrocarbons";"1";"recommended; weight loss";"100";"70 – 150";"<1";"";"1";"";"";"";"";"";"";"";"";"";"";""
"19";"Polyphenylene Sulfide (40% Glass-Filled)";"Fortron PPS";"hexane";"";"110-54-3";"C6H14";"hydrocarbons";"1";"recommended";"100";"0 – 150";"<1";"";"11";"";"";"";"";"";"";"";"";"";"";""
"20";"Polypropylene (PP)";"";"hexane";"";"110-54-3";"C6H14";"hydrocarbons";"1";"recommended";"100";"60 – 70";"<6";"";"1";"";"";"";"";"";"";"";"";"";"";""
"21";"Polypropylene (PP)";"";"hexane";"";"110-54-3";"C6H14";"hydrocarbons";"3";"not recommended; weight gain ";"100";"70 – 135";"";"";"1";"";"";"";"";"";"";"";"";"";"";""
"22";"Polypropylene (PP)";"";"hexane";"";"110-54-3";"C6H14";"hydrocarbons";"3";"not recommended; weight gain ";"100";"135 – 150";"";"";"1";"";"";"";"";"";"";"";"";"";"";""
"23";"Polyvinyl Chloride (PVC)";"";"hexane";"";"110-54-3";"C6H14";"hydrocarbons";"3";"not recommended";"100";"70 – 150";"";"";"1";"";"";"";"";"";"";"";"";"";"";""
"24";"Polyvinylidene Fluoride (PVDF)";"Kynar";"hexane";"";"110-54-3";"C6H14";"hydrocarbons";"1";"recommended";"100";"70 – 285";"";"";"1, 17";"";"";"";"";"";"";"";"";"";"";""
"25";"Rubber, Butyl (BR)";"";"hexane";"";"110-54-3";"C6H14";"hydrocarbons";"3";"not recommended";"100";"70 – 135";"[>12]";"";"1";"";"";"";"";"";"";"";"";"";"";""
"26";"Rubber, Butyl (BR)";"";"hexane";"";"110-54-3";"C6H14";"hydrocarbons";"3";"not recommended";"100";"135 – 150";"[";"";"1";"";"";"";"";"";"";"";"";"";"";""
"27";"Rubber, Natural (NR)";"";"hexane";"";"110-54-3";"C6H14";"hydrocarbons";"3";"not recommended; swollen >12 months";"100";"70 – 135";"";"";"1";"";"";"";"";"";"";"";"";"";"";""
"28";"Rubber, Natural (NR)";"";"hexane";"";"110-54-3";"C6H14";"hydrocarbons";"3";"not recommended; swollen ";"100";"135 – 150";"";"";"1";"";"";"";"";"";"";"";"";"";"";""
"29";"Vinyl Ester Resins";"";"hexane";"";"110-54-3";"C6H14";"hydrocarbons";"1";"recommended";"100";"70 – 160";"";"";"7";"";"";"";"";"";"";"";"";"";"";""
"";"";"";"";"";"";"";"";"";"";"";"";"";"";"";"";"";"";"";"";"";"";"";"";"";""
"";"";"";"";"";"";"";"";"";"";"";"";"";"";"";"";"";"";"";"";"";"";"";"";"";""
"Corrosion Survey Database (COR•SUR) © 2002 NACE International";"";"";"";"";"";"";"";"";"";"";"";"";"";"";"";"";"";"";"";"";"";"";"";"";""

File: data/corrosion_data/TableData - 2024-11-09T190933.061.csv
sep=;
"Title: Corrosion Survey Database (COR•SUR)";"";"";"";"";"";"";"";"";"";"";"";"";"";"";"";"";"";"";"";"";"";"";"";"";""
"Table: Methane";"";"";"";"";"";"";"";"";"";"";"";"";"";"";"";"";"";"";"";"";"";"";"";"";""
"DOWNLOAD SHOWS ONLY THE DISPLAYED DATA, UP TO 50 ROWS";"";"";"";"";"";"";"";"";"";"";"";"";"";"";"";"";"";"";"";"";"";"";"";"";""
"No.";"material or substance name";"material synonym";"exposure medium";"exposure medium note";"exposure medium CAS RN";"exposure medium formula";"exposure medium class";"NACE resistance rating (unitless)";"resistance note";"conc. (%)";"temp. (°F)";"reference";"";"";"";"";"";"";"";"";"";"";"";"";""
"1";"Polyethylene (PE)";"";"methane";"petroleum product";"74-82-8";"CH4";"hydrocarbons";"1";"recommended";"100";"70 – 125";"1, 21";"";"";"";"";"";"";"";"";"";"";"";"";""
"2";"Polypropylene (PP)";"";"methane";"petroleum product";"74-82-8";"CH4";"hydrocarbons";"1";"recommended";"100";"70 – 125";"1";"";"";"";"";"";"";"";"";"";"";"";"";""
"3";"Polypropylene (PP)";"";"methane";"petroleum product";"74-82-8";"CH4";"hydrocarbons";"2";"questionable";"100";"125 – 150";"1";"";"";"";"";"";"";"";"";"";"";"";"";""
"4";"Polyvinylidene Chloride (PVDC)";"Saran brand resin";"methane";"petroleum product";"74-82-8";"CH4";"hydrocarbons";"1";"recommended";"100";"150";"6";"";"";"";"";"";"";"";"";"";"";"";"";""
"5";"Polyvinylidene Fluoride (PVDF)";"Kynar";"methane";"petroleum product";"74-82-8";"CH4";"hydrocarbons";"1";"recommended";"100";"70 – 285";"1, 17";"";"";"";"";"";"";"";"";"";"";"";"";""
"";"";"";"";"";"";"";"";"";"";"";"";"";"";"";"";"";"";"";"";"";"";"";"";"";""
"";"";"";"";"";"";"";"";"";"";"";"";"";"";"";"";"";"";"";"";"";"";"";"";"";""
"Corrosion Survey Database (COR•SUR) © 2002 NACE International";"";"";"";"";"";"";"";"";"";"";"";"";"";"";"";"";"";"";"";"";"";"";"";"";""
"";"";"";"";"";"";"";"";"";"";"";"";"";"";"";"";"";"";"";"";"";"";"";"";"";""
"";"";"";"";"";"";"";"";"";"";"";"";"";"";"";"";"";"";"";"";"";"";"";"";"";""

File: data/corrosion_data/TableData - 2024-11-09T190940.610.csv
sep=;
"Title: Corrosion Survey Database (COR•SUR)";"";"";"";"";"";"";"";"";"";"";"";"";"";"";"";"";"";"";"";"";"";"";"";"";""
"Table: Nitromethane";"";"";"";"";"";"";"";"";"";"";"";"";"";"";"";"";"";"";"";"";"";"";"";"";""
"DOWNLOAD SHOWS ONLY THE DISPLAYED DATA, UP TO 50 ROWS";"";"";"";"";"";"";"";"";"";"";"";"";"";"";"";"";"";"";"";"";"";"";"";"";""
"No.";"material or substance name";"material synonym";"exposure medium";"exposure medium CAS RN";"exposure medium formula";"exposure medium class";"NACE resistance rating (unitless)";"resistance note";"conc. (%)";"temp. (°F)";"exposure time (mo (30))";"test note";"reference";"";"";"";"";"";"";"";"";"";"";"";""
"1";"Chlorendic Unsaturated Polyester, Glass Fiber-Reinforced (190 + 47)";"HET acid polyester-Polifos 190 + 47 phr styrene";"nitromethane";"75-52-5";"CH3NO2";"hydrocarbons";"1";"recommended";"100";"25";"<6";"";"16";"";"";"";"";"";"";"";"";"";"";"";""
"2";"Fluorinated Ethylene Propylene Copolymer (FEP)/ Polytetrafluoroethylene (PTFE)";"";"nitromethane";"75-52-5";"CH3NO2";"hydrocarbons";"1";"recommended";"100";"60 – 70";"";"";"1, 22";"";"";"";"";"";"";"";"";"";"";"";""
"3";"Polyesters, Glass Fiber-Reinforced";"";"nitromethane";"75-52-5";"CH3NO2";"hydrocarbons";"1";"recommended";"100";"60 – 70";"";"Dynel veil";"1";"";"";"";"";"";"";"";"";"";"";"";""
"4";"Polyvinylidene Fluoride (PVDF)";"";"nitromethane";"75-52-5";"CH3NO2";"hydrocarbons";"1";"recommended";"100";"70 – 125";"";"explosive";"1, 23";"";"";"";"";"";"";"";"";"";"";"";""
"";"";"";"";"";"";"";"";"";"";"";"";"";"";"";"";"";"";"";"";"";"";"";"";"";""
"";"";"";"";"";"";"";"";"";"";"";"";"";"";"";"";"";"";"";"";"";"";"";"";"";""
"Corrosion Survey Database (COR•SUR) © 2002 NACE International";"";"";"";"";"";"";"";"";"";"";"";"";"";"";"";"";"";"";"";"";"";"";"";"";""
"";"";"";"";"";"";"";"";"";"";"";"";"";"";"";"";"";"";"";"";"";"";"";"";"";""
"";"";"";"";"";"";"";"";"";"";"";"";"";"";"";"";"";"";"";"";"";"";"";"";"";""
"";"";"";"";"";"";"";"";"";"";"";"";"";"";"";"";"";"";"";"";"";"";"";"";"";""

File: data/corrosion_data/TableData - 2024-11-09T191017.715.csv
sep=;
"Title: Corrosion Survey Database (COR•SUR)";"";"";"";"";"";"";"";"";"";"";"";"";"";"";"";"";"";"";"";"";"";"";"";"";""
"Table: Trimethylpropane";"";"";"";"";"";"";"";"";"";"";"";"";"";"";"";"";"";"";"";"";"";"";"";"";""
"DOWNLOAD SHOWS ONLY THE DISPLAYED DATA, UP TO 50 ROWS";"";"";"";"";"";"";"";"";"";"";"";"";"";"";"";"";"";"";"";"";"";"";"";"";""
"No.";"material or substance name";"exposure medium";"exposure medium class";"NACE resistance rating (unitless)";"resistance note";"conc. (%)";"temp. (°F)";"test note";"reference";"";"";"";"";"";"";"";"";"";"";"";"";"";"";"";""
"1";"Acrylonitrile Butadiene Styrene Polymer (ABS)";"trimethylpropane";"hydrocarbons";"3";"not recommended";"100";"70 – 150";"";"1";"";"";"";"";"";"";"";"";"";"";"";"";"";"";"";""
"2";"Chlorinated Polyvinyl Chloride (CPVC)";"trimethylpropane";"hydrocarbons";"3";"not recommended";"100";"70 – 150";"";"1, 2";"";"";"";"";"";"";"";"";"";"";"";"";"";"";"";""
"3";"Polyethylene (PE)";"trimethylpropane";"hydrocarbons";"1";"recommended";"100";"70 – 80";"low plasticizer";"1, 8";"";"";"";"";"";"";"";"";"";"";"";"";"";"";"";""
"4";"Polyethylene (PE)";"trimethylpropane";"hydrocarbons";"2";"questionable";"100";"80 – 125";"";"1, 8";"";"";"";"";"";"";"";"";"";"";"";"";"";"";"";""
"5";"Polyvinyl Chloride (PVC)";"trimethylpropane";"hydrocarbons";"2";"questionable";"100";"70 – 80";"";"1";"";"";"";"";"";"";"";"";"";"";"";"";"";"";"";""
"6";"Polyvinyl Chloride (PVC)";"trimethylpropane";"hydrocarbons";"3";"not recommended";"100";"80 – 150";"";"1";"";"";"";"";"";"";"";"";"";"";"";"";"";"";"";""
"";"";"";"";"";"";"";"";"";"";"";"";"";"";"";"";"";"";"";"";"";"";"";"";"";""
"";"";"";"";"";"";"";"";"";"";"";"";"";"";"";"";"";"";"";"";"";"";"";"";"";""
"Corrosion Survey Database (COR•SUR) © 2002 NACE International";"";"";"";"";"";"";"";"";"";"";"";"";"";"";"";"";"";"";"";"";"";"";"";"";""
"";"";"";"";"";"";"";"";"";"";"";"";"";"";"";"";"";"";"";"";"";"";"";"";"";""
