Repository: Mahyar-rajabi94/TF_SDL

File: data/corrosion_data/TableData - 2024-11-09T191037.723.csv
sep=;
"Title: Corrosion Survey Database (COR•SUR)";"";"";"";"";"";"";"";"";"";"";"";"";"";"";"";"";"";"";"";"";"";"";"";"";""
"Table: Aluminum hydroxide";"";"";"";"";"";"";"";"";"";"";"";"";"";"";"";"";"";"";"";"";"";"";"";"";""
"DOWNLOAD SHOWS ONLY THE DISPLAYED DATA, UP TO 50 ROWS";"";"";"";"";"";"";"";"";"";"";"";"";"";"";"";"";"";"";"";"";"";"";"";"";""
"No.";"material or substance name";"material synonym";"exposure medium";"exposure medium synonym";"exposure medium note";"exposure medium CAS RN";"exposure medium formula";"exposure medium class";"NACE resistance rating (unitless)";"resistance note";"conc. (%)";"temp. (°F)";"exposure time (mo (30))";"test note";"reference";"";"";"";"";"";"";"";"";"";""
"1";"Acrylonitrile Butadiene Styrene Polymer (ABS)";"";"aluminum hydroxide";"bayerite";"";"21645-51-2";"AlH3O3";"hydroxides";"1";"recommended";"100";"70 – 150";"";"";"1";"";"";"";"";"";"";"";"";"";""
"2";"Chlorinated Polyvinyl Chloride (CPVC)";"";"aluminum hydroxide";"bayerite";"";"21645-51-2";"AlH3O3";"hydroxides";"1";"recommended";"100";"70 – 212";"";"";"1, 12";"";"";"";"";"";"";"";"";"";""
"3";"Epoxy Resin, Glass Fiber- Reinforced";"";"aluminum hydroxide";"bayerite";"saturated";"21645-51-2";"AlH3O3";"hydroxides";"1";"recommended";"100";"70 – 150";"";"";"1, 19";"";"";"";"";"";"";"";"";"";""
"4";"Fluorinated Ethylene Propylene Copolymer (FEP)/ Polytetrafluoroethylene (PTFE)";"";"aluminum hydroxide";"bayerite";"";"21645-51-2";"AlH3O3";"hydroxides";"1";"recommended";"100";"70 – 150";"";"cyclic immersion; immersed";"1";"";"";"";"";"";"";"";"";"";""
"5";"Furfuryl Alcohol Resin, Glass Fiber-Reinforced";"";"aluminum hydroxide";"bayerite";"";"21645-51-2";"AlH3O3";"hydroxides";"1";"recommended";"100";"70 – 250";">12";"";"1";"";"";"";"";"";"";"";"";"";""
"6";"Polyethylene (PE)";"";"aluminum hydroxide";"bayerite";"";"21645-51-2";"AlH3O3";"hydroxides";"1";"recommended";"100";"70 – 125";"";"";"1, 21";"";"";"";"";"";"";"";"";"";""
"7";"Polypropylene (PP)";"";"aluminum hydroxide";"bayerite";"";"21645-51-2";"AlH3O3";"hydroxides";"1";"recommended";"100";"70 – 212";"";"";"1";"";"";"";"";"";"";"";"";"";""
"8";"Polyvinyl Chloride (PVC)";"";"aluminum hydroxide";"bayerite";"";"21645-51-2";"AlH3O3";"hydroxides";"1";"recommended";"100";"70 – 150";"";"";"1";"";"";"";"";"";"";"";"";"";""
"9";"Polyvinylidene Chloride (PVDC)";"Saran brand resin";"aluminum hydroxide";"bayerite";"";"21645-51-2";"AlH3O3";"hydroxides";"1";"recommended";"100";"175";"";"";"6";"";"";"";"";"";"";"";"";"";""
"10";"Polyvinylidene Fluoride (PVDF)";"Kynar";"aluminum hydroxide";"bayerite";"";"21645-51-2";"AlH3O3";"hydroxides";"1";"recommended";"100";"70 – 285";"";"";"1, 17";"";"";"";"";"";"";"";"";"";""
"";"";"";"";"";"";"";"";"";"";"";"";"";"";"";"";"";"";"";"";"";"";"";"";"";""
"";"";"";"";"";"";"";"";"";"";"";"";"";"";"";"";"";"";"";"";"";"";"";"";"";""
"Corrosion Survey Database (COR•SUR) © 2002 NACE International";"";"";"";"";"";"";"";"";"";"";"";"";"";"";"";"";"";"";"";"";"";"";"";"";""

File: data/corrosion_data/TableData - 2024-11-09T191045.404.csv
sep=;
"Title: Corrosion Survey Database (COR•SUR)";"";"";"";"";"";"";"";"";"";"";"";"";"";"";"";"";"";"";"";"";"";"";"";"";""
"Table: Barium hydroxide";"";"";"";"";"";"";"";"";"";"";"";"";"";"";"";"";"";"";"";"";"";"";"";"";""
"DOWNLOAD SHOWS ONLY THE DISPLAYED DATA, UP TO 50 ROWS";"";"";"";"";"";"";"";"";"";"";"";"";"";"";"";"";"";"";"";"";"";"";"";"";""
"No.";"material or substance name";"material synonym";"exposure medium";"exposure medium synonym";"exposure medium CAS RN";"exposure medium formula";"exposure medium class";"NACE resistance rating (unitless)";"resistance note";"conc. (%)";"temp. (°F)";"exposure time (mo (30))";"test note";"reference";"";"";"";"";"";"";"";"";"";"";""
"1";"Acetal Resins (Polyoxymethylene)";"";"barium hydroxide";"caustic baryta";"17194-00-2";"BaH2O2";"hydroxides";"1";"recommended";"10 – 90";"70 – 150";"";"";"1";"";"";"";"";"";"";"";"";"";"";""
"2";"Acrylonitrile Butadiene Styrene Polymer (ABS)";"";"barium hydroxide";"caustic baryta";"17194-00-2";"BaH2O2";"hydroxides";"1";"recommended";"10 – 90";"70 – 150";"";"";"1";"";"";"";"";"";"";"";"";"";"";""
"3";"Chlorendic Unsaturated Polyester, Glass Fiber-Reinforced (869 + 44.5)";"HET acid polyester-Polifos 869 + 44.5 phr styrene";"barium hydroxide";"caustic baryta";"17194-00-2";"BaH2O2";"hydroxides";"3";"not recommended";"10";"75";"<6";"";"16";"";"";"";"";"";"";"";"";"";"";""
"4";"Chlorosulfonated Polyethylene";"";"barium hydroxide";"caustic baryta";"17194-00-2";"BaH2O2";"hydroxides";"1";"recommended";">10";"70 – 150";"";"";"1";"";"";"";"";"";"";"";"";"";"";""
"5";"Epoxy Resin, Glass Fiber- Reinforced";"";"barium hydroxide";"caustic baryta";"17194-00-2";"BaH2O2";"hydroxides";"1";"recommended";"10";"70 – 200";"";"";"1, 24";"";"";"";"";"";"";"";"";"";"";""
"6";"Fluorinated Ethylene Propylene Copolymer (FEP)/ Polytetrafluoroethylene (PTFE)";"";"barium hydroxide";"caustic baryta";"17194-00-2";"BaH2O2";"hydroxides";"1";"recommended";"100";"70 – 150";"";"cyclic immersion; immersed";"1";"";"";"";"";"";"";"";"";"";"";""
"7";"Fluororubber";"";"barium hydroxide";"caustic baryta";"17194-00-2";"BaH2O2";"hydroxides";"1";"recommended";"10 – 90";"70 – 150";"";"";"1";"";"";"";"";"";"";"";"";"";"";""
"8";"Furfuryl Alcohol Resin, Glass Fiber-Reinforced";"";"barium hydroxide";"caustic baryta";"17194-00-2";"BaH2O2";"hydroxides";"1";"recommended";"10";"70 – 250";">12";"";"1";"";"";"";"";"";"";"";"";"";"";""
"9";"Polychloroprene";"";"barium hydroxide";"caustic baryta";"17194-00-2";"BaH2O2";"hydroxides";"1";"recommended";">10";"70 – 150";"";"";"1";"";"";"";"";"";"";"";"";"";"";""
"10";"Polyesters, Glass Fiber-Reinforced";"";"barium hydroxide";"caustic baryta";"17194-00-2";"BaH2O2";"hydroxides";"3";"not recommended";"10";"60 – 70";"";"";"1";"";"";"";"";"";"";"";"";"";"";""
"11";"Polyethylene (PE)";"";"barium hydroxide";"caustic baryta";"17194-00-2";"BaH2O2";"hydroxides";"1";"recommended";"100";"70 – 150";"";"";"1, 8";"";"";"";"";"";"";"";"";"";"";""
"12";"Polymethyl Methacrylate (PMMA)";"";"barium hydroxide";"caustic baryta";"17194-00-2";"BaH2O2";"hydroxides";"1";"recommended";"100";"70 – 150";"";"";"1";"";"";"";"";"";"";"";"";"";"";""
"13";"Polyphenylene Sulfide (40% Glass-Filled)";"Fortron PPS";"barium hydroxide";"caustic baryta";"17194-00-2";"BaH2O2";"hydroxides";"1";"recommended";"100";"0 – 200";"<1";"";"11";"";"";"";"";"";"";"";"";"";"";""
"14";"Polypropylene (PP)";"";"barium hydroxide";"caustic baryta";"17194-00-2";"BaH2O2";"hydroxides";"1";"recommended";"100";"60 – 212";"<6";"";"1";"";"";"";"";"";"";"";"";"";"";""
"15";"Polyvinyl Chloride (PVC)";"";"barium hydroxide";"caustic baryta";"17194-00-2";"BaH2O2";"hydroxides";"1";"recommended";"100";"70 – 150";"";"";"1";"";"";"";"";"";"";"";"";"";"";""
"16";"Polyvinylidene Chloride (PVDC)";"Saran brand resin";"barium hydroxide";"caustic baryta";"17194-00-2";"BaH2O2";"hydroxides";"1";"recommended";"100";"175";"";"";"6";"";"";"";"";"";"";"";"";"";"";""
"17";"Polyvinylidene Fluoride (PVDF)";"";"barium hydroxide";"caustic baryta";"17194-00-2";"BaH2O2";"hydroxides";"1";"recommended";"100";"70 – 275";"";"";"1";"";"";"";"";"";"";"";"";"";"";""
"18";"Rubber, Butyl (BR)";"";"barium hydroxide";"caustic baryta";"17194-00-2";"BaH2O2";"hydroxides";"1";"recommended";"10 – 90";"70 – 150";"";"";"1";"";"";"";"";"";"";"";"";"";"";""
"19";"Rubber, Natural (NR)";"";"barium hydroxide";"caustic baryta";"17194-00-2";"BaH2O2";"hydroxides";"1";"recommended";">10";"70 – 150";"";"";"1";"";"";"";"";"";"";"";"";"";"";""
"20";"Vinyl Ester Resins";"";"barium hydroxide";"caustic baryta";"17194-00-2";"BaH2O2";"hydroxides";"1";"recommended";"10 – 25";"60 – 150";"";"";"7";"";"";"";"";"";"";"";"";"";"";""
"";"";"";"";"";"";"";"";"";"";"";"";"";"";"";"";"";"";"";"";"";"";"";"";"";""
"";"";"";"";"";"";"";"";"";"";"";"";"";"";"";"";"";"";"";"";"";"";"";"";"";""
"Corrosion Survey Database (COR•SUR) © 2002 NACE International";"";"";"";"";"";"";"";"";"";"";"";"";"";"";"";"";"";"";"";"";"";"";"";"";""

File: data/corrosion_data/TableData - 2024-11-09T191052.282.csv
sep=;
"Title: Corrosion Survey Database (COR•SUR)";"";"";"";"";"";"";"";"";"";"";"";"";"";"";"";"";"";"";"";"";"";"";"";"";""
"Table: Calcium hydroxide";"";"";"";"";"";"";"";"";"";"";"";"";"";"";"";"";"";"";"";"";"";"";"";"";""
"DOWNLOAD SHOWS ONLY THE DISPLAYED DATA, UP TO 50 ROWS";"";"";"";"";"";"";"";"";"";"";"";"";"";"";"";"";"";"";"";"";"";"";"";"";""
"No.";"material or substance name";"material synonym";"exposure medium";"exposure medium note";"exposure medium CAS RN";"exposure medium formula";"exposure medium class";"NACE resistance rating (unitless)";"resistance note";"conc. (%)";"temp. (°F)";"exposure time (mo (30))";"test note";"reference";"";"";"";"";"";"";"";"";"";"";""
"1";"Acrylonitrile Butadiene Styrene Polymer (ABS)";"";"calcium hydroxide";"";"1305-62-0";"CaH2O2";"hydroxides";"1";"recommended";"5";"60 – 165";"";"";"1";"";"";"";"";"";"";"";"";"";"";""
"2";"Acrylonitrile Butadiene Styrene Polymer (ABS)";"";"calcium hydroxide";"";"1305-62-0";"CaH2O2";"hydroxides";"1";"recommended";"100";"60 – 165";"";"";"1";"";"";"";"";"";"";"";"";"";"";""
"3";"Cellulose Acetate Butyrate";"";"calcium hydroxide";"";"1305-62-0";"CaH2O2";"hydroxides";"3";"not recommended";"10";"60 – 70";"<1";"saturated; weight gain";"1";"";"";"";"";"";"";"";"";"";"";""
"4";"Chlorinated Polyvinyl Chloride (CPVC)";"";"calcium hydroxide";"";"1305-62-0";"CaH2O2";"hydroxides";"1";"recommended";"100";"70 – 212";"";"";"1, 12";"";"";"";"";"";"";"";"";"";"";""
"5";"Chlorosulfonated Polyethylene";"";"calcium hydroxide";"";"1305-62-0";"CaH2O2";"hydroxides";"1";"recommended";">10";"70 – 150";"";"including slurries";"1";"";"";"";"";"";"";"";"";"";"";""
"6";"Concrete";"";"calcium hydroxide";"";"1305-62-0";"CaH2O2";"hydroxides";"1";"recommended";">70";"70 – 150";"";"";"1";"";"";"";"";"";"";"";"";"";"";""
"7";"Epoxy Cements";"";"calcium hydroxide";"";"1305-62-0";"CaH2O2";"hydroxides";"1";"recommended";"50";"68";"<6";"";"5";"";"";"";"";"";"";"";"";"";"";""
"8";"Epoxy Cements";"";"calcium hydroxide";"";"1305-62-0";"CaH2O2";"hydroxides";"1";"recommended";"50";"140";"";"";"5";"";"";"";"";"";"";"";"";"";"";""
"9";"Epoxy Resin, Asbestos/ Glass Fiber- Reinforced";"";"calcium hydroxide";"";"1305-62-0";"CaH2O2";"hydroxides";"1";"recommended; over 3 years";">10";"75 – 200";">12";"";"1";"";"";"";"";"";"";"";"";"";"";""
"10";"Epoxy Resin, Glass Fiber- Reinforced";"";"calcium hydroxide";"";"1305-62-0";"CaH2O2";"hydroxides";"1";"recommended";"10 – 50";"70 – 200";"";"";"1, 24";"";"";"";"";"";"";"";"";"";"";""
"11";"Epoxy Resin, Glass Fiber- Reinforced";"";"calcium hydroxide";"";"1305-62-0";"CaH2O2";"hydroxides";"1";"recommended";"90";"70 – 150";"";"including slurries";"1, 24";"";"";"";"";"";"";"";"";"";"";""
"12";"Fluorinated Ethylene Propylene Copolymer (FEP)/ Polytetrafluoroethylene (PTFE)";"";"calcium hydroxide";"";"1305-62-0";"CaH2O2";"hydroxides";"1";"recommended";"100";"70 – 150";"";"cyclic immersion; immersed";"1";"";"";"";"";"";"";"";"";"";"";""
"13";"Fluororubber";"";"calcium hydroxide";"";"1305-62-0";"CaH2O2";"hydroxides";"1";"recommended";"10";"70 – 150";"";"";"1";"";"";"";"";"";"";"";"";"";"";""
"14";"Furfuryl Alcohol Resin, Glass Fiber-Reinforced";"";"calcium hydroxide";"";"1305-62-0";"CaH2O2";"hydroxides";"1";"recommended";"20";"70 – 250";"[>12]";"";"1";"";"";"";"";"";"";"";"";"";"";""
"15";"Furfuryl Alcohol Resin, Glass Fiber-Reinforced";"";"calcium hydroxide";"";"1305-62-0";"CaH2O2";"hydroxides";"1";"recommended";"100";"70 – 200";"";"";"1";"";"";"";"";"";"";"";"";"";"";""
"16";"Glass, Chemical";"";"calcium hydroxide";"";"1305-62-0";"CaH2O2";"hydroxides";"2";"questionable";"100";"70 – 90";"";"";"1";"";"";"";"";"";"";"";"";"";"";""
"17";"Polyesters, Glass Fiber-Reinforced";"";"calcium hydroxide";"";"1305-62-0";"CaH2O2";"hydroxides";"1";"recommended";"10";"70 – 175";"";"including slurries";"1";"";"";"";"";"";"";"";"";"";"";""
"18";"Polyesters, Glass Fiber-Reinforced";"";"calcium hydroxide";"";"1305-62-0";"CaH2O2";"hydroxides";"1";"recommended";"10 – 30";"70 – 150";"";"";"1";"";"";"";"";"";"";"";"";"";"";""
"19";"Polyethylene (PE)";"";"calcium hydroxide";"";"1305-62-0";"CaH2O2";"hydroxides";"1";"recommended";">10";"70 – 150";"";"";"1, 8";"";"";"";"";"";"";"";"";"";"";""
"20";"Polymethyl Methacrylate (PMMA)";"";"calcium hydroxide";"";"1305-62-0";"CaH2O2";"hydroxides";"1";"recommended";"100";"70 – 150";"";"";"1";"";"";"";"";"";"";"";"";"";"";""
"21";"Polypropylene (PP)";"";"calcium hydroxide";"";"1305-62-0";"CaH2O2";"hydroxides";"1";"recommended";"100";"60 – 212";"<6";"";"1";"";"";"";"";"";"";"";"";"";"";""
"22";"Polyvinyl Chloride (PVC)";"";"calcium hydroxide";"";"1305-62-0";"CaH2O2";"hydroxides";"1";"recommended";"100";"70 – 150";"";"";"1";"";"";"";"";"";"";"";"";"";"";""
"23";"Polyvinylidene Chloride (PVDC)";"Saran brand resin";"calcium hydroxide";"";"1305-62-0";"CaH2O2";"hydroxides";"1";"recommended";"100";"175";"";"";"6";"";"";"";"";"";"";"";"";"";"";""
"24";"Polyvinylidene Fluoride (PVDF)";"";"calcium hydroxide";"";"1305-62-0";"CaH2O2";"hydroxides";"1";"recommended";"100";"70 – 275";"";"";"1, 23";"";"";"";"";"";"";"";"";"";"";""
"25";"Styrene Acrylonitrile Copolymer (SAN)";"";"calcium hydroxide";"saturated";"1305-62-0";"CaH2O2";"hydroxides";"1";"recommended";"10";"70 – 125";"";"";"1";"";"";"";"";"";"";"";"";"";"";""
"26";"Vinyl Ester Resins";"";"calcium hydroxide";"";"1305-62-0";"CaH2O2";"hydroxides";"1";"recommended";"15";"70 – 180";"";"";"7";"";"";"";"";"";"";"";"";"";"";""
"27";"Vinyl Ester Resins";"";"calcium hydroxide";"";"1305-62-0";"CaH2O2";"hydroxides";"1";"recommended";"25";"150 – 210";"";"";"7";"";"";"";"";"";"";"";"";"";"";""
"28";"Wood";"";"calcium hydroxide";"";"1305-62-0";"CaH2O2";"hydroxides";"2";"questionable; swollen; may dissolve";"10";"60 – 70";"";"";"1";"";"";"";"";"";"";"";"";"";"";""
"";"";"";"";"";"";"";"";"";"";"";"";"";"";"";"";"";"";"";"";"";"";"";"";"";""
"";"";"";"";"";"";"";"";"";"";"";"";"";"";"";"";"";"";"";"";"";"";"";"";"";""
"Corrosion Survey Database (COR•SUR) © 2002 NACE International";"";"";"";"";"";"";"";"";"";"";"";"";"";"";"";"";"";"";"";"";"";"";"";"";""

File: data/corrosion_data/TableData - 2024-11-09T191056.359.csv
sep=;
"Title: Corrosion Survey Database (COR•SUR)";"";"";"";"";"";"";"";"";"";"";"";"";"";"";"";"";"";"";"";"";"";"";"";"";""
"Table: Ferric hydroxide";"";"";"";"";"";"";"";"";"";"";"";"";"";"";"";"";"";"";"";"";"";"";"";"";""
"DOWNLOAD SHOWS ONLY THE DISPLAYED DATA, UP TO 50 ROWS";"";"";"";"";"";"";"";"";"";"";"";"";"";"";"";"";"";"";"";"";"";"";"";"";""
"No.";"material or substance name";"material synonym";"exposure medium";"exposure medium synonym";"exposure medium CAS RN";"exposure medium formula";"exposure medium class";"NACE resistance rating (unitless)";"resistance note";"conc. (%)";"temp. (°F)";"exposure time (mo (30))";"reference";"";"";"";"";"";"";"";"";"";"";"";""
"1";"Chlorinated Polyvinyl Chloride (CPVC)";"";"ferric hydroxide";"iron hydroxide";"1309-33-7";"FeH3O3";"hydroxides";"1";"recommended";"100";"70 – 212";"";"1, 20";"";"";"";"";"";"";"";"";"";"";"";""
"2";"Polyphenylene Sulfide (40% Glass-Filled)";"Fortron PPS";"ferric hydroxide";"iron hydroxide";"1309-33-7";"FeH3O3";"hydroxides";"1";"recommended";"100";"0 – 200";"<1";"11";"";"";"";"";"";"";"";"";"";"";"";""
"3";"Polyvinyl Chloride (PVC)";"";"ferric hydroxide";"iron hydroxide";"1309-33-7";"FeH3O3";"hydroxides";"1";"recommended";"100";"70 – 150";"";"1";"";"";"";"";"";"";"";"";"";"";"";""
"";"";"";"";"";"";"";"";"";"";"";"";"";"";"";"";"";"";"";"";"";"";"";"";"";""
"";"";"";"";"";"";"";"";"";"";"";"";"";"";"";"";"";"";"";"";"";"";"";"";"";""
"Corrosion Survey Database (COR•SUR) © 2002 NACE International";"";"";"";"";"";"";"";"";"";"";"";"";"";"";"";"";"";"";"";"";"";"";"";"";""
"";"";"";"";"";"";"";"";"";"";"";"";"";"";"";"";"";"";"";"";"";"";"";"";"";""
"";"";"";"";"";"";"";"";"";"";"";"";"";"";"";"";"";"";"";"";"";"";"";"";"";""
"";"";"";"";"";"";"";"";"";"";"";"";"";"";"";"";"";"";"";"";"";"";"";"";"";""
"";"";"";"";"";"";"";"";"";"";"";"";"";"";"";"";"";"";"";"";"";"";"";"";"";""

File: data/corrosion_data/TableData - 2024-11-09T191105.074.csv
sep=;
"Title: Corrosion Survey Database (COR•SUR)";"";"";"";"";"";"";"";"";"";"";"";"";"";"";"";"";"";"";"";"";"";"";"";"";""
"Table: Magnesium hydroxide";"";"";"";"";"";"";"";"";"";"";"";"";"";"";"";"";"";"";"";"";"";"";"";"";""
"DOWNLOAD SHOWS ONLY THE DISPLAYED DATA, UP TO 50 ROWS";"";"";"";"";"";"";"";"";"";"";"";"";"";"";"";"";"";"";"";"";"";"";"";"";""
"No.";"material or substance name";"material synonym";"exposure medium";"exposure medium note";"exposure medium CAS RN";"exposure medium formula";"exposure medium class";"NACE resistance rating (unitless)";"resistance note";"conc. (%)";"temp. (°F)";"exposure time (mo (30))";"test note";"reference";"";"";"";"";"";"";"";"";"";"";""
"1";"Acrylonitrile Butadiene Styrene Polymer (ABS)";"";"magnesium hydroxide";"";"1309-42-8";"H2MgO2";"hydroxides";"1";"recommended";"100";"70 – 150";"";"";"1";"";"";"";"";"";"";"";"";"";"";""
"2";"Chlorinated Polyvinyl Chloride (CPVC)";"";"magnesium hydroxide";"";"1309-42-8";"H2MgO2";"hydroxides";"1";"recommended";"100";"70 – 212";"";"";"1, 20";"";"";"";"";"";"";"";"";"";"";""
"3";"Chlorosulfonated Polyethylene";"";"magnesium hydroxide";"";"1309-42-8";"H2MgO2";"hydroxides";"1";"recommended";">10";"70 – 150";"";"slurries";"1";"";"";"";"";"";"";"";"";"";"";""
"4";"Epoxy Resin, Glass Fiber- Reinforced";"";"magnesium hydroxide";"";"1309-42-8";"H2MgO2";"hydroxides";"1";"recommended";"4.9";"70 – 212";"";"";"1, 19";"";"";"";"";"";"";"";"";"";"";""
"5";"Epoxy Resin, Glass Fiber- Reinforced";"";"magnesium hydroxide";"saturated";"1309-42-8";"H2MgO2";"hydroxides";"1";"recommended";"100";"70 – 200";"";"";"1, 19";"";"";"";"";"";"";"";"";"";"";""
"6";"Fluorinated Ethylene Propylene Copolymer (FEP)/ Polytetrafluoroethylene (PTFE)";"";"magnesium hydroxide";"";"1309-42-8";"H2MgO2";"hydroxides";"1";"recommended";"100";"70 – 150";"";"cyclic immersion; immersed";"1";"";"";"";"";"";"";"";"";"";"";""
"7";"Nylon";"";"magnesium hydroxide";"";"1309-42-8";"H2MgO2";"hydroxides";"1";"recommended";"100";"60 – 70";"";"";"1";"";"";"";"";"";"";"";"";"";"";""
"8";"Polyethylene (PE)";"";"magnesium hydroxide";"saturated";"1309-42-8";"H2MgO2";"hydroxides";"1";"recommended";"10";"70 – 150";"";"";"1, 21";"";"";"";"";"";"";"";"";"";"";""
"9";"Polymethyl Methacrylate (PMMA)";"";"magnesium hydroxide";"";"1309-42-8";"H2MgO2";"hydroxides";"1";"recommended";"100";"70 – 150";"";"";"1";"";"";"";"";"";"";"";"";"";"";""
"10";"Polyphenylene Sulfide (40% Glass-Filled)";"Fortron PPS";"magnesium hydroxide";"";"1309-42-8";"H2MgO2";"hydroxides";"1";"recommended";"100";"0 – 200";"<1";"";"11";"";"";"";"";"";"";"";"";"";"";""
"11";"Polypropylene (PP)";"";"magnesium hydroxide";"saturated";"1309-42-8";"H2MgO2";"hydroxides";"1";"recommended";"10";"60 – 150";"<6";"";"1";"";"";"";"";"";"";"";"";"";"";""
"12";"Polypropylene (PP)";"";"magnesium hydroxide";"";"1309-42-8";"H2MgO2";"hydroxides";"1";"recommended";"100";"70 – 212";"";"";"1";"";"";"";"";"";"";"";"";"";"";""
"13";"Polyvinyl Chloride (PVC)";"";"magnesium hydroxide";"";"1309-42-8";"H2MgO2";"hydroxides";"1";"recommended";"100";"70 – 150";"";"";"1";"";"";"";"";"";"";"";"";"";"";""
"14";"Polyvinylidene Chloride (PVDC)";"Saran brand resin";"magnesium hydroxide";"";"1309-42-8";"H2MgO2";"hydroxides";"1";"recommended";"100";"175";"";"";"6";"";"";"";"";"";"";"";"";"";"";""
"15";"Polyvinylidene Fluoride (PVDF)";"";"magnesium hydroxide";"";"1309-42-8";"H2MgO2";"hydroxides";"1";"recommended";"100";"70 – 275";"";"";"1, 23";"";"";"";"";"";"";"";"";"";"";""
"16";"Wood";"";"magnesium hydroxide";"";"1309-42-8";"H2MgO2";"hydroxides";"1";"recommended; >17 years";"10";"70 – 175";">12";"";"1";"";"";"";"";"";"";"";"";"";"";""
"";"";"";"";"";"";"";"";"";"";"";"";"";"";"";"";"";"";"";"";"";"";"";"";"";""
"";"";"";"";"";"";"";"";"";"";"";"";"";"";"";"";"";"";"";"";"";"";"";"";"";""
"Corrosion Survey Database (COR•SUR) © 2002 NACE International";"";"";"";"";"";"";"";"";"";"";"";"";"";"";"";"";"";"";"";"";"";"";"";"";""

File: data/corrosion_data/TableData - 2024-11-09T191137.921.csv
sep=;
"Title: Corrosion Survey Database (COR•SUR)";"";"";"";"";"";"";"";"";"";"";"";"";"";"";"";"";"";"";"";"";"";"";"";"";""
"Table: Tall oil";"";"";"";"";"";"";"";"";"";"";"";"";"";"";"";"";"";"";"";"";"";"";"";"";""
"DOWNLOAD SHOWS ONLY THE DISPLAYED DATA, UP TO 50 ROWS";"";"";"";"";"";"";"";"";"";"";"";"";"";"";"";"";"";"";"";"";"";"";"";"";""
"No.";"material or substance name";"material synonym";"exposure medium";"exposure medium class";"NACE resistance rating (unitless)";"resistance note";"conc. (%)";"temp. (°F)";"exposure time (mo (30))";"test note";"reference";"";"";"";"";"";"";"";"";"";"";"";"";"";""
"1";"Chlorinated Polyvinyl Chloride (CPVC)";"";"tall oil";"industrial fluids & lubricants";"1";"recommended";"100";"70 – 212";"";"";"1, 20";"";"";"";"";"";"";"";"";"";"";"";"";"";""
"2";"Epoxy Resin, Asbestos/ Glass Fiber- Reinforced";"";"tall oil";"industrial fluids & lubricants";"1";"recommended; over 3 years";">10";"75 – 200";">12";"";"1";"";"";"";"";"";"";"";"";"";"";"";"";"";""
"3";"Fluorinated Ethylene Propylene Copolymer (FEP)/ Polytetrafluoroethylene (PTFE)";"";"tall oil";"industrial fluids & lubricants";"1";"recommended";"100";"70 – 150";"";"cyclic immersion; immersed";"1";"";"";"";"";"";"";"";"";"";"";"";"";"";""
"4";"Phenolic Resins, Asbestos-Reinforced";"";"tall oil";"industrial fluids & lubricants";"1";"recommended";"100";"70 – 250";"";"crude";"1";"";"";"";"";"";"";"";"";"";"";"";"";"";""
"5";"Polyethylene (PE)";"";"tall oil";"industrial fluids & lubricants";"1";"recommended";"100";"70 – 125";"";"";"1, 21";"";"";"";"";"";"";"";"";"";"";"";"";"";""
"6";"Polyvinyl Chloride (PVC)";"";"tall oil";"industrial fluids & lubricants";"1";"recommended";"100";"70 – 150";"";"";"1";"";"";"";"";"";"";"";"";"";"";"";"";"";""
"7";"Polyvinylidene Fluoride (PVDF)";"Kynar";"tall oil";"industrial fluids & lubricants";"1";"recommended";"100";"70 – 285";"";"";"1, 17";"";"";"";"";"";"";"";"";"";"";"";"";"";""
"";"";"";"";"";"";"";"";"";"";"";"";"";"";"";"";"";"";"";"";"";"";"";"";"";""
"";"";"";"";"";"";"";"";"";"";"";"";"";"";"";"";"";"";"";"";"";"";"";"";"";""
"Corrosion Survey Database (COR•SUR) © 2002 NACE International";"";"";"";"";"";"";"";"";"";"";"";"";"";"";"";"";"";"";"";"";"";"";"";"";""

File: data/corrosion_data/TableData - 2024-11-09T191142.671.csv
sep=;
"Title: Corrosion Survey Database (COR•SUR)";"";"";"";"";"";"";"";"";"";"";"";"";"";"";"";"";"";"";"";"";"";"";"";"";""
"Table: Transformer oil";"";"";"";"";"";"";"";"";"";"";"";"";"";"";"";"";"";"";"";"";"";"";"";"";""
"DOWNLOAD SHOWS ONLY THE DISPLAYED DATA, UP TO 50 ROWS";"";"";"";"";"";"";"";"";"";"";"";"";"";"";"";"";"";"";"";"";"";"";"";"";""
"No.";"material or substance name";"exposure medium";"exposure medium class";"NACE resistance rating (unitless)";"resistance note";"conc. (%)";"temp. (°F)";"exposure time (mo (30))";"test note";"reference";"";"";"";"";"";"";"";"";"";"";"";"";"";"";""
"1";"Acetal Resins (Polyoxymethylene)";"transformer oil";"industrial fluids & lubricants";"1";"recommended";"100";"70 – 150";"";"";"1";"";"";"";"";"";"";"";"";"";"";"";"";"";"";""
"2";"Acrylonitrile Butadiene Styrene Polymer (ABS)";"transformer oil";"industrial fluids & lubricants";"1";"recommended";"100";"70 – 150";"";"";"1";"";"";"";"";"";"";"";"";"";"";"";"";"";"";""
"3";"Cellulose Acetate";"transformer oil";"industrial fluids & lubricants";"3";"not recommended; weight loss";"100";"175 – 200";"<1";"";"1";"";"";"";"";"";"";"";"";"";"";"";"";"";"";""
"4";"Cellulose Acetate Butyrate";"transformer oil";"industrial fluids & lubricants";"1";"recommended; weight loss";"100";"80 – 200";"<1";"";"1";"";"";"";"";"";"";"";"";"";"";"";"";"";"";""
"5";"Chlorosulfonated Polyethylene";"transformer oil";"industrial fluids & lubricants";"3";"not recommended";"100";"70 – 150";"";"";"1";"";"";"";"";"";"";"";"";"";"";"";"";"";"";""
"6";"Fluorinated Ethylene Propylene Copolymer (FEP)/ Polytetrafluoroethylene (PTFE)";"transformer oil";"industrial fluids & lubricants";"1";"recommended";"100";"70 – 150";"";"cyclic immersion; immersed";"1";"";"";"";"";"";"";"";"";"";"";"";"";"";"";""
"7";"Fluororubber";"transformer oil";"industrial fluids & lubricants";"1";"recommended";"100";"60 – 70";"";"";"1";"";"";"";"";"";"";"";"";"";"";"";"";"";"";""
"8";"Fluororubber";"transformer oil";"industrial fluids & lubricants";"2";"questionable";"100";"70 – 150";"";"";"1";"";"";"";"";"";"";"";"";"";"";"";"";"";"";""
"9";"Nylon";"transformer oil";"industrial fluids & lubricants";"1";"recommended";"100";"60 – 70";"";"";"1";"";"";"";"";"";"";"";"";"";"";"";"";"";"";""
"10";"Polychloroprene";"transformer oil";"industrial fluids & lubricants";"2";"questionable";"100";"60 – 70";"";"";"1";"";"";"";"";"";"";"";"";"";"";"";"";"";"";""
"11";"Polychloroprene";"transformer oil";"industrial fluids & lubricants";"3";"not recommended";"100";"70 – 150";"";"";"1";"";"";"";"";"";"";"";"";"";"";"";"";"";"";""
"12";"Polyesters, Glass Fiber-Reinforced";"transformer oil";"industrial fluids & lubricants";"1";"recommended";"100";"70 – 250";"";"";"1";"";"";"";"";"";"";"";"";"";"";"";"";"";"";""
"13";"Polyethylene (PE)";"transformer oil";"industrial fluids & lubricants";"2";"questionable";"100";"60 – 70";"";"low plasticization";"1, 8";"";"";"";"";"";"";"";"";"";"";"";"";"";"";""
"14";"Polyethylene (PE)";"transformer oil";"industrial fluids & lubricants";"3";"not recommended";"100";"70 – 150";"";"";"1, 8";"";"";"";"";"";"";"";"";"";"";"";"";"";"";""
"15";"Polypropylene (PP)";"transformer oil";"industrial fluids & lubricants";"1";"recommended";"100";"70 – 80";"";"";"1";"";"";"";"";"";"";"";"";"";"";"";"";"";"";""
"16";"Polypropylene (PP)";"transformer oil";"industrial fluids & lubricants";"2";"questionable";"100";"80 – 125";"";"";"1";"";"";"";"";"";"";"";"";"";"";"";"";"";"";""
"17";"Polypropylene (PP)";"transformer oil";"industrial fluids & lubricants";"3";"not recommended";"100";"125 – 212";"";"";"1";"";"";"";"";"";"";"";"";"";"";"";"";"";"";""
"18";"Polyvinyl Chloride (PVC)";"transformer oil";"industrial fluids & lubricants";"1";"recommended";"100";"70 – 150";"";"";"1";"";"";"";"";"";"";"";"";"";"";"";"";"";"";""
"19";"Rubber, Butyl (BR)";"transformer oil";"industrial fluids & lubricants";"3";"not recommended";"100";"70 – 150";"";"";"1";"";"";"";"";"";"";"";"";"";"";"";"";"";"";""
"20";"Rubber, Natural (NR)";"transformer oil";"industrial fluids & lubricants";"3";"not recommended";"100";"70 – 150";"";"";"1";"";"";"";"";"";"";"";"";"";"";"";"";"";"";""
"21";"Vinyl Ester Resins";"transformer oil";"industrial fluids & lubricants";"1";"recommended";"100";"70 – 300";"";"";"7";"";"";"";"";"";"";"";"";"";"";"";"";"";"";""
"";"";"";"";"";"";"";"";"";"";"";"";"";"";"";"";"";"";"";"";"";"";"";"";"";""
"";"";"";"";"";"";"";"";"";"";"";"";"";"";"";"";"";"";"";"";"";"";"";"";"";""
"Corrosion Survey Database (COR•SUR) © 2002 NACE International";"";"";"";"";"";"";"";"";"";"";"";"";"";"";"";"";"";"";"";"";"";"";"";"";""

File: data/corrosion_data/TableData - 2024-11-09T191150.921.csv
sep=;
"Title: Corrosion Survey Database (COR•SUR)";"";"";"";"";"";"";"";"";"";"";"";"";"";"";"";"";"";"";"";"";"";"";"";"";""
"Table: Whale oil";"";"";"";"";"";"";"";"";"";"";"";"";"";"";"";"";"";"";"";"";"";"";"";"";""
"DOWNLOAD SHOWS ONLY THE DISPLAYED DATA, UP TO 50 ROWS";"";"";"";"";"";"";"";"";"";"";"";"";"";"";"";"";"";"";"";"";"";"";"";"";""
"No.";"material or substance name";"exposure medium";"exposure medium class";"NACE resistance rating (unitless)";"resistance note";"conc. (%)";"temp. (°F)";"exposure time (mo (30))";"reference";"";"";"";"";"";"";"";"";"";"";"";"";"";"";"";""
"1";"Acetal Resins (Polyoxymethylene)";"whale oil";"industrial fluids & lubricants";"1";"recommended";"100";"60 – 70";"";"1";"";"";"";"";"";"";"";"";"";"";"";"";"";"";"";""
"2";"Acrylonitrile Butadiene Styrene Polymer (ABS)";"whale oil";"industrial fluids & lubricants";"1";"recommended";"100";"60 – 70";"";"1";"";"";"";"";"";"";"";"";"";"";"";"";"";"";"";""
"3";"Cellulose Acetate";"whale oil";"industrial fluids & lubricants";"3";"not recommended; weight loss";"100";"60 – 70";"<1";"1";"";"";"";"";"";"";"";"";"";"";"";"";"";"";"";""
"4";"Cellulose Acetate";"whale oil";"industrial fluids & lubricants";"3";"not recommended";"100";"175 – 200";"";"1";"";"";"";"";"";"";"";"";"";"";"";"";"";"";"";""
"5";"Cellulose Acetate Butyrate";"whale oil";"industrial fluids & lubricants";"1";"recommended";"100";"70 – 80";"<1";"1";"";"";"";"";"";"";"";"";"";"";"";"";"";"";"";""
"6";"Chlorosulfonated Polyethylene";"whale oil";"industrial fluids & lubricants";"3";"not recommended";"100";"60 – 70";"";"1";"";"";"";"";"";"";"";"";"";"";"";"";"";"";"";""
"7";"Fluororubber";"whale oil";"industrial fluids & lubricants";"1";"recommended";"100";"60 – 70";"";"1";"";"";"";"";"";"";"";"";"";"";"";"";"";"";"";""
"8";"Polychloroprene";"whale oil";"industrial fluids & lubricants";"2";"questionable";"100";"60 – 70";"";"1";"";"";"";"";"";"";"";"";"";"";"";"";"";"";"";""
"9";"Rubber, Butyl (BR)";"whale oil";"industrial fluids & lubricants";"3";"not recommended";"100";"60 – 70";"";"1";"";"";"";"";"";"";"";"";"";"";"";"";"";"";"";""
"10";"Rubber, Natural (NR)";"whale oil";"industrial fluids & lubricants";"3";"not recommended";"100";"60 – 70";"";"1";"";"";"";"";"";"";"";"";"";"";"";"";"";"";"";""
"";"";"";"";"";"";"";"";"";"";"";"";"";"";"";"";"";"";"";"";"";"";"";"";"";""
"";"";"";"";"";"";"";"";"";"";"";"";"";"";"";"";"";"";"";"";"";"";"";"";"";""
"Corrosion Survey Database (COR•SUR) © 2002 NACE International";"";"";"";"";"";"";"";"";"";"";"";"";"";"";"";"";"";"";"";"";"";"";"";"";""

File: data/corrosion_data/TableData - 2024-11-09T191402.422.csv
sep=;
"Title: Corrosion Survey Database (COR•SUR)";"";"";"";"";"";"";"";"";"";"";"";"";"";"";"";"";"";"";"";"";"";"";"";"";""
"Table: Naphthylamine + sulfonic acid";"";"";"";"";"";"";"";"";"";"";"";"";"";"";"";"";"";"";"";"";"";"";"";"";""
"DOWNLOAD SHOWS ONLY THE DISPLAYED DATA, UP TO 50 ROWS";"";"";"";"";"";"";"";"";"";"";"";"";"";"";"";"";"";"";"";"";"";"";"";"";""
"No.";"material or substance name";"material synonym";"exposure medium";"exposure medium note";"exposure medium class";"NACE resistance rating (unitless)";"resistance note";"conc. (%)";"temp. (°F)";"exposure time (mo (30))";"reference";"";"";"";"";"";"";"";"";"";"";"";"";"";""
"1";"Chlorendic Unsaturated Polyester, Glass Fiber-Reinforced (190 + 47)";"HET acid polyester-Polifos 190 + 47 phr styrene";"naphthylamine + sulfonic acid";"saturated";"industrial solutions";"1";"recommended";"100";"100";"<6";"16";"";"";"";"";"";"";"";"";"";"";"";"";"";""
"2";"Polyesters, Glass Fiber-Reinforced";"";"naphthylamine + sulfonic acid";"saturated";"industrial solutions";"1";"recommended";"10";"70 – 100";"";"1";"";"";"";"";"";"";"";"";"";"";"";"";"";""
"3";"Polyethylene (PE)";"";"naphthylamine + sulfonic acid";"";"industrial solutions";"1";"recommended";"10";"70 – 125";"";"1, 21";"";"";"";"";"";"";"";"";"";"";"";"";"";""
"4";"Wood";"";"naphthylamine + sulfonic acid";"";"industrial solutions";"1";"recommended";"10";"70 – 212";"";"1";"";"";"";"";"";"";"";"";"";"";"";"";"";""
"";"";"";"";"";"";"";"";"";"";"";"";"";"";"";"";"";"";"";"";"";"";"";"";"";""
"";"";"";"";"";"";"";"";"";"";"";"";"";"";"";"";"";"";"";"";"";"";"";"";"";""
"Corrosion Survey Database (COR•SUR) © 2002 NACE International";"";"";"";"";"";"";"";"";"";"";"";"";"";"";"";"";"";"";"";"";"";"";"";"";""
"";"";"";"";"";"";"";"";"";"";"";"";"";"";"";"";"";"";"";"";"";"";"";"";"";""
"";"";"";"";"";"";"";"";"";"";"";"";"";"";"";"";"";"";"";"";"";"";"";"";"";""
"";"";"";"";"";"";"";"";"";"";"";"";"";"";"";"";"";"";"";"";"";"";"";"";"";""

File: data/corrosion_data/TableData - 2024-11-09T191437.897.csv
sep=;
"Title: Corrosion Survey Database (COR•SUR)";"";"";"";"";"";"";"";"";"";"";"";"";"";"";"";"";"";"";"";"";"";"";"";"";""
"Table: Plating solutions";"";"";"";"";"";"";"";"";"";"";"";"";"";"";"";"";"";"";"";"";"";"";"";"";""
"DOWNLOAD SHOWS ONLY THE DISPLAYED DATA, UP TO 50 ROWS";"";"";"";"";"";"";"";"";"";"";"";"";"";"";"";"";"";"";"";"";"";"";"";"";""
"No.";"material or substance name";"material synonym";"exposure medium";"exposure medium class";"NACE resistance rating (unitless)";"resistance note";"conc. (%)";"temp. (°F)";"exposure time (mo (30))";"test note";"reference";"";"";"";"";"";"";"";"";"";"";"";"";"";""
"1";"Acrylonitrile Butadiene Styrene Polymer (ABS)";"";"plating solutions";"industrial solutions";"1";"recommended";"100";"60 – 70";"";"silver";"1";"";"";"";"";"";"";"";"";"";"";"";"";"";""
"2";"Acrylonitrile Butadiene Styrene Polymer (ABS)";"";"plating solutions";"industrial solutions";"3";"not recommended";"100";"70 – 150";"";"";"1";"";"";"";"";"";"";"";"";"";"";"";"";"";""
"3";"Chlorinated Polyvinyl Chloride (CPVC)";"";"plating solutions";"industrial solutions";"1";"recommended";"100";"70 – 150";"";"chromium, lead, tin fluoborate, and copper";"1, 2";"";"";"";"";"";"";"";"";"";"";"";"";"";""
"4";"Chlorinated Polyvinyl Chloride (CPVC)";"";"plating solutions";"industrial solutions";"3";"not recommended";"100";"150 – 195";"";"";"1, 2";"";"";"";"";"";"";"";"";"";"";"";"";"";""
"5";"Chlorinated Polyvinyl Chloride (CPVC)";"";"plating solutions";"industrial solutions";"3";"not recommended; weight gain ";"100";"195 – 212";"";"";"1, 2";"";"";"";"";"";"";"";"";"";"";"";"";"";""
"6";"Ethylene Tetrafluoroethylene Copolymer (ETFE)";"Teflon; Hostaflon; Fluon";"plating solutions";"industrial solutions";"1";"recommended; maximum use temperature 177°C (350°F), barrier linings recommended to 149°C (300°F)";"any";"250 – 300";">12";"";"10";"";"";"";"";"";"";"";"";"";"";"";"";"";""
"7";"Polyethylene (PE)";"";"plating solutions";"industrial solutions";"1";"recommended; may stress crack; chromium not recommended; most metals";"100";"70 – 125";"";"";"1";"";"";"";"";"";"";"";"";"";"";"";"";"";""
"8";"Polyethylene (PE)";"";"plating solutions";"industrial solutions";"2";"questionable";"100";"125 – 150";"";"";"1";"";"";"";"";"";"";"";"";"";"";"";"";"";""
"9";"Polypropylene (PP)";"";"plating solutions";"industrial solutions";"1";"recommended";">10";"60 – 150";"<6";"";"1";"";"";"";"";"";"";"";"";"";"";"";"";"";""
"10";"Polypropylene (PP)";"";"plating solutions";"industrial solutions";"1";"recommended";"100";"60 – 212";"";"";"1";"";"";"";"";"";"";"";"";"";"";"";"";"";""
"11";"Polyvinyl Chloride (PVC)";"";"plating solutions";"industrial solutions";"1";"recommended";"100";"70 – 150";"";"";"1";"";"";"";"";"";"";"";"";"";"";"";"";"";""
"";"";"";"";"";"";"";"";"";"";"";"";"";"";"";"";"";"";"";"";"";"";"";"";"";""
"";"";"";"";"";"";"";"";"";"";"";"";"";"";"";"";"";"";"";"";"";"";"";"";"";""
"Corrosion Survey Database (COR•SUR) © 2002 NACE International";"";"";"";"";"";"";"";"";"";"";"";"";"";"";"";"";"";"";"";"";"";"";"";"";""

File: data/corrosion_data/TableData - 2024-11-09T191604.987.csv
sep=;
"Title: Corrosion Survey Database (COR•SUR)";"";"";"";"";"";"";"";"";"";"";"";"";"";"";"";"";"";"";"";"";"";"";"";"";""
"Table: Sulfuric acid + zinc & sodium sulfates + carbon disulfide + hydrogen disulfide + amines";"";"";"";"";"";"";"";"";"";"";"";"";"";"";"";"";"";"";"";"";"";"";"";"";""
"DOWNLOAD SHOWS ONLY THE DISPLAYED DATA, UP TO 50 ROWS";"";"";"";"";"";"";"";"";"";"";"";"";"";"";"";"";"";"";"";"";"";"";"";"";""
"No.";"material or substance name";"material synonym";"exposure medium";"exposure medium class";"NACE resistance rating (unitless)";"resistance note";"conc. (%)";"temp. (°F)";"exposure time (mo (30))";"test note";"reference";"";"";"";"";"";"";"";"";"";"";"";"";"";""
"1";"Chlorendic Unsaturated Polyester, Glass Fiber-Reinforced (190 + 47)";"HET acid polyester-Polifos 190 + 47 phr styrene";"sulfuric acid + zinc & sodium sulfates + carbon disulfide + hydrogen disulfide + amines";"industrial solutions";"1";"recommended";"100";"175";"<6";"H2SO4 (1.5-4%)/Zn sulfate (1-3%)/Na2SO4 (3-8%), saturated w/H2S";"16";"";"";"";"";"";"";"";"";"";"";"";"";"";""
"2";"Chlorendic Unsaturated Polyester, Glass Fiber-Reinforced (190 + 47)";"";"sulfuric acid + zinc & sodium sulfates + carbon disulfide + hydrogen disulfide + amines";"industrial solutions";"1";"recommended";"100";"190";"";"";"16";"";"";"";"";"";"";"";"";"";"";"";"";"";""
"3";"Chlorendic Unsaturated Polyester, Glass Fiber-Reinforced (869 + 44.5)";"HET acid polyester-Polifos 869 + 44.5 phr styrene";"sulfuric acid + zinc & sodium sulfates + carbon disulfide + hydrogen disulfide + amines";"industrial solutions";"1";"recommended";"100";"175 – 185";"<6";"5-10% sulfuric, 1-8% zinc sulfate, 3-8% sodium sulfate, saturated with H2S";"16";"";"";"";"";"";"";"";"";"";"";"";"";"";""
"";"";"";"";"";"";"";"";"";"";"";"";"";"";"";"";"";"";"";"";"";"";"";"";"";""
"";"";"";"";"";"";"";"";"";"";"";"";"";"";"";"";"";"";"";"";"";"";"";"";"";""
"Corrosion Survey Database (COR•SUR) © 2002 NACE International";"";"";"";"";"";"";"";"";"";"";"";"";"";"";"";"";"";"";"";"";"";"";"";"";""
"";"";"";"";"";"";"";"";"";"";"";"";"";"";"";"";"";"";"";"";"";"";"";"";"";""
"";"";"";"";"";"";"";"";"";"";"";"";"";"";"";"";"";"";"";"";"";"";"";"";"";""
"";"";"";"";"";"";"";"";"";"";"";"";"";"";"";"";"";"";"";"";"";"";"";"";"";""
"";"";"";"";"";"";"";"";"";"";"";"";"";"";"";"";"";"";"";"";"";"";"";"";"";""

File: data/corrosion_data/TableData - 2024-11-11T000623.611.csv
sep=;
"Title: Corrosion Survey Database (COR•SUR)";"";"";"";"";"";"";"";"";"";"";"";"";"";"";"";"";"";"";"";"";"";"";"";"";""
"Table: Boric acid";"";"";"";"";"";"";"";"";"";"";"";"";"";"";"";"";"";"";"";"";"";"";"";"";""
"DOWNLOAD SHOWS ONLY THE DISPLAYED DATA, UP TO 50 ROWS";"";"";"";"";"";"";"";"";"";"";"";"";"";"";"";"";"";"";"";"";"";"";"";"";""
"No.";"material or substance name";"material synonym";"exposure medium";"exposure medium note";"exposure medium class";"NACE resistance rating (unitless)";"resistance note";"conc. (%)";"temp. (°F)";"exposure time (mo (30))";"reference";"";"";"";"";"";"";"";"";"";"";"";"";"";""
"1";"Acetal Resins (Polyoxymethylene)";"";"boric acid";"";"inorganic acids";"2";"questionable";">10";"70 – 150";"";"1";"";"";"";"";"";"";"";"";"";"";"";"";"";""
"2";"Acrylonitrile Butadiene Styrene Polymer (ABS)";"";"boric acid";"";"inorganic acids";"1";"recommended";"100";"70 – 150";"";"1";"";"";"";"";"";"";"";"";"";"";"";"";"";""
"3";"Carbon-Graphite Composites";"";"boric acid";"";"inorganic acids";"1";"recommended";"10";"70 – 212";"";"1";"";"";"";"";"";"";"";"";"";"";"";"";"";""
"4";"Cellulose Acetate Butyrate";"";"boric acid";"";"inorganic acids";"2";"questionable; weight gain, ";"<5";"60 – 70";"";"1";"";"";"";"";"";"";"";"";"";"";"";"";"";""
"5";"Chlorendic Unsaturated Polyester, Glass Fiber-Reinforced (190 + 47)";"HET acid polyester-Polifos 190 + 47 phr styrene";"boric acid";"saturated";"inorganic acids";"1";"recommended";"100";"175";"<6";"16";"";"";"";"";"";"";"";"";"";"";"";"";"";""
"6";"Chlorinated Polyvinyl Chloride (CPVC)";"";"boric acid";"";"inorganic acids";"1";"recommended";"100";"70 – 212";"";"1, 12";"";"";"";"";"";"";"";"";"";"";"";"";"";""
"7";"Chlorosulfonated Polyethylene";"";"boric acid";"";"inorganic acids";"1";"recommended";">10";"70 – 150";"";"1";"";"";"";"";"";"";"";"";"";"";"";"";"";""
"8";"Epoxy Cements";"";"boric acid";"";"inorganic acids";"1";"recommended";"5";"68";"<6";"5";"";"";"";"";"";"";"";"";"";"";"";"";"";""
"9";"Epoxy Cements";"";"boric acid";"";"inorganic acids";"1";"recommended";"5";"140";"";"5";"";"";"";"";"";"";"";"";"";"";"";"";"";""
"10";"Epoxy Resin, Asbestos/ Glass Fiber- Reinforced";"";"boric acid";"";"inorganic acids";"1";"recommended; >3 years";">10";"75 – 212";">12";"1";"";"";"";"";"";"";"";"";"";"";"";"";"";""
"11";"Epoxy Resin, Glass Fiber- Reinforced";"";"boric acid";"saturated";"inorganic acids";"1";"recommended";"4";"70 – 225";"";"1, 19";"";"";"";"";"";"";"";"";"";"";"";"";"";""
"12";"Epoxy Resin, Glass Fiber- Reinforced";"";"boric acid";"";"inorganic acids";"1";"recommended";"100";"70 – 200";"";"1, 19";"";"";"";"";"";"";"";"";"";"";"";"";"";""
"13";"Ethylene Tetrafluoroethylene Copolymer (ETFE)";"Teflon; Hostaflon; Fluon";"boric acid";"";"inorganic acids";"1";"recommended";"any";"250 – 400";"<6";"10";"";"";"";"";"";"";"";"";"";"";"";"";"";""
"14";"Fluorinated Ethylene Propylene Copolymer (FEP)/ Polytetrafluoroethylene (PTFE)";"";"boric acid";"";"inorganic acids";"1";"recommended";"10 – 90";"70 – 212";"";"1, 22";"";"";"";"";"";"";"";"";"";"";"";"";"";""
"15";"Fluororubber";"";"boric acid";"saturated";"inorganic acids";"1";"recommended";"10 – 90";"70 – 150";"";"1";"";"";"";"";"";"";"";"";"";"";"";"";"";""
"16";"Furfuryl Alcohol Resin, Asbestos-Reinforced";"";"boric acid";"";"inorganic acids";"1";"recommended";"100";"70 – 80";"";"1";"";"";"";"";"";"";"";"";"";"";"";"";"";""
"17";"Furfuryl Alcohol Resin, Glass Fiber-Reinforced";"";"boric acid";"saturated";"inorganic acids";"1";"recommended; >12 months";"40";"70 – 250";"";"1";"";"";"";"";"";"";"";"";"";"";"";"";"";""
"18";"Furfuryl Alcohol Resin, Glass Fiber-Reinforced";"";"boric acid";"";"inorganic acids";"1";"recommended";"100";"70 – 200";"";"1";"";"";"";"";"";"";"";"";"";"";"";"";"";""
"19";"Glass, Chemical";"";"boric acid";"saturated";"inorganic acids";"1";"recommended";"30";"70 – 250";"";"1";"";"";"";"";"";"";"";"";"";"";"";"";"";""
"20";"Nylon";"";"boric acid";"";"inorganic acids";"1";"recommended";"100";"60 – 70";"";"1";"";"";"";"";"";"";"";"";"";"";"";"";"";""
"21";"Phenolic Resins, Asbestos-Reinforced";"";"boric acid";"";"inorganic acids";"1";"recommended";"100";"60 – 70";"";"1";"";"";"";"";"";"";"";"";"";"";"";"";"";""
"22";"Phenolic Resins, Asbestos-Reinforced";"";"boric acid";"";"inorganic acids";"1";"recommended";"100";"70 – 300";"";"1";"";"";"";"";"";"";"";"";"";"";"";"";"";""
"23";"Polychloroprene";"";"boric acid";"saturated";"inorganic acids";"1";"recommended";"10";"70 – 150";"";"1";"";"";"";"";"";"";"";"";"";"";"";"";"";""
"24";"Polyesters, Glass Fiber-Reinforced";"";"boric acid";"";"inorganic acids";"1";"recommended";"5";"50 – 175";"";"1";"";"";"";"";"";"";"";"";"";"";"";"";"";""
"25";"Polyethylene (PE)";"";"boric acid";"dilute";"inorganic acids";"1";"recommended";"10";"70 – 150";"";"1, 21";"";"";"";"";"";"";"";"";"";"";"";"";"";""
"26";"Polyethylene (PE)";"";"boric acid";"";"inorganic acids";"1";"recommended";"30";"70 – 90";"";"1, 21";"";"";"";"";"";"";"";"";"";"";"";"";"";""
"27";"Polyethylene (PE)";"";"boric acid";"concentrated";"inorganic acids";"1";"recommended";"30";"90 – 150";"";"1, 21";"";"";"";"";"";"";"";"";"";"";"";"";"";""
"28";"Polymethyl Methacrylate (PMMA)";"";"boric acid";"";"inorganic acids";"1";"recommended";"10 – 30";"70 – 212";"";"1";"";"";"";"";"";"";"";"";"";"";"";"";"";""
"29";"Polymethyl Methacrylate (PMMA)";"";"boric acid";"";"inorganic acids";"1";"recommended";"100";"70 – 150";"";"1";"";"";"";"";"";"";"";"";"";"";"";"";"";""
"30";"Polypropylene (PP)";"";"boric acid";"";"inorganic acids";"1";"recommended";"100";"60 – 212";"<6";"1";"";"";"";"";"";"";"";"";"";"";"";"";"";""
"31";"Polyvinyl Chloride (PVC)";"";"boric acid";"";"inorganic acids";"1";"recommended";"100";"70 – 150";"";"1";"";"";"";"";"";"";"";"";"";"";"";"";"";""
"32";"Polyvinylidene Chloride (PVDC)";"Saran brand resin";"boric acid";"";"inorganic acids";"1";"recommended";"100";"175";"";"6";"";"";"";"";"";"";"";"";"";"";"";"";"";""
"33";"Polyvinylidene Fluoride (PVDF)";"Kynar";"boric acid";"";"inorganic acids";"1";"recommended";"100";"70 – 285";"";"1, 17";"";"";"";"";"";"";"";"";"";"";"";"";"";""
"34";"Rubber, Butyl (BR)";"";"boric acid";"";"inorganic acids";"1";"recommended";"10";"70 – 150";"";"1";"";"";"";"";"";"";"";"";"";"";"";"";"";""
"35";"Rubber, Butyl (BR)";"";"boric acid";"saturated";"inorganic acids";"1";"recommended";"100";"70 – 150";"";"1";"";"";"";"";"";"";"";"";"";"";"";"";"";""
"36";"Rubber, Natural (NR)";"";"boric acid";"saturated";"inorganic acids";"1";"recommended";"10 – 30";"70 – 150";"";"1";"";"";"";"";"";"";"";"";"";"";"";"";"";""
"37";"Styrene Acrylonitrile Copolymer (SAN)";"";"boric acid";"saturated";"inorganic acids";"1";"recommended";"10 – 30";"70 – 125";"";"1";"";"";"";"";"";"";"";"";"";"";"";"";"";""
"38";"Styrene Acrylonitrile Copolymer (SAN)";"";"boric acid";"";"inorganic acids";"1";"recommended";"100";"70 – 150";"";"1";"";"";"";"";"";"";"";"";"";"";"";"";"";""
"39";"Vinyl Ester Resins";"";"boric acid";"";"inorganic acids";"1";"recommended";">10";"50 – 210";"";"7";"";"";"";"";"";"";"";"";"";"";"";"";"";""
"40";"Wood";"";"boric acid";"";"inorganic acids";"1";"recommended";"10";"70 – 125";"";"1";"";"";"";"";"";"";"";"";"";"";"";"";"";""
"";"";"";"";"";"";"";"";"";"";"";"";"";"";"";"";"";"";"";"";"";"";"";"";"";""
"";"";"";"";"";"";"";"";"";"";"";"";"";"";"";"";"";"";"";"";"";"";"";"";"";""
"Corrosion Survey Database (COR•SUR) © 2002 NACE International";"";"";"";"";"";"";"";"";"";"";"";"";"";"";"";"";"";"";"";"";"";"";"";"";""
