Repository: Mahyar-rajabi94/TF_SDL

File: data/corrosion_data/TableData - 2024-11-11T001105.750.csv
sep=;
"Title: Corrosion Survey Database (COR•SUR)";"";"";"";"";"";"";"";"";"";"";"";"";"";"";"";"";"";"";"";"";"";"";"";"";""
"Table: Chloric acid";"";"";"";"";"";"";"";"";"";"";"";"";"";"";"";"";"";"";"";"";"";"";"";"";""
"DOWNLOAD SHOWS ONLY THE DISPLAYED DATA, UP TO 50 ROWS";"";"";"";"";"";"";"";"";"";"";"";"";"";"";"";"";"";"";"";"";"";"";"";"";""
"No.";"material or substance name";"exposure medium";"exposure medium class";"NACE resistance rating (unitless)";"resistance note";"conc. (%)";"temp. (°F)";"test note";"reference";"";"";"";"";"";"";"";"";"";"";"";"";"";"";"";""
"1";"Acetal Resins (Polyoxymethylene)";"chloric acid";"inorganic acids";"3";"not recommended";"10";"70 – 212";"";"1";"";"";"";"";"";"";"";"";"";"";"";"";"";"";"";""
"2";"Acetal Resins (Polyoxymethylene)";"chloric acid";"inorganic acids";"3";"not recommended; questionable 1% at 66°C (151°F)";"10 – 20";"70 – 175";"";"1";"";"";"";"";"";"";"";"";"";"";"";"";"";"";"";""
"3";"Acrylonitrile Butadiene Styrene Polymer (ABS)";"chloric acid";"inorganic acids";"1";"recommended";"10";"70 – 212";"1% also";"1";"";"";"";"";"";"";"";"";"";"";"";"";"";"";"";""
"4";"Acrylonitrile Butadiene Styrene Polymer (ABS)";"chloric acid";"inorganic acids";"1";"recommended";"10 – 20";"70 – 175";"";"1";"";"";"";"";"";"";"";"";"";"";"";"";"";"";"";""
"5";"Chlorinated Polyvinyl Chloride (CPVC)";"chloric acid";"inorganic acids";"1";"recommended";"20";"70 – 212";"";"1, 2";"";"";"";"";"";"";"";"";"";"";"";"";"";"";"";""
"6";"Chlorosulfonated Polyethylene";"chloric acid";"inorganic acids";"1";"recommended; recommended 1% to 100°C (212°F)";"10";"70 – 150";"";"1";"";"";"";"";"";"";"";"";"";"";"";"";"";"";"";""
"7";"Chlorosulfonated Polyethylene";"chloric acid";"inorganic acids";"2";"questionable";"10";"150 – 175";"";"1";"";"";"";"";"";"";"";"";"";"";"";"";"";"";"";""
"8";"Chlorosulfonated Polyethylene";"chloric acid";"inorganic acids";"1";"recommended";"10";"175 – 212";"";"1";"";"";"";"";"";"";"";"";"";"";"";"";"";"";"";""
"9";"Chlorosulfonated Polyethylene";"chloric acid";"inorganic acids";"2";"questionable";"20";"70 – 150";"";"1";"";"";"";"";"";"";"";"";"";"";"";"";"";"";"";""
"10";"Chlorosulfonated Polyethylene";"chloric acid";"inorganic acids";"3";"not recommended";"20";"150 – 175";"";"1";"";"";"";"";"";"";"";"";"";"";"";"";"";"";"";""
"11";"Concrete";"chloric acid";"inorganic acids";"3";"not recommended";"100";"60 – 70";"";"1";"";"";"";"";"";"";"";"";"";"";"";"";"";"";"";""
"12";"Fluororubber";"chloric acid";"inorganic acids";"3";"not recommended";"10";"150 – 212";"";"1";"";"";"";"";"";"";"";"";"";"";"";"";"";"";"";""
"13";"Fluororubber";"chloric acid";"inorganic acids";"1";"recommended; recommended 1% 21-60°C (70-140°F)";"10 – 20";"70 – 150";"";"1";"";"";"";"";"";"";"";"";"";"";"";"";"";"";"";""
"14";"Fluororubber";"chloric acid";"inorganic acids";"3";"not recommended";"10 – 20";"150 – 175";"";"1";"";"";"";"";"";"";"";"";"";"";"";"";"";"";"";""
"15";"Glass, Chemical";"chloric acid";"inorganic acids";"1";"recommended";"10 – 90";"70 – 200";"";"1";"";"";"";"";"";"";"";"";"";"";"";"";"";"";"";""
"16";"Polychloroprene";"chloric acid";"inorganic acids";"1";"recommended";"1";"70 – 150";"1% from 21-100°C (70-212°F)";"1";"";"";"";"";"";"";"";"";"";"";"";"";"";"";"";""
"17";"Polychloroprene";"chloric acid";"inorganic acids";"2";"questionable";"1";"150 – 212";"";"1";"";"";"";"";"";"";"";"";"";"";"";"";"";"";"";""
"18";"Polychloroprene";"chloric acid";"inorganic acids";"3";"not recommended";"10";"150 – 212";"";"1";"";"";"";"";"";"";"";"";"";"";"";"";"";"";"";""
"19";"Polychloroprene";"chloric acid";"inorganic acids";"1";"recommended";"10 – 20";"70 – 150";"";"1";"";"";"";"";"";"";"";"";"";"";"";"";"";"";"";""
"20";"Polychloroprene";"chloric acid";"inorganic acids";"3";"not recommended";"10 – 20";"150 – 175";"";"1";"";"";"";"";"";"";"";"";"";"";"";"";"";"";"";""
"21";"Polyethylene (PE)";"chloric acid";"inorganic acids";"1";"recommended";"20";"60 – 70";"";"1, 21";"";"";"";"";"";"";"";"";"";"";"";"";"";"";"";""
"22";"Polyethylene (PE)";"chloric acid";"inorganic acids";"3";"not recommended";"20";"70 – 125";"";"1, 21";"";"";"";"";"";"";"";"";"";"";"";"";"";"";"";""
"23";"Polyvinyl Chloride (PVC)";"chloric acid";"inorganic acids";"1";"recommended";"20";"70 – 150";"";"1";"";"";"";"";"";"";"";"";"";"";"";"";"";"";"";""
"24";"Rubber, Butyl (BR)";"chloric acid";"inorganic acids";"1";"recommended";"10";"70 – 212";"1% also";"1";"";"";"";"";"";"";"";"";"";"";"";"";"";"";"";""
"25";"Rubber, Butyl (BR)";"chloric acid";"inorganic acids";"1";"recommended";"10 – 20";"70 – 175";"";"1";"";"";"";"";"";"";"";"";"";"";"";"";"";"";"";""
"26";"Rubber, Natural (NR)";"chloric acid";"inorganic acids";"3";"not recommended; >1% also not recommended";"10";"70 – 212";"";"1";"";"";"";"";"";"";"";"";"";"";"";"";"";"";"";""
"27";"Rubber, Natural (NR)";"chloric acid";"inorganic acids";"3";"not recommended";"10 – 20";"70 – 175";"";"1";"";"";"";"";"";"";"";"";"";"";"";"";"";"";"";""
"";"";"";"";"";"";"";"";"";"";"";"";"";"";"";"";"";"";"";"";"";"";"";"";"";""
"";"";"";"";"";"";"";"";"";"";"";"";"";"";"";"";"";"";"";"";"";"";"";"";"";""
"Corrosion Survey Database (COR•SUR) © 2002 NACE International";"";"";"";"";"";"";"";"";"";"";"";"";"";"";"";"";"";"";"";"";"";"";"";"";""

File: data/corrosion_data/TableData - 2024-11-11T001112.229.csv
sep=;
"Title: Corrosion Survey Database (COR•SUR)";"";"";"";"";"";"";"";"";"";"";"";"";"";"";"";"";"";"";"";"";"";"";"";"";""
"Table: Chlorosulfonic acid";"";"";"";"";"";"";"";"";"";"";"";"";"";"";"";"";"";"";"";"";"";"";"";"";""
"DOWNLOAD SHOWS ONLY THE DISPLAYED DATA, UP TO 50 ROWS";"";"";"";"";"";"";"";"";"";"";"";"";"";"";"";"";"";"";"";"";"";"";"";"";""
"No.";"material or substance name";"material synonym";"exposure medium";"exposure medium synonym";"exposure medium CAS RN";"exposure medium formula";"exposure medium class";"NACE resistance rating (unitless)";"resistance note";"conc. (%)";"temp. (°F)";"exposure time (mo (30))";"test note";"reference";"";"";"";"";"";"";"";"";"";"";""
"1";"Acetal Resins (Polyoxymethylene)";"";"chlorosulfonic acid";"chlorosulfuric acid";"7790-94-5";"ClHO3S";"inorganic acids";"3";"not recommended";"100";"60 – 70";"";"";"1";"";"";"";"";"";"";"";"";"";"";""
"2";"Acrylonitrile Butadiene Styrene Polymer (ABS)";"";"chlorosulfonic acid";"chlorosulfuric acid";"7790-94-5";"ClHO3S";"inorganic acids";"3";"not recommended";"any";"65 – 75";"";"";"1";"";"";"";"";"";"";"";"";"";"";""
"3";"Acrylonitrile Butadiene Styrene Polymer (ABS)";"";"chlorosulfonic acid";"chlorosulfuric acid";"7790-94-5";"ClHO3S";"inorganic acids";"2";"questionable";"100";"60 – 70";"";"";"1";"";"";"";"";"";"";"";"";"";"";""
"4";"Acrylonitrile Butadiene Styrene Polymer (ABS)";"";"chlorosulfonic acid";"chlorosulfuric acid";"7790-94-5";"ClHO3S";"inorganic acids";"3";"not recommended; disintegrated ";"100";"70 – 135";"";"";"1";"";"";"";"";"";"";"";"";"";"";""
"5";"Acrylonitrile Butadiene Styrene Polymer (ABS)";"";"chlorosulfonic acid";"chlorosulfuric acid";"7790-94-5";"ClHO3S";"inorganic acids";"3";"not recommended; disintegrated ";"100";"135 – 150";"";"";"1";"";"";"";"";"";"";"";"";"";"";""
"6";"Chlorendic Unsaturated Polyester, Glass Fiber-Reinforced (190 + 47)";"HET acid polyester-Polifos 190 + 47 phr styrene";"chlorosulfonic acid";"chlorosulfuric acid";"7790-94-5";"ClHO3S";"inorganic acids";"3";"not recommended";"100";"75";"<6";"";"16";"";"";"";"";"";"";"";"";"";"";""
"7";"Chlorendic Unsaturated Polyester, Glass Fiber-Reinforced (869 + 44.5)";"HET acid polyester-Polifos 869 + 44.5 phr styrene";"chlorosulfonic acid";"chlorosulfuric acid";"7790-94-5";"ClHO3S";"inorganic acids";"3";"not recommended";"100";"80";"<6";"";"16";"";"";"";"";"";"";"";"";"";"";""
"8";"Chlorosulfonated Polyethylene";"";"chlorosulfonic acid";"chlorosulfuric acid";"7790-94-5";"ClHO3S";"inorganic acids";"3";"not recommended";"100";"60 – 70";"";"";"1";"";"";"";"";"";"";"";"";"";"";""
"9";"Concrete";"";"chlorosulfonic acid";"chlorosulfuric acid";"7790-94-5";"ClHO3S";"inorganic acids";"3";"not recommended";"100";"60 – 70";"";"";"1";"";"";"";"";"";"";"";"";"";"";""
"10";"Ethylene Tetrafluoroethylene Copolymer (ETFE)";"Teflon; Hostaflon; Fluon";"chlorosulfonic acid";"chlorosulfuric acid";"7790-94-5";"ClHO3S";"inorganic acids";"1";"recommended; do not use over 135°C (275°F) in contact with glass-lined equipment";"100";"250 – 275";">12";"";"10";"";"";"";"";"";"";"";"";"";"";""
"11";"Fluorinated Ethylene Propylene Copolymer (FEP)/ Polytetrafluoroethylene (PTFE)";"";"chlorosulfonic acid";"chlorosulfuric acid";"7790-94-5";"ClHO3S";"inorganic acids";"1";"recommended";"100";"70 – 90";"";"immersed, cyclic immersion";"1, 22";"";"";"";"";"";"";"";"";"";"";""
"12";"Fluorinated Ethylene Propylene Copolymer (FEP)/ Polytetrafluoroethylene (PTFE)";"";"chlorosulfonic acid";"chlorosulfuric acid";"7790-94-5";"ClHO3S";"inorganic acids";"1";"recommended";"100";"90 – 275";"";"";"1, 22";"";"";"";"";"";"";"";"";"";"";""
"13";"Fluorinated Ethylene Propylene Copolymer (FEP)/ Polytetrafluoroethylene (PTFE)";"";"chlorosulfonic acid";"chlorosulfuric acid";"7790-94-5";"ClHO3S";"inorganic acids";"1";"recommended; discolored, ";"100";"275 – 302";"";"";"1, 22";"";"";"";"";"";"";"";"";"";"";""
"14";"Fluororubber";"";"chlorosulfonic acid";"chlorosulfuric acid";"7790-94-5";"ClHO3S";"inorganic acids";"3";"not recommended; swollen";"100";"60 – 70";"<1";"";"1";"";"";"";"";"";"";"";"";"";"";""
"15";"Furfuryl Alcohol Resin, Glass Fiber-Reinforced";"";"chlorosulfonic acid";"chlorosulfuric acid";"7790-94-5";"ClHO3S";"inorganic acids";"3";"not recommended";"100";"70 – 200";"";"";"1";"";"";"";"";"";"";"";"";"";"";""
"16";"Glass, Chemical";"";"chlorosulfonic acid";"chlorosulfuric acid";"7790-94-5";"ClHO3S";"inorganic acids";"1";"recommended";"100";"70 – 250";"";"";"1";"";"";"";"";"";"";"";"";"";"";""
"17";"Nylon";"";"chlorosulfonic acid";"chlorosulfuric acid";"7790-94-5";"ClHO3S";"inorganic acids";"3";"not recommended; disintegrated";">10";"60 – 70";"";"";"1";"";"";"";"";"";"";"";"";"";"";""
"18";"Perfluoroalkoxy Resins";"";"chlorosulfonic acid";"chlorosulfuric acid";"7790-94-5";"ClHO3S";"inorganic acids";"1";"recommended; weight gain; strength loss; steady state reached in one week exposure";"100";"32 – 275";"<1";"";"1, 22";"";"";"";"";"";"";"";"";"";"";""
"19";"Perfluoroalkoxy Resins";"";"chlorosulfonic acid";"chlorosulfuric acid";"7790-94-5";"ClHO3S";"inorganic acids";"1";"recommended";"100";"275 – 304";"";"boiling 151°C (304°F)";"1, 22";"";"";"";"";"";"";"";"";"";"";""
"20";"Phenolic Resins, Asbestos-Reinforced";"";"chlorosulfonic acid";"chlorosulfuric acid";"7790-94-5";"ClHO3S";"inorganic acids";"1";"recommended";"100";"70 – 80";"";"";"1";"";"";"";"";"";"";"";"";"";"";""
"21";"Phenolic Resins, Asbestos-Reinforced";"";"chlorosulfonic acid";"chlorosulfuric acid";"7790-94-5";"ClHO3S";"inorganic acids";"3";"not recommended";"100";"80 – 150";"";"";"1";"";"";"";"";"";"";"";"";"";"";""
"22";"Polychloroprene";"";"chlorosulfonic acid";"chlorosulfuric acid";"7790-94-5";"ClHO3S";"inorganic acids";"3";"not recommended; disintegrated";"100";"60 – 70";"";"";"1";"";"";"";"";"";"";"";"";"";"";""
"23";"Polyesters, Glass Fiber-Reinforced";"";"chlorosulfonic acid";"chlorosulfuric acid";"7790-94-5";"ClHO3S";"inorganic acids";"3";"not recommended";"100";"70 – 80";"";"";"1";"";"";"";"";"";"";"";"";"";"";""
"24";"Polyethylene (PE)";"";"chlorosulfonic acid";"chlorosulfuric acid";"7790-94-5";"ClHO3S";"inorganic acids";"3";"not recommended; disintegrated";"100";"70 – 150";"<1";"";"1";"";"";"";"";"";"";"";"";"";"";""
"25";"Polymethyl Methacrylate (PMMA)";"";"chlorosulfonic acid";"chlorosulfuric acid";"7790-94-5";"ClHO3S";"inorganic acids";"3";"not recommended; disintegrated";"100";"60 – 70";"<1";"";"1";"";"";"";"";"";"";"";"";"";"";""
"26";"Polyphenylene Sulfide (40% Glass-Filled)";"Fortron PPS";"chlorosulfonic acid";"chlorosulfuric acid";"7790-94-5";"ClHO3S";"inorganic acids";"3";"not recommended";"any";"0 – 250";"<1";"";"11";"";"";"";"";"";"";"";"";"";"";""
"27";"Polypropylene (PP)";"";"chlorosulfonic acid";"chlorosulfuric acid";"7790-94-5";"ClHO3S";"inorganic acids";"3";"not recommended; disintegrated";"100";"60 – 212";"<6";"";"1";"";"";"";"";"";"";"";"";"";"";""
"28";"Polyvinyl Chloride (PVC)";"";"chlorosulfonic acid";"chlorosulfuric acid";"7790-94-5";"ClHO3S";"inorganic acids";"1";"recommended; weight gain ";"100";"70 – 80";"";"";"1";"";"";"";"";"";"";"";"";"";"";""
"29";"Polyvinyl Chloride (PVC)";"";"chlorosulfonic acid";"chlorosulfuric acid";"7790-94-5";"ClHO3S";"inorganic acids";"3";"not recommended";"100";"80 – 150";"";"";"1";"";"";"";"";"";"";"";"";"";"";""
"30";"Polyvinylidene Fluoride (PVDF)";"Kynar";"chlorosulfonic acid";"chlorosulfuric acid";"7790-94-5";"ClHO3S";"inorganic acids";"2";"questionable";"100";"60 – 70";"";"";"1, 17";"";"";"";"";"";"";"";"";"";"";""
"31";"Polyvinylidene Fluoride (PVDF)";"";"chlorosulfonic acid";"chlorosulfuric acid";"7790-94-5";"ClHO3S";"inorganic acids";"3";"not recommended";"100";"70 – 285";"";"";"1, 17";"";"";"";"";"";"";"";"";"";"";""
"32";"Rubber, Butyl (BR)";"";"chlorosulfonic acid";"chlorosulfuric acid";"7790-94-5";"ClHO3S";"inorganic acids";"3";"not recommended; disintegrated";"100";"60 – 80";"";"";"1";"";"";"";"";"";"";"";"";"";"";""
"33";"Rubber, Natural (NR)";"";"chlorosulfonic acid";"chlorosulfuric acid";"7790-94-5";"ClHO3S";"inorganic acids";"3";"not recommended; disintegrated ";"100";"60 – 70";"";"";"1";"";"";"";"";"";"";"";"";"";"";""
"34";"Vinyl Ester Resins";"";"chlorosulfonic acid";"chlorosulfuric acid";"7790-94-5";"ClHO3S";"inorganic acids";"3";"not recommended";"100";"70 – 80";"";"";"7";"";"";"";"";"";"";"";"";"";"";""
"35";"Wood";"";"chlorosulfonic acid";"chlorosulfuric acid";"7790-94-5";"ClHO3S";"inorganic acids";"3";"not recommended";"100";"60 – 70";"";"";"1";"";"";"";"";"";"";"";"";"";"";""
"";"";"";"";"";"";"";"";"";"";"";"";"";"";"";"";"";"";"";"";"";"";"";"";"";""
"";"";"";"";"";"";"";"";"";"";"";"";"";"";"";"";"";"";"";"";"";"";"";"";"";""
"Corrosion Survey Database (COR•SUR) © 2002 NACE International";"";"";"";"";"";"";"";"";"";"";"";"";"";"";"";"";"";"";"";"";"";"";"";"";""

File: data/corrosion_data/TableData - 2024-11-11T001117.291.csv
sep=;
"Title: Corrosion Survey Database (COR•SUR)";"";"";"";"";"";"";"";"";"";"";"";"";"";"";"";"";"";"";"";"";"";"";"";"";""
"Table: Chromic acid";"";"";"";"";"";"";"";"";"";"";"";"";"";"";"";"";"";"";"";"";"";"";"";"";""
"DOWNLOAD SHOWS ONLY THE DISPLAYED DATA, UP TO 50 ROWS";"";"";"";"";"";"";"";"";"";"";"";"";"";"";"";"";"";"";"";"";"";"";"";"";""
"No.";"material or substance name";"material synonym";"exposure medium";"exposure medium class";"NACE resistance rating (unitless)";"resistance note";"conc. (%)";"temp. (°F)";"exposure time (mo (30))";"test note";"reference";"";"";"";"";"";"";"";"";"";"";"";"";"";""
"1";"Acetal Resins (Polyoxymethylene)";"";"chromic acid";"inorganic acids";"3";"not recommended";"10 – 50";"70 – 150";"";"";"1";"";"";"";"";"";"";"";"";"";"";"";"";"";""
"2";"Acrylonitrile Butadiene Styrene Polymer (ABS)";"";"chromic acid";"inorganic acids";"1";"recommended";"10";"60 – 70";"";"";"1";"";"";"";"";"";"";"";"";"";"";"";"";"";""
"3";"Acrylonitrile Butadiene Styrene Polymer (ABS)";"";"chromic acid";"inorganic acids";"3";"not recommended";"10";"70 – 150";"";"";"1";"";"";"";"";"";"";"";"";"";"";"";"";"";""
"4";"Acrylonitrile Butadiene Styrene Polymer (ABS)";"";"chromic acid";"inorganic acids";"3";"not recommended";"10 – 50";"70 – 140";"";"";"1";"";"";"";"";"";"";"";"";"";"";"";"";"";""
"5";"Acrylonitrile Butadiene Styrene Polymer (ABS)";"";"chromic acid";"inorganic acids";"3";"not recommended";"20";"60 – 70";"";"";"1";"";"";"";"";"";"";"";"";"";"";"";"";"";""
"6";"Acrylonitrile Butadiene Styrene Polymer (ABS)";"";"chromic acid";"inorganic acids";"2";"questionable";"30";"60 – 70";"";"";"1";"";"";"";"";"";"";"";"";"";"";"";"";"";""
"7";"Acrylonitrile Butadiene Styrene Polymer (ABS)";"";"chromic acid";"inorganic acids";"3";"not recommended";"40 – 50";"60 – 70";"";"";"1";"";"";"";"";"";"";"";"";"";"";"";"";"";""
"8";"Carbon-Graphite Composites";"";"chromic acid";"inorganic acids";"1";"recommended";"10";"70 – 200";"";"";"1";"";"";"";"";"";"";"";"";"";"";"";"";"";""
"9";"Cellulose Acetate";"";"chromic acid";"inorganic acids";"3";"not recommended";"6";"70 – 85";"";"";"1";"";"";"";"";"";"";"";"";"";"";"";"";"";""
"10";"Cellulose Acetate";"";"chromic acid";"inorganic acids";"3";"not recommended; softened, ";"6";"85 – 100";"";"";"1";"";"";"";"";"";"";"";"";"";"";"";"";"";""
"11";"Cellulose Acetate Butyrate";"";"chromic acid";"inorganic acids";"3";"not recommended; weight gain, ";"6";"90 – 100";"";"";"1";"";"";"";"";"";"";"";"";"";"";"";"";"";""
"12";"Chlorendic Unsaturated Polyester, Glass Fiber-Reinforced (190 + 47)";"";"chromic acid";"inorganic acids";"1";"recommended";"<10";"190";"";"";"16";"";"";"";"";"";"";"";"";"";"";"";"";"";""
"13";"Chlorendic Unsaturated Polyester, Glass Fiber-Reinforced (190 + 47)";"HET acid polyester-Polifos 190 + 47 phr styrene";"chromic acid";"inorganic acids";"1";"recommended";"<50";"135";"<6";"";"16";"";"";"";"";"";"";"";"";"";"";"";"";"";""
"14";"Chlorendic Unsaturated Polyester, Glass Fiber-Reinforced (190 + 47)";"";"chromic acid";"inorganic acids";"1";"recommended";"10";"175";"";"";"16";"";"";"";"";"";"";"";"";"";"";"";"";"";""
"15";"Chlorendic Unsaturated Polyester, Glass Fiber-Reinforced (190 + 47)";"";"chromic acid";"inorganic acids";"1";"recommended";"15";"175";"";"";"16";"";"";"";"";"";"";"";"";"";"";"";"";"";""
"16";"Chlorendic Unsaturated Polyester, Glass Fiber-Reinforced (190 + 47)";"";"chromic acid";"inorganic acids";"2";"questionable";"15";"200";"";"";"16";"";"";"";"";"";"";"";"";"";"";"";"";"";""
"17";"Chlorendic Unsaturated Polyester, Glass Fiber-Reinforced (190 + 47)";"";"chromic acid";"inorganic acids";"1";"recommended";"20";"150";"";"";"16";"";"";"";"";"";"";"";"";"";"";"";"";"";""
"18";"Chlorendic Unsaturated Polyester, Glass Fiber-Reinforced (190 + 47)";"";"chromic acid";"inorganic acids";"1";"recommended";"25";"140";"";"";"16";"";"";"";"";"";"";"";"";"";"";"";"";"";""
"19";"Chlorendic Unsaturated Polyester, Glass Fiber-Reinforced (190 + 47)";"";"chromic acid";"inorganic acids";"3";"not recommended";"40";"212";"";"";"16";"";"";"";"";"";"";"";"";"";"";"";"";"";""
"20";"Chlorendic Unsaturated Polyester, Glass Fiber-Reinforced (869 + 44.5)";"";"chromic acid";"inorganic acids";"1";"recommended";"<10";"190";"";"";"16";"";"";"";"";"";"";"";"";"";"";"";"";"";""
"21";"Chlorendic Unsaturated Polyester, Glass Fiber-Reinforced (869 + 44.5)";"";"chromic acid";"inorganic acids";"1";"recommended";"<40";"135";"";"";"16";"";"";"";"";"";"";"";"";"";"";"";"";"";""
"22";"Chlorendic Unsaturated Polyester, Glass Fiber-Reinforced (869 + 44.5)";"HET acid polyester-Polifos 869 + 44.5 phr styrene";"chromic acid";"inorganic acids";"1";"recommended";"100";"150";"";"plating bath solution";"16";"";"";"";"";"";"";"";"";"";"";"";"";"";""
"23";"Chlorendic Unsaturated Polyester, Glass Fiber-Reinforced (869 + 44.5)";"HET acid polyester-Polifos 869 + 44.5 phr styrene";"chromic acid";"inorganic acids";"1";"recommended";"100";"200";"<6";"plating bath vapor";"16";"";"";"";"";"";"";"";"";"";"";"";"";"";""
"24";"Chlorinated Polyvinyl Chloride (CPVC)";"";"chromic acid";"inorganic acids";"3";"not recommended";"10";"70 – 212";"";"";"1";"";"";"";"";"";"";"";"";"";"";"";"";"";""
"25";"Chlorinated Polyvinyl Chloride (CPVC)";"";"chromic acid";"inorganic acids";"3";"not recommended";"50";"70 – 195";"";"";"1";"";"";"";"";"";"";"";"";"";"";"";"";"";""
"26";"Chlorinated Polyvinyl Chloride (CPVC)";"";"chromic acid";"inorganic acids";"3";"not recommended; weight loss ";"50";"195 – 212";"";"";"1";"";"";"";"";"";"";"";"";"";"";"";"";"";""
"27";"Chlorosulfonated Polyethylene";"";"chromic acid";"inorganic acids";"1";"recommended";"10 – 50";"70 – 150";"";"";"1";"";"";"";"";"";"";"";"";"";"";"";"";"";""
"28";"Concrete";"";"chromic acid";"inorganic acids";"3";"not recommended";"100";"60 – 70";"";"";"1";"";"";"";"";"";"";"";"";"";"";"";"";"";""
"29";"Epoxy Cements";"";"chromic acid";"inorganic acids";"3";"not recommended";"10";"68";"<6";"";"5";"";"";"";"";"";"";"";"";"";"";"";"";"";""
"30";"Epoxy Cements";"";"chromic acid";"inorganic acids";"3";"not recommended";"10";"140";"";"";"5";"";"";"";"";"";"";"";"";"";"";"";"";"";""
"31";"Epoxy Cements";"";"chromic acid";"inorganic acids";"3";"not recommended";"20";"68";"";"";"5";"";"";"";"";"";"";"";"";"";"";"";"";"";""
"32";"Epoxy Cements";"";"chromic acid";"inorganic acids";"3";"not recommended";"20";"140";"";"";"5";"";"";"";"";"";"";"";"";"";"";"";"";"";""
"33";"Epoxy Cements";"";"chromic acid";"inorganic acids";"3";"not recommended";"30";"68";"";"";"5";"";"";"";"";"";"";"";"";"";"";"";"";"";""
"34";"Epoxy Cements";"";"chromic acid";"inorganic acids";"3";"not recommended";"30";"140";"";"";"5";"";"";"";"";"";"";"";"";"";"";"";"";"";""
"35";"Epoxy Resin, Asbestos/ Glass Fiber- Reinforced";"";"chromic acid";"inorganic acids";"3";"not recommended";"any";"0 – 250";"";"";"1";"";"";"";"";"";"";"";"";"";"";"";"";"";""
"36";"Epoxy Resin, Glass Fiber- Reinforced";"";"chromic acid";"inorganic acids";"3";"not recommended";"10 – 40";"70 – 150";"";"";"1, 19";"";"";"";"";"";"";"";"";"";"";"";"";"";""
"37";"Ethylene Tetrafluoroethylene Copolymer (ETFE)";"";"chromic acid";"inorganic acids";"1";"recommended; weight gain; strength loss";"100";"32 – 200";"";"";"1";"";"";"";"";"";"";"";"";"";"";"";"";"";""
"38";"Ethylene Tetrafluoroethylene Copolymer (ETFE)";"";"chromic acid";"inorganic acids";"3";"not recommended; steady state reached in one week exposure";"100";"200 – 230";"";"";"1";"";"";"";"";"";"";"";"";"";"";"";"";"";""
"39";"Ethylene Tetrafluoroethylene Copolymer (ETFE)";"";"chromic acid";"inorganic acids";"3";"not recommended";"100";"230 – 257";"";"boiling point 125°C (257°F)";"1";"";"";"";"";"";"";"";"";"";"";"";"";"";""
"40";"Fluorinated Ethylene Propylene Copolymer (FEP)/ Polytetrafluoroethylene (PTFE)";"";"chromic acid";"inorganic acids";"1";"recommended; discolored ";"10 – 90";"70 – 212";"";"";"1, 22";"";"";"";"";"";"";"";"";"";"";"";"";"";""
"41";"Fluorinated Ethylene Propylene Copolymer (FEP)/ Polytetrafluoroethylene (PTFE)";"";"chromic acid";"inorganic acids";"1";"recommended; immersed, cyclic immersion, 21-66°C (70-150°F)";"30";"100 – 115";"";"";"1, 22";"";"";"";"";"";"";"";"";"";"";"";"";"";""
"42";"Fluororubber";"";"chromic acid";"inorganic acids";"1";"recommended";"10 – 50";"70 – 150";"";"";"1";"";"";"";"";"";"";"";"";"";"";"";"";"";""
"43";"Fluororubber";"";"chromic acid";"inorganic acids";"3";"not recommended";"100";"60 – 70";"";"";"1";"";"";"";"";"";"";"";"";"";"";"";"";"";""
"44";"Furfuryl Alcohol Resin, Glass Fiber-Reinforced";"";"chromic acid";"inorganic acids";"1";"recommended";"<2";"70 – 250";">12";"";"1";"";"";"";"";"";"";"";"";"";"";"";"";"";""
"45";"Furfuryl Alcohol Resin, Glass Fiber-Reinforced";"";"chromic acid";"inorganic acids";"1";"recommended";"20";"60 – 70";"";"";"1";"";"";"";"";"";"";"";"";"";"";"";"";"";""
"46";"Furfuryl Alcohol Resin, Glass Fiber-Reinforced";"";"chromic acid";"inorganic acids";"3";"not recommended";"20";"70 – 212";"";"";"1";"";"";"";"";"";"";"";"";"";"";"";"";"";""
"47";"Glass, Chemical";"";"chromic acid";"inorganic acids";"1";"recommended";"100";"70 – 212";"";"also with sulfuric acid";"1";"";"";"";"";"";"";"";"";"";"";"";"";"";""
"48";"Nylon";"";"chromic acid";"inorganic acids";"2";"questionable";"10";"60 – 70";"";"";"1";"";"";"";"";"";"";"";"";"";"";"";"";"";""
"49";"Nylon";"";"chromic acid";"inorganic acids";"3";"not recommended";"10 – 70";"70 – 150";"";"";"1";"";"";"";"";"";"";"";"";"";"";"";"";"";""
"50";"Perfluoroalkoxy Resins";"";"chromic acid";"inorganic acids";"1";"recommended; steady state reached in one week exposure";"50";"70 – 250";"<1";"";"1";"";"";"";"";"";"";"";"";"";"";"";"";"";""
"";"";"";"";"";"";"";"";"";"";"";"";"";"";"";"";"";"";"";"";"";"";"";"";"";""
"";"";"";"";"";"";"";"";"";"";"";"";"";"";"";"";"";"";"";"";"";"";"";"";"";""
"Corrosion Survey Database (COR•SUR) © 2002 NACE International";"";"";"";"";"";"";"";"";"";"";"";"";"";"";"";"";"";"";"";"";"";"";"";"";""

File: data/corrosion_data/TableData - 2024-11-11T001124.899.csv
sep=;
"Title: Corrosion Survey Database (COR•SUR)";"";"";"";"";"";"";"";"";"";"";"";"";"";"";"";"";"";"";"";"";"";"";"";"";""
"Table: Fluoboric acid";"";"";"";"";"";"";"";"";"";"";"";"";"";"";"";"";"";"";"";"";"";"";"";"";""
"DOWNLOAD SHOWS ONLY THE DISPLAYED DATA, UP TO 50 ROWS";"";"";"";"";"";"";"";"";"";"";"";"";"";"";"";"";"";"";"";"";"";"";"";"";""
"No.";"material or substance name";"material synonym";"exposure medium";"exposure medium class";"NACE resistance rating (unitless)";"resistance note";"conc. (%)";"temp. (°F)";"exposure time (mo (30))";"test note";"reference";"";"";"";"";"";"";"";"";"";"";"";"";"";""
"1";"Acrylonitrile Butadiene Styrene Polymer (ABS)";"";"fluoboric acid";"inorganic acids";"1";"recommended";"100";"70 – 150";"";"";"1";"";"";"";"";"";"";"";"";"";"";"";"";"";""
"2";"Chlorendic Unsaturated Polyester, Glass Fiber-Reinforced (190 + 47)";"HET acid polyester-Polifos 190 + 47 phr styrene";"fluoboric acid";"inorganic acids";"1";"recommended";"100";"125";"<6";"";"16";"";"";"";"";"";"";"";"";"";"";"";"";"";""
"3";"Chlorendic Unsaturated Polyester, Glass Fiber-Reinforced (869 + 44.5)";"HET acid polyester-Polifos 869 + 44.5 phr styrene";"fluoboric acid";"inorganic acids";"1";"recommended";"10";"125";"<6";"boiling point";"16";"";"";"";"";"";"";"";"";"";"";"";"";"";""
"4";"Chlorinated Polyvinyl Chloride (CPVC)";"";"fluoboric acid";"inorganic acids";"1";"recommended";"100";"70 – 212";"";"";"1, 2";"";"";"";"";"";"";"";"";"";"";"";"";"";""
"5";"Ethylene Tetrafluoroethylene Copolymer (ETFE)";"Teflon; Hostaflon; Fluon";"fluoboric acid";"inorganic acids";"1";"recommended";"20 – 50";"250 – 300";">12";"";"10";"";"";"";"";"";"";"";"";"";"";"";"";"";""
"6";"Fluorinated Ethylene Propylene Copolymer (FEP)/ Polytetrafluoroethylene (PTFE)";"";"fluoboric acid";"inorganic acids";"1";"recommended";"50";"70 – 150";"";"";"1";"";"";"";"";"";"";"";"";"";"";"";"";"";""
"7";"Fluorinated Ethylene Propylene Copolymer (FEP)/ Polytetrafluoroethylene (PTFE)";"";"fluoboric acid";"inorganic acids";"1";"recommended";"50 – 60";"70 – 90";"";"cyclic immersion; immersed";"1";"";"";"";"";"";"";"";"";"";"";"";"";"";""
"8";"Furfuryl Alcohol Resin, Glass Fiber-Reinforced";"";"fluoboric acid";"inorganic acids";"1";"recommended";">10";"70 – 250";">12";"";"1";"";"";"";"";"";"";"";"";"";"";"";"";"";""
"9";"Polyesters, Glass Fiber-Reinforced";"";"fluoboric acid";"inorganic acids";"1";"recommended; Dynel or Orlon surface veil ";"10";"70 – 212";"";"";"1";"";"";"";"";"";"";"";"";"";"";"";"";"";""
"10";"Polyethylene (PE)";"";"fluoboric acid";"inorganic acids";"1";"recommended";"10";"60 – 70";"";"";"1, 21";"";"";"";"";"";"";"";"";"";"";"";"";"";""
"11";"Polyethylene (PE)";"";"fluoboric acid";"inorganic acids";"1";"recommended";"100";"70 – 150";"";"";"1, 21";"";"";"";"";"";"";"";"";"";"";"";"";"";""
"12";"Polyvinyl Chloride (PVC)";"";"fluoboric acid";"inorganic acids";"1";"recommended";"100";"70 – 150";"";"";"1";"";"";"";"";"";"";"";"";"";"";"";"";"";""
"13";"Vinyl Ester Resins";"";"fluoboric acid";"inorganic acids";"1";"recommended";"10";"70 – 212";"";"synthetic veil";"7";"";"";"";"";"";"";"";"";"";"";"";"";"";""
"";"";"";"";"";"";"";"";"";"";"";"";"";"";"";"";"";"";"";"";"";"";"";"";"";""
"";"";"";"";"";"";"";"";"";"";"";"";"";"";"";"";"";"";"";"";"";"";"";"";"";""
"Corrosion Survey Database (COR•SUR) © 2002 NACE International";"";"";"";"";"";"";"";"";"";"";"";"";"";"";"";"";"";"";"";"";"";"";"";"";""

File: data/corrosion_data/TableData - 2024-11-11T001130.186.csv
sep=;
"Title: Corrosion Survey Database (COR•SUR)";"";"";"";"";"";"";"";"";"";"";"";"";"";"";"";"";"";"";"";"";"";"";"";"";""
"Table: Fluosilicic acid";"";"";"";"";"";"";"";"";"";"";"";"";"";"";"";"";"";"";"";"";"";"";"";"";""
"DOWNLOAD SHOWS ONLY THE DISPLAYED DATA, UP TO 50 ROWS";"";"";"";"";"";"";"";"";"";"";"";"";"";"";"";"";"";"";"";"";"";"";"";"";""
"No.";"material or substance name";"material synonym";"exposure medium";"exposure medium class";"NACE resistance rating (unitless)";"resistance note";"conc. (%)";"temp. (°F)";"exposure time (mo (30))";"test note";"reference";"";"";"";"";"";"";"";"";"";"";"";"";"";""
"1";"Acetal Resins (Polyoxymethylene)";"";"fluosilicic acid";"inorganic acids";"3";"not recommended";"10 – 30";"70 – 150";"";"";"1";"";"";"";"";"";"";"";"";"";"";"";"";"";""
"2";"Acrylonitrile Butadiene Styrene Polymer (ABS)";"";"fluosilicic acid";"inorganic acids";"1";"recommended";"10 – 40";"70 – 150";"";"";"1";"";"";"";"";"";"";"";"";"";"";"";"";"";""
"3";"Acrylonitrile Butadiene Styrene Polymer (ABS)";"";"fluosilicic acid";"inorganic acids";"1";"recommended";"40";"60 – 165";"";"";"1";"";"";"";"";"";"";"";"";"";"";"";"";"";""
"4";"Acrylonitrile Butadiene Styrene Polymer (ABS)";"";"fluosilicic acid";"inorganic acids";"3";"not recommended";"100";"60 – 150";"";"";"1";"";"";"";"";"";"";"";"";"";"";"";"";"";""
"5";"Carbon-Graphite Composites";"";"fluosilicic acid";"inorganic acids";"1";"recommended";"2 – 5";"70 – 212";"";"";"1";"";"";"";"";"";"";"";"";"";"";"";"";"";""
"6";"Cellulose Acetate";"";"fluosilicic acid";"inorganic acids";"2";"questionable; warped slightly ";"10";"60 – 70";"";"";"1";"";"";"";"";"";"";"";"";"";"";"";"";"";""
"7";"Cellulose Acetate";"";"fluosilicic acid";"inorganic acids";"2";"questionable; warped slightly ";"30";"60 – 70";"";"";"1";"";"";"";"";"";"";"";"";"";"";"";"";"";""
"8";"Cellulose Acetate Butyrate";"";"fluosilicic acid";"inorganic acids";"3";"not recommended; weight gain";"10";"60 – 70";"<6";"";"1";"";"";"";"";"";"";"";"";"";"";"";"";"";""
"9";"Cellulose Acetate Butyrate";"";"fluosilicic acid";"inorganic acids";"3";"not recommended";"30";"60 – 70";"";"";"1";"";"";"";"";"";"";"";"";"";"";"";"";"";""
"10";"Chlorendic Unsaturated Polyester, Glass Fiber-Reinforced (190 + 47)";"HET acid polyester-Polifos 190 + 47 phr styrene";"fluosilicic acid";"inorganic acids";"1";"recommended";"10";"75";"<6";"";"16";"";"";"";"";"";"";"";"";"";"";"";"";"";""
"11";"Chlorendic Unsaturated Polyester, Glass Fiber-Reinforced (190 + 47)";"HET acid polyester-Polifos 190 + 47 phr styrene";"fluosilicic acid";"inorganic acids";"1";"recommended";"12";"160";"<6";"";"16";"";"";"";"";"";"";"";"";"";"";"";"";"";""
"12";"Chlorendic Unsaturated Polyester, Glass Fiber-Reinforced (190 + 47)";"";"fluosilicic acid";"inorganic acids";"1";"recommended";"20";"175";"";"";"16";"";"";"";"";"";"";"";"";"";"";"";"";"";""
"13";"Chlorendic Unsaturated Polyester, Glass Fiber-Reinforced (190 + 47)";"";"fluosilicic acid";"inorganic acids";"1";"recommended";"25";"175";"";"";"16";"";"";"";"";"";"";"";"";"";"";"";"";"";""
"14";"Chlorendic Unsaturated Polyester, Glass Fiber-Reinforced (190 + 47)";"";"fluosilicic acid";"inorganic acids";"1";"recommended";"30";"75";"";"";"16";"";"";"";"";"";"";"";"";"";"";"";"";"";""
"15";"Chlorendic Unsaturated Polyester, Glass Fiber-Reinforced (190 + 47)";"";"fluosilicic acid";"inorganic acids";"1";"recommended";"32";"125";"";"";"16";"";"";"";"";"";"";"";"";"";"";"";"";"";""
"16";"Chlorendic Unsaturated Polyester, Glass Fiber-Reinforced (869 + 44.5)";"HET acid polyester-Polifos 869 + 44.5 phr styrene";"fluosilicic acid";"inorganic acids";"1";"recommended";"10";"70";"<6";"";"16";"";"";"";"";"";"";"";"";"";"";"";"";"";""
"17";"Chlorinated Polyvinyl Chloride (CPVC)";"";"fluosilicic acid";"inorganic acids";"1";"recommended";"20";"70 – 212";"";"";"1";"";"";"";"";"";"";"";"";"";"";"";"";"";""
"18";"Chlorosulfonated Polyethylene";"";"fluosilicic acid";"inorganic acids";"1";"recommended";"10 – 20";"70 – 150";"";"";"1";"";"";"";"";"";"";"";"";"";"";"";"";"";""
"19";"Chlorosulfonated Polyethylene";"";"fluosilicic acid";"inorganic acids";"3";"not recommended";"100";"70 – 150";"";"";"1";"";"";"";"";"";"";"";"";"";"";"";"";"";""
"20";"Concrete";"";"fluosilicic acid";"inorganic acids";"3";"not recommended";">10";"60 – 70";"";"";"1";"";"";"";"";"";"";"";"";"";"";"";"";"";""
"21";"Epoxy Cements";"";"fluosilicic acid";"inorganic acids";"1";"recommended";"31";"68";"<6";"";"5";"";"";"";"";"";"";"";"";"";"";"";"";"";""
"22";"Epoxy Cements";"";"fluosilicic acid";"inorganic acids";"1";"recommended";"31";"140";"";"";"5";"";"";"";"";"";"";"";"";"";"";"";"";"";""
"23";"Epoxy Resin, Asbestos/ Glass Fiber- Reinforced";"";"fluosilicic acid";"inorganic acids";"1";"recommended; over 3 years";"10";"75 – 150";">12";"";"1";"";"";"";"";"";"";"";"";"";"";"";"";"";""
"24";"Epoxy Resin, Glass Fiber- Reinforced";"";"fluosilicic acid";"inorganic acids";"1";"recommended";"25";"100";"";"";"1, 19";"";"";"";"";"";"";"";"";"";"";"";"";"";""
"25";"Epoxy Resin, Glass Fiber- Reinforced";"";"fluosilicic acid";"inorganic acids";"3";"not recommended";"100";"70 – 150";"";"";"1, 19";"";"";"";"";"";"";"";"";"";"";"";"";"";""
"26";"Ethylene Tetrafluoroethylene Copolymer (ETFE)";"Teflon; Hostaflon; Fluon";"fluosilicic acid";"inorganic acids";"1";"recommended";"30 – 50";"250 – 300";">12";"";"10";"";"";"";"";"";"";"";"";"";"";"";"";"";""
"27";"Fluorinated Ethylene Propylene Copolymer (FEP)/ Polytetrafluoroethylene (PTFE)";"";"fluosilicic acid";"inorganic acids";"1";"recommended";"30";"70 – 150";"";"cyclic immersion; immersed";"1";"";"";"";"";"";"";"";"";"";"";"";"";"";""
"28";"Fluororubber";"";"fluosilicic acid";"inorganic acids";"1";"recommended";"10 – 30";"70 – 150";"";"";"1";"";"";"";"";"";"";"";"";"";"";"";"";"";""
"29";"Furfuryl Alcohol Resin, Glass Fiber-Reinforced";"";"fluosilicic acid";"inorganic acids";"1";"recommended";"10 – 30";"70 – 250";">12";"";"1";"";"";"";"";"";"";"";"";"";"";"";"";"";""
"30";"Furfuryl Alcohol Resin, Glass Fiber-Reinforced";"";"fluosilicic acid";"inorganic acids";"1";"recommended";"100";"70 – 200";"";"";"1";"";"";"";"";"";"";"";"";"";"";"";"";"";""
"31";"Glass, Chemical";"";"fluosilicic acid";"inorganic acids";"1";"recommended";"<13";"60 – 150";"";"";"1";"";"";"";"";"";"";"";"";"";"";"";"";"";""
"32";"Glass, Chemical";"";"fluosilicic acid";"inorganic acids";"1";"recommended";"10 – 90";"60 – 70";"";"no hydrofluoric acid";"1";"";"";"";"";"";"";"";"";"";"";"";"";"";""
"33";"Glass, Chemical";"";"fluosilicic acid";"inorganic acids";"3";"not recommended";"10 – 90";"150 – 212";"";"";"1";"";"";"";"";"";"";"";"";"";"";"";"";"";""
"34";"Nylon";"";"fluosilicic acid";"inorganic acids";"1";"recommended";"10";"60 – 70";"";"";"1";"";"";"";"";"";"";"";"";"";"";"";"";"";""
"35";"Polychloroprene";"";"fluosilicic acid";"inorganic acids";"1";"recommended";"<32";"70 – 150";"";"";"1";"";"";"";"";"";"";"";"";"";"";"";"";"";""
"36";"Polychloroprene";"";"fluosilicic acid";"inorganic acids";"1";"recommended";"10 – 30";"70 – 150";"";"";"1";"";"";"";"";"";"";"";"";"";"";"";"";"";""
"37";"Polyesters, Glass Fiber-Reinforced";"";"fluosilicic acid";"inorganic acids";"1";"recommended; Dynel or Orlon veil ";"10";"60 – 150";"";"";"1";"";"";"";"";"";"";"";"";"";"";"";"";"";""
"38";"Polyesters, Glass Fiber-Reinforced";"";"fluosilicic acid";"inorganic acids";"1";"recommended; Dynel or Orlon veil ";"30";"60 – 70";"";"";"1";"";"";"";"";"";"";"";"";"";"";"";"";"";""
"39";"Polyesters, Glass Fiber-Reinforced";"";"fluosilicic acid";"inorganic acids";"1";"recommended";"40";"70 – 125";"";"";"1";"";"";"";"";"";"";"";"";"";"";"";"";"";""
"40";"Polyethylene (PE)";"";"fluosilicic acid";"inorganic acids";"1";"recommended";"30";"70 – 150";"";"";"1";"";"";"";"";"";"";"";"";"";"";"";"";"";""
"41";"Polyethylene (PE)";"";"fluosilicic acid";"inorganic acids";"1";"recommended";"90";"60 – 70";"";"";"1";"";"";"";"";"";"";"";"";"";"";"";"";"";""
"42";"Polyethylene (PE)";"";"fluosilicic acid";"inorganic acids";"2";"questionable";"90";"70 – 150";"";"";"1";"";"";"";"";"";"";"";"";"";"";"";"";"";""
"43";"Polyethylene (PE)";"";"fluosilicic acid";"inorganic acids";"1";"recommended";"100";"70 – 150";"";"";"1";"";"";"";"";"";"";"";"";"";"";"";"";"";""
"44";"Polymethyl Methacrylate (PMMA)";"";"fluosilicic acid";"inorganic acids";"1";"recommended";"100";"70 – 150";"";"";"1";"";"";"";"";"";"";"";"";"";"";"";"";"";""
"45";"Polypropylene (PP)";"";"fluosilicic acid";"inorganic acids";"1";"recommended";"100";"60 – 150";"<6";"";"1";"";"";"";"";"";"";"";"";"";"";"";"";"";""
"46";"Polyvinyl Chloride (PVC)";"";"fluosilicic acid";"inorganic acids";"3";"not recommended";"100";"70 – 150";"";"";"1";"";"";"";"";"";"";"";"";"";"";"";"";"";""
"47";"Polyvinylidene Fluoride (PVDF)";"";"fluosilicic acid";"inorganic acids";"1";"recommended";"100";"70 – 275";"";"";"1, 23";"";"";"";"";"";"";"";"";"";"";"";"";"";""
"48";"Rubber, Butyl (BR)";"";"fluosilicic acid";"inorganic acids";"1";"recommended";"10 – 20";"70 – 150";"";"";"1";"";"";"";"";"";"";"";"";"";"";"";"";"";""
"49";"Rubber, Natural (NR)";"";"fluosilicic acid";"inorganic acids";"1";"recommended";"10 – 30";"70 – 150";"";"";"1";"";"";"";"";"";"";"";"";"";"";"";"";"";""
"50";"Vinyl Ester Resins";"";"fluosilicic acid";"inorganic acids";"1";"recommended";"10";"60 – 180";"";"synthetic veil";"7";"";"";"";"";"";"";"";"";"";"";"";"";"";""
"";"";"";"";"";"";"";"";"";"";"";"";"";"";"";"";"";"";"";"";"";"";"";"";"";""
"";"";"";"";"";"";"";"";"";"";"";"";"";"";"";"";"";"";"";"";"";"";"";"";"";""
"Corrosion Survey Database (COR•SUR) © 2002 NACE International";"";"";"";"";"";"";"";"";"";"";"";"";"";"";"";"";"";"";"";"";"";"";"";"";""
