Repository: Mahyar-rajabi94/TF_SDL

File: data/corrosion_data/TableData - 2024-11-11T001139.324.csv
sep=;
"Title: Corrosion Survey Database (COR•SUR)";"";"";"";"";"";"";"";"";"";"";"";"";"";"";"";"";"";"";"";"";"";"";"";"";""
"Table: Hydriodic acid";"";"";"";"";"";"";"";"";"";"";"";"";"";"";"";"";"";"";"";"";"";"";"";"";""
"DOWNLOAD SHOWS ONLY THE DISPLAYED DATA, UP TO 50 ROWS";"";"";"";"";"";"";"";"";"";"";"";"";"";"";"";"";"";"";"";"";"";"";"";"";""
"No.";"material or substance name";"exposure medium";"exposure medium class";"NACE resistance rating (unitless)";"resistance note";"conc. (%)";"temp. (°F)";"test note";"reference";"";"";"";"";"";"";"";"";"";"";"";"";"";"";"";""
"1";"Concrete";"hydriodic acid";"inorganic acids";"3";"not recommended";"100";"60 – 70";"";"1";"";"";"";"";"";"";"";"";"";"";"";"";"";"";"";""
"2";"Fluororubber";"hydriodic acid";"inorganic acids";"3";"not recommended";"100";"60 – 70";"";"1";"";"";"";"";"";"";"";"";"";"";"";"";"";"";"";""
"3";"Furfuryl Alcohol Resin, Asbestos-Reinforced";"hydriodic acid";"inorganic acids";"1";"recommended";"20";"70 – 80";"";"1";"";"";"";"";"";"";"";"";"";"";"";"";"";"";"";""
"4";"Phenolic Resins, Asbestos-Reinforced";"hydriodic acid";"inorganic acids";"1";"recommended";"20";"60 – 70";"";"1";"";"";"";"";"";"";"";"";"";"";"";"";"";"";"";""
"5";"Phenolic Resins, Asbestos-Reinforced";"hydriodic acid";"inorganic acids";"1";"recommended; Haveg 61 not recommended >27°C (81°F) at 60%";"20";"70 – 212";"";"1";"";"";"";"";"";"";"";"";"";"";"";"";"";"";"";""
"6";"Phenolic Resins, Asbestos-Reinforced";"hydriodic acid";"inorganic acids";"1";"recommended";"60";"70 – 150";"";"1";"";"";"";"";"";"";"";"";"";"";"";"";"";"";"";""
"7";"Phenolic Resins, Asbestos-Reinforced";"hydriodic acid";"inorganic acids";"2";"questionable";"60";"150 – 212";"";"1";"";"";"";"";"";"";"";"";"";"";"";"";"";"";"";""
"8";"Polypropylene (PP)";"hydriodic acid";"inorganic acids";"3";"not recommended";"100";"60 – 70";"plus 12% iodine";"1";"";"";"";"";"";"";"";"";"";"";"";"";"";"";"";""
"9";"Polyvinylidene Fluoride (PVDF)";"hydriodic acid";"inorganic acids";"1";"recommended";"100";"70 – 275";"+ 12% Iodine";"1, 23";"";"";"";"";"";"";"";"";"";"";"";"";"";"";"";""
"";"";"";"";"";"";"";"";"";"";"";"";"";"";"";"";"";"";"";"";"";"";"";"";"";""
"";"";"";"";"";"";"";"";"";"";"";"";"";"";"";"";"";"";"";"";"";"";"";"";"";""
"Corrosion Survey Database (COR•SUR) © 2002 NACE International";"";"";"";"";"";"";"";"";"";"";"";"";"";"";"";"";"";"";"";"";"";"";"";"";""

File: data/corrosion_data/TableData - 2024-11-11T001159.420.csv
sep=;
"Title: Corrosion Survey Database (COR•SUR)";"";"";"";"";"";"";"";"";"";"";"";"";"";"";"";"";"";"";"";"";"";"";"";"";""
"Table: Hydrochloric acid";"";"";"";"";"";"";"";"";"";"";"";"";"";"";"";"";"";"";"";"";"";"";"";"";""
"DOWNLOAD SHOWS ONLY THE DISPLAYED DATA, UP TO 50 ROWS";"";"";"";"";"";"";"";"";"";"";"";"";"";"";"";"";"";"";"";"";"";"";"";"";""
"No.";"material or substance name";"material synonym";"exposure medium";"exposure medium synonym";"exposure medium note";"exposure medium CAS RN";"exposure medium formula";"exposure medium class";"NACE resistance rating (unitless)";"resistance note";"conc. (%)";"temp. (°F)";"exposure time (mo (30))";"test note";"reference";"";"";"";"";"";"";"";"";"";""
"1";"Acetal Resins (Polyoxymethylene)";"";"hydrochloric acid";"hydrogen chloride";"";"7647-01-0";"ClH";"inorganic acids";"3";"not recommended";"10";"70 – 85";"[";"";"1";"";"";"";"";"";"";"";"";"";""
"2";"Acetal Resins (Polyoxymethylene)";"";"hydrochloric acid";"hydrogen chloride";"";"7647-01-0";"ClH";"inorganic acids";"3";"not recommended";"10";"85 – 150";"";"";"1";"";"";"";"";"";"";"";"";"";""
"3";"Acetal Resins (Polyoxymethylene)";"";"hydrochloric acid";"hydrogen chloride";"";"7647-01-0";"ClH";"inorganic acids";"3";"not recommended";"10 – 90";"70 – 150";"";"";"1";"";"";"";"";"";"";"";"";"";""
"4";"Acetal Resins (Polyoxymethylene)";"";"hydrochloric acid";"hydrogen chloride";"";"7647-01-0";"ClH";"inorganic acids";"3";"not recommended";"40 – 90";"150 – 175";"";"";"1";"";"";"";"";"";"";"";"";"";""
"5";"Acrylonitrile Butadiene Styrene Polymer (ABS)";"";"hydrochloric acid";"hydrogen chloride";"";"7647-01-0";"ClH";"inorganic acids";"3";"not recommended";"10 – 90";"70 – 150";"";"";"1";"";"";"";"";"";"";"";"";"";""
"6";"Acrylonitrile Butadiene Styrene Polymer (ABS)";"";"hydrochloric acid";"hydrogen chloride";"";"7647-01-0";"ClH";"inorganic acids";"3";"not recommended";"40 – 90";"150 – 175";"";"";"1";"";"";"";"";"";"";"";"";"";""
"7";"Carbon-Graphite Composites";"";"hydrochloric acid";"hydrogen chloride";"";"7647-01-0";"ClH";"inorganic acids";"1";"recommended";"10 – 60";"70 – 212";"";"";"1";"";"";"";"";"";"";"";"";"";""
"8";"Carbon-Graphite Composites";"";"hydrochloric acid";"hydrogen chloride";"";"7647-01-0";"ClH";"inorganic acids";"1";"recommended";"60 – 80";"60 – 70";"";"";"1";"";"";"";"";"";"";"";"";"";""
"9";"Cellulose Acetate";"";"hydrochloric acid";"hydrogen chloride";"";"7647-01-0";"ClH";"inorganic acids";"3";"not recommended; softened";"10";"60 – 70";"<1";"";"1";"";"";"";"";"";"";"";"";"";""
"10";"Cellulose Acetate Butyrate";"";"hydrochloric acid";"hydrogen chloride";"";"7647-01-0";"ClH";"inorganic acids";"1";"recommended; discolored";"10";"60 – 70";">12";"";"1";"";"";"";"";"";"";"";"";"";""
"11";"Ceramics";"";"hydrochloric acid";"hydrogen chloride";"";"7647-01-0";"ClH";"inorganic acids";"1";"recommended; recommended 1%, 23-90°C (73-194°F)";"10";"70 – 125";"";"";"1";"";"";"";"";"";"";"";"";"";""
"12";"Ceramics";"";"hydrochloric acid";"hydrogen chloride";"";"7647-01-0";"ClH";"inorganic acids";"1";"recommended";"20";"60 – 70";"";"";"1";"";"";"";"";"";"";"";"";"";""
"13";"Ceramics";"";"hydrochloric acid";"hydrogen chloride";"";"7647-01-0";"ClH";"inorganic acids";"1";"recommended";"40";"60 – 70";"";"";"1";"";"";"";"";"";"";"";"";"";""
"14";"Chlorendic Unsaturated Polyester, Glass Fiber-Reinforced (190 + 47)";"HET acid polyester-Polifos 190 + 47 phr styrene";"hydrochloric acid";"hydrogen chloride";"";"7647-01-0";"ClH";"inorganic acids";"1";"recommended";"<20";"225";"<6";"";"16";"";"";"";"";"";"";"";"";"";""
"15";"Chlorendic Unsaturated Polyester, Glass Fiber-Reinforced (190 + 47)";"";"hydrochloric acid";"hydrogen chloride";"";"7647-01-0";"ClH";"inorganic acids";"1";"recommended";"32";"185";"";"";"16";"";"";"";"";"";"";"";"";"";""
"16";"Chlorendic Unsaturated Polyester, Glass Fiber-Reinforced (190 + 47)";"HET acid polyester-Polifos 190 + 47 phr styrene";"hydrochloric acid";"hydrogen chloride";"";"7647-01-0";"ClH";"inorganic acids";"1";"recommended";"38";"85";"";"also with trace organics";"16";"";"";"";"";"";"";"";"";"";""
"17";"Chlorendic Unsaturated Polyester, Glass Fiber-Reinforced (190 + 47)";"HET acid polyester-Polifos 190 + 47 phr styrene";"hydrochloric acid";"hydrogen chloride";"";"7647-01-0";"ClH";"inorganic acids";"1";"recommended";"100";"225 – 290";"";"fumes";"16";"";"";"";"";"";"";"";"";"";""
"18";"Chlorendic Unsaturated Polyester, Glass Fiber-Reinforced (869 + 44.5)";"HET acid polyester-Polifos 869 + 44.5 phr styrene";"hydrochloric acid";"hydrogen chloride";"";"7647-01-0";"ClH";"inorganic acids";"1";"recommended";"<20";"230";"<6";"";"16";"";"";"";"";"";"";"";"";"";""
"19";"Chlorendic Unsaturated Polyester, Glass Fiber-Reinforced (869 + 44.5)";"";"hydrochloric acid";"hydrogen chloride";"";"7647-01-0";"ClH";"inorganic acids";"1";"recommended";"35";"80";"";"";"16";"";"";"";"";"";"";"";"";"";""
"20";"Chlorinated Polyvinyl Chloride (CPVC)";"";"hydrochloric acid";"hydrogen chloride";"";"7647-01-0";"ClH";"inorganic acids";"1";"recommended";"10";"70 – 175";"";"";"1";"";"";"";"";"";"";"";"";"";""
"21";"Chlorinated Polyvinyl Chloride (CPVC)";"";"hydrochloric acid";"hydrogen chloride";"";"7647-01-0";"ClH";"inorganic acids";"3";"not recommended";"10";"175 – 212";"";"";"1";"";"";"";"";"";"";"";"";"";""
"22";"Chlorinated Polyvinyl Chloride (CPVC)";"";"hydrochloric acid";"hydrogen chloride";"";"7647-01-0";"ClH";"inorganic acids";"1";"recommended";"30";"70 – 175";"";"";"1";"";"";"";"";"";"";"";"";"";""
"23";"Chlorinated Polyvinyl Chloride (CPVC)";"";"hydrochloric acid";"hydrogen chloride";"";"7647-01-0";"ClH";"inorganic acids";"3";"not recommended";"30";"175 – 195";"";"";"1";"";"";"";"";"";"";"";"";"";""
"24";"Chlorinated Polyvinyl Chloride (CPVC)";"";"hydrochloric acid";"hydrogen chloride";"";"7647-01-0";"ClH";"inorganic acids";"3";"not recommended; weight gain ";"30";"195 – 212";"";"";"1";"";"";"";"";"";"";"";"";"";""
"25";"Chlorosulfonated Polyethylene";"";"hydrochloric acid";"hydrogen chloride";"";"7647-01-0";"ClH";"inorganic acids";"1";"recommended";"10 – 20";"125 – 150";"";"";"1";"";"";"";"";"";"";"";"";"";""
"26";"Chlorosulfonated Polyethylene";"";"hydrochloric acid";"hydrogen chloride";"";"7647-01-0";"ClH";"inorganic acids";"1";"recommended";"10 – 30";"70 – 125";"";"";"1";"";"";"";"";"";"";"";"";"";""
"27";"Chlorosulfonated Polyethylene";"";"hydrochloric acid";"hydrogen chloride";"";"7647-01-0";"ClH";"inorganic acids";"2";"questionable";"40";"70 – 150";"";"";"1";"";"";"";"";"";"";"";"";"";""
"28";"Chlorosulfonated Polyethylene";"";"hydrochloric acid";"hydrogen chloride";"";"7647-01-0";"ClH";"inorganic acids";"3";"not recommended";"40";"150 – 200";"";"";"1";"";"";"";"";"";"";"";"";"";""
"29";"Epoxy Cements";"";"hydrochloric acid";"hydrogen chloride";"";"7647-01-0";"ClH";"inorganic acids";"1";"recommended";"37";"68";"<6";"";"5";"";"";"";"";"";"";"";"";"";""
"30";"Epoxy Cements";"";"hydrochloric acid";"hydrogen chloride";"";"7647-01-0";"ClH";"inorganic acids";"1";"recommended";"37";"140";"";"";"5";"";"";"";"";"";"";"";"";"";""
"31";"Epoxy Resin, Asbestos/ Glass Fiber- Reinforced";"";"hydrochloric acid";"hydrogen chloride";"";"7647-01-0";"ClH";"inorganic acids";"1";"recommended";"10";"50 – 200";"";"";"1";"";"";"";"";"";"";"";"";"";""
"32";"Epoxy Resin, Asbestos/ Glass Fiber- Reinforced";"";"hydrochloric acid";"hydrogen chloride";"";"7647-01-0";"ClH";"inorganic acids";"1";"recommended";"10 – 20";"160 – 185";"";"";"1";"";"";"";"";"";"";"";"";"";""
"33";"Epoxy Resin, Asbestos/ Glass Fiber- Reinforced";"";"hydrochloric acid";"hydrogen chloride";"";"7647-01-0";"ClH";"inorganic acids";"1";"recommended; over 3 years";">10";"50 – 160";">12";"";"1";"";"";"";"";"";"";"";"";"";""
"34";"Epoxy Resin, Glass Fiber- Reinforced";"";"hydrochloric acid";"hydrogen chloride";"";"7647-01-0";"ClH";"inorganic acids";"1";"recommended";"1";"150";"";"";"1, 19";"";"";"";"";"";"";"";"";"";""
"35";"Epoxy Resin, Glass Fiber- Reinforced";"";"hydrochloric acid";"hydrogen chloride";"";"7647-01-0";"ClH";"inorganic acids";"1";"recommended";"10 – 20";"80 – 150";"";"";"1, 19";"";"";"";"";"";"";"";"";"";""
"36";"Epoxy Resin, Glass Fiber- Reinforced";"";"hydrochloric acid";"hydrogen chloride";"";"7647-01-0";"ClH";"inorganic acids";"1";"recommended";"36.5";"75";"";"";"1, 19";"";"";"";"";"";"";"";"";"";""
"37";"Ethylene Tetrafluoroethylene Copolymer (ETFE)";"Teflon; Hostaflon; Fluon";"hydrochloric acid";"hydrogen chloride";"";"7647-01-0";"ClH";"inorganic acids";"1";"recommended";"<37";"250 – 350";"[>12]";"";"1, 10, 22";"";"";"";"";"";"";"";"";"";""
"38";"Ethylene Tetrafluoroethylene Copolymer (ETFE)";"";"hydrochloric acid";"hydrogen chloride";"";"7647-01-0";"ClH";"inorganic acids";"1";"recommended; weight gain, strength loss, steady state reached in one week exposure";"70";"70 – 212";"[";"";"1, 10, 22";"";"";"";"";"";"";"";"";"";""
"39";"Fluorinated Ethylene Propylene Copolymer (FEP)/ Polytetrafluoroethylene (PTFE)";"";"hydrochloric acid";"hydrogen chloride";"";"7647-01-0";"ClH";"inorganic acids";"1";"recommended; >12 months";"5 – 12";"250 – 275";"";"";"1, 10, 22";"";"";"";"";"";"";"";"";"";""
"40";"Fluorinated Ethylene Propylene Copolymer (FEP)/ Polytetrafluoroethylene (PTFE)";"Teflon FEP";"hydrochloric acid";"hydrogen chloride";"";"7647-01-0";"ClH";"inorganic acids";"1";"recommended; >12 months";"37";"250 – 275";"";"";"1, 10, 22";"";"";"";"";"";"";"";"";"";""
"41";"Fluorinated Ethylene Propylene Copolymer (FEP)/ Polytetrafluoroethylene (PTFE)";"";"hydrochloric acid";"hydrogen chloride";"";"7647-01-0";"ClH";"inorganic acids";"1";"recommended";"40";"70 – 160";"";"immersed, cyclic immersion";"1, 10, 22";"";"";"";"";"";"";"";"";"";""
"42";"Fluorinated Ethylene Propylene Copolymer (FEP)/ Polytetrafluoroethylene (PTFE)";"";"hydrochloric acid";"hydrogen chloride";"";"7647-01-0";"ClH";"inorganic acids";"1";"recommended";"40";"175 – 225";"";"immersed, cyclic immersion";"1, 10, 22";"";"";"";"";"";"";"";"";"";""
"43";"Fluorinated Ethylene Propylene Copolymer (FEP)/ Polytetrafluoroethylene (PTFE)";"";"hydrochloric acid";"hydrogen chloride";"";"7647-01-0";"ClH";"inorganic acids";"1";"recommended; discolored ";"40";"225 – 250";"";"";"1, 10, 22";"";"";"";"";"";"";"";"";"";""
"44";"Fluorinated Ethylene Propylene Copolymer (FEP)/ Polytetrafluoroethylene (PTFE)";"";"hydrochloric acid";"hydrogen chloride";"";"7647-01-0";"ClH";"inorganic acids";"1";"recommended";"100";"70 – 150";"";"immersed, cyclic immersion";"1, 10, 22";"";"";"";"";"";"";"";"";"";""
"45";"Fluororubber";"";"hydrochloric acid";"hydrogen chloride";"";"7647-01-0";"ClH";"inorganic acids";"1";"recommended";"10 – 30";"70 – 150";">12";"";"1";"";"";"";"";"";"";"";"";"";""
"46";"Fluororubber";"";"hydrochloric acid";"hydrogen chloride";"";"7647-01-0";"ClH";"inorganic acids";"3";"not recommended";"10 – 40";"150 – 160";"";"";"1";"";"";"";"";"";"";"";"";"";""
"47";"Fluororubber";"";"hydrochloric acid";"hydrogen chloride";"";"7647-01-0";"ClH";"inorganic acids";"3";"not recommended; swollen";"10 – 40";"160 – 175";"";"";"1";"";"";"";"";"";"";"";"";"";""
"48";"Fluororubber";"";"hydrochloric acid";"hydrogen chloride";"";"7647-01-0";"ClH";"inorganic acids";"2";"questionable";">40";"70 – 150";"";"";"1";"";"";"";"";"";"";"";"";"";""
"49";"Fluororubber";"";"hydrochloric acid";"hydrogen chloride";"";"7647-01-0";"ClH";"inorganic acids";"3";"not recommended";">40";"150 – 175";"";"";"1";"";"";"";"";"";"";"";"";"";""
"50";"Furan Laminates";"";"hydrochloric acid";"hydrogen chloride";"";"7647-01-0";"ClH";"inorganic acids";"2";"questionable; flex. str. loss";"10";"70 – 80";">12";"";"1";"";"";"";"";"";"";"";"";"";""
"";"";"";"";"";"";"";"";"";"";"";"";"";"";"";"";"";"";"";"";"";"";"";"";"";""
"";"";"";"";"";"";"";"";"";"";"";"";"";"";"";"";"";"";"";"";"";"";"";"";"";""
"Corrosion Survey Database (COR•SUR) © 2002 NACE International";"";"";"";"";"";"";"";"";"";"";"";"";"";"";"";"";"";"";"";"";"";"";"";"";""

File: data/corrosion_data/TableData - 2024-11-11T001212.577.csv
sep=;
"Title: Corrosion Survey Database (COR•SUR)";"";"";"";"";"";"";"";"";"";"";"";"";"";"";"";"";"";"";"";"";"";"";"";"";""
"Table: Hydrocyanic acid";"";"";"";"";"";"";"";"";"";"";"";"";"";"";"";"";"";"";"";"";"";"";"";"";""
"DOWNLOAD SHOWS ONLY THE DISPLAYED DATA, UP TO 50 ROWS";"";"";"";"";"";"";"";"";"";"";"";"";"";"";"";"";"";"";"";"";"";"";"";"";""
"No.";"material or substance name";"material synonym";"exposure medium";"exposure medium synonym";"exposure medium note";"exposure medium CAS RN";"exposure medium formula";"exposure medium class";"NACE resistance rating (unitless)";"resistance note";"conc. (%)";"temp. (°F)";"exposure time (mo (30))";"reference";"";"";"";"";"";"";"";"";"";"";""
"1";"Acetal Resins (Polyoxymethylene)";"";"hydrocyanic acid";"hydrogen cyanide";"";"74-90-8";"CHN";"inorganic acids";"3";"not recommended";"100";"70 – 150";"";"1";"";"";"";"";"";"";"";"";"";"";""
"2";"Acrylonitrile Butadiene Styrene Polymer (ABS)";"";"hydrocyanic acid";"hydrogen cyanide";"";"74-90-8";"CHN";"inorganic acids";"1";"recommended";"5";"60 – 165";"";"1";"";"";"";"";"";"";"";"";"";"";""
"3";"Acrylonitrile Butadiene Styrene Polymer (ABS)";"";"hydrocyanic acid";"hydrogen cyanide";"";"74-90-8";"CHN";"inorganic acids";"2";"questionable";"100";"70 – 150";"";"1";"";"";"";"";"";"";"";"";"";"";""
"4";"Chlorendic Unsaturated Polyester, Glass Fiber-Reinforced (190 + 47)";"HET acid polyester-Polifos 190 + 47 phr styrene";"hydrocyanic acid";"hydrogen cyanide";"";"74-90-8";"CHN";"inorganic acids";"1";"recommended";"any";"250";"<6";"16";"";"";"";"";"";"";"";"";"";"";""
"5";"Chlorendic Unsaturated Polyester, Glass Fiber-Reinforced (869 + 44.5)";"HET acid polyester-Polifos 869 + 44.5 phr styrene";"hydrocyanic acid";"hydrogen cyanide";"";"74-90-8";"CHN";"inorganic acids";"1";"recommended";"any";"250";"<6";"16";"";"";"";"";"";"";"";"";"";"";""
"6";"Chlorinated Polyvinyl Chloride (CPVC)";"";"hydrocyanic acid";"hydrogen cyanide";"";"74-90-8";"CHN";"inorganic acids";"1";"recommended";"100";"70 – 212";"";"1, 2";"";"";"";"";"";"";"";"";"";"";""
"7";"Chlorosulfonated Polyethylene";"";"hydrocyanic acid";"hydrogen cyanide";"";"74-90-8";"CHN";"inorganic acids";"1";"recommended";">10";"70 – 150";"";"1";"";"";"";"";"";"";"";"";"";"";""
"8";"Epoxy Resin, Glass Fiber- Reinforced";"";"hydrocyanic acid";"hydrogen cyanide";"";"74-90-8";"CHN";"inorganic acids";"1";"recommended";">10";"65 – 75";"";"1, 24";"";"";"";"";"";"";"";"";"";"";""
"9";"Ethylene Tetrafluoroethylene Copolymer (ETFE)";"Teflon; Hostaflon; Fluon";"hydrocyanic acid";"hydrogen cyanide";"";"74-90-8";"CHN";"inorganic acids";"1";"recommended; barrier linings recommended to 121°C (250°F)";"20";"250 – 350";"<12";"10";"";"";"";"";"";"";"";"";"";"";""
"10";"Fluororubber";"";"hydrocyanic acid";"hydrogen cyanide";"";"74-90-8";"CHN";"inorganic acids";"1";"recommended";"100";"70 – 150";"";"1";"";"";"";"";"";"";"";"";"";"";""
"11";"Furfuryl Alcohol Resin, Glass Fiber-Reinforced";"";"hydrocyanic acid";"hydrogen cyanide";"";"74-90-8";"CHN";"inorganic acids";"1";"recommended";"10";"70 – 250";">12";"1";"";"";"";"";"";"";"";"";"";"";""
"12";"Glass, Chemical";"";"hydrocyanic acid";"hydrogen cyanide";"";"74-90-8";"CHN";"inorganic acids";"1";"recommended";"10";"70 – 212";"";"1";"";"";"";"";"";"";"";"";"";"";""
"13";"Glass, Chemical";"";"hydrocyanic acid";"hydrogen cyanide";"";"74-90-8";"CHN";"inorganic acids";"1";"recommended";"100";"60 – 80";"";"1";"";"";"";"";"";"";"";"";"";"";""
"14";"Nylon";"";"hydrocyanic acid";"hydrogen cyanide";"";"74-90-8";"CHN";"inorganic acids";"3";"not recommended";">10";"60 – 70";"";"1";"";"";"";"";"";"";"";"";"";"";""
"15";"Phenolic Resins, Asbestos-Reinforced";"";"hydrocyanic acid";"hydrogen cyanide";"";"74-90-8";"CHN";"inorganic acids";"1";"recommended";"100";"70 – 150";"";"1";"";"";"";"";"";"";"";"";"";"";""
"16";"Polychloroprene";"";"hydrocyanic acid";"hydrogen cyanide";"";"74-90-8";"CHN";"inorganic acids";"1";"recommended";"100";"70 – 150";"";"1";"";"";"";"";"";"";"";"";"";"";""
"17";"Polyesters, Glass Fiber-Reinforced";"";"hydrocyanic acid";"hydrogen cyanide";"";"74-90-8";"CHN";"inorganic acids";"1";"recommended";">10";"70 – 200";"";"1";"";"";"";"";"";"";"";"";"";"";""
"18";"Polyethylene (PE)";"";"hydrocyanic acid";"hydrogen cyanide";"saturated";"74-90-8";"CHN";"inorganic acids";"1";"recommended";"100";"70 – 150";"";"1, 21";"";"";"";"";"";"";"";"";"";"";""
"19";"Polymethyl Methacrylate (PMMA)";"";"hydrocyanic acid";"hydrogen cyanide";"";"74-90-8";"CHN";"inorganic acids";"1";"recommended";">10";"60 – 70";"";"1";"";"";"";"";"";"";"";"";"";"";""
"20";"Polymethyl Methacrylate (PMMA)";"";"hydrocyanic acid";"hydrogen cyanide";"";"74-90-8";"CHN";"inorganic acids";"1";"recommended";"100";"60 – 150";"";"1";"";"";"";"";"";"";"";"";"";"";""
"21";"Polypropylene (PP)";"";"hydrocyanic acid";"hydrogen cyanide";"";"74-90-8";"CHN";"inorganic acids";"1";"recommended";"100";"70 – 80";"";"1";"";"";"";"";"";"";"";"";"";"";""
"22";"Polyvinyl Chloride (PVC)";"";"hydrocyanic acid";"hydrogen cyanide";"";"74-90-8";"CHN";"inorganic acids";"1";"recommended";"10";"70 – 150";"";"1";"";"";"";"";"";"";"";"";"";"";""
"23";"Polyvinyl Chloride (PVC)";"";"hydrocyanic acid";"hydrogen cyanide";"";"74-90-8";"CHN";"inorganic acids";"1";"recommended";">90";"70 – 150";"";"1";"";"";"";"";"";"";"";"";"";"";""
"24";"Polyvinylidene Fluoride (PVDF)";"";"hydrocyanic acid";"hydrogen cyanide";"";"74-90-8";"CHN";"inorganic acids";"1";"recommended";"100";"70 – 275";"";"1, 23";"";"";"";"";"";"";"";"";"";"";""
"25";"Rubber, Butyl (BR)";"";"hydrocyanic acid";"hydrogen cyanide";"";"74-90-8";"CHN";"inorganic acids";"1";"recommended";"100";"70 – 150";"";"1";"";"";"";"";"";"";"";"";"";"";""
"26";"Vinyl Ester Resins";"";"hydrocyanic acid";"hydrogen cyanide";"";"74-90-8";"CHN";"inorganic acids";"1";"recommended";">10";"70 – 210";"";"7";"";"";"";"";"";"";"";"";"";"";""
"";"";"";"";"";"";"";"";"";"";"";"";"";"";"";"";"";"";"";"";"";"";"";"";"";""
"";"";"";"";"";"";"";"";"";"";"";"";"";"";"";"";"";"";"";"";"";"";"";"";"";""
"Corrosion Survey Database (COR•SUR) © 2002 NACE International";"";"";"";"";"";"";"";"";"";"";"";"";"";"";"";"";"";"";"";"";"";"";"";"";""

File: data/corrosion_data/TableData - 2024-11-11T001222.393.csv
sep=;
"Title: Corrosion Survey Database (COR•SUR)";"";"";"";"";"";"";"";"";"";"";"";"";"";"";"";"";"";"";"";"";"";"";"";"";""
"Table: Hydrofluoric acid";"";"";"";"";"";"";"";"";"";"";"";"";"";"";"";"";"";"";"";"";"";"";"";"";""
"DOWNLOAD SHOWS ONLY THE DISPLAYED DATA, UP TO 50 ROWS";"";"";"";"";"";"";"";"";"";"";"";"";"";"";"";"";"";"";"";"";"";"";"";"";""
"No.";"material or substance name";"material synonym";"exposure medium";"exposure medium synonym";"exposure medium CAS RN";"exposure medium formula";"exposure medium class";"NACE resistance rating (unitless)";"resistance note";"conc. (%)";"temp. (°F)";"exposure time (mo (30))";"test note";"reference";"";"";"";"";"";"";"";"";"";"";""
"1";"Acetal Resins (Polyoxymethylene)";"";"hydrofluoric acid";"hydrogen fluoride";"7664-39-3";"FH";"inorganic acids";"3";"not recommended";"10 – 40";"60 – 70";"";"";"1";"";"";"";"";"";"";"";"";"";"";""
"2";"Acetal Resins (Polyoxymethylene)";"";"hydrofluoric acid";"hydrogen fluoride";"7664-39-3";"FH";"inorganic acids";"3";"not recommended";"40";"60 – 150";"";"";"1";"";"";"";"";"";"";"";"";"";"";""
"3";"Acetal Resins (Polyoxymethylene)";"";"hydrofluoric acid";"hydrogen fluoride";"7664-39-3";"FH";"inorganic acids";"3";"not recommended";"60 – 70";"60 – 70";"";"";"1";"";"";"";"";"";"";"";"";"";"";""
"4";"Acrylonitrile Butadiene Styrene Polymer (ABS)";"";"hydrofluoric acid";"hydrogen fluoride";"7664-39-3";"FH";"inorganic acids";"2";"questionable";"10";"60 – 70";"";"";"1";"";"";"";"";"";"";"";"";"";"";""
"5";"Acrylonitrile Butadiene Styrene Polymer (ABS)";"";"hydrofluoric acid";"hydrogen fluoride";"7664-39-3";"FH";"inorganic acids";"3";"not recommended";"10";"70 – 150";"";"";"1";"";"";"";"";"";"";"";"";"";"";""
"6";"Acrylonitrile Butadiene Styrene Polymer (ABS)";"";"hydrofluoric acid";"hydrogen fluoride";"7664-39-3";"FH";"inorganic acids";"2";"questionable";"50";"60 – 70";"";"";"1";"";"";"";"";"";"";"";"";"";"";""
"7";"Acrylonitrile Butadiene Styrene Polymer (ABS)";"";"hydrofluoric acid";"hydrogen fluoride";"7664-39-3";"FH";"inorganic acids";"3";"not recommended; weight gain ";"50";"70 – 150";"";"";"1";"";"";"";"";"";"";"";"";"";"";""
"8";"Acrylonitrile Butadiene Styrene Polymer (ABS)";"";"hydrofluoric acid";"hydrogen fluoride";"7664-39-3";"FH";"inorganic acids";"3";"not recommended";"50 – 60";"70 – 150";"";"";"1";"";"";"";"";"";"";"";"";"";"";""
"9";"Carbon-Graphite Composites";"";"hydrofluoric acid";"hydrogen fluoride";"7664-39-3";"FH";"inorganic acids";"1";"recommended";"10 – 40";"70 – 250";"";"";"1";"";"";"";"";"";"";"";"";"";"";""
"10";"Carbon-Graphite Composites";"";"hydrofluoric acid";"hydrogen fluoride";"7664-39-3";"FH";"inorganic acids";"1";"recommended";"50";"70 – 175";"";"";"1";"";"";"";"";"";"";"";"";"";"";""
"11";"Carbon-Graphite Composites";"";"hydrofluoric acid";"hydrogen fluoride";"7664-39-3";"FH";"inorganic acids";"3";"not recommended";">60";"70 – 175";"";"";"1";"";"";"";"";"";"";"";"";"";"";""
"12";"Cellulose Acetate";"";"hydrofluoric acid";"hydrogen fluoride";"7664-39-3";"FH";"inorganic acids";"3";"not recommended; softened, ";"10";"60 – 70";"";"";"1";"";"";"";"";"";"";"";"";"";"";""
"13";"Cellulose Acetate";"";"hydrofluoric acid";"hydrogen fluoride";"7664-39-3";"FH";"inorganic acids";"3";"not recommended; disintegrated ";"50";"60 – 70";"";"";"1";"";"";"";"";"";"";"";"";"";"";""
"14";"Cellulose Acetate Butyrate";"";"hydrofluoric acid";"hydrogen fluoride";"7664-39-3";"FH";"inorganic acids";"3";"not recommended; softened, swollen, weight gain, >12 months";"10";"60 – 70";"";"";"1";"";"";"";"";"";"";"";"";"";"";""
"15";"Cellulose Acetate Butyrate";"";"hydrofluoric acid";"hydrogen fluoride";"7664-39-3";"FH";"inorganic acids";"3";"not recommended; disintegrated ";"50";"60 – 70";"";"";"1";"";"";"";"";"";"";"";"";"";"";""
"16";"Chlorendic Unsaturated Polyester, Glass Fiber-Reinforced (190 + 47)";"HET acid polyester-Polifos 190 + 47 phr styrene";"hydrofluoric acid";"hydrogen fluoride";"7664-39-3";"FH";"inorganic acids";"1";"recommended";"<20";"75";"<6";"";"16";"";"";"";"";"";"";"";"";"";"";""
"17";"Chlorendic Unsaturated Polyester, Glass Fiber-Reinforced (190 + 47)";"";"hydrofluoric acid";"hydrogen fluoride";"7664-39-3";"FH";"inorganic acids";"1";"recommended";"20";"85";"";"";"16";"";"";"";"";"";"";"";"";"";"";""
"18";"Chlorendic Unsaturated Polyester, Glass Fiber-Reinforced (190 + 47)";"";"hydrofluoric acid";"hydrogen fluoride";"7664-39-3";"FH";"inorganic acids";"2";"questionable";"38";"100";"";"";"16";"";"";"";"";"";"";"";"";"";"";""
"19";"Chlorendic Unsaturated Polyester, Glass Fiber-Reinforced (190 + 47)";"";"hydrofluoric acid";"hydrogen fluoride";"7664-39-3";"FH";"inorganic acids";"1";"recommended";"40";"85";"";"";"16";"";"";"";"";"";"";"";"";"";"";""
"20";"Chlorendic Unsaturated Polyester, Glass Fiber-Reinforced (869 + 44.5)";"HET acid polyester-Polifos 869 + 44.5 phr styrene";"hydrofluoric acid";"hydrogen fluoride";"7664-39-3";"FH";"inorganic acids";"3";"not recommended";"100";"75";"<6";"5 molar, boiling point";"16";"";"";"";"";"";"";"";"";"";"";""
"21";"Chlorinated Polyvinyl Chloride (CPVC)";"";"hydrofluoric acid";"hydrogen fluoride";"7664-39-3";"FH";"inorganic acids";"3";"not recommended; weight gain ";"10";"70 – 135";"";"";"1, 2";"";"";"";"";"";"";"";"";"";"";""
"22";"Chlorinated Polyvinyl Chloride (CPVC)";"";"hydrofluoric acid";"hydrogen fluoride";"7664-39-3";"FH";"inorganic acids";"3";"not recommended; weight gain ";"10";"135 – 150";"";"";"1, 2";"";"";"";"";"";"";"";"";"";"";""
"23";"Chlorinated Polyvinyl Chloride (CPVC)";"";"hydrofluoric acid";"hydrogen fluoride";"7664-39-3";"FH";"inorganic acids";"3";"not recommended; weight gain ";"40";"125 – 150";"";"";"1, 2";"";"";"";"";"";"";"";"";"";"";""
"24";"Chlorosulfonated Polyethylene";"";"hydrofluoric acid";"hydrogen fluoride";"7664-39-3";"FH";"inorganic acids";"2";"questionable";"10 – 40";"60 – 70";"";"";"1";"";"";"";"";"";"";"";"";"";"";""
"25";"Chlorosulfonated Polyethylene";"";"hydrofluoric acid";"hydrogen fluoride";"7664-39-3";"FH";"inorganic acids";"2";"questionable";"40 – 60";"70 – 150";"";"";"1";"";"";"";"";"";"";"";"";"";"";""
"26";"Chlorosulfonated Polyethylene";"";"hydrofluoric acid";"hydrogen fluoride";"7664-39-3";"FH";"inorganic acids";"2";"questionable";"70";"60 – 70";"";"";"1";"";"";"";"";"";"";"";"";"";"";""
"27";"Chlorosulfonated Polyethylene";"";"hydrofluoric acid";"hydrogen fluoride";"7664-39-3";"FH";"inorganic acids";"1";"recommended";"100";"60 – 70";"";"no water";"1";"";"";"";"";"";"";"";"";"";"";""
"28";"Concrete";"";"hydrofluoric acid";"hydrogen fluoride";"7664-39-3";"FH";"inorganic acids";"3";"not recommended; ";"100";"60 – 70";"";"";"1";"";"";"";"";"";"";"";"";"";"";""
"29";"Epoxy Cements";"";"hydrofluoric acid";"hydrogen fluoride";"7664-39-3";"FH";"inorganic acids";"3";"not recommended";"5 – 50";"68";"<6";"";"5";"";"";"";"";"";"";"";"";"";"";""
"30";"Epoxy Cements";"";"hydrofluoric acid";"hydrogen fluoride";"7664-39-3";"FH";"inorganic acids";"3";"not recommended";"5 – 50";"140";"";"";"5";"";"";"";"";"";"";"";"";"";"";""
"31";"Epoxy Resin, Asbestos/ Glass Fiber- Reinforced";"";"hydrofluoric acid";"hydrogen fluoride";"7664-39-3";"FH";"inorganic acids";"3";"not recommended";"any";"0 – 250";">12";"";"1";"";"";"";"";"";"";"";"";"";"";""
"32";"Epoxy Resin, Glass Fiber- Reinforced";"";"hydrofluoric acid";"hydrogen fluoride";"7664-39-3";"FH";"inorganic acids";"1";"recommended";"10";"75";"";"";"19";"";"";"";"";"";"";"";"";"";"";""
"33";"Ethylene Tetrafluoroethylene Copolymer (ETFE)";"Teflon; Hostaflon; Fluon";"hydrofluoric acid";"hydrogen fluoride";"7664-39-3";"FH";"inorganic acids";"1";"recommended";"<25";"250";"[>12]";"";"1, 10, 22";"";"";"";"";"";"";"";"";"";"";""
"34";"Ethylene Tetrafluoroethylene Copolymer (ETFE)";"";"hydrofluoric acid";"hydrogen fluoride";"7664-39-3";"FH";"inorganic acids";"1";"recommended; weight gain, strength loss";"60";"60 – 70";"[";"";"1, 10, 22";"";"";"";"";"";"";"";"";"";"";""
"35";"Fluorinated Ethylene Propylene Copolymer (FEP)/ Polytetrafluoroethylene (PTFE)";"";"hydrofluoric acid";"hydrogen fluoride";"7664-39-3";"FH";"inorganic acids";"1";"recommended";"100";"70 – 150";"";"cyclic immersion; immersed";"1, 22";"";"";"";"";"";"";"";"";"";"";""
"36";"Fluororubber";"";"hydrofluoric acid";"hydrogen fluoride";"7664-39-3";"FH";"inorganic acids";"1";"recommended";"10 – 30";"60 – 70";"<1";"";"1";"";"";"";"";"";"";"";"";"";"";""
"37";"Fluororubber";"";"hydrofluoric acid";"hydrogen fluoride";"7664-39-3";"FH";"inorganic acids";"2";"questionable; swollen";"40";"60 – 150";"";"";"1";"";"";"";"";"";"";"";"";"";"";""
"38";"Fluororubber";"";"hydrofluoric acid";"hydrogen fluoride";"7664-39-3";"FH";"inorganic acids";"2";"questionable";"60";"60 – 150";"";"";"1";"";"";"";"";"";"";"";"";"";"";""
"39";"Fluororubber";"";"hydrofluoric acid";"hydrogen fluoride";"7664-39-3";"FH";"inorganic acids";"3";"not recommended";"70";"60 – 70";"";"";"1";"";"";"";"";"";"";"";"";"";"";""
"40";"Furfuryl Alcohol Resin, Glass Fiber-Reinforced";"";"hydrofluoric acid";"hydrogen fluoride";"7664-39-3";"FH";"inorganic acids";"1";"recommended";"10 – 20";"70 – 250";"[>12]";"";"1";"";"";"";"";"";"";"";"";"";"";""
"41";"Furfuryl Alcohol Resin, Glass Fiber-Reinforced";"";"hydrofluoric acid";"hydrogen fluoride";"7664-39-3";"FH";"inorganic acids";"3";"not recommended";"100";"70 – 200";"";"";"1";"";"";"";"";"";"";"";"";"";"";""
"42";"Glass, Chemical";"";"hydrofluoric acid";"hydrogen fluoride";"7664-39-3";"FH";"inorganic acids";"3";"not recommended; ~1 inch per day attack";"any";"0 – 250";"";"";"1";"";"";"";"";"";"";"";"";"";"";""
"43";"Nylon";"";"hydrofluoric acid";"hydrogen fluoride";"7664-39-3";"FH";"inorganic acids";"3";"not recommended";"4";"60 – 70";"";"";"1";"";"";"";"";"";"";"";"";"";"";""
"44";"Nylon";"";"hydrofluoric acid";"hydrogen fluoride";"7664-39-3";"FH";"inorganic acids";"3";"not recommended; disintegrated";"40";"60 – 70";"";"";"1";"";"";"";"";"";"";"";"";"";"";""
"45";"Perfluoroalkoxy Resins";"";"hydrofluoric acid";"hydrogen fluoride";"7664-39-3";"FH";"inorganic acids";"1";"recommended";"60";"60 – 70";"<1";"";"1, 22";"";"";"";"";"";"";"";"";"";"";""
"46";"Phenolic Resins, Asbestos-Reinforced";"";"hydrofluoric acid";"hydrogen fluoride";"7664-39-3";"FH";"inorganic acids";"3";"not recommended; Haveg 46 recommended 120°C (248°F), 40-70%";"40 – 50";"70 – 80";"";"";"1";"";"";"";"";"";"";"";"";"";"";""
"47";"Phenolic Resins, Asbestos-Reinforced";"";"hydrofluoric acid";"hydrogen fluoride";"7664-39-3";"FH";"inorganic acids";"3";"not recommended";"70";"70 – 80";"";"";"1";"";"";"";"";"";"";"";"";"";"";""
"48";"Polychloroprene";"";"hydrofluoric acid";"hydrogen fluoride";"7664-39-3";"FH";"inorganic acids";"1";"recommended";"10 – 40";"60 – 70";"";"";"1";"";"";"";"";"";"";"";"";"";"";""
"49";"Polychloroprene";"";"hydrofluoric acid";"hydrogen fluoride";"7664-39-3";"FH";"inorganic acids";"1";"recommended; swollen ";"40";"60 – 70";"";"";"1";"";"";"";"";"";"";"";"";"";"";""
"50";"Polychloroprene";"";"hydrofluoric acid";"hydrogen fluoride";"7664-39-3";"FH";"inorganic acids";"3";"not recommended";"40";"70 – 150";"";"";"1";"";"";"";"";"";"";"";"";"";"";""
"";"";"";"";"";"";"";"";"";"";"";"";"";"";"";"";"";"";"";"";"";"";"";"";"";""
"";"";"";"";"";"";"";"";"";"";"";"";"";"";"";"";"";"";"";"";"";"";"";"";"";""
"Corrosion Survey Database (COR•SUR) © 2002 NACE International";"";"";"";"";"";"";"";"";"";"";"";"";"";"";"";"";"";"";"";"";"";"";"";"";""

File: data/corrosion_data/TableData - 2024-11-11T001228.194.csv
sep=;
"Title: Corrosion Survey Database (COR•SUR)";"";"";"";"";"";"";"";"";"";"";"";"";"";"";"";"";"";"";"";"";"";"";"";"";""
"Table: Hydrofluoric acid";"";"";"";"";"";"";"";"";"";"";"";"";"";"";"";"";"";"";"";"";"";"";"";"";""
"DOWNLOAD SHOWS ONLY THE DISPLAYED DATA, UP TO 50 ROWS";"";"";"";"";"";"";"";"";"";"";"";"";"";"";"";"";"";"";"";"";"";"";"";"";""
"No.";"material or substance name";"material synonym";"exposure medium";"exposure medium synonym";"exposure medium CAS RN";"exposure medium formula";"exposure medium class";"NACE resistance rating (unitless)";"resistance note";"conc. (%)";"temp. (°F)";"exposure time (mo (30))";"test note";"reference";"";"";"";"";"";"";"";"";"";"";""
"51";"Polychloroprene";"";"hydrofluoric acid";"hydrogen fluoride";"7664-39-3";"FH";"inorganic acids";"2";"questionable; swollen ";"50";"150 – 175";"";"";"1";"";"";"";"";"";"";"";"";"";"";""
"52";"Polychloroprene";"";"hydrofluoric acid";"hydrogen fluoride";"7664-39-3";"FH";"inorganic acids";"3";"not recommended";"60 – 70";"60 – 70";"";"";"1";"";"";"";"";"";"";"";"";"";"";""
"53";"Polyesters, Glass Fiber-Reinforced";"";"hydrofluoric acid";"hydrogen fluoride";"7664-39-3";"FH";"inorganic acids";"1";"recommended";"10";"60 – 150";"";"";"1";"";"";"";"";"";"";"";"";"";"";""
"54";"Polyesters, Glass Fiber-Reinforced";"";"hydrofluoric acid";"hydrogen fluoride";"7664-39-3";"FH";"inorganic acids";"1";"recommended; with Dynel veil; no acetic acid; vapor at 20% above 52°C (125°F)";"10 – 20";"60 – 125";"";"";"1";"";"";"";"";"";"";"";"";"";"";""
"55";"Polyethylene (PE)";"";"hydrofluoric acid";"hydrogen fluoride";"7664-39-3";"FH";"inorganic acids";"1";"recommended";"10";"70 – 125";"<1";"";"1, 21";"";"";"";"";"";"";"";"";"";"";""
"56";"Polyethylene (PE)";"";"hydrofluoric acid";"hydrogen fluoride";"7664-39-3";"FH";"inorganic acids";"1";"recommended";"40";"70 – 150";"";"";"1, 21";"";"";"";"";"";"";"";"";"";"";""
"57";"Polyethylene (PE)";"";"hydrofluoric acid";"hydrogen fluoride";"7664-39-3";"FH";"inorganic acids";"1";"recommended";"60 – 70";"70 – 150";"";"";"1, 21";"";"";"";"";"";"";"";"";"";"";""
"58";"Polyethylene (PE)";"";"hydrofluoric acid";"hydrogen fluoride";"7664-39-3";"FH";"inorganic acids";"1";"recommended";"100";"70 – 125";"";"";"1, 21";"";"";"";"";"";"";"";"";"";"";""
"59";"Polymethyl Methacrylate (PMMA)";"";"hydrofluoric acid";"hydrogen fluoride";"7664-39-3";"FH";"inorganic acids";"3";"not recommended";"40";"60 – 70";"";"";"1";"";"";"";"";"";"";"";"";"";"";""
"60";"Polymethyl Methacrylate (PMMA)";"";"hydrofluoric acid";"hydrogen fluoride";"7664-39-3";"FH";"inorganic acids";"1";"recommended";"100";"70 – 150";"";"";"1";"";"";"";"";"";"";"";"";"";"";""
"61";"Polyphenylene Sulfide (40% Glass-Filled)";"Fortron PPS";"hydrofluoric acid";"hydrogen fluoride";"7664-39-3";"FH";"inorganic acids";"1";"recommended";"10 – 50";"0 – 140";"<1";"";"11";"";"";"";"";"";"";"";"";"";"";""
"62";"Polyphenylene Sulfide (40% Glass-Filled)";"";"hydrofluoric acid";"hydrogen fluoride";"7664-39-3";"FH";"inorganic acids";"2";"questionable";"10 – 50";"140 – 250";"";"";"11";"";"";"";"";"";"";"";"";"";"";""
"63";"Polypropylene (PP)";"";"hydrofluoric acid";"hydrogen fluoride";"7664-39-3";"FH";"inorganic acids";"1";"recommended";"40";"60 – 150";"";"";"1";"";"";"";"";"";"";"";"";"";"";""
"64";"Polypropylene (PP)";"";"hydrofluoric acid";"hydrogen fluoride";"7664-39-3";"FH";"inorganic acids";"2";"questionable";"40";"150 – 212";"";"";"1";"";"";"";"";"";"";"";"";"";"";""
"65";"Polypropylene (PP)";"";"hydrofluoric acid";"hydrogen fluoride";"7664-39-3";"FH";"inorganic acids";"1";"recommended";"40 – 60";"60 – 80";"<6";"";"1";"";"";"";"";"";"";"";"";"";"";""
"66";"Polypropylene (PP)";"";"hydrofluoric acid";"hydrogen fluoride";"7664-39-3";"FH";"inorganic acids";"1";"recommended; may stress crack";"60";"60 – 100";"";"";"1";"";"";"";"";"";"";"";"";"";"";""
"67";"Polypropylene (PP)";"";"hydrofluoric acid";"hydrogen fluoride";"7664-39-3";"FH";"inorganic acids";"1";"recommended";"100";"70 – 80";"";"no water";"1";"";"";"";"";"";"";"";"";"";"";""
"68";"Polyvinyl Chloride (PVC)";"";"hydrofluoric acid";"hydrogen fluoride";"7664-39-3";"FH";"inorganic acids";"1";"recommended";"10";"70 – 80";"";"";"1";"";"";"";"";"";"";"";"";"";"";""
"69";"Polyvinyl Chloride (PVC)";"";"hydrofluoric acid";"hydrogen fluoride";"7664-39-3";"FH";"inorganic acids";"3";"not recommended";"10";"80 – 150";"";"";"1";"";"";"";"";"";"";"";"";"";"";""
"70";"Polyvinyl Chloride (PVC)";"";"hydrofluoric acid";"hydrogen fluoride";"7664-39-3";"FH";"inorganic acids";"1";"recommended; weight gain ";"30 – 50";"70 – 80";"";"";"1";"";"";"";"";"";"";"";"";"";"";""
"71";"Polyvinyl Chloride (PVC)";"";"hydrofluoric acid";"hydrogen fluoride";"7664-39-3";"FH";"inorganic acids";"3";"not recommended";"50";"80 – 100";"";"";"1";"";"";"";"";"";"";"";"";"";"";""
"72";"Polyvinyl Chloride (PVC)";"";"hydrofluoric acid";"hydrogen fluoride";"7664-39-3";"FH";"inorganic acids";"3";"not recommended; discolored, softened";"50";"100 – 150";"";"";"1";"";"";"";"";"";"";"";"";"";"";""
"73";"Polyvinylidene Chloride (PVDC)";"Saran brand resin";"hydrofluoric acid";"hydrogen fluoride";"7664-39-3";"FH";"inorganic acids";"1";"recommended";"20";"175";"";"";"6";"";"";"";"";"";"";"";"";"";"";""
"74";"Polyvinylidene Chloride (PVDC)";"";"hydrofluoric acid";"hydrogen fluoride";"7664-39-3";"FH";"inorganic acids";"1";"recommended";"30";"175";"";"";"6";"";"";"";"";"";"";"";"";"";"";""
"75";"Polyvinylidene Chloride (PVDC)";"";"hydrofluoric acid";"hydrogen fluoride";"7664-39-3";"FH";"inorganic acids";"1";"recommended";"40";"175";"";"";"6";"";"";"";"";"";"";"";"";"";"";""
"76";"Polyvinylidene Chloride (PVDC)";"";"hydrofluoric acid";"hydrogen fluoride";"7664-39-3";"FH";"inorganic acids";"1";"recommended";"50";"150";"";"";"6";"";"";"";"";"";"";"";"";"";"";""
"77";"Polyvinylidene Chloride (PVDC)";"";"hydrofluoric acid";"hydrogen fluoride";"7664-39-3";"FH";"inorganic acids";"1";"recommended";"60";"125";"";"";"6";"";"";"";"";"";"";"";"";"";"";""
"78";"Polyvinylidene Chloride (PVDC)";"";"hydrofluoric acid";"hydrogen fluoride";"7664-39-3";"FH";"inorganic acids";"3";"not recommended";"100";"50";"";"";"6";"";"";"";"";"";"";"";"";"";"";""
"79";"Polyvinylidene Fluoride (PVDF)";"";"hydrofluoric acid";"hydrogen fluoride";"7664-39-3";"FH";"inorganic acids";"1";"recommended";"30";"70 – 250";"";"";"1, 23";"";"";"";"";"";"";"";"";"";"";""
"80";"Polyvinylidene Fluoride (PVDF)";"";"hydrofluoric acid";"hydrogen fluoride";"7664-39-3";"FH";"inorganic acids";"1";"recommended";"70";"70 – 212";"";"";"1, 23";"";"";"";"";"";"";"";"";"";"";""
"81";"Polyvinylidene Fluoride (PVDF)";"";"hydrofluoric acid";"hydrogen fluoride";"7664-39-3";"FH";"inorganic acids";"1";"recommended";"100";"70 – 212";"";"";"1, 23";"";"";"";"";"";"";"";"";"";"";""
"82";"Rubber, Butyl (BR)";"";"hydrofluoric acid";"hydrogen fluoride";"7664-39-3";"FH";"inorganic acids";"2";"questionable";"10 – 40";"60 – 70";"";"";"1";"";"";"";"";"";"";"";"";"";"";""
"83";"Rubber, Butyl (BR)";"";"hydrofluoric acid";"hydrogen fluoride";"7664-39-3";"FH";"inorganic acids";"2";"questionable";"40";"60 – 150";"";"";"1";"";"";"";"";"";"";"";"";"";"";""
"84";"Rubber, Butyl (BR)";"";"hydrofluoric acid";"hydrogen fluoride";"7664-39-3";"FH";"inorganic acids";"2";"questionable";"60 – 70";"60 – 70";"";"";"1";"";"";"";"";"";"";"";"";"";"";""
"85";"Rubber, Natural (NR)";"";"hydrofluoric acid";"hydrogen fluoride";"7664-39-3";"FH";"inorganic acids";"2";"questionable";"10 – 30";"60 – 70";"";"";"1";"";"";"";"";"";"";"";"";"";"";""
"86";"Rubber, Natural (NR)";"";"hydrofluoric acid";"hydrogen fluoride";"7664-39-3";"FH";"inorganic acids";"3";"not recommended";"40";"70 – 150";"";"";"1";"";"";"";"";"";"";"";"";"";"";""
"87";"Rubber, Natural (NR)";"";"hydrofluoric acid";"hydrogen fluoride";"7664-39-3";"FH";"inorganic acids";"3";"not recommended";"60 – 70";"60 – 70";"";"";"1";"";"";"";"";"";"";"";"";"";"";""
"88";"Rubber, Natural (NR)";"";"hydrofluoric acid";"hydrogen fluoride";"7664-39-3";"FH";"inorganic acids";"3";"not recommended; swollen ";"70";"60 – 70";"";"";"1";"";"";"";"";"";"";"";"";"";"";""
"";"";"";"";"";"";"";"";"";"";"";"";"";"";"";"";"";"";"";"";"";"";"";"";"";""
"";"";"";"";"";"";"";"";"";"";"";"";"";"";"";"";"";"";"";"";"";"";"";"";"";""
"Corrosion Survey Database (COR•SUR) © 2002 NACE International";"";"";"";"";"";"";"";"";"";"";"";"";"";"";"";"";"";"";"";"";"";"";"";"";""
