Repository: Mahyar-rajabi94/TF_SDL

File: data/corrosion_data/TableData - 2024-11-11T001232.739.csv
sep=;
"Title: Corrosion Survey Database (COR•SUR)";"";"";"";"";"";"";"";"";"";"";"";"";"";"";"";"";"";"";"";"";"";"";"";"";""
"Table: Hypochlorous acid";"";"";"";"";"";"";"";"";"";"";"";"";"";"";"";"";"";"";"";"";"";"";"";"";""
"DOWNLOAD SHOWS ONLY THE DISPLAYED DATA, UP TO 50 ROWS";"";"";"";"";"";"";"";"";"";"";"";"";"";"";"";"";"";"";"";"";"";"";"";"";""
"No.";"material or substance name";"material synonym";"exposure medium";"exposure medium note";"exposure medium CAS RN";"exposure medium formula";"exposure medium class";"NACE resistance rating (unitless)";"resistance note";"conc. (%)";"temp. (°F)";"exposure time (mo (30))";"test note";"reference";"";"";"";"";"";"";"";"";"";"";""
"1";"Acrylonitrile Butadiene Styrene Polymer (ABS)";"";"hypochlorous acid";"";"7790-92-3";"ClHO";"inorganic acids";"1";"recommended";"10";"60 – 165";"";"";"1";"";"";"";"";"";"";"";"";"";"";""
"2";"Acrylonitrile Butadiene Styrene Polymer (ABS)";"";"hypochlorous acid";"";"7790-92-3";"ClHO";"inorganic acids";"1";"recommended";"100";"70 – 150";"";"";"1";"";"";"";"";"";"";"";"";"";"";""
"3";"Bisphenol A Fumarate Unsaturated Polyester";"Bisphenol A resin";"hypochlorous acid";"";"7790-92-3";"ClHO";"inorganic acids";"1";"recommended";"10";"50 – 100";"";"no water";"1";"";"";"";"";"";"";"";"";"";"";""
"4";"Bisphenol A Fumarate Unsaturated Polyester";"";"hypochlorous acid";"wet, chlorine gas";"7790-92-3";"ClHO";"inorganic acids";"2";"questionable";"10 – 20";"115 – 125";"";"";"1";"";"";"";"";"";"";"";"";"";"";""
"5";"Bisphenol A Fumarate Unsaturated Polyester";"";"hypochlorous acid";"wet";"7790-92-3";"ClHO";"inorganic acids";"2";"questionable";"20";"50 – 125";"";"";"1";"";"";"";"";"";"";"";"";"";"";""
"6";"Chlorendic Unsaturated Polyester, Glass Fiber-Reinforced (190 + 47)";"HET acid polyester-Polifos 190 + 47 phr styrene";"hypochlorous acid";"";"7790-92-3";"ClHO";"inorganic acids";"1";"recommended";"<10";"110";"<6";"";"16";"";"";"";"";"";"";"";"";"";"";""
"7";"Chlorendic Unsaturated Polyester, Glass Fiber-Reinforced (869 + 44.5)";"HET acid polyester-Polifos 869 + 44.5 phr styrene";"hypochlorous acid";"";"7790-92-3";"ClHO";"inorganic acids";"1";"recommended";"<10";"115";"<6";"";"16";"";"";"";"";"";"";"";"";"";"";""
"8";"Chlorinated Polyvinyl Chloride (CPVC)";"";"hypochlorous acid";"";"7790-92-3";"ClHO";"inorganic acids";"1";"recommended";"100";"70 – 150";"";"";"1, 2";"";"";"";"";"";"";"";"";"";"";""
"9";"Epoxy Resin, Glass Fiber- Reinforced";"";"hypochlorous acid";"";"7790-92-3";"ClHO";"inorganic acids";"3";"not recommended";"10";"70 – 150";"";"";"1, 19";"";"";"";"";"";"";"";"";"";"";""
"10";"Ethylene Tetrafluoroethylene Copolymer (ETFE)";"Teflon; Hostaflon; Fluon";"hypochlorous acid";"";"7790-92-3";"ClHO";"inorganic acids";"1";"recommended";"20";"200 – 250";">12";"";"10";"";"";"";"";"";"";"";"";"";"";""
"11";"Fluorinated Ethylene Propylene Copolymer (FEP)/ Polytetrafluoroethylene (PTFE)";"Teflon FEP";"hypochlorous acid";"";"7790-92-3";"ClHO";"inorganic acids";"1";"recommended";"20";"200 – 275";">12";"";"10";"";"";"";"";"";"";"";"";"";"";""
"12";"Fluorinated Ethylene Propylene Copolymer (FEP)/ Polytetrafluoroethylene (PTFE)";"";"hypochlorous acid";"";"7790-92-3";"ClHO";"inorganic acids";"1";"recommended; barrier linings recommended to 148°C (300°F)";"20";"275 – 350";"";"";"10";"";"";"";"";"";"";"";"";"";"";""
"13";"Furfuryl Alcohol Resin, Glass Fiber-Reinforced";"";"hypochlorous acid";"";"7790-92-3";"ClHO";"inorganic acids";"3";"not recommended";"100";"70 – 200";"";"";"1";"";"";"";"";"";"";"";"";"";"";""
"14";"Polyesters, Glass Fiber-Reinforced";"";"hypochlorous acid";"wet, chlorine gas";"7790-92-3";"ClHO";"inorganic acids";"2";"questionable";"10 – 20";"115 – 125";"";"";"1";"";"";"";"";"";"";"";"";"";"";""
"15";"Polyesters, Glass Fiber-Reinforced";"";"hypochlorous acid";"wet";"7790-92-3";"ClHO";"inorganic acids";"2";"questionable";"20";"50 – 125";"";"";"1";"";"";"";"";"";"";"";"";"";"";""
"16";"Polyethylene (PE)";"";"hypochlorous acid";"";"7790-92-3";"ClHO";"inorganic acids";"1";"recommended";"100";"70 – 150";"";"";"1, 21";"";"";"";"";"";"";"";"";"";"";""
"17";"Polymethyl Methacrylate (PMMA)";"";"hypochlorous acid";"";"7790-92-3";"ClHO";"inorganic acids";"1";"recommended";"100";"60 – 70";"";"";"1";"";"";"";"";"";"";"";"";"";"";""
"18";"Polymethyl Methacrylate (PMMA)";"";"hypochlorous acid";"";"7790-92-3";"ClHO";"inorganic acids";"3";"not recommended";"100";"70 – 150";"";"";"1";"";"";"";"";"";"";"";"";"";"";""
"19";"Polyvinyl Chloride (PVC)";"";"hypochlorous acid";"";"7790-92-3";"ClHO";"inorganic acids";"1";"recommended";"100";"70 – 150";"";"";"1";"";"";"";"";"";"";"";"";"";"";""
"20";"Polyvinylidene Fluoride (PVDF)";"Kynar";"hypochlorous acid";"";"7790-92-3";"ClHO";"inorganic acids";"1";"recommended";"100";"60 – 75";"";"";"1, 17";"";"";"";"";"";"";"";"";"";"";""
"21";"Polyvinylidene Fluoride (PVDF)";"";"hypochlorous acid";"";"7790-92-3";"ClHO";"inorganic acids";"2";"questionable";"100";"75 – 125";"";"";"1, 17";"";"";"";"";"";"";"";"";"";"";""
"22";"Polyvinylidene Fluoride (PVDF)";"";"hypochlorous acid";"";"7790-92-3";"ClHO";"inorganic acids";"3";"not recommended";"100";"125 – 285";"";"";"1, 17";"";"";"";"";"";"";"";"";"";"";""
"23";"Vinyl Ester Resins";"";"hypochlorous acid";"";"7790-92-3";"ClHO";"inorganic acids";"1";"recommended";"10";"150";"";"up to stable temperature of acid, special cure system required";"7";"";"";"";"";"";"";"";"";"";"";""
"";"";"";"";"";"";"";"";"";"";"";"";"";"";"";"";"";"";"";"";"";"";"";"";"";""
"";"";"";"";"";"";"";"";"";"";"";"";"";"";"";"";"";"";"";"";"";"";"";"";"";""
"Corrosion Survey Database (COR•SUR) © 2002 NACE International";"";"";"";"";"";"";"";"";"";"";"";"";"";"";"";"";"";"";"";"";"";"";"";"";""

File: data/corrosion_data/TableData - 2024-11-11T001237.110.csv
sep=;
"Title: Corrosion Survey Database (COR•SUR)";"";"";"";"";"";"";"";"";"";"";"";"";"";"";"";"";"";"";"";"";"";"";"";"";""
"Table: Hypophosphorous acid";"";"";"";"";"";"";"";"";"";"";"";"";"";"";"";"";"";"";"";"";"";"";"";"";""
"DOWNLOAD SHOWS ONLY THE DISPLAYED DATA, UP TO 50 ROWS";"";"";"";"";"";"";"";"";"";"";"";"";"";"";"";"";"";"";"";"";"";"";"";"";""
"No.";"material or substance name";"material synonym";"exposure medium";"exposure medium CAS RN";"exposure medium formula";"exposure medium class";"NACE resistance rating (unitless)";"resistance note";"conc. (%)";"temp. (°F)";"exposure time (mo (30))";"reference";"";"";"";"";"";"";"";"";"";"";"";"";""
"1";"Chlorendic Unsaturated Polyester, Glass Fiber-Reinforced (190 + 47)";"HET acid polyester-Polifos 190 + 47 phr styrene";"hypophosphorous acid";"6303-21-5";"H3O2P";"inorganic acids";"1";"recommended";"50";"110";"<6";"16";"";"";"";"";"";"";"";"";"";"";"";"";""
"2";"Phenolic Resins, Asbestos-Reinforced";"";"hypophosphorous acid";"6303-21-5";"H3O2P";"inorganic acids";"1";"recommended";"100";"70 – 150";"";"1";"";"";"";"";"";"";"";"";"";"";"";"";""
"3";"Phenolic Resins, Asbestos-Reinforced";"";"hypophosphorous acid";"6303-21-5";"H3O2P";"inorganic acids";"3";"not recommended";"100";"150 – 212";"";"1";"";"";"";"";"";"";"";"";"";"";"";"";""
"4";"Polyesters, Glass Fiber-Reinforced";"";"hypophosphorous acid";"6303-21-5";"H3O2P";"inorganic acids";"1";"recommended";"50";"70 – 125";"";"1";"";"";"";"";"";"";"";"";"";"";"";"";""
"5";"Vinyl Ester Resins";"";"hypophosphorous acid";"6303-21-5";"H3O2P";"inorganic acids";"1";"recommended";"50";"70 – 120";"";"7";"";"";"";"";"";"";"";"";"";"";"";"";""
"";"";"";"";"";"";"";"";"";"";"";"";"";"";"";"";"";"";"";"";"";"";"";"";"";""
"";"";"";"";"";"";"";"";"";"";"";"";"";"";"";"";"";"";"";"";"";"";"";"";"";""
"Corrosion Survey Database (COR•SUR) © 2002 NACE International";"";"";"";"";"";"";"";"";"";"";"";"";"";"";"";"";"";"";"";"";"";"";"";"";""
"";"";"";"";"";"";"";"";"";"";"";"";"";"";"";"";"";"";"";"";"";"";"";"";"";""
"";"";"";"";"";"";"";"";"";"";"";"";"";"";"";"";"";"";"";"";"";"";"";"";"";""

File: data/corrosion_data/TableData - 2024-11-11T001256.105.csv
sep=;
"Title: Corrosion Survey Database (COR•SUR)";"";"";"";"";"";"";"";"";"";"";"";"";"";"";"";"";"";"";"";"";"";"";"";"";""
"Table: Nitric acid";"";"";"";"";"";"";"";"";"";"";"";"";"";"";"";"";"";"";"";"";"";"";"";"";""
"DOWNLOAD SHOWS ONLY THE DISPLAYED DATA, UP TO 50 ROWS";"";"";"";"";"";"";"";"";"";"";"";"";"";"";"";"";"";"";"";"";"";"";"";"";""
"No.";"material or substance name";"material synonym";"exposure medium";"exposure medium note";"exposure medium CAS RN";"exposure medium formula";"exposure medium class";"NACE resistance rating (unitless)";"resistance note";"conc. (%)";"temp. (°F)";"exposure time (mo (30))";"test note";"reference";"";"";"";"";"";"";"";"";"";"";""
"1";"Acetal Resins (Polyoxymethylene)";"";"nitric acid";"";"7697-37-2";"HNO3";"inorganic acids";"3";"not recommended";"10";"70 – 85";"[";"";"1";"";"";"";"";"";"";"";"";"";"";""
"2";"Acetal Resins (Polyoxymethylene)";"";"nitric acid";"";"7697-37-2";"HNO3";"inorganic acids";"3";"not recommended";"10 – 50";"70 – 125";"";"";"1";"";"";"";"";"";"";"";"";"";"";""
"3";"Acetal Resins (Polyoxymethylene)";"";"nitric acid";"";"7697-37-2";"HNO3";"inorganic acids";"3";"not recommended";"40";"125 – 200";"";"";"1";"";"";"";"";"";"";"";"";"";"";""
"4";"Acetal Resins (Polyoxymethylene)";"";"nitric acid";"";"7697-37-2";"HNO3";"inorganic acids";"3";"not recommended";"40 – 50";"125 – 175";"";"";"1";"";"";"";"";"";"";"";"";"";"";""
"5";"Acetal Resins (Polyoxymethylene)";"";"nitric acid";"";"7697-37-2";"HNO3";"inorganic acids";"3";"not recommended";"70";"70 – 150";"";"";"1";"";"";"";"";"";"";"";"";"";"";""
"6";"Acetal Resins (Polyoxymethylene)";"";"nitric acid";"";"7697-37-2";"HNO3";"inorganic acids";"3";"not recommended";"100";"60 – 70";"";"";"1";"";"";"";"";"";"";"";"";"";"";""
"7";"Acrylonitrile Butadiene Styrene Polymer (ABS)";"";"nitric acid";"";"7697-37-2";"HNO3";"inorganic acids";"1";"recommended";"10";"60 – 70";"";"";"1";"";"";"";"";"";"";"";"";"";"";""
"8";"Acrylonitrile Butadiene Styrene Polymer (ABS)";"";"nitric acid";"";"7697-37-2";"HNO3";"inorganic acids";"2";"questionable";"10";"70 – 135";"";"";"1";"";"";"";"";"";"";"";"";"";"";""
"9";"Acrylonitrile Butadiene Styrene Polymer (ABS)";"";"nitric acid";"";"7697-37-2";"HNO3";"inorganic acids";"2";"questionable; weight gain ";"10";"135 – 150";"";"";"1";"";"";"";"";"";"";"";"";"";"";""
"10";"Acrylonitrile Butadiene Styrene Polymer (ABS)";"";"nitric acid";"";"7697-37-2";"HNO3";"inorganic acids";"2";"questionable";"10 – 20";"70 – 150";"";"";"1";"";"";"";"";"";"";"";"";"";"";""
"11";"Acrylonitrile Butadiene Styrene Polymer (ABS)";"";"nitric acid";"vapor";"7697-37-2";"HNO3";"inorganic acids";"3";"not recommended";"10 – 35";"195 – 205";"";"";"1";"";"";"";"";"";"";"";"";"";"";""
"12";"Acrylonitrile Butadiene Styrene Polymer (ABS)";"";"nitric acid";"";"7697-37-2";"HNO3";"inorganic acids";"3";"not recommended";"30 – 40";"70 – 150";"";"";"1";"";"";"";"";"";"";"";"";"";"";""
"13";"Acrylonitrile Butadiene Styrene Polymer (ABS)";"";"nitric acid";"";"7697-37-2";"HNO3";"inorganic acids";"3";"not recommended";"60 – 70";"70 – 150";"";"";"1";"";"";"";"";"";"";"";"";"";"";""
"14";"Acrylonitrile Butadiene Styrene Polymer (ABS)";"";"nitric acid";"";"7697-37-2";"HNO3";"inorganic acids";"3";"not recommended; discolored, ";"70";"70 – 150";"";"";"1";"";"";"";"";"";"";"";"";"";"";""
"15";"Acrylonitrile Butadiene Styrene Polymer (ABS)";"";"nitric acid";"";"7697-37-2";"HNO3";"inorganic acids";"3";"not recommended";"100";"70 – 150";"";"";"1";"";"";"";"";"";"";"";"";"";"";""
"16";"Acrylonitrile Butadiene Styrene Polymer (ABS)";"";"nitric acid";"";"7697-37-2";"HNO3";"inorganic acids";"3";"not recommended";"100";"75 – 90";"";"no water";"1";"";"";"";"";"";"";"";"";"";"";""
"17";"Carbon-Graphite Composites";"";"nitric acid";"";"7697-37-2";"HNO3";"inorganic acids";"1";"recommended";"10";"70 – 175";"";"";"1";"";"";"";"";"";"";"";"";"";"";""
"18";"Carbon-Graphite Composites";"";"nitric acid";"";"7697-37-2";"HNO3";"inorganic acids";"1";"recommended";"10 – 20";"70 – 150";"";"";"1";"";"";"";"";"";"";"";"";"";"";""
"19";"Carbon-Graphite Composites";"";"nitric acid";"";"7697-37-2";"HNO3";"inorganic acids";"3";"not recommended";">30";"70 – 150";"";"";"1";"";"";"";"";"";"";"";"";"";"";""
"20";"Cellulose Acetate";"";"nitric acid";"";"7697-37-2";"HNO3";"inorganic acids";"3";"not recommended; disintegrated";"10";"60 – 70";"<1";"";"1";"";"";"";"";"";"";"";"";"";"";""
"21";"Cellulose Acetate Butyrate";"";"nitric acid";"";"7697-37-2";"HNO3";"inorganic acids";"3";"not recommended; disintegrated";"10";"60 – 70";"<12";"";"1";"";"";"";"";"";"";"";"";"";"";""
"22";"Chlorendic Unsaturated Polyester, Glass Fiber-Reinforced (190 + 47)";"";"nitric acid";"";"7697-37-2";"HNO3";"inorganic acids";"1";"recommended";"<37";"135";"";"";"16";"";"";"";"";"";"";"";"";"";"";""
"23";"Chlorendic Unsaturated Polyester, Glass Fiber-Reinforced (190 + 47)";"HET acid polyester-Polifos 190 + 47 phr styrene";"nitric acid";"";"7697-37-2";"HNO3";"inorganic acids";"1";"recommended";"<70";"85";"<6";"";"16";"";"";"";"";"";"";"";"";"";"";""
"24";"Chlorendic Unsaturated Polyester, Glass Fiber-Reinforced (190 + 47)";"";"nitric acid";"";"7697-37-2";"HNO3";"inorganic acids";"1";"recommended";"5";"115";"";"";"16";"";"";"";"";"";"";"";"";"";"";""
"25";"Chlorendic Unsaturated Polyester, Glass Fiber-Reinforced (190 + 47)";"";"nitric acid";"";"7697-37-2";"HNO3";"inorganic acids";"1";"recommended";"5";"212";"";"";"16";"";"";"";"";"";"";"";"";"";"";""
"26";"Chlorendic Unsaturated Polyester, Glass Fiber-Reinforced (190 + 47)";"HET acid polyester-Polifos 190 + 47 phr styrene";"nitric acid";"vapor & condensate";"7697-37-2";"HNO3";"inorganic acids";"1";"recommended";"8";"180";"";"";"16";"";"";"";"";"";"";"";"";"";"";""
"27";"Chlorendic Unsaturated Polyester, Glass Fiber-Reinforced (190 + 47)";"";"nitric acid";"";"7697-37-2";"HNO3";"inorganic acids";"1";"recommended";"10";"200";"";"";"16";"";"";"";"";"";"";"";"";"";"";""
"28";"Chlorendic Unsaturated Polyester, Glass Fiber-Reinforced (190 + 47)";"";"nitric acid";"";"7697-37-2";"HNO3";"inorganic acids";"3";"not recommended";"15 – 37";"200";"";"";"16";"";"";"";"";"";"";"";"";"";"";""
"29";"Chlorendic Unsaturated Polyester, Glass Fiber-Reinforced (190 + 47)";"";"nitric acid";"";"7697-37-2";"HNO3";"inorganic acids";"1";"recommended";"50";"135";"";"";"16";"";"";"";"";"";"";"";"";"";"";""
"30";"Chlorendic Unsaturated Polyester, Glass Fiber-Reinforced (190 + 47)";"";"nitric acid";"";"7697-37-2";"HNO3";"inorganic acids";"1";"recommended";"53";"110";"";"";"16";"";"";"";"";"";"";"";"";"";"";""
"31";"Chlorendic Unsaturated Polyester, Glass Fiber-Reinforced (190 + 47)";"HET acid polyester-Polifos 190 + 47 phr styrene";"nitric acid";"red fuming";"7697-37-2";"HNO3";"inorganic acids";"3";"not recommended";"100";"75";"<6";"";"16";"";"";"";"";"";"";"";"";"";"";""
"32";"Chlorendic Unsaturated Polyester, Glass Fiber-Reinforced (869 + 44.5)";"HET acid polyester-Polifos 869 + 44.5 phr styrene";"nitric acid";"";"7697-37-2";"HNO3";"inorganic acids";"1";"recommended";"5";"212";"<6";"";"16";"";"";"";"";"";"";"";"";"";"";""
"33";"Chlorendic Unsaturated Polyester, Glass Fiber-Reinforced (869 + 44.5)";"HET acid polyester-Polifos 869 + 44.5 phr styrene";"nitric acid";"";"7697-37-2";"HNO3";"inorganic acids";"3";"not recommended";"10";"65";"";"boiling point";"16";"";"";"";"";"";"";"";"";"";"";""
"34";"Chlorendic Unsaturated Polyester, Glass Fiber-Reinforced (869 + 44.5)";"";"nitric acid";"";"7697-37-2";"HNO3";"inorganic acids";"1";"recommended";"10";"120";"";"";"16";"";"";"";"";"";"";"";"";"";"";""
"35";"Chlorendic Unsaturated Polyester, Glass Fiber-Reinforced (869 + 44.5)";"HET acid polyester-Polifos 869 + 44.5 phr styrene";"nitric acid";"vapor & condensate";"7697-37-2";"HNO3";"inorganic acids";"1";"recommended";"10";"180";"";"";"16";"";"";"";"";"";"";"";"";"";"";""
"36";"Chlorendic Unsaturated Polyester, Glass Fiber-Reinforced (869 + 44.5)";"HET acid polyester-Polifos 869 + 44.5 phr styrene";"nitric acid";"";"7697-37-2";"HNO3";"inorganic acids";"3";"not recommended";"40";"65";"";"boiling point";"16";"";"";"";"";"";"";"";"";"";"";""
"37";"Chlorendic Unsaturated Polyester, Glass Fiber-Reinforced (869 + 44.5)";"HET acid polyester-Polifos 869 + 44.5 phr styrene";"nitric acid";"";"7697-37-2";"HNO3";"inorganic acids";"3";"not recommended";"50";"65";"";"boiling point";"16";"";"";"";"";"";"";"";"";"";"";""
"38";"Chlorendic Unsaturated Polyester, Glass Fiber-Reinforced (869 + 44.5)";"";"nitric acid";"";"7697-37-2";"HNO3";"inorganic acids";"3";"not recommended";"70";"75";"";"";"16";"";"";"";"";"";"";"";"";"";"";""
"39";"Chlorendic Unsaturated Polyester, Glass Fiber-Reinforced (869 + 44.5)";"HET acid polyester-Polifos 869 + 44.5 phr styrene";"nitric acid";"red fuming";"7697-37-2";"HNO3";"inorganic acids";"3";"not recommended";"100";"75";"<6";"";"16";"";"";"";"";"";"";"";"";"";"";""
"40";"Chlorendic Unsaturated Polyester, Glass Fiber-Reinforced (869 + 44.5)";"HET acid polyester-Polifos 869 + 44.5 phr styrene";"nitric acid";"";"7697-37-2";"HNO3";"inorganic acids";"1";"recommended";"100";"175";"";"10% solution vapor";"16";"";"";"";"";"";"";"";"";"";"";""
"41";"Chlorinated Polyvinyl Chloride (CPVC)";"";"nitric acid";"";"7697-37-2";"HNO3";"inorganic acids";"1";"recommended";"10";"70 – 175";"";"";"1";"";"";"";"";"";"";"";"";"";"";""
"42";"Chlorinated Polyvinyl Chloride (CPVC)";"";"nitric acid";"";"7697-37-2";"HNO3";"inorganic acids";"1";"recommended";"30";"70 – 175";"";"";"1";"";"";"";"";"";"";"";"";"";"";""
"43";"Chlorinated Polyvinyl Chloride (CPVC)";"";"nitric acid";"";"7697-37-2";"HNO3";"inorganic acids";"1";"recommended";"60 – 70";"70 – 175";"";"";"1";"";"";"";"";"";"";"";"";"";"";""
"44";"Chlorinated Polyvinyl Chloride (CPVC)";"";"nitric acid";"";"7697-37-2";"HNO3";"inorganic acids";"2";"questionable";"70";"175 – 212";"";"";"1";"";"";"";"";"";"";"";"";"";"";""
"45";"Chlorinated Polyvinyl Chloride (CPVC)";"";"nitric acid";"";"7697-37-2";"HNO3";"inorganic acids";"2";"questionable; weight gain ";"70";"212 – 250";"";"";"1";"";"";"";"";"";"";"";"";"";"";""
"46";"Chlorinated Polyvinyl Chloride (CPVC)";"";"nitric acid";"";"7697-37-2";"HNO3";"inorganic acids";"3";"not recommended";"100";"70 – 212";"";"";"1";"";"";"";"";"";"";"";"";"";"";""
"47";"Chlorosulfonated Polyethylene";"";"nitric acid";"";"7697-37-2";"HNO3";"inorganic acids";"1";"recommended; red fuming not recommended";"10 – 20";"70 – 125";"";"";"1";"";"";"";"";"";"";"";"";"";"";""
"48";"Chlorosulfonated Polyethylene";"";"nitric acid";"";"7697-37-2";"HNO3";"inorganic acids";"2";"questionable";"30 – 40";"125 – 150";"";"";"1";"";"";"";"";"";"";"";"";"";"";""
"49";"Chlorosulfonated Polyethylene";"";"nitric acid";"";"7697-37-2";"HNO3";"inorganic acids";"2";"questionable";"30 – 50";"70 – 125";"";"";"1";"";"";"";"";"";"";"";"";"";"";""
"50";"Chlorosulfonated Polyethylene";"";"nitric acid";"";"7697-37-2";"HNO3";"inorganic acids";"3";"not recommended";"40";"150 – 200";"";"";"1";"";"";"";"";"";"";"";"";"";"";""
"";"";"";"";"";"";"";"";"";"";"";"";"";"";"";"";"";"";"";"";"";"";"";"";"";""
"";"";"";"";"";"";"";"";"";"";"";"";"";"";"";"";"";"";"";"";"";"";"";"";"";""
"Corrosion Survey Database (COR•SUR) © 2002 NACE International";"";"";"";"";"";"";"";"";"";"";"";"";"";"";"";"";"";"";"";"";"";"";"";"";""

File: data/corrosion_data/TableData - 2024-11-11T001302.603.csv
sep=;
"Title: Corrosion Survey Database (COR•SUR)";"";"";"";"";"";"";"";"";"";"";"";"";"";"";"";"";"";"";"";"";"";"";"";"";""
"Table: Nitric acid";"";"";"";"";"";"";"";"";"";"";"";"";"";"";"";"";"";"";"";"";"";"";"";"";""
"DOWNLOAD SHOWS ONLY THE DISPLAYED DATA, UP TO 50 ROWS";"";"";"";"";"";"";"";"";"";"";"";"";"";"";"";"";"";"";"";"";"";"";"";"";""
"No.";"material or substance name";"material synonym";"exposure medium";"exposure medium note";"exposure medium CAS RN";"exposure medium formula";"exposure medium class";"NACE resistance rating (unitless)";"resistance note";"conc. (%)";"temp. (°F)";"exposure time (mo (30))";"test note";"reference";"";"";"";"";"";"";"";"";"";"";""
"51";"Chlorosulfonated Polyethylene";"";"nitric acid";"";"7697-37-2";"HNO3";"inorganic acids";"3";"not recommended";"40 – 50";"150 – 175";"";"";"1";"";"";"";"";"";"";"";"";"";"";""
"52";"Chlorosulfonated Polyethylene";"";"nitric acid";"";"7697-37-2";"HNO3";"inorganic acids";"3";"not recommended";"50";"125 – 150";"";"";"1";"";"";"";"";"";"";"";"";"";"";""
"53";"Chlorosulfonated Polyethylene";"";"nitric acid";"";"7697-37-2";"HNO3";"inorganic acids";"2";"questionable";"60";"60 – 70";"";"";"1";"";"";"";"";"";"";"";"";"";"";""
"54";"Chlorosulfonated Polyethylene";"";"nitric acid";"";"7697-37-2";"HNO3";"inorganic acids";"3";"not recommended";"70";"70 – 150";"";"";"1";"";"";"";"";"";"";"";"";"";"";""
"55";"Chlorosulfonated Polyethylene";"";"nitric acid";"";"7697-37-2";"HNO3";"inorganic acids";"3";"not recommended";"98";"70 – 150";"";"";"1";"";"";"";"";"";"";"";"";"";"";""
"56";"Concrete";"";"nitric acid";"";"7697-37-2";"HNO3";"inorganic acids";"3";"not recommended";"10 – 90";"60 – 70";"";"";"1";"";"";"";"";"";"";"";"";"";"";""
"57";"Epoxy Cements";"";"nitric acid";"";"7697-37-2";"HNO3";"inorganic acids";"1";"recommended";"1 – 3";"68";"<6";"";"5";"";"";"";"";"";"";"";"";"";"";""
"58";"Epoxy Cements";"";"nitric acid";"";"7697-37-2";"HNO3";"inorganic acids";"3";"not recommended";"1 – 3";"140";"";"";"5";"";"";"";"";"";"";"";"";"";"";""
"59";"Epoxy Cements";"";"nitric acid";"";"7697-37-2";"HNO3";"inorganic acids";"1";"recommended";"5";"68";"";"";"5";"";"";"";"";"";"";"";"";"";"";""
"60";"Epoxy Cements";"";"nitric acid";"";"7697-37-2";"HNO3";"inorganic acids";"3";"not recommended";"5";"140";"";"";"5";"";"";"";"";"";"";"";"";"";"";""
"61";"Epoxy Cements";"";"nitric acid";"";"7697-37-2";"HNO3";"inorganic acids";"3";"not recommended";"10";"68";"";"";"5";"";"";"";"";"";"";"";"";"";"";""
"62";"Epoxy Cements";"";"nitric acid";"";"7697-37-2";"HNO3";"inorganic acids";"3";"not recommended";"10";"140";"";"";"5";"";"";"";"";"";"";"";"";"";"";""
"63";"Epoxy Cements";"";"nitric acid";"";"7697-37-2";"HNO3";"inorganic acids";"3";"not recommended";"25";"68";"";"";"5";"";"";"";"";"";"";"";"";"";"";""
"64";"Epoxy Cements";"";"nitric acid";"";"7697-37-2";"HNO3";"inorganic acids";"3";"not recommended";"25";"140";"";"";"5";"";"";"";"";"";"";"";"";"";"";""
"65";"Epoxy Cements";"";"nitric acid";"";"7697-37-2";"HNO3";"inorganic acids";"3";"not recommended";"50";"68";"";"";"5";"";"";"";"";"";"";"";"";"";"";""
"66";"Epoxy Cements";"";"nitric acid";"";"7697-37-2";"HNO3";"inorganic acids";"3";"not recommended";"50";"140";"";"";"5";"";"";"";"";"";"";"";"";"";"";""
"67";"Epoxy Resin, Asbestos/ Glass Fiber- Reinforced";"";"nitric acid";"";"7697-37-2";"HNO3";"inorganic acids";"2";"questionable";"10";"50 – 150";"";"";"1";"";"";"";"";"";"";"";"";"";"";""
"68";"Epoxy Resin, Asbestos/ Glass Fiber- Reinforced";"";"nitric acid";"";"7697-37-2";"HNO3";"inorganic acids";"2";"questionable; over 3 years";"10 – 30";"50 – 100";">12";"";"1";"";"";"";"";"";"";"";"";"";"";""
"69";"Epoxy Resin, Asbestos/ Glass Fiber- Reinforced";"";"nitric acid";"";"7697-37-2";"HNO3";"inorganic acids";"3";"not recommended";"10 – 30";"150 – 300";"";"";"1";"";"";"";"";"";"";"";"";"";"";""
"70";"Epoxy Resin, Asbestos/ Glass Fiber- Reinforced";"";"nitric acid";"";"7697-37-2";"HNO3";"inorganic acids";"3";"not recommended";"20 – 30";"100 – 150";"";"";"1";"";"";"";"";"";"";"";"";"";"";""
"71";"Epoxy Resin, Asbestos/ Glass Fiber- Reinforced";"";"nitric acid";"";"7697-37-2";"HNO3";"inorganic acids";"3";"not recommended";">40";"50 – 300";"";"";"1";"";"";"";"";"";"";"";"";"";"";""
"72";"Epoxy Resin, Glass Fiber- Reinforced";"";"nitric acid";"";"7697-37-2";"HNO3";"inorganic acids";"1";"recommended";"10";"100";"";"";"1, 19";"";"";"";"";"";"";"";"";"";"";""
"73";"Epoxy Resin, Glass Fiber- Reinforced";"";"nitric acid";"";"7697-37-2";"HNO3";"inorganic acids";"1";"recommended";"40";"70 – 80";"";"";"1, 19";"";"";"";"";"";"";"";"";"";"";""
"74";"Epoxy Resin, Glass Fiber- Reinforced";"";"nitric acid";"";"7697-37-2";"HNO3";"inorganic acids";"3";"not recommended";"40";"80 – 150";"";"";"1, 19";"";"";"";"";"";"";"";"";"";"";""
"75";"Epoxy Resin, Glass Fiber- Reinforced";"";"nitric acid";"";"7697-37-2";"HNO3";"inorganic acids";"3";"not recommended";"70";"70 – 150";"";"";"1, 19";"";"";"";"";"";"";"";"";"";"";""
"76";"Ethylene Tetrafluoroethylene Copolymer (ETFE)";"";"nitric acid";"";"7697-37-2";"HNO3";"inorganic acids";"1";"recommended; steady state reached in one week exposure";"20";"175 – 212";"[";"";"1, 22";"";"";"";"";"";"";"";"";"";"";""
"77";"Ethylene Tetrafluoroethylene Copolymer (ETFE)";"";"nitric acid";"";"7697-37-2";"HNO3";"inorganic acids";"2";"questionable; weight gain, strength loss";"50";"175 – 212";"[";"";"1, 22";"";"";"";"";"";"";"";"";"";"";""
"78";"Ethylene Tetrafluoroethylene Copolymer (ETFE)";"";"nitric acid";"";"7697-37-2";"HNO3";"inorganic acids";"1";"recommended";"70";"60 – 125";"[";"";"1, 22";"";"";"";"";"";"";"";"";"";"";""
"79";"Ethylene Tetrafluoroethylene Copolymer (ETFE)";"";"nitric acid";"";"7697-37-2";"HNO3";"inorganic acids";"3";"not recommended; disintegrated, seven days";"70";"175 – 250";"";"";"1, 22";"";"";"";"";"";"";"";"";"";"";""
"80";"Fluorinated Ethylene Propylene Copolymer (FEP)/ Polytetrafluoroethylene (PTFE)";"";"nitric acid";"";"7697-37-2";"HNO3";"inorganic acids";"1";"recommended; red fuming not recommended; continuous immersion not recommended";"70";"70 – 90";"";"cyclic immersion";"1, 22";"";"";"";"";"";"";"";"";"";"";""
"81";"Fluororubber";"";"nitric acid";"";"7697-37-2";"HNO3";"inorganic acids";"1";"recommended; swollen";"10";"70 – 125";"";"";"1";"";"";"";"";"";"";"";"";"";"";""
"82";"Fluororubber";"";"nitric acid";"";"7697-37-2";"HNO3";"inorganic acids";"1";"recommended";"10 – 50";"70 – 125";">12";"";"1";"";"";"";"";"";"";"";"";"";"";""
"83";"Fluororubber";"";"nitric acid";"";"7697-37-2";"HNO3";"inorganic acids";"1";"recommended";"30";"125 – 150";"";"";"1";"";"";"";"";"";"";"";"";"";"";""
"84";"Fluororubber";"";"nitric acid";"";"7697-37-2";"HNO3";"inorganic acids";"2";"questionable";"30";"150 – 200";"";"";"1";"";"";"";"";"";"";"";"";"";"";""
"85";"Fluororubber";"";"nitric acid";"";"7697-37-2";"HNO3";"inorganic acids";"2";"questionable";"50";"125 – 175";"";"";"1";"";"";"";"";"";"";"";"";"";"";""
"86";"Fluororubber";"";"nitric acid";"";"7697-37-2";"HNO3";"inorganic acids";"2";"questionable";"70";"60 – 70";"";"";"1";"";"";"";"";"";"";"";"";"";"";""
"87";"Fluororubber";"";"nitric acid";"";"7697-37-2";"HNO3";"inorganic acids";"3";"not recommended";"70";"70 – 150";"";"";"1";"";"";"";"";"";"";"";"";"";"";""
"88";"Fluororubber";"";"nitric acid";"";"7697-37-2";"HNO3";"inorganic acids";"3";"not recommended";"98";"70 – 150";"";"";"1";"";"";"";"";"";"";"";"";"";"";""
"89";"Furan Laminates";"";"nitric acid";"";"7697-37-2";"HNO3";"inorganic acids";"1";"recommended; 77% flexural strength retained";"5";"70 – 80";"";"";"1";"";"";"";"";"";"";"";"";"";"";""
"90";"Furfuryl Alcohol Resin, Asbestos-Reinforced";"";"nitric acid";"";"7697-37-2";"HNO3";"inorganic acids";"1";"recommended";"100";"70 – 80";"";"";"1";"";"";"";"";"";"";"";"";"";"";""
"91";"Furfuryl Alcohol Resin, Glass Fiber-Reinforced";"";"nitric acid";"";"7697-37-2";"HNO3";"inorganic acids";"1";"recommended";">5";"70 – 80";"";"";"1";"";"";"";"";"";"";"";"";"";"";""
"92";"Furfuryl Alcohol Resin, Glass Fiber-Reinforced";"";"nitric acid";"";"7697-37-2";"HNO3";"inorganic acids";"1";"recommended";"20";"70 – 80";"";"";"1";"";"";"";"";"";"";"";"";"";"";""
"93";"Furfuryl Alcohol Resin, Glass Fiber-Reinforced";"";"nitric acid";"";"7697-37-2";"HNO3";"inorganic acids";"3";"not recommended";">40";"70 – 80";"";"";"1";"";"";"";"";"";"";"";"";"";"";""
"94";"Furfuryl Alcohol Resin, Glass Fiber-Reinforced";"";"nitric acid";"";"7697-37-2";"HNO3";"inorganic acids";"3";"not recommended";"100";"100 – 200";"";"";"1";"";"";"";"";"";"";"";"";"";"";""
"95";"Glass, Chemical";"";"nitric acid";"";"7697-37-2";"HNO3";"inorganic acids";"1";"recommended";"10 – 90";"70 – 212";"";"";"1";"";"";"";"";"";"";"";"";"";"";""
"96";"Glassed Steel";"";"nitric acid";"";"7697-37-2";"HNO3";"inorganic acids";"2";"questionable";"10 – 50";"275 – 300";"";"";"1";"";"";"";"";"";"";"";"";"";"";""
"97";"Glassed Steel";"";"nitric acid";"";"7697-37-2";"HNO3";"inorganic acids";"1";"recommended";"10 – 70";"50 – 250";"";"";"1";"";"";"";"";"";"";"";"";"";"";""
"98";"Glassed Steel";"";"nitric acid";"";"7697-37-2";"HNO3";"inorganic acids";"2";"questionable";"20 – 40";"260 – 275";"";"";"1";"";"";"";"";"";"";"";"";"";"";""
"99";"Glassed Steel";"";"nitric acid";"";"7697-37-2";"HNO3";"inorganic acids";"1";"recommended";"70";"50 – 300";"";"";"1";"";"";"";"";"";"";"";"";"";"";""
"100";"Magnesia Partially Stabilized Zirconia";"Nilcra PSZ";"nitric acid";"";"7697-37-2";"HNO3";"inorganic acids";"1";"recommended";"65";"0 – 250";"<1";"";"15";"";"";"";"";"";"";"";"";"";"";""
"";"";"";"";"";"";"";"";"";"";"";"";"";"";"";"";"";"";"";"";"";"";"";"";"";""
"";"";"";"";"";"";"";"";"";"";"";"";"";"";"";"";"";"";"";"";"";"";"";"";"";""
"Corrosion Survey Database (COR•SUR) © 2002 NACE International";"";"";"";"";"";"";"";"";"";"";"";"";"";"";"";"";"";"";"";"";"";"";"";"";""

File: data/corrosion_data/TableData - 2024-11-11T001308.891.csv
sep=;
"Title: Corrosion Survey Database (COR•SUR)";"";"";"";"";"";"";"";"";"";"";"";"";"";"";"";"";"";"";"";"";"";"";"";"";""
"Table: Nitric acid";"";"";"";"";"";"";"";"";"";"";"";"";"";"";"";"";"";"";"";"";"";"";"";"";""
"DOWNLOAD SHOWS ONLY THE DISPLAYED DATA, UP TO 50 ROWS";"";"";"";"";"";"";"";"";"";"";"";"";"";"";"";"";"";"";"";"";"";"";"";"";""
"No.";"material or substance name";"material synonym";"exposure medium";"exposure medium note";"exposure medium CAS RN";"exposure medium formula";"exposure medium class";"NACE resistance rating (unitless)";"resistance note";"conc. (%)";"temp. (°F)";"exposure time (mo (30))";"test note";"reference";"";"";"";"";"";"";"";"";"";"";""
"101";"Nylon";"";"nitric acid";"";"7697-37-2";"HNO3";"inorganic acids";"3";"not recommended; may dissolve ";"70";"60 – 70";"";"";"1";"";"";"";"";"";"";"";"";"";"";""
"102";"Nylon";"";"nitric acid";"";"7697-37-2";"HNO3";"inorganic acids";"3";"not recommended";"100";"60 – 70";"";"";"1";"";"";"";"";"";"";"";"";"";"";""
"103";"Nylon";"";"nitric acid";"";"7697-37-2";"HNO3";"inorganic acids";"3";"not recommended; may dissolve ";"100";"150 – 175";"";"";"1";"";"";"";"";"";"";"";"";"";"";""
"104";"Perfluoroalkoxy Resins";"";"nitric acid";"";"7697-37-2";"HNO3";"inorganic acids";"1";"recommended; steady state reached in one week exposure";"70";"70 – 250";"<1";"";"1, 22";"";"";"";"";"";"";"";"";"";"";""
"105";"Perfluoroalkoxy Resins";"";"nitric acid";"fuming";"7697-37-2";"HNO3";"inorganic acids";"1";"recommended";"100";"60 – 70";"";"";"1, 22";"";"";"";"";"";"";"";"";"";"";""
"106";"Phenolic Resins, Asbestos-Reinforced";"";"nitric acid";"";"7697-37-2";"HNO3";"inorganic acids";"1";"recommended; Haveg 61 recommended ";"<2";"70 – 150";"";"";"1";"";"";"";"";"";"";"";"";"";"";""
"107";"Phenolic Resins, Asbestos-Reinforced";"";"nitric acid";"";"7697-37-2";"HNO3";"inorganic acids";"3";"not recommended";"100";"60 – 70";"";"";"1";"";"";"";"";"";"";"";"";"";"";""
"108";"Polychloroprene";"";"nitric acid";"";"7697-37-2";"HNO3";"inorganic acids";"3";"not recommended; disintegrated ";"10";"150 – 175";"";"";"1";"";"";"";"";"";"";"";"";"";"";""
"109";"Polychloroprene";"";"nitric acid";"";"7697-37-2";"HNO3";"inorganic acids";"2";"questionable";"10 – 50";"70 – 125";"";"";"1";"";"";"";"";"";"";"";"";"";"";""
"110";"Polychloroprene";"";"nitric acid";"";"7697-37-2";"HNO3";"inorganic acids";"2";"questionable";"40";"125 – 200";"";"";"1";"";"";"";"";"";"";"";"";"";"";""
"111";"Polychloroprene";"";"nitric acid";"";"7697-37-2";"HNO3";"inorganic acids";"2";"questionable";"40 – 50";"125 – 175";"";"";"1";"";"";"";"";"";"";"";"";"";"";""
"112";"Polychloroprene";"";"nitric acid";"";"7697-37-2";"HNO3";"inorganic acids";"3";"not recommended; disintegrated ";"70";"70 – 150";"";"";"1";"";"";"";"";"";"";"";"";"";"";""
"113";"Polychloroprene";"";"nitric acid";"";"7697-37-2";"HNO3";"inorganic acids";"2";"questionable";"98";"70 – 150";"";"";"1";"";"";"";"";"";"";"";"";"";"";""
"114";"Polychloroprene";"";"nitric acid";"";"7697-37-2";"HNO3";"inorganic acids";"3";"not recommended";"98";"150 – 175";"";"";"1";"";"";"";"";"";"";"";"";"";"";""
"115";"Polyesters, Glass Fiber-Reinforced";"";"nitric acid";"";"7697-37-2";"HNO3";"inorganic acids";"1";"recommended; retains 67% for 12 months ";"5 – 70";"50 – 80";"";"";"1";"";"";"";"";"";"";"";"";"";"";""
"116";"Polyesters, Glass Fiber-Reinforced";"";"nitric acid";"";"7697-37-2";"HNO3";"inorganic acids";"1";"recommended";"10 – 30";"80 – 150";"";"";"1";"";"";"";"";"";"";"";"";"";"";""
"117";"Polyesters, Glass Fiber-Reinforced";"";"nitric acid";"";"7697-37-2";"HNO3";"inorganic acids";"3";"not recommended";">10";"150 – 300";"";"";"1";"";"";"";"";"";"";"";"";"";"";""
"118";"Polyesters, Glass Fiber-Reinforced";"";"nitric acid";"";"7697-37-2";"HNO3";"inorganic acids";"2";"questionable";"40 – 50";"100 – 125";"";"";"1";"";"";"";"";"";"";"";"";"";"";""
"119";"Polyesters, Glass Fiber-Reinforced";"";"nitric acid";"";"7697-37-2";"HNO3";"inorganic acids";"2";"questionable";"40 – 70";"80 – 100";"";"";"1";"";"";"";"";"";"";"";"";"";"";""
"120";"Polyesters, Glass Fiber-Reinforced";"";"nitric acid";"";"7697-37-2";"HNO3";"inorganic acids";"3";"not recommended";">40";"125 – 150";"";"";"1";"";"";"";"";"";"";"";"";"";"";""
"121";"Polyesters, Glass Fiber-Reinforced";"";"nitric acid";"";"7697-37-2";"HNO3";"inorganic acids";"3";"not recommended";">60";"100 – 125";"";"";"1";"";"";"";"";"";"";"";"";"";"";""
"122";"Polyesters, Glass Fiber-Reinforced";"";"nitric acid";"";"7697-37-2";"HNO3";"inorganic acids";"3";"not recommended";">80";"50 – 100";"";"";"1";"";"";"";"";"";"";"";"";"";"";""
"123";"Polyethylene (PE)";"";"nitric acid";"";"7697-37-2";"HNO3";"inorganic acids";"1";"recommended";"10";"70 – 150";"[";"";"1";"";"";"";"";"";"";"";"";"";"";""
"124";"Polyethylene (PE)";"";"nitric acid";"";"7697-37-2";"HNO3";"inorganic acids";"1";"recommended";"10 – 20";"70 – 150";"";"";"1";"";"";"";"";"";"";"";"";"";"";""
"125";"Polyethylene (PE)";"";"nitric acid";"";"7697-37-2";"HNO3";"inorganic acids";"1";"recommended";"30 – 50";"60 – 70";"";"";"1";"";"";"";"";"";"";"";"";"";"";""
"126";"Polyethylene (PE)";"";"nitric acid";"";"7697-37-2";"HNO3";"inorganic acids";"2";"questionable";"30 – 50";"70 – 150";"";"";"1";"";"";"";"";"";"";"";"";"";"";""
"127";"Polyethylene (PE)";"";"nitric acid";"";"7697-37-2";"HNO3";"inorganic acids";"3";"not recommended";"60 – 70";"70 – 150";"";"";"1";"";"";"";"";"";"";"";"";"";"";""
"128";"Polyethylene (PE)";"";"nitric acid";"";"7697-37-2";"HNO3";"inorganic acids";"1";"recommended";"70";"60 – 70";"";"";"1";"";"";"";"";"";"";"";"";"";"";""
"129";"Polyethylene (PE)";"";"nitric acid";"";"7697-37-2";"HNO3";"inorganic acids";"3";"not recommended";"70";"70 – 135";"";"";"1";"";"";"";"";"";"";"";"";"";"";""
"130";"Polyethylene (PE)";"";"nitric acid";"";"7697-37-2";"HNO3";"inorganic acids";"3";"not recommended; weight gain ";"70";"135 – 150";"";"";"1";"";"";"";"";"";"";"";"";"";"";""
"131";"Polyethylene (PE)";"";"nitric acid";"";"7697-37-2";"HNO3";"inorganic acids";"3";"not recommended";">90";"70 – 150";"";"";"1";"";"";"";"";"";"";"";"";"";"";""
"132";"Polymethyl Methacrylate (PMMA)";"";"nitric acid";"";"7697-37-2";"HNO3";"inorganic acids";"3";"not recommended; weight gain";"10";"125 – 150";"";"";"1";"";"";"";"";"";"";"";"";"";"";""
"133";"Polymethyl Methacrylate (PMMA)";"";"nitric acid";"";"7697-37-2";"HNO3";"inorganic acids";"2";"questionable";">10";"60 – 70";"<1";"vapor questionable";"1";"";"";"";"";"";"";"";"";"";"";""
"134";"Polymethyl Methacrylate (PMMA)";"";"nitric acid";"";"7697-37-2";"HNO3";"inorganic acids";"3";"not recommended";"50";"70 – 150";"";"";"1";"";"";"";"";"";"";"";"";"";"";""
"135";"Polymethyl Methacrylate (PMMA)";"";"nitric acid";"";"7697-37-2";"HNO3";"inorganic acids";"3";"not recommended; swollen, blistered, may dissolve, vapor not recommended";"70";"70 – 150";"";"";"1";"";"";"";"";"";"";"";"";"";"";""
"136";"Polyphenylene Sulfide (40% Glass-Filled)";"Fortron PPS";"nitric acid";"";"7697-37-2";"HNO3";"inorganic acids";"1";"recommended";"<10";"0 – 140";"<1";"";"11";"";"";"";"";"";"";"";"";"";"";""
"137";"Polyphenylene Sulfide (40% Glass-Filled)";"Fortron PPS";"nitric acid";"";"7697-37-2";"HNO3";"inorganic acids";"3";"not recommended; severely attacked above 10% at all temperatures";"any";"140 – 250";"";"";"11";"";"";"";"";"";"";"";"";"";"";""
"138";"Polyphenylene Sulfide (40% Glass-Filled)";"";"nitric acid";"";"7697-37-2";"HNO3";"inorganic acids";"3";"not recommended";">10";"0 – 140";"";"";"11";"";"";"";"";"";"";"";"";"";"";""
"139";"Polyphenylene Sulfide, Glass Fiber-Reinforced";"Ryton PPS R-4";"nitric acid";"";"7697-37-2";"HNO3";"inorganic acids";"3";"not recommended";"10";"200";"<6";"";"18";"";"";"";"";"";"";"";"";"";"";""
"140";"Polypropylene (PP)";"";"nitric acid";"";"7697-37-2";"HNO3";"inorganic acids";"1";"recommended";"10";"60 – 150";"<6";"";"1";"";"";"";"";"";"";"";"";"";"";""
"141";"Polypropylene (PP)";"";"nitric acid";"";"7697-37-2";"HNO3";"inorganic acids";"1";"recommended";"30";"70 – 125";"";"";"1";"";"";"";"";"";"";"";"";"";"";""
"142";"Polypropylene (PP)";"";"nitric acid";"";"7697-37-2";"HNO3";"inorganic acids";"3";"not recommended";"50";"70 – 212";"";"";"1";"";"";"";"";"";"";"";"";"";"";""
"143";"Polypropylene (PP)";"";"nitric acid";"";"7697-37-2";"HNO3";"inorganic acids";"1";"recommended";"50 – 60";"60 – 70";"";"";"1";"";"";"";"";"";"";"";"";"";"";""
"144";"Polypropylene (PP)";"";"nitric acid";"";"7697-37-2";"HNO3";"inorganic acids";"3";"not recommended";"50 – 60";"150 – 175";"";"";"1";"";"";"";"";"";"";"";"";"";"";""
"145";"Polypropylene (PP)";"";"nitric acid";"";"7697-37-2";"HNO3";"inorganic acids";"3";"not recommended";"50 – 70";"70 – 150";"";"";"1";"";"";"";"";"";"";"";"";"";"";""
"146";"Polypropylene (PP)";"";"nitric acid";"";"7697-37-2";"HNO3";"inorganic acids";"3";"not recommended; disintegrated, also at 70%, ~66°C (150°F)";"60";"150 – 175";"";"";"1";"";"";"";"";"";"";"";"";"";"";""
"147";"Polypropylene (PP)";"";"nitric acid";"";"7697-37-2";"HNO3";"inorganic acids";"2";"questionable";"70";"60 – 70";"";"intermittent exposure";"1";"";"";"";"";"";"";"";"";"";"";""
"148";"Polypropylene (PP)";"";"nitric acid";"";"7697-37-2";"HNO3";"inorganic acids";"3";"not recommended";"100";"60 – 175";"";"";"1";"";"";"";"";"";"";"";"";"";"";""
"149";"Polypropylene (PP)";"";"nitric acid";"";"7697-37-2";"HNO3";"inorganic acids";"3";"not recommended; disintegrated";"100";"175 – 212";"";"";"1";"";"";"";"";"";"";"";"";"";"";""
"150";"Polysulfone";"";"nitric acid";"";"7697-37-2";"HNO3";"inorganic acids";"1";"recommended";"10 – 20";"125 – 175";"<1";"";"1";"";"";"";"";"";"";"";"";"";"";""
"";"";"";"";"";"";"";"";"";"";"";"";"";"";"";"";"";"";"";"";"";"";"";"";"";""
"";"";"";"";"";"";"";"";"";"";"";"";"";"";"";"";"";"";"";"";"";"";"";"";"";""
"Corrosion Survey Database (COR•SUR) © 2002 NACE International";"";"";"";"";"";"";"";"";"";"";"";"";"";"";"";"";"";"";"";"";"";"";"";"";""
