Repository: Mahyar-rajabi94/TF_SDL

File: data/corrosion_data/TableData - 2024-11-11T001314.577.csv
sep=;
"Title: Corrosion Survey Database (COR•SUR)";"";"";"";"";"";"";"";"";"";"";"";"";"";"";"";"";"";"";"";"";"";"";"";"";""
"Table: Nitric acid";"";"";"";"";"";"";"";"";"";"";"";"";"";"";"";"";"";"";"";"";"";"";"";"";""
"DOWNLOAD SHOWS ONLY THE DISPLAYED DATA, UP TO 50 ROWS";"";"";"";"";"";"";"";"";"";"";"";"";"";"";"";"";"";"";"";"";"";"";"";"";""
"No.";"material or substance name";"material synonym";"exposure medium";"exposure medium note";"exposure medium CAS RN";"exposure medium formula";"exposure medium class";"NACE resistance rating (unitless)";"resistance note";"conc. (%)";"temp. (°F)";"exposure time (mo (30))";"test note";"reference";"";"";"";"";"";"";"";"";"";"";""
"151";"Polyvinyl Chloride (PVC)";"";"nitric acid";"";"7697-37-2";"HNO3";"inorganic acids";"3";"not recommended; weight gain ";"10";"125 – 150";"";"";"1";"";"";"";"";"";"";"";"";"";"";""
"152";"Polyvinyl Chloride (PVC)";"";"nitric acid";"";"7697-37-2";"HNO3";"inorganic acids";"3";"not recommended; discolored; softened";"10 – 40";"125 – 150";"";"";"1";"";"";"";"";"";"";"";"";"";"";""
"153";"Polyvinyl Chloride (PVC)";"";"nitric acid";"";"7697-37-2";"HNO3";"inorganic acids";"1";"recommended";"20 – 40";"70 – 80";"";"";"1";"";"";"";"";"";"";"";"";"";"";""
"154";"Polyvinyl Chloride (PVC)";"";"nitric acid";"";"7697-37-2";"HNO3";"inorganic acids";"3";"not recommended";"20 – 40";"80 – 125";"";"";"1";"";"";"";"";"";"";"";"";"";"";""
"155";"Polyvinyl Chloride (PVC)";"";"nitric acid";"";"7697-37-2";"HNO3";"inorganic acids";"1";"recommended";"60";"70 – 80";"";"";"1";"";"";"";"";"";"";"";"";"";"";""
"156";"Polyvinyl Chloride (PVC)";"";"nitric acid";"";"7697-37-2";"HNO3";"inorganic acids";"3";"not recommended";"60 – 70";"80 – 150";"";"";"1";"";"";"";"";"";"";"";"";"";"";""
"157";"Polyvinyl Chloride (PVC)";"";"nitric acid";"";"7697-37-2";"HNO3";"inorganic acids";"2";"questionable";"70";"70 – 80";"";"";"1";"";"";"";"";"";"";"";"";"";"";""
"158";"Polyvinyl Chloride (PVC)";"";"nitric acid";"";"7697-37-2";"HNO3";"inorganic acids";"3";"not recommended";"100";"70 – 135";"";"no water";"1";"";"";"";"";"";"";"";"";"";"";""
"159";"Polyvinyl Chloride (PVC)";"";"nitric acid";"";"7697-37-2";"HNO3";"inorganic acids";"3";"not recommended; weight gain ";"100";"135 – 150";"";"";"1";"";"";"";"";"";"";"";"";"";"";""
"160";"Polyvinylidene Chloride (PVDC)";"Saran brand resin";"nitric acid";"";"7697-37-2";"HNO3";"inorganic acids";"1";"recommended";"10";"150";"";"";"6";"";"";"";"";"";"";"";"";"";"";""
"161";"Polyvinylidene Chloride (PVDC)";"";"nitric acid";"";"7697-37-2";"HNO3";"inorganic acids";"1";"recommended";"30";"150";"";"";"6";"";"";"";"";"";"";"";"";"";"";""
"162";"Polyvinylidene Chloride (PVDC)";"";"nitric acid";"";"7697-37-2";"HNO3";"inorganic acids";"1";"recommended";"50";"125";"";"";"6";"";"";"";"";"";"";"";"";"";"";""
"163";"Polyvinylidene Chloride (PVDC)";"";"nitric acid";"";"7697-37-2";"HNO3";"inorganic acids";"3";"not recommended";"70";"50";"";"";"6";"";"";"";"";"";"";"";"";"";"";""
"164";"Polyvinylidene Fluoride (PVDF)";"";"nitric acid";"";"7697-37-2";"HNO3";"inorganic acids";"1";"recommended";"10";"70 – 175";"";"";"1, 17";"";"";"";"";"";"";"";"";"";"";""
"165";"Polyvinylidene Fluoride (PVDF)";"Kynar";"nitric acid";"";"7697-37-2";"HNO3";"inorganic acids";"1";"recommended";"50";"70 – 125";">12";"";"1, 17";"";"";"";"";"";"";"";"";"";"";""
"166";"Polyvinylidene Fluoride (PVDF)";"";"nitric acid";"";"7697-37-2";"HNO3";"inorganic acids";"2";"questionable";"50";"125 – 200";"";"";"1, 17";"";"";"";"";"";"";"";"";"";"";""
"167";"Polyvinylidene Fluoride (PVDF)";"";"nitric acid";"";"7697-37-2";"HNO3";"inorganic acids";"1";"recommended";"100";"70 – 150";"";"";"1, 17";"";"";"";"";"";"";"";"";"";"";""
"168";"Rubber, Butyl (BR)";"";"nitric acid";"";"7697-37-2";"HNO3";"inorganic acids";"1";"recommended";"10";"70 – 85";"[>12]";"";"1";"";"";"";"";"";"";"";"";"";"";""
"169";"Rubber, Butyl (BR)";"";"nitric acid";"";"7697-37-2";"HNO3";"inorganic acids";"2";"questionable";"10";"125 – 212";"[";"";"1";"";"";"";"";"";"";"";"";"";"";""
"170";"Rubber, Butyl (BR)";"";"nitric acid";"";"7697-37-2";"HNO3";"inorganic acids";"1";"recommended";"10 – 30";"70 – 125";"";"";"1";"";"";"";"";"";"";"";"";"";"";""
"171";"Rubber, Butyl (BR)";"";"nitric acid";"";"7697-37-2";"HNO3";"inorganic acids";"2";"questionable";"40";"125 – 175";"";"";"1";"";"";"";"";"";"";"";"";"";"";""
"172";"Rubber, Butyl (BR)";"";"nitric acid";"";"7697-37-2";"HNO3";"inorganic acids";"3";"not recommended";"40";"175 – 200";"";"";"1";"";"";"";"";"";"";"";"";"";"";""
"173";"Rubber, Butyl (BR)";"";"nitric acid";"";"7697-37-2";"HNO3";"inorganic acids";"2";"questionable";"40 – 50";"70 – 125";"";"";"1";"";"";"";"";"";"";"";"";"";"";""
"174";"Rubber, Butyl (BR)";"";"nitric acid";"";"7697-37-2";"HNO3";"inorganic acids";"3";"not recommended";"50";"125 – 175";"";"";"1";"";"";"";"";"";"";"";"";"";"";""
"175";"Rubber, Butyl (BR)";"";"nitric acid";"";"7697-37-2";"HNO3";"inorganic acids";"3";"not recommended; weight gain ";"70";"70 – 135";"";"";"1";"";"";"";"";"";"";"";"";"";"";""
"176";"Rubber, Butyl (BR)";"";"nitric acid";"";"7697-37-2";"HNO3";"inorganic acids";"3";"not recommended; disintegrated ";"70";"135 – 150";"";"";"1";"";"";"";"";"";"";"";"";"";"";""
"177";"Rubber, Butyl (BR)";"";"nitric acid";"";"7697-37-2";"HNO3";"inorganic acids";"3";"not recommended";"98";"70 – 150";"";"";"1";"";"";"";"";"";"";"";"";"";"";""
"178";"Rubber, Natural (NR)";"";"nitric acid";"";"7697-37-2";"HNO3";"inorganic acids";"3";"not recommended; disintegrated ";"10 – 60";"70 – 125";"";"";"1";"";"";"";"";"";"";"";"";"";"";""
"179";"Rubber, Natural (NR)";"";"nitric acid";"";"7697-37-2";"HNO3";"inorganic acids";"3";"not recommended";"40";"125 – 200";"";"";"1";"";"";"";"";"";"";"";"";"";"";""
"180";"Rubber, Natural (NR)";"";"nitric acid";"";"7697-37-2";"HNO3";"inorganic acids";"3";"not recommended";"40 – 50";"150 – 175";"";"";"1";"";"";"";"";"";"";"";"";"";"";""
"181";"Rubber, Natural (NR)";"";"nitric acid";"";"7697-37-2";"HNO3";"inorganic acids";"3";"not recommended";"40 – 60";"125 – 150";"";"";"1";"";"";"";"";"";"";"";"";"";"";""
"182";"Rubber, Natural (NR)";"";"nitric acid";"";"7697-37-2";"HNO3";"inorganic acids";"3";"not recommended; disintegrated ";"60";"70 – 150";"";"";"1";"";"";"";"";"";"";"";"";"";"";""
"183";"Rubber, Natural (NR)";"";"nitric acid";"";"7697-37-2";"HNO3";"inorganic acids";"3";"not recommended";"100";"70 – 150";"";"";"1";"";"";"";"";"";"";"";"";"";"";""
"184";"Vinyl Ester Cements";"";"nitric acid";"";"7697-37-2";"HNO3";"inorganic acids";"1";"recommended";"50";"68";"<6";"carbon (black)";"5";"";"";"";"";"";"";"";"";"";"";""
"185";"Vinyl Ester Resins";"";"nitric acid";"";"7697-37-2";"HNO3";"inorganic acids";"1";"recommended";"5";"180";"";"";"7";"";"";"";"";"";"";"";"";"";"";""
"186";"Vinyl Ester Resins";"";"nitric acid";"";"7697-37-2";"HNO3";"inorganic acids";"1";"recommended";"20";"150";"";"";"7";"";"";"";"";"";"";"";"";"";"";""
"187";"Vinyl Ester Resins";"";"nitric acid";"";"7697-37-2";"HNO3";"inorganic acids";"1";"recommended";"40";"80";"";"";"7";"";"";"";"";"";"";"";"";"";"";""
"188";"Vinyl-Modified Polybutadiene";"";"nitric acid";"";"7697-37-2";"HNO3";"inorganic acids";"1";"recommended";"90";"70 – 175";"<1";"";"1";"";"";"";"";"";"";"";"";"";"";""
"189";"Wood";"";"nitric acid";"";"7697-37-2";"HNO3";"inorganic acids";"3";"not recommended";"100";"60 – 70";"";"";"1";"";"";"";"";"";"";"";"";"";"";""
"";"";"";"";"";"";"";"";"";"";"";"";"";"";"";"";"";"";"";"";"";"";"";"";"";""
"";"";"";"";"";"";"";"";"";"";"";"";"";"";"";"";"";"";"";"";"";"";"";"";"";""
"Corrosion Survey Database (COR•SUR) © 2002 NACE International";"";"";"";"";"";"";"";"";"";"";"";"";"";"";"";"";"";"";"";"";"";"";"";"";""

File: data/corrosion_data/TableData - 2024-11-11T001320.879.csv
sep=;
"Title: Corrosion Survey Database (COR•SUR)";"";"";"";"";"";"";"";"";"";"";"";"";"";"";"";"";"";"";"";"";"";"";"";"";""
"Table: Nitric acid + hydrofluoric acid";"";"";"";"";"";"";"";"";"";"";"";"";"";"";"";"";"";"";"";"";"";"";"";"";""
"DOWNLOAD SHOWS ONLY THE DISPLAYED DATA, UP TO 50 ROWS";"";"";"";"";"";"";"";"";"";"";"";"";"";"";"";"";"";"";"";"";"";"";"";"";""
"No.";"material or substance name";"material synonym";"exposure medium";"exposure medium note";"exposure medium class";"NACE resistance rating (unitless)";"resistance note";"conc. (%)";"temp. (°F)";"exposure time (mo (30))";"test note";"reference";"";"";"";"";"";"";"";"";"";"";"";"";""
"1";"Chlorendic Unsaturated Polyester, Glass Fiber-Reinforced (190 + 47)";"HET acid polyester-Polifos 190 + 47 phr styrene";"nitric acid + hydrofluoric acid";"";"inorganic acids";"3";"not recommended";"100";"80";"";"12:24 mixture";"16";"";"";"";"";"";"";"";"";"";"";"";"";""
"2";"Chlorendic Unsaturated Polyester, Glass Fiber-Reinforced (190 + 47)";"HET acid polyester-Polifos 190 + 47 phr styrene";"nitric acid + hydrofluoric acid";"";"inorganic acids";"3";"not recommended";"100";"85";"";"12:24 mixture";"16";"";"";"";"";"";"";"";"";"";"";"";"";""
"3";"Chlorendic Unsaturated Polyester, Glass Fiber-Reinforced (190 + 47)";"HET acid polyester-Polifos 190 + 47 phr styrene";"nitric acid + hydrofluoric acid";"";"inorganic acids";"1";"recommended";"100";"165";"";"15:5 mixture";"16";"";"";"";"";"";"";"";"";"";"";"";"";""
"4";"Chlorendic Unsaturated Polyester, Glass Fiber-Reinforced (190 + 47)";"HET acid polyester-Polifos 190 + 47 phr styrene";"nitric acid + hydrofluoric acid";"";"inorganic acids";"1";"recommended";"100";"170";"<6";"15:5 mixture";"16";"";"";"";"";"";"";"";"";"";"";"";"";""
"5";"Chlorendic Unsaturated Polyester, Glass Fiber-Reinforced (190 + 47)";"HET acid polyester-Polifos 190 + 47 phr styrene";"nitric acid + hydrofluoric acid";"";"inorganic acids";"1";"recommended";"100";"200";"<6";"35:5 vapors";"16";"";"";"";"";"";"";"";"";"";"";"";"";""
"6";"Epoxy Cements";"";"nitric acid + hydrofluoric acid";"nitric 15%, hydrofluoric 3%";"inorganic acids";"3";"not recommended";"100";"68";"<6";"nitric 15%, hydrofluoric 3%";"5";"";"";"";"";"";"";"";"";"";"";"";"";""
"7";"Epoxy Cements";"";"nitric acid + hydrofluoric acid";"";"inorganic acids";"3";"not recommended";"100";"140";"";"";"5";"";"";"";"";"";"";"";"";"";"";"";"";""
"8";"Ethylene Tetrafluoroethylene Copolymer (ETFE)";"Teflon; Hostaflon; Fluon";"nitric acid + hydrofluoric acid";"pickling and steel cleaning baths";"inorganic acids";"1";"recommended; barrier linings recommended to 121°C (250°F)";"20 – 60";"250 – 450";">12";"pickling and steel cleaning baths, barrier linings recommended to 121°C (250°F)";"10";"";"";"";"";"";"";"";"";"";"";"";"";""
"9";"Fluorinated Ethylene Propylene Copolymer (FEP)/ Polytetrafluoroethylene (PTFE)";"Teflon FEP";"nitric acid + hydrofluoric acid";"";"inorganic acids";"1";"recommended";"20";"175 – 200";">12";"";"10";"";"";"";"";"";"";"";"";"";"";"";"";""
"10";"Fluorinated Ethylene Propylene Copolymer (FEP)/ Polytetrafluoroethylene (PTFE)";"";"nitric acid + hydrofluoric acid";"";"inorganic acids";"1";"recommended";"40 – 50";"175 – 200";"";"";"10";"";"";"";"";"";"";"";"";"";"";"";"";""
"11";"Polyesters, Glass Fiber-Reinforced";"";"nitric acid + hydrofluoric acid";"";"inorganic acids";"1";"recommended";"20";"70 – 125";"";"8:4 mixture; plus surface veil 10-20 mil Dynel/Orlon";"1";"";"";"";"";"";"";"";"";"";"";"";"";""
"";"";"";"";"";"";"";"";"";"";"";"";"";"";"";"";"";"";"";"";"";"";"";"";"";""
"";"";"";"";"";"";"";"";"";"";"";"";"";"";"";"";"";"";"";"";"";"";"";"";"";""
"Corrosion Survey Database (COR•SUR) © 2002 NACE International";"";"";"";"";"";"";"";"";"";"";"";"";"";"";"";"";"";"";"";"";"";"";"";"";""

File: data/corrosion_data/TableData - 2024-11-11T001333.172.csv
sep=;
"Title: Corrosion Survey Database (COR•SUR)";"";"";"";"";"";"";"";"";"";"";"";"";"";"";"";"";"";"";"";"";"";"";"";"";""
"Table: Nitrohydrochloric acid";"";"";"";"";"";"";"";"";"";"";"";"";"";"";"";"";"";"";"";"";"";"";"";"";""
"DOWNLOAD SHOWS ONLY THE DISPLAYED DATA, UP TO 50 ROWS";"";"";"";"";"";"";"";"";"";"";"";"";"";"";"";"";"";"";"";"";"";"";"";"";""
"No.";"material or substance name";"exposure medium";"exposure medium class";"NACE resistance rating (unitless)";"resistance note";"conc. (%)";"temp. (°F)";"exposure time (mo (30))";"test note";"reference";"";"";"";"";"";"";"";"";"";"";"";"";"";"";""
"1";"Acetal Resins (Polyoxymethylene)";"nitrohydrochloric acid";"inorganic acids";"1";"recommended";"100";"60 – 70";"";"";"1";"";"";"";"";"";"";"";"";"";"";"";"";"";"";""
"2";"Acrylonitrile Butadiene Styrene Polymer (ABS)";"nitrohydrochloric acid";"inorganic acids";"3";"not recommended";"100";"70 – 150";"";"";"1";"";"";"";"";"";"";"";"";"";"";"";"";"";"";""
"3";"Chlorosulfonated Polyethylene";"nitrohydrochloric acid";"inorganic acids";"2";"questionable";"100";"60 – 70";"";"";"1";"";"";"";"";"";"";"";"";"";"";"";"";"";"";""
"4";"Concrete";"nitrohydrochloric acid";"inorganic acids";"3";"not recommended";"100";"60 – 70";"";"";"1";"";"";"";"";"";"";"";"";"";"";"";"";"";"";""
"5";"Epoxy Resin, Asbestos/ Glass Fiber- Reinforced";"nitrohydrochloric acid";"inorganic acids";"3";"not recommended";"any";"0 – 250";">12";"";"1";"";"";"";"";"";"";"";"";"";"";"";"";"";"";""
"6";"Ethylene Tetrafluoroethylene Copolymer (ETFE)";"nitrohydrochloric acid";"inorganic acids";"1";"recommended; weight gain; strength loss; steady state reached in one week exposure";"100";"32 – 200";"";"";"1";"";"";"";"";"";"";"";"";"";"";"";"";"";"";""
"7";"Fluorinated Ethylene Propylene Copolymer (FEP)/ Polytetrafluoroethylene (PTFE)";"nitrohydrochloric acid";"inorganic acids";"1";"recommended";"100";"70 – 90";"";"cyclic immersion; immersed";"1";"";"";"";"";"";"";"";"";"";"";"";"";"";"";""
"8";"Fluororubber";"nitrohydrochloric acid";"inorganic acids";"2";"questionable";"100";"60 – 70";"";"";"1";"";"";"";"";"";"";"";"";"";"";"";"";"";"";""
"9";"Furfuryl Alcohol Resin, Glass Fiber-Reinforced";"nitrohydrochloric acid";"inorganic acids";"3";"not recommended";"any";"0 – 250";"";"";"1";"";"";"";"";"";"";"";"";"";"";"";"";"";"";""
"10";"Glass, Chemical";"nitrohydrochloric acid";"inorganic acids";"1";"recommended";"100";"70 – 250";"";"";"1";"";"";"";"";"";"";"";"";"";"";"";"";"";"";""
"11";"Glassed Steel";"nitrohydrochloric acid";"inorganic acids";"1";"recommended; questionable ";">10";"50 – 300";"";"";"1";"";"";"";"";"";"";"";"";"";"";"";"";"";"";""
"12";"Perfluoroalkoxy Resins";"nitrohydrochloric acid";"inorganic acids";"1";"recommended; steady state reached in one week exposure";"100";"32 – 250";"<1";"";"1";"";"";"";"";"";"";"";"";"";"";"";"";"";"";""
"13";"Phenolic Resins, Asbestos-Reinforced";"nitrohydrochloric acid";"inorganic acids";"3";"not recommended";"100";"70 – 80";"";"";"1";"";"";"";"";"";"";"";"";"";"";"";"";"";"";""
"14";"Polychloroprene";"nitrohydrochloric acid";"inorganic acids";"3";"not recommended";"100";"60 – 70";"";"";"1";"";"";"";"";"";"";"";"";"";"";"";"";"";"";""
"15";"Polyesters, Glass Fiber-Reinforced";"nitrohydrochloric acid";"inorganic acids";"1";"recommended";"10";"50 – 175";"";"";"1";"";"";"";"";"";"";"";"";"";"";"";"";"";"";""
"16";"Polyesters, Glass Fiber-Reinforced";"nitrohydrochloric acid";"inorganic acids";"3";"not recommended";"10";"175 – 300";"";"";"1";"";"";"";"";"";"";"";"";"";"";"";"";"";"";""
"17";"Polyesters, Glass Fiber-Reinforced";"nitrohydrochloric acid";"inorganic acids";"1";"recommended";"10 – 20";"165 – 170";"";"";"1";"";"";"";"";"";"";"";"";"";"";"";"";"";"";""
"18";"Polyesters, Glass Fiber-Reinforced";"nitrohydrochloric acid";"inorganic acids";"1";"recommended";"10 – 30";"160 – 165";"";"";"1";"";"";"";"";"";"";"";"";"";"";"";"";"";"";""
"19";"Polyesters, Glass Fiber-Reinforced";"nitrohydrochloric acid";"inorganic acids";"1";"recommended";"10 – 40";"155 – 160";"";"";"1";"";"";"";"";"";"";"";"";"";"";"";"";"";"";""
"20";"Polyesters, Glass Fiber-Reinforced";"nitrohydrochloric acid";"inorganic acids";"1";"recommended";"10 – 50";"150 – 155";"";"";"1";"";"";"";"";"";"";"";"";"";"";"";"";"";"";""
"21";"Polyesters, Glass Fiber-Reinforced";"nitrohydrochloric acid";"inorganic acids";"1";"recommended; discolored; embrittled; may stress crack";">10";"50 – 150";"";"";"1";"";"";"";"";"";"";"";"";"";"";"";"";"";"";""
"22";"Polyesters, Glass Fiber-Reinforced";"nitrohydrochloric acid";"inorganic acids";"3";"not recommended";">10";"150 – 300";"";"";"1";"";"";"";"";"";"";"";"";"";"";"";"";"";"";""
"23";"Polyethylene (PE)";"nitrohydrochloric acid";"inorganic acids";"2";"questionable; may stress crack - chemical rather than environmental";"100";"60 – 70";"";"";"1, 8";"";"";"";"";"";"";"";"";"";"";"";"";"";"";""
"24";"Polyethylene (PE)";"nitrohydrochloric acid";"inorganic acids";"3";"not recommended";"100";"70 – 150";"";"";"1, 8";"";"";"";"";"";"";"";"";"";"";"";"";"";"";""
"25";"Polymethyl Methacrylate (PMMA)";"nitrohydrochloric acid";"inorganic acids";"3";"not recommended";"100";"70 – 150";"";"";"1";"";"";"";"";"";"";"";"";"";"";"";"";"";"";""
"26";"Polypropylene (PP)";"nitrohydrochloric acid";"inorganic acids";"2";"questionable; may stress crack";"100";"60 – 150";"<6";"";"1";"";"";"";"";"";"";"";"";"";"";"";"";"";"";""
"27";"Polyvinyl Chloride (PVC)";"nitrohydrochloric acid";"inorganic acids";"2";"questionable";"100";"70 – 80";"";"";"1";"";"";"";"";"";"";"";"";"";"";"";"";"";"";""
"28";"Polyvinyl Chloride (PVC)";"nitrohydrochloric acid";"inorganic acids";"3";"not recommended";"100";"80 – 150";"";"";"1";"";"";"";"";"";"";"";"";"";"";"";"";"";"";""
"29";"Polyvinylidene Fluoride (PVDF)";"nitrohydrochloric acid";"inorganic acids";"1";"recommended";"100";"60 – 70";"";"";"1";"";"";"";"";"";"";"";"";"";"";"";"";"";"";""
"30";"Rubber, Butyl (BR)";"nitrohydrochloric acid";"inorganic acids";"3";"not recommended";"100";"60 – 70";"";"";"1";"";"";"";"";"";"";"";"";"";"";"";"";"";"";""
"31";"Rubber, Natural (NR)";"nitrohydrochloric acid";"inorganic acids";"3";"not recommended";"100";"60 – 70";"";"";"1";"";"";"";"";"";"";"";"";"";"";"";"";"";"";""
"32";"Wood";"nitrohydrochloric acid";"inorganic acids";"3";"not recommended";"100";"60 – 70";"";"";"1";"";"";"";"";"";"";"";"";"";"";"";"";"";"";""
"";"";"";"";"";"";"";"";"";"";"";"";"";"";"";"";"";"";"";"";"";"";"";"";"";""
"";"";"";"";"";"";"";"";"";"";"";"";"";"";"";"";"";"";"";"";"";"";"";"";"";""
"Corrosion Survey Database (COR•SUR) © 2002 NACE International";"";"";"";"";"";"";"";"";"";"";"";"";"";"";"";"";"";"";"";"";"";"";"";"";""

File: data/corrosion_data/TableData - 2024-11-11T001341.806.csv
sep=;
"Title: Corrosion Survey Database (COR•SUR)";"";"";"";"";"";"";"";"";"";"";"";"";"";"";"";"";"";"";"";"";"";"";"";"";""
"Table: Nitrous acid";"";"";"";"";"";"";"";"";"";"";"";"";"";"";"";"";"";"";"";"";"";"";"";"";""
"DOWNLOAD SHOWS ONLY THE DISPLAYED DATA, UP TO 50 ROWS";"";"";"";"";"";"";"";"";"";"";"";"";"";"";"";"";"";"";"";"";"";"";"";"";""
"No.";"material or substance name";"material synonym";"exposure medium";"exposure medium CAS RN";"exposure medium formula";"exposure medium class";"NACE resistance rating (unitless)";"resistance note";"conc. (%)";"temp. (°F)";"exposure time (mo (30))";"reference";"";"";"";"";"";"";"";"";"";"";"";"";""
"1";"Acrylonitrile Butadiene Styrene Polymer (ABS)";"";"nitrous acid";"7782-77-6";"HNO2";"inorganic acids";"1";"recommended";"10";"60 – 165";"";"1";"";"";"";"";"";"";"";"";"";"";"";"";""
"2";"Chlorendic Unsaturated Polyester, Glass Fiber-Reinforced (190 + 47)";"HET acid polyester-Polifos 190 + 47 phr styrene";"nitrous acid";"7782-77-6";"HNO2";"inorganic acids";"1";"recommended";"10";"70";"<6";"16";"";"";"";"";"";"";"";"";"";"";"";"";""
"3";"Chlorendic Unsaturated Polyester, Glass Fiber-Reinforced (869 + 44.5)";"HET acid polyester-Polifos 869 + 44.5 phr styrene";"nitrous acid";"7782-77-6";"HNO2";"inorganic acids";"1";"recommended";"10";"75";"<6";"16";"";"";"";"";"";"";"";"";"";"";"";"";""
"4";"Polyesters, Glass Fiber-Reinforced";"";"nitrous acid";"7782-77-6";"HNO2";"inorganic acids";"1";"recommended";"10";"70 – 80";"";"1";"";"";"";"";"";"";"";"";"";"";"";"";""
"5";"Polyethylene (PE)";"";"nitrous acid";"7782-77-6";"HNO2";"inorganic acids";"1";"recommended";"90";"60 – 70";"";"1";"";"";"";"";"";"";"";"";"";"";"";"";""
"6";"Polyethylene (PE)";"";"nitrous acid";"7782-77-6";"HNO2";"inorganic acids";"3";"not recommended";"90";"70 – 125";"";"1";"";"";"";"";"";"";"";"";"";"";"";"";""
"7";"Polyvinylidene Fluoride (PVDF)";"Kynar";"nitrous acid";"7782-77-6";"HNO2";"inorganic acids";"1";"recommended";"100";"70 – 100";"";"1, 17";"";"";"";"";"";"";"";"";"";"";"";"";""
"8";"Polyvinylidene Fluoride (PVDF)";"";"nitrous acid";"7782-77-6";"HNO2";"inorganic acids";"3";"not recommended";"100";"100 – 285";"";"1, 17";"";"";"";"";"";"";"";"";"";"";"";"";""
"";"";"";"";"";"";"";"";"";"";"";"";"";"";"";"";"";"";"";"";"";"";"";"";"";""
"";"";"";"";"";"";"";"";"";"";"";"";"";"";"";"";"";"";"";"";"";"";"";"";"";""
"Corrosion Survey Database (COR•SUR) © 2002 NACE International";"";"";"";"";"";"";"";"";"";"";"";"";"";"";"";"";"";"";"";"";"";"";"";"";""

File: data/corrosion_data/TableData - 2024-11-11T001415.461.csv
sep=;
"Title: Corrosion Survey Database (COR•SUR)";"";"";"";"";"";"";"";"";"";"";"";"";"";"";"";"";"";"";"";"";"";"";"";"";""
"Table: Phosphoric acid";"";"";"";"";"";"";"";"";"";"";"";"";"";"";"";"";"";"";"";"";"";"";"";"";""
"DOWNLOAD SHOWS ONLY THE DISPLAYED DATA, UP TO 50 ROWS";"";"";"";"";"";"";"";"";"";"";"";"";"";"";"";"";"";"";"";"";"";"";"";"";""
"No.";"material or substance name";"material synonym";"exposure medium";"exposure medium synonym";"exposure medium note";"exposure medium CAS RN";"exposure medium formula";"exposure medium class";"NACE resistance rating (unitless)";"resistance note";"conc. (%)";"temp. (°F)";"exposure time (mo (30))";"test note";"reference";"";"";"";"";"";"";"";"";"";""
"1";"Acetal Resins (Polyoxymethylene)";"";"phosphoric acid";"orthophosphoric acid";"";"7664-38-2";"H3O4P";"inorganic acids";"3";"not recommended";"10 – 20";"70 – 150";"";"";"1";"";"";"";"";"";"";"";"";"";""
"2";"Acetal Resins (Polyoxymethylene)";"";"phosphoric acid";"orthophosphoric acid";"";"7664-38-2";"H3O4P";"inorganic acids";"3";"not recommended";"40";"70 – 150";"";"";"1";"";"";"";"";"";"";"";"";"";""
"3";"Acetal Resins (Polyoxymethylene)";"";"phosphoric acid";"orthophosphoric acid";"";"7664-38-2";"H3O4P";"inorganic acids";"3";"not recommended";"80 – 90";"70 – 212";"";"";"1";"";"";"";"";"";"";"";"";"";""
"4";"Acrylonitrile Butadiene Styrene Polymer (ABS)";"";"phosphoric acid";"orthophosphoric acid";"";"7664-38-2";"H3O4P";"inorganic acids";"1";"recommended";"10 – 20";"70 – 150";"";"";"1";"";"";"";"";"";"";"";"";"";""
"5";"Acrylonitrile Butadiene Styrene Polymer (ABS)";"";"phosphoric acid";"orthophosphoric acid";"";"7664-38-2";"H3O4P";"inorganic acids";"2";"questionable";"30 – 40";"70 – 150";"";"";"1";"";"";"";"";"";"";"";"";"";""
"6";"Acrylonitrile Butadiene Styrene Polymer (ABS)";"";"phosphoric acid";"orthophosphoric acid";"";"7664-38-2";"H3O4P";"inorganic acids";"1";"recommended";"30 – 70";"60 – 70";"";"";"1";"";"";"";"";"";"";"";"";"";""
"7";"Acrylonitrile Butadiene Styrene Polymer (ABS)";"";"phosphoric acid";"orthophosphoric acid";"";"7664-38-2";"H3O4P";"inorganic acids";"3";"not recommended";"50 – 90";"70 – 150";"";"";"1";"";"";"";"";"";"";"";"";"";""
"8";"Acrylonitrile Butadiene Styrene Polymer (ABS)";"";"phosphoric acid";"orthophosphoric acid";"";"7664-38-2";"H3O4P";"inorganic acids";"3";"not recommended";"80";"150 – 212";"";"";"1";"";"";"";"";"";"";"";"";"";""
"9";"Acrylonitrile Butadiene Styrene Polymer (ABS)";"";"phosphoric acid";"orthophosphoric acid";"";"7664-38-2";"H3O4P";"inorganic acids";"3";"not recommended";"80 – 90";"195 – 212";"";"";"1";"";"";"";"";"";"";"";"";"";""
"10";"Acrylonitrile Butadiene Styrene Polymer (ABS)";"";"phosphoric acid";"orthophosphoric acid";"";"7664-38-2";"H3O4P";"inorganic acids";"3";"not recommended";"90";"70 – 135";"";"";"1";"";"";"";"";"";"";"";"";"";""
"11";"Acrylonitrile Butadiene Styrene Polymer (ABS)";"";"phosphoric acid";"orthophosphoric acid";"";"7664-38-2";"H3O4P";"inorganic acids";"3";"not recommended; weight gain ";"90";"135 – 150";"";"";"1";"";"";"";"";"";"";"";"";"";""
"12";"Carbon-Graphite Composites";"";"phosphoric acid";"orthophosphoric acid";"";"7664-38-2";"H3O4P";"inorganic acids";"1";"recommended";"10 – 80";"70 – 212";"";"~2.5% sulfur trioxide";"1";"";"";"";"";"";"";"";"";"";""
"13";"Cellulose Acetate";"";"phosphoric acid";"orthophosphoric acid";"";"7664-38-2";"H3O4P";"inorganic acids";"3";"not recommended; weight gain";"30";"60 – 70";"<1";"";"1";"";"";"";"";"";"";"";"";"";""
"14";"Cellulose Acetate";"";"phosphoric acid";"orthophosphoric acid";"";"7664-38-2";"H3O4P";"inorganic acids";"3";"not recommended; weight gain, embrittled, surface attack";"50";"60 – 70";"";"";"1";"";"";"";"";"";"";"";"";"";""
"15";"Cellulose Acetate";"";"phosphoric acid";"orthophosphoric acid";"";"7664-38-2";"H3O4P";"inorganic acids";"3";"not recommended; disintegrated";"70";"60 – 70";"";"";"1";"";"";"";"";"";"";"";"";"";""
"16";"Cellulose Acetate Butyrate";"";"phosphoric acid";"orthophosphoric acid";"";"7664-38-2";"H3O4P";"inorganic acids";"2";"questionable; weight gain";"30";"60 – 70";"<1";"";"1";"";"";"";"";"";"";"";"";"";""
"17";"Cellulose Acetate Butyrate";"";"phosphoric acid";"orthophosphoric acid";"";"7664-38-2";"H3O4P";"inorganic acids";"1";"recommended";"50";"60 – 70";"";"";"1";"";"";"";"";"";"";"";"";"";""
"18";"Cellulose Acetate Butyrate";"";"phosphoric acid";"orthophosphoric acid";"";"7664-38-2";"H3O4P";"inorganic acids";"3";"not recommended; may dissolve";"70";"60 – 70";"";"";"1";"";"";"";"";"";"";"";"";"";""
"19";"Chlorendic Unsaturated Polyester, Glass Fiber-Reinforced (190 + 47)";"";"phosphoric acid";"orthophosphoric acid";"";"7664-38-2";"H3O4P";"inorganic acids";"1";"recommended";"<85";"250";"";"";"16";"";"";"";"";"";"";"";"";"";""
"20";"Chlorendic Unsaturated Polyester, Glass Fiber-Reinforced (190 + 47)";"HET acid polyester-Polifos 190 + 47 phr styrene";"phosphoric acid";"orthophosphoric acid";"vapor & condensate";"7664-38-2";"H3O4P";"inorganic acids";"1";"recommended";"70";"302";"";"";"16";"";"";"";"";"";"";"";"";"";""
"21";"Chlorendic Unsaturated Polyester, Glass Fiber-Reinforced (190 + 47)";"HET acid polyester-Polifos 190 + 47 phr styrene";"phosphoric acid";"orthophosphoric acid";"super phosphoric (74% P2O5)";"7664-38-2";"H3O4P";"inorganic acids";"1";"recommended";"100";"180";"<6";"";"16";"";"";"";"";"";"";"";"";"";""
"22";"Chlorendic Unsaturated Polyester, Glass Fiber-Reinforced (190 + 47)";"HET acid polyester-Polifos 190 + 47 phr styrene";"phosphoric acid";"orthophosphoric acid";"wet process, concentrated acid";"7664-38-2";"H3O4P";"inorganic acids";"1";"recommended";"100";"190";"";"";"16";"";"";"";"";"";"";"";"";"";""
"23";"Chlorendic Unsaturated Polyester, Glass Fiber-Reinforced (869 + 44.5)";"HET acid polyester-Polifos 869 + 44.5 phr styrene";"phosphoric acid";"orthophosphoric acid";"";"7664-38-2";"H3O4P";"inorganic acids";"1";"recommended";"<85";"250";"<6";"";"16";"";"";"";"";"";"";"";"";"";""
"24";"Chlorinated Polyvinyl Chloride (CPVC)";"";"phosphoric acid";"orthophosphoric acid";"";"7664-38-2";"H3O4P";"inorganic acids";"1";"recommended";"10 – 20";"70 – 175";"";"";"1";"";"";"";"";"";"";"";"";"";""
"25";"Chlorinated Polyvinyl Chloride (CPVC)";"";"phosphoric acid";"orthophosphoric acid";"";"7664-38-2";"H3O4P";"inorganic acids";"1";"recommended";"70 – 80";"70 – 175";"";"";"1";"";"";"";"";"";"";"";"";"";""
"26";"Chlorosulfonated Polyethylene";"";"phosphoric acid";"orthophosphoric acid";"";"7664-38-2";"H3O4P";"inorganic acids";"1";"recommended";"10 – 40";"70 – 150";"";"";"1";"";"";"";"";"";"";"";"";"";""
"27";"Chlorosulfonated Polyethylene";"";"phosphoric acid";"orthophosphoric acid";"";"7664-38-2";"H3O4P";"inorganic acids";"1";"recommended";"60";"70 – 212";"";"";"1";"";"";"";"";"";"";"";"";"";""
"28";"Chlorosulfonated Polyethylene";"";"phosphoric acid";"orthophosphoric acid";"";"7664-38-2";"H3O4P";"inorganic acids";"1";"recommended";"80 – 85";"70 – 212";"";"";"1";"";"";"";"";"";"";"";"";"";""
"29";"Concrete";"";"phosphoric acid";"orthophosphoric acid";"";"7664-38-2";"H3O4P";"inorganic acids";"2";"questionable";">10";"60 – 70";"";"no sulfuric acid or sulfates";"1";"";"";"";"";"";"";"";"";"";""
"30";"Epoxy Cements";"";"phosphoric acid";"orthophosphoric acid";"";"7664-38-2";"H3O4P";"inorganic acids";"2";"questionable";"50";"68";"<6";"";"5";"";"";"";"";"";"";"";"";"";""
"31";"Epoxy Cements";"";"phosphoric acid";"orthophosphoric acid";"";"7664-38-2";"H3O4P";"inorganic acids";"3";"not recommended";"50";"140";"";"";"5";"";"";"";"";"";"";"";"";"";""
"32";"Epoxy Cements";"";"phosphoric acid";"orthophosphoric acid";"";"7664-38-2";"H3O4P";"inorganic acids";"3";"not recommended";"100";"68";"";"";"5";"";"";"";"";"";"";"";"";"";""
"33";"Epoxy Cements";"";"phosphoric acid";"orthophosphoric acid";"";"7664-38-2";"H3O4P";"inorganic acids";"3";"not recommended";"100";"140";"";"";"5";"";"";"";"";"";"";"";"";"";""
"34";"Epoxy Resin, Asbestos/ Glass Fiber- Reinforced";"";"phosphoric acid";"orthophosphoric acid";"";"7664-38-2";"H3O4P";"inorganic acids";"2";"questionable";"10 – 50";"125 – 150";"";"";"1";"";"";"";"";"";"";"";"";"";""
"35";"Epoxy Resin, Asbestos/ Glass Fiber- Reinforced";"";"phosphoric acid";"orthophosphoric acid";"";"7664-38-2";"H3O4P";"inorganic acids";"2";"questionable";"10 – 80";"100 – 125";"";"";"1";"";"";"";"";"";"";"";"";"";""
"36";"Epoxy Resin, Asbestos/ Glass Fiber- Reinforced";"";"phosphoric acid";"orthophosphoric acid";"";"7664-38-2";"H3O4P";"inorganic acids";"1";"recommended; over 3 years";">10";"50 – 100";">12";"";"1";"";"";"";"";"";"";"";"";"";""
"37";"Epoxy Resin, Glass Fiber- Reinforced";"";"phosphoric acid";"orthophosphoric acid";"";"7664-38-2";"H3O4P";"inorganic acids";"1";"recommended";"2";"70 – 225";"";"";"1, 19";"";"";"";"";"";"";"";"";"";""
"38";"Epoxy Resin, Glass Fiber- Reinforced";"";"phosphoric acid";"orthophosphoric acid";"";"7664-38-2";"H3O4P";"inorganic acids";"1";"recommended";"10";"70 – 175";"";"";"1, 19";"";"";"";"";"";"";"";"";"";""
"39";"Epoxy Resin, Glass Fiber- Reinforced";"";"phosphoric acid";"orthophosphoric acid";"";"7664-38-2";"H3O4P";"inorganic acids";"1";"recommended";"10 – 20";"70 – 150";"";"";"1, 19";"";"";"";"";"";"";"";"";"";""
"40";"Epoxy Resin, Glass Fiber- Reinforced";"";"phosphoric acid";"orthophosphoric acid";"";"7664-38-2";"H3O4P";"inorganic acids";"1";"recommended";"50";"70 – 150";"";"";"1, 19";"";"";"";"";"";"";"";"";"";""
"41";"Epoxy Resin, Glass Fiber- Reinforced";"";"phosphoric acid";"orthophosphoric acid";"";"7664-38-2";"H3O4P";"inorganic acids";"1";"recommended";"90";"75";"";"";"1, 19";"";"";"";"";"";"";"";"";"";""
"42";"Epoxy Resin, Glass Fiber- Reinforced";"";"phosphoric acid";"orthophosphoric acid";"";"7664-38-2";"H3O4P";"inorganic acids";"3";"not recommended";"90";"125 – 150";"";"";"1, 19";"";"";"";"";"";"";"";"";"";""
"43";"Ethylene Tetrafluoroethylene Copolymer (ETFE)";"";"phosphoric acid";"orthophosphoric acid";"";"7664-38-2";"H3O4P";"inorganic acids";"1";"recommended";"<95";"32 – 250";"";"";"1, 9, 10";"";"";"";"";"";"";"";"";"";""
"44";"Ethylene Tetrafluoroethylene Copolymer (ETFE)";"Teflon; Hostaflon; Fluon";"phosphoric acid";"orthophosphoric acid";"";"7664-38-2";"H3O4P";"inorganic acids";"1";"recommended";"any";"250 – 400";"[>12]";"";"1, 9, 10";"";"";"";"";"";"";"";"";"";""
"45";"Ethylene Tetrafluoroethylene Copolymer (ETFE)";"";"phosphoric acid";"orthophosphoric acid";"";"7664-38-2";"H3O4P";"inorganic acids";"1";"recommended; strength loss, steady state reached in 1 week exposure";"100";"32 – 250";"[";"";"1, 9, 10";"";"";"";"";"";"";"";"";"";""
"46";"Fluorinated Ethylene Propylene Copolymer (FEP)/ Polytetrafluoroethylene (PTFE)";"";"phosphoric acid";"orthophosphoric acid";"";"7664-38-2";"H3O4P";"inorganic acids";"1";"recommended";"10";"70 – 150";"";"immersed, cyclic immersion";"1, 10, 22";"";"";"";"";"";"";"";"";"";""
"47";"Fluorinated Ethylene Propylene Copolymer (FEP)/ Polytetrafluoroethylene (PTFE)";"";"phosphoric acid";"orthophosphoric acid";"";"7664-38-2";"H3O4P";"inorganic acids";"1";"recommended; >12 months";"20 – 40";"200 – 250";"";"";"1, 10, 22";"";"";"";"";"";"";"";"";"";""
"48";"Fluorinated Ethylene Propylene Copolymer (FEP)/ Polytetrafluoroethylene (PTFE)";"";"phosphoric acid";"orthophosphoric acid";"";"7664-38-2";"H3O4P";"inorganic acids";"1";"recommended";"50";"75 – 250";"";"~2.5% sulfur dioxide, immersed, cyclic immersion";"1, 10, 22";"";"";"";"";"";"";"";"";"";""
"49";"Fluorinated Ethylene Propylene Copolymer (FEP)/ Polytetrafluoroethylene (PTFE)";"";"phosphoric acid";"orthophosphoric acid";"";"7664-38-2";"H3O4P";"inorganic acids";"1";"recommended";"80";"70 – 150";"";"immersed, cyclic immersion";"1, 10, 22";"";"";"";"";"";"";"";"";"";""
"50";"Fluorinated Ethylene Propylene Copolymer (FEP)/ Polytetrafluoroethylene (PTFE)";"";"phosphoric acid";"orthophosphoric acid";"";"7664-38-2";"H3O4P";"inorganic acids";"1";"recommended";"100";"200 – 212";"";"immersed, cyclic immersion";"1, 10, 22";"";"";"";"";"";"";"";"";"";""
"";"";"";"";"";"";"";"";"";"";"";"";"";"";"";"";"";"";"";"";"";"";"";"";"";""
"";"";"";"";"";"";"";"";"";"";"";"";"";"";"";"";"";"";"";"";"";"";"";"";"";""
"Corrosion Survey Database (COR•SUR) © 2002 NACE International";"";"";"";"";"";"";"";"";"";"";"";"";"";"";"";"";"";"";"";"";"";"";"";"";""

File: data/corrosion_data/TableData - 2024-11-11T001610.567.csv
sep=;
"Title: Corrosion Survey Database (COR•SUR)";"";"";"";"";"";"";"";"";"";"";"";"";"";"";"";"";"";"";"";"";"";"";"";"";""
"Table: Phosphoric acid + nitric acid";"";"";"";"";"";"";"";"";"";"";"";"";"";"";"";"";"";"";"";"";"";"";"";"";""
"DOWNLOAD SHOWS ONLY THE DISPLAYED DATA, UP TO 50 ROWS";"";"";"";"";"";"";"";"";"";"";"";"";"";"";"";"";"";"";"";"";"";"";"";"";""
"No.";"material or substance name";"material synonym";"exposure medium";"exposure medium class";"NACE resistance rating (unitless)";"resistance note";"conc. (%)";"temp. (°F)";"exposure time (mo (30))";"test note";"reference";"";"";"";"";"";"";"";"";"";"";"";"";"";""
"1";"Chlorendic Unsaturated Polyester, Glass Fiber-Reinforced (190 + 47)";"HET acid polyester-Polifos 190 + 47 phr styrene";"phosphoric acid + nitric acid";"inorganic acids";"1";"recommended";"100";"120";"";"7:4 by volume of 85% phosphoric and 34% nitric aicd";"16";"";"";"";"";"";"";"";"";"";"";"";"";"";""
"2";"Chlorendic Unsaturated Polyester, Glass Fiber-Reinforced (190 + 47)";"HET acid polyester-Polifos 190 + 47 phr styrene";"phosphoric acid + nitric acid";"inorganic acids";"1";"recommended; also recommended at 49°C (120°F) - 7:4 by volume of 85% phosphoric and 34% nitric acid";"100";"125";"<6";"80:3 mixture";"16";"";"";"";"";"";"";"";"";"";"";"";"";"";""
"3";"Chlorendic Unsaturated Polyester, Glass Fiber-Reinforced (190 + 47)";"HET acid polyester-Polifos 190 + 47 phr styrene";"phosphoric acid + nitric acid";"inorganic acids";"1";"recommended";"100";"130";"";"80:4 mixture";"16";"";"";"";"";"";"";"";"";"";"";"";"";"";""
"4";"Chlorendic Unsaturated Polyester, Glass Fiber-Reinforced (190 + 47)";"HET acid polyester-Polifos 190 + 47 phr styrene";"phosphoric acid + nitric acid";"inorganic acids";"1";"recommended";"100";"200";"<6";"95:5 vapor mixture";"16";"";"";"";"";"";"";"";"";"";"";"";"";"";""
"5";"Chlorendic Unsaturated Polyester, Glass Fiber-Reinforced (869 + 44.5)";"HET acid polyester-Polifos 869 + 44.5 phr styrene";"phosphoric acid + nitric acid";"inorganic acids";"1";"recommended";"100";"200";"<6";"95:5 mixture, vapor";"16";"";"";"";"";"";"";"";"";"";"";"";"";"";""
"";"";"";"";"";"";"";"";"";"";"";"";"";"";"";"";"";"";"";"";"";"";"";"";"";""
"";"";"";"";"";"";"";"";"";"";"";"";"";"";"";"";"";"";"";"";"";"";"";"";"";""
"Corrosion Survey Database (COR•SUR) © 2002 NACE International";"";"";"";"";"";"";"";"";"";"";"";"";"";"";"";"";"";"";"";"";"";"";"";"";""
"";"";"";"";"";"";"";"";"";"";"";"";"";"";"";"";"";"";"";"";"";"";"";"";"";""
"";"";"";"";"";"";"";"";"";"";"";"";"";"";"";"";"";"";"";"";"";"";"";"";"";""

File: data/corrosion_data/TableData - 2024-11-11T001614.801.csv
sep=;
"Title: Corrosion Survey Database (COR•SUR)";"";"";"";"";"";"";"";"";"";"";"";"";"";"";"";"";"";"";"";"";"";"";"";"";""
"Table: Phosphorous acid";"";"";"";"";"";"";"";"";"";"";"";"";"";"";"";"";"";"";"";"";"";"";"";"";""
"DOWNLOAD SHOWS ONLY THE DISPLAYED DATA, UP TO 50 ROWS";"";"";"";"";"";"";"";"";"";"";"";"";"";"";"";"";"";"";"";"";"";"";"";"";""
"No.";"material or substance name";"exposure medium";"exposure medium synonym";"exposure medium CAS RN";"exposure medium formula";"exposure medium class";"NACE resistance rating (unitless)";"resistance note";"conc. (%)";"temp. (°F)";"exposure time (mo (30))";"reference";"";"";"";"";"";"";"";"";"";"";"";"";""
"1";"Furfuryl Alcohol Resin, Asbestos-Reinforced";"phosphorous acid";"orthophosphorous acid";"13598-36-2";"H3O3P";"inorganic acids";"1";"recommended";"100";"70 – 80";"";"1";"";"";"";"";"";"";"";"";"";"";"";"";""
"2";"Furfuryl Alcohol Resin, Glass Fiber-Reinforced";"phosphorous acid";"orthophosphorous acid";"13598-36-2";"H3O3P";"inorganic acids";"1";"recommended";"100";"70 – 250";">12";"1";"";"";"";"";"";"";"";"";"";"";"";"";""
"3";"Phenolic Resins, Asbestos-Reinforced";"phosphorous acid";"orthophosphorous acid";"13598-36-2";"H3O3P";"inorganic acids";"1";"recommended";"100";"60 – 70";"";"1";"";"";"";"";"";"";"";"";"";"";"";"";""
"4";"Phenolic Resins, Asbestos-Reinforced";"phosphorous acid";"orthophosphorous acid";"13598-36-2";"H3O3P";"inorganic acids";"1";"recommended";"100";"70 – 300";"";"1";"";"";"";"";"";"";"";"";"";"";"";"";""
"";"";"";"";"";"";"";"";"";"";"";"";"";"";"";"";"";"";"";"";"";"";"";"";"";""
"";"";"";"";"";"";"";"";"";"";"";"";"";"";"";"";"";"";"";"";"";"";"";"";"";""
"Corrosion Survey Database (COR•SUR) © 2002 NACE International";"";"";"";"";"";"";"";"";"";"";"";"";"";"";"";"";"";"";"";"";"";"";"";"";""
"";"";"";"";"";"";"";"";"";"";"";"";"";"";"";"";"";"";"";"";"";"";"";"";"";""
"";"";"";"";"";"";"";"";"";"";"";"";"";"";"";"";"";"";"";"";"";"";"";"";"";""
"";"";"";"";"";"";"";"";"";"";"";"";"";"";"";"";"";"";"";"";"";"";"";"";"";""
