Repository: Mahyar-rajabi94/TF_SDL

File: data/corrosion_data/TableData - 2024-11-11T001702.703.csv
sep=;
"Title: Corrosion Survey Database (COR•SUR)";"";"";"";"";"";"";"";"";"";"";"";"";"";"";"";"";"";"";"";"";"";"";"";"";""
"Table: Silicic acid";"";"";"";"";"";"";"";"";"";"";"";"";"";"";"";"";"";"";"";"";"";"";"";"";""
"DOWNLOAD SHOWS ONLY THE DISPLAYED DATA, UP TO 50 ROWS";"";"";"";"";"";"";"";"";"";"";"";"";"";"";"";"";"";"";"";"";"";"";"";"";""
"No.";"material or substance name";"exposure medium";"exposure medium class";"NACE resistance rating (unitless)";"resistance note";"conc. (%)";"temp. (°F)";"test note";"reference";"";"";"";"";"";"";"";"";"";"";"";"";"";"";"";""
"1";"Acrylonitrile Butadiene Styrene Polymer (ABS)";"silicic acid";"inorganic acids";"1";"recommended";"10";"70 – 150";"";"1";"";"";"";"";"";"";"";"";"";"";"";"";"";"";"";""
"2";"Acrylonitrile Butadiene Styrene Polymer (ABS)";"silicic acid";"inorganic acids";"1";"recommended";"100";"70 – 150";"";"1";"";"";"";"";"";"";"";"";"";"";"";"";"";"";"";""
"3";"Chlorinated Polyvinyl Chloride (CPVC)";"silicic acid";"inorganic acids";"1";"recommended";"100";"70 – 250";"";"1, 12";"";"";"";"";"";"";"";"";"";"";"";"";"";"";"";""
"4";"Chlorosulfonated Polyethylene";"silicic acid";"inorganic acids";"1";"recommended";"10";"70 – 150";"";"1";"";"";"";"";"";"";"";"";"";"";"";"";"";"";"";""
"5";"Epoxy Resin, Glass Fiber- Reinforced";"silicic acid";"inorganic acids";"1";"recommended";"100";"70 – 200";"";"1, 24";"";"";"";"";"";"";"";"";"";"";"";"";"";"";"";""
"6";"Fluororubber";"silicic acid";"inorganic acids";"1";"recommended";"10";"70 – 150";"";"1";"";"";"";"";"";"";"";"";"";"";"";"";"";"";"";""
"7";"Polychloroprene";"silicic acid";"inorganic acids";"1";"recommended";"10";"70 – 150";"";"1";"";"";"";"";"";"";"";"";"";"";"";"";"";"";"";""
"8";"Polyethylene (PE)";"silicic acid";"inorganic acids";"1";"recommended";"100";"70 – 150";"";"1, 21";"";"";"";"";"";"";"";"";"";"";"";"";"";"";"";""
"9";"Polyvinyl Chloride (PVC)";"silicic acid";"inorganic acids";"1";"recommended";"100";"70 – 150";"";"1";"";"";"";"";"";"";"";"";"";"";"";"";"";"";"";""
"10";"Rubber, Butyl (BR)";"silicic acid";"inorganic acids";"1";"recommended";"10";"70 – 150";"slurry";"1";"";"";"";"";"";"";"";"";"";"";"";"";"";"";"";""
"11";"Rubber, Natural (NR)";"silicic acid";"inorganic acids";"1";"recommended";"100";"70 – 150";"";"1";"";"";"";"";"";"";"";"";"";"";"";"";"";"";"";""
"";"";"";"";"";"";"";"";"";"";"";"";"";"";"";"";"";"";"";"";"";"";"";"";"";""
"";"";"";"";"";"";"";"";"";"";"";"";"";"";"";"";"";"";"";"";"";"";"";"";"";""
"Corrosion Survey Database (COR•SUR) © 2002 NACE International";"";"";"";"";"";"";"";"";"";"";"";"";"";"";"";"";"";"";"";"";"";"";"";"";""

File: data/corrosion_data/TableData - 2024-11-11T001707.003.csv
sep=;
"Title: Corrosion Survey Database (COR•SUR)";"";"";"";"";"";"";"";"";"";"";"";"";"";"";"";"";"";"";"";"";"";"";"";"";""
"Table: Sulfamic acid";"";"";"";"";"";"";"";"";"";"";"";"";"";"";"";"";"";"";"";"";"";"";"";"";""
"DOWNLOAD SHOWS ONLY THE DISPLAYED DATA, UP TO 50 ROWS";"";"";"";"";"";"";"";"";"";"";"";"";"";"";"";"";"";"";"";"";"";"";"";"";""
"No.";"material or substance name";"material synonym";"exposure medium";"exposure medium note";"exposure medium class";"NACE resistance rating (unitless)";"resistance note";"conc. (%)";"temp. (°F)";"exposure time (mo (30))";"test note";"reference";"";"";"";"";"";"";"";"";"";"";"";"";""
"1";"Chlorendic Unsaturated Polyester, Glass Fiber-Reinforced (190 + 47)";"HET acid polyester-Polifos 190 + 47 phr styrene";"sulfamic acid";"saturated";"inorganic acids";"1";"recommended";"100";"160";"<6";"";"16";"";"";"";"";"";"";"";"";"";"";"";"";""
"2";"Epoxy Cements";"";"sulfamic acid";"";"inorganic acids";"1";"recommended";"17";"68";"<6";"";"5";"";"";"";"";"";"";"";"";"";"";"";"";""
"3";"Epoxy Cements";"";"sulfamic acid";"";"inorganic acids";"2";"questionable";"17";"140";"";"";"5";"";"";"";"";"";"";"";"";"";"";"";"";""
"4";"Epoxy Resin, Glass Fiber- Reinforced";"";"sulfamic acid";"";"inorganic acids";"1";"recommended";"20";"70 – 150";"";"";"1, 24";"";"";"";"";"";"";"";"";"";"";"";"";""
"5";"Fluorinated Ethylene Propylene Copolymer (FEP)/ Polytetrafluoroethylene (PTFE)";"";"sulfamic acid";"";"inorganic acids";"1";"recommended";"100";"70 – 150";"";"cyclic immersion; immersed";"1";"";"";"";"";"";"";"";"";"";"";"";"";""
"6";"Polyesters, Glass Fiber-Reinforced";"";"sulfamic acid";"";"inorganic acids";"1";"recommended";"10 – 50";"70 – 150";"";"";"1";"";"";"";"";"";"";"";"";"";"";"";"";""
"7";"Polypropylene (PP)";"";"sulfamic acid";"";"inorganic acids";"1";"recommended";"100";"60 – 175";"<6";"";"1";"";"";"";"";"";"";"";"";"";"";"";"";""
"8";"Polyvinyl Chloride (PVC)";"";"sulfamic acid";"";"inorganic acids";"1";"recommended";"20";"70 – 150";"";"";"1";"";"";"";"";"";"";"";"";"";"";"";"";""
"9";"Vinyl Ester Resins";"";"sulfamic acid";"";"inorganic acids";"1";"recommended";"10 – 50";"70 – 150";"";"";"7";"";"";"";"";"";"";"";"";"";"";"";"";""
"";"";"";"";"";"";"";"";"";"";"";"";"";"";"";"";"";"";"";"";"";"";"";"";"";""
"";"";"";"";"";"";"";"";"";"";"";"";"";"";"";"";"";"";"";"";"";"";"";"";"";""
"Corrosion Survey Database (COR•SUR) © 2002 NACE International";"";"";"";"";"";"";"";"";"";"";"";"";"";"";"";"";"";"";"";"";"";"";"";"";""

File: data/corrosion_data/TableData - 2024-11-11T001715.678.csv
sep=;
"Title: Corrosion Survey Database (COR•SUR)";"";"";"";"";"";"";"";"";"";"";"";"";"";"";"";"";"";"";"";"";"";"";"";"";""
"Table: Sulfuric acid";"";"";"";"";"";"";"";"";"";"";"";"";"";"";"";"";"";"";"";"";"";"";"";"";""
"DOWNLOAD SHOWS ONLY THE DISPLAYED DATA, UP TO 50 ROWS";"";"";"";"";"";"";"";"";"";"";"";"";"";"";"";"";"";"";"";"";"";"";"";"";""
"No.";"material or substance name";"material synonym";"exposure medium";"exposure medium synonym";"exposure medium note";"exposure medium CAS RN";"exposure medium formula";"exposure medium class";"NACE resistance rating (unitless)";"resistance note";"conc. (%)";"temp. (°F)";"exposure time (mo (30))";"test note";"reference";"";"";"";"";"";"";"";"";"";""
"1";"Acetal Resins (Polyoxymethylene)";"";"sulfuric acid";"oil of vitriol";"";"7664-93-9";"H2O4S";"inorganic acids";"3";"not recommended; 12 months";"10";"70 – 150";"";"";"1";"";"";"";"";"";"";"";"";"";""
"2";"Acetal Resins (Polyoxymethylene)";"";"sulfuric acid";"oil of vitriol";"";"7664-93-9";"H2O4S";"inorganic acids";"3";"not recommended";"10 – 30";"70 – 150";"<6";"";"1";"";"";"";"";"";"";"";"";"";""
"3";"Acetal Resins (Polyoxymethylene)";"";"sulfuric acid";"oil of vitriol";"";"7664-93-9";"H2O4S";"inorganic acids";"3";"not recommended";"70";"70 – 150";"";"";"1";"";"";"";"";"";"";"";"";"";""
"4";"Acetal Resins (Polyoxymethylene)";"";"sulfuric acid";"oil of vitriol";"";"7664-93-9";"H2O4S";"inorganic acids";"3";"not recommended";"70 – 96";"70 – 100";"";"";"1";"";"";"";"";"";"";"";"";"";""
"5";"Acetal Resins (Polyoxymethylene)";"";"sulfuric acid";"oil of vitriol";"";"7664-93-9";"H2O4S";"inorganic acids";"3";"not recommended";"96";"70 – 150";"";"";"1";"";"";"";"";"";"";"";"";"";""
"6";"Acrylonitrile Butadiene Styrene Polymer (ABS)";"";"sulfuric acid";"oil of vitriol";"";"7664-93-9";"H2O4S";"inorganic acids";"1";"recommended";"10 – 30";"70 – 100";"";"";"1";"";"";"";"";"";"";"";"";"";""
"7";"Acrylonitrile Butadiene Styrene Polymer (ABS)";"";"sulfuric acid";"oil of vitriol";"";"7664-93-9";"H2O4S";"inorganic acids";"3";"not recommended";"10 – 50";"100 – 150";"";"";"1";"";"";"";"";"";"";"";"";"";""
"8";"Acrylonitrile Butadiene Styrene Polymer (ABS)";"";"sulfuric acid";"oil of vitriol";"";"7664-93-9";"H2O4S";"inorganic acids";"2";"questionable";"40 – 50";"60 – 70";"";"";"1";"";"";"";"";"";"";"";"";"";""
"9";"Acrylonitrile Butadiene Styrene Polymer (ABS)";"";"sulfuric acid";"oil of vitriol";"";"7664-93-9";"H2O4S";"inorganic acids";"3";"not recommended";"40 – 50";"70 – 100";"";"";"1";"";"";"";"";"";"";"";"";"";""
"10";"Acrylonitrile Butadiene Styrene Polymer (ABS)";"";"sulfuric acid";"oil of vitriol";"";"7664-93-9";"H2O4S";"inorganic acids";"3";"not recommended";">70";"70 – 150";"";"";"1";"";"";"";"";"";"";"";"";"";""
"11";"Acrylonitrile Butadiene Styrene Polymer (ABS)";"";"sulfuric acid";"oil of vitriol";"";"7664-93-9";"H2O4S";"inorganic acids";"3";"not recommended";"100";"70 – 135";"";"";"1";"";"";"";"";"";"";"";"";"";""
"12";"Acrylonitrile Butadiene Styrene Polymer (ABS)";"";"sulfuric acid";"oil of vitriol";"";"7664-93-9";"H2O4S";"inorganic acids";"3";"not recommended; disintegrated ";"100";"135 – 150";"";"";"1";"";"";"";"";"";"";"";"";"";""
"13";"Carbon-Graphite Composites";"";"sulfuric acid";"oil of vitriol";"";"7664-93-9";"H2O4S";"inorganic acids";"1";"recommended";"10 – 70";"70 – 250";"";"";"1";"";"";"";"";"";"";"";"";"";""
"14";"Carbon-Graphite Composites";"";"sulfuric acid";"oil of vitriol";"";"7664-93-9";"H2O4S";"inorganic acids";"1";"recommended";"50";"225 – 640";"";"";"1";"";"";"";"";"";"";"";"";"";""
"15";"Carbon-Graphite Composites";"";"sulfuric acid";"oil of vitriol";"";"7664-93-9";"H2O4S";"inorganic acids";"1";"recommended";"70";"70 – 225";"";"";"1";"";"";"";"";"";"";"";"";"";""
"16";"Carbon-Graphite Composites";"";"sulfuric acid";"oil of vitriol";"";"7664-93-9";"H2O4S";"inorganic acids";"1";"recommended";"70";"225 – 298";"";"";"1";"";"";"";"";"";"";"";"";"";""
"17";"Carbon-Graphite Composites";"";"sulfuric acid";"oil of vitriol";"";"7664-93-9";"H2O4S";"inorganic acids";"1";"recommended";"80";"70 – 225";"";"";"1";"";"";"";"";"";"";"";"";"";""
"18";"Carbon-Graphite Composites";"";"sulfuric acid";"oil of vitriol";"";"7664-93-9";"H2O4S";"inorganic acids";"1";"recommended";"80";"225 – 298";"";"";"1";"";"";"";"";"";"";"";"";"";""
"19";"Carbon-Graphite Composites";"";"sulfuric acid";"oil of vitriol";"";"7664-93-9";"H2O4S";"inorganic acids";"1";"recommended";"80 – 90";"70 – 250";"";"";"1";"";"";"";"";"";"";"";"";"";""
"20";"Carbon-Graphite Composites";"";"sulfuric acid";"oil of vitriol";"";"7664-93-9";"H2O4S";"inorganic acids";"1";"recommended";"90";"70 – 225";"";"";"1";"";"";"";"";"";"";"";"";"";""
"21";"Carbon-Graphite Composites";"";"sulfuric acid";"oil of vitriol";"";"7664-93-9";"H2O4S";"inorganic acids";"1";"recommended";"90";"225 – 250";"";"150°C (302°F)";"1";"";"";"";"";"";"";"";"";"";""
"22";"Carbon-Graphite Composites";"";"sulfuric acid";"oil of vitriol";"";"7664-93-9";"H2O4S";"inorganic acids";"1";"recommended";">93";"60 – 70";"";"";"1";"";"";"";"";"";"";"";"";"";""
"23";"Cellulose Acetate";"";"sulfuric acid";"oil of vitriol";"";"7664-93-9";"H2O4S";"inorganic acids";"3";"not recommended; disintegrated >12 months";"10";"60 – 70";"";"";"1";"";"";"";"";"";"";"";"";"";""
"24";"Cellulose Acetate";"";"sulfuric acid";"oil of vitriol";"";"7664-93-9";"H2O4S";"inorganic acids";"3";"not recommended";"10 – 20";"60 – 70";"";"";"1";"";"";"";"";"";"";"";"";"";""
"25";"Cellulose Acetate";"";"sulfuric acid";"oil of vitriol";"";"7664-93-9";"H2O4S";"inorganic acids";"3";"not recommended; disintegrated ";"20";"60 – 70";"";"";"1";"";"";"";"";"";"";"";"";"";""
"26";"Cellulose Acetate Butyrate";"";"sulfuric acid";"oil of vitriol";"";"7664-93-9";"H2O4S";"inorganic acids";"1";"recommended; 12 months";"10";"60 – 70";"";"";"1";"";"";"";"";"";"";"";"";"";""
"27";"Cellulose Acetate Butyrate";"";"sulfuric acid";"oil of vitriol";"";"7664-93-9";"H2O4S";"inorganic acids";"3";"not recommended; softened, may dissolve, >12 months";"20 – 30";"60 – 70";"";"";"1";"";"";"";"";"";"";"";"";"";""
"28";"Cellulose Acetate Butyrate";"";"sulfuric acid";"oil of vitriol";"";"7664-93-9";"H2O4S";"inorganic acids";"3";"not recommended; disintegrated, ";"100";"60 – 70";"";"";"1";"";"";"";"";"";"";"";"";"";""
"29";"Ceramics";"";"sulfuric acid";"oil of vitriol";"";"7664-93-9";"H2O4S";"inorganic acids";"1";"recommended; 1% recommended";"10 – 20";"70 – 125";"";"";"1";"";"";"";"";"";"";"";"";"";""
"30";"Ceramics";"";"sulfuric acid";"oil of vitriol";"";"7664-93-9";"H2O4S";"inorganic acids";"3";"not recommended";"10 – 20";"125 – 200";"";"";"1";"";"";"";"";"";"";"";"";"";""
"31";"Ceramics";"";"sulfuric acid";"oil of vitriol";"";"7664-93-9";"H2O4S";"inorganic acids";"1";"recommended";"98";"70 – 125";"";"";"1";"";"";"";"";"";"";"";"";"";""
"32";"Chlorendic Unsaturated Polyester, Glass Fiber-Reinforced (190 + 47)";"";"sulfuric acid";"oil of vitriol";"";"7664-93-9";"H2O4S";"inorganic acids";"1";"recommended";"<25";"250";"";"";"16";"";"";"";"";"";"";"";"";"";""
"33";"Chlorendic Unsaturated Polyester, Glass Fiber-Reinforced (190 + 47)";"";"sulfuric acid";"oil of vitriol";"";"7664-93-9";"H2O4S";"inorganic acids";"1";"recommended";"<50";"200";"";"";"16";"";"";"";"";"";"";"";"";"";""
"34";"Chlorendic Unsaturated Polyester, Glass Fiber-Reinforced (190 + 47)";"";"sulfuric acid";"oil of vitriol";"";"7664-93-9";"H2O4S";"inorganic acids";"1";"recommended";"<75";"150";"";"";"16";"";"";"";"";"";"";"";"";"";""
"35";"Chlorendic Unsaturated Polyester, Glass Fiber-Reinforced (190 + 47)";"HET acid polyester-Polifos 190 + 47 phr styrene";"sulfuric acid";"oil of vitriol";"";"7664-93-9";"H2O4S";"inorganic acids";"1";"recommended";"<78";"100";"<6";"";"16";"";"";"";"";"";"";"";"";"";""
"36";"Chlorendic Unsaturated Polyester, Glass Fiber-Reinforced (190 + 47)";"HET acid polyester-Polifos 190 + 47 phr styrene";"sulfuric acid";"oil of vitriol";"vapor";"7664-93-9";"H2O4S";"inorganic acids";"1";"recommended";"15 – 20";"212";"";"";"16";"";"";"";"";"";"";"";"";"";""
"37";"Chlorendic Unsaturated Polyester, Glass Fiber-Reinforced (190 + 47)";"";"sulfuric acid";"oil of vitriol";"";"7664-93-9";"H2O4S";"inorganic acids";"1";"recommended";"77";"175";"";"";"16";"";"";"";"";"";"";"";"";"";""
"38";"Chlorendic Unsaturated Polyester, Glass Fiber-Reinforced (190 + 47)";"";"sulfuric acid";"oil of vitriol";"";"7664-93-9";"H2O4S";"inorganic acids";"1";"recommended";"80";"75";"";"";"16";"";"";"";"";"";"";"";"";"";""
"39";"Chlorendic Unsaturated Polyester, Glass Fiber-Reinforced (190 + 47)";"HET acid polyester-Polifos 190 + 47 phr styrene";"sulfuric acid";"oil of vitriol";"vapor";"7664-93-9";"H2O4S";"inorganic acids";"1";"recommended";"80";"130";"";"";"16";"";"";"";"";"";"";"";"";"";""
"40";"Chlorendic Unsaturated Polyester, Glass Fiber-Reinforced (190 + 47)";"";"sulfuric acid";"oil of vitriol";"";"7664-93-9";"H2O4S";"inorganic acids";"3";"not recommended";"95";"90";"";"";"16";"";"";"";"";"";"";"";"";"";""
"41";"Chlorendic Unsaturated Polyester, Glass Fiber-Reinforced (190 + 47)";"";"sulfuric acid";"oil of vitriol";"";"7664-93-9";"H2O4S";"inorganic acids";"3";"not recommended";"98";"80";"";"";"16";"";"";"";"";"";"";"";"";"";""
"42";"Chlorendic Unsaturated Polyester, Glass Fiber-Reinforced (869 + 44.5)";"";"sulfuric acid";"oil of vitriol";"";"7664-93-9";"H2O4S";"inorganic acids";"1";"recommended";"<25";"250";"";"";"16";"";"";"";"";"";"";"";"";"";""
"43";"Chlorendic Unsaturated Polyester, Glass Fiber-Reinforced (869 + 44.5)";"";"sulfuric acid";"oil of vitriol";"";"7664-93-9";"H2O4S";"inorganic acids";"1";"recommended";"<50";"200";"";"";"16";"";"";"";"";"";"";"";"";"";""
"44";"Chlorendic Unsaturated Polyester, Glass Fiber-Reinforced (869 + 44.5)";"";"sulfuric acid";"oil of vitriol";"";"7664-93-9";"H2O4S";"inorganic acids";"1";"recommended";"<70";"150";"";"";"16";"";"";"";"";"";"";"";"";"";""
"45";"Chlorendic Unsaturated Polyester, Glass Fiber-Reinforced (869 + 44.5)";"HET acid polyester-Polifos 869 + 44.5 phr styrene";"sulfuric acid";"oil of vitriol";"";"7664-93-9";"H2O4S";"inorganic acids";"1";"recommended";"<75";"100";"<6";"";"16";"";"";"";"";"";"";"";"";"";""
"46";"Chlorendic Unsaturated Polyester, Glass Fiber-Reinforced (869 + 44.5)";"";"sulfuric acid";"oil of vitriol";"";"7664-93-9";"H2O4S";"inorganic acids";"3";"not recommended";"60";"250";"";"";"16";"";"";"";"";"";"";"";"";"";""
"47";"Chlorendic Unsaturated Polyester, Glass Fiber-Reinforced (869 + 44.5)";"";"sulfuric acid";"oil of vitriol";"";"7664-93-9";"H2O4S";"inorganic acids";"3";"not recommended";"70";"200";"";"";"16";"";"";"";"";"";"";"";"";"";""
"48";"Chlorendic Unsaturated Polyester, Glass Fiber-Reinforced (869 + 44.5)";"";"sulfuric acid";"oil of vitriol";"";"7664-93-9";"H2O4S";"inorganic acids";"3";"not recommended";"75";"175";"";"";"16";"";"";"";"";"";"";"";"";"";""
"49";"Chlorendic Unsaturated Polyester, Glass Fiber-Reinforced (869 + 44.5)";"";"sulfuric acid";"oil of vitriol";"";"7664-93-9";"H2O4S";"inorganic acids";"3";"not recommended";"80";"75";"";"";"16";"";"";"";"";"";"";"";"";"";""
"50";"Chlorendic Unsaturated Polyester, Glass Fiber-Reinforced (869 + 44.5)";"HET acid polyester-Polifos 869 + 44.5 phr styrene";"sulfuric acid";"oil of vitriol";"vapor";"7664-93-9";"H2O4S";"inorganic acids";"1";"recommended";"80";"140";"";"";"16";"";"";"";"";"";"";"";"";"";""
"";"";"";"";"";"";"";"";"";"";"";"";"";"";"";"";"";"";"";"";"";"";"";"";"";""
"";"";"";"";"";"";"";"";"";"";"";"";"";"";"";"";"";"";"";"";"";"";"";"";"";""
"Corrosion Survey Database (COR•SUR) © 2002 NACE International";"";"";"";"";"";"";"";"";"";"";"";"";"";"";"";"";"";"";"";"";"";"";"";"";""

File: data/corrosion_data/TableData - 2024-11-11T001722.384.csv
sep=;
"Title: Corrosion Survey Database (COR•SUR)";"";"";"";"";"";"";"";"";"";"";"";"";"";"";"";"";"";"";"";"";"";"";"";"";""
"Table: Sulfuric acid";"";"";"";"";"";"";"";"";"";"";"";"";"";"";"";"";"";"";"";"";"";"";"";"";""
"DOWNLOAD SHOWS ONLY THE DISPLAYED DATA, UP TO 50 ROWS";"";"";"";"";"";"";"";"";"";"";"";"";"";"";"";"";"";"";"";"";"";"";"";"";""
"No.";"material or substance name";"material synonym";"exposure medium";"exposure medium synonym";"exposure medium note";"exposure medium CAS RN";"exposure medium formula";"exposure medium class";"NACE resistance rating (unitless)";"resistance note";"conc. (%)";"temp. (°F)";"exposure time (mo (30))";"test note";"reference";"";"";"";"";"";"";"";"";"";""
"51";"Chlorendic Unsaturated Polyester, Glass Fiber-Reinforced (869 + 44.5)";"";"sulfuric acid";"oil of vitriol";"";"7664-93-9";"H2O4S";"inorganic acids";"3";"not recommended";">95";"75 – 90";"";"";"16";"";"";"";"";"";"";"";"";"";""
"52";"Chlorinated Polyvinyl Chloride (CPVC)";"";"sulfuric acid";"oil of vitriol";"";"7664-93-9";"H2O4S";"inorganic acids";"1";"recommended";"80";"70 – 175";"";"";"1";"";"";"";"";"";"";"";"";"";""
"53";"Chlorinated Polyvinyl Chloride (CPVC)";"";"sulfuric acid";"oil of vitriol";"";"7664-93-9";"H2O4S";"inorganic acids";"3";"not recommended";"80";"175 – 212";"";"";"1";"";"";"";"";"";"";"";"";"";""
"54";"Chlorinated Polyvinyl Chloride (CPVC)";"";"sulfuric acid";"oil of vitriol";"";"7664-93-9";"H2O4S";"inorganic acids";"1";"recommended";"80 – 90";"70 – 150";"";"";"1";"";"";"";"";"";"";"";"";"";""
"55";"Chlorinated Polyvinyl Chloride (CPVC)";"";"sulfuric acid";"oil of vitriol";"";"7664-93-9";"H2O4S";"inorganic acids";"3";"not recommended";">80";"175 – 212";"";"";"1";"";"";"";"";"";"";"";"";"";""
"56";"Chlorinated Polyvinyl Chloride (CPVC)";"";"sulfuric acid";"oil of vitriol";"";"7664-93-9";"H2O4S";"inorganic acids";"3";"not recommended";">90";"150 – 175";"";"";"1";"";"";"";"";"";"";"";"";"";""
"57";"Chlorinated Polyvinyl Chloride (CPVC)";"";"sulfuric acid";"oil of vitriol";"";"7664-93-9";"H2O4S";"inorganic acids";"1";"recommended";"93";"60 – 70";"";"";"1";"";"";"";"";"";"";"";"";"";""
"58";"Chlorinated Polyvinyl Chloride (CPVC)";"";"sulfuric acid";"oil of vitriol";"";"7664-93-9";"H2O4S";"inorganic acids";"3";"not recommended";"100";"70 – 212";"";"";"1";"";"";"";"";"";"";"";"";"";""
"59";"Chlorosulfonated Polyethylene";"";"sulfuric acid";"oil of vitriol";"";"7664-93-9";"H2O4S";"inorganic acids";"1";"recommended; not recommended for fuming";"10 – 60";"70 – 150";"";"";"1";"";"";"";"";"";"";"";"";"";""
"60";"Chlorosulfonated Polyethylene";"";"sulfuric acid";"oil of vitriol";"";"7664-93-9";"H2O4S";"inorganic acids";"1";"recommended";"70";"60 – 70";"";"";"1";"";"";"";"";"";"";"";"";"";""
"61";"Chlorosulfonated Polyethylene";"";"sulfuric acid";"oil of vitriol";"";"7664-93-9";"H2O4S";"inorganic acids";"2";"questionable";"70";"70 – 150";"";"";"1";"";"";"";"";"";"";"";"";"";""
"62";"Chlorosulfonated Polyethylene";"";"sulfuric acid";"oil of vitriol";"";"7664-93-9";"H2O4S";"inorganic acids";"2";"questionable";"70 – 90";"70 – 100";"";"";"1";"";"";"";"";"";"";"";"";"";""
"63";"Chlorosulfonated Polyethylene";"";"sulfuric acid";"oil of vitriol";"";"7664-93-9";"H2O4S";"inorganic acids";"3";"not recommended";"96";"70 – 150";"";"";"1";"";"";"";"";"";"";"";"";"";""
"64";"Concrete";"";"sulfuric acid";"oil of vitriol";"";"7664-93-9";"H2O4S";"inorganic acids";"3";"not recommended";"10 – 90";"60 – 70";"";"";"1";"";"";"";"";"";"";"";"";"";""
"65";"Epoxy Cements";"";"sulfuric acid";"oil of vitriol";"";"7664-93-9";"H2O4S";"inorganic acids";"1";"recommended";"20";"68";"<6";"";"5";"";"";"";"";"";"";"";"";"";""
"66";"Epoxy Cements";"";"sulfuric acid";"oil of vitriol";"";"7664-93-9";"H2O4S";"inorganic acids";"1";"recommended";"20";"140";"";"";"5";"";"";"";"";"";"";"";"";"";""
"67";"Epoxy Cements";"";"sulfuric acid";"oil of vitriol";"";"7664-93-9";"H2O4S";"inorganic acids";"1";"recommended";"50";"68";"";"";"5";"";"";"";"";"";"";"";"";"";""
"68";"Epoxy Cements";"";"sulfuric acid";"oil of vitriol";"";"7664-93-9";"H2O4S";"inorganic acids";"1";"recommended";"50";"140";"";"";"5";"";"";"";"";"";"";"";"";"";""
"69";"Epoxy Cements";"";"sulfuric acid";"oil of vitriol";"";"7664-93-9";"H2O4S";"inorganic acids";"3";"not recommended";"70";"212";"";"";"5";"";"";"";"";"";"";"";"";"";""
"70";"Epoxy Cements";"";"sulfuric acid";"oil of vitriol";"";"7664-93-9";"H2O4S";"inorganic acids";"3";"not recommended";"98";"212";"";"";"5";"";"";"";"";"";"";"";"";"";""
"71";"Epoxy Resin, Asbestos/ Glass Fiber- Reinforced";"";"sulfuric acid";"oil of vitriol";"";"7664-93-9";"H2O4S";"inorganic acids";"1";"recommended";"10 – 20";"150 – 180";"";"";"1";"";"";"";"";"";"";"";"";"";""
"72";"Epoxy Resin, Asbestos/ Glass Fiber- Reinforced";"";"sulfuric acid";"oil of vitriol";"";"7664-93-9";"H2O4S";"inorganic acids";"1";"recommended";"10 – 50";"100 – 150";"";"";"1";"";"";"";"";"";"";"";"";"";""
"73";"Epoxy Resin, Asbestos/ Glass Fiber- Reinforced";"";"sulfuric acid";"oil of vitriol";"";"7664-93-9";"H2O4S";"inorganic acids";"1";"recommended; over 3 years";"10 – 70";"50 – 100";">12";"";"1";"";"";"";"";"";"";"";"";"";""
"74";"Epoxy Resin, Asbestos/ Glass Fiber- Reinforced";"";"sulfuric acid";"oil of vitriol";"";"7664-93-9";"H2O4S";"inorganic acids";"2";"questionable";"60 – 70";"100 – 125";"";"";"1";"";"";"";"";"";"";"";"";"";""
"75";"Epoxy Resin, Asbestos/ Glass Fiber- Reinforced";"";"sulfuric acid";"oil of vitriol";"";"7664-93-9";"H2O4S";"inorganic acids";"3";"not recommended";">80";"50 – 300";"";"";"1";"";"";"";"";"";"";"";"";"";""
"76";"Epoxy Resin, Glass Fiber- Reinforced";"";"sulfuric acid";"oil of vitriol";"";"7664-93-9";"H2O4S";"inorganic acids";"3";"not recommended";"10 – 20";"80 – 150";"";"";"1, 19";"";"";"";"";"";"";"";"";"";""
"77";"Epoxy Resin, Glass Fiber- Reinforced";"";"sulfuric acid";"oil of vitriol";"";"7664-93-9";"H2O4S";"inorganic acids";"1";"recommended; 95% not recommended; recommended ";"10 – 50";"70 – 80";"";"";"1, 19";"";"";"";"";"";"";"";"";"";""
"78";"Epoxy Resin, Glass Fiber- Reinforced";"";"sulfuric acid";"oil of vitriol";"";"7664-93-9";"H2O4S";"inorganic acids";"1";"recommended";"25";"150";"";"";"1, 19";"";"";"";"";"";"";"";"";"";""
"79";"Epoxy Resin, Glass Fiber- Reinforced";"";"sulfuric acid";"oil of vitriol";"";"7664-93-9";"H2O4S";"inorganic acids";"1";"recommended";"30 – 40";"80 – 100";"";"";"1, 19";"";"";"";"";"";"";"";"";"";""
"80";"Epoxy Resin, Glass Fiber- Reinforced";"";"sulfuric acid";"oil of vitriol";"";"7664-93-9";"H2O4S";"inorganic acids";"1";"recommended";"50";"80 – 150";"";"";"1, 19";"";"";"";"";"";"";"";"";"";""
"81";"Epoxy Resin, Glass Fiber- Reinforced";"";"sulfuric acid";"oil of vitriol";"";"7664-93-9";"H2O4S";"inorganic acids";"1";"recommended";"70";"70 – 100";"";"";"1, 19";"";"";"";"";"";"";"";"";"";""
"82";"Epoxy Resin, Glass Fiber- Reinforced";"";"sulfuric acid";"oil of vitriol";"";"7664-93-9";"H2O4S";"inorganic acids";"3";"not recommended";"70";"100 – 150";"";"";"1, 19";"";"";"";"";"";"";"";"";"";""
"83";"Epoxy Resin, Glass Fiber- Reinforced";"";"sulfuric acid";"oil of vitriol";"";"7664-93-9";"H2O4S";"inorganic acids";"3";"not recommended";"70";"175 – 250";"";"";"1, 19";"";"";"";"";"";"";"";"";"";""
"84";"Epoxy Resin, Glass Fiber- Reinforced";"";"sulfuric acid";"oil of vitriol";"";"7664-93-9";"H2O4S";"inorganic acids";"3";"not recommended";">85";"70 – 80";"";"";"1, 19";"";"";"";"";"";"";"";"";"";""
"85";"Ethylene Tetrafluoroethylene Copolymer (ETFE)";"Teflon; Hostaflon; Fluon";"sulfuric acid";"oil of vitriol";"";"7664-93-9";"H2O4S";"inorganic acids";"1";"recommended; do not use over 135°C (275°F) in contact with glass-lined equipment";"any";"250 – 350";"[>12]";"";"1, 10, 14";"";"";"";"";"";"";"";"";"";""
"86";"Ethylene Tetrafluoroethylene Copolymer (ETFE)";"";"sulfuric acid";"oil of vitriol";"";"7664-93-9";"H2O4S";"inorganic acids";"1";"recommended; weight gain, strength loss, steady state reached in one week exposure";"70";"32 – 250";"[";"";"1, 10, 14";"";"";"";"";"";"";"";"";"";""
"87";"Fluorinated Ethylene Propylene Copolymer (FEP)/ Polytetrafluoroethylene (PTFE)";"";"sulfuric acid";"oil of vitriol";"";"7664-93-9";"H2O4S";"inorganic acids";"3";"not recommended";"20";"60 – 70";"";"";"1, 22";"";"";"";"";"";"";"";"";"";""
"88";"Fluorinated Ethylene Propylene Copolymer (FEP)/ Polytetrafluoroethylene (PTFE)";"";"sulfuric acid";"oil of vitriol";"";"7664-93-9";"H2O4S";"inorganic acids";"1";"recommended";"50";"70 – 90";"";"immersed, cyclic immersion";"1, 22";"";"";"";"";"";"";"";"";"";""
"89";"Fluorinated Ethylene Propylene Copolymer (FEP)/ Polytetrafluoroethylene (PTFE)";"";"sulfuric acid";"oil of vitriol";"";"7664-93-9";"H2O4S";"inorganic acids";"3";"not recommended";"80 – 90";"60 – 70";"";"";"1, 22";"";"";"";"";"";"";"";"";"";""
"90";"Fluororubber";"";"sulfuric acid";"oil of vitriol";"";"7664-93-9";"H2O4S";"inorganic acids";"1";"recommended";"10 – 40";"70 – 150";"";"";"1";"";"";"";"";"";"";"";"";"";""
"91";"Fluororubber";"";"sulfuric acid";"oil of vitriol";"";"7664-93-9";"H2O4S";"inorganic acids";"2";"questionable";"10 – 70";"150 – 175";"";"";"1";"";"";"";"";"";"";"";"";"";""
"92";"Fluororubber";"";"sulfuric acid";"oil of vitriol";"";"7664-93-9";"H2O4S";"inorganic acids";"1";"recommended";"70";"70 – 150";"";"";"1";"";"";"";"";"";"";"";"";"";""
"93";"Fluororubber";"";"sulfuric acid";"oil of vitriol";"";"7664-93-9";"H2O4S";"inorganic acids";"2";"questionable; swollen, weight gain";"70";"150 – 175";"";"";"1";"";"";"";"";"";"";"";"";"";""
"94";"Fluororubber";"";"sulfuric acid";"oil of vitriol";"";"7664-93-9";"H2O4S";"inorganic acids";"1";"recommended";">90";"70 – 100";"";"";"1";"";"";"";"";"";"";"";"";"";""
"95";"Fluororubber";"";"sulfuric acid";"oil of vitriol";"";"7664-93-9";"H2O4S";"inorganic acids";"2";"questionable; not recommended for 96%";"100";"60 – 70";"";"";"1";"";"";"";"";"";"";"";"";"";""
"96";"Furfuryl Alcohol Resin, Asbestos-Reinforced";"";"sulfuric acid";"oil of vitriol";"";"7664-93-9";"H2O4S";"inorganic acids";"3";"not recommended";"10";"70 – 80";"";"";"1";"";"";"";"";"";"";"";"";"";""
"97";"Furfuryl Alcohol Resin, Asbestos-Reinforced";"";"sulfuric acid";"oil of vitriol";"";"7664-93-9";"H2O4S";"inorganic acids";"3";"not recommended";"70";"70 – 80";"";"";"1";"";"";"";"";"";"";"";"";"";""
"98";"Furfuryl Alcohol Resin, Glass Fiber-Reinforced";"";"sulfuric acid";"oil of vitriol";"";"7664-93-9";"H2O4S";"inorganic acids";"1";"recommended";">1";"70 – 250";"";"";"1";"";"";"";"";"";"";"";"";"";""
"99";"Furfuryl Alcohol Resin, Glass Fiber-Reinforced";"";"sulfuric acid";"oil of vitriol";"";"7664-93-9";"H2O4S";"inorganic acids";"1";"recommended";"10 – 20";"80 – 250";"";"";"1";"";"";"";"";"";"";"";"";"";""
"100";"Furfuryl Alcohol Resin, Glass Fiber-Reinforced";"";"sulfuric acid";"oil of vitriol";"";"7664-93-9";"H2O4S";"inorganic acids";"1";"recommended";"10 – 30";"70 – 80";">12";"";"1";"";"";"";"";"";"";"";"";"";""
"";"";"";"";"";"";"";"";"";"";"";"";"";"";"";"";"";"";"";"";"";"";"";"";"";""
"";"";"";"";"";"";"";"";"";"";"";"";"";"";"";"";"";"";"";"";"";"";"";"";"";""
"Corrosion Survey Database (COR•SUR) © 2002 NACE International";"";"";"";"";"";"";"";"";"";"";"";"";"";"";"";"";"";"";"";"";"";"";"";"";""

File: data/corrosion_data/TableData - 2024-11-11T001728.897.csv
sep=;
"Title: Corrosion Survey Database (COR•SUR)";"";"";"";"";"";"";"";"";"";"";"";"";"";"";"";"";"";"";"";"";"";"";"";"";""
"Table: Sulfuric acid";"";"";"";"";"";"";"";"";"";"";"";"";"";"";"";"";"";"";"";"";"";"";"";"";""
"DOWNLOAD SHOWS ONLY THE DISPLAYED DATA, UP TO 50 ROWS";"";"";"";"";"";"";"";"";"";"";"";"";"";"";"";"";"";"";"";"";"";"";"";"";""
"No.";"material or substance name";"material synonym";"exposure medium";"exposure medium synonym";"exposure medium note";"exposure medium CAS RN";"exposure medium formula";"exposure medium class";"NACE resistance rating (unitless)";"resistance note";"conc. (%)";"temp. (°F)";"exposure time (mo (30))";"test note";"reference";"";"";"";"";"";"";"";"";"";""
"101";"Furfuryl Alcohol Resin, Glass Fiber-Reinforced";"";"sulfuric acid";"oil of vitriol";"";"7664-93-9";"H2O4S";"inorganic acids";"1";"recommended";"50";"70 – 250";"";"";"1";"";"";"";"";"";"";"";"";"";""
"102";"Furfuryl Alcohol Resin, Glass Fiber-Reinforced";"";"sulfuric acid";"oil of vitriol";"";"7664-93-9";"H2O4S";"inorganic acids";"1";"recommended";"70 – 80";"70 – 250";"";"";"1";"";"";"";"";"";"";"";"";"";""
"103";"Furfuryl Alcohol Resin, Glass Fiber-Reinforced";"";"sulfuric acid";"oil of vitriol";"";"7664-93-9";"H2O4S";"inorganic acids";"2";"questionable";"100";"175 – 200";"";"";"1";"";"";"";"";"";"";"";"";"";""
"104";"Glass, Chemical";"";"sulfuric acid";"oil of vitriol";"";"7664-93-9";"H2O4S";"inorganic acids";"1";"recommended";">10";"70 – 212";"";"";"1";"";"";"";"";"";"";"";"";"";""
"105";"Glassed Steel";"";"sulfuric acid";"oil of vitriol";"";"7664-93-9";"H2O4S";"inorganic acids";"1";"recommended";">10";"50 – 250";"";"";"1";"";"";"";"";"";"";"";"";"";""
"106";"Magnesia Partially Stabilized Zirconia";"Nilcra PSZ";"sulfuric acid";"oil of vitriol";"";"7664-93-9";"H2O4S";"inorganic acids";"1";"recommended";"20";"0 – 200";"<1";"";"15";"";"";"";"";"";"";"";"";"";""
"107";"Magnesia Partially Stabilized Zirconia";"";"sulfuric acid";"oil of vitriol";"";"7664-93-9";"H2O4S";"inorganic acids";"1";"recommended";"60";"0 – 200";"";"";"15";"";"";"";"";"";"";"";"";"";""
"108";"Magnesia Partially Stabilized Zirconia";"";"sulfuric acid";"oil of vitriol";"";"7664-93-9";"H2O4S";"inorganic acids";"2";"questionable";"60";"250";"";"";"15";"";"";"";"";"";"";"";"";"";""
"109";"Magnesia Partially Stabilized Zirconia";"";"sulfuric acid";"oil of vitriol";"";"7664-93-9";"H2O4S";"inorganic acids";"1";"recommended";"95";"50 – 100";"";"";"15";"";"";"";"";"";"";"";"";"";""
"110";"Nylon";"";"sulfuric acid";"oil of vitriol";"";"7664-93-9";"H2O4S";"inorganic acids";"3";"not recommended";">5";"60 – 70";"";"";"1";"";"";"";"";"";"";"";"";"";""
"111";"Nylon";"";"sulfuric acid";"oil of vitriol";"";"7664-93-9";"H2O4S";"inorganic acids";"3";"not recommended";">10";"60 – 70";"";"";"1";"";"";"";"";"";"";"";"";"";""
"112";"Nylon";"";"sulfuric acid";"oil of vitriol";"";"7664-93-9";"H2O4S";"inorganic acids";"3";"not recommended; disintegrated";"70";"60 – 70";"";"";"1";"";"";"";"";"";"";"";"";"";""
"113";"Nylon";"";"sulfuric acid";"oil of vitriol";"";"7664-93-9";"H2O4S";"inorganic acids";"3";"not recommended; disintegrated";"100";"60 – 70";"";"";"1";"";"";"";"";"";"";"";"";"";""
"114";"Perfluoroalkoxy Resins";"";"sulfuric acid";"oil of vitriol";"";"7664-93-9";"H2O4S";"inorganic acids";"1";"recommended; steady state reached in one week exposure";"60";"70 – 250";"<1";"";"1, 22";"";"";"";"";"";"";"";"";"";""
"115";"Phenolic Resins, Asbestos-Reinforced";"";"sulfuric acid";"oil of vitriol";"";"7664-93-9";"H2O4S";"inorganic acids";"1";"recommended";"10 – 60";"75 – 300";"";"";"1";"";"";"";"";"";"";"";"";"";""
"116";"Phenolic Resins, Asbestos-Reinforced";"";"sulfuric acid";"oil of vitriol";"";"7664-93-9";"H2O4S";"inorganic acids";"1";"recommended";"10 – 70";"60 – 70";"";"";"1";"";"";"";"";"";"";"";"";"";""
"117";"Phenolic Resins, Asbestos-Reinforced";"";"sulfuric acid";"oil of vitriol";"";"7664-93-9";"H2O4S";"inorganic acids";"1";"recommended";"70";"75 – 212";"";"";"1";"";"";"";"";"";"";"";"";"";""
"118";"Phenolic Resins, Asbestos-Reinforced";"";"sulfuric acid";"oil of vitriol";"";"7664-93-9";"H2O4S";"inorganic acids";"2";"questionable";"70";"212 – 250";"";"";"1";"";"";"";"";"";"";"";"";"";""
"119";"Phenolic Resins, Asbestos-Reinforced";"";"sulfuric acid";"oil of vitriol";"";"7664-93-9";"H2O4S";"inorganic acids";"1";"recommended";"70 – 80";"75 – 175";"";"";"1";"";"";"";"";"";"";"";"";"";""
"120";"Phenolic Resins, Asbestos-Reinforced";"";"sulfuric acid";"oil of vitriol";"";"7664-93-9";"H2O4S";"inorganic acids";"1";"recommended";"80 – 90";"75 – 80";"";"";"1";"";"";"";"";"";"";"";"";"";""
"121";"Phenolic Resins, Asbestos-Reinforced";"";"sulfuric acid";"oil of vitriol";"";"7664-93-9";"H2O4S";"inorganic acids";"3";"not recommended";">80";"175 – 250";"";"";"1";"";"";"";"";"";"";"";"";"";""
"122";"Phenolic Resins, Asbestos-Reinforced";"";"sulfuric acid";"oil of vitriol";"";"7664-93-9";"H2O4S";"inorganic acids";"3";"not recommended";">90";"80 – 175";"";"";"1";"";"";"";"";"";"";"";"";"";""
"123";"Phenolic Resins, Asbestos-Reinforced";"";"sulfuric acid";"oil of vitriol";"";"7664-93-9";"H2O4S";"inorganic acids";"2";"questionable";"100";"75 – 80";"";"";"1";"";"";"";"";"";"";"";"";"";""
"124";"Phenolic Resins, Non-asbestos";"Haveg 41-NA";"sulfuric acid";"oil of vitriol";"liquid";"7664-93-9";"H2O4S";"inorganic acids";"1";"recommended; up to 92 days, slight weight/volume change";"10";"250";"";"";"3";"";"";"";"";"";"";"";"";"";""
"125";"Phenolic Resins, Non-asbestos";"";"sulfuric acid";"oil of vitriol";"";"7664-93-9";"H2O4S";"inorganic acids";"1";"recommended";"50";"174 – 225";"";"187 days, slight weight/volume change";"3";"";"";"";"";"";"";"";"";"";""
"126";"Phenolic Resins, Non-asbestos";"";"sulfuric acid";"oil of vitriol";"";"7664-93-9";"H2O4S";"inorganic acids";"1";"recommended";"60";"225 – 300";"";"up to 187 days, slight weight/volume change";"3";"";"";"";"";"";"";"";"";"";""
"127";"Phenolic Resins, Non-asbestos";"";"sulfuric acid";"oil of vitriol";"";"7664-93-9";"H2O4S";"inorganic acids";"1";"recommended; slight weight/volume change, slight swelling at 187 days";"70";"225";"";"";"3";"";"";"";"";"";"";"";"";"";""
"128";"Phenolic Resins, Non-asbestos";"";"sulfuric acid";"oil of vitriol";"";"7664-93-9";"H2O4S";"inorganic acids";"3";"not recommended; swelling, significant weight/volume change at 187 days";"80";"225";"";"";"3";"";"";"";"";"";"";"";"";"";""
"129";"Phenolic Resins, Non-asbestos";"";"sulfuric acid";"oil of vitriol";"";"7664-93-9";"H2O4S";"inorganic acids";"3";"not recommended";"95";"109";"";"90 days, slight weight/volume change";"3";"";"";"";"";"";"";"";"";"";""
"130";"Polychloroprene";"";"sulfuric acid";"oil of vitriol";"";"7664-93-9";"H2O4S";"inorganic acids";"1";"recommended";"10 – 40";"70 – 150";"";"";"1";"";"";"";"";"";"";"";"";"";""
"131";"Polychloroprene";"";"sulfuric acid";"oil of vitriol";"";"7664-93-9";"H2O4S";"inorganic acids";"1";"recommended";"70";"70 – 150";"[";"";"1";"";"";"";"";"";"";"";"";"";""
"132";"Polychloroprene";"";"sulfuric acid";"oil of vitriol";"";"7664-93-9";"H2O4S";"inorganic acids";"1";"recommended";"70 – 90";"70 – 100";"";"";"1";"";"";"";"";"";"";"";"";"";""
"133";"Polychloroprene";"";"sulfuric acid";"oil of vitriol";"";"7664-93-9";"H2O4S";"inorganic acids";"3";"not recommended; disintegrated";"96 – 98";"70 – 150";"";"";"1";"";"";"";"";"";"";"";"";"";""
"134";"Polyesters, Glass Fiber-Reinforced";"";"sulfuric acid";"oil of vitriol";"";"7664-93-9";"H2O4S";"inorganic acids";"1";"recommended; discolored; softened; blistered; recommended ";"10 – 70";"50 – 250";"";"";"1";"";"";"";"";"";"";"";"";"";""
"135";"Polyesters, Glass Fiber-Reinforced";"";"sulfuric acid";"oil of vitriol";"";"7664-93-9";"H2O4S";"inorganic acids";"3";"not recommended";"30 – 80";"235 – 250";"";"";"1";"";"";"";"";"";"";"";"";"";""
"136";"Polyesters, Glass Fiber-Reinforced";"";"sulfuric acid";"oil of vitriol";"";"7664-93-9";"H2O4S";"inorganic acids";"3";"not recommended";"40 – 80";"220 – 235";"";"";"1";"";"";"";"";"";"";"";"";"";""
"137";"Polyesters, Glass Fiber-Reinforced";"";"sulfuric acid";"oil of vitriol";"";"7664-93-9";"H2O4S";"inorganic acids";"3";"not recommended";"50 – 80";"212 – 220";"";"";"1";"";"";"";"";"";"";"";"";"";""
"138";"Polyesters, Glass Fiber-Reinforced";"";"sulfuric acid";"oil of vitriol";"";"7664-93-9";"H2O4S";"inorganic acids";"3";"not recommended";"60 – 80";"205 – 212";"";"";"1";"";"";"";"";"";"";"";"";"";""
"139";"Polyesters, Glass Fiber-Reinforced";"";"sulfuric acid";"oil of vitriol";"";"7664-93-9";"H2O4S";"inorganic acids";"3";"not recommended";"70 – 80";"200 – 205";"";"";"1";"";"";"";"";"";"";"";"";"";""
"140";"Polyesters, Glass Fiber-Reinforced";"";"sulfuric acid";"oil of vitriol";"";"7664-93-9";"H2O4S";"inorganic acids";"2";"questionable";"80";"50 – 80";"";"";"1";"";"";"";"";"";"";"";"";"";""
"141";"Polyesters, Glass Fiber-Reinforced";"";"sulfuric acid";"oil of vitriol";"";"7664-93-9";"H2O4S";"inorganic acids";"3";"not recommended";">80";"80 – 250";"";"";"1";"";"";"";"";"";"";"";"";"";""
"142";"Polyesters, Glass Fiber-Reinforced";"";"sulfuric acid";"oil of vitriol";"";"7664-93-9";"H2O4S";"inorganic acids";"3";"not recommended";">90";"50 – 80";"";"";"1";"";"";"";"";"";"";"";"";"";""
"143";"Polyesters, Glass Fiber-Reinforced";"";"sulfuric acid";"oil of vitriol";"";"7664-93-9";"H2O4S";"inorganic acids";"3";"not recommended";"100";"50 – 300";"";"";"1";"";"";"";"";"";"";"";"";"";""
"144";"Polyethylene (PE)";"";"sulfuric acid";"oil of vitriol";"";"7664-93-9";"H2O4S";"inorganic acids";"1";"recommended; may stress crack";"10 – 40";"60 – 150";"<6";"";"1, 21";"";"";"";"";"";"";"";"";"";""
"145";"Polyethylene (PE)";"";"sulfuric acid";"oil of vitriol";"";"7664-93-9";"H2O4S";"inorganic acids";"2";"questionable";"50";"60 – 150";"";"";"1, 21";"";"";"";"";"";"";"";"";"";""
"146";"Polyethylene (PE)";"";"sulfuric acid";"oil of vitriol";"";"7664-93-9";"H2O4S";"inorganic acids";"2";"questionable";">80";"60 – 70";"";"";"1, 21";"";"";"";"";"";"";"";"";"";""
"147";"Polyethylene (PE)";"";"sulfuric acid";"oil of vitriol";"";"7664-93-9";"H2O4S";"inorganic acids";"3";"not recommended";">80";"70 – 150";"";"";"1, 21";"";"";"";"";"";"";"";"";"";""
"148";"Polymethyl Methacrylate (PMMA)";"";"sulfuric acid";"oil of vitriol";"";"7664-93-9";"H2O4S";"inorganic acids";"3";"not recommended";"10";"60 – 70";"";"";"1";"";"";"";"";"";"";"";"";"";""
"149";"Polymethyl Methacrylate (PMMA)";"";"sulfuric acid";"oil of vitriol";"";"7664-93-9";"H2O4S";"inorganic acids";"3";"not recommended; softened, disintegrated ";"70";"60 – 70";"";"";"1";"";"";"";"";"";"";"";"";"";""
"150";"Polymethyl Methacrylate (PMMA)";"";"sulfuric acid";"oil of vitriol";"";"7664-93-9";"H2O4S";"inorganic acids";"3";"not recommended";"80";"70 – 150";"";"";"1";"";"";"";"";"";"";"";"";"";""
"";"";"";"";"";"";"";"";"";"";"";"";"";"";"";"";"";"";"";"";"";"";"";"";"";""
"";"";"";"";"";"";"";"";"";"";"";"";"";"";"";"";"";"";"";"";"";"";"";"";"";""
"Corrosion Survey Database (COR•SUR) © 2002 NACE International";"";"";"";"";"";"";"";"";"";"";"";"";"";"";"";"";"";"";"";"";"";"";"";"";""
