Repository: Mahyar-rajabi94/TF_SDL

File: data/corrosion_data/TableData - 2024-11-11T001734.978.csv
sep=;
"Title: Corrosion Survey Database (COR•SUR)";"";"";"";"";"";"";"";"";"";"";"";"";"";"";"";"";"";"";"";"";"";"";"";"";""
"Table: Sulfuric acid";"";"";"";"";"";"";"";"";"";"";"";"";"";"";"";"";"";"";"";"";"";"";"";"";""
"DOWNLOAD SHOWS ONLY THE DISPLAYED DATA, UP TO 50 ROWS";"";"";"";"";"";"";"";"";"";"";"";"";"";"";"";"";"";"";"";"";"";"";"";"";""
"No.";"material or substance name";"material synonym";"exposure medium";"exposure medium synonym";"exposure medium note";"exposure medium CAS RN";"exposure medium formula";"exposure medium class";"NACE resistance rating (unitless)";"resistance note";"conc. (%)";"temp. (°F)";"exposure time (mo (30))";"test note";"reference";"";"";"";"";"";"";"";"";"";""
"151";"Polymethyl Methacrylate (PMMA)";"";"sulfuric acid";"oil of vitriol";"";"7664-93-9";"H2O4S";"inorganic acids";"3";"not recommended; disintegrated ";"100";"70 – 150";"";"";"1";"";"";"";"";"";"";"";"";"";""
"152";"Polyphenylene Sulfide (40% Glass-Filled)";"";"sulfuric acid";"oil of vitriol";"";"7664-93-9";"H2O4S";"inorganic acids";"1";"recommended";"30";"0 – 176";"";"";"11";"";"";"";"";"";"";"";"";"";""
"153";"Polyphenylene Sulfide (40% Glass-Filled)";"";"sulfuric acid";"oil of vitriol";"";"7664-93-9";"H2O4S";"inorganic acids";"1";"recommended";"30 – 75";"0 – 75";"";"";"11";"";"";"";"";"";"";"";"";"";""
"154";"Polyphenylene Sulfide (40% Glass-Filled)";"Fortron PPS";"sulfuric acid";"oil of vitriol";"";"7664-93-9";"H2O4S";"inorganic acids";"2";"questionable";"30 – 75";"75 – 176";"<6";"";"11";"";"";"";"";"";"";"";"";"";""
"155";"Polyphenylene Sulfide, Glass Fiber-Reinforced";"Ryton PPS R-4";"sulfuric acid";"oil of vitriol";"";"7664-93-9";"H2O4S";"inorganic acids";"2";"questionable";"30";"200";"<12";"";"18";"";"";"";"";"";"";"";"";"";""
"156";"Polyphenylene Sulfide, Glass Fiber-Reinforced";"";"sulfuric acid";"oil of vitriol";"";"7664-93-9";"H2O4S";"inorganic acids";"2";"questionable";"50";"200";"";"";"18";"";"";"";"";"";"";"";"";"";""
"157";"Polyphenylene Sulfide, Glass Fiber-Reinforced";"";"sulfuric acid";"oil of vitriol";"";"7664-93-9";"H2O4S";"inorganic acids";"3";"not recommended";"80";"200";"";"";"18";"";"";"";"";"";"";"";"";"";""
"158";"Polypropylene (PP)";"";"sulfuric acid";"oil of vitriol";"";"7664-93-9";"H2O4S";"inorganic acids";"1";"recommended; may stress crack";"10";"60 – 150";"<6";"";"1";"";"";"";"";"";"";"";"";"";""
"159";"Polypropylene (PP)";"";"sulfuric acid";"oil of vitriol";"";"7664-93-9";"H2O4S";"inorganic acids";"2";"questionable";"10";"150 – 212";"";"";"1";"";"";"";"";"";"";"";"";"";""
"160";"Polypropylene (PP)";"";"sulfuric acid";"oil of vitriol";"";"7664-93-9";"H2O4S";"inorganic acids";"3";"not recommended";"50";"150 – 212";"";"";"1";"";"";"";"";"";"";"";"";"";""
"161";"Polypropylene (PP)";"";"sulfuric acid";"oil of vitriol";"";"7664-93-9";"H2O4S";"inorganic acids";"1";"recommended";"50 – 60";"60 – 70";"";"";"1";"";"";"";"";"";"";"";"";"";""
"162";"Polypropylene (PP)";"";"sulfuric acid";"oil of vitriol";"";"7664-93-9";"H2O4S";"inorganic acids";"2";"questionable";"50 – 60";"70 – 150";"";"";"1";"";"";"";"";"";"";"";"";"";""
"163";"Polypropylene (PP)";"";"sulfuric acid";"oil of vitriol";"";"7664-93-9";"H2O4S";"inorganic acids";"2";"questionable";"60";"70 – 175";"";"";"1";"";"";"";"";"";"";"";"";"";""
"164";"Polypropylene (PP)";"";"sulfuric acid";"oil of vitriol";"";"7664-93-9";"H2O4S";"inorganic acids";"2";"questionable";"100";"60 – 70";"";"intermittent exposure, 98% also";"1";"";"";"";"";"";"";"";"";"";""
"165";"Polypropylene (PP)";"";"sulfuric acid";"oil of vitriol";"";"7664-93-9";"H2O4S";"inorganic acids";"3";"not recommended";"100";"70 – 150";"";"";"1";"";"";"";"";"";"";"";"";"";""
"166";"Polypropylene (PP)";"";"sulfuric acid";"oil of vitriol";"";"7664-93-9";"H2O4S";"inorganic acids";"3";"not recommended; disintegrated";"100";"150 – 212";"";"";"1";"";"";"";"";"";"";"";"";"";""
"167";"Polysulfone";"";"sulfuric acid";"oil of vitriol";"";"7664-93-9";"H2O4S";"inorganic acids";"1";"recommended";"30 – 40";"125 – 175";"<1";"";"1";"";"";"";"";"";"";"";"";"";""
"168";"Polyvinyl Chloride (PVC)";"";"sulfuric acid";"oil of vitriol";"";"7664-93-9";"H2O4S";"inorganic acids";"1";"recommended; discolored; softened";"10 – 70";"70 – 150";"";"";"1";"";"";"";"";"";"";"";"";"";""
"169";"Polyvinyl Chloride (PVC)";"";"sulfuric acid";"oil of vitriol";"";"7664-93-9";"H2O4S";"inorganic acids";"3";"not recommended";">80";"70 – 150";"";"";"1";"";"";"";"";"";"";"";"";"";""
"170";"Polyvinyl Chloride (PVC)";"";"sulfuric acid";"oil of vitriol";"";"7664-93-9";"H2O4S";"inorganic acids";"3";"not recommended; weight gain, ";"100";"70 – 135";"";"";"1";"";"";"";"";"";"";"";"";"";""
"171";"Polyvinyl Chloride (PVC)";"";"sulfuric acid";"oil of vitriol";"";"7664-93-9";"H2O4S";"inorganic acids";"3";"not recommended; weight gain, ";"100";"135 – 150";"";"";"1";"";"";"";"";"";"";"";"";"";""
"172";"Polyvinylidene Chloride (PVDC)";"Saran brand resin";"sulfuric acid";"oil of vitriol";"";"7664-93-9";"H2O4S";"inorganic acids";"1";"recommended";"10";"125";"";"";"6";"";"";"";"";"";"";"";"";"";""
"173";"Polyvinylidene Chloride (PVDC)";"";"sulfuric acid";"oil of vitriol";"";"7664-93-9";"H2O4S";"inorganic acids";"1";"recommended";"20";"125";"";"";"6";"";"";"";"";"";"";"";"";"";""
"174";"Polyvinylidene Chloride (PVDC)";"";"sulfuric acid";"oil of vitriol";"";"7664-93-9";"H2O4S";"inorganic acids";"1";"recommended";"30";"75";"";"";"6";"";"";"";"";"";"";"";"";"";""
"175";"Polyvinylidene Chloride (PVDC)";"";"sulfuric acid";"oil of vitriol";"";"7664-93-9";"H2O4S";"inorganic acids";"3";"not recommended";"60";"75";"";"";"6";"";"";"";"";"";"";"";"";"";""
"176";"Polyvinylidene Chloride (PVDC)";"";"sulfuric acid";"oil of vitriol";"";"7664-93-9";"H2O4S";"inorganic acids";"3";"not recommended";"85";"75";"";"";"6";"";"";"";"";"";"";"";"";"";""
"177";"Polyvinylidene Chloride (PVDC)";"";"sulfuric acid";"oil of vitriol";"";"7664-93-9";"H2O4S";"inorganic acids";"3";"not recommended";"90";"75";"";"";"6";"";"";"";"";"";"";"";"";"";""
"178";"Polyvinylidene Chloride (PVDC)";"";"sulfuric acid";"oil of vitriol";"";"7664-93-9";"H2O4S";"inorganic acids";"3";"not recommended";"100";"75";"";"";"6";"";"";"";"";"";"";"";"";"";""
"179";"Polyvinylidene Fluoride (PVDF)";"Kynar";"sulfuric acid";"oil of vitriol";"";"7664-93-9";"H2O4S";"inorganic acids";"1";"recommended";"10 – 30";"70 – 250";"<12";"";"1, 17";"";"";"";"";"";"";"";"";"";""
"180";"Polyvinylidene Fluoride (PVDF)";"";"sulfuric acid";"oil of vitriol";"";"7664-93-9";"H2O4S";"inorganic acids";"2";"questionable";"10 – 60";"248 – 285";"";"";"1, 17";"";"";"";"";"";"";"";"";"";""
"181";"Polyvinylidene Fluoride (PVDF)";"";"sulfuric acid";"oil of vitriol";"";"7664-93-9";"H2O4S";"inorganic acids";"1";"recommended";"60";"70 – 250";"";"";"1, 17";"";"";"";"";"";"";"";"";"";""
"182";"Polyvinylidene Fluoride (PVDF)";"";"sulfuric acid";"oil of vitriol";"";"7664-93-9";"H2O4S";"inorganic acids";"1";"recommended";"80 – 93";"70 – 200";"";"";"1, 17";"";"";"";"";"";"";"";"";"";""
"183";"Polyvinylidene Fluoride (PVDF)";"";"sulfuric acid";"oil of vitriol";"";"7664-93-9";"H2O4S";"inorganic acids";"1";"recommended";"98";"70 – 150";"";"";"1, 17";"";"";"";"";"";"";"";"";"";""
"184";"Polyvinylidene Fluoride (PVDF)";"";"sulfuric acid";"oil of vitriol";"";"7664-93-9";"H2O4S";"inorganic acids";"3";"not recommended";"100";"70 – 285";"";"";"1, 17";"";"";"";"";"";"";"";"";"";""
"185";"Rubber, Butyl (BR)";"";"sulfuric acid";"oil of vitriol";"";"7664-93-9";"H2O4S";"inorganic acids";"1";"recommended";"10 – 40";"70 – 150";"";"";"1";"";"";"";"";"";"";"";"";"";""
"186";"Rubber, Butyl (BR)";"";"sulfuric acid";"oil of vitriol";"";"7664-93-9";"H2O4S";"inorganic acids";"3";"not recommended";"50";"70 – 110";"";"";"1";"";"";"";"";"";"";"";"";"";""
"187";"Rubber, Butyl (BR)";"";"sulfuric acid";"oil of vitriol";"";"7664-93-9";"H2O4S";"inorganic acids";"3";"not recommended; weight gain, ";"50";"110 – 125";"";"";"1";"";"";"";"";"";"";"";"";"";""
"188";"Rubber, Butyl (BR)";"";"sulfuric acid";"oil of vitriol";"";"7664-93-9";"H2O4S";"inorganic acids";"1";"recommended";"70";"60 – 70";"";"";"1";"";"";"";"";"";"";"";"";"";""
"189";"Rubber, Butyl (BR)";"";"sulfuric acid";"oil of vitriol";"";"7664-93-9";"H2O4S";"inorganic acids";"2";"questionable";"70";"70 – 150";"";"";"1";"";"";"";"";"";"";"";"";"";""
"190";"Rubber, Butyl (BR)";"";"sulfuric acid";"oil of vitriol";"";"7664-93-9";"H2O4S";"inorganic acids";"3";"not recommended";">80";"70 – 100";"";"";"1";"";"";"";"";"";"";"";"";"";""
"191";"Rubber, Butyl (BR)";"";"sulfuric acid";"oil of vitriol";"";"7664-93-9";"H2O4S";"inorganic acids";"3";"not recommended; disintegrated";"96";"70 – 150";"";"";"1";"";"";"";"";"";"";"";"";"";""
"192";"Rubber, Natural (NR)";"";"sulfuric acid";"oil of vitriol";"";"7664-93-9";"H2O4S";"inorganic acids";"1";"recommended";"10 – 30";"70 – 150";"";"";"1";"";"";"";"";"";"";"";"";"";""
"193";"Rubber, Natural (NR)";"";"sulfuric acid";"oil of vitriol";"";"7664-93-9";"H2O4S";"inorganic acids";"2";"questionable";"70";"60 – 70";"";"";"1";"";"";"";"";"";"";"";"";"";""
"194";"Rubber, Natural (NR)";"";"sulfuric acid";"oil of vitriol";"";"7664-93-9";"H2O4S";"inorganic acids";"3";"not recommended";"70";"70 – 125";"";"";"1";"";"";"";"";"";"";"";"";"";""
"195";"Rubber, Natural (NR)";"";"sulfuric acid";"oil of vitriol";"";"7664-93-9";"H2O4S";"inorganic acids";"3";"not recommended; weight gain, ";"70";"125 – 150";"";"";"1";"";"";"";"";"";"";"";"";"";""
"196";"Rubber, Natural (NR)";"";"sulfuric acid";"oil of vitriol";"";"7664-93-9";"H2O4S";"inorganic acids";"3";"not recommended";">70";"70 – 100";"";"";"1";"";"";"";"";"";"";"";"";"";""
"197";"Rubber, Natural (NR)";"";"sulfuric acid";"oil of vitriol";"";"7664-93-9";"H2O4S";"inorganic acids";"3";"not recommended; disintegrated";"100";"60 – 150";"";"";"1";"";"";"";"";"";"";"";"";"";""
"198";"Vinyl Ester Resins";"";"sulfuric acid";"oil of vitriol";"";"7664-93-9";"H2O4S";"inorganic acids";"1";"recommended";"25";"210";"";"";"7";"";"";"";"";"";"";"";"";"";""
"199";"Vinyl Ester Resins";"";"sulfuric acid";"oil of vitriol";"";"7664-93-9";"H2O4S";"inorganic acids";"1";"recommended";"70";"180";"";"";"7";"";"";"";"";"";"";"";"";"";""
"200";"Vinyl Ester Resins";"";"sulfuric acid";"oil of vitriol";"";"7664-93-9";"H2O4S";"inorganic acids";"1";"recommended";"75";"100";"";"";"7";"";"";"";"";"";"";"";"";"";""
"";"";"";"";"";"";"";"";"";"";"";"";"";"";"";"";"";"";"";"";"";"";"";"";"";""
"";"";"";"";"";"";"";"";"";"";"";"";"";"";"";"";"";"";"";"";"";"";"";"";"";""
"Corrosion Survey Database (COR•SUR) © 2002 NACE International";"";"";"";"";"";"";"";"";"";"";"";"";"";"";"";"";"";"";"";"";"";"";"";"";""

File: data/corrosion_data/TableData - 2024-11-11T001739.802.csv
sep=;
"Title: Corrosion Survey Database (COR•SUR)";"";"";"";"";"";"";"";"";"";"";"";"";"";"";"";"";"";"";"";"";"";"";"";"";""
"Table: Sulfuric acid";"";"";"";"";"";"";"";"";"";"";"";"";"";"";"";"";"";"";"";"";"";"";"";"";""
"DOWNLOAD SHOWS ONLY THE DISPLAYED DATA, UP TO 50 ROWS";"";"";"";"";"";"";"";"";"";"";"";"";"";"";"";"";"";"";"";"";"";"";"";"";""
"No.";"material or substance name";"material synonym";"exposure medium";"exposure medium synonym";"exposure medium note";"exposure medium CAS RN";"exposure medium formula";"exposure medium class";"NACE resistance rating (unitless)";"resistance note";"conc. (%)";"temp. (°F)";"exposure time (mo (30))";"test note";"reference";"";"";"";"";"";"";"";"";"";""
"201";"Vinyl Ester Resins";"";"sulfuric acid";"oil of vitriol";"";"7664-93-9";"H2O4S";"inorganic acids";"3";"not recommended";"93";"80";"";"";"7";"";"";"";"";"";"";"";"";"";""
"202";"Vinyl-Modified Polybutadiene";"";"sulfuric acid";"oil of vitriol";"";"7664-93-9";"H2O4S";"inorganic acids";"1";"recommended; weight gain";"60";"70 – 80";"<12";"";"1";"";"";"";"";"";"";"";"";"";""
"203";"Wood";"";"sulfuric acid";"oil of vitriol";"";"7664-93-9";"H2O4S";"inorganic acids";"1";"recommended; tanks; with hydrochloric acid; 2 to 12%; 5 to 36 years; pine, redwood";"10";"32 – 200";">12";"";"1";"";"";"";"";"";"";"";"";"";""
"204";"Acetal Resins (Polyoxymethylene)";"";"sulfuric acid";"oil of vitriol";"fuming";"7664-93-9";"H2O4S";"inorganic acids";"3";"not recommended";"10";"60 – 70";"";"+ sulfur trioxide";"1";"";"";"";"";"";"";"";"";"";""
"205";"Acrylonitrile Butadiene Styrene Polymer (ABS)";"";"sulfuric acid";"oil of vitriol";"fuming";"7664-93-9";"H2O4S";"inorganic acids";"3";"not recommended";"10";"60 – 70";"";"also in vapors";"1";"";"";"";"";"";"";"";"";"";""
"206";"Acrylonitrile Butadiene Styrene Polymer (ABS)";"";"sulfuric acid";"oil of vitriol";"fuming";"7664-93-9";"H2O4S";"inorganic acids";"3";"not recommended";"100";"70 – 150";"";"";"1";"";"";"";"";"";"";"";"";"";""
"207";"Chlorosulfonated Polyethylene";"";"sulfuric acid";"oil of vitriol";"fuming";"7664-93-9";"H2O4S";"inorganic acids";"2";"questionable";"10 – 20";"60 – 70";"";"also in vapors";"1";"";"";"";"";"";"";"";"";"";""
"208";"Concrete";"";"sulfuric acid";"oil of vitriol";"fuming";"7664-93-9";"H2O4S";"inorganic acids";"3";"not recommended";">10";"60 – 70";"";"";"1";"";"";"";"";"";"";"";"";"";""
"209";"Fluororubber";"";"sulfuric acid";"oil of vitriol";"fuming";"7664-93-9";"H2O4S";"inorganic acids";"1";"recommended";"10 – 20";"60 – 70";"";"";"1";"";"";"";"";"";"";"";"";"";""
"210";"Fluororubber";"";"sulfuric acid";"oil of vitriol";"fuming";"7664-93-9";"H2O4S";"inorganic acids";"3";"not recommended";">10";"70 – 80";"";"";"1";"";"";"";"";"";"";"";"";"";""
"211";"Fluororubber";"";"sulfuric acid";"oil of vitriol";"fuming, vapor";"7664-93-9";"H2O4S";"inorganic acids";"1";"recommended";"20 – 40";"60 – 70";"";"";"1";"";"";"";"";"";"";"";"";"";""
"212";"Fluororubber";"";"sulfuric acid";"oil of vitriol";"fuming, vapor";"7664-93-9";"H2O4S";"inorganic acids";"1";"recommended";"60 – 80";"60 – 70";"";"";"1";"";"";"";"";"";"";"";"";"";""
"213";"Furfuryl Alcohol Resin, Glass Fiber-Reinforced";"";"sulfuric acid";"oil of vitriol";"fuming";"7664-93-9";"H2O4S";"inorganic acids";"1";"recommended";"100";"70 – 80";">12";"";"1";"";"";"";"";"";"";"";"";"";""
"214";"Glass, Chemical";"";"sulfuric acid";"oil of vitriol";"fuming";"7664-93-9";"H2O4S";"inorganic acids";"1";"recommended";"100";"70 – 250";"";"";"1";"";"";"";"";"";"";"";"";"";""
"215";"Nylon";"";"sulfuric acid";"oil of vitriol";"fuming";"7664-93-9";"H2O4S";"inorganic acids";"3";"not recommended";"100";"60 – 70";"";"";"1";"";"";"";"";"";"";"";"";"";""
"216";"Perfluoroalkoxy Resins";"";"sulfuric acid";"oil of vitriol";"fuming";"7664-93-9";"H2O4S";"inorganic acids";"1";"recommended; steady state reached in one week exposure";"60";"60 – 70";"<1";"";"1";"";"";"";"";"";"";"";"";"";""
"217";"Polychloroprene";"";"sulfuric acid";"oil of vitriol";"fuming";"7664-93-9";"H2O4S";"inorganic acids";"3";"not recommended";"10";"60 – 70";"";"";"1";"";"";"";"";"";"";"";"";"";""
"218";"Polyethylene (PE)";"";"sulfuric acid";"oil of vitriol";"fuming";"7664-93-9";"H2O4S";"inorganic acids";"3";"not recommended; may stress crack";"100";"70 – 150";"";"";"1";"";"";"";"";"";"";"";"";"";""
"219";"Polyvinylidene Fluoride (PVDF)";"";"sulfuric acid";"oil of vitriol";"fuming";"7664-93-9";"H2O4S";"inorganic acids";"3";"not recommended";"100";"60 – 70";"";"";"1";"";"";"";"";"";"";"";"";"";""
"220";"Rubber, Butyl (BR)";"";"sulfuric acid";"oil of vitriol";"fuming";"7664-93-9";"H2O4S";"inorganic acids";"2";"questionable";"10";"60 – 70";"";"also in vapors";"1";"";"";"";"";"";"";"";"";"";""
"221";"Wood";"";"sulfuric acid";"oil of vitriol";"fuming";"7664-93-9";"H2O4S";"inorganic acids";"3";"not recommended";">10";"60 – 70";"";"";"1";"";"";"";"";"";"";"";"";"";""
"";"";"";"";"";"";"";"";"";"";"";"";"";"";"";"";"";"";"";"";"";"";"";"";"";""
"";"";"";"";"";"";"";"";"";"";"";"";"";"";"";"";"";"";"";"";"";"";"";"";"";""
"Corrosion Survey Database (COR•SUR) © 2002 NACE International";"";"";"";"";"";"";"";"";"";"";"";"";"";"";"";"";"";"";"";"";"";"";"";"";""

File: data/corrosion_data/TableData - 2024-11-11T001802.481.csv
sep=;
"Title: Corrosion Survey Database (COR•SUR)";"";"";"";"";"";"";"";"";"";"";"";"";"";"";"";"";"";"";"";"";"";"";"";"";""
"Table: Acetone";"";"";"";"";"";"";"";"";"";"";"";"";"";"";"";"";"";"";"";"";"";"";"";"";""
"DOWNLOAD SHOWS ONLY THE DISPLAYED DATA, UP TO 50 ROWS";"";"";"";"";"";"";"";"";"";"";"";"";"";"";"";"";"";"";"";"";"";"";"";"";""
"No.";"material or substance name";"material synonym";"exposure medium";"exposure medium synonym";"exposure medium CAS RN";"exposure medium formula";"exposure medium class";"NACE resistance rating (unitless)";"resistance note";"conc. (%)";"temp. (°F)";"exposure time (mo (30))";"test note";"reference";"";"";"";"";"";"";"";"";"";"";""
"1";"Acetal Resins (Polyoxymethylene)";"";"acetone";"2-propanone";"67-64-1";"C3H6O";"ketones";"1";"recommended";"10";"70 – 150";"";"traces";"1";"";"";"";"";"";"";"";"";"";"";""
"2";"Acetal Resins (Polyoxymethylene)";"";"acetone";"2-propanone";"67-64-1";"C3H6O";"ketones";"3";"not recommended; strength loss ";"100";"70 – 135";"";"";"1";"";"";"";"";"";"";"";"";"";"";""
"3";"Acetal Resins (Polyoxymethylene)";"";"acetone";"2-propanone";"67-64-1";"C3H6O";"ketones";"3";"not recommended; strength loss >12 months";"100";"135 – 150";"";"";"1";"";"";"";"";"";"";"";"";"";"";""
"4";"Acrylonitrile Butadiene Styrene Polymer (ABS)";"";"acetone";"2-propanone";"67-64-1";"C3H6O";"ketones";"2";"questionable";"10";"60 – 70";"";"";"1";"";"";"";"";"";"";"";"";"";"";""
"5";"Acrylonitrile Butadiene Styrene Polymer (ABS)";"";"acetone";"2-propanone";"67-64-1";"C3H6O";"ketones";"3";"not recommended";"50";"60 – 70";"";"";"1";"";"";"";"";"";"";"";"";"";"";""
"6";"Acrylonitrile Butadiene Styrene Polymer (ABS)";"";"acetone";"2-propanone";"67-64-1";"C3H6O";"ketones";"3";"not recommended";"100";"60 – 70";"";"";"1";"";"";"";"";"";"";"";"";"";"";""
"7";"Acrylonitrile Butadiene Styrene Polymer (ABS)";"";"acetone";"2-propanone";"67-64-1";"C3H6O";"ketones";"3";"not recommended; may dissolve ";"100";"70 – 150";"";"";"1";"";"";"";"";"";"";"";"";"";"";""
"8";"Carbon-Graphite Composites";"";"acetone";"2-propanone";"67-64-1";"C3H6O";"ketones";"1";"recommended";"10 – 90";"70 – 212";"";"";"1";"";"";"";"";"";"";"";"";"";"";""
"9";"Carbon-Graphite Composites";"";"acetone";"2-propanone";"67-64-1";"C3H6O";"ketones";"1";"recommended";"100";"70 – 125";"";"";"1";"";"";"";"";"";"";"";"";"";"";""
"10";"Cellulose Acetate";"";"acetone";"2-propanone";"67-64-1";"C3H6O";"ketones";"3";"not recommended; disintegrated";"any";"0 – 250";"";"";"1";"";"";"";"";"";"";"";"";"";"";""
"11";"Cellulose Acetate Butyrate";"";"acetone";"2-propanone";"67-64-1";"C3H6O";"ketones";"3";"not recommended; disintegrated";"100";"60 – 70";"<1";"";"1";"";"";"";"";"";"";"";"";"";"";""
"12";"Chlorendic Unsaturated Polyester, Glass Fiber-Reinforced (869 + 44.5)";"HET acid polyester-Polifos 869 + 44.5 phr styrene";"acetone";"2-propanone";"67-64-1";"C3H6O";"ketones";"3";"not recommended";"75";"70";"<6";"";"16";"";"";"";"";"";"";"";"";"";"";""
"13";"Chlorinated Polyvinyl Chloride (CPVC)";"";"acetone";"2-propanone";"67-64-1";"C3H6O";"ketones";"3";"not recommended";"100";"70 – 212";"";"";"1, 20";"";"";"";"";"";"";"";"";"";"";""
"14";"Chlorosulfonated Polyethylene";"";"acetone";"2-propanone";"67-64-1";"C3H6O";"ketones";"1";"recommended";"10";"60 – 70";"";"traces";"1";"";"";"";"";"";"";"";"";"";"";""
"15";"Chlorosulfonated Polyethylene";"";"acetone";"2-propanone";"67-64-1";"C3H6O";"ketones";"2";"questionable";"100";"70 – 150";"";"";"1";"";"";"";"";"";"";"";"";"";"";""
"16";"Concrete";"";"acetone";"2-propanone";"67-64-1";"C3H6O";"ketones";"1";"recommended";"100";"60 – 70";"";">7pH";"1";"";"";"";"";"";"";"";"";"";"";""
"17";"Epoxy Resin, Asbestos/ Glass Fiber- Reinforced";"";"acetone";"2-propanone";"67-64-1";"C3H6O";"ketones";"1";"recommended";">10";"50 – 120";">12";"";"1";"";"";"";"";"";"";"";"";"";"";""
"18";"Epoxy Resin, Asbestos/ Glass Fiber- Reinforced";"";"acetone";"2-propanone";"67-64-1";"C3H6O";"ketones";"2";"questionable";">10";"120 – 140";"";"";"1";"";"";"";"";"";"";"";"";"";"";""
"19";"Epoxy Resin, Asbestos/ Glass Fiber- Reinforced";"";"acetone";"2-propanone";"67-64-1";"C3H6O";"ketones";"3";"not recommended";">10";"140 – 250";"";"";"1";"";"";"";"";"";"";"";"";"";"";""
"20";"Epoxy Resin, Glass Fiber- Reinforced";"";"acetone";"2-propanone";"67-64-1";"C3H6O";"ketones";"1";"recommended";"<5";"70 – 150";"";"";"1, 19";"";"";"";"";"";"";"";"";"";"";""
"21";"Epoxy Resin, Glass Fiber- Reinforced";"";"acetone";"2-propanone";"67-64-1";"C3H6O";"ketones";"1";"recommended";"100";"70 – 120";"";"aromatic amine cured epoxy";"1, 19";"";"";"";"";"";"";"";"";"";"";""
"22";"Ethylene Tetrafluoroethylene Copolymer (ETFE)";"Teflon; Hostaflon; Fluon";"acetone";"2-propanone";"67-64-1";"C3H6O";"ketones";"1";"recommended; >12 months";"any";"150 – 350";"";"";"1, 10, 22";"";"";"";"";"";"";"";"";"";"";""
"23";"Ethylene Tetrafluoroethylene Copolymer (ETFE)";"";"acetone";"2-propanone";"67-64-1";"C3H6O";"ketones";"1";"recommended";"100";"32 – 100";"<1";"up to 66°C (150°F) weight gain, strength loss, steady state reached in one week exposure";"1, 10, 22";"";"";"";"";"";"";"";"";"";"";""
"24";"Ethylene Tetrafluoroethylene Copolymer (ETFE)";"";"acetone";"2-propanone";"67-64-1";"C3H6O";"ketones";"3";"not recommended";"100";"100 – 150";"";"";"1, 10, 22";"";"";"";"";"";"";"";"";"";"";""
"25";"Fluorinated Ethylene Propylene Copolymer (FEP)/ Polytetrafluoroethylene (PTFE)";"";"acetone";"2-propanone";"67-64-1";"C3H6O";"ketones";"1";"recommended";"100";"70 – 90";"";"cyclic immersion; immersed";"1, 22";"";"";"";"";"";"";"";"";"";"";""
"26";"Fluororubber";"";"acetone";"2-propanone";"67-64-1";"C3H6O";"ketones";"2";"questionable";"10";"60 – 70";"<1";"traces";"1";"";"";"";"";"";"";"";"";"";"";""
"27";"Fluororubber";"";"acetone";"2-propanone";"67-64-1";"C3H6O";"ketones";"3";"not recommended; weight gain";"100";"70 – 125";"";"";"1";"";"";"";"";"";"";"";"";"";"";""
"28";"Fluororubber";"";"acetone";"2-propanone";"67-64-1";"C3H6O";"ketones";"3";"not recommended";"100";"125 – 150";"";"";"1";"";"";"";"";"";"";"";"";"";"";""
"29";"Furan Laminates";"";"acetone";"2-propanone";"67-64-1";"C3H6O";"ketones";"1";"recommended";"100";"70 – 80";">12";"";"1";"";"";"";"";"";"";"";"";"";"";""
"30";"Furfuryl Alcohol Resin, Asbestos-Reinforced";"";"acetone";"2-propanone";"67-64-1";"C3H6O";"ketones";"3";"not recommended";"100";"70 – 80";"";"";"1";"";"";"";"";"";"";"";"";"";"";""
"31";"Furfuryl Alcohol Resin, Glass Fiber-Reinforced";"";"acetone";"2-propanone";"67-64-1";"C3H6O";"ketones";"1";"recommended";"100";"70 – 125";">12";"";"1";"";"";"";"";"";"";"";"";"";"";""
"32";"Glass, Chemical";"";"acetone";"2-propanone";"67-64-1";"C3H6O";"ketones";"1";"recommended";"100";"70 – 125";"";"";"1";"";"";"";"";"";"";"";"";"";"";""
"33";"Glassed Steel";"";"acetone";"2-propanone";"67-64-1";"C3H6O";"ketones";"1";"recommended; questionable ";">10";"50 – 300";"";"";"1";"";"";"";"";"";"";"";"";"";"";""
"34";"Nylon";"";"acetone";"2-propanone";"67-64-1";"C3H6O";"ketones";"1";"recommended";"100";"60 – 70";"<1";"";"1";"";"";"";"";"";"";"";"";"";"";""
"35";"Phenolic Resins, Asbestos-Reinforced";"";"acetone";"2-propanone";"67-64-1";"C3H6O";"ketones";"3";"not recommended";"100";"60 – 70";"";"";"1";"";"";"";"";"";"";"";"";"";"";""
"36";"Phenolic Resins, Asbestos-Reinforced";"";"acetone";"2-propanone";"67-64-1";"C3H6O";"ketones";"3";"not recommended";"100";"70 – 80";"";"";"1";"";"";"";"";"";"";"";"";"";"";""
"37";"Polychloroprene";"";"acetone";"2-propanone";"67-64-1";"C3H6O";"ketones";"1";"recommended";"10";"60 – 70";"";"traces";"1";"";"";"";"";"";"";"";"";"";"";""
"38";"Polychloroprene";"";"acetone";"2-propanone";"67-64-1";"C3H6O";"ketones";"3";"not recommended; weight gain, ";"100";"70 – 125";"";"";"1";"";"";"";"";"";"";"";"";"";"";""
"39";"Polychloroprene";"";"acetone";"2-propanone";"67-64-1";"C3H6O";"ketones";"3";"not recommended";"100";"125 – 150";"";"";"1";"";"";"";"";"";"";"";"";"";"";""
"40";"Polyesters, Glass Fiber-Reinforced";"";"acetone";"2-propanone";"67-64-1";"C3H6O";"ketones";"1";"recommended";"10";"70 – 175";"";"";"1";"";"";"";"";"";"";"";"";"";"";""
"41";"Polyesters, Glass Fiber-Reinforced";"";"acetone";"2-propanone";"67-64-1";"C3H6O";"ketones";"2";"questionable";">70";"50 – 75";"";"";"1";"";"";"";"";"";"";"";"";"";"";""
"42";"Polyethylene (PE)";"";"acetone";"2-propanone";"67-64-1";"C3H6O";"ketones";"2";"questionable";"100";"60 – 70";"";"may stress crack; swollen; weight gain; no problem for polyethylene with good ESCR (non HP resins); swelling and weight gain are minimal for linear polyethylene resins";"1, 8";"";"";"";"";"";"";"";"";"";"";""
"43";"Polyethylene (PE)";"";"acetone";"2-propanone";"67-64-1";"C3H6O";"ketones";"3";"not recommended";"100";"70 – 150";"";"";"1, 8";"";"";"";"";"";"";"";"";"";"";""
"44";"Polymethyl Methacrylate (PMMA)";"";"acetone";"2-propanone";"67-64-1";"C3H6O";"ketones";"3";"not recommended; may dissolve";"100";"70 – 150";"<1";"";"1";"";"";"";"";"";"";"";"";"";"";""
"45";"Polyphenylene Sulfide (40% Glass-Filled)";"Fortron PPS";"acetone";"2-propanone";"67-64-1";"C3H6O";"ketones";"1";"recommended";"100";"0 – 131";"<6";"";"11";"";"";"";"";"";"";"";"";"";"";""
"46";"Polypropylene (PP)";"";"acetone";"2-propanone";"67-64-1";"C3H6O";"ketones";"1";"recommended; weight gain";"50";"60 – 70";"<6";"";"1";"";"";"";"";"";"";"";"";"";"";""
"47";"Polypropylene (PP)";"";"acetone";"2-propanone";"67-64-1";"C3H6O";"ketones";"1";"recommended";"100";"60 – 150";"";"";"1";"";"";"";"";"";"";"";"";"";"";""
"48";"Polypropylene (PP)";"";"acetone";"2-propanone";"67-64-1";"C3H6O";"ketones";"2";"questionable";"100";"150 – 212";"";"";"1";"";"";"";"";"";"";"";"";"";"";""
"49";"Polysulfone";"";"acetone";"2-propanone";"67-64-1";"C3H6O";"ketones";"1";"recommended";"10";"125 – 175";"<1";"";"1";"";"";"";"";"";"";"";"";"";"";""
"50";"Polyvinyl Chloride (PVC)";"";"acetone";"2-propanone";"67-64-1";"C3H6O";"ketones";"3";"not recommended; disintegrated";"100";"70 – 150";"";"";"1";"";"";"";"";"";"";"";"";"";"";""
"";"";"";"";"";"";"";"";"";"";"";"";"";"";"";"";"";"";"";"";"";"";"";"";"";""
"";"";"";"";"";"";"";"";"";"";"";"";"";"";"";"";"";"";"";"";"";"";"";"";"";""
"Corrosion Survey Database (COR•SUR) © 2002 NACE International";"";"";"";"";"";"";"";"";"";"";"";"";"";"";"";"";"";"";"";"";"";"";"";"";""

File: data/corrosion_data/TableData - 2024-11-11T001814.558.csv
sep=;
"Title: Corrosion Survey Database (COR•SUR)";"";"";"";"";"";"";"";"";"";"";"";"";"";"";"";"";"";"";"";"";"";"";"";"";""
"Table: Acetophenone";"";"";"";"";"";"";"";"";"";"";"";"";"";"";"";"";"";"";"";"";"";"";"";"";""
"DOWNLOAD SHOWS ONLY THE DISPLAYED DATA, UP TO 50 ROWS";"";"";"";"";"";"";"";"";"";"";"";"";"";"";"";"";"";"";"";"";"";"";"";"";""
"No.";"material or substance name";"material synonym";"exposure medium";"exposure medium synonym";"exposure medium CAS RN";"exposure medium formula";"exposure medium class";"NACE resistance rating (unitless)";"resistance note";"conc. (%)";"temp. (°F)";"exposure time (mo (30))";"test note";"reference";"";"";"";"";"";"";"";"";"";"";""
"1";"Chlorendic Unsaturated Polyester, Glass Fiber-Reinforced (190 + 47)";"HET acid polyester-Polifos 190 + 47 phr styrene";"acetophenone";"methyl phenyl ketone";"98-86-2";"C8H8O";"ketones";"1";"recommended";"100";"75";"<6";"";"16";"";"";"";"";"";"";"";"";"";"";""
"2";"Ethylene Tetrafluoroethylene Copolymer (ETFE)";"";"acetophenone";"methyl phenyl ketone";"98-86-2";"C8H8O";"ketones";"1";"recommended; steady state reached in exposure time";"100";"32 – 200";"<1";"";"1, 22";"";"";"";"";"";"";"";"";"";"";""
"3";"Ethylene Tetrafluoroethylene Copolymer (ETFE)";"";"acetophenone";"methyl phenyl ketone";"98-86-2";"C8H8O";"ketones";"2";"questionable";"100";"200 – 330";"";"";"1, 22";"";"";"";"";"";"";"";"";"";"";""
"4";"Ethylene Tetrafluoroethylene Copolymer (ETFE)";"";"acetophenone";"methyl phenyl ketone";"98-86-2";"C8H8O";"ketones";"2";"questionable; weight gain, strength loss, 180°C (356°F)";"100";"330 – 356";"";"";"1, 22";"";"";"";"";"";"";"";"";"";"";""
"5";"Fluorinated Ethylene Propylene Copolymer (FEP)/ Polytetrafluoroethylene (PTFE)";"";"acetophenone";"methyl phenyl ketone";"98-86-2";"C8H8O";"ketones";"1";"recommended";"100";"70 – 275";"";"cyclic immersion; immersed";"1, 22";"";"";"";"";"";"";"";"";"";"";""
"6";"Fluorinated Ethylene Propylene Copolymer (FEP)/ Polytetrafluoroethylene (PTFE)";"";"acetophenone";"methyl phenyl ketone";"98-86-2";"C8H8O";"ketones";"1";"recommended; weight gain, ";"100";"275 – 302";"";"";"1, 22";"";"";"";"";"";"";"";"";"";"";""
"7";"Fluorinated Ethylene Propylene Copolymer (FEP)/ Polytetrafluoroethylene (PTFE)";"";"acetophenone";"methyl phenyl ketone";"98-86-2";"C8H8O";"ketones";"1";"recommended; ";"100";"302 – 394";"";"";"1, 22";"";"";"";"";"";"";"";"";"";"";""
"8";"Nylon";"";"acetophenone";"methyl phenyl ketone";"98-86-2";"C8H8O";"ketones";"1";"recommended";"100";"60 – 70";"";"";"1";"";"";"";"";"";"";"";"";"";"";""
"9";"Perfluoroalkoxy Resins";"";"acetophenone";"methyl phenyl ketone";"98-86-2";"C8H8O";"ketones";"1";"recommended; weight gain; strength loss; steady state reached in exposure time";"100";"200 – 396";"<1";"boiling point 202°C (396°F)";"1, 22";"";"";"";"";"";"";"";"";"";"";""
"10";"Polyesters, Glass Fiber-Reinforced";"";"acetophenone";"methyl phenyl ketone";"98-86-2";"C8H8O";"ketones";"1";"recommended";"100";"60 – 70";"";"";"1";"";"";"";"";"";"";"";"";"";"";""
"11";"Polypropylene (PP)";"";"acetophenone";"methyl phenyl ketone";"98-86-2";"C8H8O";"ketones";"2";"questionable";"100";"60 – 150";"<6";"";"1";"";"";"";"";"";"";"";"";"";"";""
"12";"Polypropylene (PP)";"";"acetophenone";"methyl phenyl ketone";"98-86-2";"C8H8O";"ketones";"3";"not recommended";"100";"150 – 212";"";"";"1";"";"";"";"";"";"";"";"";"";"";""
"13";"Polyvinylidene Fluoride (PVDF)";"Kynar";"acetophenone";"methyl phenyl ketone";"98-86-2";"C8H8O";"ketones";"2";"questionable";"100";"70 – 100";"";"";"1, 17";"";"";"";"";"";"";"";"";"";"";""
"14";"Polyvinylidene Fluoride (PVDF)";"";"acetophenone";"methyl phenyl ketone";"98-86-2";"C8H8O";"ketones";"3";"not recommended";"100";"100 – 285";"";"";"1, 17";"";"";"";"";"";"";"";"";"";"";""
"15";"Styrene Acrylonitrile Copolymer (SAN)";"";"acetophenone";"methyl phenyl ketone";"98-86-2";"C8H8O";"ketones";"3";"not recommended; may dissolve";"any";"0 – 250";"";"";"1";"";"";"";"";"";"";"";"";"";"";""
"16";"Wood";"";"acetophenone";"methyl phenyl ketone";"98-86-2";"C8H8O";"ketones";"1";"recommended";"100";"60 – 70";"";"";"1";"";"";"";"";"";"";"";"";"";"";""
"";"";"";"";"";"";"";"";"";"";"";"";"";"";"";"";"";"";"";"";"";"";"";"";"";""
"";"";"";"";"";"";"";"";"";"";"";"";"";"";"";"";"";"";"";"";"";"";"";"";"";""
"Corrosion Survey Database (COR•SUR) © 2002 NACE International";"";"";"";"";"";"";"";"";"";"";"";"";"";"";"";"";"";"";"";"";"";"";"";"";""

File: data/corrosion_data/TableData - 2024-11-11T001832.598.csv
sep=;
"Title: Corrosion Survey Database (COR•SUR)";"";"";"";"";"";"";"";"";"";"";"";"";"";"";"";"";"";"";"";"";"";"";"";"";""
"Table: Anthraquinone";"";"";"";"";"";"";"";"";"";"";"";"";"";"";"";"";"";"";"";"";"";"";"";"";""
"DOWNLOAD SHOWS ONLY THE DISPLAYED DATA, UP TO 50 ROWS";"";"";"";"";"";"";"";"";"";"";"";"";"";"";"";"";"";"";"";"";"";"";"";"";""
"No.";"material or substance name";"exposure medium";"exposure medium synonym";"exposure medium CAS RN";"exposure medium formula";"exposure medium class";"NACE resistance rating (unitless)";"resistance note";"conc. (%)";"temp. (°F)";"reference";"";"";"";"";"";"";"";"";"";"";"";"";"";""
"1";"Acrylonitrile Butadiene Styrene Polymer (ABS)";"anthraquinone";"9,10-anthracenedione";"84-65-1";"C14H8O2";"ketones";"1";"recommended";"100";"70 – 150";"1";"";"";"";"";"";"";"";"";"";"";"";"";"";""
"2";"Polyethylene (PE)";"anthraquinone";"9,10-anthracenedione";"84-65-1";"C14H8O2";"ketones";"2";"questionable";"100";"60 – 70";"1";"";"";"";"";"";"";"";"";"";"";"";"";"";""
"3";"Polyvinyl Chloride (PVC)";"anthraquinone";"9,10-anthracenedione";"84-65-1";"C14H8O2";"ketones";"1";"recommended";"100";"70 – 80";"1";"";"";"";"";"";"";"";"";"";"";"";"";"";""
"4";"Polyvinyl Chloride (PVC)";"anthraquinone";"9,10-anthracenedione";"84-65-1";"C14H8O2";"ketones";"3";"not recommended";"100";"80 – 150";"1";"";"";"";"";"";"";"";"";"";"";"";"";"";""
"";"";"";"";"";"";"";"";"";"";"";"";"";"";"";"";"";"";"";"";"";"";"";"";"";""
"";"";"";"";"";"";"";"";"";"";"";"";"";"";"";"";"";"";"";"";"";"";"";"";"";""
"Corrosion Survey Database (COR•SUR) © 2002 NACE International";"";"";"";"";"";"";"";"";"";"";"";"";"";"";"";"";"";"";"";"";"";"";"";"";""
"";"";"";"";"";"";"";"";"";"";"";"";"";"";"";"";"";"";"";"";"";"";"";"";"";""
"";"";"";"";"";"";"";"";"";"";"";"";"";"";"";"";"";"";"";"";"";"";"";"";"";""
"";"";"";"";"";"";"";"";"";"";"";"";"";"";"";"";"";"";"";"";"";"";"";"";"";""

File: data/corrosion_data/TableData - 2024-11-11T001906.843.csv
sep=;
"Title: Corrosion Survey Database (COR•SUR)";"";"";"";"";"";"";"";"";"";"";"";"";"";"";"";"";"";"";"";"";"";"";"";"";""
"Table: Cyclohexanone";"";"";"";"";"";"";"";"";"";"";"";"";"";"";"";"";"";"";"";"";"";"";"";"";""
"DOWNLOAD SHOWS ONLY THE DISPLAYED DATA, UP TO 50 ROWS";"";"";"";"";"";"";"";"";"";"";"";"";"";"";"";"";"";"";"";"";"";"";"";"";""
"No.";"material or substance name";"material synonym";"exposure medium";"exposure medium synonym";"exposure medium CAS RN";"exposure medium formula";"exposure medium class";"NACE resistance rating (unitless)";"resistance note";"conc. (%)";"temp. (°F)";"exposure time (mo (30))";"test note";"reference";"";"";"";"";"";"";"";"";"";"";""
"1";"Acetal Resins (Polyoxymethylene)";"";"cyclohexanone";"pimelic ketone";"108-94-1";"C6H10O";"ketones";"1";"recommended";"100";"60 – 70";"";"";"1";"";"";"";"";"";"";"";"";"";"";""
"2";"Acrylonitrile Butadiene Styrene Polymer (ABS)";"";"cyclohexanone";"pimelic ketone";"108-94-1";"C6H10O";"ketones";"3";"not recommended";"100";"70 – 150";"";"";"1";"";"";"";"";"";"";"";"";"";"";""
"3";"Cellulose Acetate";"";"cyclohexanone";"pimelic ketone";"108-94-1";"C6H10O";"ketones";"3";"not recommended; disintegrated";"any";"0 – 250";"";"";"1";"";"";"";"";"";"";"";"";"";"";""
"4";"Cellulose Acetate Butyrate";"";"cyclohexanone";"pimelic ketone";"108-94-1";"C6H10O";"ketones";"3";"not recommended; disintegrated";"100";"60 – 70";"<1";"";"1";"";"";"";"";"";"";"";"";"";"";""
"5";"Chlorinated Polyvinyl Chloride (CPVC)";"";"cyclohexanone";"pimelic ketone";"108-94-1";"C6H10O";"ketones";"3";"not recommended";"100";"70 – 212";"";"";"1, 20";"";"";"";"";"";"";"";"";"";"";""
"6";"Chlorosulfonated Polyethylene";"";"cyclohexanone";"pimelic ketone";"108-94-1";"C6H10O";"ketones";"2";"questionable";"100";"60 – 70";"";"";"1";"";"";"";"";"";"";"";"";"";"";""
"7";"Ethylene Tetrafluoroethylene Copolymer (ETFE)";"";"cyclohexanone";"pimelic ketone";"108-94-1";"C6H10O";"ketones";"1";"recommended; strength loss; steady state reached in one week exposure";"100";"32 – 302";"<1";"";"1, 22";"";"";"";"";"";"";"";"";"";"";""
"8";"Fluorinated Ethylene Propylene Copolymer (FEP)/ Polytetrafluoroethylene (PTFE)";"";"cyclohexanone";"pimelic ketone";"108-94-1";"C6H10O";"ketones";"1";"recommended; immersed not recommended";"100";"60 – 70";"";"";"1, 22";"";"";"";"";"";"";"";"";"";"";""
"9";"Fluorinated Ethylene Propylene Copolymer (FEP)/ Polytetrafluoroethylene (PTFE)";"";"cyclohexanone";"pimelic ketone";"108-94-1";"C6H10O";"ketones";"1";"recommended";"100";"70 – 90";"";"cyclic immersion";"1, 22";"";"";"";"";"";"";"";"";"";"";""
"10";"Fluororubber";"";"cyclohexanone";"pimelic ketone";"108-94-1";"C6H10O";"ketones";"3";"not recommended";"100";"60 – 70";"";"";"1";"";"";"";"";"";"";"";"";"";"";""
"11";"Nylon";"";"cyclohexanone";"pimelic ketone";"108-94-1";"C6H10O";"ketones";"1";"recommended";"100";"60 – 70";"";"";"1";"";"";"";"";"";"";"";"";"";"";""
"12";"Perfluoroalkoxy Resins";"";"cyclohexanone";"pimelic ketone";"108-94-1";"C6H10O";"ketones";"1";"recommended; steady state reached in one week exposure";"100";"32 – 285";"<1";"";"1, 22";"";"";"";"";"";"";"";"";"";"";""
"13";"Perfluoroalkoxy Resins";"";"cyclohexanone";"pimelic ketone";"108-94-1";"C6H10O";"ketones";"1";"recommended; weight gain, strength loss";"100";"285 – 313";"";"boiling point 156°C (313°F)";"1, 22";"";"";"";"";"";"";"";"";"";"";""
"14";"Polychloroprene";"";"cyclohexanone";"pimelic ketone";"108-94-1";"C6H10O";"ketones";"3";"not recommended";"100";"60 – 70";"";"";"1";"";"";"";"";"";"";"";"";"";"";""
"15";"Polyethylene (PE)";"";"cyclohexanone";"pimelic ketone";"108-94-1";"C6H10O";"ketones";"3";"not recommended";"100";"70 – 150";"";"low plasticizer";"1, 8";"";"";"";"";"";"";"";"";"";"";""
"16";"Polyphenylene Sulfide (40% Glass-Filled)";"Fortron PPS";"cyclohexanone";"pimelic ketone";"108-94-1";"C6H10O";"ketones";"1";"recommended";"100";"0 – 200";"<1";"";"11";"";"";"";"";"";"";"";"";"";"";""
"17";"Polypropylene (PP)";"";"cyclohexanone";"pimelic ketone";"108-94-1";"C6H10O";"ketones";"2";"questionable";"100";"60 – 70";"<6";"";"1";"";"";"";"";"";"";"";"";"";"";""
"18";"Polypropylene (PP)";"";"cyclohexanone";"pimelic ketone";"108-94-1";"C6H10O";"ketones";"2";"questionable";"100";"70 – 150";"";"intermittent exposure";"1";"";"";"";"";"";"";"";"";"";"";""
"19";"Polypropylene (PP)";"";"cyclohexanone";"pimelic ketone";"108-94-1";"C6H10O";"ketones";"3";"not recommended";"100";"150 – 212";"";"";"1";"";"";"";"";"";"";"";"";"";"";""
"20";"Polyvinyl Chloride (PVC)";"";"cyclohexanone";"pimelic ketone";"108-94-1";"C6H10O";"ketones";"3";"not recommended";"100";"70 – 150";"";"";"1";"";"";"";"";"";"";"";"";"";"";""
"21";"Polyvinylidene Fluoride (PVDF)";"";"cyclohexanone";"pimelic ketone";"108-94-1";"C6H10O";"ketones";"1";"recommended";"100";"60 – 70";"";"";"1, 23";"";"";"";"";"";"";"";"";"";"";""
"22";"Polyvinylidene Fluoride (PVDF)";"";"cyclohexanone";"pimelic ketone";"108-94-1";"C6H10O";"ketones";"2";"questionable";"100";"70 – 150";"";"";"1, 23";"";"";"";"";"";"";"";"";"";"";""
"23";"Polyvinylidene Fluoride (PVDF)";"";"cyclohexanone";"pimelic ketone";"108-94-1";"C6H10O";"ketones";"3";"not recommended";"100";"150 – 212";"";"";"1, 23";"";"";"";"";"";"";"";"";"";"";""
"24";"Rubber, Butyl (BR)";"";"cyclohexanone";"pimelic ketone";"108-94-1";"C6H10O";"ketones";"2";"questionable";"100";"60 – 70";"";"";"1";"";"";"";"";"";"";"";"";"";"";""
"25";"Rubber, Natural (NR)";"";"cyclohexanone";"pimelic ketone";"108-94-1";"C6H10O";"ketones";"3";"not recommended";"100";"60 – 70";"";"";"1";"";"";"";"";"";"";"";"";"";"";""
"26";"Styrene Acrylonitrile Copolymer (SAN)";"";"cyclohexanone";"pimelic ketone";"108-94-1";"C6H10O";"ketones";"3";"not recommended; may dissolve";"any";"0 – 250";"";"";"1";"";"";"";"";"";"";"";"";"";"";""
"";"";"";"";"";"";"";"";"";"";"";"";"";"";"";"";"";"";"";"";"";"";"";"";"";""
"";"";"";"";"";"";"";"";"";"";"";"";"";"";"";"";"";"";"";"";"";"";"";"";"";""
"Corrosion Survey Database (COR•SUR) © 2002 NACE International";"";"";"";"";"";"";"";"";"";"";"";"";"";"";"";"";"";"";"";"";"";"";"";"";""

File: data/corrosion_data/TableData - 2024-11-11T001911.761.csv
sep=;
"Title: Corrosion Survey Database (COR•SUR)";"";"";"";"";"";"";"";"";"";"";"";"";"";"";"";"";"";"";"";"";"";"";"";"";""
"Table: Diethyl ketone";"";"";"";"";"";"";"";"";"";"";"";"";"";"";"";"";"";"";"";"";"";"";"";"";""
"DOWNLOAD SHOWS ONLY THE DISPLAYED DATA, UP TO 50 ROWS";"";"";"";"";"";"";"";"";"";"";"";"";"";"";"";"";"";"";"";"";"";"";"";"";""
"No.";"material or substance name";"material synonym";"exposure medium";"exposure medium synonym";"exposure medium note";"exposure medium CAS RN";"exposure medium formula";"exposure medium class";"NACE resistance rating (unitless)";"resistance note";"conc. (%)";"temp. (°F)";"exposure time (mo (30))";"test note";"reference";"";"";"";"";"";"";"";"";"";""
"1";"Fluorinated Ethylene Propylene Copolymer (FEP)/ Polytetrafluoroethylene (PTFE)";"";"diethyl ketone";"3-pentanone";"";"96-22-0";"C5H10O";"ketones";"1";"recommended";"100";"70 – 150";"";"cyclic immersion; immersed";"1";"";"";"";"";"";"";"";"";"";""
"2";"Furfuryl Alcohol Resin, Asbestos-Reinforced";"";"diethyl ketone";"3-pentanone";"";"96-22-0";"C5H10O";"ketones";"1";"recommended";"100";"70 – 80";"";"";"1";"";"";"";"";"";"";"";"";"";""
"3";"Furfuryl Alcohol Resin, Glass Fiber-Reinforced";"";"diethyl ketone";"3-pentanone";"";"96-22-0";"C5H10O";"ketones";"1";"recommended";"100";"70 – 212";">12";"";"1";"";"";"";"";"";"";"";"";"";""
"4";"Phenolic Resins, Asbestos-Reinforced";"";"diethyl ketone";"3-pentanone";"";"96-22-0";"C5H10O";"ketones";"3";"not recommended";"100";"60 – 70";"";"";"1";"";"";"";"";"";"";"";"";"";""
"5";"Phenolic Resins, Asbestos-Reinforced";"";"diethyl ketone";"3-pentanone";"";"96-22-0";"C5H10O";"ketones";"1";"recommended";"100";"70 – 212";"";"";"1";"";"";"";"";"";"";"";"";"";""
"6";"Phenolic Resins, Non-asbestos";"Haveg 41-NA";"diethyl ketone";"3-pentanone";"liquid";"96-22-0";"C5H10O";"ketones";"3";"not recommended; significant weight/volume change";"100";"212";"";"90 days";"3";"";"";"";"";"";"";"";"";"";""
"7";"Polyesters, Glass Fiber-Reinforced";"";"diethyl ketone";"3-pentanone";"";"96-22-0";"C5H10O";"ketones";"3";"not recommended";"100";"70 – 80";"";"";"1";"";"";"";"";"";"";"";"";"";""
"8";"Styrene Acrylonitrile Copolymer (SAN)";"";"diethyl ketone";"3-pentanone";"";"96-22-0";"C5H10O";"ketones";"3";"not recommended; may dissolve";"any";"0 – 250";"";"";"1";"";"";"";"";"";"";"";"";"";""
"9";"Vinyl Ester Resins";"";"diethyl ketone";"3-pentanone";"";"96-22-0";"C5H10O";"ketones";"1";"recommended";"100";"70 – 80";"";"";"7";"";"";"";"";"";"";"";"";"";""
"";"";"";"";"";"";"";"";"";"";"";"";"";"";"";"";"";"";"";"";"";"";"";"";"";""
"";"";"";"";"";"";"";"";"";"";"";"";"";"";"";"";"";"";"";"";"";"";"";"";"";""
"Corrosion Survey Database (COR•SUR) © 2002 NACE International";"";"";"";"";"";"";"";"";"";"";"";"";"";"";"";"";"";"";"";"";"";"";"";"";""
