Repository: Mahyar-rajabi94/TF_SDL

File: data/corrosion_data/TableData - 2024-11-11T001922.687.csv
sep=;
"Title: Corrosion Survey Database (COR•SUR)";"";"";"";"";"";"";"";"";"";"";"";"";"";"";"";"";"";"";"";"";"";"";"";"";""
"Table: Methyl ethyl ketone";"";"";"";"";"";"";"";"";"";"";"";"";"";"";"";"";"";"";"";"";"";"";"";"";""
"DOWNLOAD SHOWS ONLY THE DISPLAYED DATA, UP TO 50 ROWS";"";"";"";"";"";"";"";"";"";"";"";"";"";"";"";"";"";"";"";"";"";"";"";"";""
"No.";"material or substance name";"material synonym";"exposure medium";"exposure medium synonym";"exposure medium note";"exposure medium CAS RN";"exposure medium formula";"exposure medium class";"NACE resistance rating (unitless)";"resistance note";"conc. (%)";"temp. (°F)";"exposure time (mo (30))";"test note";"reference";"";"";"";"";"";"";"";"";"";""
"1";"Acetal Resins (Polyoxymethylene)";"";"methyl ethyl ketone";"2-butanone";"";"78-93-3";"C4H8O";"ketones";"2";"questionable";"100";"70 – 150";"";"";"1";"";"";"";"";"";"";"";"";"";""
"2";"Acrylonitrile Butadiene Styrene Polymer (ABS)";"";"methyl ethyl ketone";"2-butanone";"";"78-93-3";"C4H8O";"ketones";"2";"questionable";"10";"60 – 70";"";"";"1";"";"";"";"";"";"";"";"";"";""
"3";"Acrylonitrile Butadiene Styrene Polymer (ABS)";"";"methyl ethyl ketone";"2-butanone";"";"78-93-3";"C4H8O";"ketones";"3";"not recommended";"80";"60 – 70";"";"";"1";"";"";"";"";"";"";"";"";"";""
"4";"Acrylonitrile Butadiene Styrene Polymer (ABS)";"";"methyl ethyl ketone";"2-butanone";"";"78-93-3";"C4H8O";"ketones";"3";"not recommended; disintegrated ";"100";"60 – 150";"";"";"1";"";"";"";"";"";"";"";"";"";""
"5";"Cellulose Acetate";"";"methyl ethyl ketone";"2-butanone";"";"78-93-3";"C4H8O";"ketones";"3";"not recommended; disintegrated";"any";"0 – 250";"";"";"1";"";"";"";"";"";"";"";"";"";""
"6";"Cellulose Acetate Butyrate";"";"methyl ethyl ketone";"2-butanone";"";"78-93-3";"C4H8O";"ketones";"3";"not recommended; disintegrated";"100";"60 – 70";"<1";"";"1";"";"";"";"";"";"";"";"";"";""
"7";"Chlorendic Unsaturated Polyester, Glass Fiber-Reinforced (190 + 47)";"HET acid polyester-Polifos 190 + 47 phr styrene";"methyl ethyl ketone";"2-butanone";"";"78-93-3";"C4H8O";"ketones";"3";"not recommended";"100";"125";"<6";"";"16";"";"";"";"";"";"";"";"";"";""
"8";"Chlorendic Unsaturated Polyester, Glass Fiber-Reinforced (869 + 44.5)";"HET acid polyester-Polifos 869 + 44.5 phr styrene";"methyl ethyl ketone";"2-butanone";"vapor & condensate";"78-93-3";"C4H8O";"ketones";"3";"not recommended";"100";"115";"<6";"";"16";"";"";"";"";"";"";"";"";"";""
"9";"Chlorinated Polyvinyl Chloride (CPVC)";"";"methyl ethyl ketone";"2-butanone";"";"78-93-3";"C4H8O";"ketones";"3";"not recommended";"100";"70 – 212";"";"";"1, 20";"";"";"";"";"";"";"";"";"";""
"10";"Chlorosulfonated Polyethylene";"";"methyl ethyl ketone";"2-butanone";"";"78-93-3";"C4H8O";"ketones";"2";"questionable";"100";"60 – 70";"";"";"1";"";"";"";"";"";"";"";"";"";""
"11";"Chlorosulfonated Polyethylene";"";"methyl ethyl ketone";"2-butanone";"";"78-93-3";"C4H8O";"ketones";"3";"not recommended";"100";"70 – 150";"";"";"1";"";"";"";"";"";"";"";"";"";""
"12";"Epoxy Resin, Asbestos/ Glass Fiber- Reinforced";"";"methyl ethyl ketone";"2-butanone";"";"78-93-3";"C4H8O";"ketones";"1";"recommended; over 3 years";">10";"75 – 100";">12";"";"1";"";"";"";"";"";"";"";"";"";""
"13";"Epoxy Resin, Glass Fiber- Reinforced";"";"methyl ethyl ketone";"2-butanone";"";"78-93-3";"C4H8O";"ketones";"1";"recommended";"100";"70 – 150";"";"";"1, 19";"";"";"";"";"";"";"";"";"";""
"14";"Ethylene Tetrafluoroethylene Copolymer (ETFE)";"Teflon; Hostaflon; Fluon";"methyl ethyl ketone";"2-butanone";"";"78-93-3";"C4H8O";"ketones";"1";"recommended";">70";"200 – 300";"[>12]";"";"1, 10, 22";"";"";"";"";"";"";"";"";"";""
"15";"Ethylene Tetrafluoroethylene Copolymer (ETFE)";"";"methyl ethyl ketone";"2-butanone";"";"78-93-3";"C4H8O";"ketones";"1";"recommended; steady state reached in one week exposure";"100";"32 – 175";"[";"";"1, 10, 22";"";"";"";"";"";"";"";"";"";""
"16";"Fluorinated Ethylene Propylene Copolymer (FEP)/ Polytetrafluoroethylene (PTFE)";"";"methyl ethyl ketone";"2-butanone";"";"78-93-3";"C4H8O";"ketones";"1";"recommended";"100";"70 – 90";"";"cyclic immersion; immersed";"1, 22";"";"";"";"";"";"";"";"";"";""
"17";"Fluororubber";"";"methyl ethyl ketone";"2-butanone";"";"78-93-3";"C4H8O";"ketones";"3";"not recommended; weight gain";"100";"70 – 150";"";"";"1";"";"";"";"";"";"";"";"";"";""
"18";"Furfuryl Alcohol Resin, Glass Fiber-Reinforced";"";"methyl ethyl ketone";"2-butanone";"";"78-93-3";"C4H8O";"ketones";"1";"recommended";"10";"70 – 175";">12";"";"1";"";"";"";"";"";"";"";"";"";""
"19";"Furfuryl Alcohol Resin, Glass Fiber-Reinforced";"";"methyl ethyl ketone";"2-butanone";"";"78-93-3";"C4H8O";"ketones";"1";"recommended";"100";"70 – 175";"";"";"1";"";"";"";"";"";"";"";"";"";""
"20";"Nylon";"";"methyl ethyl ketone";"2-butanone";"";"78-93-3";"C4H8O";"ketones";"1";"recommended";"100";"60 – 70";"<1";"";"1";"";"";"";"";"";"";"";"";"";""
"21";"Nylon";"";"methyl ethyl ketone";"2-butanone";"";"78-93-3";"C4H8O";"ketones";"1";"recommended";"100";"150 – 175";"";"";"1";"";"";"";"";"";"";"";"";"";""
"22";"Perfluoroalkoxy Resins";"";"methyl ethyl ketone";"2-butanone";"";"78-93-3";"C4H8O";"ketones";"1";"recommended; weight gain; strength loss; steady state reached in one week exposure";"100";"32 – 175";"<1";"";"1, 22";"";"";"";"";"";"";"";"";"";""
"23";"Phenolic Resins, Asbestos-Reinforced";"";"methyl ethyl ketone";"2-butanone";"";"78-93-3";"C4H8O";"ketones";"3";"not recommended; Haveg 61 questionable ";"100";"70 – 80";"";"";"1";"";"";"";"";"";"";"";"";"";""
"24";"Polychloroprene";"";"methyl ethyl ketone";"2-butanone";"";"78-93-3";"C4H8O";"ketones";"3";"not recommended; swollen >12 months";"100";"70 – 160";"";"";"1";"";"";"";"";"";"";"";"";"";""
"25";"Polychloroprene";"";"methyl ethyl ketone";"2-butanone";"";"78-93-3";"C4H8O";"ketones";"3";"not recommended; swollen ";"100";"160 – 175";"";"";"1";"";"";"";"";"";"";"";"";"";""
"26";"Polyesters, Glass Fiber-Reinforced";"";"methyl ethyl ketone";"2-butanone";"";"78-93-3";"C4H8O";"ketones";"1";"recommended; 72% strength retained 18 months";">10";"50 – 95";">12";"";"1";"";"";"";"";"";"";"";"";"";""
"27";"Polyethylene (PE)";"";"methyl ethyl ketone";"2-butanone";"";"78-93-3";"C4H8O";"ketones";"3";"not recommended; weight gain";"100";"70 – 150";"<1";"low to moderate plasticizer";"1, 8";"";"";"";"";"";"";"";"";"";""
"28";"Polymethyl Methacrylate (PMMA)";"";"methyl ethyl ketone";"2-butanone";"";"78-93-3";"C4H8O";"ketones";"3";"not recommended; disintegrated";"100";"70 – 150";"<1";"";"1";"";"";"";"";"";"";"";"";"";""
"29";"Polyphenylene Sulfide (40% Glass-Filled)";"Fortron PPS";"methyl ethyl ketone";"2-butanone";"";"78-93-3";"C4H8O";"ketones";"1";"recommended";"100";"0 – 140";"<1";"";"11";"";"";"";"";"";"";"";"";"";""
"30";"Polyphenylene Sulfide, Glass Fiber-Reinforced";"Ryton PPS R-4";"methyl ethyl ketone";"2-butanone";"";"78-93-3";"C4H8O";"ketones";"1";"recommended; questionable if weight change or ";"100";"200";"<6";"";"18";"";"";"";"";"";"";"";"";"";""
"31";"Polypropylene (PP)";"";"methyl ethyl ketone";"2-butanone";"";"78-93-3";"C4H8O";"ketones";"1";"recommended; may stress crack; permeable";"100";"60 – 70";"<6";"";"1";"";"";"";"";"";"";"";"";"";""
"32";"Polypropylene (PP)";"";"methyl ethyl ketone";"2-butanone";"";"78-93-3";"C4H8O";"ketones";"2";"questionable";"100";"70 – 150";"";"";"1";"";"";"";"";"";"";"";"";"";""
"33";"Polyvinyl Chloride (PVC)";"";"methyl ethyl ketone";"2-butanone";"";"78-93-3";"C4H8O";"ketones";"3";"not recommended; disintegrated ";"100";"70 – 150";"";"";"1";"";"";"";"";"";"";"";"";"";""
"34";"Polyvinylidene Chloride (PVDC)";"Saran brand resin";"methyl ethyl ketone";"2-butanone";"";"78-93-3";"C4H8O";"ketones";"3";"not recommended";"100";"75";"";"";"6";"";"";"";"";"";"";"";"";"";""
"35";"Polyvinylidene Fluoride (PVDF)";"Kynar";"methyl ethyl ketone";"2-butanone";"";"78-93-3";"C4H8O";"ketones";"2";"questionable";"100";"70 – 100";">12";"";"1, 17";"";"";"";"";"";"";"";"";"";""
"36";"Polyvinylidene Fluoride (PVDF)";"";"methyl ethyl ketone";"2-butanone";"";"78-93-3";"C4H8O";"ketones";"3";"not recommended";"100";"100 – 285";"";"";"1, 17";"";"";"";"";"";"";"";"";"";""
"37";"Rubber, Butyl (BR)";"";"methyl ethyl ketone";"2-butanone";"";"78-93-3";"C4H8O";"ketones";"1";"recommended";"100";"70 – 150";"<1";"";"1";"";"";"";"";"";"";"";"";"";""
"38";"Rubber, Natural (NR)";"";"methyl ethyl ketone";"2-butanone";"";"78-93-3";"C4H8O";"ketones";"3";"not recommended; swollen >12 months; ";"100";"70 – 150";"";"";"1";"";"";"";"";"";"";"";"";"";""
"39";"Styrene Acrylonitrile Copolymer (SAN)";"";"methyl ethyl ketone";"2-butanone";"";"78-93-3";"C4H8O";"ketones";"3";"not recommended; may dissolve";"any";"0 – 250";"";"";"1";"";"";"";"";"";"";"";"";"";""
"40";"Vinyl Ester Resins";"";"methyl ethyl ketone";"2-butanone";"";"78-93-3";"C4H8O";"ketones";"1";"recommended";"100";"50 – 70";">12";"";"7";"";"";"";"";"";"";"";"";"";""
"";"";"";"";"";"";"";"";"";"";"";"";"";"";"";"";"";"";"";"";"";"";"";"";"";""
"";"";"";"";"";"";"";"";"";"";"";"";"";"";"";"";"";"";"";"";"";"";"";"";"";""
"Corrosion Survey Database (COR•SUR) © 2002 NACE International";"";"";"";"";"";"";"";"";"";"";"";"";"";"";"";"";"";"";"";"";"";"";"";"";""

File: data/corrosion_data/TableData - 2024-11-11T001927.779.csv
sep=;
"Title: Corrosion Survey Database (COR•SUR)";"";"";"";"";"";"";"";"";"";"";"";"";"";"";"";"";"";"";"";"";"";"";"";"";""
"Table: Methyl isobutyl ketone";"";"";"";"";"";"";"";"";"";"";"";"";"";"";"";"";"";"";"";"";"";"";"";"";""
"DOWNLOAD SHOWS ONLY THE DISPLAYED DATA, UP TO 50 ROWS";"";"";"";"";"";"";"";"";"";"";"";"";"";"";"";"";"";"";"";"";"";"";"";"";""
"No.";"material or substance name";"material synonym";"exposure medium";"exposure medium note";"exposure medium class";"NACE resistance rating (unitless)";"resistance note";"conc. (%)";"temp. (°F)";"exposure time (mo (30))";"test note";"reference";"";"";"";"";"";"";"";"";"";"";"";"";""
"1";"Carbon-Graphite Composites";"";"methyl isobutyl ketone";"";"ketones";"1";"recommended";"100";"70 – 250";"";"";"1";"";"";"";"";"";"";"";"";"";"";"";"";""
"2";"Cellulose Acetate Butyrate";"";"methyl isobutyl ketone";"";"ketones";"3";"not recommended; disintegrated";"100";"60 – 70";"<1";"";"1";"";"";"";"";"";"";"";"";"";"";"";"";""
"3";"Chlorendic Unsaturated Polyester, Glass Fiber-Reinforced (190 + 47)";"HET acid polyester-Polifos 190 + 47 phr styrene";"methyl isobutyl ketone";"";"ketones";"1";"recommended";"100";"20 – 80";"<6";"";"16";"";"";"";"";"";"";"";"";"";"";"";"";""
"4";"Chlorinated Polyvinyl Chloride (CPVC)";"";"methyl isobutyl ketone";"";"ketones";"3";"not recommended";"100";"70 – 212";"";"";"1, 20";"";"";"";"";"";"";"";"";"";"";"";"";""
"5";"Epoxy Resin, Glass Fiber- Reinforced";"";"methyl isobutyl ketone";"";"ketones";"1";"recommended";"100";"70 – 150";"";"";"1, 24";"";"";"";"";"";"";"";"";"";"";"";"";""
"6";"Furan Laminates";"";"methyl isobutyl ketone";"";"ketones";"1";"recommended";"100";"175 – 200";"<12";"";"1";"";"";"";"";"";"";"";"";"";"";"";"";""
"7";"Furfuryl Alcohol Resin, Glass Fiber-Reinforced";"";"methyl isobutyl ketone";"";"ketones";"1";"recommended";"100";"60 – 70";"";"";"1";"";"";"";"";"";"";"";"";"";"";"";"";""
"8";"Phenolic Resins, Asbestos-Reinforced";"";"methyl isobutyl ketone";"";"ketones";"3";"not recommended; Haveg 61 recommended at 50%, ";"50";"70 – 80";"";"";"1";"";"";"";"";"";"";"";"";"";"";"";"";""
"9";"Phenolic Resins, Asbestos-Reinforced";"";"methyl isobutyl ketone";"";"ketones";"3";"not recommended";"100";"70 – 80";"";"";"1";"";"";"";"";"";"";"";"";"";"";"";"";""
"10";"Phenolic Resins, Asbestos-Reinforced";"";"methyl isobutyl ketone";"";"ketones";"1";"recommended";"100";"175 – 212";"";"";"1";"";"";"";"";"";"";"";"";"";"";"";"";""
"11";"Polyesters, Glass Fiber-Reinforced";"";"methyl isobutyl ketone";"";"ketones";"1";"recommended";"80";"150 – 175";"";"";"1";"";"";"";"";"";"";"";"";"";"";"";"";""
"12";"Polyesters, Glass Fiber-Reinforced";"";"methyl isobutyl ketone";"with 15% hydrochloric acid";"ketones";"1";"recommended";"80";"175 – 200";"";"";"1";"";"";"";"";"";"";"";"";"";"";"";"";""
"13";"Polyesters, Glass Fiber-Reinforced";"";"methyl isobutyl ketone";"";"ketones";"1";"recommended";"100";"25 – 70";"";"";"1";"";"";"";"";"";"";"";"";"";"";"";"";""
"14";"Polyethylene (PE)";"";"methyl isobutyl ketone";"";"ketones";"2";"questionable";"100";"60 – 70";"";"low plasticizer";"1, 8";"";"";"";"";"";"";"";"";"";"";"";"";""
"15";"Polyethylene (PE)";"";"methyl isobutyl ketone";"";"ketones";"3";"not recommended";"100";"70 – 150";"";"";"1, 8";"";"";"";"";"";"";"";"";"";"";"";"";""
"16";"Polyphenylene Sulfide (40% Glass-Filled)";"Fortron PPS";"methyl isobutyl ketone";"";"ketones";"1";"recommended";"100";"0 – 70";"<1";"";"11";"";"";"";"";"";"";"";"";"";"";"";"";""
"17";"Polypropylene (PP)";"";"methyl isobutyl ketone";"";"ketones";"1";"recommended";"100";"70 – 80";"";"";"1";"";"";"";"";"";"";"";"";"";"";"";"";""
"18";"Polypropylene (PP)";"";"methyl isobutyl ketone";"";"ketones";"3";"not recommended";"100";"80 – 212";"";"";"1";"";"";"";"";"";"";"";"";"";"";"";"";""
"19";"Polyvinyl Chloride (PVC)";"";"methyl isobutyl ketone";"";"ketones";"3";"not recommended";"100";"70 – 150";"";"";"1";"";"";"";"";"";"";"";"";"";"";"";"";""
"20";"Polyvinylidene Chloride (PVDC)";"Saran brand resin";"methyl isobutyl ketone";"";"ketones";"1";"recommended";"100";"75";"";"";"6";"";"";"";"";"";"";"";"";"";"";"";"";""
"21";"Polyvinylidene Fluoride (PVDF)";"Kynar";"methyl isobutyl ketone";"";"ketones";"1";"recommended";"100";"60 – 70";"";"";"1, 17";"";"";"";"";"";"";"";"";"";"";"";"";""
"22";"Polyvinylidene Fluoride (PVDF)";"";"methyl isobutyl ketone";"";"ketones";"2";"questionable";"100";"70 – 100";"";"";"1, 17";"";"";"";"";"";"";"";"";"";"";"";"";""
"23";"Polyvinylidene Fluoride (PVDF)";"";"methyl isobutyl ketone";"";"ketones";"3";"not recommended";"100";"100 – 285";"";"";"1, 17";"";"";"";"";"";"";"";"";"";"";"";"";""
"24";"Vinyl Ester Resins";"";"methyl isobutyl ketone";"";"ketones";"1";"recommended";"100";"120";"";"";"7";"";"";"";"";"";"";"";"";"";"";"";"";""
"";"";"";"";"";"";"";"";"";"";"";"";"";"";"";"";"";"";"";"";"";"";"";"";"";""
"";"";"";"";"";"";"";"";"";"";"";"";"";"";"";"";"";"";"";"";"";"";"";"";"";""
"Corrosion Survey Database (COR•SUR) © 2002 NACE International";"";"";"";"";"";"";"";"";"";"";"";"";"";"";"";"";"";"";"";"";"";"";"";"";""

File: data/corrosion_data/TableData - 2024-11-11T001958.377.csv
sep=;
"Title: Corrosion Survey Database (COR•SUR)";"";"";"";"";"";"";"";"";"";"";"";"";"";"";"";"";"";"";"";"";"";"";"";"";""
"Table: Quinone";"";"";"";"";"";"";"";"";"";"";"";"";"";"";"";"";"";"";"";"";"";"";"";"";""
"DOWNLOAD SHOWS ONLY THE DISPLAYED DATA, UP TO 50 ROWS";"";"";"";"";"";"";"";"";"";"";"";"";"";"";"";"";"";"";"";"";"";"";"";"";""
"No.";"material or substance name";"exposure medium";"exposure medium note";"exposure medium class";"NACE resistance rating (unitless)";"resistance note";"conc. (%)";"temp. (°F)";"exposure time (mo (30))";"test note";"reference";"";"";"";"";"";"";"";"";"";"";"";"";"";""
"1";"Cellulose Acetate Butyrate";"quinone";"";"ketones";"3";"not recommended; weight gain";"10";"60 – 70";"<1";"";"1";"";"";"";"";"";"";"";"";"";"";"";"";"";""
"2";"Concrete";"quinone";"";"ketones";"1";"recommended";"100";"60 – 70";"";"";"1";"";"";"";"";"";"";"";"";"";"";"";"";"";""
"3";"Fluororubber";"quinone";"";"ketones";"1";"recommended";"10";"60 – 70";"";"in ether or gasoline";"1";"";"";"";"";"";"";"";"";"";"";"";"";"";""
"4";"Glass, Chemical";"quinone";"";"ketones";"1";"recommended";"10";"100 – 212";"";"";"1";"";"";"";"";"";"";"";"";"";"";"";"";"";""
"5";"Polyesters, Glass Fiber-Reinforced";"quinone";"";"ketones";"1";"recommended";"10";"70 – 175";"";"";"1";"";"";"";"";"";"";"";"";"";"";"";"";"";""
"6";"Rubber, Butyl (BR)";"quinone";"";"ketones";"1";"recommended";"100";"60 – 70";"";"";"1";"";"";"";"";"";"";"";"";"";"";"";"";"";""
"7";"Wood";"quinone";"wet";"ketones";"1";"recommended";"100";"60 – 70";"";"";"1";"";"";"";"";"";"";"";"";"";"";"";"";"";""
"";"";"";"";"";"";"";"";"";"";"";"";"";"";"";"";"";"";"";"";"";"";"";"";"";""
"";"";"";"";"";"";"";"";"";"";"";"";"";"";"";"";"";"";"";"";"";"";"";"";"";""
"Corrosion Survey Database (COR•SUR) © 2002 NACE International";"";"";"";"";"";"";"";"";"";"";"";"";"";"";"";"";"";"";"";"";"";"";"";"";""

File: data/corrosion_data/TableData - 2024-11-11T002130.058.csv
sep=;
"Title: Corrosion Survey Database (COR•SUR)";"";"";"";"";"";"";"";"";"";"";"";"";"";"";"";"";"";"";"";"";"";"";"";"";""
"Table: Soils";"";"";"";"";"";"";"";"";"";"";"";"";"";"";"";"";"";"";"";"";"";"";"";"";""
"DOWNLOAD SHOWS ONLY THE DISPLAYED DATA, UP TO 50 ROWS";"";"";"";"";"";"";"";"";"";"";"";"";"";"";"";"";"";"";"";"";"";"";"";"";""
"No.";"material or substance name";"exposure medium";"exposure medium note";"exposure medium class";"NACE resistance rating (unitless)";"resistance note";"conc. (%)";"temp. (°F)";"exposure time (mo (30))";"test note";"reference";"";"";"";"";"";"";"";"";"";"";"";"";"";""
"1";"Polychloroprene";"soils";"";"natural products";"1";"recommended";"100";"60 – 70";">12";"vs. bacteria and fungi, ";"1";"";"";"";"";"";"";"";"";"";"";"";"";"";""
"2";"Polyesters, Glass Fiber-Reinforced";"soils";"clay";"natural products";"1";"recommended";"100";"60 – 70";"";"";"1";"";"";"";"";"";"";"";"";"";"";"";"";"";""
"3";"Polyethylene (PE)";"soils";"";"natural products";"1";"recommended; not recommended >3.5 years (conservative)";"100";"60 – 70";">12";"vs. fungi, vs bacteria";"1, 8";"";"";"";"";"";"";"";"";"";"";"";"";"";""
"4";"Polyvinyl Chloride (PVC)";"soils";"";"natural products";"1";"recommended";"100";"60 – 70";">12";"vs. bacteria and fungi, ";"1";"";"";"";"";"";"";"";"";"";"";"";"";"";""
"";"";"";"";"";"";"";"";"";"";"";"";"";"";"";"";"";"";"";"";"";"";"";"";"";""
"";"";"";"";"";"";"";"";"";"";"";"";"";"";"";"";"";"";"";"";"";"";"";"";"";""
"Corrosion Survey Database (COR•SUR) © 2002 NACE International";"";"";"";"";"";"";"";"";"";"";"";"";"";"";"";"";"";"";"";"";"";"";"";"";""
"";"";"";"";"";"";"";"";"";"";"";"";"";"";"";"";"";"";"";"";"";"";"";"";"";""
"";"";"";"";"";"";"";"";"";"";"";"";"";"";"";"";"";"";"";"";"";"";"";"";"";""
"";"";"";"";"";"";"";"";"";"";"";"";"";"";"";"";"";"";"";"";"";"";"";"";"";""

File: data/corrosion_data/TableData - 2024-11-11T002135.060.csv
sep=;
"Title: Corrosion Survey Database (COR•SUR)";"";"";"";"";"";"";"";"";"";"";"";"";"";"";"";"";"";"";"";"";"";"";"";"";""
"Table: Tannic acid";"";"";"";"";"";"";"";"";"";"";"";"";"";"";"";"";"";"";"";"";"";"";"";"";""
"DOWNLOAD SHOWS ONLY THE DISPLAYED DATA, UP TO 50 ROWS";"";"";"";"";"";"";"";"";"";"";"";"";"";"";"";"";"";"";"";"";"";"";"";"";""
"No.";"material or substance name";"material synonym";"exposure medium";"exposure medium note";"exposure medium class";"NACE resistance rating (unitless)";"resistance note";"conc. (%)";"temp. (°F)";"exposure time (mo (30))";"test note";"reference";"";"";"";"";"";"";"";"";"";"";"";"";""
"1";"Acetal Resins (Polyoxymethylene)";"";"tannic acid";"";"natural products";"2";"questionable";"10";"70 – 150";"";"";"1";"";"";"";"";"";"";"";"";"";"";"";"";""
"2";"Acrylonitrile Butadiene Styrene Polymer (ABS)";"";"tannic acid";"";"natural products";"1";"recommended";"10";"60 – 165";"";"";"1";"";"";"";"";"";"";"";"";"";"";"";"";""
"3";"Acrylonitrile Butadiene Styrene Polymer (ABS)";"";"tannic acid";"";"natural products";"1";"recommended";"100";"60 – 165";"";"";"1";"";"";"";"";"";"";"";"";"";"";"";"";""
"4";"Cellulose Acetate";"";"tannic acid";"";"natural products";"3";"not recommended";"10";"70 – 135";"";"";"1";"";"";"";"";"";"";"";"";"";"";"";"";""
"5";"Cellulose Acetate";"";"tannic acid";"";"natural products";"3";"not recommended; softened, weight gain";"10";"135 – 150";"";"";"1";"";"";"";"";"";"";"";"";"";"";"";"";""
"6";"Cellulose Acetate Butyrate";"";"tannic acid";"";"natural products";"3";"not recommended; weight gain";"10";"100 – 125";"<6";"";"1";"";"";"";"";"";"";"";"";"";"";"";"";""
"7";"Chlorendic Unsaturated Polyester, Glass Fiber-Reinforced (190 + 47)";"HET acid polyester-Polifos 190 + 47 phr styrene";"tannic acid";"";"natural products";"1";"recommended";"any";"250";"<6";"";"16";"";"";"";"";"";"";"";"";"";"";"";"";""
"8";"Chlorendic Unsaturated Polyester, Glass Fiber-Reinforced (869 + 44.5)";"HET acid polyester-Polifos 869 + 44.5 phr styrene";"tannic acid";"";"natural products";"1";"recommended";"any";"250";"<6";"";"16";"";"";"";"";"";"";"";"";"";"";"";"";""
"9";"Chlorinated Polyvinyl Chloride (CPVC)";"";"tannic acid";"";"natural products";"1";"recommended";"100";"70 – 212";"";"";"1";"";"";"";"";"";"";"";"";"";"";"";"";""
"10";"Chlorosulfonated Polyethylene";"";"tannic acid";"";"natural products";"1";"recommended";"10 – 90";"70 – 150";"";"";"1";"";"";"";"";"";"";"";"";"";"";"";"";""
"11";"Concrete";"";"tannic acid";"";"natural products";"2";"questionable";"100";"60 – 70";"";"tanks; well-aged";"1";"";"";"";"";"";"";"";"";"";"";"";"";""
"12";"Epoxy Resin, Asbestos/ Glass Fiber- Reinforced";"";"tannic acid";"";"natural products";"1";"recommended";">10";"75 – 212";">12";"";"1";"";"";"";"";"";"";"";"";"";"";"";"";""
"13";"Epoxy Resin, Glass Fiber- Reinforced";"";"tannic acid";"";"natural products";"1";"recommended";"20";"70 – 212";"";"";"1, 19";"";"";"";"";"";"";"";"";"";"";"";"";""
"14";"Epoxy Resin, Glass Fiber- Reinforced";"";"tannic acid";"saturated";"natural products";"1";"recommended";"100";"70 – 200";"";"";"1, 19";"";"";"";"";"";"";"";"";"";"";"";"";""
"15";"Fluorinated Ethylene Propylene Copolymer (FEP)/ Polytetrafluoroethylene (PTFE)";"";"tannic acid";"";"natural products";"1";"recommended";"100";"70 – 150";"";"cyclic immersion; immersed";"1";"";"";"";"";"";"";"";"";"";"";"";"";""
"16";"Fluororubber";"";"tannic acid";"";"natural products";"1";"recommended";"10";"70 – 150";"";"";"1";"";"";"";"";"";"";"";"";"";"";"";"";""
"17";"Furfuryl Alcohol Resin, Asbestos-Reinforced";"";"tannic acid";"";"natural products";"1";"recommended";"100";"70 – 80";"";"";"1";"";"";"";"";"";"";"";"";"";"";"";"";""
"18";"Furfuryl Alcohol Resin, Glass Fiber-Reinforced";"";"tannic acid";"";"natural products";"1";"recommended";"100";"60 – 70";"";"";"1";"";"";"";"";"";"";"";"";"";"";"";"";""
"19";"Glass, Chemical";"";"tannic acid";"";"natural products";"1";"recommended";"10 – 90";"70 – 212";"";"";"1";"";"";"";"";"";"";"";"";"";"";"";"";""
"20";"Phenolic Resins, Asbestos-Reinforced";"";"tannic acid";"";"natural products";"1";"recommended";"100";"60 – 70";"";"";"1";"";"";"";"";"";"";"";"";"";"";"";"";""
"21";"Phenolic Resins, Asbestos-Reinforced";"";"tannic acid";"";"natural products";"1";"recommended";"100";"70 – 300";"";"";"1";"";"";"";"";"";"";"";"";"";"";"";"";""
"22";"Polychloroprene";"";"tannic acid";"";"natural products";"1";"recommended";"10";"70 – 150";"";"";"1";"";"";"";"";"";"";"";"";"";"";"";"";""
"23";"Polyesters, Glass Fiber-Reinforced";"";"tannic acid";"";"natural products";"1";"recommended";"10 – 90";"70 – 250";"";"";"1";"";"";"";"";"";"";"";"";"";"";"";"";""
"24";"Polyethylene (PE)";"";"tannic acid";"";"natural products";"1";"recommended";"10";"70 – 150";"";"";"1, 8";"";"";"";"";"";"";"";"";"";"";"";"";""
"25";"Polyethylene (PE)";"";"tannic acid";"";"natural products";"1";"recommended";"100";"70 – 150";"";"";"1, 8";"";"";"";"";"";"";"";"";"";"";"";"";""
"26";"Polymethyl Methacrylate (PMMA)";"";"tannic acid";"";"natural products";"1";"recommended";"100";"70 – 150";"";"";"1";"";"";"";"";"";"";"";"";"";"";"";"";""
"27";"Polyphenylene Sulfide (40% Glass-Filled)";"Fortron PPS";"tannic acid";"";"natural products";"1";"recommended";"100";"0 – 200";"<1";"";"11";"";"";"";"";"";"";"";"";"";"";"";"";""
"28";"Polypropylene (PP)";"";"tannic acid";"";"natural products";"1";"recommended";"10";"60 – 150";"<6";"";"1";"";"";"";"";"";"";"";"";"";"";"";"";""
"29";"Polypropylene (PP)";"";"tannic acid";"";"natural products";"1";"recommended";"100";"70 – 212";"";"";"1";"";"";"";"";"";"";"";"";"";"";"";"";""
"30";"Polyvinyl Chloride (PVC)";"";"tannic acid";"";"natural products";"1";"recommended";"100";"70 – 150";"";"";"1";"";"";"";"";"";"";"";"";"";"";"";"";""
"31";"Polyvinylidene Fluoride (PVDF)";"Kynar";"tannic acid";"";"natural products";"1";"recommended";"100";"70 – 225";"";"";"1, 17";"";"";"";"";"";"";"";"";"";"";"";"";""
"32";"Rubber, Butyl (BR)";"";"tannic acid";"";"natural products";"1";"recommended";"10";"70 – 150";"";"";"1";"";"";"";"";"";"";"";"";"";"";"";"";""
"33";"Rubber, Natural (NR)";"";"tannic acid";"";"natural products";"1";"recommended";"10";"70 – 150";"";"";"1";"";"";"";"";"";"";"";"";"";"";"";"";""
"34";"Vinyl Ester Resins";"";"tannic acid";"";"natural products";"1";"recommended";"any";"70 – 210";"";"";"7";"";"";"";"";"";"";"";"";"";"";"";"";""
"35";"Wood";"";"tannic acid";"";"natural products";"1";"recommended";">10";"70 – 200";"";"";"1";"";"";"";"";"";"";"";"";"";"";"";"";""
"";"";"";"";"";"";"";"";"";"";"";"";"";"";"";"";"";"";"";"";"";"";"";"";"";""
"";"";"";"";"";"";"";"";"";"";"";"";"";"";"";"";"";"";"";"";"";"";"";"";"";""
"Corrosion Survey Database (COR•SUR) © 2002 NACE International";"";"";"";"";"";"";"";"";"";"";"";"";"";"";"";"";"";"";"";"";"";"";"";"";""

File: data/corrosion_data/TableData - 2024-11-11T002147.448.csv
sep=;
"Title: Corrosion Survey Database (COR•SUR)";"";"";"";"";"";"";"";"";"";"";"";"";"";"";"";"";"";"";"";"";"";"";"";"";""
"Table: Urine";"";"";"";"";"";"";"";"";"";"";"";"";"";"";"";"";"";"";"";"";"";"";"";"";""
"DOWNLOAD SHOWS ONLY THE DISPLAYED DATA, UP TO 50 ROWS";"";"";"";"";"";"";"";"";"";"";"";"";"";"";"";"";"";"";"";"";"";"";"";"";""
"No.";"material or substance name";"exposure medium";"exposure medium class";"NACE resistance rating (unitless)";"resistance note";"conc. (%)";"temp. (°F)";"exposure time (mo (30))";"reference";"";"";"";"";"";"";"";"";"";"";"";"";"";"";"";""
"1";"Acetal Resins (Polyoxymethylene)";"urine";"natural products";"1";"recommended";"100";"70 – 150";"";"1";"";"";"";"";"";"";"";"";"";"";"";"";"";"";"";""
"2";"Acrylonitrile Butadiene Styrene Polymer (ABS)";"urine";"natural products";"1";"recommended";"100";"70 – 150";"";"1";"";"";"";"";"";"";"";"";"";"";"";"";"";"";"";""
"3";"Cellulose Acetate Butyrate";"urine";"natural products";"2";"questionable";"100";"60 – 70";"<1";"1";"";"";"";"";"";"";"";"";"";"";"";"";"";"";"";""
"4";"Chlorinated Polyvinyl Chloride (CPVC)";"urine";"natural products";"1";"recommended";"100";"70 – 212";"";"1, 20";"";"";"";"";"";"";"";"";"";"";"";"";"";"";"";""
"5";"Chlorosulfonated Polyethylene";"urine";"natural products";"1";"recommended";"100";"70 – 150";"";"1";"";"";"";"";"";"";"";"";"";"";"";"";"";"";"";""
"6";"Fluororubber";"urine";"natural products";"1";"recommended";"100";"70 – 150";"";"1";"";"";"";"";"";"";"";"";"";"";"";"";"";"";"";""
"7";"Polychloroprene";"urine";"natural products";"1";"recommended";"100";"70 – 150";"";"1";"";"";"";"";"";"";"";"";"";"";"";"";"";"";"";""
"8";"Polyethylene (PE)";"urine";"natural products";"1";"recommended";"100";"70 – 150";"";"1, 21";"";"";"";"";"";"";"";"";"";"";"";"";"";"";"";""
"9";"Polypropylene (PP)";"urine";"natural products";"1";"recommended";"100";"60 – 150";"<6";"1";"";"";"";"";"";"";"";"";"";"";"";"";"";"";"";""
"10";"Polyvinyl Chloride (PVC)";"urine";"natural products";"1";"recommended";"100";"70 – 150";"";"1";"";"";"";"";"";"";"";"";"";"";"";"";"";"";"";""
"11";"Rubber, Butyl (BR)";"urine";"natural products";"1";"recommended";"100";"70 – 100";"";"1";"";"";"";"";"";"";"";"";"";"";"";"";"";"";"";""
"12";"Rubber, Natural (NR)";"urine";"natural products";"1";"recommended";"100";"70 – 150";"";"1";"";"";"";"";"";"";"";"";"";"";"";"";"";"";"";""
"";"";"";"";"";"";"";"";"";"";"";"";"";"";"";"";"";"";"";"";"";"";"";"";"";""
"";"";"";"";"";"";"";"";"";"";"";"";"";"";"";"";"";"";"";"";"";"";"";"";"";""
"Corrosion Survey Database (COR•SUR) © 2002 NACE International";"";"";"";"";"";"";"";"";"";"";"";"";"";"";"";"";"";"";"";"";"";"";"";"";""

File: data/corrosion_data/TableData - 2024-11-11T002201.007.csv
sep=;
"Title: Corrosion Survey Database (COR•SUR)";"";"";"";"";"";"";"";"";"";"";"";"";"";"";"";"";"";"";"";"";"";"";"";"";""
"Table: Aluminum nitrate";"";"";"";"";"";"";"";"";"";"";"";"";"";"";"";"";"";"";"";"";"";"";"";"";""
"DOWNLOAD SHOWS ONLY THE DISPLAYED DATA, UP TO 50 ROWS";"";"";"";"";"";"";"";"";"";"";"";"";"";"";"";"";"";"";"";"";"";"";"";"";""
"No.";"material or substance name";"material synonym";"exposure medium";"exposure medium note";"exposure medium class";"NACE resistance rating (unitless)";"resistance note";"conc. (%)";"temp. (°F)";"exposure time (mo (30))";"reference";"";"";"";"";"";"";"";"";"";"";"";"";"";""
"1";"Acrylonitrile Butadiene Styrene Polymer (ABS)";"";"aluminum nitrate";"";"salts";"1";"recommended";"100";"70 – 150";"";"1";"";"";"";"";"";"";"";"";"";"";"";"";"";""
"2";"Chlorinated Polyvinyl Chloride (CPVC)";"";"aluminum nitrate";"";"salts";"1";"recommended";"100";"70 – 212";"";"1, 20";"";"";"";"";"";"";"";"";"";"";"";"";"";""
"3";"Epoxy Resin, Asbestos/ Glass Fiber- Reinforced";"";"aluminum nitrate";"";"salts";"1";"recommended; over 3 years";">10";"80 – 250";">12";"1";"";"";"";"";"";"";"";"";"";"";"";"";"";""
"4";"Epoxy Resin, Glass Fiber- Reinforced";"";"aluminum nitrate";"";"salts";"1";"recommended";"20";"70 – 225";"";"1, 19";"";"";"";"";"";"";"";"";"";"";"";"";"";""
"5";"Epoxy Resin, Glass Fiber- Reinforced";"";"aluminum nitrate";"";"salts";"1";"recommended";"50";"70 – 225";"";"1, 19";"";"";"";"";"";"";"";"";"";"";"";"";"";""
"6";"Epoxy Resin, Glass Fiber- Reinforced";"";"aluminum nitrate";"saturated";"salts";"1";"recommended";"100";"70 – 250";"";"1, 19";"";"";"";"";"";"";"";"";"";"";"";"";"";""
"7";"Polyesters, Glass Fiber-Reinforced";"";"aluminum nitrate";"";"salts";"1";"recommended";"10";"70 – 150";"";"1";"";"";"";"";"";"";"";"";"";"";"";"";"";""
"8";"Polypropylene (PP)";"";"aluminum nitrate";"";"salts";"1";"recommended";"100";"70 – 212";"";"1";"";"";"";"";"";"";"";"";"";"";"";"";"";""
"9";"Polyvinyl Chloride (PVC)";"";"aluminum nitrate";"";"salts";"1";"recommended";"100";"70 – 150";"";"1";"";"";"";"";"";"";"";"";"";"";"";"";"";""
"10";"Polyvinylidene Chloride (PVDC)";"Saran brand resin";"aluminum nitrate";"";"salts";"1";"recommended";"100";"150";"";"6";"";"";"";"";"";"";"";"";"";"";"";"";"";""
"11";"Polyvinylidene Fluoride (PVDF)";"Kynar";"aluminum nitrate";"";"salts";"1";"recommended";"100";"70 – 285";"";"1, 17";"";"";"";"";"";"";"";"";"";"";"";"";"";""
"12";"Vinyl Ester Resins";"";"aluminum nitrate";"";"salts";"1";"recommended";">10";"70 – 180";"";"7";"";"";"";"";"";"";"";"";"";"";"";"";"";""
"";"";"";"";"";"";"";"";"";"";"";"";"";"";"";"";"";"";"";"";"";"";"";"";"";""
"";"";"";"";"";"";"";"";"";"";"";"";"";"";"";"";"";"";"";"";"";"";"";"";"";""
"Corrosion Survey Database (COR•SUR) © 2002 NACE International";"";"";"";"";"";"";"";"";"";"";"";"";"";"";"";"";"";"";"";"";"";"";"";"";""

File: data/corrosion_data/TableData - 2024-11-11T002218.828.csv
sep=;
"Title: Corrosion Survey Database (COR•SUR)";"";"";"";"";"";"";"";"";"";"";"";"";"";"";"";"";"";"";"";"";"";"";"";"";""
"Table: Calcium nitrate";"";"";"";"";"";"";"";"";"";"";"";"";"";"";"";"";"";"";"";"";"";"";"";"";""
"DOWNLOAD SHOWS ONLY THE DISPLAYED DATA, UP TO 50 ROWS";"";"";"";"";"";"";"";"";"";"";"";"";"";"";"";"";"";"";"";"";"";"";"";"";""
"No.";"material or substance name";"material synonym";"exposure medium";"exposure medium note";"exposure medium CAS RN";"exposure medium formula";"exposure medium class";"NACE resistance rating (unitless)";"resistance note";"conc. (%)";"temp. (°F)";"exposure time (mo (30))";"test note";"reference";"";"";"";"";"";"";"";"";"";"";""
"1";"Acetal Resins (Polyoxymethylene)";"";"calcium nitrate";"";"10124-37-5";"CaN2O6";"salts";"1";"recommended";"50";"70 – 100";"";"";"1";"";"";"";"";"";"";"";"";"";"";""
"2";"Acrylonitrile Butadiene Styrene Polymer (ABS)";"";"calcium nitrate";"";"10124-37-5";"CaN2O6";"salts";"1";"recommended";"50";"70 – 100";"";"";"1";"";"";"";"";"";"";"";"";"";"";""
"3";"Acrylonitrile Butadiene Styrene Polymer (ABS)";"";"calcium nitrate";"";"10124-37-5";"CaN2O6";"salts";"1";"recommended";"100";"70 – 150";"";"";"1";"";"";"";"";"";"";"";"";"";"";""
"4";"Chlorinated Polyvinyl Chloride (CPVC)";"";"calcium nitrate";"";"10124-37-5";"CaN2O6";"salts";"1";"recommended";"100";"70 – 212";"";"";"1, 20";"";"";"";"";"";"";"";"";"";"";""
"5";"Chlorosulfonated Polyethylene";"";"calcium nitrate";"";"10124-37-5";"CaN2O6";"salts";"1";"recommended";"50";"70 – 100";"";"";"1";"";"";"";"";"";"";"";"";"";"";""
"6";"Epoxy Cements";"";"calcium nitrate";"";"10124-37-5";"CaN2O6";"salts";"1";"recommended";"50";"68";"<6";"";"5";"";"";"";"";"";"";"";"";"";"";""
"7";"Epoxy Cements";"";"calcium nitrate";"";"10124-37-5";"CaN2O6";"salts";"1";"recommended";"50";"140";"";"";"5";"";"";"";"";"";"";"";"";"";"";""
"8";"Epoxy Resin, Asbestos/ Glass Fiber- Reinforced";"";"calcium nitrate";"";"10124-37-5";"CaN2O6";"salts";"1";"recommended; over 3 years";">10";"75 – 250";">12";"";"1";"";"";"";"";"";"";"";"";"";"";""
"9";"Epoxy Resin, Glass Fiber- Reinforced";"";"calcium nitrate";"";"10124-37-5";"CaN2O6";"salts";"1";"recommended";"20";"70 – 150";"";"";"1, 19";"";"";"";"";"";"";"";"";"";"";""
"10";"Epoxy Resin, Glass Fiber- Reinforced";"";"calcium nitrate";"saturated";"10124-37-5";"CaN2O6";"salts";"1";"recommended";"100";"70 – 250";"";"";"1, 19";"";"";"";"";"";"";"";"";"";"";""
"11";"Fluorinated Ethylene Propylene Copolymer (FEP)/ Polytetrafluoroethylene (PTFE)";"";"calcium nitrate";"";"10124-37-5";"CaN2O6";"salts";"1";"recommended";"100";"70 – 150";"";"cyclic immersion; immersed";"1";"";"";"";"";"";"";"";"";"";"";""
"12";"Fluororubber";"";"calcium nitrate";"";"10124-37-5";"CaN2O6";"salts";"1";"recommended";"40";"70 – 100";"";"";"1";"";"";"";"";"";"";"";"";"";"";""
"13";"Furfuryl Alcohol Resin, Glass Fiber-Reinforced";"";"calcium nitrate";"";"10124-37-5";"CaN2O6";"salts";"1";"recommended";"100";"70 – 250";"";"~7pH";"1";"";"";"";"";"";"";"";"";"";"";""
"14";"Polychloroprene";"";"calcium nitrate";"";"10124-37-5";"CaN2O6";"salts";"1";"recommended";"50";"70 – 100";"";"";"1";"";"";"";"";"";"";"";"";"";"";""
"15";"Polyesters, Glass Fiber-Reinforced";"";"calcium nitrate";"";"10124-37-5";"CaN2O6";"salts";"1";"recommended";">10";"70 – 212";"";"";"1";"";"";"";"";"";"";"";"";"";"";""
"16";"Polyethylene (PE)";"";"calcium nitrate";"";"10124-37-5";"CaN2O6";"salts";"1";"recommended";"50";"70 – 150";"";"";"1, 21";"";"";"";"";"";"";"";"";"";"";""
"17";"Polyphenylene Sulfide (40% Glass-Filled)";"Fortron PPS";"calcium nitrate";"";"10124-37-5";"CaN2O6";"salts";"1";"recommended";"100";"0 – 200";"<1";"";"11";"";"";"";"";"";"";"";"";"";"";""
"18";"Polypropylene (PP)";"";"calcium nitrate";"";"10124-37-5";"CaN2O6";"salts";"1";"recommended";"100";"60 – 212";"<6";"";"1";"";"";"";"";"";"";"";"";"";"";""
"19";"Polyvinyl Chloride (PVC)";"";"calcium nitrate";"";"10124-37-5";"CaN2O6";"salts";"1";"recommended";"100";"70 – 150";"";"";"1";"";"";"";"";"";"";"";"";"";"";""
"20";"Polyvinylidene Fluoride (PVDF)";"";"calcium nitrate";"";"10124-37-5";"CaN2O6";"salts";"1";"recommended";"100";"70 – 275";"";"";"1, 23";"";"";"";"";"";"";"";"";"";"";""
"21";"Rubber, Butyl (BR)";"";"calcium nitrate";"";"10124-37-5";"CaN2O6";"salts";"1";"recommended";"50";"70 – 100";"";"";"1";"";"";"";"";"";"";"";"";"";"";""
"22";"Rubber, Natural (NR)";"";"calcium nitrate";"";"10124-37-5";"CaN2O6";"salts";"1";"recommended";"50";"70 – 100";"";"";"1";"";"";"";"";"";"";"";"";"";"";""
"";"";"";"";"";"";"";"";"";"";"";"";"";"";"";"";"";"";"";"";"";"";"";"";"";""
"";"";"";"";"";"";"";"";"";"";"";"";"";"";"";"";"";"";"";"";"";"";"";"";"";""
"Corrosion Survey Database (COR•SUR) © 2002 NACE International";"";"";"";"";"";"";"";"";"";"";"";"";"";"";"";"";"";"";"";"";"";"";"";"";""

File: data/corrosion_data/TableData - 2024-11-11T002223.442.csv
sep=;
"Title: Corrosion Survey Database (COR•SUR)";"";"";"";"";"";"";"";"";"";"";"";"";"";"";"";"";"";"";"";"";"";"";"";"";""
"Table: Copper nitrate";"";"";"";"";"";"";"";"";"";"";"";"";"";"";"";"";"";"";"";"";"";"";"";"";""
"DOWNLOAD SHOWS ONLY THE DISPLAYED DATA, UP TO 50 ROWS";"";"";"";"";"";"";"";"";"";"";"";"";"";"";"";"";"";"";"";"";"";"";"";"";""
"No.";"material or substance name";"material synonym";"exposure medium";"exposure medium synonym";"exposure medium note";"exposure medium CAS RN";"exposure medium formula";"exposure medium class";"NACE resistance rating (unitless)";"resistance note";"conc. (%)";"temp. (°F)";"exposure time (mo (30))";"test note";"reference";"";"";"";"";"";"";"";"";"";""
"1";"Acetal Resins (Polyoxymethylene)";"";"copper nitrate";"cupric nitrate";"";"3251-23-8";"CuN2O6";"salts";"1";"recommended";"30";"70 – 150";"";"";"1";"";"";"";"";"";"";"";"";"";""
"2";"Acetal Resins (Polyoxymethylene)";"";"copper nitrate";"cupric nitrate";"";"3251-23-8";"CuN2O6";"salts";"3";"not recommended";"30";"150 – 212";"";"";"1";"";"";"";"";"";"";"";"";"";""
"3";"Acrylonitrile Butadiene Styrene Polymer (ABS)";"";"copper nitrate";"cupric nitrate";"";"3251-23-8";"CuN2O6";"salts";"2";"questionable";"30";"70 – 212";"";"";"1";"";"";"";"";"";"";"";"";"";""
"4";"Acrylonitrile Butadiene Styrene Polymer (ABS)";"";"copper nitrate";"cupric nitrate";"";"3251-23-8";"CuN2O6";"salts";"1";"recommended";"100";"70 – 150";"";"";"1";"";"";"";"";"";"";"";"";"";""
"5";"Chlorendic Unsaturated Polyester, Glass Fiber-Reinforced (190 + 47)";"HET acid polyester-Polifos 190 + 47 phr styrene";"copper nitrate";"cupric nitrate";"saturated";"3251-23-8";"CuN2O6";"salts";"1";"recommended";"100";"140";"<6";"";"16";"";"";"";"";"";"";"";"";"";""
"6";"Chlorendic Unsaturated Polyester, Glass Fiber-Reinforced (869 + 44.5)";"HET acid polyester-Polifos 869 + 44.5 phr styrene";"copper nitrate";"cupric nitrate";"saturated";"3251-23-8";"CuN2O6";"salts";"1";"recommended";"100";"140";"<6";"";"16";"";"";"";"";"";"";"";"";"";""
"7";"Chlorinated Polyvinyl Chloride (CPVC)";"";"copper nitrate";"cupric nitrate";"";"3251-23-8";"CuN2O6";"salts";"1";"recommended";"100";"70 – 212";"";"";"1, 2";"";"";"";"";"";"";"";"";"";""
"8";"Chlorosulfonated Polyethylene";"";"copper nitrate";"cupric nitrate";"";"3251-23-8";"CuN2O6";"salts";"1";"recommended";"30";"70 – 212";"";"";"1";"";"";"";"";"";"";"";"";"";""
"9";"Epoxy Resin, Asbestos/ Glass Fiber- Reinforced";"";"copper nitrate";"cupric nitrate";"";"3251-23-8";"CuN2O6";"salts";"1";"recommended; over 3 years";">10";"75 – 250";">12";"";"1";"";"";"";"";"";"";"";"";"";""
"10";"Epoxy Resin, Glass Fiber- Reinforced";"";"copper nitrate";"cupric nitrate";"";"3251-23-8";"CuN2O6";"salts";"1";"recommended";"20";"70 – 200";"";"";"1, 19";"";"";"";"";"";"";"";"";"";""
"11";"Epoxy Resin, Glass Fiber- Reinforced";"";"copper nitrate";"cupric nitrate";"saturated";"3251-23-8";"CuN2O6";"salts";"1";"recommended";"100";"70 – 250";"";"";"1, 19";"";"";"";"";"";"";"";"";"";""
"12";"Fluorinated Ethylene Propylene Copolymer (FEP)/ Polytetrafluoroethylene (PTFE)";"";"copper nitrate";"cupric nitrate";"";"3251-23-8";"CuN2O6";"salts";"1";"recommended";"100";"70 – 150";"";"cyclic immersion; immersed";"1";"";"";"";"";"";"";"";"";"";""
"13";"Fluororubber";"";"copper nitrate";"cupric nitrate";"";"3251-23-8";"CuN2O6";"salts";"1";"recommended";"30";"70 – 212";"";"";"1";"";"";"";"";"";"";"";"";"";""
"14";"Furfuryl Alcohol Resin, Glass Fiber-Reinforced";"";"copper nitrate";"cupric nitrate";"";"3251-23-8";"CuN2O6";"salts";"1";"recommended";">10";"70 – 250";">12";"~7pH";"1";"";"";"";"";"";"";"";"";"";""
"15";"Polychloroprene";"";"copper nitrate";"cupric nitrate";"";"3251-23-8";"CuN2O6";"salts";"1";"recommended";"30";"70 – 212";"";"";"1";"";"";"";"";"";"";"";"";"";""
"16";"Polyesters, Glass Fiber-Reinforced";"";"copper nitrate";"cupric nitrate";"";"3251-23-8";"CuN2O6";"salts";"1";"recommended";">10";"70 – 150";"";"";"1";"";"";"";"";"";"";"";"";"";""
"17";"Polyethylene (PE)";"";"copper nitrate";"cupric nitrate";"saturated";"3251-23-8";"CuN2O6";"salts";"1";"recommended";"100";"70 – 150";"";"";"1, 21";"";"";"";"";"";"";"";"";"";""
"18";"Polymethyl Methacrylate (PMMA)";"";"copper nitrate";"cupric nitrate";"";"3251-23-8";"CuN2O6";"salts";"1";"recommended";"100";"70 – 150";"";"";"1";"";"";"";"";"";"";"";"";"";""
"19";"Polyphenylene Sulfide (40% Glass-Filled)";"Fortron PPS";"copper nitrate";"cupric nitrate";"";"3251-23-8";"CuN2O6";"salts";"1";"recommended";"100";"0 – 200";"<1";"";"11";"";"";"";"";"";"";"";"";"";""
"20";"Polypropylene (PP)";"";"copper nitrate";"cupric nitrate";"saturated";"3251-23-8";"CuN2O6";"salts";"1";"recommended";">10";"60 – 150";"<6";"";"1";"";"";"";"";"";"";"";"";"";""
"21";"Polyvinyl Chloride (PVC)";"";"copper nitrate";"cupric nitrate";"";"3251-23-8";"CuN2O6";"salts";"1";"recommended";"100";"70 – 150";"";"";"1";"";"";"";"";"";"";"";"";"";""
"22";"Polyvinylidene Fluoride (PVDF)";"";"copper nitrate";"cupric nitrate";"";"3251-23-8";"CuN2O6";"salts";"1";"recommended";"100";"70 – 275";"";"";"1, 23";"";"";"";"";"";"";"";"";"";""
"23";"Rubber, Butyl (BR)";"";"copper nitrate";"cupric nitrate";"";"3251-23-8";"CuN2O6";"salts";"3";"not recommended";"30";"70 – 212";"";"";"1";"";"";"";"";"";"";"";"";"";""
"24";"Rubber, Natural (NR)";"";"copper nitrate";"cupric nitrate";"";"3251-23-8";"CuN2O6";"salts";"1";"recommended";"30";"70 – 150";"";"";"1";"";"";"";"";"";"";"";"";"";""
"25";"Rubber, Natural (NR)";"";"copper nitrate";"cupric nitrate";"";"3251-23-8";"CuN2O6";"salts";"3";"not recommended";"30";"150 – 212";"";"";"1";"";"";"";"";"";"";"";"";"";""
"26";"Vinyl Ester Resins";"";"copper nitrate";"cupric nitrate";"";"3251-23-8";"CuN2O6";"salts";"1";"recommended";">10";"70 – 210";"";"";"7";"";"";"";"";"";"";"";"";"";""
"";"";"";"";"";"";"";"";"";"";"";"";"";"";"";"";"";"";"";"";"";"";"";"";"";""
"";"";"";"";"";"";"";"";"";"";"";"";"";"";"";"";"";"";"";"";"";"";"";"";"";""
"Corrosion Survey Database (COR•SUR) © 2002 NACE International";"";"";"";"";"";"";"";"";"";"";"";"";"";"";"";"";"";"";"";"";"";"";"";"";""
