Repository: Mahyar-rajabi94/TF_SDL

File: data/corrosion_data/TableData - 2024-11-11T002227.419.csv
sep=;
"Title: Corrosion Survey Database (COR•SUR)";"";"";"";"";"";"";"";"";"";"";"";"";"";"";"";"";"";"";"";"";"";"";"";"";""
"Table: Ferric nitrate";"";"";"";"";"";"";"";"";"";"";"";"";"";"";"";"";"";"";"";"";"";"";"";"";""
"DOWNLOAD SHOWS ONLY THE DISPLAYED DATA, UP TO 50 ROWS";"";"";"";"";"";"";"";"";"";"";"";"";"";"";"";"";"";"";"";"";"";"";"";"";""
"No.";"material or substance name";"material synonym";"exposure medium";"exposure medium note";"exposure medium class";"NACE resistance rating (unitless)";"resistance note";"conc. (%)";"temp. (°F)";"exposure time (mo (30))";"reference";"";"";"";"";"";"";"";"";"";"";"";"";"";""
"1";"Acrylonitrile Butadiene Styrene Polymer (ABS)";"";"ferric nitrate";"";"salts";"1";"recommended";"100";"70 – 150";"";"1";"";"";"";"";"";"";"";"";"";"";"";"";"";""
"2";"Chlorendic Unsaturated Polyester, Glass Fiber-Reinforced (190 + 47)";"HET acid polyester-Polifos 190 + 47 phr styrene";"ferric nitrate";"";"salts";"1";"recommended";"<25";"250";"<6";"16";"";"";"";"";"";"";"";"";"";"";"";"";"";""
"3";"Chlorendic Unsaturated Polyester, Glass Fiber-Reinforced (190 + 47)";"";"ferric nitrate";"";"salts";"1";"recommended";"100";"250";"";"16";"";"";"";"";"";"";"";"";"";"";"";"";"";""
"4";"Chlorendic Unsaturated Polyester, Glass Fiber-Reinforced (869 + 44.5)";"HET acid polyester-Polifos 869 + 44.5 phr styrene";"ferric nitrate";"";"salts";"1";"recommended";"<25";"200";"<6";"16";"";"";"";"";"";"";"";"";"";"";"";"";"";""
"5";"Chlorendic Unsaturated Polyester, Glass Fiber-Reinforced (869 + 44.5)";"";"ferric nitrate";"";"salts";"1";"recommended";"100";"250";"";"16";"";"";"";"";"";"";"";"";"";"";"";"";"";""
"6";"Chlorinated Polyvinyl Chloride (CPVC)";"";"ferric nitrate";"";"salts";"1";"recommended";"100";"70 – 212";"";"1, 2";"";"";"";"";"";"";"";"";"";"";"";"";"";""
"7";"Chlorosulfonated Polyethylene";"";"ferric nitrate";"";"salts";"1";"recommended";">10";"70 – 150";"";"1";"";"";"";"";"";"";"";"";"";"";"";"";"";""
"8";"Epoxy Resin, Asbestos/ Glass Fiber- Reinforced";"";"ferric nitrate";"";"salts";"1";"recommended; over 3 years";">10";"75 – 200";">12";"1";"";"";"";"";"";"";"";"";"";"";"";"";"";""
"9";"Epoxy Resin, Glass Fiber- Reinforced";"";"ferric nitrate";"";"salts";"1";"recommended";"any";"225";"";"1, 19";"";"";"";"";"";"";"";"";"";"";"";"";"";""
"10";"Epoxy Resin, Glass Fiber- Reinforced";"";"ferric nitrate";"";"salts";"1";"recommended";"20";"70 – 150";"";"1, 19";"";"";"";"";"";"";"";"";"";"";"";"";"";""
"11";"Epoxy Resin, Glass Fiber- Reinforced";"";"ferric nitrate";"saturated";"salts";"1";"recommended";"100";"70 – 250";"";"1, 19";"";"";"";"";"";"";"";"";"";"";"";"";"";""
"12";"Furfuryl Alcohol Resin, Glass Fiber-Reinforced";"";"ferric nitrate";"";"salts";"1";"recommended";">10";"70 – 250";">12";"1";"";"";"";"";"";"";"";"";"";"";"";"";"";""
"13";"Polyesters, Glass Fiber-Reinforced";"";"ferric nitrate";"";"salts";"1";"recommended";"10 – 20";"70 – 200";"";"1";"";"";"";"";"";"";"";"";"";"";"";"";"";""
"14";"Polyesters, Glass Fiber-Reinforced";"";"ferric nitrate";"";"salts";"1";"recommended";"100";"70 – 250";"";"1";"";"";"";"";"";"";"";"";"";"";"";"";"";""
"15";"Polyethylene (PE)";"";"ferric nitrate";"saturated";"salts";"1";"recommended";"100";"70 – 150";"";"1, 21";"";"";"";"";"";"";"";"";"";"";"";"";"";""
"16";"Polymethyl Methacrylate (PMMA)";"";"ferric nitrate";"";"salts";"1";"recommended";"100";"70 – 150";"";"1";"";"";"";"";"";"";"";"";"";"";"";"";"";""
"17";"Polyphenylene Sulfide (40% Glass-Filled)";"Fortron PPS";"ferric nitrate";"";"salts";"1";"recommended";"100";"0 – 200";"<1";"11";"";"";"";"";"";"";"";"";"";"";"";"";"";""
"18";"Polypropylene (PP)";"";"ferric nitrate";"saturated";"salts";"1";"recommended";">10";"60 – 150";"<6";"1";"";"";"";"";"";"";"";"";"";"";"";"";"";""
"19";"Polypropylene (PP)";"";"ferric nitrate";"";"salts";"1";"recommended";"100";"60 – 212";"";"1";"";"";"";"";"";"";"";"";"";"";"";"";"";""
"20";"Polyvinyl Chloride (PVC)";"";"ferric nitrate";"";"salts";"1";"recommended";"100";"70 – 150";"";"1";"";"";"";"";"";"";"";"";"";"";"";"";"";""
"21";"Polyvinylidene Fluoride (PVDF)";"";"ferric nitrate";"";"salts";"1";"recommended";"100";"70 – 275";"";"1, 23";"";"";"";"";"";"";"";"";"";"";"";"";"";""
"22";"Vinyl Ester Resins";"";"ferric nitrate";"";"salts";"1";"recommended";">10";"70 – 210";"";"7";"";"";"";"";"";"";"";"";"";"";"";"";"";""
"";"";"";"";"";"";"";"";"";"";"";"";"";"";"";"";"";"";"";"";"";"";"";"";"";""
"";"";"";"";"";"";"";"";"";"";"";"";"";"";"";"";"";"";"";"";"";"";"";"";"";""
"Corrosion Survey Database (COR•SUR) © 2002 NACE International";"";"";"";"";"";"";"";"";"";"";"";"";"";"";"";"";"";"";"";"";"";"";"";"";""

File: data/corrosion_data/TableData - 2024-11-11T002231.576.csv
sep=;
"Title: Corrosion Survey Database (COR•SUR)";"";"";"";"";"";"";"";"";"";"";"";"";"";"";"";"";"";"";"";"";"";"";"";"";""
"Table: Ferrous nitrate";"";"";"";"";"";"";"";"";"";"";"";"";"";"";"";"";"";"";"";"";"";"";"";"";""
"DOWNLOAD SHOWS ONLY THE DISPLAYED DATA, UP TO 50 ROWS";"";"";"";"";"";"";"";"";"";"";"";"";"";"";"";"";"";"";"";"";"";"";"";"";""
"No.";"material or substance name";"exposure medium";"exposure medium synonym";"exposure medium CAS RN";"exposure medium formula";"exposure medium class";"NACE resistance rating (unitless)";"resistance note";"conc. (%)";"temp. (°F)";"exposure time (mo (30))";"reference";"";"";"";"";"";"";"";"";"";"";"";"";""
"1";"Epoxy Resin, Asbestos/ Glass Fiber- Reinforced";"ferrous nitrate";"iron nitrate";"14013-86-6";"FeN2O6";"salts";"1";"recommended; over 3 years";">10";"75 – 212";">12";"1";"";"";"";"";"";"";"";"";"";"";"";"";""
"2";"Polyesters, Glass Fiber-Reinforced";"ferrous nitrate";"iron nitrate";"14013-86-6";"FeN2O6";"salts";"1";"recommended";">10";"70 – 212";"";"1";"";"";"";"";"";"";"";"";"";"";"";"";""
"3";"Polypropylene (PP)";"ferrous nitrate";"iron nitrate";"14013-86-6";"FeN2O6";"salts";"1";"recommended";"100";"70 – 212";"";"1";"";"";"";"";"";"";"";"";"";"";"";"";""
"4";"Polyvinyl Chloride (PVC)";"ferrous nitrate";"iron nitrate";"14013-86-6";"FeN2O6";"salts";"1";"recommended";"100";"70 – 80";"";"1";"";"";"";"";"";"";"";"";"";"";"";"";""
"5";"Polyvinylidene Fluoride (PVDF)";"ferrous nitrate";"iron nitrate";"14013-86-6";"FeN2O6";"salts";"1";"recommended";"100";"70 – 275";"";"1, 23";"";"";"";"";"";"";"";"";"";"";"";"";""
"6";"Vinyl Ester Resins";"ferrous nitrate";"iron nitrate";"14013-86-6";"FeN2O6";"salts";"1";"recommended";">10";"70 – 212";"";"7";"";"";"";"";"";"";"";"";"";"";"";"";""
"";"";"";"";"";"";"";"";"";"";"";"";"";"";"";"";"";"";"";"";"";"";"";"";"";""
"";"";"";"";"";"";"";"";"";"";"";"";"";"";"";"";"";"";"";"";"";"";"";"";"";""
"Corrosion Survey Database (COR•SUR) © 2002 NACE International";"";"";"";"";"";"";"";"";"";"";"";"";"";"";"";"";"";"";"";"";"";"";"";"";""
"";"";"";"";"";"";"";"";"";"";"";"";"";"";"";"";"";"";"";"";"";"";"";"";"";""

File: data/corrosion_data/TableData - 2024-11-11T002235.682.csv
sep=;
"Title: Corrosion Survey Database (COR•SUR)";"";"";"";"";"";"";"";"";"";"";"";"";"";"";"";"";"";"";"";"";"";"";"";"";""
"Table: Lead nitrate";"";"";"";"";"";"";"";"";"";"";"";"";"";"";"";"";"";"";"";"";"";"";"";"";""
"DOWNLOAD SHOWS ONLY THE DISPLAYED DATA, UP TO 50 ROWS";"";"";"";"";"";"";"";"";"";"";"";"";"";"";"";"";"";"";"";"";"";"";"";"";""
"No.";"material or substance name";"exposure medium";"exposure medium CAS RN";"exposure medium formula";"exposure medium class";"NACE resistance rating (unitless)";"resistance note";"conc. (%)";"temp. (°F)";"exposure time (mo (30))";"test note";"reference";"";"";"";"";"";"";"";"";"";"";"";"";""
"1";"Epoxy Resin, Asbestos/ Glass Fiber- Reinforced";"lead nitrate";"10099-74-8";"N2O6Pb";"salts";"1";"recommended; over 3 years";">10";"75 – 212";">12";"";"1";"";"";"";"";"";"";"";"";"";"";"";"";""
"2";"Furfuryl Alcohol Resin, Glass Fiber-Reinforced";"lead nitrate";"10099-74-8";"N2O6Pb";"salts";"1";"recommended";"100";"70 – 250";">12";"~7pH";"1";"";"";"";"";"";"";"";"";"";"";"";"";""
"3";"Polyvinyl Chloride (PVC)";"lead nitrate";"10099-74-8";"N2O6Pb";"salts";"1";"recommended";"100";"70 – 150";"";"";"1";"";"";"";"";"";"";"";"";"";"";"";"";""
"4";"Styrene Acrylonitrile Copolymer (SAN)";"lead nitrate";"10099-74-8";"N2O6Pb";"salts";"1";"recommended";"100";"70 – 125";"";"";"1";"";"";"";"";"";"";"";"";"";"";"";"";""
"";"";"";"";"";"";"";"";"";"";"";"";"";"";"";"";"";"";"";"";"";"";"";"";"";""
"";"";"";"";"";"";"";"";"";"";"";"";"";"";"";"";"";"";"";"";"";"";"";"";"";""
"Corrosion Survey Database (COR•SUR) © 2002 NACE International";"";"";"";"";"";"";"";"";"";"";"";"";"";"";"";"";"";"";"";"";"";"";"";"";""
"";"";"";"";"";"";"";"";"";"";"";"";"";"";"";"";"";"";"";"";"";"";"";"";"";""
"";"";"";"";"";"";"";"";"";"";"";"";"";"";"";"";"";"";"";"";"";"";"";"";"";""
"";"";"";"";"";"";"";"";"";"";"";"";"";"";"";"";"";"";"";"";"";"";"";"";"";""

File: data/corrosion_data/TableData - 2024-11-11T002248.895.csv
sep=;
"Title: Corrosion Survey Database (COR•SUR)";"";"";"";"";"";"";"";"";"";"";"";"";"";"";"";"";"";"";"";"";"";"";"";"";""
"Table: Magnesium nitrate";"";"";"";"";"";"";"";"";"";"";"";"";"";"";"";"";"";"";"";"";"";"";"";"";""
"DOWNLOAD SHOWS ONLY THE DISPLAYED DATA, UP TO 50 ROWS";"";"";"";"";"";"";"";"";"";"";"";"";"";"";"";"";"";"";"";"";"";"";"";"";""
"No.";"material or substance name";"exposure medium";"exposure medium note";"exposure medium CAS RN";"exposure medium formula";"exposure medium class";"NACE resistance rating (unitless)";"resistance note";"conc. (%)";"temp. (°F)";"exposure time (mo (30))";"reference";"";"";"";"";"";"";"";"";"";"";"";"";""
"1";"Acrylonitrile Butadiene Styrene Polymer (ABS)";"magnesium nitrate";"";"10377-60-3";"MgN2O6";"salts";"1";"recommended";"100";"70 – 150";"";"1";"";"";"";"";"";"";"";"";"";"";"";"";""
"2";"Chlorinated Polyvinyl Chloride (CPVC)";"magnesium nitrate";"";"10377-60-3";"MgN2O6";"salts";"1";"recommended";"100";"70 – 212";"";"1, 2";"";"";"";"";"";"";"";"";"";"";"";"";""
"3";"Epoxy Resin, Asbestos/ Glass Fiber- Reinforced";"magnesium nitrate";"";"10377-60-3";"MgN2O6";"salts";"1";"recommended; over 3 years";">10";"50 – 250";">12";"1";"";"";"";"";"";"";"";"";"";"";"";"";""
"4";"Epoxy Resin, Glass Fiber- Reinforced";"magnesium nitrate";"";"10377-60-3";"MgN2O6";"salts";"1";"recommended";"20";"70 – 225";"";"1, 19";"";"";"";"";"";"";"";"";"";"";"";"";""
"5";"Epoxy Resin, Glass Fiber- Reinforced";"magnesium nitrate";"saturated";"10377-60-3";"MgN2O6";"salts";"1";"recommended";"100";"70 – 250";"";"1, 19";"";"";"";"";"";"";"";"";"";"";"";"";""
"6";"Furfuryl Alcohol Resin, Glass Fiber-Reinforced";"magnesium nitrate";"";"10377-60-3";"MgN2O6";"salts";"1";"recommended";"100";"70 – 200";"";"1";"";"";"";"";"";"";"";"";"";"";"";"";""
"7";"Glassed Steel";"magnesium nitrate";"";"10377-60-3";"MgN2O6";"salts";"1";"recommended; questionable ";">10";"50 – 250";"";"1";"";"";"";"";"";"";"";"";"";"";"";"";""
"8";"Polyethylene (PE)";"magnesium nitrate";"saturated";"10377-60-3";"MgN2O6";"salts";"1";"recommended";"100";"70 – 150";"";"1, 21";"";"";"";"";"";"";"";"";"";"";"";"";""
"9";"Polymethyl Methacrylate (PMMA)";"magnesium nitrate";"";"10377-60-3";"MgN2O6";"salts";"1";"recommended";"100";"70 – 150";"";"1";"";"";"";"";"";"";"";"";"";"";"";"";""
"10";"Polypropylene (PP)";"magnesium nitrate";"";"10377-60-3";"MgN2O6";"salts";"1";"recommended";">10";"60 – 150";"<6";"1";"";"";"";"";"";"";"";"";"";"";"";"";""
"11";"Polypropylene (PP)";"magnesium nitrate";"";"10377-60-3";"MgN2O6";"salts";"1";"recommended";"100";"60 – 212";"";"1";"";"";"";"";"";"";"";"";"";"";"";"";""
"12";"Polyvinyl Chloride (PVC)";"magnesium nitrate";"";"10377-60-3";"MgN2O6";"salts";"1";"recommended";"100";"70 – 150";"";"1";"";"";"";"";"";"";"";"";"";"";"";"";""
"13";"Polyvinylidene Fluoride (PVDF)";"magnesium nitrate";"";"10377-60-3";"MgN2O6";"salts";"1";"recommended";"100";"70 – 275";"";"1, 23";"";"";"";"";"";"";"";"";"";"";"";"";""
"";"";"";"";"";"";"";"";"";"";"";"";"";"";"";"";"";"";"";"";"";"";"";"";"";""
"";"";"";"";"";"";"";"";"";"";"";"";"";"";"";"";"";"";"";"";"";"";"";"";"";""
"Corrosion Survey Database (COR•SUR) © 2002 NACE International";"";"";"";"";"";"";"";"";"";"";"";"";"";"";"";"";"";"";"";"";"";"";"";"";""

File: data/corrosion_data/TableData - 2024-11-11T002252.545.csv
sep=;
"Title: Corrosion Survey Database (COR•SUR)";"";"";"";"";"";"";"";"";"";"";"";"";"";"";"";"";"";"";"";"";"";"";"";"";""
"Table: Mercurous nitrate";"";"";"";"";"";"";"";"";"";"";"";"";"";"";"";"";"";"";"";"";"";"";"";"";""
"DOWNLOAD SHOWS ONLY THE DISPLAYED DATA, UP TO 50 ROWS";"";"";"";"";"";"";"";"";"";"";"";"";"";"";"";"";"";"";"";"";"";"";"";"";""
"No.";"material or substance name";"exposure medium";"exposure medium note";"exposure medium class";"NACE resistance rating (unitless)";"resistance note";"conc. (%)";"temp. (°F)";"exposure time (mo (30))";"reference";"";"";"";"";"";"";"";"";"";"";"";"";"";"";""
"1";"Acrylonitrile Butadiene Styrene Polymer (ABS)";"mercurous nitrate";"";"salts";"2";"questionable";"100";"70 – 150";"";"1";"";"";"";"";"";"";"";"";"";"";"";"";"";"";""
"2";"Chlorinated Polyvinyl Chloride (CPVC)";"mercurous nitrate";"";"salts";"1";"recommended";"100";"70 – 212";"";"1, 2";"";"";"";"";"";"";"";"";"";"";"";"";"";"";""
"3";"Polyethylene (PE)";"mercurous nitrate";"saturated";"salts";"1";"recommended";"100";"70 – 150";"";"1, 21";"";"";"";"";"";"";"";"";"";"";"";"";"";"";""
"4";"Polypropylene (PP)";"mercurous nitrate";"saturated";"salts";"1";"recommended";">10";"60 – 150";"<6";"1";"";"";"";"";"";"";"";"";"";"";"";"";"";"";""
"5";"Polyvinyl Chloride (PVC)";"mercurous nitrate";"";"salts";"1";"recommended";"100";"70 – 150";"";"1";"";"";"";"";"";"";"";"";"";"";"";"";"";"";""
"6";"Polyvinylidene Fluoride (PVDF)";"mercurous nitrate";"";"salts";"1";"recommended";"100";"70 – 275";"";"1, 23";"";"";"";"";"";"";"";"";"";"";"";"";"";"";""
"";"";"";"";"";"";"";"";"";"";"";"";"";"";"";"";"";"";"";"";"";"";"";"";"";""
"";"";"";"";"";"";"";"";"";"";"";"";"";"";"";"";"";"";"";"";"";"";"";"";"";""
"Corrosion Survey Database (COR•SUR) © 2002 NACE International";"";"";"";"";"";"";"";"";"";"";"";"";"";"";"";"";"";"";"";"";"";"";"";"";""
"";"";"";"";"";"";"";"";"";"";"";"";"";"";"";"";"";"";"";"";"";"";"";"";"";""

File: data/corrosion_data/TableData - 2024-11-11T002258.006.csv
sep=;
"Title: Corrosion Survey Database (COR•SUR)";"";"";"";"";"";"";"";"";"";"";"";"";"";"";"";"";"";"";"";"";"";"";"";"";""
"Table: Nickel nitrate";"";"";"";"";"";"";"";"";"";"";"";"";"";"";"";"";"";"";"";"";"";"";"";"";""
"DOWNLOAD SHOWS ONLY THE DISPLAYED DATA, UP TO 50 ROWS";"";"";"";"";"";"";"";"";"";"";"";"";"";"";"";"";"";"";"";"";"";"";"";"";""
"No.";"material or substance name";"material synonym";"exposure medium";"exposure medium note";"exposure medium class";"NACE resistance rating (unitless)";"resistance note";"conc. (%)";"temp. (°F)";"exposure time (mo (30))";"test note";"reference";"";"";"";"";"";"";"";"";"";"";"";"";""
"1";"Acrylonitrile Butadiene Styrene Polymer (ABS)";"";"nickel nitrate";"";"salts";"1";"recommended";"100";"70 – 150";"";"";"1";"";"";"";"";"";"";"";"";"";"";"";"";""
"2";"Chlorendic Unsaturated Polyester, Glass Fiber-Reinforced (190 + 47)";"HET acid polyester-Polifos 190 + 47 phr styrene";"nickel nitrate";"";"salts";"1";"recommended";"<25";"200";"<6";"";"16";"";"";"";"";"";"";"";"";"";"";"";"";""
"3";"Chlorendic Unsaturated Polyester, Glass Fiber-Reinforced (190 + 47)";"";"nickel nitrate";"";"salts";"1";"recommended";"100";"250";"";"";"16";"";"";"";"";"";"";"";"";"";"";"";"";""
"4";"Chlorendic Unsaturated Polyester, Glass Fiber-Reinforced (869 + 44.5)";"HET acid polyester-Polifos 869 + 44.5 phr styrene";"nickel nitrate";"";"salts";"1";"recommended";"<25";"200";"<6";"";"16";"";"";"";"";"";"";"";"";"";"";"";"";""
"5";"Chlorendic Unsaturated Polyester, Glass Fiber-Reinforced (869 + 44.5)";"";"nickel nitrate";"";"salts";"1";"recommended";"100";"250";"";"";"16";"";"";"";"";"";"";"";"";"";"";"";"";""
"6";"Chlorinated Polyvinyl Chloride (CPVC)";"";"nickel nitrate";"";"salts";"1";"recommended";"100";"70 – 212";"";"";"1, 2";"";"";"";"";"";"";"";"";"";"";"";"";""
"7";"Chlorosulfonated Polyethylene";"";"nickel nitrate";"";"salts";"1";"recommended";">10";"70 – 150";"";"";"1";"";"";"";"";"";"";"";"";"";"";"";"";""
"8";"Epoxy Resin, Asbestos/ Glass Fiber- Reinforced";"";"nickel nitrate";"";"salts";"1";"recommended; over 3 years";">10";"75 – 212";">12";"";"1";"";"";"";"";"";"";"";"";"";"";"";"";""
"9";"Epoxy Resin, Glass Fiber- Reinforced";"";"nickel nitrate";"";"salts";"1";"recommended";"20";"70 – 225";"";"";"1, 19";"";"";"";"";"";"";"";"";"";"";"";"";""
"10";"Fluorinated Ethylene Propylene Copolymer (FEP)/ Polytetrafluoroethylene (PTFE)";"";"nickel nitrate";"";"salts";"1";"recommended";"100";"70 – 150";"";"cyclic immersion; immersed";"1";"";"";"";"";"";"";"";"";"";"";"";"";""
"11";"Furfuryl Alcohol Resin, Glass Fiber-Reinforced";"";"nickel nitrate";"";"salts";"1";"recommended";">10";"70 – 250";">12";"";"1";"";"";"";"";"";"";"";"";"";"";"";"";""
"12";"Polyesters, Glass Fiber-Reinforced";"";"nickel nitrate";"";"salts";"1";"recommended";"10 – 20";"70 – 200";"";"";"1";"";"";"";"";"";"";"";"";"";"";"";"";""
"13";"Polyesters, Glass Fiber-Reinforced";"";"nickel nitrate";"";"salts";"1";"recommended";"100";"70 – 250";"";"";"1";"";"";"";"";"";"";"";"";"";"";"";"";""
"14";"Polyethylene (PE)";"";"nickel nitrate";"";"salts";"1";"recommended";">90";"70 – 150";"";"";"1, 21";"";"";"";"";"";"";"";"";"";"";"";"";""
"15";"Polymethyl Methacrylate (PMMA)";"";"nickel nitrate";"";"salts";"1";"recommended";"100";"70 – 150";"";"";"1";"";"";"";"";"";"";"";"";"";"";"";"";""
"16";"Polypropylene (PP)";"";"nickel nitrate";"saturated";"salts";"1";"recommended";">10";"60 – 150";"<6";"";"1";"";"";"";"";"";"";"";"";"";"";"";"";""
"17";"Polypropylene (PP)";"";"nickel nitrate";"";"salts";"1";"recommended";"100";"60 – 212";"";"";"1";"";"";"";"";"";"";"";"";"";"";"";"";""
"18";"Polyvinyl Chloride (PVC)";"";"nickel nitrate";"";"salts";"1";"recommended";"100";"70 – 150";"";"";"1";"";"";"";"";"";"";"";"";"";"";"";"";""
"19";"Polyvinylidene Fluoride (PVDF)";"";"nickel nitrate";"";"salts";"1";"recommended";"100";"70 – 275";"";"";"1, 23";"";"";"";"";"";"";"";"";"";"";"";"";""
"20";"Vinyl Ester Resins";"";"nickel nitrate";"";"salts";"1";"recommended";"100";"70 – 210";"";"";"7";"";"";"";"";"";"";"";"";"";"";"";"";""
"";"";"";"";"";"";"";"";"";"";"";"";"";"";"";"";"";"";"";"";"";"";"";"";"";""
"";"";"";"";"";"";"";"";"";"";"";"";"";"";"";"";"";"";"";"";"";"";"";"";"";""
"Corrosion Survey Database (COR•SUR) © 2002 NACE International";"";"";"";"";"";"";"";"";"";"";"";"";"";"";"";"";"";"";"";"";"";"";"";"";""

File: data/corrosion_data/TableData - 2024-11-11T002303.492.csv
sep=;
"Title: Corrosion Survey Database (COR•SUR)";"";"";"";"";"";"";"";"";"";"";"";"";"";"";"";"";"";"";"";"";"";"";"";"";""
"Table: Potassium nitrate";"";"";"";"";"";"";"";"";"";"";"";"";"";"";"";"";"";"";"";"";"";"";"";"";""
"DOWNLOAD SHOWS ONLY THE DISPLAYED DATA, UP TO 50 ROWS";"";"";"";"";"";"";"";"";"";"";"";"";"";"";"";"";"";"";"";"";"";"";"";"";""
"No.";"material or substance name";"material synonym";"exposure medium";"exposure medium synonym";"exposure medium note";"exposure medium CAS RN";"exposure medium formula";"exposure medium class";"NACE resistance rating (unitless)";"resistance note";"conc. (%)";"temp. (°F)";"exposure time (mo (30))";"test note";"reference";"";"";"";"";"";"";"";"";"";""
"1";"Acetal Resins (Polyoxymethylene)";"";"potassium nitrate";"saltpeter";"";"7757-79-1";"KNO3";"salts";"1";"recommended";">10";"70 – 150";"";"";"1";"";"";"";"";"";"";"";"";"";""
"2";"Acrylonitrile Butadiene Styrene Polymer (ABS)";"";"potassium nitrate";"saltpeter";"";"7757-79-1";"KNO3";"salts";"1";"recommended";"10";"70 – 150";"";"";"1";"";"";"";"";"";"";"";"";"";""
"3";"Acrylonitrile Butadiene Styrene Polymer (ABS)";"";"potassium nitrate";"saltpeter";"saturated";"7757-79-1";"KNO3";"salts";"1";"recommended";"100";"70 – 150";"";"";"1";"";"";"";"";"";"";"";"";"";""
"4";"Chlorendic Unsaturated Polyester, Glass Fiber-Reinforced (190 + 47)";"HET acid polyester-Polifos 190 + 47 phr styrene";"potassium nitrate";"saltpeter";"";"7757-79-1";"KNO3";"salts";"1";"recommended";"any";"200";"<6";"";"16";"";"";"";"";"";"";"";"";"";""
"5";"Chlorendic Unsaturated Polyester, Glass Fiber-Reinforced (869 + 44.5)";"HET acid polyester-Polifos 869 + 44.5 phr styrene";"potassium nitrate";"saltpeter";"";"7757-79-1";"KNO3";"salts";"1";"recommended";"any";"200";"<6";"";"16";"";"";"";"";"";"";"";"";"";""
"6";"Chlorinated Polyvinyl Chloride (CPVC)";"";"potassium nitrate";"saltpeter";"";"7757-79-1";"KNO3";"salts";"1";"recommended";"100";"70 – 212";"";"";"1, 12";"";"";"";"";"";"";"";"";"";""
"7";"Chlorosulfonated Polyethylene";"";"potassium nitrate";"saltpeter";"saturated";"7757-79-1";"KNO3";"salts";"1";"recommended";">10";"70 – 150";"";"";"1";"";"";"";"";"";"";"";"";"";""
"8";"Concrete";"";"potassium nitrate";"saltpeter";"";"7757-79-1";"KNO3";"salts";"1";"recommended";">10";"60 – 70";"";"";"1";"";"";"";"";"";"";"";"";"";""
"9";"Epoxy Cements";"";"potassium nitrate";"saltpeter";"";"7757-79-1";"KNO3";"salts";"1";"recommended";"25";"68";"<6";"";"5";"";"";"";"";"";"";"";"";"";""
"10";"Epoxy Cements";"";"potassium nitrate";"saltpeter";"";"7757-79-1";"KNO3";"salts";"1";"recommended";"25";"140";"";"";"5";"";"";"";"";"";"";"";"";"";""
"11";"Epoxy Resin, Asbestos/ Glass Fiber- Reinforced";"";"potassium nitrate";"saltpeter";"";"7757-79-1";"KNO3";"salts";"1";"recommended";">10";"75 – 250";">12";"";"1";"";"";"";"";"";"";"";"";"";""
"12";"Epoxy Resin, Glass Fiber- Reinforced";"";"potassium nitrate";"saltpeter";"";"7757-79-1";"KNO3";"salts";"1";"recommended";"10 – 90";"70 – 200";"";"";"1, 19";"";"";"";"";"";"";"";"";"";""
"13";"Epoxy Resin, Glass Fiber- Reinforced";"";"potassium nitrate";"saltpeter";"saturated";"7757-79-1";"KNO3";"salts";"1";"recommended";"100";"70 – 250";"";"";"1, 19";"";"";"";"";"";"";"";"";"";""
"14";"Fluorinated Ethylene Propylene Copolymer (FEP)/ Polytetrafluoroethylene (PTFE)";"";"potassium nitrate";"saltpeter";"";"7757-79-1";"KNO3";"salts";"1";"recommended";"100";"70 – 150";"";"cyclic immersion; immersed";"1";"";"";"";"";"";"";"";"";"";""
"15";"Fluororubber";"";"potassium nitrate";"saltpeter";"saturated";"7757-79-1";"KNO3";"salts";"1";"recommended";">10";"70 – 150";"";"";"1";"";"";"";"";"";"";"";"";"";""
"16";"Furfuryl Alcohol Resin, Glass Fiber-Reinforced";"";"potassium nitrate";"saltpeter";"";"7757-79-1";"KNO3";"salts";"1";"recommended";"100";"70 – 250";">12";"~7pH";"1";"";"";"";"";"";"";"";"";"";""
"17";"Glass, Chemical";"";"potassium nitrate";"saltpeter";"";"7757-79-1";"KNO3";"salts";"1";"recommended";">10";"70 – 212";"";"";"1";"";"";"";"";"";"";"";"";"";""
"18";"Nylon";"";"potassium nitrate";"saltpeter";"";"7757-79-1";"KNO3";"salts";"1";"recommended";"10";"60 – 70";"";"";"1";"";"";"";"";"";"";"";"";"";""
"19";"Polychloroprene";"";"potassium nitrate";"saltpeter";"";"7757-79-1";"KNO3";"salts";"1";"recommended";">10";"70 – 150";"";"";"1";"";"";"";"";"";"";"";"";"";""
"20";"Polyesters, Glass Fiber-Reinforced";"";"potassium nitrate";"saltpeter";"";"7757-79-1";"KNO3";"salts";"1";"recommended";">10";"50 – 212";"";"";"1";"";"";"";"";"";"";"";"";"";""
"21";"Polyethylene (PE)";"";"potassium nitrate";"saltpeter";"saturated";"7757-79-1";"KNO3";"salts";"1";"recommended";"10";"60 – 70";"";"";"1, 21";"";"";"";"";"";"";"";"";"";""
"22";"Polyethylene (PE)";"";"potassium nitrate";"saltpeter";"saturated";"7757-79-1";"KNO3";"salts";"1";"recommended";"100";"70 – 150";"";"";"1, 21";"";"";"";"";"";"";"";"";"";""
"23";"Polymethyl Methacrylate (PMMA)";"";"potassium nitrate";"saltpeter";"";"7757-79-1";"KNO3";"salts";"1";"recommended";">10";"70 – 150";"";"";"1";"";"";"";"";"";"";"";"";"";""
"24";"Polyphenylene Sulfide (40% Glass-Filled)";"Fortron PPS";"potassium nitrate";"saltpeter";"";"7757-79-1";"KNO3";"salts";"1";"recommended";"100";"0 – 200";"<1";"";"11";"";"";"";"";"";"";"";"";"";""
"25";"Polypropylene (PP)";"";"potassium nitrate";"saltpeter";"saturated";"7757-79-1";"KNO3";"salts";"1";"recommended";">10";"60 – 150";"<6";"";"1";"";"";"";"";"";"";"";"";"";""
"26";"Polyvinyl Chloride (PVC)";"";"potassium nitrate";"saltpeter";"";"7757-79-1";"KNO3";"salts";"1";"recommended";"100";"70 – 150";"";"";"1";"";"";"";"";"";"";"";"";"";""
"27";"Polyvinylidene Fluoride (PVDF)";"";"potassium nitrate";"saltpeter";"";"7757-79-1";"KNO3";"salts";"1";"recommended";"100";"70 – 275";"";"";"1, 23";"";"";"";"";"";"";"";"";"";""
"28";"Rubber, Butyl (BR)";"";"potassium nitrate";"saltpeter";"saturated";"7757-79-1";"KNO3";"salts";"1";"recommended";"10 – 90";"70 – 150";"";"";"1";"";"";"";"";"";"";"";"";"";""
"29";"Rubber, Natural (NR)";"";"potassium nitrate";"saltpeter";"";"7757-79-1";"KNO3";"salts";"1";"recommended";">10";"70 – 150";"";"";"1";"";"";"";"";"";"";"";"";"";""
"30";"Vinyl Ester Resins";"";"potassium nitrate";"saltpeter";"";"7757-79-1";"KNO3";"salts";"1";"recommended";">10";"50 – 210";"";"";"7";"";"";"";"";"";"";"";"";"";""
"31";"Wood";"";"potassium nitrate";"saltpeter";"";"7757-79-1";"KNO3";"salts";"1";"recommended";"10 – 90";"70 – 175";"";"";"1";"";"";"";"";"";"";"";"";"";""
"32";"Wood";"";"potassium nitrate";"saltpeter";"";"7757-79-1";"KNO3";"salts";"3";"not recommended";"100";"60 – 70";"";"ignites if dry";"1";"";"";"";"";"";"";"";"";"";""
"";"";"";"";"";"";"";"";"";"";"";"";"";"";"";"";"";"";"";"";"";"";"";"";"";""
"";"";"";"";"";"";"";"";"";"";"";"";"";"";"";"";"";"";"";"";"";"";"";"";"";""
"Corrosion Survey Database (COR•SUR) © 2002 NACE International";"";"";"";"";"";"";"";"";"";"";"";"";"";"";"";"";"";"";"";"";"";"";"";"";""

File: data/corrosion_data/TableData - 2024-11-11T002310.318.csv
sep=;
"Title: Corrosion Survey Database (COR•SUR)";"";"";"";"";"";"";"";"";"";"";"";"";"";"";"";"";"";"";"";"";"";"";"";"";""
"Table: Silver nitrate";"";"";"";"";"";"";"";"";"";"";"";"";"";"";"";"";"";"";"";"";"";"";"";"";""
"DOWNLOAD SHOWS ONLY THE DISPLAYED DATA, UP TO 50 ROWS";"";"";"";"";"";"";"";"";"";"";"";"";"";"";"";"";"";"";"";"";"";"";"";"";""
"No.";"material or substance name";"material synonym";"exposure medium";"exposure medium CAS RN";"exposure medium formula";"exposure medium class";"NACE resistance rating (unitless)";"resistance note";"conc. (%)";"temp. (°F)";"exposure time (mo (30))";"test note";"reference";"";"";"";"";"";"";"";"";"";"";"";""
"1";"Acetal Resins (Polyoxymethylene)";"";"silver nitrate";"7761-88-8";"AgNO3";"salts";"1";"recommended";"<8";"70 – 150";"";"";"1";"";"";"";"";"";"";"";"";"";"";"";""
"2";"Acetal Resins (Polyoxymethylene)";"";"silver nitrate";"7761-88-8";"AgNO3";"salts";"2";"questionable";"8";"150 – 175";"";"";"1";"";"";"";"";"";"";"";"";"";"";"";""
"3";"Acetal Resins (Polyoxymethylene)";"";"silver nitrate";"7761-88-8";"AgNO3";"salts";"3";"not recommended";"8";"175 – 212";"";"";"1";"";"";"";"";"";"";"";"";"";"";"";""
"4";"Acrylonitrile Butadiene Styrene Polymer (ABS)";"";"silver nitrate";"7761-88-8";"AgNO3";"salts";"1";"recommended";"100";"70 – 150";"";"";"1";"";"";"";"";"";"";"";"";"";"";"";""
"5";"Cellulose Acetate";"";"silver nitrate";"7761-88-8";"AgNO3";"salts";"3";"not recommended; weight gain, softened";"3";"60 – 70";"<1";"";"1";"";"";"";"";"";"";"";"";"";"";"";""
"6";"Cellulose Acetate Butyrate";"";"silver nitrate";"7761-88-8";"AgNO3";"salts";"2";"questionable; weight gain";"";"60 – 70";"<1";"";"1";"";"";"";"";"";"";"";"";"";"";"";""
"7";"Chlorendic Unsaturated Polyester, Glass Fiber-Reinforced (190 + 47)";"HET acid polyester-Polifos 190 + 47 phr styrene";"silver nitrate";"7761-88-8";"AgNO3";"salts";"1";"recommended";"<25";"200";"<6";"";"16";"";"";"";"";"";"";"";"";"";"";"";""
"8";"Chlorendic Unsaturated Polyester, Glass Fiber-Reinforced (190 + 47)";"";"silver nitrate";"7761-88-8";"AgNO3";"salts";"1";"recommended";"100";"175";"";"";"16";"";"";"";"";"";"";"";"";"";"";"";""
"9";"Chlorendic Unsaturated Polyester, Glass Fiber-Reinforced (869 + 44.5)";"HET acid polyester-Polifos 869 + 44.5 phr styrene";"silver nitrate";"7761-88-8";"AgNO3";"salts";"1";"recommended";"<25";"200";"<6";"";"16";"";"";"";"";"";"";"";"";"";"";"";""
"10";"Chlorendic Unsaturated Polyester, Glass Fiber-Reinforced (869 + 44.5)";"";"silver nitrate";"7761-88-8";"AgNO3";"salts";"1";"recommended";"100";"150";"";"";"16";"";"";"";"";"";"";"";"";"";"";"";""
"11";"Chlorinated Polyvinyl Chloride (CPVC)";"";"silver nitrate";"7761-88-8";"AgNO3";"salts";"1";"recommended";"100";"70 – 212";"";"";"1, 12";"";"";"";"";"";"";"";"";"";"";"";""
"12";"Chlorosulfonated Polyethylene";"";"silver nitrate";"7761-88-8";"AgNO3";"salts";"1";"recommended";"<8";"70 – 212";"";"";"1";"";"";"";"";"";"";"";"";"";"";"";""
"13";"Epoxy Resin, Asbestos/ Glass Fiber- Reinforced";"";"silver nitrate";"7761-88-8";"AgNO3";"salts";"1";"recommended; over 3 years";">10";"75 – 212";">12";"";"1";"";"";"";"";"";"";"";"";"";"";"";""
"14";"Epoxy Resin, Glass Fiber- Reinforced";"";"silver nitrate";"7761-88-8";"AgNO3";"salts";"1";"recommended";"5 – 10";"70 – 150";"";"";"1, 19";"";"";"";"";"";"";"";"";"";"";"";""
"15";"Epoxy Resin, Glass Fiber- Reinforced";"";"silver nitrate";"7761-88-8";"AgNO3";"salts";"1";"recommended";"100";"70 – 200";"";"";"1, 19";"";"";"";"";"";"";"";"";"";"";"";""
"16";"Fluororubber";"";"silver nitrate";"7761-88-8";"AgNO3";"salts";"1";"recommended";"<8";"70 – 175";"";"";"1";"";"";"";"";"";"";"";"";"";"";"";""
"17";"Fluororubber";"";"silver nitrate";"7761-88-8";"AgNO3";"salts";"2";"questionable";"8";"175 – 212";"";"";"1";"";"";"";"";"";"";"";"";"";"";"";""
"18";"Furfuryl Alcohol Resin, Glass Fiber-Reinforced";"";"silver nitrate";"7761-88-8";"AgNO3";"salts";"1";"recommended";"100";"60 – 70";"";"";"1";"";"";"";"";"";"";"";"";"";"";"";""
"19";"Nylon";"";"silver nitrate";"7761-88-8";"AgNO3";"salts";"1";"recommended";"100";"60 – 70";"";"";"1";"";"";"";"";"";"";"";"";"";"";"";""
"20";"Polychloroprene";"";"silver nitrate";"7761-88-8";"AgNO3";"salts";"1";"recommended";"<8";"70 – 175";"";"";"1";"";"";"";"";"";"";"";"";"";"";"";""
"21";"Polychloroprene";"";"silver nitrate";"7761-88-8";"AgNO3";"salts";"2";"questionable";"8";"175 – 212";"";"";"1";"";"";"";"";"";"";"";"";"";"";"";""
"22";"Polyesters, Glass Fiber-Reinforced";"";"silver nitrate";"7761-88-8";"AgNO3";"salts";"1";"recommended";"10 – 20";"70 – 200";"";"also + copper chloride, sodium bromide";"1";"";"";"";"";"";"";"";"";"";"";"";""
"23";"Polyesters, Glass Fiber-Reinforced";"";"silver nitrate";"7761-88-8";"AgNO3";"salts";"1";"recommended";"100";"70 – 150";"";"";"1";"";"";"";"";"";"";"";"";"";"";"";""
"24";"Polyethylene (PE)";"";"silver nitrate";"7761-88-8";"AgNO3";"salts";"1";"recommended";"10 – 60";"70 – 150";"";"";"1, 21";"";"";"";"";"";"";"";"";"";"";"";""
"25";"Polymethyl Methacrylate (PMMA)";"";"silver nitrate";"7761-88-8";"AgNO3";"salts";"1";"recommended";"100";"70 – 150";"";"";"1";"";"";"";"";"";"";"";"";"";"";"";""
"26";"Polyphenylene Sulfide (40% Glass-Filled)";"Fortron PPS";"silver nitrate";"7761-88-8";"AgNO3";"salts";"1";"recommended";"100";"0 – 200";"<1";"";"11";"";"";"";"";"";"";"";"";"";"";"";""
"27";"Polypropylene (PP)";"";"silver nitrate";"7761-88-8";"AgNO3";"salts";"1";"recommended";"100";"70 – 212";"";"";"1";"";"";"";"";"";"";"";"";"";"";"";""
"28";"Polyvinyl Chloride (PVC)";"";"silver nitrate";"7761-88-8";"AgNO3";"salts";"1";"recommended";"100";"70 – 150";"";"";"1";"";"";"";"";"";"";"";"";"";"";"";""
"29";"Polyvinylidene Fluoride (PVDF)";"";"silver nitrate";"7761-88-8";"AgNO3";"salts";"1";"recommended";"100";"70 – 275";"";"";"1, 23";"";"";"";"";"";"";"";"";"";"";"";""
"30";"Rubber, Butyl (BR)";"";"silver nitrate";"7761-88-8";"AgNO3";"salts";"1";"recommended";"<8";"70 – 150";"";"";"1";"";"";"";"";"";"";"";"";"";"";"";""
"31";"Rubber, Butyl (BR)";"";"silver nitrate";"7761-88-8";"AgNO3";"salts";"2";"questionable";"8";"150 – 212";"";"";"1";"";"";"";"";"";"";"";"";"";"";"";""
"32";"Rubber, Natural (NR)";"";"silver nitrate";"7761-88-8";"AgNO3";"salts";"1";"recommended";"<8";"70 – 150";"";"";"1";"";"";"";"";"";"";"";"";"";"";"";""
"33";"Rubber, Natural (NR)";"";"silver nitrate";"7761-88-8";"AgNO3";"salts";"3";"not recommended";"8";"150 – 212";"";"";"1";"";"";"";"";"";"";"";"";"";"";"";""
"34";"Styrene Acrylonitrile Copolymer (SAN)";"";"silver nitrate";"7761-88-8";"AgNO3";"salts";"1";"recommended";"10";"70 – 175";"";"";"1";"";"";"";"";"";"";"";"";"";"";"";""
"35";"Styrene Acrylonitrile Copolymer (SAN)";"";"silver nitrate";"7761-88-8";"AgNO3";"salts";"2";"questionable";"10";"175 – 200";"";"";"1";"";"";"";"";"";"";"";"";"";"";"";""
"36";"Styrene Acrylonitrile Copolymer (SAN)";"";"silver nitrate";"7761-88-8";"AgNO3";"salts";"1";"recommended";"100";"60 – 70";"";"";"1";"";"";"";"";"";"";"";"";"";"";"";""
"37";"Styrene Acrylonitrile Copolymer (SAN)";"";"silver nitrate";"7761-88-8";"AgNO3";"salts";"2";"questionable";"100";"70 – 125";"";"";"1";"";"";"";"";"";"";"";"";"";"";"";""
"38";"Vinyl Ester Resins";"";"silver nitrate";"7761-88-8";"AgNO3";"salts";"1";"recommended";"any";"70 – 210";"";"";"7";"";"";"";"";"";"";"";"";"";"";"";""
"";"";"";"";"";"";"";"";"";"";"";"";"";"";"";"";"";"";"";"";"";"";"";"";"";""
"";"";"";"";"";"";"";"";"";"";"";"";"";"";"";"";"";"";"";"";"";"";"";"";"";""
"Corrosion Survey Database (COR•SUR) © 2002 NACE International";"";"";"";"";"";"";"";"";"";"";"";"";"";"";"";"";"";"";"";"";"";"";"";"";""

File: data/corrosion_data/TableData - 2024-11-11T002315.842.csv
sep=;
"Title: Corrosion Survey Database (COR•SUR)";"";"";"";"";"";"";"";"";"";"";"";"";"";"";"";"";"";"";"";"";"";"";"";"";""
"Table: Sodium nitrate";"";"";"";"";"";"";"";"";"";"";"";"";"";"";"";"";"";"";"";"";"";"";"";"";""
"DOWNLOAD SHOWS ONLY THE DISPLAYED DATA, UP TO 50 ROWS";"";"";"";"";"";"";"";"";"";"";"";"";"";"";"";"";"";"";"";"";"";"";"";"";""
"No.";"material or substance name";"material synonym";"exposure medium";"exposure medium synonym";"exposure medium note";"exposure medium CAS RN";"exposure medium formula";"exposure medium class";"NACE resistance rating (unitless)";"resistance note";"conc. (%)";"temp. (°F)";"exposure time (mo (30))";"test note";"reference";"";"";"";"";"";"";"";"";"";""
"1";"Acetal Resins (Polyoxymethylene)";"";"sodium nitrate";"chile saltpeter";"";"7631-99-4";"NNaO3";"salts";"1";"recommended";"10 – 90";"60 – 150";"";"";"1";"";"";"";"";"";"";"";"";"";""
"2";"Acrylonitrile Butadiene Styrene Polymer (ABS)";"";"sodium nitrate";"chile saltpeter";"";"7631-99-4";"NNaO3";"salts";"1";"recommended";"100";"70 – 150";"";"";"1";"";"";"";"";"";"";"";"";"";""
"3";"Cellulose Acetate";"";"sodium nitrate";"chile saltpeter";"";"7631-99-4";"NNaO3";"salts";"1";"recommended";"10";"60 – 70";"[>12]";"";"1";"";"";"";"";"";"";"";"";"";""
"4";"Cellulose Acetate";"";"sodium nitrate";"chile saltpeter";"";"7631-99-4";"NNaO3";"salts";"2";"questionable";"90";"60 – 70";"[";"";"1";"";"";"";"";"";"";"";"";"";""
"5";"Cellulose Acetate";"";"sodium nitrate";"chile saltpeter";"";"7631-99-4";"NNaO3";"salts";"1";"recommended";"100";"60 – 70";"[";"";"1";"";"";"";"";"";"";"";"";"";""
"6";"Cellulose Acetate Butyrate";"";"sodium nitrate";"chile saltpeter";"";"7631-99-4";"NNaO3";"salts";"2";"questionable; weight gain";"10";"60 – 70";"<1";"";"1";"";"";"";"";"";"";"";"";"";""
"7";"Cellulose Acetate Butyrate";"";"sodium nitrate";"chile saltpeter";"saturated";"7631-99-4";"NNaO3";"salts";"1";"recommended";"90";"60 – 70";"";"";"1";"";"";"";"";"";"";"";"";"";""
"8";"Cellulose Acetate Butyrate";"";"sodium nitrate";"chile saltpeter";"";"7631-99-4";"NNaO3";"salts";"1";"recommended";">90";"60 – 70";"";"";"1";"";"";"";"";"";"";"";"";"";""
"9";"Chlorendic Unsaturated Polyester, Glass Fiber-Reinforced (190 + 47)";"HET acid polyester-Polifos 190 + 47 phr styrene";"sodium nitrate";"chile saltpeter";"";"7631-99-4";"NNaO3";"salts";"1";"recommended";"any";"250";"<6";"";"16";"";"";"";"";"";"";"";"";"";""
"10";"Chlorendic Unsaturated Polyester, Glass Fiber-Reinforced (869 + 44.5)";"HET acid polyester-Polifos 869 + 44.5 phr styrene";"sodium nitrate";"chile saltpeter";"";"7631-99-4";"NNaO3";"salts";"1";"recommended";"any";"250";"<6";"";"16";"";"";"";"";"";"";"";"";"";""
"11";"Chlorinated Polyvinyl Chloride (CPVC)";"";"sodium nitrate";"chile saltpeter";"";"7631-99-4";"NNaO3";"salts";"1";"recommended";"100";"70 – 212";"";"";"1, 12";"";"";"";"";"";"";"";"";"";""
"12";"Chlorosulfonated Polyethylene";"";"sodium nitrate";"chile saltpeter";"saturated";"7631-99-4";"NNaO3";"salts";"1";"recommended";"90";"70 – 150";"";"";"1";"";"";"";"";"";"";"";"";"";""
"13";"Concrete";"";"sodium nitrate";"chile saltpeter";"";"7631-99-4";"NNaO3";"salts";"1";"recommended";">10";"70 – 150";"";"";"1";"";"";"";"";"";"";"";"";"";""
"14";"Epoxy Resin, Asbestos/ Glass Fiber- Reinforced";"";"sodium nitrate";"chile saltpeter";"";"7631-99-4";"NNaO3";"salts";"1";"recommended; over 3 years";">10";"50 – 275";">12";"";"1";"";"";"";"";"";"";"";"";"";""
"15";"Epoxy Resin, Glass Fiber- Reinforced";"";"sodium nitrate";"chile saltpeter";"";"7631-99-4";"NNaO3";"salts";"1";"recommended";"10 – 90";"70 – 212";"";"";"1, 19";"";"";"";"";"";"";"";"";"";""
"16";"Epoxy Resin, Glass Fiber- Reinforced";"";"sodium nitrate";"chile saltpeter";"saturated";"7631-99-4";"NNaO3";"salts";"1";"recommended";"100";"70 – 250";"";"";"1, 19";"";"";"";"";"";"";"";"";"";""
"17";"Ethylene Tetrafluoroethylene Copolymer (ETFE)";"Teflon; Hostaflon; Fluon";"sodium nitrate";"chile saltpeter";"";"7631-99-4";"NNaO3";"salts";"1";"recommended";"any";"250 – 400";">12";"";"10";"";"";"";"";"";"";"";"";"";""
"18";"Fluorinated Ethylene Propylene Copolymer (FEP)/ Polytetrafluoroethylene (PTFE)";"";"sodium nitrate";"chile saltpeter";"";"7631-99-4";"NNaO3";"salts";"1";"recommended";"100";"70 – 150";"";"cyclic immersion; immersed";"1";"";"";"";"";"";"";"";"";"";""
"19";"Fluororubber";"";"sodium nitrate";"chile saltpeter";"";"7631-99-4";"NNaO3";"salts";"1";"recommended";"10 – 90";"70 – 150";"";"";"1";"";"";"";"";"";"";"";"";"";""
"20";"Fluororubber";"";"sodium nitrate";"chile saltpeter";"saturated";"7631-99-4";"NNaO3";"salts";"1";"recommended";"90";"70 – 150";"";"";"1";"";"";"";"";"";"";"";"";"";""
"21";"Furfuryl Alcohol Resin, Glass Fiber-Reinforced";"";"sodium nitrate";"chile saltpeter";"";"7631-99-4";"NNaO3";"salts";"1";"recommended";"100";"70 – 200";"";"";"1";"";"";"";"";"";"";"";"";"";""
"22";"Glass, Chemical";"";"sodium nitrate";"chile saltpeter";"";"7631-99-4";"NNaO3";"salts";"1";"recommended";">10";"70 – 212";"";"";"1";"";"";"";"";"";"";"";"";"";""
"23";"Glassed Steel";"";"sodium nitrate";"chile saltpeter";"";"7631-99-4";"NNaO3";"salts";"1";"recommended; questionable ";">10";"50 – 300";"";"";"1";"";"";"";"";"";"";"";"";"";""
"24";"Nylon";"";"sodium nitrate";"chile saltpeter";"";"7631-99-4";"NNaO3";"salts";"1";"recommended";"10 – 50";"60 – 70";"";"";"1";"";"";"";"";"";"";"";"";"";""
"25";"Polychloroprene";"";"sodium nitrate";"chile saltpeter";"";"7631-99-4";"NNaO3";"salts";"1";"recommended";"90";"70 – 150";"";"";"1";"";"";"";"";"";"";"";"";"";""
"26";"Polyesters, Glass Fiber-Reinforced";"";"sodium nitrate";"chile saltpeter";"";"7631-99-4";"NNaO3";"salts";"1";"recommended";"10";"70 – 175";"";"";"1";"";"";"";"";"";"";"";"";"";""
"27";"Polyesters, Glass Fiber-Reinforced";"";"sodium nitrate";"chile saltpeter";"";"7631-99-4";"NNaO3";"salts";"1";"recommended; recommended with sodium chloride, sulfuric acid, 8:8:20";"10";"175 – 250";"";"";"1";"";"";"";"";"";"";"";"";"";""
"28";"Polyesters, Glass Fiber-Reinforced";"";"sodium nitrate";"chile saltpeter";"";"7631-99-4";"NNaO3";"salts";"1";"recommended";">10";"70 – 250";"";"";"1";"";"";"";"";"";"";"";"";"";""
"29";"Polyethylene (PE)";"";"sodium nitrate";"chile saltpeter";"";"7631-99-4";"NNaO3";"salts";"1";"recommended";"100";"70 – 150";"";"";"1, 21";"";"";"";"";"";"";"";"";"";""
"30";"Polymethyl Methacrylate (PMMA)";"";"sodium nitrate";"chile saltpeter";"";"7631-99-4";"NNaO3";"salts";"1";"recommended";">10";"70 – 150";"";"";"1";"";"";"";"";"";"";"";"";"";""
"31";"Polypropylene (PP)";"";"sodium nitrate";"chile saltpeter";"";"7631-99-4";"NNaO3";"salts";"1";"recommended";"100";"60 – 212";"<6";"";"1";"";"";"";"";"";"";"";"";"";""
"32";"Polyvinyl Chloride (PVC)";"";"sodium nitrate";"chile saltpeter";"";"7631-99-4";"NNaO3";"salts";"1";"recommended";"100";"70 – 150";"";"";"1";"";"";"";"";"";"";"";"";"";""
"33";"Polyvinylidene Fluoride (PVDF)";"";"sodium nitrate";"chile saltpeter";"";"7631-99-4";"NNaO3";"salts";"1";"recommended";"100";"70 – 275";"";"";"1, 23";"";"";"";"";"";"";"";"";"";""
"34";"Rubber, Butyl (BR)";"";"sodium nitrate";"chile saltpeter";"saturated";"7631-99-4";"NNaO3";"salts";"1";"recommended";"90";"70 – 150";"";"";"1";"";"";"";"";"";"";"";"";"";""
"35";"Rubber, Natural (NR)";"";"sodium nitrate";"chile saltpeter";"";"7631-99-4";"NNaO3";"salts";"1";"recommended";"90";"70 – 80";"";"";"1";"";"";"";"";"";"";"";"";"";""
"36";"Styrene Acrylonitrile Copolymer (SAN)";"";"sodium nitrate";"chile saltpeter";"";"7631-99-4";"NNaO3";"salts";"1";"recommended";"100";"70 – 125";"";"";"1";"";"";"";"";"";"";"";"";"";""
"37";"Vinyl Ester Resins";"";"sodium nitrate";"chile saltpeter";"";"7631-99-4";"NNaO3";"salts";"1";"recommended";">10";"70 – 210";"";"";"7";"";"";"";"";"";"";"";"";"";""
"38";"Wood";"";"sodium nitrate";"chile saltpeter";"";"7631-99-4";"NNaO3";"salts";"1";"recommended";"10 – 90";"70 – 175";"";"ignites when dry";"1";"";"";"";"";"";"";"";"";"";""
"39";"Wood";"";"sodium nitrate";"chile saltpeter";"";"7631-99-4";"NNaO3";"salts";"3";"not recommended";"100";"60 – 70";"";"";"1";"";"";"";"";"";"";"";"";"";""
"";"";"";"";"";"";"";"";"";"";"";"";"";"";"";"";"";"";"";"";"";"";"";"";"";""
"";"";"";"";"";"";"";"";"";"";"";"";"";"";"";"";"";"";"";"";"";"";"";"";"";""
"Corrosion Survey Database (COR•SUR) © 2002 NACE International";"";"";"";"";"";"";"";"";"";"";"";"";"";"";"";"";"";"";"";"";"";"";"";"";""
