Repository: Mahyar-rajabi94/TF_SDL

File: data/corrosion_data/TableData - 2024-11-11T002320.137.csv
sep=;
"Title: Corrosion Survey Database (COR•SUR)";"";"";"";"";"";"";"";"";"";"";"";"";"";"";"";"";"";"";"";"";"";"";"";"";""
"Table: Sodium nitrite";"";"";"";"";"";"";"";"";"";"";"";"";"";"";"";"";"";"";"";"";"";"";"";"";""
"DOWNLOAD SHOWS ONLY THE DISPLAYED DATA, UP TO 50 ROWS";"";"";"";"";"";"";"";"";"";"";"";"";"";"";"";"";"";"";"";"";"";"";"";"";""
"No.";"material or substance name";"exposure medium";"exposure medium note";"exposure medium CAS RN";"exposure medium formula";"exposure medium class";"NACE resistance rating (unitless)";"resistance note";"conc. (%)";"temp. (°F)";"exposure time (mo (30))";"reference";"";"";"";"";"";"";"";"";"";"";"";"";""
"1";"Acetal Resins (Polyoxymethylene)";"sodium nitrite";"";"7632-00-0";"NNaO2";"salts";"1";"recommended";">10";"60 – 150";"";"1";"";"";"";"";"";"";"";"";"";"";"";"";""
"2";"Acrylonitrile Butadiene Styrene Polymer (ABS)";"sodium nitrite";"";"7632-00-0";"NNaO2";"salts";"3";"not recommended";"80";"60 – 150";"";"1";"";"";"";"";"";"";"";"";"";"";"";"";""
"3";"Acrylonitrile Butadiene Styrene Polymer (ABS)";"sodium nitrite";"";"7632-00-0";"NNaO2";"salts";"1";"recommended";"100";"70 – 150";"";"1";"";"";"";"";"";"";"";"";"";"";"";"";""
"4";"Cellulose Acetate";"sodium nitrite";"";"7632-00-0";"NNaO2";"salts";"1";"recommended";"80";"60 – 70";"<1";"1";"";"";"";"";"";"";"";"";"";"";"";"";""
"5";"Cellulose Acetate";"sodium nitrite";"";"7632-00-0";"NNaO2";"salts";"1";"recommended";"100";"60 – 70";"";"1";"";"";"";"";"";"";"";"";"";"";"";"";""
"6";"Chlorosulfonated Polyethylene";"sodium nitrite";"saturated";"7632-00-0";"NNaO2";"salts";"1";"recommended";"80";"70 – 150";"";"1";"";"";"";"";"";"";"";"";"";"";"";"";""
"7";"Epoxy Cements";"sodium nitrite";"";"7632-00-0";"NNaO2";"salts";"1";"recommended";"45";"68";"<6";"5";"";"";"";"";"";"";"";"";"";"";"";"";""
"8";"Epoxy Cements";"sodium nitrite";"";"7632-00-0";"NNaO2";"salts";"1";"recommended";"45";"140";"";"5";"";"";"";"";"";"";"";"";"";"";"";"";""
"9";"Epoxy Resin, Asbestos/ Glass Fiber- Reinforced";"sodium nitrite";"";"7632-00-0";"NNaO2";"salts";"1";"recommended; over 3 years";">10";"50 – 250";">12";"1";"";"";"";"";"";"";"";"";"";"";"";"";""
"10";"Epoxy Resin, Glass Fiber- Reinforced";"sodium nitrite";"";"7632-00-0";"NNaO2";"salts";"1";"recommended";"20";"70 – 150";"";"1, 24";"";"";"";"";"";"";"";"";"";"";"";"";""
"11";"Fluororubber";"sodium nitrite";"saturated";"7632-00-0";"NNaO2";"salts";"1";"recommended";"80";"70 – 150";"";"1";"";"";"";"";"";"";"";"";"";"";"";"";""
"12";"Glassed Steel";"sodium nitrite";"";"7632-00-0";"NNaO2";"salts";"1";"recommended; questionable ";">10";"50 – 300";"";"1";"";"";"";"";"";"";"";"";"";"";"";"";""
"13";"Polychloroprene";"sodium nitrite";"";"7632-00-0";"NNaO2";"salts";"1";"recommended";"80";"70 – 150";"";"1";"";"";"";"";"";"";"";"";"";"";"";"";""
"14";"Polyesters, Glass Fiber-Reinforced";"sodium nitrite";"";"7632-00-0";"NNaO2";"salts";"1";"recommended";">10";"70 – 212";"";"1";"";"";"";"";"";"";"";"";"";"";"";"";""
"15";"Polymethyl Methacrylate (PMMA)";"sodium nitrite";"";"7632-00-0";"NNaO2";"salts";"1";"recommended";"100";"70 – 150";"";"1";"";"";"";"";"";"";"";"";"";"";"";"";""
"16";"Polypropylene (PP)";"sodium nitrite";"";"7632-00-0";"NNaO2";"salts";"1";"recommended";"100";"60 – 150";"";"1";"";"";"";"";"";"";"";"";"";"";"";"";""
"17";"Polyvinyl Chloride (PVC)";"sodium nitrite";"";"7632-00-0";"NNaO2";"salts";"1";"recommended";"100";"70 – 150";"";"1";"";"";"";"";"";"";"";"";"";"";"";"";""
"18";"Polyvinylidene Fluoride (PVDF)";"sodium nitrite";"";"7632-00-0";"NNaO2";"salts";"1";"recommended";"100";"70 – 275";"";"1, 23";"";"";"";"";"";"";"";"";"";"";"";"";""
"19";"Rubber, Butyl (BR)";"sodium nitrite";"saturated";"7632-00-0";"NNaO2";"salts";"1";"recommended";"80";"70 – 150";"";"1";"";"";"";"";"";"";"";"";"";"";"";"";""
"20";"Rubber, Natural (NR)";"sodium nitrite";"";"7632-00-0";"NNaO2";"salts";"1";"recommended";"80";"60 – 70";"";"1";"";"";"";"";"";"";"";"";"";"";"";"";""
"";"";"";"";"";"";"";"";"";"";"";"";"";"";"";"";"";"";"";"";"";"";"";"";"";""
"";"";"";"";"";"";"";"";"";"";"";"";"";"";"";"";"";"";"";"";"";"";"";"";"";""
"Corrosion Survey Database (COR•SUR) © 2002 NACE International";"";"";"";"";"";"";"";"";"";"";"";"";"";"";"";"";"";"";"";"";"";"";"";"";""

File: data/corrosion_data/TableData - 2024-11-11T002324.389.csv
sep=;
"Title: Corrosion Survey Database (COR•SUR)";"";"";"";"";"";"";"";"";"";"";"";"";"";"";"";"";"";"";"";"";"";"";"";"";""
"Table: Strontium nitrate";"";"";"";"";"";"";"";"";"";"";"";"";"";"";"";"";"";"";"";"";"";"";"";"";""
"DOWNLOAD SHOWS ONLY THE DISPLAYED DATA, UP TO 50 ROWS";"";"";"";"";"";"";"";"";"";"";"";"";"";"";"";"";"";"";"";"";"";"";"";"";""
"No.";"material or substance name";"exposure medium";"exposure medium CAS RN";"exposure medium formula";"exposure medium class";"NACE resistance rating (unitless)";"resistance note";"conc. (%)";"temp. (°F)";"test note";"reference";"";"";"";"";"";"";"";"";"";"";"";"";"";""
"1";"Concrete";"strontium nitrate";"10042-76-9";"N2O6Sr";"salts";"1";"recommended";"10 – 90";"60 – 70";"densified Portland";"1";"";"";"";"";"";"";"";"";"";"";"";"";"";""
"2";"Epoxy Resin, Glass Fiber- Reinforced";"strontium nitrate";"10042-76-9";"N2O6Sr";"salts";"1";"recommended";">10";"70 – 212";"";"1, 24";"";"";"";"";"";"";"";"";"";"";"";"";"";""
"3";"Fluororubber";"strontium nitrate";"10042-76-9";"N2O6Sr";"salts";"1";"recommended";"10 – 70";"70 – 150";"";"1";"";"";"";"";"";"";"";"";"";"";"";"";"";""
"4";"Glass, Chemical";"strontium nitrate";"10042-76-9";"N2O6Sr";"salts";"1";"recommended";"10 – 90";"70 – 212";"";"1";"";"";"";"";"";"";"";"";"";"";"";"";"";""
"5";"Polyethylene (PE)";"strontium nitrate";"10042-76-9";"N2O6Sr";"salts";"1";"recommended";">10";"70 – 150";"";"1, 21";"";"";"";"";"";"";"";"";"";"";"";"";"";""
"6";"Wood";"strontium nitrate";"10042-76-9";"N2O6Sr";"salts";"1";"recommended";"10 – 90";"70 – 212";"ignites when dry";"1";"";"";"";"";"";"";"";"";"";"";"";"";"";""
"7";"Wood";"strontium nitrate";"10042-76-9";"N2O6Sr";"salts";"3";"not recommended";"100";"70 – 80";"";"1";"";"";"";"";"";"";"";"";"";"";"";"";"";""
"";"";"";"";"";"";"";"";"";"";"";"";"";"";"";"";"";"";"";"";"";"";"";"";"";""
"";"";"";"";"";"";"";"";"";"";"";"";"";"";"";"";"";"";"";"";"";"";"";"";"";""
"Corrosion Survey Database (COR•SUR) © 2002 NACE International";"";"";"";"";"";"";"";"";"";"";"";"";"";"";"";"";"";"";"";"";"";"";"";"";""

File: data/corrosion_data/TableData - 2024-11-11T002328.285.csv
sep=;
"Title: Corrosion Survey Database (COR•SUR)";"";"";"";"";"";"";"";"";"";"";"";"";"";"";"";"";"";"";"";"";"";"";"";"";""
"Table: Uranyl nitrate";"";"";"";"";"";"";"";"";"";"";"";"";"";"";"";"";"";"";"";"";"";"";"";"";""
"DOWNLOAD SHOWS ONLY THE DISPLAYED DATA, UP TO 50 ROWS";"";"";"";"";"";"";"";"";"";"";"";"";"";"";"";"";"";"";"";"";"";"";"";"";""
"No.";"material or substance name";"exposure medium";"exposure medium class";"NACE resistance rating (unitless)";"resistance note";"conc. (%)";"temp. (°F)";"test note";"reference";"";"";"";"";"";"";"";"";"";"";"";"";"";"";"";""
"1";"Concrete";"uranyl nitrate";"salts";"1";"recommended";">10";"60 – 70";"~7pH";"1";"";"";"";"";"";"";"";"";"";"";"";"";"";"";"";""
"2";"Fluororubber";"uranyl nitrate";"salts";"1";"recommended";"10 – 90";"100 – 212";"";"1";"";"";"";"";"";"";"";"";"";"";"";"";"";"";"";""
"3";"Glass, Chemical";"uranyl nitrate";"salts";"1";"recommended";">10";"70 – 212";"no HF; also with nitric acid";"1";"";"";"";"";"";"";"";"";"";"";"";"";"";"";"";""
"4";"Polyethylene (PE)";"uranyl nitrate";"salts";"1";"recommended";"10";"70 – 100";"";"1, 21";"";"";"";"";"";"";"";"";"";"";"";"";"";"";"";""
"5";"Polyethylene (PE)";"uranyl nitrate";"salts";"1";"recommended";"100";"70 – 150";"";"1, 21";"";"";"";"";"";"";"";"";"";"";"";"";"";"";"";""
"6";"Polymethyl Methacrylate (PMMA)";"uranyl nitrate";"salts";"1";"recommended";">10";"100 – 150";"";"1";"";"";"";"";"";"";"";"";"";"";"";"";"";"";"";""
"7";"Wood";"uranyl nitrate";"salts";"2";"questionable";"10 – 90";"60 – 70";"fire hazard if dry";"1";"";"";"";"";"";"";"";"";"";"";"";"";"";"";"";""
"8";"Wood";"uranyl nitrate";"salts";"3";"not recommended";"100";"60 – 70";"";"1";"";"";"";"";"";"";"";"";"";"";"";"";"";"";"";""
"";"";"";"";"";"";"";"";"";"";"";"";"";"";"";"";"";"";"";"";"";"";"";"";"";""
"";"";"";"";"";"";"";"";"";"";"";"";"";"";"";"";"";"";"";"";"";"";"";"";"";""
"Corrosion Survey Database (COR•SUR) © 2002 NACE International";"";"";"";"";"";"";"";"";"";"";"";"";"";"";"";"";"";"";"";"";"";"";"";"";""

File: data/corrosion_data/TableData - 2024-11-11T002354.846.csv
sep=;
"Title: Corrosion Survey Database (COR•SUR)";"";"";"";"";"";"";"";"";"";"";"";"";"";"";"";"";"";"";"";"";"";"";"";"";""
"Table: Acrylonitrile";"";"";"";"";"";"";"";"";"";"";"";"";"";"";"";"";"";"";"";"";"";"";"";"";""
"DOWNLOAD SHOWS ONLY THE DISPLAYED DATA, UP TO 50 ROWS";"";"";"";"";"";"";"";"";"";"";"";"";"";"";"";"";"";"";"";"";"";"";"";"";""
"No.";"material or substance name";"material synonym";"exposure medium";"exposure medium synonym";"exposure medium CAS RN";"exposure medium formula";"exposure medium class";"NACE resistance rating (unitless)";"resistance note";"conc. (%)";"temp. (°F)";"exposure time (mo (30))";"test note";"reference";"";"";"";"";"";"";"";"";"";"";""
"1";"Acetal Resins (Polyoxymethylene)";"";"acrylonitrile";"propenenitrile";"107-13-1";"C3H3N";"nitriles";"1";"recommended";"100";"70 – 150";"";"";"1";"";"";"";"";"";"";"";"";"";"";""
"2";"Acrylonitrile Butadiene Styrene Polymer (ABS)";"";"acrylonitrile";"propenenitrile";"107-13-1";"C3H3N";"nitriles";"3";"not recommended";"100";"60 – 70";"";"";"1";"";"";"";"";"";"";"";"";"";"";""
"3";"Chlorendic Unsaturated Polyester, Glass Fiber-Reinforced (869 + 44.5)";"HET acid polyester-Polifos 869 + 44.5 phr styrene";"acrylonitrile";"propenenitrile";"107-13-1";"C3H3N";"nitriles";"3";"not recommended";"100";"80";"<6";"";"16";"";"";"";"";"";"";"";"";"";"";""
"4";"Chlorosulfonated Polyethylene";"";"acrylonitrile";"propenenitrile";"107-13-1";"C3H3N";"nitriles";"1";"recommended";"100";"70 – 150";"";"";"1";"";"";"";"";"";"";"";"";"";"";""
"5";"Epoxy Resin, Asbestos/ Glass Fiber- Reinforced";"";"acrylonitrile";"propenenitrile";"107-13-1";"C3H3N";"nitriles";"1";"recommended; over 3 years";">10";"50 – 120";">12";"";"1";"";"";"";"";"";"";"";"";"";"";""
"6";"Fluorinated Ethylene Propylene Copolymer (FEP)/ Polytetrafluoroethylene (PTFE)";"";"acrylonitrile";"propenenitrile";"107-13-1";"C3H3N";"nitriles";"1";"recommended";"100";"70 – 150";"";"cyclic immersion; immersed";"1";"";"";"";"";"";"";"";"";"";"";""
"7";"Fluororubber";"";"acrylonitrile";"propenenitrile";"107-13-1";"C3H3N";"nitriles";"2";"questionable";"100";"70 – 150";"";"";"1";"";"";"";"";"";"";"";"";"";"";""
"8";"Furfuryl Alcohol Resin, Glass Fiber-Reinforced";"";"acrylonitrile";"propenenitrile";"107-13-1";"C3H3N";"nitriles";"1";"recommended";"100";"70 – 250";">12";"";"1";"";"";"";"";"";"";"";"";"";"";""
"9";"Glassed Steel";"";"acrylonitrile";"propenenitrile";"107-13-1";"C3H3N";"nitriles";"1";"recommended; questionable ";">10";"50 – 300";"";"";"1";"";"";"";"";"";"";"";"";"";"";""
"10";"Phenolic Resins, Asbestos-Reinforced";"";"acrylonitrile";"propenenitrile";"107-13-1";"C3H3N";"nitriles";"1";"recommended";"100";"70 – 80";"";"";"1";"";"";"";"";"";"";"";"";"";"";""
"11";"Phenolic Resins, Asbestos-Reinforced";"";"acrylonitrile";"propenenitrile";"107-13-1";"C3H3N";"nitriles";"3";"not recommended";"100";"80 – 150";"";"";"1";"";"";"";"";"";"";"";"";"";"";""
"12";"Polychloroprene";"";"acrylonitrile";"propenenitrile";"107-13-1";"C3H3N";"nitriles";"1";"recommended";"100";"70 – 150";"";"";"1";"";"";"";"";"";"";"";"";"";"";""
"13";"Polyesters, Glass Fiber-Reinforced";"";"acrylonitrile";"propenenitrile";"107-13-1";"C3H3N";"nitriles";"3";"not recommended";"any";"0 – 250";"";"";"1";"";"";"";"";"";"";"";"";"";"";""
"14";"Polypropylene (PP)";"";"acrylonitrile";"propenenitrile";"107-13-1";"C3H3N";"nitriles";"1";"recommended";"100";"60 – 70";"";"";"1";"";"";"";"";"";"";"";"";"";"";""
"15";"Polyvinylidene Fluoride (PVDF)";"Kynar";"acrylonitrile";"propenenitrile";"107-13-1";"C3H3N";"nitriles";"1";"recommended";"100";"60 – 70";"";"";"1, 17";"";"";"";"";"";"";"";"";"";"";""
"16";"Polyvinylidene Fluoride (PVDF)";"";"acrylonitrile";"propenenitrile";"107-13-1";"C3H3N";"nitriles";"2";"questionable";"100";"70 – 100";"";"";"1, 17";"";"";"";"";"";"";"";"";"";"";""
"17";"Polyvinylidene Fluoride (PVDF)";"";"acrylonitrile";"propenenitrile";"107-13-1";"C3H3N";"nitriles";"3";"not recommended";"100";"100 – 285";"";"";"1, 17";"";"";"";"";"";"";"";"";"";"";""
"18";"Rubber, Butyl (BR)";"";"acrylonitrile";"propenenitrile";"107-13-1";"C3H3N";"nitriles";"1";"recommended";"100";"70 – 150";"";"";"1";"";"";"";"";"";"";"";"";"";"";""
"19";"Rubber, Natural (NR)";"";"acrylonitrile";"propenenitrile";"107-13-1";"C3H3N";"nitriles";"3";"not recommended";"100";"125 – 150";"";"";"1";"";"";"";"";"";"";"";"";"";"";""
"";"";"";"";"";"";"";"";"";"";"";"";"";"";"";"";"";"";"";"";"";"";"";"";"";""
"";"";"";"";"";"";"";"";"";"";"";"";"";"";"";"";"";"";"";"";"";"";"";"";"";""
"Corrosion Survey Database (COR•SUR) © 2002 NACE International";"";"";"";"";"";"";"";"";"";"";"";"";"";"";"";"";"";"";"";"";"";"";"";"";""

File: data/corrosion_data/TableData - 2024-11-11T002400.129.csv
sep=;
"Title: Corrosion Survey Database (COR•SUR)";"";"";"";"";"";"";"";"";"";"";"";"";"";"";"";"";"";"";"";"";"";"";"";"";""
"Table: Butadiene";"";"";"";"";"";"";"";"";"";"";"";"";"";"";"";"";"";"";"";"";"";"";"";"";""
"DOWNLOAD SHOWS ONLY THE DISPLAYED DATA, UP TO 50 ROWS";"";"";"";"";"";"";"";"";"";"";"";"";"";"";"";"";"";"";"";"";"";"";"";"";""
"No.";"material or substance name";"material synonym";"exposure medium";"exposure medium note";"exposure medium class";"NACE resistance rating (unitless)";"resistance note";"conc. (%)";"temp. (°F)";"exposure time (mo (30))";"test note";"reference";"";"";"";"";"";"";"";"";"";"";"";"";""
"1";"Acetal Resins (Polyoxymethylene)";"";"butadiene";"";"olefins";"1";"recommended";"50";"70 – 150";"";"";"1";"";"";"";"";"";"";"";"";"";"";"";"";""
"2";"Acetal Resins (Polyoxymethylene)";"";"butadiene";"";"olefins";"1";"recommended";"100";"70 – 150";"";"";"1";"";"";"";"";"";"";"";"";"";"";"";"";""
"3";"Acrylonitrile Butadiene Styrene Polymer (ABS)";"";"butadiene";"";"olefins";"1";"recommended";"50";"70 – 150";"";"";"1";"";"";"";"";"";"";"";"";"";"";"";"";""
"4";"Acrylonitrile Butadiene Styrene Polymer (ABS)";"";"butadiene";"gas";"olefins";"2";"questionable";"100";"60 – 70";"";"";"1";"";"";"";"";"";"";"";"";"";"";"";"";""
"5";"Acrylonitrile Butadiene Styrene Polymer (ABS)";"";"butadiene";"gas";"olefins";"3";"not recommended";"100";"70 – 150";"";"";"1";"";"";"";"";"";"";"";"";"";"";"";"";""
"6";"Acrylonitrile Butadiene Styrene Polymer (ABS)";"";"butadiene";"";"olefins";"1";"recommended";"100";"70 – 150";"";"";"1";"";"";"";"";"";"";"";"";"";"";"";"";""
"7";"Cellulose Acetate";"";"butadiene";"gas, liquid";"olefins";"1";"recommended; swollen";"100";"32 – 55";"";"";"1";"";"";"";"";"";"";"";"";"";"";"";"";""
"8";"Cellulose Acetate";"";"butadiene";"gas";"olefins";"3";"not recommended; >12 months, warped, weight loss";"100";"55 – 70";"";"";"1";"";"";"";"";"";"";"";"";"";"";"";"";""
"9";"Cellulose Acetate";"";"butadiene";"gas";"olefins";"3";"not recommended";"100";"70 – 80";"";"weight gain";"1";"";"";"";"";"";"";"";"";"";"";"";"";""
"10";"Chlorinated Polyvinyl Chloride (CPVC)";"";"butadiene";"";"olefins";"1";"recommended";"100";"70 – 150";"";"";"1, 2";"";"";"";"";"";"";"";"";"";"";"";"";""
"11";"Chlorosulfonated Polyethylene";"";"butadiene";"";"olefins";"2";"questionable";"50";"70 – 150";"";"";"1";"";"";"";"";"";"";"";"";"";"";"";"";""
"12";"Chlorosulfonated Polyethylene";"";"butadiene";"";"olefins";"3";"not recommended";"100";"70 – 150";"";"";"1";"";"";"";"";"";"";"";"";"";"";"";"";""
"13";"Epoxy Resin, Glass Fiber- Reinforced";"";"butadiene";"";"olefins";"1";"recommended";"100";"70 – 100";"";"";"1, 24";"";"";"";"";"";"";"";"";"";"";"";"";""
"14";"Epoxy Resin, Glass Fiber- Reinforced";"";"butadiene";"";"olefins";"2";"questionable";"100";"100 – 150";"";"";"1, 24";"";"";"";"";"";"";"";"";"";"";"";"";""
"15";"Ethylene Tetrafluoroethylene Copolymer (ETFE)";"Teflon; Hostaflon; Fluon";"butadiene";"";"olefins";"3";"not recommended";"any";"0 – 400";">12";"maximum use temperature for gaskets 93°C (200°F)";"10";"";"";"";"";"";"";"";"";"";"";"";"";""
"16";"Fluororubber";"";"butadiene";"";"olefins";"1";"recommended";"50";"70 – 150";"";"";"1";"";"";"";"";"";"";"";"";"";"";"";"";""
"17";"Fluororubber";"";"butadiene";"";"olefins";"1";"recommended";"100";"70 – 150";"";"";"1";"";"";"";"";"";"";"";"";"";"";"";"";""
"18";"Polychloroprene";"";"butadiene";"";"olefins";"1";"recommended";"50";"70 – 150";"";"";"1";"";"";"";"";"";"";"";"";"";"";"";"";""
"19";"Polychloroprene";"";"butadiene";"";"olefins";"1";"recommended";"100";"70 – 150";"";"";"1";"";"";"";"";"";"";"";"";"";"";"";"";""
"20";"Polyethylene (PE)";"";"butadiene";"";"olefins";"3";"not recommended";"100";"70 – 150";"";"";"1";"";"";"";"";"";"";"";"";"";"";"";"";""
"21";"Polyvinyl Chloride (PVC)";"";"butadiene";"";"olefins";"2";"questionable";"100";"70 – 80";"";"";"1";"";"";"";"";"";"";"";"";"";"";"";"";""
"22";"Polyvinyl Chloride (PVC)";"";"butadiene";"";"olefins";"3";"not recommended";"100";"80 – 150";"";"";"1";"";"";"";"";"";"";"";"";"";"";"";"";""
"23";"Polyvinylidene Chloride (PVDC)";"Saran brand resin";"butadiene";"";"olefins";"1";"recommended";"100";"150";"";"";"6";"";"";"";"";"";"";"";"";"";"";"";"";""
"24";"Polyvinylidene Fluoride (PVDF)";"Kynar";"butadiene";"";"olefins";"1";"recommended";"100";"70 – 250";"";"";"1, 17";"";"";"";"";"";"";"";"";"";"";"";"";""
"25";"Polyvinylidene Fluoride (PVDF)";"";"butadiene";"";"olefins";"2";"questionable";"100";"250 – 285";"";"";"1, 17";"";"";"";"";"";"";"";"";"";"";"";"";""
"26";"Rubber, Butyl (BR)";"";"butadiene";"";"olefins";"3";"not recommended";"50";"70 – 150";"";"";"1";"";"";"";"";"";"";"";"";"";"";"";"";""
"27";"Rubber, Butyl (BR)";"";"butadiene";"";"olefins";"3";"not recommended";"100";"70 – 150";"";"";"1";"";"";"";"";"";"";"";"";"";"";"";"";""
"28";"Rubber, Natural (NR)";"";"butadiene";"";"olefins";"3";"not recommended";"50";"70 – 150";"";"";"1";"";"";"";"";"";"";"";"";"";"";"";"";""
"29";"Rubber, Natural (NR)";"";"butadiene";"";"olefins";"3";"not recommended";"100";"70 – 150";"";"";"1";"";"";"";"";"";"";"";"";"";"";"";"";""
"";"";"";"";"";"";"";"";"";"";"";"";"";"";"";"";"";"";"";"";"";"";"";"";"";""
"";"";"";"";"";"";"";"";"";"";"";"";"";"";"";"";"";"";"";"";"";"";"";"";"";""
"Corrosion Survey Database (COR•SUR) © 2002 NACE International";"";"";"";"";"";"";"";"";"";"";"";"";"";"";"";"";"";"";"";"";"";"";"";"";""

File: data/corrosion_data/TableData - 2024-11-11T002404.512.csv
sep=;
"Title: Corrosion Survey Database (COR•SUR)";"";"";"";"";"";"";"";"";"";"";"";"";"";"";"";"";"";"";"";"";"";"";"";"";""
"Table: Butylene";"";"";"";"";"";"";"";"";"";"";"";"";"";"";"";"";"";"";"";"";"";"";"";"";""
"DOWNLOAD SHOWS ONLY THE DISPLAYED DATA, UP TO 50 ROWS";"";"";"";"";"";"";"";"";"";"";"";"";"";"";"";"";"";"";"";"";"";"";"";"";""
"No.";"material or substance name";"material synonym";"exposure medium";"exposure medium note";"exposure medium class";"NACE resistance rating (unitless)";"resistance note";"conc. (%)";"temp. (°F)";"exposure time (mo (30))";"test note";"reference";"";"";"";"";"";"";"";"";"";"";"";"";""
"1";"Acetal Resins (Polyoxymethylene)";"";"butylene";"petroleum product";"olefins";"3";"not recommended";"100";"0 – 32";"";"";"1";"";"";"";"";"";"";"";"";"";"";"";"";""
"2";"Acrylonitrile Butadiene Styrene Polymer (ABS)";"";"butylene";"liquid; petroleum product";"olefins";"1";"recommended";"100";"25 – 50";"";"liquid";"1";"";"";"";"";"";"";"";"";"";"";"";"";""
"3";"Acrylonitrile Butadiene Styrene Polymer (ABS)";"";"butylene";"petroleum product";"olefins";"2";"questionable";"100";"70 – 150";"";"";"1";"";"";"";"";"";"";"";"";"";"";"";"";""
"4";"Chlorosulfonated Polyethylene";"";"butylene";"liquid; petroleum product";"olefins";"1";"recommended";"100";"-4";"";"liquid";"1";"";"";"";"";"";"";"";"";"";"";"";"";""
"5";"Fluororubber";"";"butylene";"liquid; petroleum product";"olefins";"1";"recommended";"100";"-301.5 – 20.7";"";"liquid";"1";"";"";"";"";"";"";"";"";"";"";"";"";""
"6";"Polychloroprene";"";"butylene";"petroleum product";"olefins";"2";"questionable";"100";"-4";"";"";"1";"";"";"";"";"";"";"";"";"";"";"";"";""
"7";"Polyethylene (PE)";"";"butylene";"petroleum product";"olefins";"1";"recommended";"100";"70 – 125";"";"";"1, 21";"";"";"";"";"";"";"";"";"";"";"";"";""
"8";"Polyphenylene Sulfide (40% Glass-Filled)";"Fortron PPS";"butylene";"petroleum product";"olefins";"1";"recommended";"100";"0 – 200";"<1";"";"11";"";"";"";"";"";"";"";"";"";"";"";"";""
"9";"Polyvinyl Chloride (PVC)";"";"butylene";"petroleum product";"olefins";"1";"recommended";"100";"70 – 80";"";"";"1";"";"";"";"";"";"";"";"";"";"";"";"";""
"10";"Polyvinylidene Fluoride (PVDF)";"Kynar";"butylene";"petroleum product";"olefins";"1";"recommended";"100";"70 – 285";"";"";"1, 17";"";"";"";"";"";"";"";"";"";"";"";"";""
"11";"Rubber, Butyl (BR)";"";"butylene";"petroleum product";"olefins";"1";"recommended";"100";"-4";"";"";"1";"";"";"";"";"";"";"";"";"";"";"";"";""
"12";"Rubber, Natural (NR)";"";"butylene";"petroleum product";"olefins";"2";"questionable";"100";"0 – 32";"";"";"1";"";"";"";"";"";"";"";"";"";"";"";"";""
"";"";"";"";"";"";"";"";"";"";"";"";"";"";"";"";"";"";"";"";"";"";"";"";"";""
"";"";"";"";"";"";"";"";"";"";"";"";"";"";"";"";"";"";"";"";"";"";"";"";"";""
"Corrosion Survey Database (COR•SUR) © 2002 NACE International";"";"";"";"";"";"";"";"";"";"";"";"";"";"";"";"";"";"";"";"";"";"";"";"";""

File: data/corrosion_data/TableData - 2024-11-11T002408.560.csv
sep=;
"Title: Corrosion Survey Database (COR•SUR)";"";"";"";"";"";"";"";"";"";"";"";"";"";"";"";"";"";"";"";"";"";"";"";"";""
"Table: Diisobutylene";"";"";"";"";"";"";"";"";"";"";"";"";"";"";"";"";"";"";"";"";"";"";"";"";""
"DOWNLOAD SHOWS ONLY THE DISPLAYED DATA, UP TO 50 ROWS";"";"";"";"";"";"";"";"";"";"";"";"";"";"";"";"";"";"";"";"";"";"";"";"";""
"No.";"material or substance name";"material synonym";"exposure medium";"exposure medium class";"NACE resistance rating (unitless)";"resistance note";"conc. (%)";"temp. (°F)";"exposure time (mo (30))";"reference";"";"";"";"";"";"";"";"";"";"";"";"";"";"";""
"1";"Polyesters, Glass Fiber-Reinforced";"";"diisobutylene";"olefins";"1";"recommended";"100";"70 – 100";"";"1";"";"";"";"";"";"";"";"";"";"";"";"";"";"";""
"2";"Polyphenylene Sulfide (40% Glass-Filled)";"Fortron PPS";"diisobutylene";"olefins";"1";"recommended";"100";"0 – 200";"<1";"11";"";"";"";"";"";"";"";"";"";"";"";"";"";"";""
"3";"Polyvinylidene Fluoride (PVDF)";"";"diisobutylene";"olefins";"1";"recommended";"100";"70 – 275";"";"1, 23";"";"";"";"";"";"";"";"";"";"";"";"";"";"";""
"4";"Vinyl Ester Resins";"";"diisobutylene";"olefins";"1";"recommended";"100";"70 – 100";"";"7";"";"";"";"";"";"";"";"";"";"";"";"";"";"";""
"";"";"";"";"";"";"";"";"";"";"";"";"";"";"";"";"";"";"";"";"";"";"";"";"";""
"";"";"";"";"";"";"";"";"";"";"";"";"";"";"";"";"";"";"";"";"";"";"";"";"";""
"Corrosion Survey Database (COR•SUR) © 2002 NACE International";"";"";"";"";"";"";"";"";"";"";"";"";"";"";"";"";"";"";"";"";"";"";"";"";""
"";"";"";"";"";"";"";"";"";"";"";"";"";"";"";"";"";"";"";"";"";"";"";"";"";""
"";"";"";"";"";"";"";"";"";"";"";"";"";"";"";"";"";"";"";"";"";"";"";"";"";""
"";"";"";"";"";"";"";"";"";"";"";"";"";"";"";"";"";"";"";"";"";"";"";"";"";""

File: data/corrosion_data/TableData - 2024-11-11T002419.080.csv
sep=;
"Title: Corrosion Survey Database (COR•SUR)";"";"";"";"";"";"";"";"";"";"";"";"";"";"";"";"";"";"";"";"";"";"";"";"";""
"Table: Acetic acid";"";"";"";"";"";"";"";"";"";"";"";"";"";"";"";"";"";"";"";"";"";"";"";"";""
"DOWNLOAD SHOWS ONLY THE DISPLAYED DATA, UP TO 50 ROWS";"";"";"";"";"";"";"";"";"";"";"";"";"";"";"";"";"";"";"";"";"";"";"";"";""
"No.";"material or substance name";"material synonym";"exposure medium";"exposure medium synonym";"exposure medium note";"exposure medium CAS RN";"exposure medium formula";"exposure medium class";"NACE resistance rating (unitless)";"resistance note";"conc. (%)";"temp. (°F)";"exposure time (mo (30))";"test note";"reference";"";"";"";"";"";"";"";"";"";""
"1";"Acetal Resins (Polyoxymethylene)";"";"acetic acid";"ethanoic acid";"";"64-19-7";"C2H4O2";"organic (weak) acids";"2";"questionable";"10 – 20";"70 – 150";">12";"";"1";"";"";"";"";"";"";"";"";"";""
"2";"Acetal Resins (Polyoxymethylene)";"";"acetic acid";"ethanoic acid";"";"64-19-7";"C2H4O2";"organic (weak) acids";"3";"not recommended";"30 – 60";"70 – 150";"";"";"1";"";"";"";"";"";"";"";"";"";""
"3";"Acetal Resins (Polyoxymethylene)";"";"acetic acid";"ethanoic acid";"";"64-19-7";"C2H4O2";"organic (weak) acids";"3";"not recommended";"80 – 90";"150 – 212";"";"";"1";"";"";"";"";"";"";"";"";"";""
"4";"Acetal Resins (Polyoxymethylene)";"";"acetic acid";"ethanoic acid";"";"64-19-7";"C2H4O2";"organic (weak) acids";"3";"not recommended";">80";"70 – 150";"";"";"1";"";"";"";"";"";"";"";"";"";""
"5";"Acetal Resins (Polyoxymethylene)";"";"acetic acid";"ethanoic acid";"";"64-19-7";"C2H4O2";"organic (weak) acids";"3";"not recommended; anhydride or crude not recommended";"100";"60 – 150";"";"";"1";"";"";"";"";"";"";"";"";"";""
"6";"Acrylonitrile Butadiene Styrene Polymer (ABS)";"";"acetic acid";"ethanoic acid";"";"64-19-7";"C2H4O2";"organic (weak) acids";"1";"recommended; weight gain ";"10";"60 – 70";"";"";"1";"";"";"";"";"";"";"";"";"";""
"7";"Acrylonitrile Butadiene Styrene Polymer (ABS)";"";"acetic acid";"ethanoic acid";"";"64-19-7";"C2H4O2";"organic (weak) acids";"2";"questionable";"10";"70 – 135";"";"";"1";"";"";"";"";"";"";"";"";"";""
"8";"Acrylonitrile Butadiene Styrene Polymer (ABS)";"";"acetic acid";"ethanoic acid";"";"64-19-7";"C2H4O2";"organic (weak) acids";"2";"questionable; weight gain ";"10";"135 – 150";"";"";"1";"";"";"";"";"";"";"";"";"";""
"9";"Acrylonitrile Butadiene Styrene Polymer (ABS)";"";"acetic acid";"ethanoic acid";"vapor";"64-19-7";"C2H4O2";"organic (weak) acids";"3";"not recommended";"15 – 40";"185 – 200";"";"";"1";"";"";"";"";"";"";"";"";"";""
"10";"Acrylonitrile Butadiene Styrene Polymer (ABS)";"";"acetic acid";"ethanoic acid";"";"64-19-7";"C2H4O2";"organic (weak) acids";"2";"questionable";"20";"60 – 70";"";"";"1";"";"";"";"";"";"";"";"";"";""
"11";"Acrylonitrile Butadiene Styrene Polymer (ABS)";"";"acetic acid";"ethanoic acid";"";"64-19-7";"C2H4O2";"organic (weak) acids";"3";"not recommended";"20";"70 – 165";"";"";"1";"";"";"";"";"";"";"";"";"";""
"12";"Acrylonitrile Butadiene Styrene Polymer (ABS)";"";"acetic acid";"ethanoic acid";"";"64-19-7";"C2H4O2";"organic (weak) acids";"3";"not recommended";"50";"60 – 165";"";"";"1";"";"";"";"";"";"";"";"";"";""
"13";"Acrylonitrile Butadiene Styrene Polymer (ABS)";"";"acetic acid";"ethanoic acid";"";"64-19-7";"C2H4O2";"organic (weak) acids";"3";"not recommended";"70 – 80";"60 – 150";"";"";"1";"";"";"";"";"";"";"";"";"";""
"14";"Acrylonitrile Butadiene Styrene Polymer (ABS)";"";"acetic acid";"ethanoic acid";"";"64-19-7";"C2H4O2";"organic (weak) acids";"3";"not recommended; softened, ";"100";"60 – 150";"";"";"1";"";"";"";"";"";"";"";"";"";""
"15";"Acrylonitrile Butadiene Styrene Polymer (ABS)";"";"acetic acid";"ethanoic acid";"";"64-19-7";"C2H4O2";"organic (weak) acids";"3";"not recommended; disintegrated";"100";"150 – 165";"";"";"1";"";"";"";"";"";"";"";"";"";""
"16";"Bisphenol A Fumarate Unsaturated Polyester";"";"acetic acid";"ethanoic acid";"";"64-19-7";"C2H4O2";"organic (weak) acids";"1";"recommended";"10";"50 – 212";"";"";"1";"";"";"";"";"";"";"";"";"";""
"17";"Bisphenol A Fumarate Unsaturated Polyester";"";"acetic acid";"ethanoic acid";"";"64-19-7";"C2H4O2";"organic (weak) acids";"1";"recommended";"10 – 20";"160 – 200";"";"";"1";"";"";"";"";"";"";"";"";"";""
"18";"Bisphenol A Fumarate Unsaturated Polyester";"";"acetic acid";"ethanoic acid";"";"64-19-7";"C2H4O2";"organic (weak) acids";"1";"recommended";"10 – 70";"100 – 160";"";"";"1";"";"";"";"";"";"";"";"";"";""
"19";"Bisphenol A Fumarate Unsaturated Polyester";"chlorinated polyester";"acetic acid";"ethanoic acid";"";"64-19-7";"C2H4O2";"organic (weak) acids";"1";"recommended; elevated temperature curing improves resistance significantly";">10";"50 – 100";"";"";"1";"";"";"";"";"";"";"";"";"";""
"20";"Carbon-Graphite Composites";"";"acetic acid";"ethanoic acid";"";"64-19-7";"C2H4O2";"organic (weak) acids";"1";"recommended";"10 – 90";"70 – 212";"";"";"1";"";"";"";"";"";"";"";"";"";""
"21";"Carbon-Graphite Composites";"";"acetic acid";"ethanoic acid";"";"64-19-7";"C2H4O2";"organic (weak) acids";"1";"recommended";"100";"70 – 250";"";"no water";"1";"";"";"";"";"";"";"";"";"";""
"22";"Cellulose Acetate";"";"acetic acid";"ethanoic acid";"";"64-19-7";"C2H4O2";"organic (weak) acids";"3";"not recommended; softened >12 months";"5";"60 – 70";"";"";"1";"";"";"";"";"";"";"";"";"";""
"23";"Cellulose Acetate";"";"acetic acid";"ethanoic acid";"";"64-19-7";"C2H4O2";"organic (weak) acids";"3";"not recommended; softened ";"20 – 30";"60 – 70";"";"";"1";"";"";"";"";"";"";"";"";"";""
"24";"Cellulose Acetate Butyrate";"";"acetic acid";"ethanoic acid";"";"64-19-7";"C2H4O2";"organic (weak) acids";"3";"not recommended; weight gain ";"10";"60 – 70";"";"";"1";"";"";"";"";"";"";"";"";"";""
"25";"Cellulose Acetate Butyrate";"";"acetic acid";"ethanoic acid";"";"64-19-7";"C2H4O2";"organic (weak) acids";"3";"not recommended; softened, ";"30";"60 – 70";"";"";"1";"";"";"";"";"";"";"";"";"";""
"26";"Chlorendic Unsaturated Polyester, Glass Fiber-Reinforced (190 + 47)";"";"acetic acid";"ethanoic acid";"";"64-19-7";"C2H4O2";"organic (weak) acids";"1";"recommended";"<50";"75";"";"";"16";"";"";"";"";"";"";"";"";"";""
"27";"Chlorendic Unsaturated Polyester, Glass Fiber-Reinforced (190 + 47)";"";"acetic acid";"ethanoic acid";"";"64-19-7";"C2H4O2";"organic (weak) acids";"1";"recommended";"3";"160";"";"";"16";"";"";"";"";"";"";"";"";"";""
"28";"Chlorendic Unsaturated Polyester, Glass Fiber-Reinforced (190 + 47)";"";"acetic acid";"ethanoic acid";"";"64-19-7";"C2H4O2";"organic (weak) acids";"1";"recommended";"10";"50 – 100";"";"";"16";"";"";"";"";"";"";"";"";"";""
"29";"Chlorendic Unsaturated Polyester, Glass Fiber-Reinforced (190 + 47)";"";"acetic acid";"ethanoic acid";"";"64-19-7";"C2H4O2";"organic (weak) acids";"1";"recommended";"10";"150";"";"";"16";"";"";"";"";"";"";"";"";"";""
"30";"Chlorendic Unsaturated Polyester, Glass Fiber-Reinforced (190 + 47)";"";"acetic acid";"ethanoic acid";"";"64-19-7";"C2H4O2";"organic (weak) acids";"1";"recommended";"15";"175";"";"";"16";"";"";"";"";"";"";"";"";"";""
"31";"Chlorendic Unsaturated Polyester, Glass Fiber-Reinforced (190 + 47)";"";"acetic acid";"ethanoic acid";"";"64-19-7";"C2H4O2";"organic (weak) acids";"1";"recommended";"15";"200";"";"";"16";"";"";"";"";"";"";"";"";"";""
"32";"Chlorendic Unsaturated Polyester, Glass Fiber-Reinforced (190 + 47)";"";"acetic acid";"ethanoic acid";"";"64-19-7";"C2H4O2";"organic (weak) acids";"1";"recommended";"25";"120";"";"";"16";"";"";"";"";"";"";"";"";"";""
"33";"Chlorendic Unsaturated Polyester, Glass Fiber-Reinforced (190 + 47)";"HET acid polyester-Polifos 190 + 47 phr styrene";"acetic acid";"ethanoic acid";"";"64-19-7";"C2H4O2";"organic (weak) acids";"1";"recommended";"25";"212";"<6";"";"16";"";"";"";"";"";"";"";"";"";""
"34";"Chlorendic Unsaturated Polyester, Glass Fiber-Reinforced (190 + 47)";"";"acetic acid";"ethanoic acid";"";"64-19-7";"C2H4O2";"organic (weak) acids";"3";"not recommended";"90";"240";"";"";"16";"";"";"";"";"";"";"";"";"";""
"35";"Chlorendic Unsaturated Polyester, Glass Fiber-Reinforced (190 + 47)";"HET acid polyester-Polifos 190 + 47 phr styrene";"acetic acid";"ethanoic acid";"vapor & condensate";"64-19-7";"C2H4O2";"organic (weak) acids";"1";"recommended";"100";"180";"";"";"16";"";"";"";"";"";"";"";"";"";""
"36";"Chlorendic Unsaturated Polyester, Glass Fiber-Reinforced (869 + 44.5)";"";"acetic acid";"ethanoic acid";"";"64-19-7";"C2H4O2";"organic (weak) acids";"1";"recommended";"<10";"150";"";"";"16";"";"";"";"";"";"";"";"";"";""
"37";"Chlorendic Unsaturated Polyester, Glass Fiber-Reinforced (869 + 44.5)";"HET acid polyester-Polifos 869 + 44.5 phr styrene";"acetic acid";"ethanoic acid";"";"64-19-7";"C2H4O2";"organic (weak) acids";"1";"recommended";"<50";"75";"<6";"";"16";"";"";"";"";"";"";"";"";"";""
"38";"Chlorendic Unsaturated Polyester, Glass Fiber-Reinforced (869 + 44.5)";"";"acetic acid";"ethanoic acid";"";"64-19-7";"C2H4O2";"organic (weak) acids";"1";"recommended";"25";"125";"";"";"16";"";"";"";"";"";"";"";"";"";""
"39";"Chlorendic Unsaturated Polyester, Glass Fiber-Reinforced (869 + 44.5)";"HET acid polyester-Polifos 869 + 44.5 phr styrene";"acetic acid";"ethanoic acid";"vapor";"64-19-7";"C2H4O2";"organic (weak) acids";"1";"recommended";"25";"180";"";"";"16";"";"";"";"";"";"";"";"";"";""
"40";"Chlorendic Unsaturated Polyester, Glass Fiber-Reinforced (869 + 44.5)";"";"acetic acid";"ethanoic acid";"";"64-19-7";"C2H4O2";"organic (weak) acids";"3";"not recommended";"25";"250";"";"";"16";"";"";"";"";"";"";"";"";"";""
"41";"Chlorendic Unsaturated Polyester, Glass Fiber-Reinforced (869 + 44.5)";"HET acid polyester-Polifos 869 + 44.5 phr styrene";"acetic acid";"ethanoic acid";"vapor";"64-19-7";"C2H4O2";"organic (weak) acids";"3";"not recommended";"100";"220";"";"";"16";"";"";"";"";"";"";"";"";"";""
"42";"Chlorosulfonated Polyethylene";"";"acetic acid";"ethanoic acid";"";"64-19-7";"C2H4O2";"organic (weak) acids";"1";"recommended; not recommended for glacial; recommended for crude 95% to 40°C (104°F)";"10 – 60";"70 – 100";"";"";"1";"";"";"";"";"";"";"";"";"";""
"43";"Chlorosulfonated Polyethylene";"";"acetic acid";"ethanoic acid";"";"64-19-7";"C2H4O2";"organic (weak) acids";"1";"recommended";"30 – 60";"100 – 150";"";"";"1";"";"";"";"";"";"";"";"";"";""
"44";"Chlorosulfonated Polyethylene";"";"acetic acid";"ethanoic acid";"";"64-19-7";"C2H4O2";"organic (weak) acids";"1";"recommended";"80";"70 – 212";"";"";"1";"";"";"";"";"";"";"";"";"";""
"45";"Chlorosulfonated Polyethylene";"";"acetic acid";"ethanoic acid";"";"64-19-7";"C2H4O2";"organic (weak) acids";"1";"recommended";"85";"70 – 175";"";"";"1";"";"";"";"";"";"";"";"";"";""
"46";"Chlorosulfonated Polyethylene";"";"acetic acid";"ethanoic acid";"";"64-19-7";"C2H4O2";"organic (weak) acids";"2";"questionable";"85";"175 – 212";"";"";"1";"";"";"";"";"";"";"";"";"";""
"47";"Chlorosulfonated Polyethylene";"";"acetic acid";"ethanoic acid";"";"64-19-7";"C2H4O2";"organic (weak) acids";"1";"recommended";"100";"70 – 150";"";"no water";"1";"";"";"";"";"";"";"";"";"";""
"48";"Chlorosulfonated Polyethylene";"";"acetic acid";"ethanoic acid";"";"64-19-7";"C2H4O2";"organic (weak) acids";"2";"questionable";"100";"150 – 175";"";"";"1";"";"";"";"";"";"";"";"";"";""
"49";"Concrete";"";"acetic acid";"ethanoic acid";"";"64-19-7";"C2H4O2";"organic (weak) acids";"3";"not recommended";"100";"60 – 70";"";"no water";"1";"";"";"";"";"";"";"";"";"";""
"50";"Epoxy Cements";"";"acetic acid";"ethanoic acid";"";"64-19-7";"C2H4O2";"organic (weak) acids";"1";"recommended";"3";"68";"<6";"";"5";"";"";"";"";"";"";"";"";"";""
"";"";"";"";"";"";"";"";"";"";"";"";"";"";"";"";"";"";"";"";"";"";"";"";"";""
"";"";"";"";"";"";"";"";"";"";"";"";"";"";"";"";"";"";"";"";"";"";"";"";"";""
"Corrosion Survey Database (COR•SUR) © 2002 NACE International";"";"";"";"";"";"";"";"";"";"";"";"";"";"";"";"";"";"";"";"";"";"";"";"";""
