Repository: Mahyar-rajabi94/TF_SDL

File: data/corrosion_data/TableData - 2024-11-11T002432.275.csv
sep=;
"Title: Corrosion Survey Database (COR•SUR)";"";"";"";"";"";"";"";"";"";"";"";"";"";"";"";"";"";"";"";"";"";"";"";"";""
"Table: Acetic acid";"";"";"";"";"";"";"";"";"";"";"";"";"";"";"";"";"";"";"";"";"";"";"";"";""
"DOWNLOAD SHOWS ONLY THE DISPLAYED DATA, UP TO 50 ROWS";"";"";"";"";"";"";"";"";"";"";"";"";"";"";"";"";"";"";"";"";"";"";"";"";""
"No.";"material or substance name";"material synonym";"exposure medium";"exposure medium synonym";"exposure medium note";"exposure medium CAS RN";"exposure medium formula";"exposure medium class";"NACE resistance rating (unitless)";"resistance note";"conc. (%)";"temp. (°F)";"exposure time (mo (30))";"test note";"reference";"";"";"";"";"";"";"";"";"";""
"51";"Epoxy Cements";"";"acetic acid";"ethanoic acid";"";"64-19-7";"C2H4O2";"organic (weak) acids";"1";"recommended";"3";"140";"";"";"5";"";"";"";"";"";"";"";"";"";""
"52";"Epoxy Cements";"";"acetic acid";"ethanoic acid";"";"64-19-7";"C2H4O2";"organic (weak) acids";"3";"not recommended";"10";"68";"";"";"5";"";"";"";"";"";"";"";"";"";""
"53";"Epoxy Cements";"";"acetic acid";"ethanoic acid";"";"64-19-7";"C2H4O2";"organic (weak) acids";"3";"not recommended";"10";"140";"";"";"5";"";"";"";"";"";"";"";"";"";""
"54";"Epoxy Cements";"";"acetic acid";"ethanoic acid";"";"64-19-7";"C2H4O2";"organic (weak) acids";"3";"not recommended";"80";"68";"";"";"5";"";"";"";"";"";"";"";"";"";""
"55";"Epoxy Cements";"";"acetic acid";"ethanoic acid";"";"64-19-7";"C2H4O2";"organic (weak) acids";"3";"not recommended";"80";"140";"";"";"5";"";"";"";"";"";"";"";"";"";""
"56";"Epoxy Cements";"";"acetic acid";"ethanoic acid";"glacial";"64-19-7";"C2H4O2";"organic (weak) acids";"3";"not recommended";"100";"68";"";"";"5";"";"";"";"";"";"";"";"";"";""
"57";"Epoxy Cements";"";"acetic acid";"ethanoic acid";"glacial";"64-19-7";"C2H4O2";"organic (weak) acids";"3";"not recommended";"100";"140";"";"";"5";"";"";"";"";"";"";"";"";"";""
"58";"Epoxy Resin, Asbestos/ Glass Fiber- Reinforced";"";"acetic acid";"ethanoic acid";"";"64-19-7";"C2H4O2";"organic (weak) acids";"1";"recommended";"10";"50 – 150";">12";"";"1";"";"";"";"";"";"";"";"";"";""
"59";"Epoxy Resin, Asbestos/ Glass Fiber- Reinforced";"";"acetic acid";"ethanoic acid";"";"64-19-7";"C2H4O2";"organic (weak) acids";"2";"questionable";"10";"150 – 200";"";"";"1";"";"";"";"";"";"";"";"";"";""
"60";"Epoxy Resin, Asbestos/ Glass Fiber- Reinforced";"";"acetic acid";"ethanoic acid";"";"64-19-7";"C2H4O2";"organic (weak) acids";"3";"not recommended";"10";"200 – 250";"";"";"1";"";"";"";"";"";"";"";"";"";""
"61";"Epoxy Resin, Asbestos/ Glass Fiber- Reinforced";"";"acetic acid";"ethanoic acid";"";"64-19-7";"C2H4O2";"organic (weak) acids";"2";"questionable";">20";"50 – 140";"";"";"1";"";"";"";"";"";"";"";"";"";""
"62";"Epoxy Resin, Asbestos/ Glass Fiber- Reinforced";"";"acetic acid";"ethanoic acid";"";"64-19-7";"C2H4O2";"organic (weak) acids";"3";"not recommended";">20";"140 – 300";"";"";"1";"";"";"";"";"";"";"";"";"";""
"63";"Epoxy Resin, Glass Fiber- Reinforced";"";"acetic acid";"ethanoic acid";"";"64-19-7";"C2H4O2";"organic (weak) acids";"1";"recommended";"10";"100 – 200";"";"aromatic amine cured epoxy";"1, 19";"";"";"";"";"";"";"";"";"";""
"64";"Epoxy Resin, Glass Fiber- Reinforced";"";"acetic acid";"ethanoic acid";"";"64-19-7";"C2H4O2";"organic (weak) acids";"1";"recommended";"10 – 50";"70 – 120";"";"aromatic amine cured epoxy";"1, 19";"";"";"";"";"";"";"";"";"";""
"65";"Epoxy Resin, Glass Fiber- Reinforced";"";"acetic acid";"ethanoic acid";"";"64-19-7";"C2H4O2";"organic (weak) acids";"1";"recommended";"20";"100 – 150";"";"";"1, 19";"";"";"";"";"";"";"";"";"";""
"66";"Epoxy Resin, Glass Fiber- Reinforced";"";"acetic acid";"ethanoic acid";"";"64-19-7";"C2H4O2";"organic (weak) acids";"1";"recommended";"50";"120";"";"aromatic amine cured epoxy";"1, 19";"";"";"";"";"";"";"";"";"";""
"67";"Epoxy Resin, Glass Fiber- Reinforced";"";"acetic acid";"ethanoic acid";"";"64-19-7";"C2H4O2";"organic (weak) acids";"1";"recommended";"75 – 80";"70 – 120";"";"aromatic amine cured epoxy";"1, 19";"";"";"";"";"";"";"";"";"";""
"68";"Epoxy Resin, Glass Fiber- Reinforced";"";"acetic acid";"ethanoic acid";"";"64-19-7";"C2H4O2";"organic (weak) acids";"3";"not recommended";"80";"100 – 150";"";"";"1, 19";"";"";"";"";"";"";"";"";"";""
"69";"Epoxy Resin, Glass Fiber- Reinforced";"";"acetic acid";"ethanoic acid";"";"64-19-7";"C2H4O2";"organic (weak) acids";"3";"not recommended";"100";"100 – 150";"";"";"1, 19";"";"";"";"";"";"";"";"";"";""
"70";"Ethylene Tetrafluoroethylene Copolymer (ETFE)";"Teflon; Hostaflon; Fluon";"acetic acid";"ethanoic acid";"";"64-19-7";"C2H4O2";"organic (weak) acids";"1";"recommended; do not use over 135°C (275°F) in contact with glass-lined equipment";"any";"250 – 325";">12";"";"10";"";"";"";"";"";"";"";"";"";""
"71";"Ethylene Tetrafluoroethylene Copolymer (ETFE)";"";"acetic acid";"ethanoic acid";"";"64-19-7";"C2H4O2";"organic (weak) acids";"1";"recommended; barrier linings recommended to 177°C (350°F)";"any";"325 – 400";"";"";"10";"";"";"";"";"";"";"";"";"";""
"72";"Fluorinated Ethylene Propylene Copolymer (FEP)/ Polytetrafluoroethylene (PTFE)";"";"acetic acid";"ethanoic acid";"";"64-19-7";"C2H4O2";"organic (weak) acids";"1";"recommended";"10";"70 – 150";"";"";"1, 10, 22";"";"";"";"";"";"";"";"";"";""
"73";"Fluorinated Ethylene Propylene Copolymer (FEP)/ Polytetrafluoroethylene (PTFE)";"";"acetic acid";"ethanoic acid";"";"64-19-7";"C2H4O2";"organic (weak) acids";"1";"recommended";"50";"70 – 90";"";"";"1, 10, 22";"";"";"";"";"";"";"";"";"";""
"74";"Fluorinated Ethylene Propylene Copolymer (FEP)/ Polytetrafluoroethylene (PTFE)";"";"acetic acid";"ethanoic acid";"";"64-19-7";"C2H4O2";"organic (weak) acids";"1";"recommended; >12 months";">60";"250 – 300";"";"";"1, 10, 22";"";"";"";"";"";"";"";"";"";""
"75";"Fluorinated Ethylene Propylene Copolymer (FEP)/ Polytetrafluoroethylene (PTFE)";"";"acetic acid";"ethanoic acid";"";"64-19-7";"C2H4O2";"organic (weak) acids";"1";"recommended";"100";"60 – 150";"";"immersed, cyclic immersion 21-66C (70-150F), no water, wets";"1, 10, 22";"";"";"";"";"";"";"";"";"";""
"76";"Fluorinated Ethylene Propylene Copolymer (FEP)/ Polytetrafluoroethylene (PTFE)";"";"acetic acid";"ethanoic acid";"";"64-19-7";"C2H4O2";"organic (weak) acids";"1";"recommended";"100";"200 – 275";"";"";"1, 10, 22";"";"";"";"";"";"";"";"";"";""
"77";"Fluorinated Ethylene Propylene Copolymer (FEP)/ Polytetrafluoroethylene (PTFE)";"";"acetic acid";"ethanoic acid";"";"64-19-7";"C2H4O2";"organic (weak) acids";"1";"recommended; rating for FEP only, no water, >7 pH, 150°C (302°F)";"100";"275 – 302";"";"";"1, 10, 22";"";"";"";"";"";"";"";"";"";""
"78";"Fluororubber";"";"acetic acid";"ethanoic acid";"";"64-19-7";"C2H4O2";"organic (weak) acids";"1";"recommended";"10 – 60";"70 – 135";"<6";"";"1";"";"";"";"";"";"";"";"";"";""
"79";"Fluororubber";"";"acetic acid";"ethanoic acid";"";"64-19-7";"C2H4O2";"organic (weak) acids";"1";"recommended; weight gain";"10 – 60";"135 – 150";"";"";"1";"";"";"";"";"";"";"";"";"";""
"80";"Fluororubber";"";"acetic acid";"ethanoic acid";"";"64-19-7";"C2H4O2";"organic (weak) acids";"2";"questionable";"80";"70 – 100";"";"";"1";"";"";"";"";"";"";"";"";"";""
"81";"Fluororubber";"";"acetic acid";"ethanoic acid";"";"64-19-7";"C2H4O2";"organic (weak) acids";"3";"not recommended";"80";"100 – 212";"";"";"1";"";"";"";"";"";"";"";"";"";""
"82";"Fluororubber";"";"acetic acid";"ethanoic acid";"";"64-19-7";"C2H4O2";"organic (weak) acids";"2";"questionable";"100";"60 – 70";"";"glacial also, crude-95% also, no water";"1";"";"";"";"";"";"";"";"";"";""
"83";"Fluororubber";"";"acetic acid";"ethanoic acid";"";"64-19-7";"C2H4O2";"organic (weak) acids";"3";"not recommended";"100";"70 – 175";"";"";"1";"";"";"";"";"";"";"";"";"";""
"84";"Furan Laminates";"";"acetic acid";"ethanoic acid";"";"64-19-7";"C2H4O2";"organic (weak) acids";"1";"recommended";"20";"70 – 80";">12";"";"1";"";"";"";"";"";"";"";"";"";""
"85";"Furfuryl Alcohol Resin, Asbestos-Reinforced";"";"acetic acid";"ethanoic acid";"";"64-19-7";"C2H4O2";"organic (weak) acids";"1";"recommended";"100";"70 – 80";"";"";"1";"";"";"";"";"";"";"";"";"";""
"86";"Furfuryl Alcohol Resin, Glass Fiber-Reinforced";"";"acetic acid";"ethanoic acid";"";"64-19-7";"C2H4O2";"organic (weak) acids";"1";"recommended";"10";"70 – 250";">12";"";"1";"";"";"";"";"";"";"";"";"";""
"87";"Furfuryl Alcohol Resin, Glass Fiber-Reinforced";"";"acetic acid";"ethanoic acid";"glacial";"64-19-7";"C2H4O2";"organic (weak) acids";"1";"recommended";"100";"70 – 250";"";"";"1";"";"";"";"";"";"";"";"";"";""
"88";"Glass, Chemical";"";"acetic acid";"ethanoic acid";"";"64-19-7";"C2H4O2";"organic (weak) acids";"1";"recommended";"100";"70 – 250";"";"";"1";"";"";"";"";"";"";"";"";"";""
"89";"Glassed Steel";"";"acetic acid";"ethanoic acid";"";"64-19-7";"C2H4O2";"organic (weak) acids";"1";"recommended; questionable ";">10";"50 – 300";"";"";"1";"";"";"";"";"";"";"";"";"";""
"90";"Nylon";"";"acetic acid";"ethanoic acid";"";"64-19-7";"C2H4O2";"organic (weak) acids";"2";"questionable; discolored; weight gain";"10";"60 – 70";"<1";"";"1";"";"";"";"";"";"";"";"";"";""
"91";"Nylon";"";"acetic acid";"ethanoic acid";"";"64-19-7";"C2H4O2";"organic (weak) acids";"3";"not recommended";"10";"70 – 212";"";"";"1";"";"";"";"";"";"";"";"";"";""
"92";"Nylon";"";"acetic acid";"ethanoic acid";"";"64-19-7";"C2H4O2";"organic (weak) acids";"3";"not recommended";"40";"60 – 70";"";"";"1";"";"";"";"";"";"";"";"";"";""
"93";"Nylon";"";"acetic acid";"ethanoic acid";"";"64-19-7";"C2H4O2";"organic (weak) acids";"3";"not recommended";"90";"60 – 212";"";"";"1";"";"";"";"";"";"";"";"";"";""
"94";"Perfluoroalkoxy Resins";"";"acetic acid";"ethanoic acid";"";"64-19-7";"C2H4O2";"organic (weak) acids";"1";"recommended; weight gain; strength loss";"100";"200 – 250";"<1";"glacial; acetic anhydride also";"1, 22";"";"";"";"";"";"";"";"";"";""
"95";"Phenolic Resins, Asbestos-Reinforced";"";"acetic acid";"ethanoic acid";"";"64-19-7";"C2H4O2";"organic (weak) acids";"1";"recommended";"30";"60 – 70";"";"";"1";"";"";"";"";"";"";"";"";"";""
"96";"Phenolic Resins, Asbestos-Reinforced";"";"acetic acid";"ethanoic acid";"";"64-19-7";"C2H4O2";"organic (weak) acids";"1";"recommended";"30";"70 – 80";"";"";"1";"";"";"";"";"";"";"";"";"";""
"97";"Phenolic Resins, Asbestos-Reinforced";"";"acetic acid";"ethanoic acid";"";"64-19-7";"C2H4O2";"organic (weak) acids";"2";"questionable";"30";"80 – 150";"";"";"1";"";"";"";"";"";"";"";"";"";""
"98";"Phenolic Resins, Asbestos-Reinforced";"";"acetic acid";"ethanoic acid";"";"64-19-7";"C2H4O2";"organic (weak) acids";"3";"not recommended";"30";"150 – 212";"";"";"1";"";"";"";"";"";"";"";"";"";""
"99";"Phenolic Resins, Asbestos-Reinforced";"";"acetic acid";"ethanoic acid";"";"64-19-7";"C2H4O2";"organic (weak) acids";"1";"recommended";"100";"70 – 80";"";"glacial also";"1";"";"";"";"";"";"";"";"";"";""
"100";"Phenolic Resins, Asbestos-Reinforced";"";"acetic acid";"ethanoic acid";"";"64-19-7";"C2H4O2";"organic (weak) acids";"2";"questionable";"100";"80 – 150";"";"";"1";"";"";"";"";"";"";"";"";"";""
"";"";"";"";"";"";"";"";"";"";"";"";"";"";"";"";"";"";"";"";"";"";"";"";"";""
"";"";"";"";"";"";"";"";"";"";"";"";"";"";"";"";"";"";"";"";"";"";"";"";"";""
"Corrosion Survey Database (COR•SUR) © 2002 NACE International";"";"";"";"";"";"";"";"";"";"";"";"";"";"";"";"";"";"";"";"";"";"";"";"";""

File: data/corrosion_data/TableData - 2024-11-11T002439.072.csv
sep=;
"Title: Corrosion Survey Database (COR•SUR)";"";"";"";"";"";"";"";"";"";"";"";"";"";"";"";"";"";"";"";"";"";"";"";"";""
"Table: Acetic acid";"";"";"";"";"";"";"";"";"";"";"";"";"";"";"";"";"";"";"";"";"";"";"";"";""
"DOWNLOAD SHOWS ONLY THE DISPLAYED DATA, UP TO 50 ROWS";"";"";"";"";"";"";"";"";"";"";"";"";"";"";"";"";"";"";"";"";"";"";"";"";""
"No.";"material or substance name";"material synonym";"exposure medium";"exposure medium synonym";"exposure medium note";"exposure medium CAS RN";"exposure medium formula";"exposure medium class";"NACE resistance rating (unitless)";"resistance note";"conc. (%)";"temp. (°F)";"exposure time (mo (30))";"test note";"reference";"";"";"";"";"";"";"";"";"";""
"101";"Phenolic Resins, Asbestos-Reinforced";"";"acetic acid";"ethanoic acid";"";"64-19-7";"C2H4O2";"organic (weak) acids";"3";"not recommended";"100";"150 – 212";"";"";"1";"";"";"";"";"";"";"";"";"";""
"102";"Phenolic Resins, Non-asbestos";"";"acetic acid";"ethanoic acid";"";"64-19-7";"C2H4O2";"organic (weak) acids";"1";"recommended";"70";"126";"";"181 days";"3";"";"";"";"";"";"";"";"";"";""
"103";"Phenolic Resins, Non-asbestos";"Haveg 41-NA";"acetic acid";"ethanoic acid";"liquid; glacial";"64-19-7";"C2H4O2";"organic (weak) acids";"1";"recommended; slight weight/volume change";"100";"120";"";"90 days";"3";"";"";"";"";"";"";"";"";"";""
"104";"Polychloroprene";"";"acetic acid";"ethanoic acid";"";"64-19-7";"C2H4O2";"organic (weak) acids";"3";"not recommended; weight gain ";"10";"175 – 212";"";"";"1";"";"";"";"";"";"";"";"";"";""
"105";"Polychloroprene";"";"acetic acid";"ethanoic acid";"";"64-19-7";"C2H4O2";"organic (weak) acids";"1";"recommended";"10 – 60";"70 – 150";"";"glacial also";"1";"";"";"";"";"";"";"";"";"";""
"106";"Polychloroprene";"";"acetic acid";"ethanoic acid";"";"64-19-7";"C2H4O2";"organic (weak) acids";"1";"recommended";"80";"70 – 100";"";"";"1";"";"";"";"";"";"";"";"";"";""
"107";"Polychloroprene";"";"acetic acid";"ethanoic acid";"";"64-19-7";"C2H4O2";"organic (weak) acids";"2";"questionable";"80";"100 – 212";"";"";"1";"";"";"";"";"";"";"";"";"";""
"108";"Polychloroprene";"";"acetic acid";"ethanoic acid";"";"64-19-7";"C2H4O2";"organic (weak) acids";"2";"questionable";"85";"70 – 212";"";"";"1";"";"";"";"";"";"";"";"";"";""
"109";"Polychloroprene";"";"acetic acid";"ethanoic acid";"";"64-19-7";"C2H4O2";"organic (weak) acids";"2";"questionable";"100";"70 – 100";"";"no water";"1";"";"";"";"";"";"";"";"";"";""
"110";"Polychloroprene";"";"acetic acid";"ethanoic acid";"";"64-19-7";"C2H4O2";"organic (weak) acids";"3";"not recommended";"100";"100 – 175";"";"";"1";"";"";"";"";"";"";"";"";"";""
"111";"Polyesters, Glass Fiber-Reinforced";"";"acetic acid";"ethanoic acid";"";"64-19-7";"C2H4O2";"organic (weak) acids";"1";"recommended; recommended also with 20% HCl to 32°C (90°F)";"10";"60 – 200";"";"";"1";"";"";"";"";"";"";"";"";"";""
"112";"Polyesters, Glass Fiber-Reinforced";"";"acetic acid";"ethanoic acid";"";"64-19-7";"C2H4O2";"organic (weak) acids";"1";"recommended";"10 – 20";"70 – 175";"";"";"1";"";"";"";"";"";"";"";"";"";""
"113";"Polyesters, Glass Fiber-Reinforced";"";"acetic acid";"ethanoic acid";"";"64-19-7";"C2H4O2";"organic (weak) acids";"1";"recommended; vapor not recommended";"10 – 50";"60 – 70";"";"";"1";"";"";"";"";"";"";"";"";"";""
"114";"Polyesters, Glass Fiber-Reinforced";"";"acetic acid";"ethanoic acid";"";"64-19-7";"C2H4O2";"organic (weak) acids";"2";"questionable";"20";"175 – 200";"";"";"1";"";"";"";"";"";"";"";"";"";""
"115";"Polyesters, Glass Fiber-Reinforced";"";"acetic acid";"ethanoic acid";"";"64-19-7";"C2H4O2";"organic (weak) acids";"1";"recommended";"50";"60 – 150";"";"";"1";"";"";"";"";"";"";"";"";"";""
"116";"Polyesters, Glass Fiber-Reinforced";"";"acetic acid";"ethanoic acid";"";"64-19-7";"C2H4O2";"organic (weak) acids";"1";"recommended";"70";"60 – 150";"";"";"1";"";"";"";"";"";"";"";"";"";""
"117";"Polyesters, Glass Fiber-Reinforced";"";"acetic acid";"ethanoic acid";"";"64-19-7";"C2H4O2";"organic (weak) acids";"1";"recommended";"100";"70 – 100";"";"no water, wet";"1";"";"";"";"";"";"";"";"";"";""
"118";"Polyethylene (PE)";"";"acetic acid";"ethanoic acid";"";"64-19-7";"C2H4O2";"organic (weak) acids";"1";"recommended; may stress crack; recommended in vapor 21-50°C (70-122°F); high density polyethylene";"10";"70 – 150";"[";"";"1";"";"";"";"";"";"";"";"";"";""
"119";"Polyethylene (PE)";"";"acetic acid";"ethanoic acid";"";"64-19-7";"C2H4O2";"organic (weak) acids";"1";"recommended";"20 – 70";"60 – 70";"";"";"1";"";"";"";"";"";"";"";"";"";""
"120";"Polyethylene (PE)";"";"acetic acid";"ethanoic acid";"";"64-19-7";"C2H4O2";"organic (weak) acids";"2";"questionable";"20 – 70";"70 – 150";"";"";"1";"";"";"";"";"";"";"";"";"";""
"121";"Polyethylene (PE)";"";"acetic acid";"ethanoic acid";"";"64-19-7";"C2H4O2";"organic (weak) acids";"2";"questionable";">80";"60 – 70";"";"";"1";"";"";"";"";"";"";"";"";"";""
"122";"Polyethylene (PE)";"";"acetic acid";"ethanoic acid";"";"64-19-7";"C2H4O2";"organic (weak) acids";"3";"not recommended";">80";"70 – 150";"";"";"1";"";"";"";"";"";"";"";"";"";""
"123";"Polyethylene (PE)";"";"acetic acid";"ethanoic acid";"";"64-19-7";"C2H4O2";"organic (weak) acids";"3";"not recommended";"100";"70 – 135";"";"";"1";"";"";"";"";"";"";"";"";"";""
"124";"Polyethylene (PE)";"";"acetic acid";"ethanoic acid";"";"64-19-7";"C2H4O2";"organic (weak) acids";"3";"not recommended; discolored, ";"100";"135 – 150";"";"";"1";"";"";"";"";"";"";"";"";"";""
"125";"Polymethyl Methacrylate (PMMA)";"";"acetic acid";"ethanoic acid";"";"64-19-7";"C2H4O2";"organic (weak) acids";"1";"recommended";"10";"70 – 150";"<1";"glacial also";"1";"";"";"";"";"";"";"";"";"";""
"126";"Polymethyl Methacrylate (PMMA)";"";"acetic acid";"ethanoic acid";"";"64-19-7";"C2H4O2";"organic (weak) acids";"3";"not recommended; may dissolve";"100";"70 – 150";"";"anhydrous also";"1";"";"";"";"";"";"";"";"";"";""
"127";"Polyphenylene Sulfide (40% Glass-Filled)";"Fortron PPS";"acetic acid";"ethanoic acid";"";"64-19-7";"C2H4O2";"organic (weak) acids";"1";"recommended";"20";"0 – 200";"<1";"";"11";"";"";"";"";"";"";"";"";"";""
"128";"Polypropylene (PP)";"";"acetic acid";"ethanoic acid";"";"64-19-7";"C2H4O2";"organic (weak) acids";"1";"recommended; discolored";"10";"60 – 150";"<6";"";"1";"";"";"";"";"";"";"";"";"";""
"129";"Polypropylene (PP)";"";"acetic acid";"ethanoic acid";"";"64-19-7";"C2H4O2";"organic (weak) acids";"1";"recommended";"40 – 50";"60 – 70";"";"";"1";"";"";"";"";"";"";"";"";"";""
"130";"Polypropylene (PP)";"";"acetic acid";"ethanoic acid";"";"64-19-7";"C2H4O2";"organic (weak) acids";"1";"recommended";"50";"60 – 175";"";"";"1";"";"";"";"";"";"";"";"";"";""
"131";"Polypropylene (PP)";"";"acetic acid";"ethanoic acid";"";"64-19-7";"C2H4O2";"organic (weak) acids";"1";"recommended";"100";"60 – 70";"";"";"1";"";"";"";"";"";"";"";"";"";""
"132";"Polypropylene (PP)";"";"acetic acid";"ethanoic acid";"";"64-19-7";"C2H4O2";"organic (weak) acids";"2";"questionable";"100";"70 – 175";"";"";"1";"";"";"";"";"";"";"";"";"";""
"133";"Polypropylene (PP)";"";"acetic acid";"ethanoic acid";"";"64-19-7";"C2H4O2";"organic (weak) acids";"3";"not recommended";"100";"175 – 212";"";"";"1";"";"";"";"";"";"";"";"";"";""
"134";"Polysulfone";"";"acetic acid";"ethanoic acid";"";"64-19-7";"C2H4O2";"organic (weak) acids";"1";"recommended";"20";"125 – 175";"<1";"";"1";"";"";"";"";"";"";"";"";"";""
"135";"Polyvinyl Chloride (PVC)";"";"acetic acid";"ethanoic acid";"";"64-19-7";"C2H4O2";"organic (weak) acids";"1";"recommended; vapor recommended; weight gain ";"10 – 20";"70 – 150";"";"";"1";"";"";"";"";"";"";"";"";"";""
"136";"Polyvinyl Chloride (PVC)";"";"acetic acid";"ethanoic acid";"";"64-19-7";"C2H4O2";"organic (weak) acids";"1";"recommended";"30 – 60";"60 – 70";"";"";"1";"";"";"";"";"";"";"";"";"";""
"137";"Polyvinyl Chloride (PVC)";"";"acetic acid";"ethanoic acid";"";"64-19-7";"C2H4O2";"organic (weak) acids";"2";"questionable";"60";"70 – 150";"";"";"1";"";"";"";"";"";"";"";"";"";""
"138";"Polyvinyl Chloride (PVC)";"";"acetic acid";"ethanoic acid";"";"64-19-7";"C2H4O2";"organic (weak) acids";"2";"questionable";"80";"60 – 70";"";"";"1";"";"";"";"";"";"";"";"";"";""
"139";"Polyvinyl Chloride (PVC)";"";"acetic acid";"ethanoic acid";"";"64-19-7";"C2H4O2";"organic (weak) acids";"3";"not recommended";"80";"70 – 150";"";"";"1";"";"";"";"";"";"";"";"";"";""
"140";"Polyvinyl Chloride (PVC)";"";"acetic acid";"ethanoic acid";"";"64-19-7";"C2H4O2";"organic (weak) acids";"3";"not recommended";"100";"70 – 150";"";"no water, wet";"1";"";"";"";"";"";"";"";"";"";""
"141";"Polyvinylidene Chloride (PVDC)";"Saran brand resin";"acetic acid";"ethanoic acid";"";"64-19-7";"C2H4O2";"organic (weak) acids";"1";"recommended";"";"150";"";"";"6";"";"";"";"";"";"";"";"";"";""
"142";"Polyvinylidene Chloride (PVDC)";"";"acetic acid";"ethanoic acid";"";"64-19-7";"C2H4O2";"organic (weak) acids";"1";"recommended";"10";"150";"";"";"6";"";"";"";"";"";"";"";"";"";""
"143";"Polyvinylidene Chloride (PVDC)";"";"acetic acid";"ethanoic acid";"";"64-19-7";"C2H4O2";"organic (weak) acids";"1";"recommended";"50";"125";"";"";"6";"";"";"";"";"";"";"";"";"";""
"144";"Polyvinylidene Chloride (PVDC)";"";"acetic acid";"ethanoic acid";"";"64-19-7";"C2H4O2";"organic (weak) acids";"1";"recommended";"80";"125";"";"";"6";"";"";"";"";"";"";"";"";"";""
"145";"Polyvinylidene Chloride (PVDC)";"";"acetic acid";"ethanoic acid";"";"64-19-7";"C2H4O2";"organic (weak) acids";"1";"recommended";"100";"125";"";"";"6";"";"";"";"";"";"";"";"";"";""
"146";"Polyvinylidene Fluoride (PVDF)";"";"acetic acid";"ethanoic acid";"";"64-19-7";"C2H4O2";"organic (weak) acids";"1";"recommended";"10";"70 – 225";"";"";"1, 17";"";"";"";"";"";"";"";"";"";""
"147";"Polyvinylidene Fluoride (PVDF)";"Kynar";"acetic acid";"ethanoic acid";"";"64-19-7";"C2H4O2";"organic (weak) acids";"1";"recommended";"50";"70 – 200";"";"";"1, 17";"";"";"";"";"";"";"";"";"";""
"148";"Polyvinylidene Fluoride (PVDF)";"";"acetic acid";"ethanoic acid";"";"64-19-7";"C2H4O2";"organic (weak) acids";"2";"questionable";"50";"200 – 250";"";"";"1, 17";"";"";"";"";"";"";"";"";"";""
"149";"Polyvinylidene Fluoride (PVDF)";"";"acetic acid";"ethanoic acid";"";"64-19-7";"C2H4O2";"organic (weak) acids";"1";"recommended";"100";"70 – 120";"";"";"1, 17";"";"";"";"";"";"";"";"";"";""
"150";"Polyvinylidene Fluoride (PVDF)";"";"acetic acid";"ethanoic acid";"";"64-19-7";"C2H4O2";"organic (weak) acids";"2";"questionable";"100";"120 – 212";"";"";"1, 17";"";"";"";"";"";"";"";"";"";""
"";"";"";"";"";"";"";"";"";"";"";"";"";"";"";"";"";"";"";"";"";"";"";"";"";""
"";"";"";"";"";"";"";"";"";"";"";"";"";"";"";"";"";"";"";"";"";"";"";"";"";""
"Corrosion Survey Database (COR•SUR) © 2002 NACE International";"";"";"";"";"";"";"";"";"";"";"";"";"";"";"";"";"";"";"";"";"";"";"";"";""

File: data/corrosion_data/TableData - 2024-11-11T002445.207.csv
sep=;
"Title: Corrosion Survey Database (COR•SUR)";"";"";"";"";"";"";"";"";"";"";"";"";"";"";"";"";"";"";"";"";"";"";"";"";""
"Table: Acetic acid";"";"";"";"";"";"";"";"";"";"";"";"";"";"";"";"";"";"";"";"";"";"";"";"";""
"DOWNLOAD SHOWS ONLY THE DISPLAYED DATA, UP TO 50 ROWS";"";"";"";"";"";"";"";"";"";"";"";"";"";"";"";"";"";"";"";"";"";"";"";"";""
"No.";"material or substance name";"material synonym";"exposure medium";"exposure medium synonym";"exposure medium note";"exposure medium CAS RN";"exposure medium formula";"exposure medium class";"NACE resistance rating (unitless)";"resistance note";"conc. (%)";"temp. (°F)";"exposure time (mo (30))";"test note";"reference";"";"";"";"";"";"";"";"";"";""
"151";"Polyvinylidene Fluoride (PVDF)";"";"acetic acid";"ethanoic acid";"";"64-19-7";"C2H4O2";"organic (weak) acids";"3";"not recommended";"100";"212 – 250";"";"";"1, 17";"";"";"";"";"";"";"";"";"";""
"152";"Rubber, Butyl (BR)";"";"acetic acid";"ethanoic acid";"";"64-19-7";"C2H4O2";"organic (weak) acids";"3";"not recommended; weight gain >12 months";"10";"150 – 200";"";"";"1";"";"";"";"";"";"";"";"";"";""
"153";"Rubber, Butyl (BR)";"";"acetic acid";"ethanoic acid";"";"64-19-7";"C2H4O2";"organic (weak) acids";"1";"recommended";"10 – 60";"70 – 150";"";"";"1";"";"";"";"";"";"";"";"";"";""
"154";"Rubber, Butyl (BR)";"";"acetic acid";"ethanoic acid";"";"64-19-7";"C2H4O2";"organic (weak) acids";"1";"recommended";"80";"70 – 100";"";"";"1";"";"";"";"";"";"";"";"";"";""
"155";"Rubber, Butyl (BR)";"";"acetic acid";"ethanoic acid";"";"64-19-7";"C2H4O2";"organic (weak) acids";"2";"questionable";"80";"100 – 212";"";"";"1";"";"";"";"";"";"";"";"";"";""
"156";"Rubber, Butyl (BR)";"";"acetic acid";"ethanoic acid";"";"64-19-7";"C2H4O2";"organic (weak) acids";"2";"questionable";"85";"70 – 212";"";"";"1";"";"";"";"";"";"";"";"";"";""
"157";"Rubber, Butyl (BR)";"";"acetic acid";"ethanoic acid";"";"64-19-7";"C2H4O2";"organic (weak) acids";"1";"recommended";"100";"70 – 150";"";"crude, 95% also";"1";"";"";"";"";"";"";"";"";"";""
"158";"Rubber, Natural (NR)";"";"acetic acid";"ethanoic acid";"";"64-19-7";"C2H4O2";"organic (weak) acids";"1";"recommended; crude, 95% also recommended";"10 – 60";"70 – 150";"";"";"1";"";"";"";"";"";"";"";"";"";""
"159";"Rubber, Natural (NR)";"";"acetic acid";"ethanoic acid";"";"64-19-7";"C2H4O2";"organic (weak) acids";"1";"recommended";"80";"100 – 212";"";"";"1";"";"";"";"";"";"";"";"";"";""
"160";"Rubber, Natural (NR)";"";"acetic acid";"ethanoic acid";"";"64-19-7";"C2H4O2";"organic (weak) acids";"1";"recommended";"80 – 90";"100 – 175";"";"";"1";"";"";"";"";"";"";"";"";"";""
"161";"Rubber, Natural (NR)";"";"acetic acid";"ethanoic acid";"";"64-19-7";"C2H4O2";"organic (weak) acids";"1";"recommended";"100";"70 – 100";"";"";"1";"";"";"";"";"";"";"";"";"";""
"162";"Rubber, Natural (NR)";"";"acetic acid";"ethanoic acid";"";"64-19-7";"C2H4O2";"organic (weak) acids";"3";"not recommended";"100";"100 – 135";"";"";"1";"";"";"";"";"";"";"";"";"";""
"163";"Rubber, Natural (NR)";"";"acetic acid";"ethanoic acid";"";"64-19-7";"C2H4O2";"organic (weak) acids";"3";"not recommended; disintegrated";"100";"135 – 150";"";"";"1";"";"";"";"";"";"";"";"";"";""
"164";"Styrene Acrylonitrile Copolymer (SAN)";"";"acetic acid";"ethanoic acid";"";"64-19-7";"C2H4O2";"organic (weak) acids";"1";"recommended; crude 95% recommended to 40°C (104°F)";"20";"70 – 125";"";"";"1";"";"";"";"";"";"";"";"";"";""
"165";"Styrene Acrylonitrile Copolymer (SAN)";"";"acetic acid";"ethanoic acid";"";"64-19-7";"C2H4O2";"organic (weak) acids";"1";"recommended";"50";"70 – 80";"";"";"1";"";"";"";"";"";"";"";"";"";""
"166";"Styrene Acrylonitrile Copolymer (SAN)";"";"acetic acid";"ethanoic acid";"";"64-19-7";"C2H4O2";"organic (weak) acids";"3";"not recommended";"50";"80 – 125";"";"";"1";"";"";"";"";"";"";"";"";"";""
"167";"Styrene Acrylonitrile Copolymer (SAN)";"";"acetic acid";"ethanoic acid";"";"64-19-7";"C2H4O2";"organic (weak) acids";"3";"not recommended";"100";"70 – 125";"";"";"1";"";"";"";"";"";"";"";"";"";""
"168";"Vinyl Ester Resins";"";"acetic acid";"ethanoic acid";"";"64-19-7";"C2H4O2";"organic (weak) acids";"1";"recommended";"10 – 25";"210";"";"";"7";"";"";"";"";"";"";"";"";"";""
"169";"Vinyl Ester Resins";"";"acetic acid";"ethanoic acid";"";"64-19-7";"C2H4O2";"organic (weak) acids";"1";"recommended";"50";"180";"";"";"7";"";"";"";"";"";"";"";"";"";""
"170";"Vinyl Ester Resins";"";"acetic acid";"ethanoic acid";"";"64-19-7";"C2H4O2";"organic (weak) acids";"1";"recommended";"75";"150";"";"";"7";"";"";"";"";"";"";"";"";"";""
"171";"Vinyl-Modified Polybutadiene";"";"acetic acid";"ethanoic acid";"";"64-19-7";"C2H4O2";"organic (weak) acids";"1";"recommended";"100";"70 – 80";"<6";"";"1";"";"";"";"";"";"";"";"";"";""
"172";"Wood";"";"acetic acid";"ethanoic acid";"";"64-19-7";"C2H4O2";"organic (weak) acids";"1";"recommended";"10 – 70";"60 – 70";">12";"vinegar products; 8-30 years; tanks";"1";"";"";"";"";"";"";"";"";"";""
"173";"Wood";"";"acetic acid";"ethanoic acid";"";"64-19-7";"C2H4O2";"organic (weak) acids";"3";"not recommended";"100";"60 – 70";"";"glacial also";"1";"";"";"";"";"";"";"";"";"";""
"";"";"";"";"";"";"";"";"";"";"";"";"";"";"";"";"";"";"";"";"";"";"";"";"";""
"";"";"";"";"";"";"";"";"";"";"";"";"";"";"";"";"";"";"";"";"";"";"";"";"";""
"Corrosion Survey Database (COR•SUR) © 2002 NACE International";"";"";"";"";"";"";"";"";"";"";"";"";"";"";"";"";"";"";"";"";"";"";"";"";""

File: data/corrosion_data/TableData - 2024-11-11T002510.167.csv
sep=;
"Title: Corrosion Survey Database (COR•SUR)";"";"";"";"";"";"";"";"";"";"";"";"";"";"";"";"";"";"";"";"";"";"";"";"";""
"Table: Adipic acid";"";"";"";"";"";"";"";"";"";"";"";"";"";"";"";"";"";"";"";"";"";"";"";"";""
"DOWNLOAD SHOWS ONLY THE DISPLAYED DATA, UP TO 50 ROWS";"";"";"";"";"";"";"";"";"";"";"";"";"";"";"";"";"";"";"";"";"";"";"";"";""
"No.";"material or substance name";"material synonym";"exposure medium";"exposure medium note";"exposure medium CAS RN";"exposure medium formula";"exposure medium class";"NACE resistance rating (unitless)";"resistance note";"conc. (%)";"temp. (°F)";"exposure time (mo (30))";"reference";"";"";"";"";"";"";"";"";"";"";"";""
"1";"Acetal Resins (Polyoxymethylene)";"";"adipic acid";"saturated";"124-04-9";"C6H10O4";"organic (weak) acids";"1";"recommended";"10";"60 – 70";"";"1";"";"";"";"";"";"";"";"";"";"";"";""
"2";"Acetal Resins (Polyoxymethylene)";"";"adipic acid";"";"124-04-9";"C6H10O4";"organic (weak) acids";"2";"questionable";"10";"70 – 150";"";"1";"";"";"";"";"";"";"";"";"";"";"";""
"3";"Acrylonitrile Butadiene Styrene Polymer (ABS)";"";"adipic acid";"saturated";"124-04-9";"C6H10O4";"organic (weak) acids";"1";"recommended";"10";"70 – 150";"";"1";"";"";"";"";"";"";"";"";"";"";"";""
"4";"Acrylonitrile Butadiene Styrene Polymer (ABS)";"";"adipic acid";"";"124-04-9";"C6H10O4";"organic (weak) acids";"1";"recommended";"100";"70 – 150";"";"1";"";"";"";"";"";"";"";"";"";"";"";""
"5";"Chlorinated Polyvinyl Chloride (CPVC)";"";"adipic acid";"";"124-04-9";"C6H10O4";"organic (weak) acids";"1";"recommended";"100";"70 – 212";"";"1, 2";"";"";"";"";"";"";"";"";"";"";"";""
"6";"Chlorosulfonated Polyethylene";"";"adipic acid";"saturated";"124-04-9";"C6H10O4";"organic (weak) acids";"1";"recommended";"10";"70 – 150";"";"1";"";"";"";"";"";"";"";"";"";"";"";""
"7";"Epoxy Resin, Glass Fiber- Reinforced";"";"adipic acid";"";"124-04-9";"C6H10O4";"organic (weak) acids";"1";"recommended";"10";"70 – 250";"";"1, 24";"";"";"";"";"";"";"";"";"";"";"";""
"8";"Ethylene Tetrafluoroethylene Copolymer (ETFE)";"Teflon; Hostaflon; Fluon";"adipic acid";"";"124-04-9";"C6H10O4";"organic (weak) acids";"1";"recommended";"any";"250 – 400";"<1";"10";"";"";"";"";"";"";"";"";"";"";"";""
"9";"Fluororubber";"";"adipic acid";"saturated";"124-04-9";"C6H10O4";"organic (weak) acids";"1";"recommended";"10";"70 – 150";"";"1";"";"";"";"";"";"";"";"";"";"";"";""
"10";"Polychloroprene";"";"adipic acid";"saturated";"124-04-9";"C6H10O4";"organic (weak) acids";"1";"recommended";"10";"70 – 150";"";"1";"";"";"";"";"";"";"";"";"";"";"";""
"11";"Polyethylene (PE)";"";"adipic acid";"";"124-04-9";"C6H10O4";"organic (weak) acids";"1";"recommended";"100";"70 – 150";"";"1, 21";"";"";"";"";"";"";"";"";"";"";"";""
"12";"Polyvinyl Chloride (PVC)";"";"adipic acid";"";"124-04-9";"C6H10O4";"organic (weak) acids";"1";"recommended";"100";"70 – 150";"";"1";"";"";"";"";"";"";"";"";"";"";"";""
"13";"Polyvinylidene Chloride (PVDC)";"Saran brand resin";"adipic acid";"";"124-04-9";"C6H10O4";"organic (weak) acids";"1";"recommended";"100";"150";"";"6";"";"";"";"";"";"";"";"";"";"";"";""
"14";"Rubber, Butyl (BR)";"";"adipic acid";"saturated";"124-04-9";"C6H10O4";"organic (weak) acids";"1";"recommended";"10";"70 – 150";"";"1";"";"";"";"";"";"";"";"";"";"";"";""
"15";"Rubber, Natural (NR)";"";"adipic acid";"saturated";"124-04-9";"C6H10O4";"organic (weak) acids";"1";"recommended";"10";"60 – 150";"";"1";"";"";"";"";"";"";"";"";"";"";"";""
"";"";"";"";"";"";"";"";"";"";"";"";"";"";"";"";"";"";"";"";"";"";"";"";"";""
"";"";"";"";"";"";"";"";"";"";"";"";"";"";"";"";"";"";"";"";"";"";"";"";"";""
"Corrosion Survey Database (COR•SUR) © 2002 NACE International";"";"";"";"";"";"";"";"";"";"";"";"";"";"";"";"";"";"";"";"";"";"";"";"";""

File: data/corrosion_data/TableData - 2024-11-11T002514.920.csv
sep=;
"Title: Corrosion Survey Database (COR•SUR)";"";"";"";"";"";"";"";"";"";"";"";"";"";"";"";"";"";"";"";"";"";"";"";"";""
"Table: Aminoacetic acid";"";"";"";"";"";"";"";"";"";"";"";"";"";"";"";"";"";"";"";"";"";"";"";"";""
"DOWNLOAD SHOWS ONLY THE DISPLAYED DATA, UP TO 50 ROWS";"";"";"";"";"";"";"";"";"";"";"";"";"";"";"";"";"";"";"";"";"";"";"";"";""
"No.";"material or substance name";"exposure medium";"exposure medium synonym";"exposure medium note";"exposure medium CAS RN";"exposure medium formula";"exposure medium class";"NACE resistance rating (unitless)";"resistance note";"conc. (%)";"temp. (°F)";"reference";"";"";"";"";"";"";"";"";"";"";"";"";""
"1";"Acetal Resins (Polyoxymethylene)";"aminoacetic acid";"glycine";"";"56-40-6";"C2H5NO2";"organic (weak) acids";"1";"recommended";"10";"70 – 100";"1";"";"";"";"";"";"";"";"";"";"";"";"";""
"2";"Chlorosulfonated Polyethylene";"aminoacetic acid";"glycine";"";"56-40-6";"C2H5NO2";"organic (weak) acids";"2";"questionable";"10";"70 – 100";"1";"";"";"";"";"";"";"";"";"";"";"";"";""
"3";"Fluororubber";"aminoacetic acid";"glycine";"";"56-40-6";"C2H5NO2";"organic (weak) acids";"1";"recommended";"10";"70 – 100";"1";"";"";"";"";"";"";"";"";"";"";"";"";""
"4";"Polychloroprene";"aminoacetic acid";"glycine";"";"56-40-6";"C2H5NO2";"organic (weak) acids";"1";"recommended";"10";"70 – 100";"1";"";"";"";"";"";"";"";"";"";"";"";"";""
"5";"Polyethylene (PE)";"aminoacetic acid";"glycine";"";"56-40-6";"C2H5NO2";"organic (weak) acids";"1";"recommended";"100";"70 – 150";"1, 21";"";"";"";"";"";"";"";"";"";"";"";"";""
"6";"Rubber, Butyl (BR)";"aminoacetic acid";"glycine";"";"56-40-6";"C2H5NO2";"organic (weak) acids";"1";"recommended";"10";"70 – 100";"1";"";"";"";"";"";"";"";"";"";"";"";"";""
"7";"Rubber, Natural (NR)";"aminoacetic acid";"glycine";"";"56-40-6";"C2H5NO2";"organic (weak) acids";"3";"not recommended";"10";"70 – 100";"1";"";"";"";"";"";"";"";"";"";"";"";"";""
"8";"Styrene Acrylonitrile Copolymer (SAN)";"aminoacetic acid";"glycine";"";"56-40-6";"C2H5NO2";"organic (weak) acids";"2";"questionable";"10";"70 – 100";"1";"";"";"";"";"";"";"";"";"";"";"";"";""
"9";"Styrene Acrylonitrile Copolymer (SAN)";"aminoacetic acid";"glycine";"crystal, powders, solids";"56-40-6";"C2H5NO2";"organic (weak) acids";"1";"recommended";"100";"70 – 125";"1";"";"";"";"";"";"";"";"";"";"";"";"";""
"";"";"";"";"";"";"";"";"";"";"";"";"";"";"";"";"";"";"";"";"";"";"";"";"";""
"";"";"";"";"";"";"";"";"";"";"";"";"";"";"";"";"";"";"";"";"";"";"";"";"";""
"Corrosion Survey Database (COR•SUR) © 2002 NACE International";"";"";"";"";"";"";"";"";"";"";"";"";"";"";"";"";"";"";"";"";"";"";"";"";""

File: data/corrosion_data/TableData - 2024-11-11T002532.179.csv
sep=;
"Title: Corrosion Survey Database (COR•SUR)";"";"";"";"";"";"";"";"";"";"";"";"";"";"";"";"";"";"";"";"";"";"";"";"";""
"Table: Benzoic acid";"";"";"";"";"";"";"";"";"";"";"";"";"";"";"";"";"";"";"";"";"";"";"";"";""
"DOWNLOAD SHOWS ONLY THE DISPLAYED DATA, UP TO 50 ROWS";"";"";"";"";"";"";"";"";"";"";"";"";"";"";"";"";"";"";"";"";"";"";"";"";""
"No.";"material or substance name";"material synonym";"exposure medium";"exposure medium synonym";"exposure medium note";"exposure medium CAS RN";"exposure medium formula";"exposure medium class";"NACE resistance rating (unitless)";"resistance note";"conc. (%)";"temp. (°F)";"exposure time (mo (30))";"reference";"";"";"";"";"";"";"";"";"";"";""
"1";"Acetal Resins (Polyoxymethylene)";"";"benzoic acid";"benzenecarboxylic acid";"";"65-85-0";"C7H6O2";"organic (weak) acids";"2";"questionable";"10";"70 – 150";"";"1";"";"";"";"";"";"";"";"";"";"";""
"2";"Acetal Resins (Polyoxymethylene)";"";"benzoic acid";"benzenecarboxylic acid";"";"65-85-0";"C7H6O2";"organic (weak) acids";"3";"not recommended";"10";"150 – 212";"";"1";"";"";"";"";"";"";"";"";"";"";""
"3";"Acrylonitrile Butadiene Styrene Polymer (ABS)";"";"benzoic acid";"benzenecarboxylic acid";"";"65-85-0";"C7H6O2";"organic (weak) acids";"1";"recommended";"5";"60 – 165";"";"1";"";"";"";"";"";"";"";"";"";"";""
"4";"Acrylonitrile Butadiene Styrene Polymer (ABS)";"";"benzoic acid";"benzenecarboxylic acid";"";"65-85-0";"C7H6O2";"organic (weak) acids";"1";"recommended";"100";"60 – 165";"";"1";"";"";"";"";"";"";"";"";"";"";""
"5";"Chlorendic Unsaturated Polyester, Glass Fiber-Reinforced (190 + 47)";"HET acid polyester-Polifos 190 + 47 phr styrene";"benzoic acid";"benzenecarboxylic acid";"";"65-85-0";"C7H6O2";"organic (weak) acids";"1";"recommended";"100";"250";"<6";"16";"";"";"";"";"";"";"";"";"";"";""
"6";"Chlorendic Unsaturated Polyester, Glass Fiber-Reinforced (869 + 44.5)";"HET acid polyester-Polifos 869 + 44.5 phr styrene";"benzoic acid";"benzenecarboxylic acid";"saturated";"65-85-0";"C7H6O2";"organic (weak) acids";"1";"recommended";"100";"140";"<6";"16";"";"";"";"";"";"";"";"";"";"";""
"7";"Chlorendic Unsaturated Polyester, Glass Fiber-Reinforced (869 + 44.5)";"";"benzoic acid";"benzenecarboxylic acid";"";"65-85-0";"C7H6O2";"organic (weak) acids";"1";"recommended";"100";"250";"";"16";"";"";"";"";"";"";"";"";"";"";""
"8";"Chlorinated Polyvinyl Chloride (CPVC)";"";"benzoic acid";"benzenecarboxylic acid";"";"65-85-0";"C7H6O2";"organic (weak) acids";"1";"recommended";"100";"70 – 212";"";"1, 2";"";"";"";"";"";"";"";"";"";"";""
"9";"Chlorosulfonated Polyethylene";"";"benzoic acid";"benzenecarboxylic acid";"";"65-85-0";"C7H6O2";"organic (weak) acids";"1";"recommended";"10";"70 – 212";"";"1";"";"";"";"";"";"";"";"";"";"";""
"10";"Epoxy Cements";"";"benzoic acid";"benzenecarboxylic acid";"";"65-85-0";"C7H6O2";"organic (weak) acids";"1";"recommended";"50";"68";"<6";"5";"";"";"";"";"";"";"";"";"";"";""
"11";"Epoxy Cements";"";"benzoic acid";"benzenecarboxylic acid";"";"65-85-0";"C7H6O2";"organic (weak) acids";"1";"recommended";"50";"140";"";"5";"";"";"";"";"";"";"";"";"";"";""
"12";"Epoxy Resin, Asbestos/ Glass Fiber- Reinforced";"";"benzoic acid";"benzenecarboxylic acid";"";"65-85-0";"C7H6O2";"organic (weak) acids";"1";"recommended; over 3 years";">10";"75 – 212";">12";"1";"";"";"";"";"";"";"";"";"";"";""
"13";"Epoxy Resin, Glass Fiber- Reinforced";"";"benzoic acid";"benzenecarboxylic acid";"saturated";"65-85-0";"C7H6O2";"organic (weak) acids";"1";"recommended";"10";"70 – 150";"";"1, 24";"";"";"";"";"";"";"";"";"";"";""
"14";"Epoxy Resin, Glass Fiber- Reinforced";"";"benzoic acid";"benzenecarboxylic acid";"";"65-85-0";"C7H6O2";"organic (weak) acids";"1";"recommended";"100";"70 – 200";"";"1, 24";"";"";"";"";"";"";"";"";"";"";""
"15";"Ethylene Tetrafluoroethylene Copolymer (ETFE)";"Teflon; Hostaflon; Fluon";"benzoic acid";"benzenecarboxylic acid";"";"65-85-0";"C7H6O2";"organic (weak) acids";"1";"recommended";"50";"250 – 400";">12";"10";"";"";"";"";"";"";"";"";"";"";""
"16";"Ethylene Tetrafluoroethylene Copolymer (ETFE)";"";"benzoic acid";"benzenecarboxylic acid";"";"65-85-0";"C7H6O2";"organic (weak) acids";"1";"recommended";"70 – 80";"250 – 400";"";"10";"";"";"";"";"";"";"";"";"";"";""
"17";"Fluorinated Ethylene Propylene Copolymer (FEP)/ Polytetrafluoroethylene (PTFE)";"Teflon FEP";"benzoic acid";"benzenecarboxylic acid";"";"65-85-0";"C7H6O2";"organic (weak) acids";"1";"recommended";"any";"0 – 175";">12";"1, 10";"";"";"";"";"";"";"";"";"";"";""
"18";"Fluorinated Ethylene Propylene Copolymer (FEP)/ Polytetrafluoroethylene (PTFE)";"";"benzoic acid";"benzenecarboxylic acid";"";"65-85-0";"C7H6O2";"organic (weak) acids";"1";"recommended; barrier linings recommended to 149°C (300°F)";"any";"175 – 350";"";"1, 10";"";"";"";"";"";"";"";"";"";"";""
"19";"Fluororubber";"";"benzoic acid";"benzenecarboxylic acid";"";"65-85-0";"C7H6O2";"organic (weak) acids";"1";"recommended";"10";"70 – 212";"";"1";"";"";"";"";"";"";"";"";"";"";""
"20";"Furfuryl Alcohol Resin, Glass Fiber-Reinforced";"";"benzoic acid";"benzenecarboxylic acid";"";"65-85-0";"C7H6O2";"organic (weak) acids";"1";"recommended";"10";"70 – 250";"[>12]";"1";"";"";"";"";"";"";"";"";"";"";""
"21";"Furfuryl Alcohol Resin, Glass Fiber-Reinforced";"";"benzoic acid";"benzenecarboxylic acid";"";"65-85-0";"C7H6O2";"organic (weak) acids";"1";"recommended";"100";"70 – 200";"";"1";"";"";"";"";"";"";"";"";"";"";""
"22";"Glass, Chemical";"";"benzoic acid";"benzenecarboxylic acid";"";"65-85-0";"C7H6O2";"organic (weak) acids";"1";"recommended";"10";"70 – 250";"";"1";"";"";"";"";"";"";"";"";"";"";""
"23";"Glass, Chemical";"";"benzoic acid";"benzenecarboxylic acid";"";"65-85-0";"C7H6O2";"organic (weak) acids";"1";"recommended";"100";"70 – 250";"";"1";"";"";"";"";"";"";"";"";"";"";""
"24";"Nylon";"";"benzoic acid";"benzenecarboxylic acid";"";"65-85-0";"C7H6O2";"organic (weak) acids";"2";"questionable";"70";"60 – 70";"";"1";"";"";"";"";"";"";"";"";"";"";""
"25";"Nylon";"";"benzoic acid";"benzenecarboxylic acid";"";"65-85-0";"C7H6O2";"organic (weak) acids";"3";"not recommended";"80 – 90";"60 – 70";"";"1";"";"";"";"";"";"";"";"";"";"";""
"26";"Polychloroprene";"";"benzoic acid";"benzenecarboxylic acid";"";"65-85-0";"C7H6O2";"organic (weak) acids";"1";"recommended";"10";"70 – 212";"";"1";"";"";"";"";"";"";"";"";"";"";""
"27";"Polyethylene (PE)";"";"benzoic acid";"benzenecarboxylic acid";"saturated";"65-85-0";"C7H6O2";"organic (weak) acids";"1";"recommended";"10";"70 – 150";"";"1, 21";"";"";"";"";"";"";"";"";"";"";""
"28";"Polyethylene (PE)";"";"benzoic acid";"benzenecarboxylic acid";"";"65-85-0";"C7H6O2";"organic (weak) acids";"1";"recommended";">10";"70 – 150";"";"1, 21";"";"";"";"";"";"";"";"";"";"";""
"29";"Polyethylene (PE)";"";"benzoic acid";"benzenecarboxylic acid";"saturated";"65-85-0";"C7H6O2";"organic (weak) acids";"1";"recommended";"100";"70 – 250";"";"1, 21";"";"";"";"";"";"";"";"";"";"";""
"30";"Polymethyl Methacrylate (PMMA)";"";"benzoic acid";"benzenecarboxylic acid";"";"65-85-0";"C7H6O2";"organic (weak) acids";"1";"recommended";"100";"70 – 150";"";"1";"";"";"";"";"";"";"";"";"";"";""
"31";"Polyphenylene Sulfide (40% Glass-Filled)";"Fortron PPS";"benzoic acid";"benzenecarboxylic acid";"";"65-85-0";"C7H6O2";"organic (weak) acids";"1";"recommended";"100";"0 – 200";"<1";"11";"";"";"";"";"";"";"";"";"";"";""
"32";"Polypropylene (PP)";"";"benzoic acid";"benzenecarboxylic acid";"";"65-85-0";"C7H6O2";"organic (weak) acids";"1";"recommended";"100";"60 – 150";"<6";"1";"";"";"";"";"";"";"";"";"";"";""
"33";"Polyvinyl Chloride (PVC)";"";"benzoic acid";"benzenecarboxylic acid";"";"65-85-0";"C7H6O2";"organic (weak) acids";"1";"recommended";"100";"70 – 150";"";"1";"";"";"";"";"";"";"";"";"";"";""
"34";"Polyvinylidene Chloride (PVDC)";"Saran brand resin";"benzoic acid";"benzenecarboxylic acid";"";"65-85-0";"C7H6O2";"organic (weak) acids";"1";"recommended";"100";"150";"";"6";"";"";"";"";"";"";"";"";"";"";""
"35";"Polyvinylidene Fluoride (PVDF)";"Kynar";"benzoic acid";"benzenecarboxylic acid";"";"65-85-0";"C7H6O2";"organic (weak) acids";"1";"recommended";"100";"70 – 225";"";"1, 17";"";"";"";"";"";"";"";"";"";"";""
"36";"Polyvinylidene Fluoride (PVDF)";"";"benzoic acid";"benzenecarboxylic acid";"";"65-85-0";"C7H6O2";"organic (weak) acids";"2";"questionable";"100";"225 – 250";"";"1, 17";"";"";"";"";"";"";"";"";"";"";""
"37";"Polyvinylidene Fluoride (PVDF)";"";"benzoic acid";"benzenecarboxylic acid";"";"65-85-0";"C7H6O2";"organic (weak) acids";"3";"not recommended";"100";"250 – 285";"";"1, 17";"";"";"";"";"";"";"";"";"";"";""
"38";"Rubber, Butyl (BR)";"";"benzoic acid";"benzenecarboxylic acid";"";"65-85-0";"C7H6O2";"organic (weak) acids";"1";"recommended";"10";"70 – 150";"";"1";"";"";"";"";"";"";"";"";"";"";""
"39";"Rubber, Butyl (BR)";"";"benzoic acid";"benzenecarboxylic acid";"";"65-85-0";"C7H6O2";"organic (weak) acids";"3";"not recommended";"10";"150 – 212";"";"1";"";"";"";"";"";"";"";"";"";"";""
"40";"Rubber, Natural (NR)";"";"benzoic acid";"benzenecarboxylic acid";"";"65-85-0";"C7H6O2";"organic (weak) acids";"1";"recommended";"10";"70 – 150";"";"1";"";"";"";"";"";"";"";"";"";"";""
"41";"Rubber, Natural (NR)";"";"benzoic acid";"benzenecarboxylic acid";"";"65-85-0";"C7H6O2";"organic (weak) acids";"3";"not recommended";"10";"150 – 212";"";"1";"";"";"";"";"";"";"";"";"";"";""
"42";"Styrene Acrylonitrile Copolymer (SAN)";"";"benzoic acid";"benzenecarboxylic acid";"";"65-85-0";"C7H6O2";"organic (weak) acids";"1";"recommended";"100";"70 – 125";"";"1";"";"";"";"";"";"";"";"";"";"";""
"43";"Wood";"";"benzoic acid";"benzenecarboxylic acid";"";"65-85-0";"C7H6O2";"organic (weak) acids";"1";"recommended";"10";"70 – 150";"";"1";"";"";"";"";"";"";"";"";"";"";""
"";"";"";"";"";"";"";"";"";"";"";"";"";"";"";"";"";"";"";"";"";"";"";"";"";""
"";"";"";"";"";"";"";"";"";"";"";"";"";"";"";"";"";"";"";"";"";"";"";"";"";""
"Corrosion Survey Database (COR•SUR) © 2002 NACE International";"";"";"";"";"";"";"";"";"";"";"";"";"";"";"";"";"";"";"";"";"";"";"";"";""
