Repository: Mahyar-rajabi94/TF_SDL

File: data/corrosion_data/TableData - 2024-11-11T002538.167.csv
sep=;
"Title: Corrosion Survey Database (COR•SUR)";"";"";"";"";"";"";"";"";"";"";"";"";"";"";"";"";"";"";"";"";"";"";"";"";""
"Table: Butyric acid";"";"";"";"";"";"";"";"";"";"";"";"";"";"";"";"";"";"";"";"";"";"";"";"";""
"DOWNLOAD SHOWS ONLY THE DISPLAYED DATA, UP TO 50 ROWS";"";"";"";"";"";"";"";"";"";"";"";"";"";"";"";"";"";"";"";"";"";"";"";"";""
"No.";"material or substance name";"material synonym";"exposure medium";"exposure medium synonym";"exposure medium CAS RN";"exposure medium formula";"exposure medium class";"NACE resistance rating (unitless)";"resistance note";"conc. (%)";"temp. (°F)";"exposure time (mo (30))";"test note";"reference";"";"";"";"";"";"";"";"";"";"";""
"1";"Acetal Resins (Polyoxymethylene)";"";"butyric acid";"butanoic acid";"107-92-6";"C4H8O2";"organic (weak) acids";"2";"questionable";"20";"60 – 70";"";"";"1";"";"";"";"";"";"";"";"";"";"";""
"2";"Acetal Resins (Polyoxymethylene)";"";"butyric acid";"butanoic acid";"107-92-6";"C4H8O2";"organic (weak) acids";"3";"not recommended";"100";"60 – 70";"";"";"1";"";"";"";"";"";"";"";"";"";"";""
"3";"Acrylonitrile Butadiene Styrene Polymer (ABS)";"";"butyric acid";"butanoic acid";"107-92-6";"C4H8O2";"organic (weak) acids";"1";"recommended";"5";"60 – 165";"";"";"1";"";"";"";"";"";"";"";"";"";"";""
"4";"Acrylonitrile Butadiene Styrene Polymer (ABS)";"";"butyric acid";"butanoic acid";"107-92-6";"C4H8O2";"organic (weak) acids";"1";"recommended";"20";"60 – 70";"";"";"1";"";"";"";"";"";"";"";"";"";"";""
"5";"Acrylonitrile Butadiene Styrene Polymer (ABS)";"";"butyric acid";"butanoic acid";"107-92-6";"C4H8O2";"organic (weak) acids";"2";"questionable";"20";"70 – 165";"";"";"1";"";"";"";"";"";"";"";"";"";"";""
"6";"Acrylonitrile Butadiene Styrene Polymer (ABS)";"";"butyric acid";"butanoic acid";"107-92-6";"C4H8O2";"organic (weak) acids";"3";"not recommended";"100";"60 – 165";"";"";"1";"";"";"";"";"";"";"";"";"";"";""
"7";"Carbon-Graphite Composites";"";"butyric acid";"butanoic acid";"107-92-6";"C4H8O2";"organic (weak) acids";"1";"recommended";">10";"70 – 250";"";"";"1";"";"";"";"";"";"";"";"";"";"";""
"8";"Carbon-Graphite Composites";"";"butyric acid";"butanoic acid";"107-92-6";"C4H8O2";"organic (weak) acids";"1";"recommended";"100";"70 – 338";"";"";"1";"";"";"";"";"";"";"";"";"";"";""
"9";"Chlorendic Unsaturated Polyester, Glass Fiber-Reinforced (190 + 47)";"HET acid polyester-Polifos 190 + 47 phr styrene";"butyric acid";"butanoic acid";"107-92-6";"C4H8O2";"organic (weak) acids";"1";"recommended";"any";"75";"<6";"";"16";"";"";"";"";"";"";"";"";"";"";""
"10";"Chlorendic Unsaturated Polyester, Glass Fiber-Reinforced (869 + 44.5)";"HET acid polyester-Polifos 869 + 44.5 phr styrene";"butyric acid";"butanoic acid";"107-92-6";"C4H8O2";"organic (weak) acids";"1";"recommended";"20";"200";"<6";"";"16";"";"";"";"";"";"";"";"";"";"";""
"11";"Chlorosulfonated Polyethylene";"";"butyric acid";"butanoic acid";"107-92-6";"C4H8O2";"organic (weak) acids";"1";"recommended";"20";"60 – 70";"";"";"1";"";"";"";"";"";"";"";"";"";"";""
"12";"Chlorosulfonated Polyethylene";"";"butyric acid";"butanoic acid";"107-92-6";"C4H8O2";"organic (weak) acids";"3";"not recommended";"100";"60 – 70";"";"";"1";"";"";"";"";"";"";"";"";"";"";""
"13";"Concrete";"";"butyric acid";"butanoic acid";"107-92-6";"C4H8O2";"organic (weak) acids";"3";"not recommended";"100";"60 – 70";"";"";"1";"";"";"";"";"";"";"";"";"";"";""
"14";"Epoxy Resin, Asbestos/ Glass Fiber- Reinforced";"";"butyric acid";"butanoic acid";"107-92-6";"C4H8O2";"organic (weak) acids";"1";"recommended";">10";"75 – 200";">12";"";"1";"";"";"";"";"";"";"";"";"";"";""
"15";"Epoxy Resin, Glass Fiber- Reinforced";"";"butyric acid";"butanoic acid";"107-92-6";"C4H8O2";"organic (weak) acids";"1";"recommended";"10 – 50";"70 – 150";"";"";"1, 24";"";"";"";"";"";"";"";"";"";"";""
"16";"Epoxy Resin, Glass Fiber- Reinforced";"";"butyric acid";"butanoic acid";"107-92-6";"C4H8O2";"organic (weak) acids";"1";"recommended";"100";"70 – 100";"";"";"1, 24";"";"";"";"";"";"";"";"";"";"";""
"17";"Epoxy Resin, Glass Fiber- Reinforced";"";"butyric acid";"butanoic acid";"107-92-6";"C4H8O2";"organic (weak) acids";"2";"questionable";"100";"100 – 150";"";"";"1, 24";"";"";"";"";"";"";"";"";"";"";""
"18";"Fluorinated Ethylene Propylene Copolymer (FEP)/ Polytetrafluoroethylene (PTFE)";"";"butyric acid";"butanoic acid";"107-92-6";"C4H8O2";"organic (weak) acids";"1";"recommended";"100";"70 – 90";"";"cyclic immersion; immersed";"1";"";"";"";"";"";"";"";"";"";"";""
"19";"Fluororubber";"";"butyric acid";"butanoic acid";"107-92-6";"C4H8O2";"organic (weak) acids";"1";"recommended";"20";"60 – 70";"";"";"1";"";"";"";"";"";"";"";"";"";"";""
"20";"Fluororubber";"";"butyric acid";"butanoic acid";"107-92-6";"C4H8O2";"organic (weak) acids";"2";"questionable";"100";"60 – 70";"";"";"1";"";"";"";"";"";"";"";"";"";"";""
"21";"Furfuryl Alcohol Resin, Glass Fiber-Reinforced";"";"butyric acid";"butanoic acid";"107-92-6";"C4H8O2";"organic (weak) acids";"1";"recommended";"20";"70 – 250";"[>12]";"";"1";"";"";"";"";"";"";"";"";"";"";""
"22";"Furfuryl Alcohol Resin, Glass Fiber-Reinforced";"";"butyric acid";"butanoic acid";"107-92-6";"C4H8O2";"organic (weak) acids";"1";"recommended";"100";"70 – 200";"";"";"1";"";"";"";"";"";"";"";"";"";"";""
"23";"Glass, Chemical";"";"butyric acid";"butanoic acid";"107-92-6";"C4H8O2";"organic (weak) acids";"1";"recommended";">10";"70 – 212";"";"";"1";"";"";"";"";"";"";"";"";"";"";""
"24";"Nylon";"";"butyric acid";"butanoic acid";"107-92-6";"C4H8O2";"organic (weak) acids";"2";"questionable";"20";"60 – 70";"";"";"1";"";"";"";"";"";"";"";"";"";"";""
"25";"Nylon";"";"butyric acid";"butanoic acid";"107-92-6";"C4H8O2";"organic (weak) acids";"2";"questionable";"100";"60 – 70";"";"";"1";"";"";"";"";"";"";"";"";"";"";""
"26";"Phenolic Resins, Asbestos-Reinforced";"";"butyric acid";"butanoic acid";"107-92-6";"C4H8O2";"organic (weak) acids";"1";"recommended";"100";"70 – 266";"";"";"1";"";"";"";"";"";"";"";"";"";"";""
"27";"Polychloroprene";"";"butyric acid";"butanoic acid";"107-92-6";"C4H8O2";"organic (weak) acids";"1";"recommended";"20";"60 – 70";"";"";"1";"";"";"";"";"";"";"";"";"";"";""
"28";"Polychloroprene";"";"butyric acid";"butanoic acid";"107-92-6";"C4H8O2";"organic (weak) acids";"2";"questionable";"100";"60 – 70";"";"";"1";"";"";"";"";"";"";"";"";"";"";""
"29";"Polyesters, Glass Fiber-Reinforced";"";"butyric acid";"butanoic acid";"107-92-6";"C4H8O2";"organic (weak) acids";"1";"recommended";">10";"65 – 75";"";"";"1";"";"";"";"";"";"";"";"";"";"";""
"30";"Polyesters, Glass Fiber-Reinforced";"";"butyric acid";"butanoic acid";"107-92-6";"C4H8O2";"organic (weak) acids";"1";"recommended";"20";"70 – 200";"";"";"1";"";"";"";"";"";"";"";"";"";"";""
"31";"Polyesters, Glass Fiber-Reinforced";"";"butyric acid";"butanoic acid";"107-92-6";"C4H8O2";"organic (weak) acids";"1";"recommended";"50";"70 – 200";"";"";"1";"";"";"";"";"";"";"";"";"";"";""
"32";"Polyethylene (PE)";"";"butyric acid";"butanoic acid";"107-92-6";"C4H8O2";"organic (weak) acids";"3";"not recommended";">90";"70 – 150";"";"fatty acid; plasticizer (permeates)";"1, 8";"";"";"";"";"";"";"";"";"";"";""
"33";"Polymethyl Methacrylate (PMMA)";"";"butyric acid";"butanoic acid";"107-92-6";"C4H8O2";"organic (weak) acids";"3";"not recommended";"100";"70 – 150";"";"";"1";"";"";"";"";"";"";"";"";"";"";""
"34";"Polyphenylene Sulfide (40% Glass-Filled)";"Fortron PPS";"butyric acid";"butanoic acid";"107-92-6";"C4H8O2";"organic (weak) acids";"1";"recommended";"100";"0 – 200";"<1";"";"11";"";"";"";"";"";"";"";"";"";"";""
"35";"Polypropylene (PP)";"";"butyric acid";"butanoic acid";"107-92-6";"C4H8O2";"organic (weak) acids";"1";"recommended";"100";"70 – 212";"";"";"1";"";"";"";"";"";"";"";"";"";"";""
"36";"Polyvinyl Chloride (PVC)";"";"butyric acid";"butanoic acid";"107-92-6";"C4H8O2";"organic (weak) acids";"2";"questionable";"100";"70 – 80";"";"";"1";"";"";"";"";"";"";"";"";"";"";""
"37";"Polyvinyl Chloride (PVC)";"";"butyric acid";"butanoic acid";"107-92-6";"C4H8O2";"organic (weak) acids";"3";"not recommended";"100";"80 – 150";"";"";"1";"";"";"";"";"";"";"";"";"";"";""
"38";"Polyvinylidene Fluoride (PVDF)";"Kynar";"butyric acid";"butanoic acid";"107-92-6";"C4H8O2";"organic (weak) acids";"1";"recommended";"100";"70 – 225";"";"";"1, 17";"";"";"";"";"";"";"";"";"";"";""
"39";"Polyvinylidene Fluoride (PVDF)";"";"butyric acid";"butanoic acid";"107-92-6";"C4H8O2";"organic (weak) acids";"2";"questionable";"100";"225 – 250";"";"";"1, 17";"";"";"";"";"";"";"";"";"";"";""
"40";"Rubber, Butyl (BR)";"";"butyric acid";"butanoic acid";"107-92-6";"C4H8O2";"organic (weak) acids";"1";"recommended";"20";"60 – 70";"";"";"1";"";"";"";"";"";"";"";"";"";"";""
"41";"Rubber, Butyl (BR)";"";"butyric acid";"butanoic acid";"107-92-6";"C4H8O2";"organic (weak) acids";"2";"questionable";"100";"60 – 70";"";"";"1";"";"";"";"";"";"";"";"";"";"";""
"42";"Rubber, Natural (NR)";"";"butyric acid";"butanoic acid";"107-92-6";"C4H8O2";"organic (weak) acids";"3";"not recommended";"20";"60 – 70";"";"";"1";"";"";"";"";"";"";"";"";"";"";""
"43";"Rubber, Natural (NR)";"";"butyric acid";"butanoic acid";"107-92-6";"C4H8O2";"organic (weak) acids";"3";"not recommended";"100";"60 – 70";"";"";"1";"";"";"";"";"";"";"";"";"";"";""
"44";"Vinyl Ester Resins";"";"butyric acid";"butanoic acid";"107-92-6";"C4H8O2";"organic (weak) acids";"1";"recommended";"25";"70 – 210";"";"";"7";"";"";"";"";"";"";"";"";"";"";""
"45";"Vinyl Ester Resins";"";"butyric acid";"butanoic acid";"107-92-6";"C4H8O2";"organic (weak) acids";"1";"recommended";"50";"70 – 210";"";"";"7";"";"";"";"";"";"";"";"";"";"";""
"46";"Vinyl Ester Resins";"";"butyric acid";"butanoic acid";"107-92-6";"C4H8O2";"organic (weak) acids";"1";"recommended";"100";"70 – 120";"";"";"7";"";"";"";"";"";"";"";"";"";"";""
"47";"Wood";"";"butyric acid";"butanoic acid";"107-92-6";"C4H8O2";"organic (weak) acids";"2";"questionable; pine and cypress tanks";"100";"60 – 70";"";"";"1";"";"";"";"";"";"";"";"";"";"";""
"";"";"";"";"";"";"";"";"";"";"";"";"";"";"";"";"";"";"";"";"";"";"";"";"";""
"";"";"";"";"";"";"";"";"";"";"";"";"";"";"";"";"";"";"";"";"";"";"";"";"";""
"Corrosion Survey Database (COR•SUR) © 2002 NACE International";"";"";"";"";"";"";"";"";"";"";"";"";"";"";"";"";"";"";"";"";"";"";"";"";""

File: data/corrosion_data/TableData - 2024-11-11T002542.734.csv
sep=;
"Title: Corrosion Survey Database (COR•SUR)";"";"";"";"";"";"";"";"";"";"";"";"";"";"";"";"";"";"";"";"";"";"";"";"";""
"Table: Capryllic acid";"";"";"";"";"";"";"";"";"";"";"";"";"";"";"";"";"";"";"";"";"";"";"";"";""
"DOWNLOAD SHOWS ONLY THE DISPLAYED DATA, UP TO 50 ROWS";"";"";"";"";"";"";"";"";"";"";"";"";"";"";"";"";"";"";"";"";"";"";"";"";""
"No.";"material or substance name";"exposure medium";"exposure medium class";"NACE resistance rating (unitless)";"resistance note";"conc. (%)";"temp. (°F)";"test note";"reference";"";"";"";"";"";"";"";"";"";"";"";"";"";"";"";""
"1";"Fluorinated Ethylene Propylene Copolymer (FEP)/ Polytetrafluoroethylene (PTFE)";"capryllic acid";"organic (weak) acids";"1";"recommended";"100";"70 – 90";"cyclic immersion; immersed";"1";"";"";"";"";"";"";"";"";"";"";"";"";"";"";"";""
"2";"Polyesters, Glass Fiber-Reinforced";"capryllic acid";"organic (weak) acids";"1";"recommended";"10";"70 – 150";"";"1";"";"";"";"";"";"";"";"";"";"";"";"";"";"";"";""
"3";"Polyesters, Glass Fiber-Reinforced";"capryllic acid";"organic (weak) acids";"1";"recommended";"100";"70 – 150";"";"1";"";"";"";"";"";"";"";"";"";"";"";"";"";"";"";""
"4";"Polyvinylidene Fluoride (PVDF)";"capryllic acid";"organic (weak) acids";"1";"recommended";"100";"70 – 150";"";"1";"";"";"";"";"";"";"";"";"";"";"";"";"";"";"";""
"5";"Polyvinylidene Fluoride (PVDF)";"capryllic acid";"organic (weak) acids";"2";"questionable";"100";"150 – 212";"";"1";"";"";"";"";"";"";"";"";"";"";"";"";"";"";"";""
"6";"Vinyl Ester Resins";"capryllic acid";"organic (weak) acids";"1";"recommended";">10";"70 – 210";"";"7";"";"";"";"";"";"";"";"";"";"";"";"";"";"";"";""
"";"";"";"";"";"";"";"";"";"";"";"";"";"";"";"";"";"";"";"";"";"";"";"";"";""
"";"";"";"";"";"";"";"";"";"";"";"";"";"";"";"";"";"";"";"";"";"";"";"";"";""
"Corrosion Survey Database (COR•SUR) © 2002 NACE International";"";"";"";"";"";"";"";"";"";"";"";"";"";"";"";"";"";"";"";"";"";"";"";"";""
"";"";"";"";"";"";"";"";"";"";"";"";"";"";"";"";"";"";"";"";"";"";"";"";"";""

File: data/corrosion_data/TableData - 2024-11-11T002555.191.csv
sep=;
"Title: Corrosion Survey Database (COR•SUR)";"";"";"";"";"";"";"";"";"";"";"";"";"";"";"";"";"";"";"";"";"";"";"";"";""
"Table: Chloroacetic acid";"";"";"";"";"";"";"";"";"";"";"";"";"";"";"";"";"";"";"";"";"";"";"";"";""
"DOWNLOAD SHOWS ONLY THE DISPLAYED DATA, UP TO 50 ROWS";"";"";"";"";"";"";"";"";"";"";"";"";"";"";"";"";"";"";"";"";"";"";"";"";""
"No.";"material or substance name";"material synonym";"exposure medium";"exposure medium CAS RN";"exposure medium formula";"exposure medium class";"NACE resistance rating (unitless)";"resistance note";"conc. (%)";"temp. (°F)";"exposure time (mo (30))";"test note";"reference";"";"";"";"";"";"";"";"";"";"";"";""
"1";"Acetal Resins (Polyoxymethylene)";"";"chloroacetic acid";"1979-11-08";"C2H3ClO2";"organic (weak) acids";"3";"not recommended";"80";"70 – 200";"";"";"1";"";"";"";"";"";"";"";"";"";"";"";""
"2";"Acetal Resins (Polyoxymethylene)";"";"chloroacetic acid";"1979-11-08";"C2H3ClO2";"organic (weak) acids";"3";"not recommended";"80 – 90";"150 – 175";"";"";"1";"";"";"";"";"";"";"";"";"";"";"";""
"3";"Acetal Resins (Polyoxymethylene)";"";"chloroacetic acid";"1979-11-08";"C2H3ClO2";"organic (weak) acids";"3";"not recommended";">80";"70 – 150";"";"";"1";"";"";"";"";"";"";"";"";"";"";"";""
"4";"Acrylonitrile Butadiene Styrene Polymer (ABS)";"";"chloroacetic acid";"1979-11-08";"C2H3ClO2";"organic (weak) acids";"1";"recommended";"20";"50 – 165";"";"";"1";"";"";"";"";"";"";"";"";"";"";"";""
"5";"Acrylonitrile Butadiene Styrene Polymer (ABS)";"";"chloroacetic acid";"1979-11-08";"C2H3ClO2";"organic (weak) acids";"3";"not recommended";"100";"50 – 165";"";"";"1";"";"";"";"";"";"";"";"";"";"";"";""
"6";"Carbon-Graphite Composites";"";"chloroacetic acid";"1979-11-08";"C2H3ClO2";"organic (weak) acids";"1";"recommended";"100";"70 – 212";"";"";"1";"";"";"";"";"";"";"";"";"";"";"";""
"7";"Chlorendic Unsaturated Polyester, Glass Fiber-Reinforced (190 + 47)";"HET acid polyester-Polifos 190 + 47 phr styrene";"chloroacetic acid";"1979-11-08";"C2H3ClO2";"organic (weak) acids";"1";"recommended";"50";"80";"<6";"";"16";"";"";"";"";"";"";"";"";"";"";"";""
"8";"Chlorendic Unsaturated Polyester, Glass Fiber-Reinforced (869 + 44.5)";"HET acid polyester-Polifos 869 + 44.5 phr styrene";"chloroacetic acid";"1979-11-08";"C2H3ClO2";"organic (weak) acids";"3";"not recommended";"100";"140";"<6";"";"16";"";"";"";"";"";"";"";"";"";"";"";""
"9";"Chlorosulfonated Polyethylene";"";"chloroacetic acid";"1979-11-08";"C2H3ClO2";"organic (weak) acids";"1";"recommended";"85";"60 – 70";"";"";"1";"";"";"";"";"";"";"";"";"";"";"";""
"10";"Chlorosulfonated Polyethylene";"";"chloroacetic acid";"1979-11-08";"C2H3ClO2";"organic (weak) acids";"2";"questionable";"85";"70 – 200";"";"";"1";"";"";"";"";"";"";"";"";"";"";"";""
"11";"Chlorosulfonated Polyethylene";"";"chloroacetic acid";"1979-11-08";"C2H3ClO2";"organic (weak) acids";"1";"recommended";"100";"70 – 150";"";"also to 75°C (167°F)";"1";"";"";"";"";"";"";"";"";"";"";"";""
"12";"Concrete";"";"chloroacetic acid";"1979-11-08";"C2H3ClO2";"organic (weak) acids";"3";"not recommended";"100";"60 – 70";"";"";"1";"";"";"";"";"";"";"";"";"";"";"";""
"13";"Epoxy Resin, Asbestos/ Glass Fiber- Reinforced";"";"chloroacetic acid";"1979-11-08";"C2H3ClO2";"organic (weak) acids";"2";"questionable";"10";"100 – 150";"";"";"1";"";"";"";"";"";"";"";"";"";"";"";""
"14";"Epoxy Resin, Asbestos/ Glass Fiber- Reinforced";"";"chloroacetic acid";"1979-11-08";"C2H3ClO2";"organic (weak) acids";"1";"recommended; over 3 years";"10 – 20";"50 – 100";">12";"";"1";"";"";"";"";"";"";"";"";"";"";"";""
"15";"Epoxy Resin, Asbestos/ Glass Fiber- Reinforced";"";"chloroacetic acid";"1979-11-08";"C2H3ClO2";"organic (weak) acids";"2";"questionable";">30";"50 – 75";"";"";"1";"";"";"";"";"";"";"";"";"";"";"";""
"16";"Epoxy Resin, Glass Fiber- Reinforced";"";"chloroacetic acid";"1979-11-08";"C2H3ClO2";"organic (weak) acids";"1";"recommended";"10";"70 – 120";"";"";"1, 19";"";"";"";"";"";"";"";"";"";"";"";""
"17";"Epoxy Resin, Glass Fiber- Reinforced";"";"chloroacetic acid";"1979-11-08";"C2H3ClO2";"organic (weak) acids";"2";"questionable";"10";"130 – 175";"";"";"1, 19";"";"";"";"";"";"";"";"";"";"";"";""
"18";"Fluorinated Ethylene Propylene Copolymer (FEP)/ Polytetrafluoroethylene (PTFE)";"";"chloroacetic acid";"1979-11-08";"C2H3ClO2";"organic (weak) acids";"1";"recommended";"90";"70 – 90";"";"cyclic immersion; immersed";"1";"";"";"";"";"";"";"";"";"";"";"";""
"19";"Fluororubber";"";"chloroacetic acid";"1979-11-08";"C2H3ClO2";"organic (weak) acids";"1";"recommended";"80";"60 – 70";"";"";"1";"";"";"";"";"";"";"";"";"";"";"";""
"20";"Fluororubber";"";"chloroacetic acid";"1979-11-08";"C2H3ClO2";"organic (weak) acids";"3";"not recommended";"80";"70 – 200";"";"";"1";"";"";"";"";"";"";"";"";"";"";"";""
"21";"Fluororubber";"";"chloroacetic acid";"1979-11-08";"C2H3ClO2";"organic (weak) acids";"2";"questionable";"98";"70 – 175";"";"";"1";"";"";"";"";"";"";"";"";"";"";"";""
"22";"Fluororubber";"";"chloroacetic acid";"1979-11-08";"C2H3ClO2";"organic (weak) acids";"1";"recommended";"100";"70 – 150";"";"";"1";"";"";"";"";"";"";"";"";"";"";"";""
"23";"Furfuryl Alcohol Resin, Glass Fiber-Reinforced";"";"chloroacetic acid";"1979-11-08";"C2H3ClO2";"organic (weak) acids";"1";"recommended";"10 – 20";"70 – 212";">12";"";"1";"";"";"";"";"";"";"";"";"";"";"";""
"24";"Furfuryl Alcohol Resin, Glass Fiber-Reinforced";"";"chloroacetic acid";"1979-11-08";"C2H3ClO2";"organic (weak) acids";"1";"recommended";"20";"70 – 250";"";"";"1";"";"";"";"";"";"";"";"";"";"";"";""
"25";"Furfuryl Alcohol Resin, Glass Fiber-Reinforced";"";"chloroacetic acid";"1979-11-08";"C2H3ClO2";"organic (weak) acids";"1";"recommended";"50";"70 – 250";"";"";"1";"";"";"";"";"";"";"";"";"";"";"";""
"26";"Glass, Chemical";"";"chloroacetic acid";"1979-11-08";"C2H3ClO2";"organic (weak) acids";"1";"recommended";"100";"70 – 250";"";"";"1";"";"";"";"";"";"";"";"";"";"";"";""
"27";"Glassed Steel";"";"chloroacetic acid";"1979-11-08";"C2H3ClO2";"organic (weak) acids";"1";"recommended; questionable ";">10";"50 – 300";"";"";"1";"";"";"";"";"";"";"";"";"";"";"";""
"28";"Nylon";"";"chloroacetic acid";"1979-11-08";"C2H3ClO2";"organic (weak) acids";"3";"not recommended";"10";"60 – 70";"";"";"1";"";"";"";"";"";"";"";"";"";"";"";""
"29";"Phenolic Resins, Asbestos-Reinforced";"";"chloroacetic acid";"1979-11-08";"C2H3ClO2";"organic (weak) acids";"3";"not recommended";"100";"70 – 80";"";"";"1";"";"";"";"";"";"";"";"";"";"";"";""
"30";"Polychloroprene";"";"chloroacetic acid";"1979-11-08";"C2H3ClO2";"organic (weak) acids";"1";"recommended";"85";"60 – 70";"";"";"1";"";"";"";"";"";"";"";"";"";"";"";""
"31";"Polychloroprene";"";"chloroacetic acid";"1979-11-08";"C2H3ClO2";"organic (weak) acids";"3";"not recommended";"85";"70 – 200";"";"";"1";"";"";"";"";"";"";"";"";"";"";"";""
"32";"Polychloroprene";"";"chloroacetic acid";"1979-11-08";"C2H3ClO2";"organic (weak) acids";"1";"recommended";"100";"70 – 100";"";"98% also to 75°C (167°F)";"1";"";"";"";"";"";"";"";"";"";"";"";""
"33";"Polychloroprene";"";"chloroacetic acid";"1979-11-08";"C2H3ClO2";"organic (weak) acids";"2";"questionable";"100";"100 – 200";"";"";"1";"";"";"";"";"";"";"";"";"";"";"";""
"34";"Polyesters, Glass Fiber-Reinforced";"";"chloroacetic acid";"1979-11-08";"C2H3ClO2";"organic (weak) acids";"1";"recommended";"50";"70 – 80";"";"";"1";"";"";"";"";"";"";"";"";"";"";"";""
"35";"Polyesters, Glass Fiber-Reinforced";"";"chloroacetic acid";"1979-11-08";"C2H3ClO2";"organic (weak) acids";"3";"not recommended";"80";"70 – 150";"";"";"1";"";"";"";"";"";"";"";"";"";"";"";""
"36";"Polyesters, Glass Fiber-Reinforced";"";"chloroacetic acid";"1979-11-08";"C2H3ClO2";"organic (weak) acids";"3";"not recommended";"100";"70 – 150";"";"";"1";"";"";"";"";"";"";"";"";"";"";"";""
"37";"Polyethylene (PE)";"";"chloroacetic acid";"1979-11-08";"C2H3ClO2";"organic (weak) acids";"2";"questionable; may stress crack; low plasticizer";"100";"60 – 70";"";"";"1, 8";"";"";"";"";"";"";"";"";"";"";"";""
"38";"Polyethylene (PE)";"";"chloroacetic acid";"1979-11-08";"C2H3ClO2";"organic (weak) acids";"3";"not recommended";"100";"70 – 150";"";"";"1, 8";"";"";"";"";"";"";"";"";"";"";"";""
"39";"Polymethyl Methacrylate (PMMA)";"";"chloroacetic acid";"1979-11-08";"C2H3ClO2";"organic (weak) acids";"3";"not recommended";"100";"70 – 150";"";"";"1";"";"";"";"";"";"";"";"";"";"";"";""
"40";"Polyphenylene Sulfide (40% Glass-Filled)";"Fortron PPS";"chloroacetic acid";"1979-11-08";"C2H3ClO2";"organic (weak) acids";"1";"recommended";"100";"0 – 200";"<1";"";"11";"";"";"";"";"";"";"";"";"";"";"";""
"41";"Polypropylene (PP)";"";"chloroacetic acid";"1979-11-08";"C2H3ClO2";"organic (weak) acids";"1";"recommended";"50";"60 – 70";"";"";"1";"";"";"";"";"";"";"";"";"";"";"";""
"42";"Polyvinyl Chloride (PVC)";"";"chloroacetic acid";"1979-11-08";"C2H3ClO2";"organic (weak) acids";"2";"questionable";"100";"70 – 80";"";"";"1";"";"";"";"";"";"";"";"";"";"";"";""
"43";"Polyvinyl Chloride (PVC)";"";"chloroacetic acid";"1979-11-08";"C2H3ClO2";"organic (weak) acids";"3";"not recommended";"100";"80 – 150";"";"";"1";"";"";"";"";"";"";"";"";"";"";"";""
"44";"Polyvinylidene Fluoride (PVDF)";"Kynar";"chloroacetic acid";"1979-11-08";"C2H3ClO2";"organic (weak) acids";"2";"questionable";"100";"70 – 285";"";"";"1, 17";"";"";"";"";"";"";"";"";"";"";"";""
"45";"Rubber, Butyl (BR)";"";"chloroacetic acid";"1979-11-08";"C2H3ClO2";"organic (weak) acids";"1";"recommended";"80";"60 – 70";"";"";"1";"";"";"";"";"";"";"";"";"";"";"";""
"46";"Rubber, Butyl (BR)";"";"chloroacetic acid";"1979-11-08";"C2H3ClO2";"organic (weak) acids";"3";"not recommended";"80";"70 – 200";"";"";"1";"";"";"";"";"";"";"";"";"";"";"";""
"47";"Rubber, Butyl (BR)";"";"chloroacetic acid";"1979-11-08";"C2H3ClO2";"organic (weak) acids";"1";"recommended";"100";"70 – 100";"";"85% also";"1";"";"";"";"";"";"";"";"";"";"";"";""
"48";"Rubber, Butyl (BR)";"";"chloroacetic acid";"1979-11-08";"C2H3ClO2";"organic (weak) acids";"2";"questionable";"100";"100 – 150";"";"";"1";"";"";"";"";"";"";"";"";"";"";"";""
"49";"Rubber, Natural (NR)";"";"chloroacetic acid";"1979-11-08";"C2H3ClO2";"organic (weak) acids";"2";"questionable";"80";"60 – 70";"";"";"1";"";"";"";"";"";"";"";"";"";"";"";""
"50";"Rubber, Natural (NR)";"";"chloroacetic acid";"1979-11-08";"C2H3ClO2";"organic (weak) acids";"3";"not recommended";"80";"70 – 200";"";"";"1";"";"";"";"";"";"";"";"";"";"";"";""
"";"";"";"";"";"";"";"";"";"";"";"";"";"";"";"";"";"";"";"";"";"";"";"";"";""
"";"";"";"";"";"";"";"";"";"";"";"";"";"";"";"";"";"";"";"";"";"";"";"";"";""
"Corrosion Survey Database (COR•SUR) © 2002 NACE International";"";"";"";"";"";"";"";"";"";"";"";"";"";"";"";"";"";"";"";"";"";"";"";"";""

File: data/corrosion_data/TableData - 2024-11-11T002559.157.csv
sep=;
"Title: Corrosion Survey Database (COR•SUR)";"";"";"";"";"";"";"";"";"";"";"";"";"";"";"";"";"";"";"";"";"";"";"";"";""
"Table: Chloroacetic acid";"";"";"";"";"";"";"";"";"";"";"";"";"";"";"";"";"";"";"";"";"";"";"";"";""
"DOWNLOAD SHOWS ONLY THE DISPLAYED DATA, UP TO 50 ROWS";"";"";"";"";"";"";"";"";"";"";"";"";"";"";"";"";"";"";"";"";"";"";"";"";""
"No.";"material or substance name";"material synonym";"exposure medium";"exposure medium CAS RN";"exposure medium formula";"exposure medium class";"NACE resistance rating (unitless)";"resistance note";"conc. (%)";"temp. (°F)";"exposure time (mo (30))";"test note";"reference";"";"";"";"";"";"";"";"";"";"";"";""
"51";"Rubber, Natural (NR)";"";"chloroacetic acid";"1979-11-08";"C2H3ClO2";"organic (weak) acids";"3";"not recommended";"100";"70 – 175";"";"no water, wet";"1";"";"";"";"";"";"";"";"";"";"";"";""
"52";"Vinyl Ester Resins";"";"chloroacetic acid";"1979-11-08";"C2H3ClO2";"organic (weak) acids";"1";"recommended";"10 – 25";"50 – 150";"";"";"7";"";"";"";"";"";"";"";"";"";"";"";""
"53";"Vinyl Ester Resins";"";"chloroacetic acid";"1979-11-08";"C2H3ClO2";"organic (weak) acids";"1";"recommended";"25 – 50";"50 – 120";"";"";"7";"";"";"";"";"";"";"";"";"";"";"";""
"54";"Vinyl Ester Resins";"";"chloroacetic acid";"1979-11-08";"C2H3ClO2";"organic (weak) acids";"3";"not recommended";"100";"50 – 100";"";"";"7";"";"";"";"";"";"";"";"";"";"";"";""
"55";"Wood";"";"chloroacetic acid";"1979-11-08";"C2H3ClO2";"organic (weak) acids";"1";"recommended";"100";"60 – 70";"";"";"1";"";"";"";"";"";"";"";"";"";"";"";""
"";"";"";"";"";"";"";"";"";"";"";"";"";"";"";"";"";"";"";"";"";"";"";"";"";""
"";"";"";"";"";"";"";"";"";"";"";"";"";"";"";"";"";"";"";"";"";"";"";"";"";""
"Corrosion Survey Database (COR•SUR) © 2002 NACE International";"";"";"";"";"";"";"";"";"";"";"";"";"";"";"";"";"";"";"";"";"";"";"";"";""
"";"";"";"";"";"";"";"";"";"";"";"";"";"";"";"";"";"";"";"";"";"";"";"";"";""
"";"";"";"";"";"";"";"";"";"";"";"";"";"";"";"";"";"";"";"";"";"";"";"";"";""

File: data/corrosion_data/TableData - 2024-11-11T002614.138.csv
sep=;
"Title: Corrosion Survey Database (COR•SUR)";"";"";"";"";"";"";"";"";"";"";"";"";"";"";"";"";"";"";"";"";"";"";"";"";""
"Table: Citric acid";"";"";"";"";"";"";"";"";"";"";"";"";"";"";"";"";"";"";"";"";"";"";"";"";""
"DOWNLOAD SHOWS ONLY THE DISPLAYED DATA, UP TO 50 ROWS";"";"";"";"";"";"";"";"";"";"";"";"";"";"";"";"";"";"";"";"";"";"";"";"";""
"No.";"material or substance name";"material synonym";"exposure medium";"exposure medium synonym";"exposure medium note";"exposure medium CAS RN";"exposure medium formula";"exposure medium class";"NACE resistance rating (unitless)";"resistance note";"conc. (%)";"temp. (°F)";"exposure time (mo (30))";"test note";"reference";"";"";"";"";"";"";"";"";"";""
"1";"Acetal Resins (Polyoxymethylene)";"";"citric acid";"2-hydroxy-1,2,3-propanetricarboxylic acid";"";"77-92-9";"C6H8O7";"organic (weak) acids";"2";"questionable";"10";"70 – 150";"[>12]";"";"1";"";"";"";"";"";"";"";"";"";""
"2";"Acetal Resins (Polyoxymethylene)";"";"citric acid";"2-hydroxy-1,2,3-propanetricarboxylic acid";"";"77-92-9";"C6H8O7";"organic (weak) acids";"3";"not recommended";">20";"70 – 150";"";"";"1";"";"";"";"";"";"";"";"";"";""
"3";"Acrylonitrile Butadiene Styrene Polymer (ABS)";"";"citric acid";"2-hydroxy-1,2,3-propanetricarboxylic acid";"";"77-92-9";"C6H8O7";"organic (weak) acids";"1";"recommended";"20";"60 – 165";"";"";"1";"";"";"";"";"";"";"";"";"";""
"4";"Acrylonitrile Butadiene Styrene Polymer (ABS)";"";"citric acid";"2-hydroxy-1,2,3-propanetricarboxylic acid";"";"77-92-9";"C6H8O7";"organic (weak) acids";"3";"not recommended";"100";"60 – 165";"";"";"1";"";"";"";"";"";"";"";"";"";""
"5";"Carbon-Graphite Composites";"";"citric acid";"2-hydroxy-1,2,3-propanetricarboxylic acid";"";"77-92-9";"C6H8O7";"organic (weak) acids";"1";"recommended";">10";"70 – 212";"";"";"1";"";"";"";"";"";"";"";"";"";""
"6";"Cellulose Acetate";"";"citric acid";"2-hydroxy-1,2,3-propanetricarboxylic acid";"";"77-92-9";"C6H8O7";"organic (weak) acids";"1";"recommended";"10";"70 – 90";"[>12]";"";"1";"";"";"";"";"";"";"";"";"";""
"7";"Cellulose Acetate";"";"citric acid";"2-hydroxy-1,2,3-propanetricarboxylic acid";"";"77-92-9";"C6H8O7";"organic (weak) acids";"3";"not recommended; disintegrated ";"10";"150 – 175";"";"";"1";"";"";"";"";"";"";"";"";"";""
"8";"Cellulose Acetate";"";"citric acid";"2-hydroxy-1,2,3-propanetricarboxylic acid";"";"77-92-9";"C6H8O7";"organic (weak) acids";"3";"not recommended; disintegrated ";"30";"150 – 175";"";"";"1";"";"";"";"";"";"";"";"";"";""
"9";"Cellulose Acetate Butyrate";"";"citric acid";"2-hydroxy-1,2,3-propanetricarboxylic acid";"";"77-92-9";"C6H8O7";"organic (weak) acids";"1";"recommended";"10";"60 – 70";"[>12]";"";"1";"";"";"";"";"";"";"";"";"";""
"10";"Cellulose Acetate Butyrate";"";"citric acid";"2-hydroxy-1,2,3-propanetricarboxylic acid";"";"77-92-9";"C6H8O7";"organic (weak) acids";"2";"questionable; weight gain ";"10";"125 – 150";"";"";"1";"";"";"";"";"";"";"";"";"";""
"11";"Cellulose Acetate Butyrate";"";"citric acid";"2-hydroxy-1,2,3-propanetricarboxylic acid";"";"77-92-9";"C6H8O7";"organic (weak) acids";"3";"not recommended; may dissolve ";"60";"150 – 175";"";"";"1";"";"";"";"";"";"";"";"";"";""
"12";"Chlorendic Unsaturated Polyester, Glass Fiber-Reinforced (190 + 47)";"HET acid polyester-Polifos 190 + 47 phr styrene";"citric acid";"2-hydroxy-1,2,3-propanetricarboxylic acid";"";"77-92-9";"C6H8O7";"organic (weak) acids";"1";"recommended";"any";"250";"<6";"";"16";"";"";"";"";"";"";"";"";"";""
"13";"Chlorendic Unsaturated Polyester, Glass Fiber-Reinforced (869 + 44.5)";"HET acid polyester-Polifos 869 + 44.5 phr styrene";"citric acid";"2-hydroxy-1,2,3-propanetricarboxylic acid";"";"77-92-9";"C6H8O7";"organic (weak) acids";"1";"recommended";"any";"250";"<6";"";"16";"";"";"";"";"";"";"";"";"";""
"14";"Chlorinated Polyvinyl Chloride (CPVC)";"";"citric acid";"2-hydroxy-1,2,3-propanetricarboxylic acid";"";"77-92-9";"C6H8O7";"organic (weak) acids";"1";"recommended";"100";"70 – 212";"";"";"1";"";"";"";"";"";"";"";"";"";""
"15";"Chlorosulfonated Polyethylene";"";"citric acid";"2-hydroxy-1,2,3-propanetricarboxylic acid";"";"77-92-9";"C6H8O7";"organic (weak) acids";"1";"recommended";"<10";"70 – 150";"";"";"1";"";"";"";"";"";"";"";"";"";""
"16";"Chlorosulfonated Polyethylene";"";"citric acid";"2-hydroxy-1,2,3-propanetricarboxylic acid";"saturated";"77-92-9";"C6H8O7";"organic (weak) acids";"1";"recommended";">10";"70 – 150";"";"";"1";"";"";"";"";"";"";"";"";"";""
"17";"Concrete";"";"citric acid";"2-hydroxy-1,2,3-propanetricarboxylic acid";"";"77-92-9";"C6H8O7";"organic (weak) acids";"3";"not recommended";"100";"60 – 70";"";"";"1";"";"";"";"";"";"";"";"";"";""
"18";"Epoxy Cements";"";"citric acid";"2-hydroxy-1,2,3-propanetricarboxylic acid";"";"77-92-9";"C6H8O7";"organic (weak) acids";"1";"recommended";"10";"68";"<6";"";"5";"";"";"";"";"";"";"";"";"";""
"19";"Epoxy Cements";"";"citric acid";"2-hydroxy-1,2,3-propanetricarboxylic acid";"";"77-92-9";"C6H8O7";"organic (weak) acids";"1";"recommended";"10";"140";"";"";"5";"";"";"";"";"";"";"";"";"";""
"20";"Epoxy Resin, Asbestos/ Glass Fiber- Reinforced";"";"citric acid";"2-hydroxy-1,2,3-propanetricarboxylic acid";"";"77-92-9";"C6H8O7";"organic (weak) acids";"1";"recommended; over 3 years";">10";"75 – 250";">12";"";"1";"";"";"";"";"";"";"";"";"";""
"21";"Epoxy Resin, Glass Fiber- Reinforced";"";"citric acid";"2-hydroxy-1,2,3-propanetricarboxylic acid";"";"77-92-9";"C6H8O7";"organic (weak) acids";"1";"recommended";"20 – 30";"70 – 225";"";"";"1, 19";"";"";"";"";"";"";"";"";"";""
"22";"Epoxy Resin, Glass Fiber- Reinforced";"";"citric acid";"2-hydroxy-1,2,3-propanetricarboxylic acid";"";"77-92-9";"C6H8O7";"organic (weak) acids";"1";"recommended; saturated, weight gain ";"100";"70 – 250";"";"";"1, 19";"";"";"";"";"";"";"";"";"";""
"23";"Fluorinated Ethylene Propylene Copolymer (FEP)/ Polytetrafluoroethylene (PTFE)";"";"citric acid";"2-hydroxy-1,2,3-propanetricarboxylic acid";"";"77-92-9";"C6H8O7";"organic (weak) acids";"1";"recommended";"100";"70 – 150";"";"cyclic immersion; immersed";"1";"";"";"";"";"";"";"";"";"";""
"24";"Fluororubber";"";"citric acid";"2-hydroxy-1,2,3-propanetricarboxylic acid";"";"77-92-9";"C6H8O7";"organic (weak) acids";"1";"recommended";"10";"70 – 150";"";"also ";"1";"";"";"";"";"";"";"";"";"";""
"25";"Fluororubber";"";"citric acid";"2-hydroxy-1,2,3-propanetricarboxylic acid";"saturated";"77-92-9";"C6H8O7";"organic (weak) acids";"1";"recommended";"10 – 90";"70 – 150";"";"";"1";"";"";"";"";"";"";"";"";"";""
"26";"Furfuryl Alcohol Resin, Asbestos-Reinforced";"";"citric acid";"2-hydroxy-1,2,3-propanetricarboxylic acid";"";"77-92-9";"C6H8O7";"organic (weak) acids";"1";"recommended";"100";"70 – 80";"";"";"1";"";"";"";"";"";"";"";"";"";""
"27";"Furfuryl Alcohol Resin, Glass Fiber-Reinforced";"";"citric acid";"2-hydroxy-1,2,3-propanetricarboxylic acid";"";"77-92-9";"C6H8O7";"organic (weak) acids";"1";"recommended";">10";"70 – 250";">12";"";"1";"";"";"";"";"";"";"";"";"";""
"28";"Glassed Steel";"";"citric acid";"2-hydroxy-1,2,3-propanetricarboxylic acid";"";"77-92-9";"C6H8O7";"organic (weak) acids";"1";"recommended";"0.5";"70 – 175";"";"";"1";"";"";"";"";"";"";"";"";"";""
"29";"Glassed Steel";"";"citric acid";"2-hydroxy-1,2,3-propanetricarboxylic acid";"";"77-92-9";"C6H8O7";"organic (weak) acids";"1";"recommended";"100";"70 – 175";"";"";"1";"";"";"";"";"";"";"";"";"";""
"30";"Nylon";"";"citric acid";"2-hydroxy-1,2,3-propanetricarboxylic acid";"";"77-92-9";"C6H8O7";"organic (weak) acids";"2";"questionable";"10";"60 – 70";"";"";"1";"";"";"";"";"";"";"";"";"";""
"31";"Nylon";"";"citric acid";"2-hydroxy-1,2,3-propanetricarboxylic acid";"";"77-92-9";"C6H8O7";"organic (weak) acids";"3";"not recommended";"50";"60 – 70";"";"";"1";"";"";"";"";"";"";"";"";"";""
"32";"Phenolic Resins, Asbestos-Reinforced";"";"citric acid";"2-hydroxy-1,2,3-propanetricarboxylic acid";"";"77-92-9";"C6H8O7";"organic (weak) acids";"1";"recommended";"100";"60 – 70";"";"";"1";"";"";"";"";"";"";"";"";"";""
"33";"Polychloroprene";"";"citric acid";"2-hydroxy-1,2,3-propanetricarboxylic acid";"";"77-92-9";"C6H8O7";"organic (weak) acids";"1";"recommended";"<10";"70 – 150";"";"";"1";"";"";"";"";"";"";"";"";"";""
"34";"Polychloroprene";"";"citric acid";"2-hydroxy-1,2,3-propanetricarboxylic acid";"saturated";"77-92-9";"C6H8O7";"organic (weak) acids";"1";"recommended";">10";"70 – 150";"";"";"1";"";"";"";"";"";"";"";"";"";""
"35";"Polyesters, Glass Fiber-Reinforced";"";"citric acid";"2-hydroxy-1,2,3-propanetricarboxylic acid";"";"77-92-9";"C6H8O7";"organic (weak) acids";"1";"recommended";">10";"70 – 250";"";"";"1";"";"";"";"";"";"";"";"";"";""
"36";"Polyethylene (PE)";"";"citric acid";"2-hydroxy-1,2,3-propanetricarboxylic acid";"";"77-92-9";"C6H8O7";"organic (weak) acids";"1";"recommended; may stress crack";"10";"70 – 150";"";"";"1, 21";"";"";"";"";"";"";"";"";"";""
"37";"Polyethylene (PE)";"";"citric acid";"2-hydroxy-1,2,3-propanetricarboxylic acid";"saturated";"77-92-9";"C6H8O7";"organic (weak) acids";"1";"recommended";"90";"70 – 150";"";"";"1, 21";"";"";"";"";"";"";"";"";"";""
"38";"Polymethyl Methacrylate (PMMA)";"";"citric acid";"2-hydroxy-1,2,3-propanetricarboxylic acid";"";"77-92-9";"C6H8O7";"organic (weak) acids";"1";"recommended";"10 – 20";"70 – 150";"";"";"1";"";"";"";"";"";"";"";"";"";""
"39";"Polymethyl Methacrylate (PMMA)";"";"citric acid";"2-hydroxy-1,2,3-propanetricarboxylic acid";"";"77-92-9";"C6H8O7";"organic (weak) acids";"1";"recommended";"100";"70 – 150";"";"";"1";"";"";"";"";"";"";"";"";"";""
"40";"Polyphenylene Sulfide (40% Glass-Filled)";"Fortron PPS";"citric acid";"2-hydroxy-1,2,3-propanetricarboxylic acid";"";"77-92-9";"C6H8O7";"organic (weak) acids";"1";"recommended";"100";"0 – 200";"<1";"";"11";"";"";"";"";"";"";"";"";"";""
"41";"Polypropylene (PP)";"";"citric acid";"2-hydroxy-1,2,3-propanetricarboxylic acid";"";"77-92-9";"C6H8O7";"organic (weak) acids";"1";"recommended";"10";"60 – 125";"<6";"";"1";"";"";"";"";"";"";"";"";"";""
"42";"Polypropylene (PP)";"";"citric acid";"2-hydroxy-1,2,3-propanetricarboxylic acid";"";"77-92-9";"C6H8O7";"organic (weak) acids";"2";"questionable";"10";"125 – 150";"";"";"1";"";"";"";"";"";"";"";"";"";""
"43";"Polypropylene (PP)";"";"citric acid";"2-hydroxy-1,2,3-propanetricarboxylic acid";"";"77-92-9";"C6H8O7";"organic (weak) acids";"3";"not recommended";"10";"150 – 212";"";"";"1";"";"";"";"";"";"";"";"";"";""
"44";"Polypropylene (PP)";"";"citric acid";"2-hydroxy-1,2,3-propanetricarboxylic acid";"";"77-92-9";"C6H8O7";"organic (weak) acids";"1";"recommended";"100";"70 – 150";"";"";"1";"";"";"";"";"";"";"";"";"";""
"45";"Polysulfone";"";"citric acid";"2-hydroxy-1,2,3-propanetricarboxylic acid";"";"77-92-9";"C6H8O7";"organic (weak) acids";"1";"recommended";"40 – 50";"125 – 175";"<1";"";"1";"";"";"";"";"";"";"";"";"";""
"46";"Polyvinyl Chloride (PVC)";"";"citric acid";"2-hydroxy-1,2,3-propanetricarboxylic acid";"";"77-92-9";"C6H8O7";"organic (weak) acids";"1";"recommended";"100";"70 – 150";"";"";"1";"";"";"";"";"";"";"";"";"";""
"47";"Polyvinylidene Chloride (PVDC)";"Saran brand resin";"citric acid";"2-hydroxy-1,2,3-propanetricarboxylic acid";"";"77-92-9";"C6H8O7";"organic (weak) acids";"1";"recommended";"100";"175";"";"";"6";"";"";"";"";"";"";"";"";"";""
"48";"Polyvinylidene Fluoride (PVDF)";"Kynar";"citric acid";"2-hydroxy-1,2,3-propanetricarboxylic acid";"";"77-92-9";"C6H8O7";"organic (weak) acids";"1";"recommended";"100";"70 – 275";"";"";"1, 17";"";"";"";"";"";"";"";"";"";""
"49";"Rubber, Butyl (BR)";"";"citric acid";"2-hydroxy-1,2,3-propanetricarboxylic acid";"";"77-92-9";"C6H8O7";"organic (weak) acids";"1";"recommended";"10";"70 – 150";"";"also ";"1";"";"";"";"";"";"";"";"";"";""
"50";"Rubber, Butyl (BR)";"";"citric acid";"2-hydroxy-1,2,3-propanetricarboxylic acid";"saturated";"77-92-9";"C6H8O7";"organic (weak) acids";"1";"recommended";">10";"70 – 150";"";"";"1";"";"";"";"";"";"";"";"";"";""
"";"";"";"";"";"";"";"";"";"";"";"";"";"";"";"";"";"";"";"";"";"";"";"";"";""
"";"";"";"";"";"";"";"";"";"";"";"";"";"";"";"";"";"";"";"";"";"";"";"";"";""
"Corrosion Survey Database (COR•SUR) © 2002 NACE International";"";"";"";"";"";"";"";"";"";"";"";"";"";"";"";"";"";"";"";"";"";"";"";"";""
