Repository: Mahyar-rajabi94/TF_SDL

File: data/corrosion_data/TableData - 2024-11-11T002638.387.csv
sep=;
"Title: Corrosion Survey Database (COR•SUR)";"";"";"";"";"";"";"";"";"";"";"";"";"";"";"";"";"";"";"";"";"";"";"";"";""
"Table: Dichloroacetic acid";"";"";"";"";"";"";"";"";"";"";"";"";"";"";"";"";"";"";"";"";"";"";"";"";""
"DOWNLOAD SHOWS ONLY THE DISPLAYED DATA, UP TO 50 ROWS";"";"";"";"";"";"";"";"";"";"";"";"";"";"";"";"";"";"";"";"";"";"";"";"";""
"No.";"material or substance name";"material synonym";"exposure medium";"exposure medium CAS RN";"exposure medium formula";"exposure medium class";"NACE resistance rating (unitless)";"resistance note";"conc. (%)";"temp. (°F)";"exposure time (mo (30))";"reference";"";"";"";"";"";"";"";"";"";"";"";"";""
"1";"Acetal Resins (Polyoxymethylene)";"";"dichloroacetic acid";"79-43-6";"C2H2Cl2O2";"organic (weak) acids";"3";"not recommended";"50";"70 – 150";"";"1";"";"";"";"";"";"";"";"";"";"";"";"";""
"2";"Acetal Resins (Polyoxymethylene)";"";"dichloroacetic acid";"79-43-6";"C2H2Cl2O2";"organic (weak) acids";"3";"not recommended";"100";"60 – 150";"";"1";"";"";"";"";"";"";"";"";"";"";"";"";""
"3";"Acrylonitrile Butadiene Styrene Polymer (ABS)";"";"dichloroacetic acid";"79-43-6";"C2H2Cl2O2";"organic (weak) acids";"2";"questionable";"50";"70 – 150";"";"1";"";"";"";"";"";"";"";"";"";"";"";"";""
"4";"Acrylonitrile Butadiene Styrene Polymer (ABS)";"";"dichloroacetic acid";"79-43-6";"C2H2Cl2O2";"organic (weak) acids";"2";"questionable";"100";"70 – 150";"";"1";"";"";"";"";"";"";"";"";"";"";"";"";""
"5";"Chlorosulfonated Polyethylene";"";"dichloroacetic acid";"79-43-6";"C2H2Cl2O2";"organic (weak) acids";"1";"recommended";"50";"70 – 150";"";"1";"";"";"";"";"";"";"";"";"";"";"";"";""
"6";"Chlorosulfonated Polyethylene";"";"dichloroacetic acid";"79-43-6";"C2H2Cl2O2";"organic (weak) acids";"1";"recommended";"100";"70 – 150";"";"1";"";"";"";"";"";"";"";"";"";"";"";"";""
"7";"Ethylene Tetrafluoroethylene Copolymer (ETFE)";"Teflon; Hostaflon; Fluon";"dichloroacetic acid";"79-43-6";"C2H2Cl2O2";"organic (weak) acids";"1";"recommended; do not use over 135°C (275°F) in contact with glass-lined equipment";"100";"250 – 275";">12";"10";"";"";"";"";"";"";"";"";"";"";"";"";""
"8";"Fluororubber";"";"dichloroacetic acid";"79-43-6";"C2H2Cl2O2";"organic (weak) acids";"1";"recommended";"50";"60 – 70";"";"1";"";"";"";"";"";"";"";"";"";"";"";"";""
"9";"Fluororubber";"";"dichloroacetic acid";"79-43-6";"C2H2Cl2O2";"organic (weak) acids";"2";"questionable";"50";"70 – 150";"";"1";"";"";"";"";"";"";"";"";"";"";"";"";""
"10";"Fluororubber";"";"dichloroacetic acid";"79-43-6";"C2H2Cl2O2";"organic (weak) acids";"2";"questionable";"100";"60 – 70";"";"1";"";"";"";"";"";"";"";"";"";"";"";"";""
"11";"Fluororubber";"";"dichloroacetic acid";"79-43-6";"C2H2Cl2O2";"organic (weak) acids";"3";"not recommended";"100";"70 – 150";"";"1";"";"";"";"";"";"";"";"";"";"";"";"";""
"12";"Furfuryl Alcohol Resin, Glass Fiber-Reinforced";"";"dichloroacetic acid";"79-43-6";"C2H2Cl2O2";"organic (weak) acids";"1";"recommended";"100";"70 – 80";">12";"1";"";"";"";"";"";"";"";"";"";"";"";"";""
"13";"Polychloroprene";"";"dichloroacetic acid";"79-43-6";"C2H2Cl2O2";"organic (weak) acids";"1";"recommended";"50";"60 – 70";"";"1";"";"";"";"";"";"";"";"";"";"";"";"";""
"14";"Polychloroprene";"";"dichloroacetic acid";"79-43-6";"C2H2Cl2O2";"organic (weak) acids";"2";"questionable";"50";"70 – 150";"";"1";"";"";"";"";"";"";"";"";"";"";"";"";""
"15";"Polychloroprene";"";"dichloroacetic acid";"79-43-6";"C2H2Cl2O2";"organic (weak) acids";"2";"questionable";"100";"60 – 70";"";"1";"";"";"";"";"";"";"";"";"";"";"";"";""
"16";"Polychloroprene";"";"dichloroacetic acid";"79-43-6";"C2H2Cl2O2";"organic (weak) acids";"3";"not recommended";"100";"70 – 150";"";"1";"";"";"";"";"";"";"";"";"";"";"";"";""
"17";"Rubber, Butyl (BR)";"";"dichloroacetic acid";"79-43-6";"C2H2Cl2O2";"organic (weak) acids";"1";"recommended";"50";"70 – 150";"";"1";"";"";"";"";"";"";"";"";"";"";"";"";""
"18";"Rubber, Butyl (BR)";"";"dichloroacetic acid";"79-43-6";"C2H2Cl2O2";"organic (weak) acids";"1";"recommended";"100";"70 – 150";"";"1";"";"";"";"";"";"";"";"";"";"";"";"";""
"19";"Rubber, Natural (NR)";"";"dichloroacetic acid";"79-43-6";"C2H2Cl2O2";"organic (weak) acids";"3";"not recommended";"50";"70 – 150";"";"1";"";"";"";"";"";"";"";"";"";"";"";"";""
"20";"Rubber, Natural (NR)";"";"dichloroacetic acid";"79-43-6";"C2H2Cl2O2";"organic (weak) acids";"3";"not recommended";"100";"70 – 150";"";"1";"";"";"";"";"";"";"";"";"";"";"";"";""
"";"";"";"";"";"";"";"";"";"";"";"";"";"";"";"";"";"";"";"";"";"";"";"";"";""
"";"";"";"";"";"";"";"";"";"";"";"";"";"";"";"";"";"";"";"";"";"";"";"";"";""
"Corrosion Survey Database (COR•SUR) © 2002 NACE International";"";"";"";"";"";"";"";"";"";"";"";"";"";"";"";"";"";"";"";"";"";"";"";"";""

File: data/corrosion_data/TableData - 2024-11-11T002647.349.csv
sep=;
"Title: Corrosion Survey Database (COR•SUR)";"";"";"";"";"";"";"";"";"";"";"";"";"";"";"";"";"";"";"";"";"";"";"";"";""
"Table: Ethylenediaminetetraacetic acid";"";"";"";"";"";"";"";"";"";"";"";"";"";"";"";"";"";"";"";"";"";"";"";"";""
"DOWNLOAD SHOWS ONLY THE DISPLAYED DATA, UP TO 50 ROWS";"";"";"";"";"";"";"";"";"";"";"";"";"";"";"";"";"";"";"";"";"";"";"";"";""
"No.";"material or substance name";"material synonym";"exposure medium";"exposure medium synonym";"exposure medium CAS RN";"exposure medium formula";"exposure medium class";"NACE resistance rating (unitless)";"resistance note";"conc. (%)";"temp. (°F)";"exposure time (mo (30))";"test note";"reference";"";"";"";"";"";"";"";"";"";"";""
"1";"Chlorendic Unsaturated Polyester, Glass Fiber-Reinforced (190 + 47)";"HET acid polyester-Polifos 190 + 47 phr styrene";"ethylenediaminetetraacetic acid";"edetic acid";"1960-11-04";"C10H16N2O8";"organic (weak) acids";"1";"recommended";"35";"25";"<6";"";"16";"";"";"";"";"";"";"";"";"";"";""
"2";"Glass, Chemical";"";"ethylenediaminetetraacetic acid";"edetic acid";"1960-11-04";"C10H16N2O8";"organic (weak) acids";"3";"not recommended";"100";"60 – 70";"";"sodium barium borosilicate glass; attack rates comparable to those of strong alkalis";"1";"";"";"";"";"";"";"";"";"";"";""
"3";"Polyesters, Glass Fiber-Reinforced";"";"ethylenediaminetetraacetic acid";"edetic acid";"1960-11-04";"C10H16N2O8";"organic (weak) acids";"1";"recommended";"40";"60 – 70";"";"";"1";"";"";"";"";"";"";"";"";"";"";""
"4";"Vinyl Ester Resins";"";"ethylenediaminetetraacetic acid";"edetic acid";"1960-11-04";"C10H16N2O8";"organic (weak) acids";"1";"recommended";"40";"60 – 70";"";"";"7";"";"";"";"";"";"";"";"";"";"";""
"";"";"";"";"";"";"";"";"";"";"";"";"";"";"";"";"";"";"";"";"";"";"";"";"";""
"";"";"";"";"";"";"";"";"";"";"";"";"";"";"";"";"";"";"";"";"";"";"";"";"";""
"Corrosion Survey Database (COR•SUR) © 2002 NACE International";"";"";"";"";"";"";"";"";"";"";"";"";"";"";"";"";"";"";"";"";"";"";"";"";""
"";"";"";"";"";"";"";"";"";"";"";"";"";"";"";"";"";"";"";"";"";"";"";"";"";""
"";"";"";"";"";"";"";"";"";"";"";"";"";"";"";"";"";"";"";"";"";"";"";"";"";""
"";"";"";"";"";"";"";"";"";"";"";"";"";"";"";"";"";"";"";"";"";"";"";"";"";""

File: data/corrosion_data/TableData - 2024-11-11T002706.259.csv
sep=;
"Title: Corrosion Survey Database (COR•SUR)";"";"";"";"";"";"";"";"";"";"";"";"";"";"";"";"";"";"";"";"";"";"";"";"";""
"Table: Fatty acids";"";"";"";"";"";"";"";"";"";"";"";"";"";"";"";"";"";"";"";"";"";"";"";"";""
"DOWNLOAD SHOWS ONLY THE DISPLAYED DATA, UP TO 50 ROWS";"";"";"";"";"";"";"";"";"";"";"";"";"";"";"";"";"";"";"";"";"";"";"";"";""
"No.";"material or substance name";"material synonym";"exposure medium";"exposure medium class";"NACE resistance rating (unitless)";"resistance note";"conc. (%)";"temp. (°F)";"exposure time (mo (30))";"test note";"reference";"";"";"";"";"";"";"";"";"";"";"";"";"";""
"1";"Acetal Resins (Polyoxymethylene)";"";"fatty acids";"organic (weak) acids";"2";"questionable";"100";"70 – 150";"";"";"1";"";"";"";"";"";"";"";"";"";"";"";"";"";""
"2";"Acrylonitrile Butadiene Styrene Polymer (ABS)";"";"fatty acids";"organic (weak) acids";"1";"recommended";"20";"60 – 165";"";"";"1";"";"";"";"";"";"";"";"";"";"";"";"";"";""
"3";"Acrylonitrile Butadiene Styrene Polymer (ABS)";"";"fatty acids";"organic (weak) acids";"1";"recommended";"100";"70 – 150";"";"";"1";"";"";"";"";"";"";"";"";"";"";"";"";"";""
"4";"Chlorendic Unsaturated Polyester, Glass Fiber-Reinforced (190 + 47)";"HET acid polyester-Polifos 190 + 47 phr styrene";"fatty acids";"organic (weak) acids";"1";"recommended";"any";"250";"<6";"";"16";"";"";"";"";"";"";"";"";"";"";"";"";"";""
"5";"Chlorendic Unsaturated Polyester, Glass Fiber-Reinforced (869 + 44.5)";"HET acid polyester-Polifos 869 + 44.5 phr styrene";"fatty acids";"organic (weak) acids";"1";"recommended";"any";"250";"<6";"";"16";"";"";"";"";"";"";"";"";"";"";"";"";"";""
"6";"Chlorosulfonated Polyethylene";"";"fatty acids";"organic (weak) acids";"3";"not recommended";"100";"70 – 150";"";"";"1";"";"";"";"";"";"";"";"";"";"";"";"";"";""
"7";"Concrete";"";"fatty acids";"organic (weak) acids";"3";"not recommended";"100";"60 – 70";"";"";"1";"";"";"";"";"";"";"";"";"";"";"";"";"";""
"8";"Epoxy Resin, Asbestos/ Glass Fiber- Reinforced";"";"fatty acids";"organic (weak) acids";"1";"recommended";">10";"75 – 212";">12";"";"1";"";"";"";"";"";"";"";"";"";"";"";"";"";""
"9";"Epoxy Resin, Glass Fiber- Reinforced";"";"fatty acids";"organic (weak) acids";"1";"recommended";"100";"70 – 225";"";"";"1, 19";"";"";"";"";"";"";"";"";"";"";"";"";"";""
"10";"Fluororubber";"";"fatty acids";"organic (weak) acids";"2";"questionable";"100";"70 – 150";"";"";"1";"";"";"";"";"";"";"";"";"";"";"";"";"";""
"11";"Furfuryl Alcohol Resin, Glass Fiber-Reinforced";"";"fatty acids";"organic (weak) acids";"1";"recommended";"100";"70 – 250";">12";"";"1";"";"";"";"";"";"";"";"";"";"";"";"";"";""
"12";"Glass, Chemical";"";"fatty acids";"organic (weak) acids";"1";"recommended";"100";"<212";"";"with ketones";"1";"";"";"";"";"";"";"";"";"";"";"";"";"";""
"13";"Polychloroprene";"";"fatty acids";"organic (weak) acids";"1";"recommended";"100";"70 – 150";"";"";"1";"";"";"";"";"";"";"";"";"";"";"";"";"";""
"14";"Polyesters, Glass Fiber-Reinforced";"";"fatty acids";"organic (weak) acids";"1";"recommended";"100";"70 – 250";"";"";"1";"";"";"";"";"";"";"";"";"";"";"";"";"";""
"15";"Polyethylene (PE)";"";"fatty acids";"organic (weak) acids";"3";"not recommended; may stress crack";"100";"70 – 150";"";"";"1";"";"";"";"";"";"";"";"";"";"";"";"";"";""
"16";"Polypropylene (PP)";"";"fatty acids";"organic (weak) acids";"1";"recommended";"100";"60 – 150";"<6";"";"1";"";"";"";"";"";"";"";"";"";"";"";"";"";""
"17";"Polyvinyl Chloride (PVC)";"";"fatty acids";"organic (weak) acids";"1";"recommended";"100";"70 – 150";"";"";"1";"";"";"";"";"";"";"";"";"";"";"";"";"";""
"18";"Polyvinylidene Fluoride (PVDF)";"Kynar";"fatty acids";"organic (weak) acids";"1";"recommended";"100";"70 – 285";"";"";"1, 17";"";"";"";"";"";"";"";"";"";"";"";"";"";""
"19";"Rubber, Butyl (BR)";"";"fatty acids";"organic (weak) acids";"2";"questionable";"100";"70 – 150";"";"";"1";"";"";"";"";"";"";"";"";"";"";"";"";"";""
"20";"Rubber, Natural (NR)";"";"fatty acids";"organic (weak) acids";"3";"not recommended";"100";"70 – 150";"";"";"1";"";"";"";"";"";"";"";"";"";"";"";"";"";""
"21";"Vinyl Ester Resins";"";"fatty acids";"organic (weak) acids";"1";"recommended";"100";"70 – 250";"";"";"7";"";"";"";"";"";"";"";"";"";"";"";"";"";""
"22";"Wood";"";"fatty acids";"organic (weak) acids";"1";"recommended";"100";"70 – 212";"";"";"1";"";"";"";"";"";"";"";"";"";"";"";"";"";""
"";"";"";"";"";"";"";"";"";"";"";"";"";"";"";"";"";"";"";"";"";"";"";"";"";""
"";"";"";"";"";"";"";"";"";"";"";"";"";"";"";"";"";"";"";"";"";"";"";"";"";""
"Corrosion Survey Database (COR•SUR) © 2002 NACE International";"";"";"";"";"";"";"";"";"";"";"";"";"";"";"";"";"";"";"";"";"";"";"";"";""

File: data/corrosion_data/TableData - 2024-11-11T002712.909.csv
sep=;
"Title: Corrosion Survey Database (COR•SUR)";"";"";"";"";"";"";"";"";"";"";"";"";"";"";"";"";"";"";"";"";"";"";"";"";""
"Table: Formic acid";"";"";"";"";"";"";"";"";"";"";"";"";"";"";"";"";"";"";"";"";"";"";"";"";""
"DOWNLOAD SHOWS ONLY THE DISPLAYED DATA, UP TO 50 ROWS";"";"";"";"";"";"";"";"";"";"";"";"";"";"";"";"";"";"";"";"";"";"";"";"";""
"No.";"material or substance name";"material synonym";"exposure medium";"exposure medium synonym";"exposure medium note";"exposure medium CAS RN";"exposure medium formula";"exposure medium class";"NACE resistance rating (unitless)";"resistance note";"conc. (%)";"temp. (°F)";"exposure time (mo (30))";"test note";"reference";"";"";"";"";"";"";"";"";"";""
"1";"Acetal Resins (Polyoxymethylene)";"";"formic acid";"methanoic acid";"";"64-18-6";"CH2O2";"organic (weak) acids";"3";"not recommended";"10 – 50";"70 – 125";"";"";"1";"";"";"";"";"";"";"";"";"";""
"2";"Acetal Resins (Polyoxymethylene)";"";"formic acid";"methanoic acid";"";"64-18-6";"CH2O2";"organic (weak) acids";"3";"not recommended";"50";"70 – 150";"";"";"1";"";"";"";"";"";"";"";"";"";""
"3";"Acetal Resins (Polyoxymethylene)";"";"formic acid";"methanoic acid";"";"64-18-6";"CH2O2";"organic (weak) acids";"3";"not recommended";"100";"70 – 150";"";"";"1";"";"";"";"";"";"";"";"";"";""
"4";"Acrylonitrile Butadiene Styrene Polymer (ABS)";"";"formic acid";"methanoic acid";"";"64-18-6";"CH2O2";"organic (weak) acids";"2";"questionable";"20";"60 – 165";"";"";"1";"";"";"";"";"";"";"";"";"";""
"5";"Acrylonitrile Butadiene Styrene Polymer (ABS)";"";"formic acid";"methanoic acid";"";"64-18-6";"CH2O2";"organic (weak) acids";"3";"not recommended";"50";"60 – 165";"";"";"1";"";"";"";"";"";"";"";"";"";""
"6";"Acrylonitrile Butadiene Styrene Polymer (ABS)";"";"formic acid";"methanoic acid";"";"64-18-6";"CH2O2";"organic (weak) acids";"3";"not recommended";"100";"60 – 165";"";"";"1";"";"";"";"";"";"";"";"";"";""
"7";"Carbon-Graphite Composites";"";"formic acid";"methanoic acid";"";"64-18-6";"CH2O2";"organic (weak) acids";"1";"recommended";">10";"70 – 212";"";"";"1";"";"";"";"";"";"";"";"";"";""
"8";"Cellulose Acetate";"";"formic acid";"methanoic acid";"";"64-18-6";"CH2O2";"organic (weak) acids";"1";"recommended";"3";"60 – 70";"";"";"1";"";"";"";"";"";"";"";"";"";""
"9";"Cellulose Acetate Butyrate";"";"formic acid";"methanoic acid";"";"64-18-6";"CH2O2";"organic (weak) acids";"1";"recommended";"3";"60 – 70";"<1";"";"1";"";"";"";"";"";"";"";"";"";""
"10";"Chlorendic Unsaturated Polyester, Glass Fiber-Reinforced (190 + 47)";"HET acid polyester-Polifos 190 + 47 phr styrene";"formic acid";"methanoic acid";"";"64-18-6";"CH2O2";"organic (weak) acids";"1";"recommended";"10";"185 – 200";"<6";"";"16";"";"";"";"";"";"";"";"";"";""
"11";"Chlorendic Unsaturated Polyester, Glass Fiber-Reinforced (190 + 47)";"";"formic acid";"methanoic acid";"";"64-18-6";"CH2O2";"organic (weak) acids";"1";"recommended";"25";"75";"";"";"16";"";"";"";"";"";"";"";"";"";""
"12";"Chlorendic Unsaturated Polyester, Glass Fiber-Reinforced (190 + 47)";"";"formic acid";"methanoic acid";"";"64-18-6";"CH2O2";"organic (weak) acids";"1";"recommended";"95";"100";"";"";"16";"";"";"";"";"";"";"";"";"";""
"13";"Chlorendic Unsaturated Polyester, Glass Fiber-Reinforced (190 + 47)";"";"formic acid";"methanoic acid";"";"64-18-6";"CH2O2";"organic (weak) acids";"1";"recommended";"100";"100";"";"";"16";"";"";"";"";"";"";"";"";"";""
"14";"Chlorendic Unsaturated Polyester, Glass Fiber-Reinforced (869 + 44.5)";"";"formic acid";"methanoic acid";"";"64-18-6";"CH2O2";"organic (weak) acids";"1";"recommended";"10";"185";"";"";"16";"";"";"";"";"";"";"";"";"";""
"15";"Chlorendic Unsaturated Polyester, Glass Fiber-Reinforced (869 + 44.5)";"";"formic acid";"methanoic acid";"";"64-18-6";"CH2O2";"organic (weak) acids";"1";"recommended";"10";"200";"";"";"16";"";"";"";"";"";"";"";"";"";""
"16";"Chlorendic Unsaturated Polyester, Glass Fiber-Reinforced (869 + 44.5)";"";"formic acid";"methanoic acid";"";"64-18-6";"CH2O2";"organic (weak) acids";"1";"recommended";"15";"135";"";"";"16";"";"";"";"";"";"";"";"";"";""
"17";"Chlorendic Unsaturated Polyester, Glass Fiber-Reinforced (869 + 44.5)";"HET acid polyester-Polifos 869 + 44.5 phr styrene";"formic acid";"methanoic acid";"";"64-18-6";"CH2O2";"organic (weak) acids";"1";"recommended";"25";"75";"<6";"";"16";"";"";"";"";"";"";"";"";"";""
"18";"Chlorendic Unsaturated Polyester, Glass Fiber-Reinforced (869 + 44.5)";"";"formic acid";"methanoic acid";"";"64-18-6";"CH2O2";"organic (weak) acids";"3";"not recommended";"25";"160";"";"";"16";"";"";"";"";"";"";"";"";"";""
"19";"Chlorendic Unsaturated Polyester, Glass Fiber-Reinforced (869 + 44.5)";"";"formic acid";"methanoic acid";"";"64-18-6";"CH2O2";"organic (weak) acids";"3";"not recommended";"50";"115";"";"";"16";"";"";"";"";"";"";"";"";"";""
"20";"Chlorendic Unsaturated Polyester, Glass Fiber-Reinforced (869 + 44.5)";"";"formic acid";"methanoic acid";"";"64-18-6";"CH2O2";"organic (weak) acids";"3";"not recommended";"100";"100";"";"";"16";"";"";"";"";"";"";"";"";"";""
"21";"Chlorendic Unsaturated Polyester, Glass Fiber-Reinforced (869 + 44.5)";"";"formic acid";"methanoic acid";"";"64-18-6";"CH2O2";"organic (weak) acids";"3";"not recommended";"100";"135";"";"";"16";"";"";"";"";"";"";"";"";"";""
"22";"Chlorinated Polyvinyl Chloride (CPVC)";"";"formic acid";"methanoic acid";"";"64-18-6";"CH2O2";"organic (weak) acids";"1";"recommended";"100";"70 – 150";"";"";"1, 2";"";"";"";"";"";"";"";"";"";""
"23";"Chlorosulfonated Polyethylene";"";"formic acid";"methanoic acid";"";"64-18-6";"CH2O2";"organic (weak) acids";"1";"recommended";"10 – 50";"70 – 100";"";"";"1";"";"";"";"";"";"";"";"";"";""
"24";"Chlorosulfonated Polyethylene";"";"formic acid";"methanoic acid";"";"64-18-6";"CH2O2";"organic (weak) acids";"1";"recommended";"50";"70 – 150";"";"";"1";"";"";"";"";"";"";"";"";"";""
"25";"Chlorosulfonated Polyethylene";"";"formic acid";"methanoic acid";"";"64-18-6";"CH2O2";"organic (weak) acids";"1";"recommended";"100";"60 – 70";"";"";"1";"";"";"";"";"";"";"";"";"";""
"26";"Chlorosulfonated Polyethylene";"";"formic acid";"methanoic acid";"";"64-18-6";"CH2O2";"organic (weak) acids";"2";"questionable";"100";"70 – 150";"";"";"1";"";"";"";"";"";"";"";"";"";""
"27";"Concrete";"";"formic acid";"methanoic acid";"";"64-18-6";"CH2O2";"organic (weak) acids";"3";"not recommended";"100";"60 – 70";"";"";"1";"";"";"";"";"";"";"";"";"";""
"28";"Epoxy Cements";"";"formic acid";"methanoic acid";"";"64-18-6";"CH2O2";"organic (weak) acids";"1";"recommended";"1";"68";"<6";"";"5";"";"";"";"";"";"";"";"";"";""
"29";"Epoxy Cements";"";"formic acid";"methanoic acid";"";"64-18-6";"CH2O2";"organic (weak) acids";"1";"recommended";"1";"140";"";"";"5";"";"";"";"";"";"";"";"";"";""
"30";"Epoxy Cements";"";"formic acid";"methanoic acid";"";"64-18-6";"CH2O2";"organic (weak) acids";"2";"questionable";"5";"68";"";"";"5";"";"";"";"";"";"";"";"";"";""
"31";"Epoxy Cements";"";"formic acid";"methanoic acid";"";"64-18-6";"CH2O2";"organic (weak) acids";"2";"questionable";"5";"140";"";"";"5";"";"";"";"";"";"";"";"";"";""
"32";"Epoxy Cements";"";"formic acid";"methanoic acid";"";"64-18-6";"CH2O2";"organic (weak) acids";"3";"not recommended";"20";"68";"";"";"5";"";"";"";"";"";"";"";"";"";""
"33";"Epoxy Cements";"";"formic acid";"methanoic acid";"";"64-18-6";"CH2O2";"organic (weak) acids";"3";"not recommended";"20";"140";"";"";"5";"";"";"";"";"";"";"";"";"";""
"34";"Epoxy Cements";"";"formic acid";"methanoic acid";"";"64-18-6";"CH2O2";"organic (weak) acids";"3";"not recommended";"98";"68";"";"";"5";"";"";"";"";"";"";"";"";"";""
"35";"Epoxy Cements";"";"formic acid";"methanoic acid";"";"64-18-6";"CH2O2";"organic (weak) acids";"3";"not recommended";"98";"140";"";"";"5";"";"";"";"";"";"";"";"";"";""
"36";"Epoxy Resin, Asbestos/ Glass Fiber- Reinforced";"";"formic acid";"methanoic acid";"";"64-18-6";"CH2O2";"organic (weak) acids";"3";"not recommended";"any";"0 – 250";">12";"";"1";"";"";"";"";"";"";"";"";"";""
"37";"Epoxy Resin, Glass Fiber- Reinforced";"";"formic acid";"methanoic acid";"";"64-18-6";"CH2O2";"organic (weak) acids";"2";"questionable";"90";"70 – 80";"";"";"1, 24";"";"";"";"";"";"";"";"";"";""
"38";"Epoxy Resin, Glass Fiber- Reinforced";"";"formic acid";"methanoic acid";"";"64-18-6";"CH2O2";"organic (weak) acids";"3";"not recommended";"100";"70 – 150";"";"";"1, 24";"";"";"";"";"";"";"";"";"";""
"39";"Ethylene Tetrafluoroethylene Copolymer (ETFE)";"Teflon; Hostaflon; Fluon";"formic acid";"methanoic acid";"";"64-18-6";"CH2O2";"organic (weak) acids";"1";"recommended";"10 – 20";"250 – 350";">12";"";"10";"";"";"";"";"";"";"";"";"";""
"40";"Ethylene Tetrafluoroethylene Copolymer (ETFE)";"";"formic acid";"methanoic acid";"";"64-18-6";"CH2O2";"organic (weak) acids";"1";"recommended";"40 – 60";"250 – 350";"";"";"10";"";"";"";"";"";"";"";"";"";""
"41";"Fluorinated Ethylene Propylene Copolymer (FEP)/ Polytetrafluoroethylene (PTFE)";"";"formic acid";"methanoic acid";"";"64-18-6";"CH2O2";"organic (weak) acids";"1";"recommended";"100";"70 – 150";"";"immersed, cyclic immersion";"1, 22";"";"";"";"";"";"";"";"";"";""
"42";"Fluorinated Ethylene Propylene Copolymer (FEP)/ Polytetrafluoroethylene (PTFE)";"";"formic acid";"methanoic acid";"";"64-18-6";"CH2O2";"organic (weak) acids";"1";"recommended";"100";"150 – 212";"";"";"1, 22";"";"";"";"";"";"";"";"";"";""
"43";"Fluororubber";"";"formic acid";"methanoic acid";"";"64-18-6";"CH2O2";"organic (weak) acids";"1";"recommended";"10 – 50";"70 – 100";"";"";"1";"";"";"";"";"";"";"";"";"";""
"44";"Fluororubber";"";"formic acid";"methanoic acid";"";"64-18-6";"CH2O2";"organic (weak) acids";"2";"questionable";"50";"100 – 150";"";"";"1";"";"";"";"";"";"";"";"";"";""
"45";"Fluororubber";"";"formic acid";"methanoic acid";"";"64-18-6";"CH2O2";"organic (weak) acids";"1";"recommended";"100";"60 – 70";"";"";"1";"";"";"";"";"";"";"";"";"";""
"46";"Fluororubber";"";"formic acid";"methanoic acid";"";"64-18-6";"CH2O2";"organic (weak) acids";"3";"not recommended";"100";"70 – 150";"";"";"1";"";"";"";"";"";"";"";"";"";""
"47";"Furfuryl Alcohol Resin, Asbestos-Reinforced";"";"formic acid";"methanoic acid";"";"64-18-6";"CH2O2";"organic (weak) acids";"1";"recommended";"40";"70 – 80";"";"";"1";"";"";"";"";"";"";"";"";"";""
"48";"Furfuryl Alcohol Resin, Glass Fiber-Reinforced";"";"formic acid";"methanoic acid";"";"64-18-6";"CH2O2";"organic (weak) acids";"1";"recommended";"10 – 50";"70 – 250";"";"";"1";"";"";"";"";"";"";"";"";"";""
"49";"Furfuryl Alcohol Resin, Glass Fiber-Reinforced";"";"formic acid";"methanoic acid";"";"64-18-6";"CH2O2";"organic (weak) acids";"1";"recommended";"90";"70 – 200";"";"";"1";"";"";"";"";"";"";"";"";"";""
"50";"Glass, Chemical";"";"formic acid";"methanoic acid";"";"64-18-6";"CH2O2";"organic (weak) acids";"1";"recommended";"100";"70 – 212";"";"pipes and small containers";"1";"";"";"";"";"";"";"";"";"";""
"";"";"";"";"";"";"";"";"";"";"";"";"";"";"";"";"";"";"";"";"";"";"";"";"";""
"";"";"";"";"";"";"";"";"";"";"";"";"";"";"";"";"";"";"";"";"";"";"";"";"";""
"Corrosion Survey Database (COR•SUR) © 2002 NACE International";"";"";"";"";"";"";"";"";"";"";"";"";"";"";"";"";"";"";"";"";"";"";"";"";""

File: data/corrosion_data/TableData - 2024-11-11T002718.920.csv
sep=;
"Title: Corrosion Survey Database (COR•SUR)";"";"";"";"";"";"";"";"";"";"";"";"";"";"";"";"";"";"";"";"";"";"";"";"";""
"Table: Formic acid";"";"";"";"";"";"";"";"";"";"";"";"";"";"";"";"";"";"";"";"";"";"";"";"";""
"DOWNLOAD SHOWS ONLY THE DISPLAYED DATA, UP TO 50 ROWS";"";"";"";"";"";"";"";"";"";"";"";"";"";"";"";"";"";"";"";"";"";"";"";"";""
"No.";"material or substance name";"material synonym";"exposure medium";"exposure medium synonym";"exposure medium note";"exposure medium CAS RN";"exposure medium formula";"exposure medium class";"NACE resistance rating (unitless)";"resistance note";"conc. (%)";"temp. (°F)";"exposure time (mo (30))";"test note";"reference";"";"";"";"";"";"";"";"";"";""
"51";"Nylon";"";"formic acid";"methanoic acid";"";"64-18-6";"CH2O2";"organic (weak) acids";"3";"not recommended";"10";"60 – 70";"";"";"1";"";"";"";"";"";"";"";"";"";""
"52";"Nylon";"";"formic acid";"methanoic acid";"";"64-18-6";"CH2O2";"organic (weak) acids";"3";"not recommended";"100";"60 – 70";"";"";"1";"";"";"";"";"";"";"";"";"";""
"53";"Phenolic Resins, Asbestos-Reinforced";"";"formic acid";"methanoic acid";"";"64-18-6";"CH2O2";"organic (weak) acids";"1";"recommended";"40";"60 – 70";"";"";"1";"";"";"";"";"";"";"";"";"";""
"54";"Phenolic Resins, Asbestos-Reinforced";"";"formic acid";"methanoic acid";"";"64-18-6";"CH2O2";"organic (weak) acids";"1";"recommended";"90";"70 – 300";"";"";"1";"";"";"";"";"";"";"";"";"";""
"55";"Polychloroprene";"";"formic acid";"methanoic acid";"";"64-18-6";"CH2O2";"organic (weak) acids";"1";"recommended";"50";"70 – 150";"";"";"1";"";"";"";"";"";"";"";"";"";""
"56";"Polychloroprene";"";"formic acid";"methanoic acid";"";"64-18-6";"CH2O2";"organic (weak) acids";"1";"recommended";"100";"70 – 150";"";"";"1";"";"";"";"";"";"";"";"";"";""
"57";"Polyesters, Glass Fiber-Reinforced";"";"formic acid";"methanoic acid";"";"64-18-6";"CH2O2";"organic (weak) acids";"1";"recommended";"10";"70 – 185";"";"";"1";"";"";"";"";"";"";"";"";"";""
"58";"Polyesters, Glass Fiber-Reinforced";"";"formic acid";"methanoic acid";"vapor";"64-18-6";"CH2O2";"organic (weak) acids";"1";"recommended";"10";"185 – 200";"";"";"1";"";"";"";"";"";"";"";"";"";""
"59";"Polyesters, Glass Fiber-Reinforced";"";"formic acid";"methanoic acid";"";"64-18-6";"CH2O2";"organic (weak) acids";"1";"recommended";"10 – 20";"70 – 80";"";"";"1";"";"";"";"";"";"";"";"";"";""
"60";"Polyesters, Glass Fiber-Reinforced";"";"formic acid";"methanoic acid";"";"64-18-6";"CH2O2";"organic (weak) acids";"3";"not recommended";"20";"80 – 150";"";"";"1";"";"";"";"";"";"";"";"";"";""
"61";"Polyesters, Glass Fiber-Reinforced";"";"formic acid";"methanoic acid";"";"64-18-6";"CH2O2";"organic (weak) acids";"1";"recommended";"50";"70 – 80";"";"";"1";"";"";"";"";"";"";"";"";"";""
"62";"Polyesters, Glass Fiber-Reinforced";"";"formic acid";"methanoic acid";"";"64-18-6";"CH2O2";"organic (weak) acids";"3";"not recommended";"50";"100 – 125";"";"";"1";"";"";"";"";"";"";"";"";"";""
"63";"Polyesters, Glass Fiber-Reinforced";"";"formic acid";"methanoic acid";"";"64-18-6";"CH2O2";"organic (weak) acids";"1";"recommended";"90";"70 – 100";"";"";"1";"";"";"";"";"";"";"";"";"";""
"64";"Polyesters, Glass Fiber-Reinforced";"";"formic acid";"methanoic acid";"";"64-18-6";"CH2O2";"organic (weak) acids";"3";"not recommended";"100";"100 – 150";"";"";"1";"";"";"";"";"";"";"";"";"";""
"65";"Polyethylene (PE)";"";"formic acid";"methanoic acid";"";"64-18-6";"CH2O2";"organic (weak) acids";"1";"recommended; may stress crack";"20";"70 – 150";"";"";"1";"";"";"";"";"";"";"";"";"";""
"66";"Polyethylene (PE)";"";"formic acid";"methanoic acid";"";"64-18-6";"CH2O2";"organic (weak) acids";"1";"recommended";"50";"70 – 150";"";"";"1";"";"";"";"";"";"";"";"";"";""
"67";"Polyethylene (PE)";"";"formic acid";"methanoic acid";"";"64-18-6";"CH2O2";"organic (weak) acids";"3";"not recommended";">90";"125 – 150";"";"";"1";"";"";"";"";"";"";"";"";"";""
"68";"Polyethylene (PE)";"";"formic acid";"methanoic acid";"";"64-18-6";"CH2O2";"organic (weak) acids";"1";"recommended";"100";"60 – 70";"";"";"1";"";"";"";"";"";"";"";"";"";""
"69";"Polyethylene (PE)";"";"formic acid";"methanoic acid";"";"64-18-6";"CH2O2";"organic (weak) acids";"3";"not recommended";"100";"70 – 150";"";"";"1";"";"";"";"";"";"";"";"";"";""
"70";"Polymethyl Methacrylate (PMMA)";"";"formic acid";"methanoic acid";"";"64-18-6";"CH2O2";"organic (weak) acids";"1";"recommended";"10 – 80";"70 – 150";"";"";"1";"";"";"";"";"";"";"";"";"";""
"71";"Polymethyl Methacrylate (PMMA)";"";"formic acid";"methanoic acid";"";"64-18-6";"CH2O2";"organic (weak) acids";"1";"recommended";"100";"70 – 150";"";"";"1";"";"";"";"";"";"";"";"";"";""
"72";"Polyphenylene Sulfide (40% Glass-Filled)";"Fortron PPS";"formic acid";"methanoic acid";"";"64-18-6";"CH2O2";"organic (weak) acids";"1";"recommended";"100";"0 – 200";"<1";"";"11";"";"";"";"";"";"";"";"";"";""
"73";"Polypropylene (PP)";"";"formic acid";"methanoic acid";"";"64-18-6";"CH2O2";"organic (weak) acids";"1";"recommended";"10";"60 – 150";"<6";"";"1";"";"";"";"";"";"";"";"";"";""
"74";"Polypropylene (PP)";"";"formic acid";"methanoic acid";"";"64-18-6";"CH2O2";"organic (weak) acids";"1";"recommended";"100";"60 – 150";"";"";"1";"";"";"";"";"";"";"";"";"";""
"75";"Polyvinyl Chloride (PVC)";"";"formic acid";"methanoic acid";"";"64-18-6";"CH2O2";"organic (weak) acids";"2";"questionable";"100";"70 – 80";"";"";"1";"";"";"";"";"";"";"";"";"";""
"76";"Polyvinyl Chloride (PVC)";"";"formic acid";"methanoic acid";"";"64-18-6";"CH2O2";"organic (weak) acids";"3";"not recommended";"100";"80 – 150";"";"";"1";"";"";"";"";"";"";"";"";"";""
"77";"Polyvinylidene Fluoride (PVDF)";"";"formic acid";"methanoic acid";"";"64-18-6";"CH2O2";"organic (weak) acids";"1";"recommended";"100";"70 – 250";"";"";"1, 23";"";"";"";"";"";"";"";"";"";""
"78";"Rubber, Butyl (BR)";"";"formic acid";"methanoic acid";"";"64-18-6";"CH2O2";"organic (weak) acids";"1";"recommended";"10 – 50";"70 – 125";"";"";"1";"";"";"";"";"";"";"";"";"";""
"79";"Rubber, Butyl (BR)";"";"formic acid";"methanoic acid";"";"64-18-6";"CH2O2";"organic (weak) acids";"1";"recommended";"50";"70 – 150";"";"";"1";"";"";"";"";"";"";"";"";"";""
"80";"Rubber, Butyl (BR)";"";"formic acid";"methanoic acid";"";"64-18-6";"CH2O2";"organic (weak) acids";"1";"recommended";"100";"70 – 150";"";"";"1";"";"";"";"";"";"";"";"";"";""
"81";"Rubber, Natural (NR)";"";"formic acid";"methanoic acid";"";"64-18-6";"CH2O2";"organic (weak) acids";"1";"recommended";"10 – 50";"70 – 100";"";"";"1";"";"";"";"";"";"";"";"";"";""
"82";"Rubber, Natural (NR)";"";"formic acid";"methanoic acid";"";"64-18-6";"CH2O2";"organic (weak) acids";"1";"recommended";"50";"70 – 150";"";"";"1";"";"";"";"";"";"";"";"";"";""
"83";"Rubber, Natural (NR)";"";"formic acid";"methanoic acid";"";"64-18-6";"CH2O2";"organic (weak) acids";"1";"recommended";"100";"70 – 150";"";"";"1";"";"";"";"";"";"";"";"";"";""
"84";"Vinyl Ester Resins";"";"formic acid";"methanoic acid";"";"64-18-6";"CH2O2";"organic (weak) acids";"1";"recommended";"9";"70 – 100";"";"";"7";"";"";"";"";"";"";"";"";"";""
"85";"Vinyl Ester Resins";"";"formic acid";"methanoic acid";"";"64-18-6";"CH2O2";"organic (weak) acids";"1";"recommended";"10";"80 – 165";"";"";"7";"";"";"";"";"";"";"";"";"";""
"86";"Vinyl Ester Resins";"";"formic acid";"methanoic acid";"vapor";"64-18-6";"CH2O2";"organic (weak) acids";"1";"recommended";"10";"165 – 180";"";"";"7";"";"";"";"";"";"";"";"";"";""
"87";"Wood";"";"formic acid";"methanoic acid";"";"64-18-6";"CH2O2";"organic (weak) acids";"1";"recommended";"10 – 40";"60 – 70";"";"";"1";"";"";"";"";"";"";"";"";"";""
"";"";"";"";"";"";"";"";"";"";"";"";"";"";"";"";"";"";"";"";"";"";"";"";"";""
"";"";"";"";"";"";"";"";"";"";"";"";"";"";"";"";"";"";"";"";"";"";"";"";"";""
"Corrosion Survey Database (COR•SUR) © 2002 NACE International";"";"";"";"";"";"";"";"";"";"";"";"";"";"";"";"";"";"";"";"";"";"";"";"";""

File: data/corrosion_data/TableData - 2024-11-11T002723.158.csv
sep=;
"Title: Corrosion Survey Database (COR•SUR)";"";"";"";"";"";"";"";"";"";"";"";"";"";"";"";"";"";"";"";"";"";"";"";"";""
"Table: Gallic acid";"";"";"";"";"";"";"";"";"";"";"";"";"";"";"";"";"";"";"";"";"";"";"";"";""
"DOWNLOAD SHOWS ONLY THE DISPLAYED DATA, UP TO 50 ROWS";"";"";"";"";"";"";"";"";"";"";"";"";"";"";"";"";"";"";"";"";"";"";"";"";""
"No.";"material or substance name";"material synonym";"exposure medium";"exposure medium synonym";"exposure medium note";"exposure medium CAS RN";"exposure medium formula";"exposure medium class";"NACE resistance rating (unitless)";"resistance note";"conc. (%)";"temp. (°F)";"exposure time (mo (30))";"test note";"reference";"";"";"";"";"";"";"";"";"";""
"1";"Acrylonitrile Butadiene Styrene Polymer (ABS)";"";"gallic acid";"3,4,5-trihydroxybenzoic acid";"";"149-91-7";"C7H6O5";"organic (weak) acids";"1";"recommended";"100";"70 – 150";"";"";"1";"";"";"";"";"";"";"";"";"";""
"2";"Chlorendic Unsaturated Polyester, Glass Fiber-Reinforced (190 + 47)";"HET acid polyester-Polifos 190 + 47 phr styrene";"gallic acid";"3,4,5-trihydroxybenzoic acid";"";"149-91-7";"C7H6O5";"organic (weak) acids";"1";"recommended";"100";"80";"<6";"";"16";"";"";"";"";"";"";"";"";"";""
"3";"Chlorinated Polyvinyl Chloride (CPVC)";"";"gallic acid";"3,4,5-trihydroxybenzoic acid";"";"149-91-7";"C7H6O5";"organic (weak) acids";"1";"recommended";"100";"70 – 212";"";"";"1, 2";"";"";"";"";"";"";"";"";"";""
"4";"Epoxy Cements";"";"gallic acid";"3,4,5-trihydroxybenzoic acid";"";"149-91-7";"C7H6O5";"organic (weak) acids";"1";"recommended";"50";"68";"<6";"";"5";"";"";"";"";"";"";"";"";"";""
"5";"Epoxy Cements";"";"gallic acid";"3,4,5-trihydroxybenzoic acid";"";"149-91-7";"C7H6O5";"organic (weak) acids";"3";"not recommended";"50";"140";"";"";"5";"";"";"";"";"";"";"";"";"";""
"6";"Fluorinated Ethylene Propylene Copolymer (FEP)/ Polytetrafluoroethylene (PTFE)";"";"gallic acid";"3,4,5-trihydroxybenzoic acid";"";"149-91-7";"C7H6O5";"organic (weak) acids";"1";"recommended";"100";"70 – 150";"";"cyclic immersion; immersed";"1";"";"";"";"";"";"";"";"";"";""
"7";"Furfuryl Alcohol Resin, Glass Fiber-Reinforced";"";"gallic acid";"3,4,5-trihydroxybenzoic acid";"";"149-91-7";"C7H6O5";"organic (weak) acids";"1";"recommended";"100";"70 – 250";">12";"";"1";"";"";"";"";"";"";"";"";"";""
"8";"Polyethylene (PE)";"";"gallic acid";"3,4,5-trihydroxybenzoic acid";"saturated";"149-91-7";"C7H6O5";"organic (weak) acids";"1";"recommended; may stress crack";"100";"70 – 150";"";"";"1, 21";"";"";"";"";"";"";"";"";"";""
"9";"Polyvinyl Chloride (PVC)";"";"gallic acid";"3,4,5-trihydroxybenzoic acid";"";"149-91-7";"C7H6O5";"organic (weak) acids";"1";"recommended";"100";"70 – 150";"";"";"1";"";"";"";"";"";"";"";"";"";""
"10";"Polyvinylidene Fluoride (PVDF)";"";"gallic acid";"3,4,5-trihydroxybenzoic acid";"";"149-91-7";"C7H6O5";"organic (weak) acids";"1";"recommended";"100";"60 – 70";"";"";"1, 23";"";"";"";"";"";"";"";"";"";""
"11";"Polyvinylidene Fluoride (PVDF)";"";"gallic acid";"3,4,5-trihydroxybenzoic acid";"";"149-91-7";"C7H6O5";"organic (weak) acids";"2";"questionable";"100";"70 – 125";"";"";"1, 23";"";"";"";"";"";"";"";"";"";""
"12";"Styrene Acrylonitrile Copolymer (SAN)";"";"gallic acid";"3,4,5-trihydroxybenzoic acid";"";"149-91-7";"C7H6O5";"organic (weak) acids";"1";"recommended";"100";"70 – 125";"";"";"1";"";"";"";"";"";"";"";"";"";""
"";"";"";"";"";"";"";"";"";"";"";"";"";"";"";"";"";"";"";"";"";"";"";"";"";""
"";"";"";"";"";"";"";"";"";"";"";"";"";"";"";"";"";"";"";"";"";"";"";"";"";""
"Corrosion Survey Database (COR•SUR) © 2002 NACE International";"";"";"";"";"";"";"";"";"";"";"";"";"";"";"";"";"";"";"";"";"";"";"";"";""

File: data/corrosion_data/TableData - 2024-11-11T002727.139.csv
sep=;
"Title: Corrosion Survey Database (COR•SUR)";"";"";"";"";"";"";"";"";"";"";"";"";"";"";"";"";"";"";"";"";"";"";"";"";""
"Table: Gluconic acid";"";"";"";"";"";"";"";"";"";"";"";"";"";"";"";"";"";"";"";"";"";"";"";"";""
"DOWNLOAD SHOWS ONLY THE DISPLAYED DATA, UP TO 50 ROWS";"";"";"";"";"";"";"";"";"";"";"";"";"";"";"";"";"";"";"";"";"";"";"";"";""
"No.";"material or substance name";"exposure medium";"exposure medium class";"NACE resistance rating (unitless)";"resistance note";"conc. (%)";"temp. (°F)";"test note";"reference";"";"";"";"";"";"";"";"";"";"";"";"";"";"";"";""
"1";"Concrete";"gluconic acid";"organic (weak) acids";"3";"not recommended";"100";"60 – 70";"";"1";"";"";"";"";"";"";"";"";"";"";"";"";"";"";"";""
"2";"Epoxy Resin, Glass Fiber- Reinforced";"gluconic acid";"organic (weak) acids";"1";"recommended";"100";"70 – 212";"";"1, 24";"";"";"";"";"";"";"";"";"";"";"";"";"";"";"";""
"3";"Fluorinated Ethylene Propylene Copolymer (FEP)/ Polytetrafluoroethylene (PTFE)";"gluconic acid";"organic (weak) acids";"1";"recommended";"100";"70 – 150";"cyclic immersion; immersed";"1";"";"";"";"";"";"";"";"";"";"";"";"";"";"";"";""
"4";"Fluororubber";"gluconic acid";"organic (weak) acids";"1";"recommended";"10 – 90";"70 – 200";"";"1";"";"";"";"";"";"";"";"";"";"";"";"";"";"";"";""
"5";"Glass, Chemical";"gluconic acid";"organic (weak) acids";"1";"recommended";"10 – 90";"70 – 212";"also with hydrochloric acid";"1";"";"";"";"";"";"";"";"";"";"";"";"";"";"";"";""
"6";"Polyesters, Glass Fiber-Reinforced";"gluconic acid";"organic (weak) acids";"1";"recommended";"50";"70 – 80";"";"1";"";"";"";"";"";"";"";"";"";"";"";"";"";"";"";""
"7";"Polyethylene (PE)";"gluconic acid";"organic (weak) acids";"1";"recommended";"100";"70 – 150";"";"1, 21";"";"";"";"";"";"";"";"";"";"";"";"";"";"";"";""
"8";"Wood";"gluconic acid";"organic (weak) acids";"1";"recommended";"10 – 90";"70 – 175";"";"1";"";"";"";"";"";"";"";"";"";"";"";"";"";"";"";""
"";"";"";"";"";"";"";"";"";"";"";"";"";"";"";"";"";"";"";"";"";"";"";"";"";""
"";"";"";"";"";"";"";"";"";"";"";"";"";"";"";"";"";"";"";"";"";"";"";"";"";""
"Corrosion Survey Database (COR•SUR) © 2002 NACE International";"";"";"";"";"";"";"";"";"";"";"";"";"";"";"";"";"";"";"";"";"";"";"";"";""
