Repository: Mahyar-rajabi94/TF_SDL

File: data/corrosion_data/TableData - 2024-11-11T002731.076.csv
sep=;
"Title: Corrosion Survey Database (COR•SUR)";"";"";"";"";"";"";"";"";"";"";"";"";"";"";"";"";"";"";"";"";"";"";"";"";""
"Table: Glutamic acid";"";"";"";"";"";"";"";"";"";"";"";"";"";"";"";"";"";"";"";"";"";"";"";"";""
"DOWNLOAD SHOWS ONLY THE DISPLAYED DATA, UP TO 50 ROWS";"";"";"";"";"";"";"";"";"";"";"";"";"";"";"";"";"";"";"";"";"";"";"";"";""
"No.";"material or substance name";"exposure medium";"exposure medium class";"NACE resistance rating (unitless)";"resistance note";"conc. (%)";"temp. (°F)";"test note";"reference";"";"";"";"";"";"";"";"";"";"";"";"";"";"";"";""
"1";"Concrete";"glutamic acid";"organic (weak) acids";"3";"not recommended";"10";"60 – 70";"";"1";"";"";"";"";"";"";"";"";"";"";"";"";"";"";"";""
"2";"Fluororubber";"glutamic acid";"organic (weak) acids";"1";"recommended";"10";"70 – 200";"";"1";"";"";"";"";"";"";"";"";"";"";"";"";"";"";"";""
"3";"Glass, Chemical";"glutamic acid";"organic (weak) acids";"1";"recommended";"10";"70 – 212";"saturated, also with HCl, NaCl, or hydrogen peroxide";"1";"";"";"";"";"";"";"";"";"";"";"";"";"";"";"";""
"4";"Polyethylene (PE)";"glutamic acid";"organic (weak) acids";"1";"recommended";"10";"70 – 150";"";"1, 21";"";"";"";"";"";"";"";"";"";"";"";"";"";"";"";""
"5";"Wood";"glutamic acid";"organic (weak) acids";"1";"recommended";"10";"70 – 150";"also with NaCl and HCl; pine or cypress";"1";"";"";"";"";"";"";"";"";"";"";"";"";"";"";"";""
"";"";"";"";"";"";"";"";"";"";"";"";"";"";"";"";"";"";"";"";"";"";"";"";"";""
"";"";"";"";"";"";"";"";"";"";"";"";"";"";"";"";"";"";"";"";"";"";"";"";"";""
"Corrosion Survey Database (COR•SUR) © 2002 NACE International";"";"";"";"";"";"";"";"";"";"";"";"";"";"";"";"";"";"";"";"";"";"";"";"";""
"";"";"";"";"";"";"";"";"";"";"";"";"";"";"";"";"";"";"";"";"";"";"";"";"";""
"";"";"";"";"";"";"";"";"";"";"";"";"";"";"";"";"";"";"";"";"";"";"";"";"";""

File: data/corrosion_data/TableData - 2024-11-11T002739.465.csv
sep=;
"Title: Corrosion Survey Database (COR•SUR)";"";"";"";"";"";"";"";"";"";"";"";"";"";"";"";"";"";"";"";"";"";"";"";"";""
"Table: Hydroxyacetic acid";"";"";"";"";"";"";"";"";"";"";"";"";"";"";"";"";"";"";"";"";"";"";"";"";""
"DOWNLOAD SHOWS ONLY THE DISPLAYED DATA, UP TO 50 ROWS";"";"";"";"";"";"";"";"";"";"";"";"";"";"";"";"";"";"";"";"";"";"";"";"";""
"No.";"material or substance name";"material synonym";"exposure medium";"exposure medium note";"exposure medium class";"NACE resistance rating (unitless)";"resistance note";"conc. (%)";"temp. (°F)";"exposure time (mo (30))";"reference";"";"";"";"";"";"";"";"";"";"";"";"";"";""
"1";"Acetal Resins (Polyoxymethylene)";"";"hydroxyacetic acid";"";"organic (weak) acids";"2";"questionable";"40";"60 – 70";"";"1";"";"";"";"";"";"";"";"";"";"";"";"";"";""
"2";"Acrylonitrile Butadiene Styrene Polymer (ABS)";"";"hydroxyacetic acid";"";"organic (weak) acids";"1";"recommended";"30";"70 – 150";"";"1";"";"";"";"";"";"";"";"";"";"";"";"";"";""
"3";"Acrylonitrile Butadiene Styrene Polymer (ABS)";"";"hydroxyacetic acid";"";"organic (weak) acids";"1";"recommended";"40";"60 – 70";"";"1";"";"";"";"";"";"";"";"";"";"";"";"";"";""
"4";"Chlorendic Unsaturated Polyester, Glass Fiber-Reinforced (190 + 47)";"HET acid polyester-Polifos 190 + 47 phr styrene";"hydroxyacetic acid";"";"organic (weak) acids";"1";"recommended";"35";"135";"<6";"16";"";"";"";"";"";"";"";"";"";"";"";"";"";""
"5";"Chlorendic Unsaturated Polyester, Glass Fiber-Reinforced (869 + 44.5)";"HET acid polyester-Polifos 869 + 44.5 phr styrene";"hydroxyacetic acid";"";"organic (weak) acids";"1";"recommended";"35";"140";"<6";"16";"";"";"";"";"";"";"";"";"";"";"";"";"";""
"6";"Chlorinated Polyvinyl Chloride (CPVC)";"";"hydroxyacetic acid";"";"organic (weak) acids";"1";"recommended";"100";"70 – 212";"";"1, 2";"";"";"";"";"";"";"";"";"";"";"";"";"";""
"7";"Chlorosulfonated Polyethylene";"";"hydroxyacetic acid";"";"organic (weak) acids";"1";"recommended";"40";"60 – 70";"";"1";"";"";"";"";"";"";"";"";"";"";"";"";"";""
"8";"Fluororubber";"";"hydroxyacetic acid";"";"organic (weak) acids";"1";"recommended";"40";"60 – 70";"";"1";"";"";"";"";"";"";"";"";"";"";"";"";"";""
"9";"Polychloroprene";"";"hydroxyacetic acid";"saturated";"organic (weak) acids";"1";"recommended";"10 – 90";"70 – 150";"";"1";"";"";"";"";"";"";"";"";"";"";"";"";"";""
"10";"Polyesters, Glass Fiber-Reinforced";"";"hydroxyacetic acid";"";"organic (weak) acids";"1";"recommended";"30";"70 – 150";"";"1";"";"";"";"";"";"";"";"";"";"";"";"";"";""
"11";"Polyesters, Glass Fiber-Reinforced";"";"hydroxyacetic acid";"";"organic (weak) acids";"1";"recommended";"70";"70 – 100";"";"1";"";"";"";"";"";"";"";"";"";"";"";"";"";""
"12";"Polyethylene (PE)";"";"hydroxyacetic acid";"";"organic (weak) acids";"1";"recommended; may stress crack";"30";"70 – 150";"";"1";"";"";"";"";"";"";"";"";"";"";"";"";"";""
"13";"Polypropylene (PP)";"";"hydroxyacetic acid";"";"organic (weak) acids";"1";"recommended";"100";"70 – 150";"";"1";"";"";"";"";"";"";"";"";"";"";"";"";"";""
"14";"Polyvinyl Chloride (PVC)";"";"hydroxyacetic acid";"";"organic (weak) acids";"1";"recommended";"100";"70 – 150";"";"1";"";"";"";"";"";"";"";"";"";"";"";"";"";""
"15";"Polyvinylidene Fluoride (PVDF)";"";"hydroxyacetic acid";"";"organic (weak) acids";"1";"recommended";"100";"60 – 70";"";"1, 23";"";"";"";"";"";"";"";"";"";"";"";"";"";""
"16";"Polyvinylidene Fluoride (PVDF)";"";"hydroxyacetic acid";"";"organic (weak) acids";"2";"questionable";"100";"70 – 150";"";"1, 23";"";"";"";"";"";"";"";"";"";"";"";"";"";""
"17";"Polyvinylidene Fluoride (PVDF)";"";"hydroxyacetic acid";"";"organic (weak) acids";"3";"not recommended";"100";"150 – 212";"";"1, 23";"";"";"";"";"";"";"";"";"";"";"";"";"";""
"18";"Rubber, Butyl (BR)";"";"hydroxyacetic acid";"";"organic (weak) acids";"1";"recommended";"40";"60 – 70";"";"1";"";"";"";"";"";"";"";"";"";"";"";"";"";""
"19";"Rubber, Natural (NR)";"";"hydroxyacetic acid";"";"organic (weak) acids";"1";"recommended";"40";"60 – 70";"";"1";"";"";"";"";"";"";"";"";"";"";"";"";"";""
"20";"Vinyl Ester Resins";"";"hydroxyacetic acid";"";"organic (weak) acids";"1";"recommended";"70";"70 – 100";"";"7";"";"";"";"";"";"";"";"";"";"";"";"";"";""
"";"";"";"";"";"";"";"";"";"";"";"";"";"";"";"";"";"";"";"";"";"";"";"";"";""
"";"";"";"";"";"";"";"";"";"";"";"";"";"";"";"";"";"";"";"";"";"";"";"";"";""
"Corrosion Survey Database (COR•SUR) © 2002 NACE International";"";"";"";"";"";"";"";"";"";"";"";"";"";"";"";"";"";"";"";"";"";"";"";"";""

File: data/corrosion_data/TableData - 2024-11-11T002744.703.csv
sep=;
"Title: Corrosion Survey Database (COR•SUR)";"";"";"";"";"";"";"";"";"";"";"";"";"";"";"";"";"";"";"";"";"";"";"";"";""
"Table: Isovaleric acid";"";"";"";"";"";"";"";"";"";"";"";"";"";"";"";"";"";"";"";"";"";"";"";"";""
"DOWNLOAD SHOWS ONLY THE DISPLAYED DATA, UP TO 50 ROWS";"";"";"";"";"";"";"";"";"";"";"";"";"";"";"";"";"";"";"";"";"";"";"";"";""
"No.";"material or substance name";"exposure medium";"exposure medium synonym";"exposure medium CAS RN";"exposure medium formula";"exposure medium class";"NACE resistance rating (unitless)";"resistance note";"conc. (%)";"temp. (°F)";"reference";"";"";"";"";"";"";"";"";"";"";"";"";"";""
"1";"Concrete";"isovaleric acid";"3-methylbutanoic acid";"503-74-2";"C5H10O2";"organic (weak) acids";"3";"not recommended";"100";"60 – 70";"1";"";"";"";"";"";"";"";"";"";"";"";"";"";""
"2";"Fluororubber";"isovaleric acid";"3-methylbutanoic acid";"503-74-2";"C5H10O2";"organic (weak) acids";"1";"recommended";">2";"60 – 70";"1";"";"";"";"";"";"";"";"";"";"";"";"";"";""
"3";"Fluororubber";"isovaleric acid";"3-methylbutanoic acid";"503-74-2";"C5H10O2";"organic (weak) acids";"3";"not recommended";"100";"150 – 175";"1";"";"";"";"";"";"";"";"";"";"";"";"";"";""
"4";"Glass, Chemical";"isovaleric acid";"3-methylbutanoic acid";"503-74-2";"C5H10O2";"organic (weak) acids";"1";"recommended";"100";"70 – 250";"1";"";"";"";"";"";"";"";"";"";"";"";"";"";""
"5";"Wood";"isovaleric acid";"3-methylbutanoic acid";"503-74-2";"C5H10O2";"organic (weak) acids";"1";"recommended";"100";"70 – 125";"1";"";"";"";"";"";"";"";"";"";"";"";"";"";""
"";"";"";"";"";"";"";"";"";"";"";"";"";"";"";"";"";"";"";"";"";"";"";"";"";""
"";"";"";"";"";"";"";"";"";"";"";"";"";"";"";"";"";"";"";"";"";"";"";"";"";""
"Corrosion Survey Database (COR•SUR) © 2002 NACE International";"";"";"";"";"";"";"";"";"";"";"";"";"";"";"";"";"";"";"";"";"";"";"";"";""
"";"";"";"";"";"";"";"";"";"";"";"";"";"";"";"";"";"";"";"";"";"";"";"";"";""
"";"";"";"";"";"";"";"";"";"";"";"";"";"";"";"";"";"";"";"";"";"";"";"";"";""

File: data/corrosion_data/TableData - 2024-11-11T002750.553.csv
sep=;
"Title: Corrosion Survey Database (COR•SUR)";"";"";"";"";"";"";"";"";"";"";"";"";"";"";"";"";"";"";"";"";"";"";"";"";""
"Table: Lactic acid";"";"";"";"";"";"";"";"";"";"";"";"";"";"";"";"";"";"";"";"";"";"";"";"";""
"DOWNLOAD SHOWS ONLY THE DISPLAYED DATA, UP TO 50 ROWS";"";"";"";"";"";"";"";"";"";"";"";"";"";"";"";"";"";"";"";"";"";"";"";"";""
"No.";"material or substance name";"material synonym";"exposure medium";"exposure medium CAS RN";"exposure medium formula";"exposure medium class";"NACE resistance rating (unitless)";"resistance note";"conc. (%)";"temp. (°F)";"exposure time (mo (30))";"test note";"reference";"";"";"";"";"";"";"";"";"";"";"";""
"1";"Acetal Resins (Polyoxymethylene)";"";"lactic acid";"10326-41-7 [50-21-5]";"C3H6O3";"organic (weak) acids";"2";"questionable";"<10";"70 – 150";"";"";"1";"";"";"";"";"";"";"";"";"";"";"";""
"2";"Acetal Resins (Polyoxymethylene)";"";"lactic acid";"10326-41-7 [50-21-5]";"C3H6O3";"organic (weak) acids";"3";"not recommended";"90";"70 – 212";"";"";"1";"";"";"";"";"";"";"";"";"";"";"";""
"3";"Acrylonitrile Butadiene Styrene Polymer (ABS)";"";"lactic acid";"10326-41-7 [50-21-5]";"C3H6O3";"organic (weak) acids";"1";"recommended";"<10";"70 – 150";"";"";"1";"";"";"";"";"";"";"";"";"";"";"";""
"4";"Acrylonitrile Butadiene Styrene Polymer (ABS)";"";"lactic acid";"10326-41-7 [50-21-5]";"C3H6O3";"organic (weak) acids";"1";"recommended";"30";"70 – 150";"";"";"1";"";"";"";"";"";"";"";"";"";"";"";""
"5";"Acrylonitrile Butadiene Styrene Polymer (ABS)";"";"lactic acid";"10326-41-7 [50-21-5]";"C3H6O3";"organic (weak) acids";"1";"recommended";"90";"70 – 212";"";"";"1";"";"";"";"";"";"";"";"";"";"";"";""
"6";"Carbon-Graphite Composites";"";"lactic acid";"10326-41-7 [50-21-5]";"C3H6O3";"organic (weak) acids";"1";"recommended";">10";"70 – 212";"";"";"1";"";"";"";"";"";"";"";"";"";"";"";""
"7";"Cellulose Acetate";"";"lactic acid";"10326-41-7 [50-21-5]";"C3H6O3";"organic (weak) acids";"3";"not recommended";"10";"60 – 70";"";"two days";"1";"";"";"";"";"";"";"";"";"";"";"";""
"8";"Cellulose Acetate";"";"lactic acid";"10326-41-7 [50-21-5]";"C3H6O3";"organic (weak) acids";"3";"not recommended; two days, softened, surface attack";"50";"60 – 70";"";"";"1";"";"";"";"";"";"";"";"";"";"";"";""
"9";"Cellulose Acetate Butyrate";"";"lactic acid";"10326-41-7 [50-21-5]";"C3H6O3";"organic (weak) acids";"3";"not recommended; weight gain";"50";"60 – 70";"<1";"";"1";"";"";"";"";"";"";"";"";"";"";"";""
"10";"Chlorendic Unsaturated Polyester, Glass Fiber-Reinforced (190 + 47)";"HET acid polyester-Polifos 190 + 47 phr styrene";"lactic acid";"10326-41-7 [50-21-5]";"C3H6O3";"organic (weak) acids";"1";"recommended";"any";"200";"<6";"";"16";"";"";"";"";"";"";"";"";"";"";"";""
"11";"Chlorendic Unsaturated Polyester, Glass Fiber-Reinforced (190 + 47)";"";"lactic acid";"10326-41-7 [50-21-5]";"C3H6O3";"organic (weak) acids";"1";"recommended";"100";"90";"";"";"16";"";"";"";"";"";"";"";"";"";"";"";""
"12";"Chlorendic Unsaturated Polyester, Glass Fiber-Reinforced (869 + 44.5)";"HET acid polyester-Polifos 869 + 44.5 phr styrene";"lactic acid";"10326-41-7 [50-21-5]";"C3H6O3";"organic (weak) acids";"1";"recommended";"any";"200";"<6";"";"16";"";"";"";"";"";"";"";"";"";"";"";""
"13";"Chlorinated Polyvinyl Chloride (CPVC)";"";"lactic acid";"10326-41-7 [50-21-5]";"C3H6O3";"organic (weak) acids";"1";"recommended";"20";"70 – 175";"";"";"1, 20";"";"";"";"";"";"";"";"";"";"";"";""
"14";"Chlorosulfonated Polyethylene";"";"lactic acid";"10326-41-7 [50-21-5]";"C3H6O3";"organic (weak) acids";"1";"recommended";"<10";"70 – 150";"";"";"1";"";"";"";"";"";"";"";"";"";"";"";""
"15";"Chlorosulfonated Polyethylene";"";"lactic acid";"10326-41-7 [50-21-5]";"C3H6O3";"organic (weak) acids";"1";"recommended";"40";"70 – 150";"";"";"1";"";"";"";"";"";"";"";"";"";"";"";""
"16";"Chlorosulfonated Polyethylene";"";"lactic acid";"10326-41-7 [50-21-5]";"C3H6O3";"organic (weak) acids";"1";"recommended";"100";"70 – 212";"";"";"1";"";"";"";"";"";"";"";"";"";"";"";""
"17";"Concrete";"";"lactic acid";"10326-41-7 [50-21-5]";"C3H6O3";"organic (weak) acids";"1";"recommended";">10";"60 – 70";"";"";"1";"";"";"";"";"";"";"";"";"";"";"";""
"18";"Epoxy Cements";"";"lactic acid";"10326-41-7 [50-21-5]";"C3H6O3";"organic (weak) acids";"1";"recommended";"2";"68";"<6";"";"5";"";"";"";"";"";"";"";"";"";"";"";""
"19";"Epoxy Cements";"";"lactic acid";"10326-41-7 [50-21-5]";"C3H6O3";"organic (weak) acids";"1";"recommended";"2";"140";"";"";"5";"";"";"";"";"";"";"";"";"";"";"";""
"20";"Epoxy Cements";"";"lactic acid";"10326-41-7 [50-21-5]";"C3H6O3";"organic (weak) acids";"1";"recommended";"5";"68";"";"";"5";"";"";"";"";"";"";"";"";"";"";"";""
"21";"Epoxy Cements";"";"lactic acid";"10326-41-7 [50-21-5]";"C3H6O3";"organic (weak) acids";"1";"recommended";"5";"140";"";"";"5";"";"";"";"";"";"";"";"";"";"";"";""
"22";"Epoxy Cements";"";"lactic acid";"10326-41-7 [50-21-5]";"C3H6O3";"organic (weak) acids";"3";"not recommended";"10";"68";"";"";"5";"";"";"";"";"";"";"";"";"";"";"";""
"23";"Epoxy Cements";"";"lactic acid";"10326-41-7 [50-21-5]";"C3H6O3";"organic (weak) acids";"3";"not recommended";"10";"140";"";"";"5";"";"";"";"";"";"";"";"";"";"";"";""
"24";"Epoxy Cements";"";"lactic acid";"10326-41-7 [50-21-5]";"C3H6O3";"organic (weak) acids";"3";"not recommended";"20";"68";"";"";"5";"";"";"";"";"";"";"";"";"";"";"";""
"25";"Epoxy Cements";"";"lactic acid";"10326-41-7 [50-21-5]";"C3H6O3";"organic (weak) acids";"3";"not recommended";"20";"140";"";"";"5";"";"";"";"";"";"";"";"";"";"";"";""
"26";"Epoxy Cements";"";"lactic acid";"10326-41-7 [50-21-5]";"C3H6O3";"organic (weak) acids";"3";"not recommended";"90";"68";"";"";"5";"";"";"";"";"";"";"";"";"";"";"";""
"27";"Epoxy Cements";"";"lactic acid";"10326-41-7 [50-21-5]";"C3H6O3";"organic (weak) acids";"3";"not recommended";"90";"140";"";"";"5";"";"";"";"";"";"";"";"";"";"";"";""
"28";"Epoxy Resin, Glass Fiber- Reinforced";"";"lactic acid";"10326-41-7 [50-21-5]";"C3H6O3";"organic (weak) acids";"1";"recommended";"50";"70 – 225";"";"";"1, 19";"";"";"";"";"";"";"";"";"";"";"";""
"29";"Epoxy Resin, Glass Fiber- Reinforced";"";"lactic acid";"10326-41-7 [50-21-5]";"C3H6O3";"organic (weak) acids";"1";"recommended";"100";"70 – 200";"";"";"1, 19";"";"";"";"";"";"";"";"";"";"";"";""
"30";"Fluorinated Ethylene Propylene Copolymer (FEP)/ Polytetrafluoroethylene (PTFE)";"";"lactic acid";"10326-41-7 [50-21-5]";"C3H6O3";"organic (weak) acids";"1";"recommended";"100";"70 – 150";"";"cyclic immersion; immersed";"1";"";"";"";"";"";"";"";"";"";"";"";""
"31";"Fluororubber";"";"lactic acid";"10326-41-7 [50-21-5]";"C3H6O3";"organic (weak) acids";"1";"recommended";"<10";"70 – 150";"";"";"1";"";"";"";"";"";"";"";"";"";"";"";""
"32";"Fluororubber";"";"lactic acid";"10326-41-7 [50-21-5]";"C3H6O3";"organic (weak) acids";"1";"recommended";"90";"70 – 212";"";"";"1";"";"";"";"";"";"";"";"";"";"";"";""
"33";"Furfuryl Alcohol Resin, Asbestos-Reinforced";"";"lactic acid";"10326-41-7 [50-21-5]";"C3H6O3";"organic (weak) acids";"1";"recommended";"100";"70 – 80";"";"";"1";"";"";"";"";"";"";"";"";"";"";"";""
"34";"Furfuryl Alcohol Resin, Glass Fiber-Reinforced";"";"lactic acid";"10326-41-7 [50-21-5]";"C3H6O3";"organic (weak) acids";"1";"recommended";"100";"70 – 200";"";"";"1";"";"";"";"";"";"";"";"";"";"";"";""
"35";"Glass, Chemical";"";"lactic acid";"10326-41-7 [50-21-5]";"C3H6O3";"organic (weak) acids";"1";"recommended";">10";"70 – 212";"";"";"1";"";"";"";"";"";"";"";"";"";"";"";""
"36";"Nylon";"";"lactic acid";"10326-41-7 [50-21-5]";"C3H6O3";"organic (weak) acids";"2";"questionable";"10";"60 – 70";"";"";"1";"";"";"";"";"";"";"";"";"";"";"";""
"37";"Phenolic Resins, Asbestos-Reinforced";"";"lactic acid";"10326-41-7 [50-21-5]";"C3H6O3";"organic (weak) acids";"1";"recommended";"80";"70 – 150";"";"";"1";"";"";"";"";"";"";"";"";"";"";"";""
"38";"Phenolic Resins, Asbestos-Reinforced";"";"lactic acid";"10326-41-7 [50-21-5]";"C3H6O3";"organic (weak) acids";"3";"not recommended";"80";"150 – 212";"";"";"1";"";"";"";"";"";"";"";"";"";"";"";""
"39";"Phenolic Resins, Asbestos-Reinforced";"";"lactic acid";"10326-41-7 [50-21-5]";"C3H6O3";"organic (weak) acids";"1";"recommended";"100";"60 – 70";"";"";"1";"";"";"";"";"";"";"";"";"";"";"";""
"40";"Polychloroprene";"";"lactic acid";"10326-41-7 [50-21-5]";"C3H6O3";"organic (weak) acids";"1";"recommended";"<10";"70 – 150";"";"";"1";"";"";"";"";"";"";"";"";"";"";"";""
"41";"Polychloroprene";"";"lactic acid";"10326-41-7 [50-21-5]";"C3H6O3";"organic (weak) acids";"1";"recommended";"90";"70 – 212";"";"";"1";"";"";"";"";"";"";"";"";"";"";"";""
"42";"Polyesters, Glass Fiber-Reinforced";"";"lactic acid";"10326-41-7 [50-21-5]";"C3H6O3";"organic (weak) acids";"1";"recommended";">10";"70 – 200";"";"";"1";"";"";"";"";"";"";"";"";"";"";"";""
"43";"Polyethylene (PE)";"";"lactic acid";"10326-41-7 [50-21-5]";"C3H6O3";"organic (weak) acids";"1";"recommended";"10 – 20";"70 – 150";"";"";"1, 21";"";"";"";"";"";"";"";"";"";"";"";""
"44";"Polyethylene (PE)";"";"lactic acid";"10326-41-7 [50-21-5]";"C3H6O3";"organic (weak) acids";"1";"recommended";"80 – 90";"70 – 150";"";"";"1, 21";"";"";"";"";"";"";"";"";"";"";"";""
"45";"Polymethyl Methacrylate (PMMA)";"";"lactic acid";"10326-41-7 [50-21-5]";"C3H6O3";"organic (weak) acids";"1";"recommended";"100";"60 – 70";"";"";"1";"";"";"";"";"";"";"";"";"";"";"";""
"46";"Polymethyl Methacrylate (PMMA)";"";"lactic acid";"10326-41-7 [50-21-5]";"C3H6O3";"organic (weak) acids";"2";"questionable";"100";"70 – 150";"";"";"1";"";"";"";"";"";"";"";"";"";"";"";""
"47";"Polyphenylene Sulfide (40% Glass-Filled)";"Fortron PPS";"lactic acid";"10326-41-7 [50-21-5]";"C3H6O3";"organic (weak) acids";"1";"recommended";"100";"0 – 200";"<1";"";"11";"";"";"";"";"";"";"";"";"";"";"";""
"48";"Polypropylene (PP)";"";"lactic acid";"10326-41-7 [50-21-5]";"C3H6O3";"organic (weak) acids";"1";"recommended";"20";"60 – 150";"<6";"";"1";"";"";"";"";"";"";"";"";"";"";"";""
"49";"Polypropylene (PP)";"";"lactic acid";"10326-41-7 [50-21-5]";"C3H6O3";"organic (weak) acids";"1";"recommended";"80";"70 – 150";"";"";"1";"";"";"";"";"";"";"";"";"";"";"";""
"50";"Polypropylene (PP)";"";"lactic acid";"10326-41-7 [50-21-5]";"C3H6O3";"organic (weak) acids";"1";"recommended";"100";"70 – 150";"";"";"1";"";"";"";"";"";"";"";"";"";"";"";""
"";"";"";"";"";"";"";"";"";"";"";"";"";"";"";"";"";"";"";"";"";"";"";"";"";""
"";"";"";"";"";"";"";"";"";"";"";"";"";"";"";"";"";"";"";"";"";"";"";"";"";""
"Corrosion Survey Database (COR•SUR) © 2002 NACE International";"";"";"";"";"";"";"";"";"";"";"";"";"";"";"";"";"";"";"";"";"";"";"";"";""

File: data/corrosion_data/TableData - 2024-11-11T002812.342.csv
sep=;
"Title: Corrosion Survey Database (COR•SUR)";"";"";"";"";"";"";"";"";"";"";"";"";"";"";"";"";"";"";"";"";"";"";"";"";""
"Table: Lauric acid";"";"";"";"";"";"";"";"";"";"";"";"";"";"";"";"";"";"";"";"";"";"";"";"";""
"DOWNLOAD SHOWS ONLY THE DISPLAYED DATA, UP TO 50 ROWS";"";"";"";"";"";"";"";"";"";"";"";"";"";"";"";"";"";"";"";"";"";"";"";"";""
"No.";"material or substance name";"exposure medium";"exposure medium synonym";"exposure medium CAS RN";"exposure medium formula";"exposure medium class";"NACE resistance rating (unitless)";"resistance note";"conc. (%)";"temp. (°F)";"reference";"";"";"";"";"";"";"";"";"";"";"";"";"";""
"1";"Acrylonitrile Butadiene Styrene Polymer (ABS)";"lauric acid";"dodecanoic acid";"143-07-7";"C12H24O2";"organic (weak) acids";"1";"recommended";"100";"70 – 150";"1";"";"";"";"";"";"";"";"";"";"";"";"";"";""
"2";"Carbon-Graphite Composites";"lauric acid";"dodecanoic acid";"143-07-7";"C12H24O2";"organic (weak) acids";"1";"recommended";"10";"70 – 338";"1";"";"";"";"";"";"";"";"";"";"";"";"";"";""
"3";"Carbon-Graphite Composites";"lauric acid";"dodecanoic acid";"143-07-7";"C12H24O2";"organic (weak) acids";"1";"recommended";"100";"70 – 338";"1";"";"";"";"";"";"";"";"";"";"";"";"";"";""
"4";"Chlorinated Polyvinyl Chloride (CPVC)";"lauric acid";"dodecanoic acid";"143-07-7";"C12H24O2";"organic (weak) acids";"1";"recommended";"100";"70 – 175";"1, 2";"";"";"";"";"";"";"";"";"";"";"";"";"";""
"5";"Epoxy Resin, Glass Fiber- Reinforced";"lauric acid";"dodecanoic acid";"143-07-7";"C12H24O2";"organic (weak) acids";"1";"recommended";"100";"70 – 200";"1, 24";"";"";"";"";"";"";"";"";"";"";"";"";"";""
"6";"Polyethylene (PE)";"lauric acid";"dodecanoic acid";"143-07-7";"C12H24O2";"organic (weak) acids";"1";"recommended";"100";"70 – 125";"1, 21";"";"";"";"";"";"";"";"";"";"";"";"";"";""
"7";"Polypropylene (PP)";"lauric acid";"dodecanoic acid";"143-07-7";"C12H24O2";"organic (weak) acids";"1";"recommended";"100";"70 – 150";"1";"";"";"";"";"";"";"";"";"";"";"";"";"";""
"8";"Polyvinyl Chloride (PVC)";"lauric acid";"dodecanoic acid";"143-07-7";"C12H24O2";"organic (weak) acids";"1";"recommended";"100";"70 – 150";"1";"";"";"";"";"";"";"";"";"";"";"";"";"";""
"9";"Polyvinylidene Fluoride (PVDF)";"lauric acid";"dodecanoic acid";"143-07-7";"C12H24O2";"organic (weak) acids";"1";"recommended";"100";"70 – 250";"1, 23";"";"";"";"";"";"";"";"";"";"";"";"";"";""
"10";"Wood";"lauric acid";"dodecanoic acid";"143-07-7";"C12H24O2";"organic (weak) acids";"1";"recommended";"100";"70 – 212";"1";"";"";"";"";"";"";"";"";"";"";"";"";"";""
"";"";"";"";"";"";"";"";"";"";"";"";"";"";"";"";"";"";"";"";"";"";"";"";"";""
"";"";"";"";"";"";"";"";"";"";"";"";"";"";"";"";"";"";"";"";"";"";"";"";"";""
"Corrosion Survey Database (COR•SUR) © 2002 NACE International";"";"";"";"";"";"";"";"";"";"";"";"";"";"";"";"";"";"";"";"";"";"";"";"";""

File: data/corrosion_data/TableData - 2024-11-11T002816.564.csv
sep=;
"Title: Corrosion Survey Database (COR•SUR)";"";"";"";"";"";"";"";"";"";"";"";"";"";"";"";"";"";"";"";"";"";"";"";"";""
"Table: Levulinic acid";"";"";"";"";"";"";"";"";"";"";"";"";"";"";"";"";"";"";"";"";"";"";"";"";""
"DOWNLOAD SHOWS ONLY THE DISPLAYED DATA, UP TO 50 ROWS";"";"";"";"";"";"";"";"";"";"";"";"";"";"";"";"";"";"";"";"";"";"";"";"";""
"No.";"material or substance name";"exposure medium";"exposure medium synonym";"exposure medium CAS RN";"exposure medium formula";"exposure medium class";"NACE resistance rating (unitless)";"resistance note";"conc. (%)";"temp. (°F)";"exposure time (mo (30))";"reference";"";"";"";"";"";"";"";"";"";"";"";"";""
"1";"Concrete";"levulinic acid";"4-oxopentanoic acid";"123-76-2";"C5H8O3";"organic (weak) acids";"3";"not recommended";"10 – 90";"60 – 70";"";"1";"";"";"";"";"";"";"";"";"";"";"";"";""
"2";"Epoxy Resin, Glass Fiber- Reinforced";"levulinic acid";"4-oxopentanoic acid";"123-76-2";"C5H8O3";"organic (weak) acids";"1";"recommended";"100";"70 – 200";"";"1, 24";"";"";"";"";"";"";"";"";"";"";"";"";""
"3";"Fluororubber";"levulinic acid";"4-oxopentanoic acid";"123-76-2";"C5H8O3";"organic (weak) acids";"1";"recommended";"10 – 90";"70 – 200";"";"1";"";"";"";"";"";"";"";"";"";"";"";"";""
"4";"Furfuryl Alcohol Resin, Glass Fiber-Reinforced";"levulinic acid";"4-oxopentanoic acid";"123-76-2";"C5H8O3";"organic (weak) acids";"1";"recommended";">10";"70 – 250";">12";"1";"";"";"";"";"";"";"";"";"";"";"";"";""
"5";"Glass, Chemical";"levulinic acid";"4-oxopentanoic acid";"123-76-2";"C5H8O3";"organic (weak) acids";"1";"recommended";">10";"70 – 212";"";"1";"";"";"";"";"";"";"";"";"";"";"";"";""
"6";"Phenolic Resins, Asbestos-Reinforced";"levulinic acid";"4-oxopentanoic acid";"123-76-2";"C5H8O3";"organic (weak) acids";"1";"recommended";"100";"70 – 80";"";"1";"";"";"";"";"";"";"";"";"";"";"";"";""
"7";"Phenolic Resins, Asbestos-Reinforced";"levulinic acid";"4-oxopentanoic acid";"123-76-2";"C5H8O3";"organic (weak) acids";"3";"not recommended";"100";"80 – 150";"";"1";"";"";"";"";"";"";"";"";"";"";"";"";""
"8";"Wood";"levulinic acid";"4-oxopentanoic acid";"123-76-2";"C5H8O3";"organic (weak) acids";"1";"recommended";">10";"60 – 70";"";"1";"";"";"";"";"";"";"";"";"";"";"";"";""
"9";"Wood";"levulinic acid";"4-oxopentanoic acid";"123-76-2";"C5H8O3";"organic (weak) acids";"3";"not recommended";">10";"100 – 150";"";"1";"";"";"";"";"";"";"";"";"";"";"";"";""
"";"";"";"";"";"";"";"";"";"";"";"";"";"";"";"";"";"";"";"";"";"";"";"";"";""
"";"";"";"";"";"";"";"";"";"";"";"";"";"";"";"";"";"";"";"";"";"";"";"";"";""
"Corrosion Survey Database (COR•SUR) © 2002 NACE International";"";"";"";"";"";"";"";"";"";"";"";"";"";"";"";"";"";"";"";"";"";"";"";"";""

File: data/corrosion_data/TableData - 2024-11-11T002820.486.csv
sep=;
"Title: Corrosion Survey Database (COR•SUR)";"";"";"";"";"";"";"";"";"";"";"";"";"";"";"";"";"";"";"";"";"";"";"";"";""
"Table: Linoleic acid";"";"";"";"";"";"";"";"";"";"";"";"";"";"";"";"";"";"";"";"";"";"";"";"";""
"DOWNLOAD SHOWS ONLY THE DISPLAYED DATA, UP TO 50 ROWS";"";"";"";"";"";"";"";"";"";"";"";"";"";"";"";"";"";"";"";"";"";"";"";"";""
"No.";"material or substance name";"exposure medium";"exposure medium synonym";"exposure medium CAS RN";"exposure medium formula";"exposure medium class";"NACE resistance rating (unitless)";"resistance note";"conc. (%)";"temp. (°F)";"reference";"";"";"";"";"";"";"";"";"";"";"";"";"";""
"1";"Acrylonitrile Butadiene Styrene Polymer (ABS)";"linoleic acid";"cis,cis-9,12-octadecadienoic acid";"60-33-3";"C18H32O2";"organic (weak) acids";"1";"recommended";"100";"70 – 150";"1";"";"";"";"";"";"";"";"";"";"";"";"";"";""
"2";"Carbon-Graphite Composites";"linoleic acid";"cis,cis-9,12-octadecadienoic acid";"60-33-3";"C18H32O2";"organic (weak) acids";"1";"recommended";"10";"70 – 338";"1";"";"";"";"";"";"";"";"";"";"";"";"";"";""
"3";"Carbon-Graphite Composites";"linoleic acid";"cis,cis-9,12-octadecadienoic acid";"60-33-3";"C18H32O2";"organic (weak) acids";"1";"recommended";"100";"70 – 338";"1";"";"";"";"";"";"";"";"";"";"";"";"";"";""
"4";"Chlorinated Polyvinyl Chloride (CPVC)";"linoleic acid";"cis,cis-9,12-octadecadienoic acid";"60-33-3";"C18H32O2";"organic (weak) acids";"1";"recommended";"100";"70 – 175";"1, 2";"";"";"";"";"";"";"";"";"";"";"";"";"";""
"5";"Polyethylene (PE)";"linoleic acid";"cis,cis-9,12-octadecadienoic acid";"60-33-3";"C18H32O2";"organic (weak) acids";"1";"recommended";"100";"70 – 125";"1, 21";"";"";"";"";"";"";"";"";"";"";"";"";"";""
"6";"Polyvinyl Chloride (PVC)";"linoleic acid";"cis,cis-9,12-octadecadienoic acid";"60-33-3";"C18H32O2";"organic (weak) acids";"1";"recommended";"100";"70 – 150";"1";"";"";"";"";"";"";"";"";"";"";"";"";"";""
"7";"Polyvinylidene Fluoride (PVDF)";"linoleic acid";"cis,cis-9,12-octadecadienoic acid";"60-33-3";"C18H32O2";"organic (weak) acids";"1";"recommended";"100";"70 – 250";"1, 23";"";"";"";"";"";"";"";"";"";"";"";"";"";""
"8";"Wood";"linoleic acid";"cis,cis-9,12-octadecadienoic acid";"60-33-3";"C18H32O2";"organic (weak) acids";"1";"recommended";"100";"70 – 212";"1";"";"";"";"";"";"";"";"";"";"";"";"";"";""
"";"";"";"";"";"";"";"";"";"";"";"";"";"";"";"";"";"";"";"";"";"";"";"";"";""
"";"";"";"";"";"";"";"";"";"";"";"";"";"";"";"";"";"";"";"";"";"";"";"";"";""
"Corrosion Survey Database (COR•SUR) © 2002 NACE International";"";"";"";"";"";"";"";"";"";"";"";"";"";"";"";"";"";"";"";"";"";"";"";"";""

File: data/corrosion_data/TableData - 2024-11-11T002825.916.csv
sep=;
"Title: Corrosion Survey Database (COR•SUR)";"";"";"";"";"";"";"";"";"";"";"";"";"";"";"";"";"";"";"";"";"";"";"";"";""
"Table: Maleic acid";"";"";"";"";"";"";"";"";"";"";"";"";"";"";"";"";"";"";"";"";"";"";"";"";""
"DOWNLOAD SHOWS ONLY THE DISPLAYED DATA, UP TO 50 ROWS";"";"";"";"";"";"";"";"";"";"";"";"";"";"";"";"";"";"";"";"";"";"";"";"";""
"No.";"material or substance name";"material synonym";"exposure medium";"exposure medium note";"exposure medium CAS RN";"exposure medium formula";"exposure medium class";"NACE resistance rating (unitless)";"resistance note";"conc. (%)";"temp. (°F)";"exposure time (mo (30))";"test note";"reference";"";"";"";"";"";"";"";"";"";"";""
"1";"Acetal Resins (Polyoxymethylene)";"";"maleic acid";"";"110-16-7";"C4H4O4";"organic (weak) acids";"1";"recommended";"10 – 90";"70 – 150";"";"";"1";"";"";"";"";"";"";"";"";"";"";""
"2";"Acetal Resins (Polyoxymethylene)";"";"maleic acid";"";"110-16-7";"C4H4O4";"organic (weak) acids";"3";"not recommended";"10 – 90";"150 – 212";"";"";"1";"";"";"";"";"";"";"";"";"";"";""
"3";"Acrylonitrile Butadiene Styrene Polymer (ABS)";"";"maleic acid";"";"110-16-7";"C4H4O4";"organic (weak) acids";"1";"recommended";"20";"60 – 165";"";"";"1";"";"";"";"";"";"";"";"";"";"";""
"4";"Acrylonitrile Butadiene Styrene Polymer (ABS)";"";"maleic acid";"";"110-16-7";"C4H4O4";"organic (weak) acids";"1";"recommended";"100";"60 – 70";"";"";"1";"";"";"";"";"";"";"";"";"";"";""
"5";"Acrylonitrile Butadiene Styrene Polymer (ABS)";"";"maleic acid";"";"110-16-7";"C4H4O4";"organic (weak) acids";"3";"not recommended";"100";"70 – 165";"";"";"1";"";"";"";"";"";"";"";"";"";"";""
"6";"Chlorendic Unsaturated Polyester, Glass Fiber-Reinforced (190 + 47)";"HET acid polyester-Polifos 190 + 47 phr styrene";"maleic acid";"";"110-16-7";"C4H4O4";"organic (weak) acids";"1";"recommended";"<25";"200";"<6";"";"16";"";"";"";"";"";"";"";"";"";"";""
"7";"Chlorendic Unsaturated Polyester, Glass Fiber-Reinforced (190 + 47)";"HET acid polyester-Polifos 190 + 47 phr styrene";"maleic acid";"";"110-16-7";"C4H4O4";"organic (weak) acids";"2";"questionable; residue, not recommended with >5% phenol";"100";"185";"";"";"16";"";"";"";"";"";"";"";"";"";"";""
"8";"Chlorendic Unsaturated Polyester, Glass Fiber-Reinforced (190 + 47)";"";"maleic acid";"";"110-16-7";"C4H4O4";"organic (weak) acids";"1";"recommended";"100";"250";"";"";"16";"";"";"";"";"";"";"";"";"";"";""
"9";"Chlorendic Unsaturated Polyester, Glass Fiber-Reinforced (869 + 44.5)";"HET acid polyester-Polifos 869 + 44.5 phr styrene";"maleic acid";"";"110-16-7";"C4H4O4";"organic (weak) acids";"1";"recommended";"100";"250";"<6";"";"16";"";"";"";"";"";"";"";"";"";"";""
"10";"Chlorinated Polyvinyl Chloride (CPVC)";"";"maleic acid";"";"110-16-7";"C4H4O4";"organic (weak) acids";"1";"recommended";"100";"70 – 212";"";"";"1, 2";"";"";"";"";"";"";"";"";"";"";""
"11";"Chlorosulfonated Polyethylene";"";"maleic acid";"saturated";"110-16-7";"C4H4O4";"organic (weak) acids";"1";"recommended";"<35";"70 – 100";"";"";"1";"";"";"";"";"";"";"";"";"";"";""
"12";"Chlorosulfonated Polyethylene";"";"maleic acid";"";"110-16-7";"C4H4O4";"organic (weak) acids";"1";"recommended";"10 – 30";"100 – 212";"";"";"1";"";"";"";"";"";"";"";"";"";"";""
"13";"Epoxy Resin, Glass Fiber- Reinforced";"";"maleic acid";"";"110-16-7";"C4H4O4";"organic (weak) acids";"1";"recommended";"30";"70 – 150";"";"";"1, 24";"";"";"";"";"";"";"";"";"";"";""
"14";"Epoxy Resin, Glass Fiber- Reinforced";"";"maleic acid";"";"110-16-7";"C4H4O4";"organic (weak) acids";"1";"recommended";"100";"70 – 150";"";"";"1, 24";"";"";"";"";"";"";"";"";"";"";""
"15";"Fluorinated Ethylene Propylene Copolymer (FEP)/ Polytetrafluoroethylene (PTFE)";"";"maleic acid";"";"110-16-7";"C4H4O4";"organic (weak) acids";"1";"recommended";"100";"70 – 150";"";"";"1";"";"";"";"";"";"";"";"";"";"";""
"16";"Fluororubber";"";"maleic acid";"saturated";"110-16-7";"C4H4O4";"organic (weak) acids";"1";"recommended";"10 – 90";"70 – 212";"";"";"1";"";"";"";"";"";"";"";"";"";"";""
"17";"Furfuryl Alcohol Resin, Asbestos-Reinforced";"";"maleic acid";"";"110-16-7";"C4H4O4";"organic (weak) acids";"1";"recommended";"100";"70 – 80";"";"";"1";"";"";"";"";"";"";"";"";"";"";""
"18";"Furfuryl Alcohol Resin, Glass Fiber-Reinforced";"";"maleic acid";"";"110-16-7";"C4H4O4";"organic (weak) acids";"1";"recommended";"20";"70 – 200";">12";"";"1";"";"";"";"";"";"";"";"";"";"";""
"19";"Furfuryl Alcohol Resin, Glass Fiber-Reinforced";"";"maleic acid";"";"110-16-7";"C4H4O4";"organic (weak) acids";"1";"recommended";"40";"70 – 250";"";"";"1";"";"";"";"";"";"";"";"";"";"";""
"20";"Phenolic Resins, Asbestos-Reinforced";"";"maleic acid";"";"110-16-7";"C4H4O4";"organic (weak) acids";"1";"recommended";"100";"60 – 70";"";"";"1";"";"";"";"";"";"";"";"";"";"";""
"21";"Phenolic Resins, Asbestos-Reinforced";"";"maleic acid";"";"110-16-7";"C4H4O4";"organic (weak) acids";"1";"recommended";"100";"70 – 212";"";"";"1";"";"";"";"";"";"";"";"";"";"";""
"22";"Polychloroprene";"";"maleic acid";"";"110-16-7";"C4H4O4";"organic (weak) acids";"1";"recommended";">10";"70 – 150";"";"";"1";"";"";"";"";"";"";"";"";"";"";""
"23";"Polychloroprene";"";"maleic acid";"";"110-16-7";"C4H4O4";"organic (weak) acids";"2";"questionable";">10";"150 – 212";"";"";"1";"";"";"";"";"";"";"";"";"";"";""
"24";"Polyesters, Glass Fiber-Reinforced";"";"maleic acid";"";"110-16-7";"C4H4O4";"organic (weak) acids";"1";"recommended";"10 – 20";"70 – 200";"";"also with trace phthalic, fumaric, benzoic, quinone ";"1";"";"";"";"";"";"";"";"";"";"";""
"25";"Polyesters, Glass Fiber-Reinforced";"";"maleic acid";"";"110-16-7";"C4H4O4";"organic (weak) acids";"1";"recommended";"40";"70 – 200";"";"";"1";"";"";"";"";"";"";"";"";"";"";""
"26";"Polyesters, Glass Fiber-Reinforced";"";"maleic acid";"";"110-16-7";"C4H4O4";"organic (weak) acids";"1";"recommended";"100";"70 – 250";"";"";"1";"";"";"";"";"";"";"";"";"";"";""
"27";"Polyethylene (PE)";"";"maleic acid";"";"110-16-7";"C4H4O4";"organic (weak) acids";"1";"recommended";"100";"60 – 70";"";"";"1, 21";"";"";"";"";"";"";"";"";"";"";""
"28";"Polyethylene (PE)";"";"maleic acid";"saturated";"110-16-7";"C4H4O4";"organic (weak) acids";"2";"questionable";"100";"70 – 150";"";"";"1, 21";"";"";"";"";"";"";"";"";"";"";""
"29";"Polyvinyl Chloride (PVC)";"";"maleic acid";"";"110-16-7";"C4H4O4";"organic (weak) acids";"1";"recommended";"100";"70 – 150";"";"";"1";"";"";"";"";"";"";"";"";"";"";""
"30";"Polyvinylidene Fluoride (PVDF)";"";"maleic acid";"";"110-16-7";"C4H4O4";"organic (weak) acids";"1";"recommended";"100";"70 – 250";"";"";"1, 17";"";"";"";"";"";"";"";"";"";"";""
"31";"Polyvinylidene Fluoride (PVDF)";"";"maleic acid";"";"110-16-7";"C4H4O4";"organic (weak) acids";"3";"not recommended";"100";"250 – 285";"";"";"1, 17";"";"";"";"";"";"";"";"";"";"";""
"32";"Rubber, Butyl (BR)";"";"maleic acid";"saturated";"110-16-7";"C4H4O4";"organic (weak) acids";"1";"recommended";"10 – 90";"100 – 212";"";"";"1";"";"";"";"";"";"";"";"";"";"";""
"33";"Rubber, Natural (NR)";"";"maleic acid";"";"110-16-7";"C4H4O4";"organic (weak) acids";"1";"recommended";">10";"70 – 150";"";"";"1";"";"";"";"";"";"";"";"";"";"";""
"34";"Rubber, Natural (NR)";"";"maleic acid";"";"110-16-7";"C4H4O4";"organic (weak) acids";"3";"not recommended";">10";"150 – 212";"";"";"1";"";"";"";"";"";"";"";"";"";"";""
"35";"Vinyl Ester Resins";"";"maleic acid";"";"110-16-7";"C4H4O4";"organic (weak) acids";"1";"recommended";"100";"70 – 250";"";"";"7";"";"";"";"";"";"";"";"";"";"";""
"";"";"";"";"";"";"";"";"";"";"";"";"";"";"";"";"";"";"";"";"";"";"";"";"";""
"";"";"";"";"";"";"";"";"";"";"";"";"";"";"";"";"";"";"";"";"";"";"";"";"";""
"Corrosion Survey Database (COR•SUR) © 2002 NACE International";"";"";"";"";"";"";"";"";"";"";"";"";"";"";"";"";"";"";"";"";"";"";"";"";""

File: data/corrosion_data/TableData - 2024-11-11T002830.392.csv
sep=;
"Title: Corrosion Survey Database (COR•SUR)";"";"";"";"";"";"";"";"";"";"";"";"";"";"";"";"";"";"";"";"";"";"";"";"";""
"Table: Malic acid";"";"";"";"";"";"";"";"";"";"";"";"";"";"";"";"";"";"";"";"";"";"";"";"";""
"DOWNLOAD SHOWS ONLY THE DISPLAYED DATA, UP TO 50 ROWS";"";"";"";"";"";"";"";"";"";"";"";"";"";"";"";"";"";"";"";"";"";"";"";"";""
"No.";"material or substance name";"material synonym";"exposure medium";"exposure medium CAS RN";"exposure medium formula";"exposure medium class";"NACE resistance rating (unitless)";"resistance note";"conc. (%)";"temp. (°F)";"exposure time (mo (30))";"reference";"";"";"";"";"";"";"";"";"";"";"";"";""
"1";"Acetal Resins (Polyoxymethylene)";"";"malic acid";"617-48-1";"C4H6O5";"organic (weak) acids";"1";"recommended";"1";"60 – 70";"";"1";"";"";"";"";"";"";"";"";"";"";"";"";""
"2";"Acrylonitrile Butadiene Styrene Polymer (ABS)";"";"malic acid";"617-48-1";"C4H6O5";"organic (weak) acids";"1";"recommended";"1";"60 – 70";"";"1";"";"";"";"";"";"";"";"";"";"";"";"";""
"3";"Acrylonitrile Butadiene Styrene Polymer (ABS)";"";"malic acid";"617-48-1";"C4H6O5";"organic (weak) acids";"1";"recommended";"100";"70 – 150";"";"1";"";"";"";"";"";"";"";"";"";"";"";"";""
"4";"Chlorendic Unsaturated Polyester, Glass Fiber-Reinforced (190 + 47)";"HET acid polyester-Polifos 190 + 47 phr styrene";"malic acid";"617-48-1";"C4H6O5";"organic (weak) acids";"1";"recommended";"10";"90";"<6";"16";"";"";"";"";"";"";"";"";"";"";"";"";""
"5";"Chlorinated Polyvinyl Chloride (CPVC)";"";"malic acid";"617-48-1";"C4H6O5";"organic (weak) acids";"1";"recommended";"100";"70 – 212";"";"1, 2";"";"";"";"";"";"";"";"";"";"";"";"";""
"6";"Chlorosulfonated Polyethylene";"";"malic acid";"617-48-1";"C4H6O5";"organic (weak) acids";"1";"recommended";"1";"60 – 70";"";"1";"";"";"";"";"";"";"";"";"";"";"";"";""
"7";"Fluororubber";"";"malic acid";"617-48-1";"C4H6O5";"organic (weak) acids";"1";"recommended";"1";"60 – 70";"";"1";"";"";"";"";"";"";"";"";"";"";"";"";""
"8";"Polychloroprene";"";"malic acid";"617-48-1";"C4H6O5";"organic (weak) acids";"1";"recommended";"1";"60 – 70";"";"1";"";"";"";"";"";"";"";"";"";"";"";"";""
"9";"Polyesters, Glass Fiber-Reinforced";"";"malic acid";"617-48-1";"C4H6O5";"organic (weak) acids";"1";"recommended";"10";"70 – 90";"";"1";"";"";"";"";"";"";"";"";"";"";"";"";""
"10";"Polyethylene (PE)";"";"malic acid";"617-48-1";"C4H6O5";"organic (weak) acids";"2";"questionable";"100";"70 – 125";"";"1, 21";"";"";"";"";"";"";"";"";"";"";"";"";""
"11";"Polypropylene (PP)";"";"malic acid";"617-48-1";"C4H6O5";"organic (weak) acids";"1";"recommended";"100";"70 – 80";"";"1";"";"";"";"";"";"";"";"";"";"";"";"";""
"12";"Polypropylene (PP)";"";"malic acid";"617-48-1";"C4H6O5";"organic (weak) acids";"2";"questionable";"100";"80 – 150";"";"1";"";"";"";"";"";"";"";"";"";"";"";"";""
"13";"Polyvinyl Chloride (PVC)";"";"malic acid";"617-48-1";"C4H6O5";"organic (weak) acids";"1";"recommended";"100";"70 – 150";"";"1";"";"";"";"";"";"";"";"";"";"";"";"";""
"14";"Rubber, Butyl (BR)";"";"malic acid";"617-48-1";"C4H6O5";"organic (weak) acids";"1";"recommended";"1";"60 – 70";"";"1";"";"";"";"";"";"";"";"";"";"";"";"";""
"15";"Rubber, Natural (NR)";"";"malic acid";"617-48-1";"C4H6O5";"organic (weak) acids";"1";"recommended";"1";"60 – 70";"";"1";"";"";"";"";"";"";"";"";"";"";"";"";""
"";"";"";"";"";"";"";"";"";"";"";"";"";"";"";"";"";"";"";"";"";"";"";"";"";""
"";"";"";"";"";"";"";"";"";"";"";"";"";"";"";"";"";"";"";"";"";"";"";"";"";""
"Corrosion Survey Database (COR•SUR) © 2002 NACE International";"";"";"";"";"";"";"";"";"";"";"";"";"";"";"";"";"";"";"";"";"";"";"";"";""

File: data/corrosion_data/TableData - 2024-11-11T002838.662.csv
sep=;
"Title: Corrosion Survey Database (COR•SUR)";"";"";"";"";"";"";"";"";"";"";"";"";"";"";"";"";"";"";"";"";"";"";"";"";""
"Table: Methylsulfuric acid";"";"";"";"";"";"";"";"";"";"";"";"";"";"";"";"";"";"";"";"";"";"";"";"";""
"DOWNLOAD SHOWS ONLY THE DISPLAYED DATA, UP TO 50 ROWS";"";"";"";"";"";"";"";"";"";"";"";"";"";"";"";"";"";"";"";"";"";"";"";"";""
"No.";"material or substance name";"exposure medium";"exposure medium class";"NACE resistance rating (unitless)";"resistance note";"conc. (%)";"temp. (°F)";"reference";"";"";"";"";"";"";"";"";"";"";"";"";"";"";"";"";""
"1";"Acetal Resins (Polyoxymethylene)";"methylsulfuric acid";"organic (weak) acids";"3";"not recommended";"10 – 40";"70 – 212";"1";"";"";"";"";"";"";"";"";"";"";"";"";"";"";"";"";""
"2";"Acetal Resins (Polyoxymethylene)";"methylsulfuric acid";"organic (weak) acids";"3";"not recommended";"100";"70 – 175";"1";"";"";"";"";"";"";"";"";"";"";"";"";"";"";"";"";""
"3";"Acrylonitrile Butadiene Styrene Polymer (ABS)";"methylsulfuric acid";"organic (weak) acids";"3";"not recommended";"10 – 50";"70 – 212";"1";"";"";"";"";"";"";"";"";"";"";"";"";"";"";"";"";""
"4";"Acrylonitrile Butadiene Styrene Polymer (ABS)";"methylsulfuric acid";"organic (weak) acids";"3";"not recommended";"100";"70 – 175";"1";"";"";"";"";"";"";"";"";"";"";"";"";"";"";"";"";""
"5";"Chlorinated Polyvinyl Chloride (CPVC)";"methylsulfuric acid";"organic (weak) acids";"1";"recommended";"100";"70 – 150";"1, 2";"";"";"";"";"";"";"";"";"";"";"";"";"";"";"";"";""
"6";"Chlorosulfonated Polyethylene";"methylsulfuric acid";"organic (weak) acids";"1";"recommended";"10 – 50";"70 – 100";"1";"";"";"";"";"";"";"";"";"";"";"";"";"";"";"";"";""
"7";"Chlorosulfonated Polyethylene";"methylsulfuric acid";"organic (weak) acids";"2";"questionable";"10 – 50";"100 – 212";"1";"";"";"";"";"";"";"";"";"";"";"";"";"";"";"";"";""
"8";"Chlorosulfonated Polyethylene";"methylsulfuric acid";"organic (weak) acids";"1";"recommended";"100";"70 – 150";"1";"";"";"";"";"";"";"";"";"";"";"";"";"";"";"";"";""
"9";"Chlorosulfonated Polyethylene";"methylsulfuric acid";"organic (weak) acids";"2";"questionable";"100";"150 – 175";"1";"";"";"";"";"";"";"";"";"";"";"";"";"";"";"";"";""
"10";"Fluororubber";"methylsulfuric acid";"organic (weak) acids";"1";"recommended";"10 – 50";"60 – 70";"1";"";"";"";"";"";"";"";"";"";"";"";"";"";"";"";"";""
"11";"Fluororubber";"methylsulfuric acid";"organic (weak) acids";"2";"questionable";"10 – 50";"70 – 100";"1";"";"";"";"";"";"";"";"";"";"";"";"";"";"";"";"";""
"12";"Fluororubber";"methylsulfuric acid";"organic (weak) acids";"3";"not recommended";"10 – 50";"100 – 212";"1";"";"";"";"";"";"";"";"";"";"";"";"";"";"";"";"";""
"13";"Fluororubber";"methylsulfuric acid";"organic (weak) acids";"2";"questionable";"100";"70 – 100";"1";"";"";"";"";"";"";"";"";"";"";"";"";"";"";"";"";""
"14";"Fluororubber";"methylsulfuric acid";"organic (weak) acids";"3";"not recommended";"100";"100 – 175";"1";"";"";"";"";"";"";"";"";"";"";"";"";"";"";"";"";""
"15";"Polychloroprene";"methylsulfuric acid";"organic (weak) acids";"1";"recommended";"10 – 50";"60 – 70";"1";"";"";"";"";"";"";"";"";"";"";"";"";"";"";"";"";""
"16";"Polychloroprene";"methylsulfuric acid";"organic (weak) acids";"2";"questionable";"10 – 50";"70 – 100";"1";"";"";"";"";"";"";"";"";"";"";"";"";"";"";"";"";""
"17";"Polychloroprene";"methylsulfuric acid";"organic (weak) acids";"3";"not recommended";"10 – 50";"100 – 212";"1";"";"";"";"";"";"";"";"";"";"";"";"";"";"";"";"";""
"18";"Polychloroprene";"methylsulfuric acid";"organic (weak) acids";"2";"questionable";"100";"70 – 100";"1";"";"";"";"";"";"";"";"";"";"";"";"";"";"";"";"";""
"19";"Polychloroprene";"methylsulfuric acid";"organic (weak) acids";"3";"not recommended";"100";"100 – 175";"1";"";"";"";"";"";"";"";"";"";"";"";"";"";"";"";"";""
"20";"Polyethylene (PE)";"methylsulfuric acid";"organic (weak) acids";"1";"recommended; may stress crack; chemical cracking possible";"100";"70 – 150";"1, 8";"";"";"";"";"";"";"";"";"";"";"";"";"";"";"";"";""
"21";"Polymethyl Methacrylate (PMMA)";"methylsulfuric acid";"organic (weak) acids";"3";"not recommended";"100";"70 – 150";"1";"";"";"";"";"";"";"";"";"";"";"";"";"";"";"";"";""
"22";"Polyvinyl Chloride (PVC)";"methylsulfuric acid";"organic (weak) acids";"1";"recommended";"100";"70 – 150";"1";"";"";"";"";"";"";"";"";"";"";"";"";"";"";"";"";""
"23";"Polyvinylidene Fluoride (PVDF)";"methylsulfuric acid";"organic (weak) acids";"1";"recommended";"100";"70 – 125";"1, 23";"";"";"";"";"";"";"";"";"";"";"";"";"";"";"";"";""
"24";"Rubber, Butyl (BR)";"methylsulfuric acid";"organic (weak) acids";"1";"recommended";"10 – 50";"70 – 100";"1";"";"";"";"";"";"";"";"";"";"";"";"";"";"";"";"";""
"25";"Rubber, Butyl (BR)";"methylsulfuric acid";"organic (weak) acids";"3";"not recommended";"10 – 50";"100 – 212";"1";"";"";"";"";"";"";"";"";"";"";"";"";"";"";"";"";""
"26";"Rubber, Butyl (BR)";"methylsulfuric acid";"organic (weak) acids";"1";"recommended";"100";"70 – 150";"1";"";"";"";"";"";"";"";"";"";"";"";"";"";"";"";"";""
"27";"Rubber, Butyl (BR)";"methylsulfuric acid";"organic (weak) acids";"2";"questionable";"100";"150 – 175";"1";"";"";"";"";"";"";"";"";"";"";"";"";"";"";"";"";""
"28";"Rubber, Natural (NR)";"methylsulfuric acid";"organic (weak) acids";"3";"not recommended";"10 – 40";"70 – 212";"1";"";"";"";"";"";"";"";"";"";"";"";"";"";"";"";"";""
"29";"Rubber, Natural (NR)";"methylsulfuric acid";"organic (weak) acids";"3";"not recommended";"100";"70 – 175";"1";"";"";"";"";"";"";"";"";"";"";"";"";"";"";"";"";""
"";"";"";"";"";"";"";"";"";"";"";"";"";"";"";"";"";"";"";"";"";"";"";"";"";""
"";"";"";"";"";"";"";"";"";"";"";"";"";"";"";"";"";"";"";"";"";"";"";"";"";""
"Corrosion Survey Database (COR•SUR) © 2002 NACE International";"";"";"";"";"";"";"";"";"";"";"";"";"";"";"";"";"";"";"";"";"";"";"";"";""
