Repository: Mahyar-rajabi94/TF_SDL

File: data/corrosion_data/TableData - 2024-11-11T002843.556.csv
sep=;
"Title: Corrosion Survey Database (COR•SUR)";"";"";"";"";"";"";"";"";"";"";"";"";"";"";"";"";"";"";"";"";"";"";"";"";""
"Table: Monochloroacetic acid";"";"";"";"";"";"";"";"";"";"";"";"";"";"";"";"";"";"";"";"";"";"";"";"";""
"DOWNLOAD SHOWS ONLY THE DISPLAYED DATA, UP TO 50 ROWS";"";"";"";"";"";"";"";"";"";"";"";"";"";"";"";"";"";"";"";"";"";"";"";"";""
"No.";"material or substance name";"material synonym";"exposure medium";"exposure medium class";"NACE resistance rating (unitless)";"resistance note";"conc. (%)";"temp. (°F)";"exposure time (mo (30))";"test note";"reference";"";"";"";"";"";"";"";"";"";"";"";"";"";""
"1";"Chlorendic Unsaturated Polyester, Glass Fiber-Reinforced (190 + 47)";"HET acid polyester-Polifos 190 + 47 phr styrene";"monochloroacetic acid";"organic (weak) acids";"1";"recommended";"50";"80";"<6";"";"16";"";"";"";"";"";"";"";"";"";"";"";"";"";""
"2";"Chlorendic Unsaturated Polyester, Glass Fiber-Reinforced (190 + 47)";"";"monochloroacetic acid";"organic (weak) acids";"3";"not recommended";"80";"165";"";"";"16";"";"";"";"";"";"";"";"";"";"";"";"";"";""
"3";"Chlorendic Unsaturated Polyester, Glass Fiber-Reinforced (190 + 47)";"";"monochloroacetic acid";"organic (weak) acids";"3";"not recommended";"100";"140";"";"";"16";"";"";"";"";"";"";"";"";"";"";"";"";"";""
"4";"Epoxy Cements";"";"monochloroacetic acid";"organic (weak) acids";"3";"not recommended";"10";"68";"<6";"";"5";"";"";"";"";"";"";"";"";"";"";"";"";"";""
"5";"Epoxy Cements";"";"monochloroacetic acid";"organic (weak) acids";"3";"not recommended";"10";"140";"";"";"5";"";"";"";"";"";"";"";"";"";"";"";"";"";""
"6";"Epoxy Cements";"";"monochloroacetic acid";"organic (weak) acids";"3";"not recommended";"100";"68";"";"";"5";"";"";"";"";"";"";"";"";"";"";"";"";"";""
"7";"Epoxy Cements";"";"monochloroacetic acid";"organic (weak) acids";"3";"not recommended";"100";"140";"";"";"5";"";"";"";"";"";"";"";"";"";"";"";"";"";""
"8";"Ethylene Tetrafluoroethylene Copolymer (ETFE)";"Teflon; Hostaflon; Fluon";"monochloroacetic acid";"organic (weak) acids";"1";"recommended; do not use over 135°C (275°F) in contact with glass-lined equipment";"100";"250 – 275";">12";"";"10";"";"";"";"";"";"";"";"";"";"";"";"";"";""
"9";"Furan Resins";"";"monochloroacetic acid";"organic (weak) acids";"1";"recommended";"100";"0 – 302";"<6";"";"5";"";"";"";"";"";"";"";"";"";"";"";"";"";""
"10";"Phenolic Resins";"";"monochloroacetic acid";"organic (weak) acids";"2";"questionable";"100";"0 – 302";"<6";"cN and CS (carbon filled), CV (silica filled)";"5";"";"";"";"";"";"";"";"";"";"";"";"";"";""
"11";"Silicates";"";"monochloroacetic acid";"organic (weak) acids";"1";"recommended";"100";"0 – 302";"<6";"HB, HES, HFR, SWK";"5";"";"";"";"";"";"";"";"";"";"";"";"";"";""
"";"";"";"";"";"";"";"";"";"";"";"";"";"";"";"";"";"";"";"";"";"";"";"";"";""
"";"";"";"";"";"";"";"";"";"";"";"";"";"";"";"";"";"";"";"";"";"";"";"";"";""
"Corrosion Survey Database (COR•SUR) © 2002 NACE International";"";"";"";"";"";"";"";"";"";"";"";"";"";"";"";"";"";"";"";"";"";"";"";"";""

File: data/corrosion_data/TableData - 2024-11-11T002914.583.csv
sep=;
"Title: Corrosion Survey Database (COR•SUR)";"";"";"";"";"";"";"";"";"";"";"";"";"";"";"";"";"";"";"";"";"";"";"";"";""
"Table: Oleic acid";"";"";"";"";"";"";"";"";"";"";"";"";"";"";"";"";"";"";"";"";"";"";"";"";""
"DOWNLOAD SHOWS ONLY THE DISPLAYED DATA, UP TO 50 ROWS";"";"";"";"";"";"";"";"";"";"";"";"";"";"";"";"";"";"";"";"";"";"";"";"";""
"No.";"material or substance name";"material synonym";"exposure medium";"exposure medium synonym";"exposure medium note";"exposure medium CAS RN";"exposure medium formula";"exposure medium class";"NACE resistance rating (unitless)";"resistance note";"conc. (%)";"temp. (°F)";"exposure time (mo (30))";"test note";"reference";"";"";"";"";"";"";"";"";"";""
"1";"Acetal Resins (Polyoxymethylene)";"";"oleic acid";"cis-9-octadecenoic acid";"";"112-80-1";"C18H34O2";"organic (weak) acids";"2";"questionable";"100";"70 – 150";"<6";"";"1";"";"";"";"";"";"";"";"";"";""
"2";"Acrylonitrile Butadiene Styrene Polymer (ABS)";"";"oleic acid";"cis-9-octadecenoic acid";"";"112-80-1";"C18H34O2";"organic (weak) acids";"1";"recommended";"100";"60 – 165";"";"";"1";"";"";"";"";"";"";"";"";"";""
"3";"Carbon-Graphite Composites";"";"oleic acid";"cis-9-octadecenoic acid";"";"112-80-1";"C18H34O2";"organic (weak) acids";"1";"recommended";"10";"70 – 338";"";"";"1";"";"";"";"";"";"";"";"";"";""
"4";"Carbon-Graphite Composites";"";"oleic acid";"cis-9-octadecenoic acid";"";"112-80-1";"C18H34O2";"organic (weak) acids";"1";"recommended";"100";"70 – 338";"";"";"1";"";"";"";"";"";"";"";"";"";""
"5";"Cellulose Acetate";"";"oleic acid";"cis-9-octadecenoic acid";"";"112-80-1";"C18H34O2";"organic (weak) acids";"1";"recommended";"100";"60 – 70";">12";"";"1";"";"";"";"";"";"";"";"";"";""
"6";"Cellulose Acetate Butyrate";"";"oleic acid";"cis-9-octadecenoic acid";"";"112-80-1";"C18H34O2";"organic (weak) acids";"1";"recommended";"100";"60 – 70";">12";"";"1";"";"";"";"";"";"";"";"";"";""
"7";"Chlorendic Unsaturated Polyester, Glass Fiber-Reinforced (190 + 47)";"HET acid polyester-Polifos 190 + 47 phr styrene";"oleic acid";"cis-9-octadecenoic acid";"";"112-80-1";"C18H34O2";"organic (weak) acids";"1";"recommended";"100";"250";"<6";"";"16";"";"";"";"";"";"";"";"";"";""
"8";"Chlorendic Unsaturated Polyester, Glass Fiber-Reinforced (869 + 44.5)";"HET acid polyester-Polifos 869 + 44.5 phr styrene";"oleic acid";"cis-9-octadecenoic acid";"";"112-80-1";"C18H34O2";"organic (weak) acids";"1";"recommended";"100";"250";"<6";"";"16";"";"";"";"";"";"";"";"";"";""
"9";"Chlorinated Polyvinyl Chloride (CPVC)";"";"oleic acid";"cis-9-octadecenoic acid";"";"112-80-1";"C18H34O2";"organic (weak) acids";"1";"recommended";"100";"70 – 212";"";"";"1, 2";"";"";"";"";"";"";"";"";"";""
"10";"Chlorosulfonated Polyethylene";"";"oleic acid";"cis-9-octadecenoic acid";"";"112-80-1";"C18H34O2";"organic (weak) acids";"3";"not recommended";"100";"70 – 150";"";"";"1";"";"";"";"";"";"";"";"";"";""
"11";"Concrete";"";"oleic acid";"cis-9-octadecenoic acid";"";"112-80-1";"C18H34O2";"organic (weak) acids";"3";"not recommended";"100";"60 – 70";"";"";"1";"";"";"";"";"";"";"";"";"";""
"12";"Epoxy Resin, Glass Fiber- Reinforced";"";"oleic acid";"cis-9-octadecenoic acid";"";"112-80-1";"C18H34O2";"organic (weak) acids";"1";"recommended";"100";"70 – 225";"";"";"1, 19";"";"";"";"";"";"";"";"";"";""
"13";"Fluorinated Ethylene Propylene Copolymer (FEP)/ Polytetrafluoroethylene (PTFE)";"";"oleic acid";"cis-9-octadecenoic acid";"";"112-80-1";"C18H34O2";"organic (weak) acids";"1";"recommended";"100";"70 – 150";"";"cyclic immersion; immersed";"1";"";"";"";"";"";"";"";"";"";""
"14";"Fluororubber";"";"oleic acid";"cis-9-octadecenoic acid";"";"112-80-1";"C18H34O2";"organic (weak) acids";"1";"recommended";"100";"70 – 150";"";"";"1";"";"";"";"";"";"";"";"";"";""
"15";"Furfuryl Alcohol Resin, Asbestos-Reinforced";"";"oleic acid";"cis-9-octadecenoic acid";"";"112-80-1";"C18H34O2";"organic (weak) acids";"1";"recommended";"100";"70 – 80";"";"";"1";"";"";"";"";"";"";"";"";"";""
"16";"Furfuryl Alcohol Resin, Glass Fiber-Reinforced";"";"oleic acid";"cis-9-octadecenoic acid";"";"112-80-1";"C18H34O2";"organic (weak) acids";"1";"recommended";"10";"70 – 250";">12";"";"1";"";"";"";"";"";"";"";"";"";""
"17";"Furfuryl Alcohol Resin, Glass Fiber-Reinforced";"";"oleic acid";"cis-9-octadecenoic acid";"";"112-80-1";"C18H34O2";"organic (weak) acids";"1";"recommended";"100";"70 – 250";"";"";"1";"";"";"";"";"";"";"";"";"";""
"18";"Glass, Chemical";"";"oleic acid";"cis-9-octadecenoic acid";"";"112-80-1";"C18H34O2";"organic (weak) acids";"1";"recommended";"70";"70 – 662";"";"";"1";"";"";"";"";"";"";"";"";"";""
"19";"Nylon";"";"oleic acid";"cis-9-octadecenoic acid";"";"112-80-1";"C18H34O2";"organic (weak) acids";"1";"recommended; swollen";"100";"60 – 70";"<1";"";"1";"";"";"";"";"";"";"";"";"";""
"20";"Phenolic Resins, Asbestos-Reinforced";"";"oleic acid";"cis-9-octadecenoic acid";"";"112-80-1";"C18H34O2";"organic (weak) acids";"1";"recommended";"100";"60 – 70";"";"";"1";"";"";"";"";"";"";"";"";"";""
"21";"Phenolic Resins, Asbestos-Reinforced";"";"oleic acid";"cis-9-octadecenoic acid";"";"112-80-1";"C18H34O2";"organic (weak) acids";"1";"recommended";"100";"70 – 250";"";"";"1";"";"";"";"";"";"";"";"";"";""
"22";"Polychloroprene";"";"oleic acid";"cis-9-octadecenoic acid";"";"112-80-1";"C18H34O2";"organic (weak) acids";"2";"questionable; swollen";"90";"70 – 150";"<1";"";"1";"";"";"";"";"";"";"";"";"";""
"23";"Polyesters, Glass Fiber-Reinforced";"";"oleic acid";"cis-9-octadecenoic acid";"";"112-80-1";"C18H34O2";"organic (weak) acids";"1";"recommended";"100";"70 – 250";"";"";"1";"";"";"";"";"";"";"";"";"";""
"24";"Polyethylene (PE)";"";"oleic acid";"cis-9-octadecenoic acid";"concentrated";"112-80-1";"C18H34O2";"organic (weak) acids";"2";"questionable; swollen; marginal";"100";"60 – 70";"<1";"";"1, 8";"";"";"";"";"";"";"";"";"";""
"25";"Polyethylene (PE)";"";"oleic acid";"cis-9-octadecenoic acid";"";"112-80-1";"C18H34O2";"organic (weak) acids";"3";"not recommended";"100";"70 – 135";"";"";"1, 8";"";"";"";"";"";"";"";"";"";""
"26";"Polyethylene (PE)";"";"oleic acid";"cis-9-octadecenoic acid";"";"112-80-1";"C18H34O2";"organic (weak) acids";"3";"not recommended; weight gain";"100";"135 – 150";"";"";"1, 8";"";"";"";"";"";"";"";"";"";""
"27";"Polymethyl Methacrylate (PMMA)";"";"oleic acid";"cis-9-octadecenoic acid";"";"112-80-1";"C18H34O2";"organic (weak) acids";"1";"recommended; swollen ";"100";"60 – 70";"";"";"1";"";"";"";"";"";"";"";"";"";""
"28";"Polymethyl Methacrylate (PMMA)";"";"oleic acid";"cis-9-octadecenoic acid";"";"112-80-1";"C18H34O2";"organic (weak) acids";"3";"not recommended";"100";"70 – 150";"";"";"1";"";"";"";"";"";"";"";"";"";""
"29";"Polyphenylene Sulfide (40% Glass-Filled)";"Fortron PPS";"oleic acid";"cis-9-octadecenoic acid";"";"112-80-1";"C18H34O2";"organic (weak) acids";"1";"recommended";"100";"0 – 200";"<1";"";"11";"";"";"";"";"";"";"";"";"";""
"30";"Polypropylene (PP)";"";"oleic acid";"cis-9-octadecenoic acid";"";"112-80-1";"C18H34O2";"organic (weak) acids";"1";"recommended";"100";"60 – 70";"<6";"";"1";"";"";"";"";"";"";"";"";"";""
"31";"Polypropylene (PP)";"";"oleic acid";"cis-9-octadecenoic acid";"";"112-80-1";"C18H34O2";"organic (weak) acids";"2";"questionable";"100";"70 – 150";"";"";"1";"";"";"";"";"";"";"";"";"";""
"32";"Polypropylene (PP)";"";"oleic acid";"cis-9-octadecenoic acid";"";"112-80-1";"C18H34O2";"organic (weak) acids";"3";"not recommended; weight gain ";"100";"150 – 212";"";"";"1";"";"";"";"";"";"";"";"";"";""
"33";"Polyvinyl Chloride (PVC)";"";"oleic acid";"cis-9-octadecenoic acid";"";"112-80-1";"C18H34O2";"organic (weak) acids";"1";"recommended";"100";"70 – 150";"<1";"";"1";"";"";"";"";"";"";"";"";"";""
"34";"Polyvinylidene Fluoride (PVDF)";"Kynar";"oleic acid";"cis-9-octadecenoic acid";"";"112-80-1";"C18H34O2";"organic (weak) acids";"1";"recommended";"100";"70 – 250";"";"";"1, 17";"";"";"";"";"";"";"";"";"";""
"35";"Polyvinylidene Fluoride (PVDF)";"";"oleic acid";"cis-9-octadecenoic acid";"";"112-80-1";"C18H34O2";"organic (weak) acids";"2";"questionable";"100";"250 – 285";"";"";"1, 17";"";"";"";"";"";"";"";"";"";""
"36";"Rubber, Butyl (BR)";"";"oleic acid";"cis-9-octadecenoic acid";"";"112-80-1";"C18H34O2";"organic (weak) acids";"3";"not recommended";"100";"70 – 150";"<1";"";"1";"";"";"";"";"";"";"";"";"";""
"37";"Rubber, Natural (NR)";"";"oleic acid";"cis-9-octadecenoic acid";"";"112-80-1";"C18H34O2";"organic (weak) acids";"3";"not recommended; swollen ";"100";"70 – 135";"";"";"1";"";"";"";"";"";"";"";"";"";""
"38";"Rubber, Natural (NR)";"";"oleic acid";"cis-9-octadecenoic acid";"";"112-80-1";"C18H34O2";"organic (weak) acids";"3";"not recommended; swollen ";"100";"135 – 150";"";"";"1";"";"";"";"";"";"";"";"";"";""
"39";"Styrene Acrylonitrile Copolymer (SAN)";"";"oleic acid";"cis-9-octadecenoic acid";"";"112-80-1";"C18H34O2";"organic (weak) acids";"1";"recommended";"100";"70 – 80";"";"";"1";"";"";"";"";"";"";"";"";"";""
"40";"Styrene Acrylonitrile Copolymer (SAN)";"";"oleic acid";"cis-9-octadecenoic acid";"";"112-80-1";"C18H34O2";"organic (weak) acids";"2";"questionable";"100";"80 – 125";"";"";"1";"";"";"";"";"";"";"";"";"";""
"41";"Vinyl Ester Resins";"";"oleic acid";"cis-9-octadecenoic acid";"";"112-80-1";"C18H34O2";"organic (weak) acids";"1";"recommended";"100";"70 – 210";"";"";"7";"";"";"";"";"";"";"";"";"";""
"42";"Wood";"";"oleic acid";"cis-9-octadecenoic acid";"";"112-80-1";"C18H34O2";"organic (weak) acids";"1";"recommended";"100";"70 – 212";"";"cypress";"1";"";"";"";"";"";"";"";"";"";""
"";"";"";"";"";"";"";"";"";"";"";"";"";"";"";"";"";"";"";"";"";"";"";"";"";""
"";"";"";"";"";"";"";"";"";"";"";"";"";"";"";"";"";"";"";"";"";"";"";"";"";""
"Corrosion Survey Database (COR•SUR) © 2002 NACE International";"";"";"";"";"";"";"";"";"";"";"";"";"";"";"";"";"";"";"";"";"";"";"";"";""

File: data/corrosion_data/TableData - 2024-11-11T002920.365.csv
sep=;
"Title: Corrosion Survey Database (COR•SUR)";"";"";"";"";"";"";"";"";"";"";"";"";"";"";"";"";"";"";"";"";"";"";"";"";""
"Table: Oxalic acid";"";"";"";"";"";"";"";"";"";"";"";"";"";"";"";"";"";"";"";"";"";"";"";"";""
"DOWNLOAD SHOWS ONLY THE DISPLAYED DATA, UP TO 50 ROWS";"";"";"";"";"";"";"";"";"";"";"";"";"";"";"";"";"";"";"";"";"";"";"";"";""
"No.";"material or substance name";"material synonym";"exposure medium";"exposure medium note";"exposure medium CAS RN";"exposure medium formula";"exposure medium class";"NACE resistance rating (unitless)";"resistance note";"conc. (%)";"temp. (°F)";"exposure time (mo (30))";"test note";"reference";"";"";"";"";"";"";"";"";"";"";""
"1";"Acetal Resins (Polyoxymethylene)";"";"oxalic acid";"";"144-62-7";"C2H2O4";"organic (weak) acids";"3";"not recommended";"10 – 90";"70 – 212";"";"";"1";"";"";"";"";"";"";"";"";"";"";""
"2";"Acrylonitrile Butadiene Styrene Polymer (ABS)";"";"oxalic acid";"";"144-62-7";"C2H2O4";"organic (weak) acids";"1";"recommended";"10";"60 – 165";"";"";"1";"";"";"";"";"";"";"";"";"";"";""
"3";"Acrylonitrile Butadiene Styrene Polymer (ABS)";"";"oxalic acid";"";"144-62-7";"C2H2O4";"organic (weak) acids";"1";"recommended";"100";"60 – 70";"";"";"1";"";"";"";"";"";"";"";"";"";"";""
"4";"Acrylonitrile Butadiene Styrene Polymer (ABS)";"";"oxalic acid";"";"144-62-7";"C2H2O4";"organic (weak) acids";"2";"questionable";"100";"70 – 150";"";"";"1";"";"";"";"";"";"";"";"";"";"";""
"5";"Carbon-Graphite Composites";"";"oxalic acid";"";"144-62-7";"C2H2O4";"organic (weak) acids";"1";"recommended";"10 – 90";"70 – 212";"";"";"1";"";"";"";"";"";"";"";"";"";"";""
"6";"Chlorendic Unsaturated Polyester, Glass Fiber-Reinforced (190 + 47)";"HET acid polyester-Polifos 190 + 47 phr styrene";"oxalic acid";"saturated";"144-62-7";"C2H2O4";"organic (weak) acids";"1";"recommended";"<30";"135";"<6";"";"16";"";"";"";"";"";"";"";"";"";"";""
"7";"Chlorendic Unsaturated Polyester, Glass Fiber-Reinforced (190 + 47)";"";"oxalic acid";"";"144-62-7";"C2H2O4";"organic (weak) acids";"1";"recommended";"10";"200";"";"";"16";"";"";"";"";"";"";"";"";"";"";""
"8";"Chlorendic Unsaturated Polyester, Glass Fiber-Reinforced (190 + 47)";"";"oxalic acid";"";"144-62-7";"C2H2O4";"organic (weak) acids";"1";"recommended";"100";"250";"";"";"16";"";"";"";"";"";"";"";"";"";"";""
"9";"Chlorendic Unsaturated Polyester, Glass Fiber-Reinforced (869 + 44.5)";"HET acid polyester-Polifos 869 + 44.5 phr styrene";"oxalic acid";"saturated";"144-62-7";"C2H2O4";"organic (weak) acids";"1";"recommended";"<30";"130";"";"";"16";"";"";"";"";"";"";"";"";"";"";""
"10";"Chlorendic Unsaturated Polyester, Glass Fiber-Reinforced (869 + 44.5)";"HET acid polyester-Polifos 869 + 44.5 phr styrene";"oxalic acid";"";"144-62-7";"C2H2O4";"organic (weak) acids";"1";"recommended";"10";"200";"<6";"";"16";"";"";"";"";"";"";"";"";"";"";""
"11";"Chlorinated Polyvinyl Chloride (CPVC)";"";"oxalic acid";"";"144-62-7";"C2H2O4";"organic (weak) acids";"1";"recommended";"100";"70 – 212";"";"";"1";"";"";"";"";"";"";"";"";"";"";""
"12";"Chlorosulfonated Polyethylene";"";"oxalic acid";"saturated";"144-62-7";"C2H2O4";"organic (weak) acids";"1";"recommended";">10";"70 – 212";"";"";"1";"";"";"";"";"";"";"";"";"";"";""
"13";"Concrete";"";"oxalic acid";"";"144-62-7";"C2H2O4";"organic (weak) acids";"1";"recommended";">10";"60 – 70";"";"protects concrete";"1";"";"";"";"";"";"";"";"";"";"";""
"14";"Epoxy Cements";"";"oxalic acid";"";"144-62-7";"C2H2O4";"organic (weak) acids";"1";"recommended";"8";"68";"<6";"";"5";"";"";"";"";"";"";"";"";"";"";""
"15";"Epoxy Cements";"";"oxalic acid";"";"144-62-7";"C2H2O4";"organic (weak) acids";"2";"questionable";"8";"140";"";"";"5";"";"";"";"";"";"";"";"";"";"";""
"16";"Epoxy Resin, Asbestos/ Glass Fiber- Reinforced";"";"oxalic acid";"";"144-62-7";"C2H2O4";"organic (weak) acids";"1";"recommended; over 3 years";">10";"75 – 250";">12";"";"1";"";"";"";"";"";"";"";"";"";"";""
"17";"Epoxy Resin, Glass Fiber- Reinforced";"";"oxalic acid";"";"144-62-7";"C2H2O4";"organic (weak) acids";"1";"recommended";"100";"70 – 250";"";"";"1, 24";"";"";"";"";"";"";"";"";"";"";""
"18";"Fluorinated Ethylene Propylene Copolymer (FEP)/ Polytetrafluoroethylene (PTFE)";"";"oxalic acid";"";"144-62-7";"C2H2O4";"organic (weak) acids";"1";"recommended";"100";"70 – 150";"";"cyclic immersion; immersed";"1";"";"";"";"";"";"";"";"";"";"";""
"19";"Fluororubber";"";"oxalic acid";"saturated";"144-62-7";"C2H2O4";"organic (weak) acids";"1";"recommended";">10";"70 – 212";"";"";"1";"";"";"";"";"";"";"";"";"";"";""
"20";"Furfuryl Alcohol Resin, Asbestos-Reinforced";"";"oxalic acid";"";"144-62-7";"C2H2O4";"organic (weak) acids";"1";"recommended";"100";"70 – 80";"";"";"1";"";"";"";"";"";"";"";"";"";"";""
"21";"Furfuryl Alcohol Resin, Glass Fiber-Reinforced";"";"oxalic acid";"saturated";"144-62-7";"C2H2O4";"organic (weak) acids";"1";"recommended";">10";"70 – 250";">12";"";"1";"";"";"";"";"";"";"";"";"";"";""
"22";"Glass, Chemical";"";"oxalic acid";"";"144-62-7";"C2H2O4";"organic (weak) acids";"1";"recommended";"10 – 90";"70 – 212";"";"";"1";"";"";"";"";"";"";"";"";"";"";""
"23";"Nylon";"";"oxalic acid";"";"144-62-7";"C2H2O4";"organic (weak) acids";"2";"questionable";"10";"60 – 70";"";"";"1";"";"";"";"";"";"";"";"";"";"";""
"24";"Phenolic Resins, Asbestos-Reinforced";"";"oxalic acid";"";"144-62-7";"C2H2O4";"organic (weak) acids";"1";"recommended";"20";"70 – 212";"";"";"1";"";"";"";"";"";"";"";"";"";"";""
"25";"Phenolic Resins, Asbestos-Reinforced";"";"oxalic acid";"";"144-62-7";"C2H2O4";"organic (weak) acids";"1";"recommended";"100";"60 – 70";"";"";"1";"";"";"";"";"";"";"";"";"";"";""
"26";"Polychloroprene";"";"oxalic acid";"";"144-62-7";"C2H2O4";"organic (weak) acids";"1";"recommended";">10";"70 – 212";"";"";"1";"";"";"";"";"";"";"";"";"";"";""
"27";"Polyesters, Glass Fiber-Reinforced";"";"oxalic acid";"";"144-62-7";"C2H2O4";"organic (weak) acids";"1";"recommended";"10";"70 – 200";"";"";"1";"";"";"";"";"";"";"";"";"";"";""
"28";"Polyesters, Glass Fiber-Reinforced";"";"oxalic acid";"";"144-62-7";"C2H2O4";"organic (weak) acids";"1";"recommended";"20 – 90";"70 – 150";"";"";"1";"";"";"";"";"";"";"";"";"";"";""
"29";"Polyesters, Glass Fiber-Reinforced";"";"oxalic acid";"";"144-62-7";"C2H2O4";"organic (weak) acids";"1";"recommended";"100";"70 – 250";"";"";"1";"";"";"";"";"";"";"";"";"";"";""
"30";"Polyethylene (PE)";"";"oxalic acid";"";"144-62-7";"C2H2O4";"organic (weak) acids";"1";"recommended; may stress crack";"10";"70 – 150";"";"";"1, 21";"";"";"";"";"";"";"";"";"";"";""
"31";"Polyethylene (PE)";"";"oxalic acid";"";"144-62-7";"C2H2O4";"organic (weak) acids";"1";"recommended";"50";"70 – 150";"";"";"1, 21";"";"";"";"";"";"";"";"";"";"";""
"32";"Polyethylene (PE)";"";"oxalic acid";"";"144-62-7";"C2H2O4";"organic (weak) acids";"1";"recommended";"100";"70 – 150";"";"";"1, 21";"";"";"";"";"";"";"";"";"";"";""
"33";"Polymethyl Methacrylate (PMMA)";"";"oxalic acid";"";"144-62-7";"C2H2O4";"organic (weak) acids";"1";"recommended";">10";"70 – 150";"";"";"1";"";"";"";"";"";"";"";"";"";"";""
"34";"Polyphenylene Sulfide (40% Glass-Filled)";"Fortron PPS";"oxalic acid";"";"144-62-7";"C2H2O4";"organic (weak) acids";"1";"recommended";"100";"0 – 200";"<1";"";"11";"";"";"";"";"";"";"";"";"";"";""
"35";"Polypropylene (PP)";"";"oxalic acid";"";"144-62-7";"C2H2O4";"organic (weak) acids";"1";"recommended";"50";"60 – 70";"<6";"";"1";"";"";"";"";"";"";"";"";"";"";""
"36";"Polypropylene (PP)";"";"oxalic acid";"";"144-62-7";"C2H2O4";"organic (weak) acids";"2";"questionable";"50";"70 – 150";"";"";"1";"";"";"";"";"";"";"";"";"";"";""
"37";"Polypropylene (PP)";"";"oxalic acid";"";"144-62-7";"C2H2O4";"organic (weak) acids";"1";"recommended";"100";"70 – 150";"";"";"1";"";"";"";"";"";"";"";"";"";"";""
"38";"Polypropylene (PP)";"";"oxalic acid";"";"144-62-7";"C2H2O4";"organic (weak) acids";"2";"questionable";"100";"150 – 212";"";"";"1";"";"";"";"";"";"";"";"";"";"";""
"39";"Polyvinyl Chloride (PVC)";"";"oxalic acid";"";"144-62-7";"C2H2O4";"organic (weak) acids";"1";"recommended";"50";"70 – 150";"";"";"1";"";"";"";"";"";"";"";"";"";"";""
"40";"Polyvinyl Chloride (PVC)";"";"oxalic acid";"";"144-62-7";"C2H2O4";"organic (weak) acids";"1";"recommended";"100";"70 – 150";"";"";"1";"";"";"";"";"";"";"";"";"";"";""
"41";"Polyvinylidene Fluoride (PVDF)";"";"oxalic acid";"";"144-62-7";"C2H2O4";"organic (weak) acids";"1";"recommended";"100";"70 – 125";"";"";"1, 23";"";"";"";"";"";"";"";"";"";"";""
"42";"Polyvinylidene Fluoride (PVDF)";"";"oxalic acid";"";"144-62-7";"C2H2O4";"organic (weak) acids";"2";"questionable";"100";"125 – 212";"";"";"1, 23";"";"";"";"";"";"";"";"";"";"";""
"43";"Rubber, Butyl (BR)";"";"oxalic acid";"saturated";"144-62-7";"C2H2O4";"organic (weak) acids";"1";"recommended";"10 – 90";"70 – 212";"";"";"1";"";"";"";"";"";"";"";"";"";"";""
"44";"Rubber, Natural (NR)";"";"oxalic acid";"";"144-62-7";"C2H2O4";"organic (weak) acids";"1";"recommended";">10";"70 – 150";"";"";"1";"";"";"";"";"";"";"";"";"";"";""
"45";"Rubber, Natural (NR)";"";"oxalic acid";"";"144-62-7";"C2H2O4";"organic (weak) acids";"3";"not recommended";">10";"150 – 212";"";"";"1";"";"";"";"";"";"";"";"";"";"";""
"46";"Vinyl Ester Resins";"";"oxalic acid";"";"144-62-7";"C2H2O4";"organic (weak) acids";"1";"recommended";"100";"210";"";"";"7";"";"";"";"";"";"";"";"";"";"";""
"47";"Wood";"";"oxalic acid";"";"144-62-7";"C2H2O4";"organic (weak) acids";"1";"recommended";">10";"70 – 212";"";"";"1";"";"";"";"";"";"";"";"";"";"";""
"";"";"";"";"";"";"";"";"";"";"";"";"";"";"";"";"";"";"";"";"";"";"";"";"";""
"";"";"";"";"";"";"";"";"";"";"";"";"";"";"";"";"";"";"";"";"";"";"";"";"";""
"Corrosion Survey Database (COR•SUR) © 2002 NACE International";"";"";"";"";"";"";"";"";"";"";"";"";"";"";"";"";"";"";"";"";"";"";"";"";""

File: data/corrosion_data/TableData - 2024-11-11T002930.109.csv
sep=;
"Title: Corrosion Survey Database (COR•SUR)";"";"";"";"";"";"";"";"";"";"";"";"";"";"";"";"";"";"";"";"";"";"";"";"";""
"Table: Palmitic acid";"";"";"";"";"";"";"";"";"";"";"";"";"";"";"";"";"";"";"";"";"";"";"";"";""
"DOWNLOAD SHOWS ONLY THE DISPLAYED DATA, UP TO 50 ROWS";"";"";"";"";"";"";"";"";"";"";"";"";"";"";"";"";"";"";"";"";"";"";"";"";""
"No.";"material or substance name";"material synonym";"exposure medium";"exposure medium synonym";"exposure medium CAS RN";"exposure medium formula";"exposure medium class";"NACE resistance rating (unitless)";"resistance note";"conc. (%)";"temp. (°F)";"exposure time (mo (30))";"test note";"reference";"";"";"";"";"";"";"";"";"";"";""
"1";"Acrylonitrile Butadiene Styrene Polymer (ABS)";"";"palmitic acid";"hexadecanoic acid";"1957-10-03";"C16H32O2";"organic (weak) acids";"1";"recommended";"10";"60 – 70";"";"";"1";"";"";"";"";"";"";"";"";"";"";""
"2";"Acrylonitrile Butadiene Styrene Polymer (ABS)";"";"palmitic acid";"hexadecanoic acid";"1957-10-03";"C16H32O2";"organic (weak) acids";"2";"questionable";"10";"70 – 150";"";"";"1";"";"";"";"";"";"";"";"";"";"";""
"3";"Acrylonitrile Butadiene Styrene Polymer (ABS)";"";"palmitic acid";"hexadecanoic acid";"1957-10-03";"C16H32O2";"organic (weak) acids";"3";"not recommended";"70";"70 – 150";"";"";"1";"";"";"";"";"";"";"";"";"";"";""
"4";"Chlorendic Unsaturated Polyester, Glass Fiber-Reinforced (190 + 47)";"HET acid polyester-Polifos 190 + 47 phr styrene";"palmitic acid";"hexadecanoic acid";"1957-10-03";"C16H32O2";"organic (weak) acids";"1";"recommended";"100";"135";"<6";"";"16";"";"";"";"";"";"";"";"";"";"";""
"5";"Chlorendic Unsaturated Polyester, Glass Fiber-Reinforced (869 + 44.5)";"HET acid polyester-Polifos 869 + 44.5 phr styrene";"palmitic acid";"hexadecanoic acid";"1957-10-03";"C16H32O2";"organic (weak) acids";"1";"recommended";"100";"140";"<6";"";"16";"";"";"";"";"";"";"";"";"";"";""
"6";"Chlorinated Polyvinyl Chloride (CPVC)";"";"palmitic acid";"hexadecanoic acid";"1957-10-03";"C16H32O2";"organic (weak) acids";"1";"recommended";"10";"70 – 150";"";"";"1, 2";"";"";"";"";"";"";"";"";"";"";""
"7";"Chlorinated Polyvinyl Chloride (CPVC)";"";"palmitic acid";"hexadecanoic acid";"1957-10-03";"C16H32O2";"organic (weak) acids";"1";"recommended";"70";"70 – 150";"";"";"1, 2";"";"";"";"";"";"";"";"";"";"";""
"8";"Chlorosulfonated Polyethylene";"";"palmitic acid";"hexadecanoic acid";"1957-10-03";"C16H32O2";"organic (weak) acids";"2";"questionable";"100";"70 – 150";"";"";"1";"";"";"";"";"";"";"";"";"";"";""
"9";"Fluorinated Ethylene Propylene Copolymer (FEP)/ Polytetrafluoroethylene (PTFE)";"";"palmitic acid";"hexadecanoic acid";"1957-10-03";"C16H32O2";"organic (weak) acids";"1";"recommended";"100";"70 – 150";"";"cyclic immersion; immersed";"1";"";"";"";"";"";"";"";"";"";"";""
"10";"Polyesters, Glass Fiber-Reinforced";"";"palmitic acid";"hexadecanoic acid";"1957-10-03";"C16H32O2";"organic (weak) acids";"1";"recommended";"100";"70 – 250";"";"";"1";"";"";"";"";"";"";"";"";"";"";""
"11";"Polyethylene (PE)";"";"palmitic acid";"hexadecanoic acid";"1957-10-03";"C16H32O2";"organic (weak) acids";"1";"recommended";"10";"70 – 125";"";"";"1, 8";"";"";"";"";"";"";"";"";"";"";""
"12";"Polyethylene (PE)";"";"palmitic acid";"hexadecanoic acid";"1957-10-03";"C16H32O2";"organic (weak) acids";"1";"recommended";"70";"70 – 150";"";"";"1, 8";"";"";"";"";"";"";"";"";"";"";""
"13";"Polyethylene (PE)";"";"palmitic acid";"hexadecanoic acid";"1957-10-03";"C16H32O2";"organic (weak) acids";"1";"recommended";"100";"60 – 100";"";"";"1, 8";"";"";"";"";"";"";"";"";"";"";""
"14";"Polyethylene (PE)";"";"palmitic acid";"hexadecanoic acid";"1957-10-03";"C16H32O2";"organic (weak) acids";"2";"questionable";"100";"100 – 150";"";"";"1, 8";"";"";"";"";"";"";"";"";"";"";""
"15";"Polypropylene (PP)";"";"palmitic acid";"hexadecanoic acid";"1957-10-03";"C16H32O2";"organic (weak) acids";"1";"recommended";"100";"70 – 212";"";"";"1";"";"";"";"";"";"";"";"";"";"";""
"16";"Polyvinyl Chloride (PVC)";"";"palmitic acid";"hexadecanoic acid";"1957-10-03";"C16H32O2";"organic (weak) acids";"1";"recommended";"10";"70 – 150";"";"";"1";"";"";"";"";"";"";"";"";"";"";""
"17";"Polyvinyl Chloride (PVC)";"";"palmitic acid";"hexadecanoic acid";"1957-10-03";"C16H32O2";"organic (weak) acids";"3";"not recommended";"70";"70 – 150";"";"";"1";"";"";"";"";"";"";"";"";"";"";""
"18";"Polyvinylidene Fluoride (PVDF)";"";"palmitic acid";"hexadecanoic acid";"1957-10-03";"C16H32O2";"organic (weak) acids";"1";"recommended";"100";"70 – 250";"";"";"1, 23";"";"";"";"";"";"";"";"";"";"";""
"19";"Styrene Acrylonitrile Copolymer (SAN)";"";"palmitic acid";"hexadecanoic acid";"1957-10-03";"C16H32O2";"organic (weak) acids";"1";"recommended";"100";"70 – 125";"";"";"1";"";"";"";"";"";"";"";"";"";"";""
"20";"Vinyl Ester Resins";"";"palmitic acid";"hexadecanoic acid";"1957-10-03";"C16H32O2";"organic (weak) acids";"1";"recommended";"100";"70 – 250";"";"";"7";"";"";"";"";"";"";"";"";"";"";""
"21";"Wood";"";"palmitic acid";"hexadecanoic acid";"1957-10-03";"C16H32O2";"organic (weak) acids";"1";"recommended";"100";"70 – 212";"";"";"1";"";"";"";"";"";"";"";"";"";"";""
"";"";"";"";"";"";"";"";"";"";"";"";"";"";"";"";"";"";"";"";"";"";"";"";"";""
"";"";"";"";"";"";"";"";"";"";"";"";"";"";"";"";"";"";"";"";"";"";"";"";"";""
"Corrosion Survey Database (COR•SUR) © 2002 NACE International";"";"";"";"";"";"";"";"";"";"";"";"";"";"";"";"";"";"";"";"";"";"";"";"";""

File: data/corrosion_data/TableData - 2024-11-11T002938.520.csv
sep=;
"Title: Corrosion Survey Database (COR•SUR)";"";"";"";"";"";"";"";"";"";"";"";"";"";"";"";"";"";"";"";"";"";"";"";"";""
"Table: Phenylacetic acid";"";"";"";"";"";"";"";"";"";"";"";"";"";"";"";"";"";"";"";"";"";"";"";"";""
"DOWNLOAD SHOWS ONLY THE DISPLAYED DATA, UP TO 50 ROWS";"";"";"";"";"";"";"";"";"";"";"";"";"";"";"";"";"";"";"";"";"";"";"";"";""
"No.";"material or substance name";"exposure medium";"exposure medium synonym";"exposure medium CAS RN";"exposure medium formula";"exposure medium class";"NACE resistance rating (unitless)";"resistance note";"conc. (%)";"temp. (°F)";"reference";"";"";"";"";"";"";"";"";"";"";"";"";"";""
"1";"Fluororubber";"phenylacetic acid";"benzeneacetic acid";"103-82-2";"C8H8O2";"organic (weak) acids";"1";"recommended";"10";"60 – 70";"1";"";"";"";"";"";"";"";"";"";"";"";"";"";""
"2";"Glass, Chemical";"phenylacetic acid";"benzeneacetic acid";"103-82-2";"C8H8O2";"organic (weak) acids";"1";"recommended";"10";"60 – 70";"1";"";"";"";"";"";"";"";"";"";"";"";"";"";""
"3";"Glass, Chemical";"phenylacetic acid";"benzeneacetic acid";"103-82-2";"C8H8O2";"organic (weak) acids";"1";"recommended";"100";"70 – 80";"1";"";"";"";"";"";"";"";"";"";"";"";"";"";""
"4";"Polyethylene (PE)";"phenylacetic acid";"benzeneacetic acid";"103-82-2";"C8H8O2";"organic (weak) acids";"1";"recommended";"10";"60 – 70";"1";"";"";"";"";"";"";"";"";"";"";"";"";"";""
"5";"Polymethyl Methacrylate (PMMA)";"phenylacetic acid";"benzeneacetic acid";"103-82-2";"C8H8O2";"organic (weak) acids";"1";"recommended";"10";"60 – 70";"1";"";"";"";"";"";"";"";"";"";"";"";"";"";""
"6";"Wood";"phenylacetic acid";"benzeneacetic acid";"103-82-2";"C8H8O2";"organic (weak) acids";"1";"recommended";"10";"70 – 175";"1";"";"";"";"";"";"";"";"";"";"";"";"";"";""
"";"";"";"";"";"";"";"";"";"";"";"";"";"";"";"";"";"";"";"";"";"";"";"";"";""
"";"";"";"";"";"";"";"";"";"";"";"";"";"";"";"";"";"";"";"";"";"";"";"";"";""
"Corrosion Survey Database (COR•SUR) © 2002 NACE International";"";"";"";"";"";"";"";"";"";"";"";"";"";"";"";"";"";"";"";"";"";"";"";"";""
"";"";"";"";"";"";"";"";"";"";"";"";"";"";"";"";"";"";"";"";"";"";"";"";"";""

File: data/corrosion_data/TableData - 2024-11-11T002943.176.csv
sep=;
"Title: Corrosion Survey Database (COR•SUR)";"";"";"";"";"";"";"";"";"";"";"";"";"";"";"";"";"";"";"";"";"";"";"";"";""
"Table: Phthalic acid";"";"";"";"";"";"";"";"";"";"";"";"";"";"";"";"";"";"";"";"";"";"";"";"";""
"DOWNLOAD SHOWS ONLY THE DISPLAYED DATA, UP TO 50 ROWS";"";"";"";"";"";"";"";"";"";"";"";"";"";"";"";"";"";"";"";"";"";"";"";"";""
"No.";"material or substance name";"exposure medium";"exposure medium note";"exposure medium CAS RN";"exposure medium formula";"exposure medium class";"NACE resistance rating (unitless)";"resistance note";"conc. (%)";"temp. (°F)";"exposure time (mo (30))";"test note";"reference";"";"";"";"";"";"";"";"";"";"";"";""
"1";"Acetal Resins (Polyoxymethylene)";"phthalic acid";"";"88-99-3";"C8H6O4";"organic (weak) acids";"2";"questionable";"50";"70 – 150";"";"";"1";"";"";"";"";"";"";"";"";"";"";"";""
"2";"Acrylonitrile Butadiene Styrene Polymer (ABS)";"phthalic acid";"";"88-99-3";"C8H6O4";"organic (weak) acids";"1";"recommended";"50";"70 – 150";"";"";"1";"";"";"";"";"";"";"";"";"";"";"";""
"3";"Chlorosulfonated Polyethylene";"phthalic acid";"";"88-99-3";"C8H6O4";"organic (weak) acids";"1";"recommended";"50";"70 – 150";"";"";"1";"";"";"";"";"";"";"";"";"";"";"";""
"4";"Fluorinated Ethylene Propylene Copolymer (FEP)/ Polytetrafluoroethylene (PTFE)";"phthalic acid";"";"88-99-3";"C8H6O4";"organic (weak) acids";"1";"recommended; wets";"100";"60 – 70";"";"";"1";"";"";"";"";"";"";"";"";"";"";"";""
"5";"Fluororubber";"phthalic acid";"";"88-99-3";"C8H6O4";"organic (weak) acids";"1";"recommended";"50";"70 – 150";"";"";"1";"";"";"";"";"";"";"";"";"";"";"";""
"6";"Furfuryl Alcohol Resin, Glass Fiber-Reinforced";"phthalic acid";"";"88-99-3";"C8H6O4";"organic (weak) acids";"1";"recommended";"10";"70 – 250";">12";"";"1";"";"";"";"";"";"";"";"";"";"";"";""
"7";"Glass, Chemical";"phthalic acid";"";"88-99-3";"C8H6O4";"organic (weak) acids";"1";"recommended";"100";"70 – 250";"";"or anhydride";"1";"";"";"";"";"";"";"";"";"";"";"";""
"8";"Nylon";"phthalic acid";"saturated";"88-99-3";"C8H6O4";"organic (weak) acids";"2";"questionable";"10";"60 – 70";"";"";"1";"";"";"";"";"";"";"";"";"";"";"";""
"9";"Polychloroprene";"phthalic acid";"";"88-99-3";"C8H6O4";"organic (weak) acids";"1";"recommended";"50";"70 – 150";"";"";"1";"";"";"";"";"";"";"";"";"";"";"";""
"10";"Polyesters, Glass Fiber-Reinforced";"phthalic acid";"";"88-99-3";"C8H6O4";"organic (weak) acids";"1";"recommended";"10";"70 – 200";"";"";"1";"";"";"";"";"";"";"";"";"";"";"";""
"11";"Polyethylene (PE)";"phthalic acid";"";"88-99-3";"C8H6O4";"organic (weak) acids";"1";"recommended";"100";"60 – 70";"";"";"1, 21";"";"";"";"";"";"";"";"";"";"";"";""
"12";"Polyethylene (PE)";"phthalic acid";"";"88-99-3";"C8H6O4";"organic (weak) acids";"2";"questionable";"100";"70 – 125";"";"";"1, 21";"";"";"";"";"";"";"";"";"";"";"";""
"13";"Polypropylene (PP)";"phthalic acid";"";"88-99-3";"C8H6O4";"organic (weak) acids";"1";"recommended";"100";"60 – 70";"";"";"1";"";"";"";"";"";"";"";"";"";"";"";""
"14";"Polyvinylidene Fluoride (PVDF)";"phthalic acid";"";"88-99-3";"C8H6O4";"organic (weak) acids";"1";"recommended";"100";"70 – 212";"";"";"1";"";"";"";"";"";"";"";"";"";"";"";""
"15";"Rubber, Butyl (BR)";"phthalic acid";"";"88-99-3";"C8H6O4";"organic (weak) acids";"1";"recommended";"50";"70 – 150";"";"";"1";"";"";"";"";"";"";"";"";"";"";"";""
"16";"Rubber, Natural (NR)";"phthalic acid";"";"88-99-3";"C8H6O4";"organic (weak) acids";"3";"not recommended";"50";"70 – 150";"";"";"1";"";"";"";"";"";"";"";"";"";"";"";""
"17";"Wood";"phthalic acid";"";"88-99-3";"C8H6O4";"organic (weak) acids";"1";"recommended";"100";"60 – 70";"";"";"1";"";"";"";"";"";"";"";"";"";"";"";""
"";"";"";"";"";"";"";"";"";"";"";"";"";"";"";"";"";"";"";"";"";"";"";"";"";""
"";"";"";"";"";"";"";"";"";"";"";"";"";"";"";"";"";"";"";"";"";"";"";"";"";""
"Corrosion Survey Database (COR•SUR) © 2002 NACE International";"";"";"";"";"";"";"";"";"";"";"";"";"";"";"";"";"";"";"";"";"";"";"";"";""
