Repository: Mahyar-rajabi94/TF_SDL

File: data/corrosion_data/TableData - 2024-11-11T003001.887.csv
sep=;
"Title: Corrosion Survey Database (COR•SUR)";"";"";"";"";"";"";"";"";"";"";"";"";"";"";"";"";"";"";"";"";"";"";"";"";""
"Table: Picric acid";"";"";"";"";"";"";"";"";"";"";"";"";"";"";"";"";"";"";"";"";"";"";"";"";""
"DOWNLOAD SHOWS ONLY THE DISPLAYED DATA, UP TO 50 ROWS";"";"";"";"";"";"";"";"";"";"";"";"";"";"";"";"";"";"";"";"";"";"";"";"";""
"No.";"material or substance name";"material synonym";"exposure medium";"exposure medium synonym";"exposure medium CAS RN";"exposure medium formula";"exposure medium class";"NACE resistance rating (unitless)";"resistance note";"conc. (%)";"temp. (°F)";"exposure time (mo (30))";"test note";"reference";"";"";"";"";"";"";"";"";"";"";""
"1";"Acetal Resins (Polyoxymethylene)";"";"picric acid";"2,4,6-trinitrophenol";"88-89-1";"C6H3N3O7";"organic (weak) acids";"1";"recommended";"1";"60 – 70";"";"";"1";"";"";"";"";"";"";"";"";"";"";""
"2";"Acrylonitrile Butadiene Styrene Polymer (ABS)";"";"picric acid";"2,4,6-trinitrophenol";"88-89-1";"C6H3N3O7";"organic (weak) acids";"1";"recommended";"10";"60 – 165";"";"in alcohol, also 1% aqueous solutions 16-21°C (60-70°F)";"1";"";"";"";"";"";"";"";"";"";"";""
"3";"Acrylonitrile Butadiene Styrene Polymer (ABS)";"";"picric acid";"2,4,6-trinitrophenol";"88-89-1";"C6H3N3O7";"organic (weak) acids";"3";"not recommended";"100";"70 – 150";"";"";"1";"";"";"";"";"";"";"";"";"";"";""
"4";"Chlorendic Unsaturated Polyester, Glass Fiber-Reinforced (190 + 47)";"HET acid polyester-Polifos 190 + 47 phr styrene";"picric acid";"2,4,6-trinitrophenol";"88-89-1";"C6H3N3O7";"organic (weak) acids";"1";"recommended";"10";"100";"<6";"in alcohol";"16";"";"";"";"";"";"";"";"";"";"";""
"5";"Chlorendic Unsaturated Polyester, Glass Fiber-Reinforced (869 + 44.5)";"HET acid polyester-Polifos 869 + 44.5 phr styrene";"picric acid";"2,4,6-trinitrophenol";"88-89-1";"C6H3N3O7";"organic (weak) acids";"1";"recommended";"10";"100";"<6";"in alcohol";"16";"";"";"";"";"";"";"";"";"";"";""
"6";"Chlorosulfonated Polyethylene";"";"picric acid";"2,4,6-trinitrophenol";"88-89-1";"C6H3N3O7";"organic (weak) acids";"1";"recommended";"1";"60 – 70";"";"";"1";"";"";"";"";"";"";"";"";"";"";""
"7";"Chlorosulfonated Polyethylene";"";"picric acid";"2,4,6-trinitrophenol";"88-89-1";"C6H3N3O7";"organic (weak) acids";"1";"recommended";"100";"60 – 70";"";"";"1";"";"";"";"";"";"";"";"";"";"";""
"8";"Epoxy Cements";"";"picric acid";"2,4,6-trinitrophenol";"88-89-1";"C6H3N3O7";"organic (weak) acids";"1";"recommended";"50";"68";"<6";"";"5";"";"";"";"";"";"";"";"";"";"";""
"9";"Epoxy Cements";"";"picric acid";"2,4,6-trinitrophenol";"88-89-1";"C6H3N3O7";"organic (weak) acids";"2";"questionable";"50";"140";"";"";"5";"";"";"";"";"";"";"";"";"";"";""
"10";"Epoxy Resin, Glass Fiber- Reinforced";"";"picric acid";"2,4,6-trinitrophenol";"88-89-1";"C6H3N3O7";"organic (weak) acids";"1";"recommended; recommended for alcoholic solutions ";"100";"70 – 80";"";"";"1";"";"";"";"";"";"";"";"";"";"";""
"11";"Fluororubber";"";"picric acid";"2,4,6-trinitrophenol";"88-89-1";"C6H3N3O7";"organic (weak) acids";"1";"recommended";"1";"60 – 70";"";"";"1";"";"";"";"";"";"";"";"";"";"";""
"12";"Fluororubber";"";"picric acid";"2,4,6-trinitrophenol";"88-89-1";"C6H3N3O7";"organic (weak) acids";"3";"not recommended";"10";"70 – 80";"";"in alcohol";"1";"";"";"";"";"";"";"";"";"";"";""
"13";"Furfuryl Alcohol Resin, Glass Fiber-Reinforced";"";"picric acid";"2,4,6-trinitrophenol";"88-89-1";"C6H3N3O7";"organic (weak) acids";"1";"recommended";"<10";"70 – 250";"";"2024-11-11";"1";"";"";"";"";"";"";"";"";"";"";""
"14";"Furfuryl Alcohol Resin, Glass Fiber-Reinforced";"";"picric acid";"2,4,6-trinitrophenol";"88-89-1";"C6H3N3O7";"organic (weak) acids";"1";"recommended";"100";"70 – 200";"";"";"1";"";"";"";"";"";"";"";"";"";"";""
"15";"Glass, Chemical";"";"picric acid";"2,4,6-trinitrophenol";"88-89-1";"C6H3N3O7";"organic (weak) acids";"1";"recommended";"10 – 90";"70 – 212";"";"also in organic solvents";"1";"";"";"";"";"";"";"";"";"";"";""
"16";"Polychloroprene";"";"picric acid";"2,4,6-trinitrophenol";"88-89-1";"C6H3N3O7";"organic (weak) acids";"1";"recommended";"1";"60 – 70";"";"";"1";"";"";"";"";"";"";"";"";"";"";""
"17";"Polyesters, Glass Fiber-Reinforced";"";"picric acid";"2,4,6-trinitrophenol";"88-89-1";"C6H3N3O7";"organic (weak) acids";"1";"recommended";"10";"70 – 100";"";"in alcohol, no water";"1";"";"";"";"";"";"";"";"";"";"";""
"18";"Polyethylene (PE)";"";"picric acid";"2,4,6-trinitrophenol";"88-89-1";"C6H3N3O7";"organic (weak) acids";"1";"recommended; may stress crack";"1";"60 – 70";"";"";"1";"";"";"";"";"";"";"";"";"";"";""
"19";"Polyethylene (PE)";"";"picric acid";"2,4,6-trinitrophenol";"88-89-1";"C6H3N3O7";"organic (weak) acids";"3";"not recommended";"1";"70 – 150";"";"";"1";"";"";"";"";"";"";"";"";"";"";""
"20";"Polyethylene (PE)";"";"picric acid";"2,4,6-trinitrophenol";"88-89-1";"C6H3N3O7";"organic (weak) acids";"1";"recommended";"100";"70";"";"";"1";"";"";"";"";"";"";"";"";"";"";""
"21";"Polymethyl Methacrylate (PMMA)";"";"picric acid";"2,4,6-trinitrophenol";"88-89-1";"C6H3N3O7";"organic (weak) acids";"3";"not recommended";">10";"70 – 150";"";"in alcohol";"1";"";"";"";"";"";"";"";"";"";"";""
"22";"Polypropylene (PP)";"";"picric acid";"2,4,6-trinitrophenol";"88-89-1";"C6H3N3O7";"organic (weak) acids";"1";"recommended";"100";"70 – 80";"";"";"1";"";"";"";"";"";"";"";"";"";"";""
"23";"Polyvinyl Chloride (PVC)";"";"picric acid";"2,4,6-trinitrophenol";"88-89-1";"C6H3N3O7";"organic (weak) acids";"3";"not recommended";"100";"70 – 150";"";"";"1";"";"";"";"";"";"";"";"";"";"";""
"24";"Polyvinylidene Fluoride (PVDF)";"";"picric acid";"2,4,6-trinitrophenol";"88-89-1";"C6H3N3O7";"organic (weak) acids";"1";"recommended";"100";"60 – 70";"";"";"1, 23";"";"";"";"";"";"";"";"";"";"";""
"25";"Rubber, Butyl (BR)";"";"picric acid";"2,4,6-trinitrophenol";"88-89-1";"C6H3N3O7";"organic (weak) acids";"1";"recommended";"1";"60 – 70";"";"";"1";"";"";"";"";"";"";"";"";"";"";""
"26";"Rubber, Natural (NR)";"";"picric acid";"2,4,6-trinitrophenol";"88-89-1";"C6H3N3O7";"organic (weak) acids";"1";"recommended";"1";"60 – 70";"";"";"1";"";"";"";"";"";"";"";"";"";"";""
"27";"Vinyl Ester Resins";"";"picric acid";"2,4,6-trinitrophenol";"88-89-1";"C6H3N3O7";"organic (weak) acids";"1";"recommended";"10";"70 – 100";"";"";"7";"";"";"";"";"";"";"";"";"";"";""
"28";"Wood";"";"picric acid";"2,4,6-trinitrophenol";"88-89-1";"C6H3N3O7";"organic (weak) acids";"3";"not recommended";"100";"60 – 70";"";"";"1";"";"";"";"";"";"";"";"";"";"";""
"";"";"";"";"";"";"";"";"";"";"";"";"";"";"";"";"";"";"";"";"";"";"";"";"";""
"";"";"";"";"";"";"";"";"";"";"";"";"";"";"";"";"";"";"";"";"";"";"";"";"";""
"Corrosion Survey Database (COR•SUR) © 2002 NACE International";"";"";"";"";"";"";"";"";"";"";"";"";"";"";"";"";"";"";"";"";"";"";"";"";""

File: data/corrosion_data/TableData - 2024-11-11T003007.818.csv
sep=;
"Title: Corrosion Survey Database (COR•SUR)";"";"";"";"";"";"";"";"";"";"";"";"";"";"";"";"";"";"";"";"";"";"";"";"";""
"Table: Propionic acid";"";"";"";"";"";"";"";"";"";"";"";"";"";"";"";"";"";"";"";"";"";"";"";"";""
"DOWNLOAD SHOWS ONLY THE DISPLAYED DATA, UP TO 50 ROWS";"";"";"";"";"";"";"";"";"";"";"";"";"";"";"";"";"";"";"";"";"";"";"";"";""
"No.";"material or substance name";"exposure medium";"exposure medium synonym";"exposure medium CAS RN";"exposure medium formula";"exposure medium class";"NACE resistance rating (unitless)";"resistance note";"conc. (%)";"temp. (°F)";"test note";"reference";"";"";"";"";"";"";"";"";"";"";"";"";""
"1";"Acetal Resins (Polyoxymethylene)";"propionic acid";"propanoic acid";"1979-09-04";"C3H6O2";"organic (weak) acids";"2";"questionable";"50";"70 – 150";"";"1";"";"";"";"";"";"";"";"";"";"";"";"";""
"2";"Acetal Resins (Polyoxymethylene)";"propionic acid";"propanoic acid";"1979-09-04";"C3H6O2";"organic (weak) acids";"2";"questionable";"100";"60 – 70";"";"1";"";"";"";"";"";"";"";"";"";"";"";"";""
"3";"Acetal Resins (Polyoxymethylene)";"propionic acid";"propanoic acid";"1979-09-04";"C3H6O2";"organic (weak) acids";"3";"not recommended";"100";"70 – 150";"";"1";"";"";"";"";"";"";"";"";"";"";"";"";""
"4";"Acrylonitrile Butadiene Styrene Polymer (ABS)";"propionic acid";"propanoic acid";"1979-09-04";"C3H6O2";"organic (weak) acids";"1";"recommended";"50";"70 – 150";"";"1";"";"";"";"";"";"";"";"";"";"";"";"";""
"5";"Acrylonitrile Butadiene Styrene Polymer (ABS)";"propionic acid";"propanoic acid";"1979-09-04";"C3H6O2";"organic (weak) acids";"1";"recommended";"100";"70 – 150";"";"1";"";"";"";"";"";"";"";"";"";"";"";"";""
"6";"Chlorosulfonated Polyethylene";"propionic acid";"propanoic acid";"1979-09-04";"C3H6O2";"organic (weak) acids";"2";"questionable";"50";"70 – 150";"";"1";"";"";"";"";"";"";"";"";"";"";"";"";""
"7";"Chlorosulfonated Polyethylene";"propionic acid";"propanoic acid";"1979-09-04";"C3H6O2";"organic (weak) acids";"2";"questionable";"100";"60 – 70";"";"1";"";"";"";"";"";"";"";"";"";"";"";"";""
"8";"Chlorosulfonated Polyethylene";"propionic acid";"propanoic acid";"1979-09-04";"C3H6O2";"organic (weak) acids";"3";"not recommended";"100";"70 – 150";"";"1";"";"";"";"";"";"";"";"";"";"";"";"";""
"9";"Concrete";"propionic acid";"propanoic acid";"1979-09-04";"C3H6O2";"organic (weak) acids";"3";"not recommended";">10";"60 – 70";"";"1";"";"";"";"";"";"";"";"";"";"";"";"";""
"10";"Fluorinated Ethylene Propylene Copolymer (FEP)/ Polytetrafluoroethylene (PTFE)";"propionic acid";"propanoic acid";"1979-09-04";"C3H6O2";"organic (weak) acids";"1";"recommended";"100";"70 – 150";"cyclic immersion; immersed";"1";"";"";"";"";"";"";"";"";"";"";"";"";""
"11";"Fluororubber";"propionic acid";"propanoic acid";"1979-09-04";"C3H6O2";"organic (weak) acids";"1";"recommended";"10 – 50";"60 – 70";"";"1";"";"";"";"";"";"";"";"";"";"";"";"";""
"12";"Fluororubber";"propionic acid";"propanoic acid";"1979-09-04";"C3H6O2";"organic (weak) acids";"1";"recommended";"100";"70 – 150";"";"1";"";"";"";"";"";"";"";"";"";"";"";"";""
"13";"Furfuryl Alcohol Resin, Asbestos-Reinforced";"propionic acid";"propanoic acid";"1979-09-04";"C3H6O2";"organic (weak) acids";"1";"recommended";"30";"70 – 80";"";"1";"";"";"";"";"";"";"";"";"";"";"";"";""
"14";"Glass, Chemical";"propionic acid";"propanoic acid";"1979-09-04";"C3H6O2";"organic (weak) acids";"1";"recommended";"10 – 90";"70 – 212";"";"1";"";"";"";"";"";"";"";"";"";"";"";"";""
"15";"Nylon";"propionic acid";"propanoic acid";"1979-09-04";"C3H6O2";"organic (weak) acids";"3";"not recommended";">10";"60 – 70";"";"1";"";"";"";"";"";"";"";"";"";"";"";"";""
"16";"Phenolic Resins, Asbestos-Reinforced";"propionic acid";"propanoic acid";"1979-09-04";"C3H6O2";"organic (weak) acids";"1";"recommended";"30";"70 – 212";"";"1";"";"";"";"";"";"";"";"";"";"";"";"";""
"17";"Phenolic Resins, Asbestos-Reinforced";"propionic acid";"propanoic acid";"1979-09-04";"C3H6O2";"organic (weak) acids";"1";"recommended";"100";"60 – 70";"";"1";"";"";"";"";"";"";"";"";"";"";"";"";""
"18";"Phenolic Resins, Asbestos-Reinforced";"propionic acid";"propanoic acid";"1979-09-04";"C3H6O2";"organic (weak) acids";"1";"recommended";"100";"70 – 150";"";"1";"";"";"";"";"";"";"";"";"";"";"";"";""
"19";"Polychloroprene";"propionic acid";"propanoic acid";"1979-09-04";"C3H6O2";"organic (weak) acids";"3";"not recommended";"50";"70 – 150";"";"1";"";"";"";"";"";"";"";"";"";"";"";"";""
"20";"Polychloroprene";"propionic acid";"propanoic acid";"1979-09-04";"C3H6O2";"organic (weak) acids";"1";"recommended";"100";"60 – 70";"";"1";"";"";"";"";"";"";"";"";"";"";"";"";""
"21";"Polychloroprene";"propionic acid";"propanoic acid";"1979-09-04";"C3H6O2";"organic (weak) acids";"2";"questionable";"100";"70 – 150";"";"1";"";"";"";"";"";"";"";"";"";"";"";"";""
"22";"Polyesters, Glass Fiber-Reinforced";"propionic acid";"propanoic acid";"1979-09-04";"C3H6O2";"organic (weak) acids";"3";"not recommended";"100";"70 – 100";"";"1";"";"";"";"";"";"";"";"";"";"";"";"";""
"23";"Polyethylene (PE)";"propionic acid";"propanoic acid";"1979-09-04";"C3H6O2";"organic (weak) acids";"1";"recommended";"10 – 60";"70 – 150";"";"1, 21";"";"";"";"";"";"";"";"";"";"";"";"";""
"24";"Rubber, Butyl (BR)";"propionic acid";"propanoic acid";"1979-09-04";"C3H6O2";"organic (weak) acids";"1";"recommended";"50";"70 – 150";"";"1";"";"";"";"";"";"";"";"";"";"";"";"";""
"25";"Rubber, Butyl (BR)";"propionic acid";"propanoic acid";"1979-09-04";"C3H6O2";"organic (weak) acids";"2";"questionable";"100";"60 – 70";"";"1";"";"";"";"";"";"";"";"";"";"";"";"";""
"26";"Rubber, Butyl (BR)";"propionic acid";"propanoic acid";"1979-09-04";"C3H6O2";"organic (weak) acids";"3";"not recommended";"100";"70 – 150";"";"1";"";"";"";"";"";"";"";"";"";"";"";"";""
"27";"Rubber, Natural (NR)";"propionic acid";"propanoic acid";"1979-09-04";"C3H6O2";"organic (weak) acids";"2";"questionable";"50";"70 – 150";"";"1";"";"";"";"";"";"";"";"";"";"";"";"";""
"28";"Rubber, Natural (NR)";"propionic acid";"propanoic acid";"1979-09-04";"C3H6O2";"organic (weak) acids";"3";"not recommended";"100";"70 – 150";"";"1";"";"";"";"";"";"";"";"";"";"";"";"";""
"29";"Vinyl Ester Resins";"propionic acid";"propanoic acid";"1979-09-04";"C3H6O2";"organic (weak) acids";"1";"recommended";"50";"180";"";"7";"";"";"";"";"";"";"";"";"";"";"";"";""
"30";"Vinyl Ester Resins";"propionic acid";"propanoic acid";"1979-09-04";"C3H6O2";"organic (weak) acids";"1";"recommended";"100";"100";"";"7";"";"";"";"";"";"";"";"";"";"";"";"";""
"31";"Wood";"propionic acid";"propanoic acid";"1979-09-04";"C3H6O2";"organic (weak) acids";"1";"recommended";"10 – 80";"60 – 70";"";"1";"";"";"";"";"";"";"";"";"";"";"";"";""
"";"";"";"";"";"";"";"";"";"";"";"";"";"";"";"";"";"";"";"";"";"";"";"";"";""
"";"";"";"";"";"";"";"";"";"";"";"";"";"";"";"";"";"";"";"";"";"";"";"";"";""
"Corrosion Survey Database (COR•SUR) © 2002 NACE International";"";"";"";"";"";"";"";"";"";"";"";"";"";"";"";"";"";"";"";"";"";"";"";"";""

File: data/corrosion_data/TableData - 2024-11-11T003012.201.csv
sep=;
"Title: Corrosion Survey Database (COR•SUR)";"";"";"";"";"";"";"";"";"";"";"";"";"";"";"";"";"";"";"";"";"";"";"";"";""
"Table: Salicylic acid";"";"";"";"";"";"";"";"";"";"";"";"";"";"";"";"";"";"";"";"";"";"";"";"";""
"DOWNLOAD SHOWS ONLY THE DISPLAYED DATA, UP TO 50 ROWS";"";"";"";"";"";"";"";"";"";"";"";"";"";"";"";"";"";"";"";"";"";"";"";"";""
"No.";"material or substance name";"exposure medium";"exposure medium synonym";"exposure medium note";"exposure medium CAS RN";"exposure medium formula";"exposure medium class";"NACE resistance rating (unitless)";"resistance note";"conc. (%)";"temp. (°F)";"exposure time (mo (30))";"reference";"";"";"";"";"";"";"";"";"";"";"";""
"1";"Epoxy Cements";"salicylic acid";"o-hydroxybenzoic acid";"";"69-72-7";"C7H6O3";"organic (weak) acids";"1";"recommended";"50";"68";"<6";"5";"";"";"";"";"";"";"";"";"";"";"";""
"2";"Epoxy Cements";"salicylic acid";"o-hydroxybenzoic acid";"";"69-72-7";"C7H6O3";"organic (weak) acids";"1";"recommended";"50";"140";"";"5";"";"";"";"";"";"";"";"";"";"";"";""
"3";"Epoxy Resin, Glass Fiber- Reinforced";"salicylic acid";"o-hydroxybenzoic acid";"";"69-72-7";"C7H6O3";"organic (weak) acids";"1";"recommended";"10";"70 – 212";"";"1, 24";"";"";"";"";"";"";"";"";"";"";"";""
"4";"Fluororubber";"salicylic acid";"o-hydroxybenzoic acid";"";"69-72-7";"C7H6O3";"organic (weak) acids";"1";"recommended";"10";"70 – 100";"";"1";"";"";"";"";"";"";"";"";"";"";"";""
"5";"Furfuryl Alcohol Resin, Glass Fiber-Reinforced";"salicylic acid";"o-hydroxybenzoic acid";"";"69-72-7";"C7H6O3";"organic (weak) acids";"1";"recommended";"100";"70 – 250";">12";"1";"";"";"";"";"";"";"";"";"";"";"";""
"6";"Glass, Chemical";"salicylic acid";"o-hydroxybenzoic acid";"";"69-72-7";"C7H6O3";"organic (weak) acids";"1";"recommended";"10";"70 – 212";"";"1";"";"";"";"";"";"";"";"";"";"";"";""
"7";"Nylon";"salicylic acid";"o-hydroxybenzoic acid";"";"69-72-7";"C7H6O3";"organic (weak) acids";"1";"recommended";"100";"60 – 70";"";"1";"";"";"";"";"";"";"";"";"";"";"";""
"8";"Polyethylene (PE)";"salicylic acid";"o-hydroxybenzoic acid";"";"69-72-7";"C7H6O3";"organic (weak) acids";"1";"recommended";"10";"70 – 150";"";"1, 21";"";"";"";"";"";"";"";"";"";"";"";""
"9";"Polyethylene (PE)";"salicylic acid";"o-hydroxybenzoic acid";"";"69-72-7";"C7H6O3";"organic (weak) acids";"1";"recommended";"100";"70 – 150";"";"1, 21";"";"";"";"";"";"";"";"";"";"";"";""
"10";"Polymethyl Methacrylate (PMMA)";"salicylic acid";"o-hydroxybenzoic acid";"";"69-72-7";"C7H6O3";"organic (weak) acids";"1";"recommended";"10";"70 – 150";"";"1";"";"";"";"";"";"";"";"";"";"";"";""
"11";"Polyvinyl Chloride (PVC)";"salicylic acid";"o-hydroxybenzoic acid";"";"69-72-7";"C7H6O3";"organic (weak) acids";"1";"recommended";"100";"70 – 150";"";"1";"";"";"";"";"";"";"";"";"";"";"";""
"12";"Polyvinylidene Fluoride (PVDF)";"salicylic acid";"o-hydroxybenzoic acid";"";"69-72-7";"C7H6O3";"organic (weak) acids";"1";"recommended";"100";"70 – 212";"";"1, 23";"";"";"";"";"";"";"";"";"";"";"";""
"13";"Styrene Acrylonitrile Copolymer (SAN)";"salicylic acid";"o-hydroxybenzoic acid";"saturated";"69-72-7";"C7H6O3";"organic (weak) acids";"1";"recommended";"10";"70 – 125";"";"1";"";"";"";"";"";"";"";"";"";"";"";""
"14";"Wood";"salicylic acid";"o-hydroxybenzoic acid";"";"69-72-7";"C7H6O3";"organic (weak) acids";"1";"recommended";"10";"70 – 200";"";"1";"";"";"";"";"";"";"";"";"";"";"";""
"";"";"";"";"";"";"";"";"";"";"";"";"";"";"";"";"";"";"";"";"";"";"";"";"";""
"";"";"";"";"";"";"";"";"";"";"";"";"";"";"";"";"";"";"";"";"";"";"";"";"";""
"Corrosion Survey Database (COR•SUR) © 2002 NACE International";"";"";"";"";"";"";"";"";"";"";"";"";"";"";"";"";"";"";"";"";"";"";"";"";""

File: data/corrosion_data/TableData - 2024-11-11T003018.238.csv
sep=;
"Title: Corrosion Survey Database (COR•SUR)";"";"";"";"";"";"";"";"";"";"";"";"";"";"";"";"";"";"";"";"";"";"";"";"";""
"Table: Stearic acid";"";"";"";"";"";"";"";"";"";"";"";"";"";"";"";"";"";"";"";"";"";"";"";"";""
"DOWNLOAD SHOWS ONLY THE DISPLAYED DATA, UP TO 50 ROWS";"";"";"";"";"";"";"";"";"";"";"";"";"";"";"";"";"";"";"";"";"";"";"";"";""
"No.";"material or substance name";"material synonym";"exposure medium";"exposure medium synonym";"exposure medium CAS RN";"exposure medium formula";"exposure medium class";"NACE resistance rating (unitless)";"resistance note";"conc. (%)";"temp. (°F)";"exposure time (mo (30))";"test note";"reference";"";"";"";"";"";"";"";"";"";"";""
"1";"Acetal Resins (Polyoxymethylene)";"";"stearic acid";"octadecanoic acid";"1957-11-04";"C18H36O2";"organic (weak) acids";"2";"questionable";"100";"70 – 150";"";"";"1";"";"";"";"";"";"";"";"";"";"";""
"2";"Acrylonitrile Butadiene Styrene Polymer (ABS)";"";"stearic acid";"octadecanoic acid";"1957-11-04";"C18H36O2";"organic (weak) acids";"2";"questionable";"100";"70 – 150";"";"";"1";"";"";"";"";"";"";"";"";"";"";""
"3";"Carbon-Graphite Composites";"";"stearic acid";"octadecanoic acid";"1957-11-04";"C18H36O2";"organic (weak) acids";"1";"recommended";"100";"676 – 721";"";"";"1";"";"";"";"";"";"";"";"";"";"";""
"4";"Cellulose Acetate";"";"stearic acid";"octadecanoic acid";"1957-11-04";"C18H36O2";"organic (weak) acids";"1";"recommended";"100";"60 – 70";"<1";"";"1";"";"";"";"";"";"";"";"";"";"";""
"5";"Cellulose Acetate Butyrate";"";"stearic acid";"octadecanoic acid";"1957-11-04";"C18H36O2";"organic (weak) acids";"1";"recommended";"100";"60 – 70";"<1";"";"1";"";"";"";"";"";"";"";"";"";"";""
"6";"Chlorendic Unsaturated Polyester, Glass Fiber-Reinforced (190 + 47)";"HET acid polyester-Polifos 190 + 47 phr styrene";"stearic acid";"octadecanoic acid";"1957-11-04";"C18H36O2";"organic (weak) acids";"1";"recommended";"100";"250";"<6";"";"16";"";"";"";"";"";"";"";"";"";"";""
"7";"Chlorendic Unsaturated Polyester, Glass Fiber-Reinforced (869 + 44.5)";"HET acid polyester-Polifos 869 + 44.5 phr styrene";"stearic acid";"octadecanoic acid";"1957-11-04";"C18H36O2";"organic (weak) acids";"1";"recommended";"100";"250";"<6";"";"16";"";"";"";"";"";"";"";"";"";"";""
"8";"Chlorinated Polyvinyl Chloride (CPVC)";"";"stearic acid";"octadecanoic acid";"1957-11-04";"C18H36O2";"organic (weak) acids";"1";"recommended";"100";"70 – 212";"";"";"1, 12";"";"";"";"";"";"";"";"";"";"";""
"9";"Chlorosulfonated Polyethylene";"";"stearic acid";"octadecanoic acid";"1957-11-04";"C18H36O2";"organic (weak) acids";"2";"questionable";"100";"70 – 150";"";"";"1";"";"";"";"";"";"";"";"";"";"";""
"10";"Concrete";"";"stearic acid";"octadecanoic acid";"1957-11-04";"C18H36O2";"organic (weak) acids";"2";"questionable";"10 – 90";"60 – 70";"";"no fatty acids";"1";"";"";"";"";"";"";"";"";"";"";""
"11";"Epoxy Resin, Glass Fiber- Reinforced";"";"stearic acid";"octadecanoic acid";"1957-11-04";"C18H36O2";"organic (weak) acids";"1";"recommended";"100";"70 – 150";"";"";"1, 24";"";"";"";"";"";"";"";"";"";"";""
"12";"Fluorinated Ethylene Propylene Copolymer (FEP)/ Polytetrafluoroethylene (PTFE)";"";"stearic acid";"octadecanoic acid";"1957-11-04";"C18H36O2";"organic (weak) acids";"1";"recommended";"100";"70 – 150";"";"cyclic immersion; immersed";"1";"";"";"";"";"";"";"";"";"";"";""
"13";"Fluororubber";"";"stearic acid";"octadecanoic acid";"1957-11-04";"C18H36O2";"organic (weak) acids";"1";"recommended";"100";"70 – 150";"";"";"1";"";"";"";"";"";"";"";"";"";"";""
"14";"Furfuryl Alcohol Resin, Asbestos-Reinforced";"";"stearic acid";"octadecanoic acid";"1957-11-04";"C18H36O2";"organic (weak) acids";"1";"recommended";"100";"70 – 80";"";"";"1";"";"";"";"";"";"";"";"";"";"";""
"15";"Furfuryl Alcohol Resin, Glass Fiber-Reinforced";"";"stearic acid";"octadecanoic acid";"1957-11-04";"C18H36O2";"organic (weak) acids";"1";"recommended";"10";"70 – 250";">12";"";"1";"";"";"";"";"";"";"";"";"";"";""
"16";"Furfuryl Alcohol Resin, Glass Fiber-Reinforced";"";"stearic acid";"octadecanoic acid";"1957-11-04";"C18H36O2";"organic (weak) acids";"1";"recommended";"100";"70 – 200";"";"";"1";"";"";"";"";"";"";"";"";"";"";""
"17";"Glass, Chemical";"";"stearic acid";"octadecanoic acid";"1957-11-04";"C18H36O2";"organic (weak) acids";"1";"recommended";"10";"70 – 212";"";"";"1";"";"";"";"";"";"";"";"";"";"";""
"18";"Nylon";"";"stearic acid";"octadecanoic acid";"1957-11-04";"C18H36O2";"organic (weak) acids";"1";"recommended";"10";"60 – 70";"";"";"1";"";"";"";"";"";"";"";"";"";"";""
"19";"Phenolic Resins, Asbestos-Reinforced";"";"stearic acid";"octadecanoic acid";"1957-11-04";"C18H36O2";"organic (weak) acids";"1";"recommended";"100";"60 – 70";"";"";"1";"";"";"";"";"";"";"";"";"";"";""
"20";"Phenolic Resins, Asbestos-Reinforced";"";"stearic acid";"octadecanoic acid";"1957-11-04";"C18H36O2";"organic (weak) acids";"1";"recommended";"100";"70 – 212";"";"";"1";"";"";"";"";"";"";"";"";"";"";""
"21";"Polychloroprene";"";"stearic acid";"octadecanoic acid";"1957-11-04";"C18H36O2";"organic (weak) acids";"1";"recommended";"100";"70 – 150";"";"";"1";"";"";"";"";"";"";"";"";"";"";""
"22";"Polyesters, Glass Fiber-Reinforced";"";"stearic acid";"octadecanoic acid";"1957-11-04";"C18H36O2";"organic (weak) acids";"1";"recommended";"10";"70 – 212";"";"";"1";"";"";"";"";"";"";"";"";"";"";""
"23";"Polyesters, Glass Fiber-Reinforced";"";"stearic acid";"octadecanoic acid";"1957-11-04";"C18H36O2";"organic (weak) acids";"1";"recommended";"100";"70 – 250";"";"";"1";"";"";"";"";"";"";"";"";"";"";""
"24";"Polyethylene (PE)";"";"stearic acid";"octadecanoic acid";"1957-11-04";"C18H36O2";"organic (weak) acids";"1";"recommended; may stress crack";"10";"70 – 150";"";"has been included as stearates in DOC resins, maybe low level plasticizer";"1, 8";"";"";"";"";"";"";"";"";"";"";""
"25";"Polyethylene (PE)";"";"stearic acid";"octadecanoic acid";"1957-11-04";"C18H36O2";"organic (weak) acids";"3";"not recommended";"100";"70 – 150";"";"";"1, 8";"";"";"";"";"";"";"";"";"";"";""
"26";"Polymethyl Methacrylate (PMMA)";"";"stearic acid";"octadecanoic acid";"1957-11-04";"C18H36O2";"organic (weak) acids";"1";"recommended";"100";"70 – 150";"";"";"1";"";"";"";"";"";"";"";"";"";"";""
"27";"Polypropylene (PP)";"";"stearic acid";"octadecanoic acid";"1957-11-04";"C18H36O2";"organic (weak) acids";"1";"recommended";"100";"70 – 80";"";"";"1";"";"";"";"";"";"";"";"";"";"";""
"28";"Polyvinyl Chloride (PVC)";"";"stearic acid";"octadecanoic acid";"1957-11-04";"C18H36O2";"organic (weak) acids";"1";"recommended";"100";"70 – 150";"";"";"1";"";"";"";"";"";"";"";"";"";"";""
"29";"Polyvinylidene Fluoride (PVDF)";"Kynar";"stearic acid";"octadecanoic acid";"1957-11-04";"C18H36O2";"organic (weak) acids";"1";"recommended";"100";"70 – 285";"";"";"1, 17";"";"";"";"";"";"";"";"";"";"";""
"30";"Rubber, Butyl (BR)";"";"stearic acid";"octadecanoic acid";"1957-11-04";"C18H36O2";"organic (weak) acids";"1";"recommended";"100";"70 – 150";"";"";"1";"";"";"";"";"";"";"";"";"";"";""
"31";"Rubber, Natural (NR)";"";"stearic acid";"octadecanoic acid";"1957-11-04";"C18H36O2";"organic (weak) acids";"3";"not recommended";"100";"70 – 150";"";"";"1";"";"";"";"";"";"";"";"";"";"";""
"32";"Styrene Acrylonitrile Copolymer (SAN)";"";"stearic acid";"octadecanoic acid";"1957-11-04";"C18H36O2";"organic (weak) acids";"1";"recommended";"100";"70 – 80";"";"";"1";"";"";"";"";"";"";"";"";"";"";""
"33";"Styrene Acrylonitrile Copolymer (SAN)";"";"stearic acid";"octadecanoic acid";"1957-11-04";"C18H36O2";"organic (weak) acids";"2";"questionable";"100";"80 – 125";"";"";"1";"";"";"";"";"";"";"";"";"";"";""
"34";"Vinyl Ester Resins";"";"stearic acid";"octadecanoic acid";"1957-11-04";"C18H36O2";"organic (weak) acids";"1";"recommended";"any";"70 – 210";"";"";"7";"";"";"";"";"";"";"";"";"";"";""
"35";"Wood";"";"stearic acid";"octadecanoic acid";"1957-11-04";"C18H36O2";"organic (weak) acids";"1";"recommended";"100";"70 – 150";"";"";"1";"";"";"";"";"";"";"";"";"";"";""
"36";"Wood";"";"stearic acid";"octadecanoic acid";"1957-11-04";"C18H36O2";"organic (weak) acids";"2";"questionable";"100";"150 – 212";"";"";"1";"";"";"";"";"";"";"";"";"";"";""
"";"";"";"";"";"";"";"";"";"";"";"";"";"";"";"";"";"";"";"";"";"";"";"";"";""
"";"";"";"";"";"";"";"";"";"";"";"";"";"";"";"";"";"";"";"";"";"";"";"";"";""
"Corrosion Survey Database (COR•SUR) © 2002 NACE International";"";"";"";"";"";"";"";"";"";"";"";"";"";"";"";"";"";"";"";"";"";"";"";"";""

File: data/corrosion_data/TableData - 2024-11-11T003030.730.csv
sep=;
"Title: Corrosion Survey Database (COR•SUR)";"";"";"";"";"";"";"";"";"";"";"";"";"";"";"";"";"";"";"";"";"";"";"";"";""
"Table: Tartaric acid";"";"";"";"";"";"";"";"";"";"";"";"";"";"";"";"";"";"";"";"";"";"";"";"";""
"DOWNLOAD SHOWS ONLY THE DISPLAYED DATA, UP TO 50 ROWS";"";"";"";"";"";"";"";"";"";"";"";"";"";"";"";"";"";"";"";"";"";"";"";"";""
"No.";"material or substance name";"material synonym";"exposure medium";"exposure medium note";"exposure medium class";"NACE resistance rating (unitless)";"resistance note";"conc. (%)";"temp. (°F)";"exposure time (mo (30))";"test note";"reference";"";"";"";"";"";"";"";"";"";"";"";"";""
"1";"Acrylonitrile Butadiene Styrene Polymer (ABS)";"";"tartaric acid";"";"organic (weak) acids";"1";"recommended";"20";"60 – 165";"";"";"1";"";"";"";"";"";"";"";"";"";"";"";"";""
"2";"Acrylonitrile Butadiene Styrene Polymer (ABS)";"";"tartaric acid";"";"organic (weak) acids";"1";"recommended";"100";"60 – 165";"";"";"1";"";"";"";"";"";"";"";"";"";"";"";"";""
"3";"Carbon-Graphite Composites";"";"tartaric acid";"";"organic (weak) acids";"1";"recommended";"10 – 90";"70 – 212";"";"";"1";"";"";"";"";"";"";"";"";"";"";"";"";""
"4";"Cellulose Acetate";"";"tartaric acid";"";"organic (weak) acids";"3";"not recommended; weight gain";"100";"60 – 70";"<1";"";"1";"";"";"";"";"";"";"";"";"";"";"";"";""
"5";"Chlorendic Unsaturated Polyester, Glass Fiber-Reinforced (190 + 47)";"HET acid polyester-Polifos 190 + 47 phr styrene";"tartaric acid";"";"organic (weak) acids";"1";"recommended";"any";"250";"<6";"";"16";"";"";"";"";"";"";"";"";"";"";"";"";""
"6";"Chlorendic Unsaturated Polyester, Glass Fiber-Reinforced (869 + 44.5)";"HET acid polyester-Polifos 869 + 44.5 phr styrene";"tartaric acid";"";"organic (weak) acids";"1";"recommended";"any";"250";"<6";"";"16";"";"";"";"";"";"";"";"";"";"";"";"";""
"7";"Chlorinated Polyvinyl Chloride (CPVC)";"";"tartaric acid";"";"organic (weak) acids";"1";"recommended";"100";"70 – 212";"";"";"1, 12";"";"";"";"";"";"";"";"";"";"";"";"";""
"8";"Chlorosulfonated Polyethylene";"";"tartaric acid";"";"organic (weak) acids";"1";"recommended";"100";"70 – 200";"";"";"1";"";"";"";"";"";"";"";"";"";"";"";"";""
"9";"Concrete";"";"tartaric acid";"";"organic (weak) acids";"2";"questionable";">10";"60 – 70";"";"";"1";"";"";"";"";"";"";"";"";"";"";"";"";""
"10";"Epoxy Cements";"";"tartaric acid";"";"organic (weak) acids";"1";"recommended";"17";"68";"<6";"";"5";"";"";"";"";"";"";"";"";"";"";"";"";""
"11";"Epoxy Cements";"";"tartaric acid";"";"organic (weak) acids";"3";"not recommended";"17";"140";"";"";"5";"";"";"";"";"";"";"";"";"";"";"";"";""
"12";"Epoxy Resin, Glass Fiber- Reinforced";"";"tartaric acid";"";"organic (weak) acids";"1";"recommended";"10";"70 – 150";"";"";"1, 19";"";"";"";"";"";"";"";"";"";"";"";"";""
"13";"Epoxy Resin, Glass Fiber- Reinforced";"";"tartaric acid";"saturated";"organic (weak) acids";"1";"recommended";"100";"70 – 250";"";"";"1, 19";"";"";"";"";"";"";"";"";"";"";"";"";""
"14";"Fluorinated Ethylene Propylene Copolymer (FEP)/ Polytetrafluoroethylene (PTFE)";"";"tartaric acid";"";"organic (weak) acids";"1";"recommended";"100";"70 – 150";"";"cyclic immersion; immersed";"1";"";"";"";"";"";"";"";"";"";"";"";"";""
"15";"Fluororubber";"";"tartaric acid";"";"organic (weak) acids";"1";"recommended";"10 – 90";"70 – 150";"";"";"1";"";"";"";"";"";"";"";"";"";"";"";"";""
"16";"Furfuryl Alcohol Resin, Asbestos-Reinforced";"";"tartaric acid";"";"organic (weak) acids";"1";"recommended";"100";"70 – 80";"";"";"1";"";"";"";"";"";"";"";"";"";"";"";"";""
"17";"Furfuryl Alcohol Resin, Glass Fiber-Reinforced";"";"tartaric acid";"";"organic (weak) acids";"1";"recommended";">10";"70 – 250";">12";"";"1";"";"";"";"";"";"";"";"";"";"";"";"";""
"18";"Glass, Chemical";"";"tartaric acid";"";"organic (weak) acids";"1";"recommended";">10";"70 – 212";"";"";"1";"";"";"";"";"";"";"";"";"";"";"";"";""
"19";"Nylon";"";"tartaric acid";"";"organic (weak) acids";"2";"questionable";"10";"60 – 70";"";"";"1";"";"";"";"";"";"";"";"";"";"";"";"";""
"20";"Phenolic Resins, Asbestos-Reinforced";"";"tartaric acid";"";"organic (weak) acids";"1";"recommended";"50";"70 – 150";"";"";"1";"";"";"";"";"";"";"";"";"";"";"";"";""
"21";"Phenolic Resins, Asbestos-Reinforced";"";"tartaric acid";"";"organic (weak) acids";"1";"recommended";"100";"60 – 70";"";"";"1";"";"";"";"";"";"";"";"";"";"";"";"";""
"22";"Polyesters, Glass Fiber-Reinforced";"";"tartaric acid";"";"organic (weak) acids";"1";"recommended";">10";"70 – 250";"";"";"1";"";"";"";"";"";"";"";"";"";"";"";"";""
"23";"Polyethylene (PE)";"";"tartaric acid";"";"organic (weak) acids";"1";"recommended";"10";"70 – 150";"";"";"1";"";"";"";"";"";"";"";"";"";"";"";"";""
"24";"Polyethylene (PE)";"";"tartaric acid";"saturated";"organic (weak) acids";"3";"not recommended";"100";"70 – 150";"";"";"1";"";"";"";"";"";"";"";"";"";"";"";"";""
"25";"Polymethyl Methacrylate (PMMA)";"";"tartaric acid";"";"organic (weak) acids";"1";"recommended";"100";"70 – 150";"";"";"1";"";"";"";"";"";"";"";"";"";"";"";"";""
"26";"Polyphenylene Sulfide (40% Glass-Filled)";"Fortron PPS";"tartaric acid";"";"organic (weak) acids";"1";"recommended";"100";"0 – 200";"<1";"";"11";"";"";"";"";"";"";"";"";"";"";"";"";""
"27";"Polypropylene (PP)";"";"tartaric acid";"";"organic (weak) acids";"1";"recommended";"100";"70 – 150";"<6";"";"1";"";"";"";"";"";"";"";"";"";"";"";"";""
"28";"Polyvinyl Chloride (PVC)";"";"tartaric acid";"";"organic (weak) acids";"1";"recommended";"100";"70 – 150";"";"";"1";"";"";"";"";"";"";"";"";"";"";"";"";""
"29";"Polyvinylidene Fluoride (PVDF)";"";"tartaric acid";"";"organic (weak) acids";"1";"recommended";"100";"70 – 250";"";"";"1, 23";"";"";"";"";"";"";"";"";"";"";"";"";""
"30";"Styrene Acrylonitrile Copolymer (SAN)";"";"tartaric acid";"";"organic (weak) acids";"1";"recommended";"100";"70 – 125";"";"";"1";"";"";"";"";"";"";"";"";"";"";"";"";""
"31";"Vinyl Ester Resins";"";"tartaric acid";"";"organic (weak) acids";"1";"recommended";">10";"70 – 210";"";"";"7";"";"";"";"";"";"";"";"";"";"";"";"";""
"32";"Wood";"";"tartaric acid";"";"organic (weak) acids";"1";"recommended";">10";"70 – 150";"";"";"1";"";"";"";"";"";"";"";"";"";"";"";"";""
"";"";"";"";"";"";"";"";"";"";"";"";"";"";"";"";"";"";"";"";"";"";"";"";"";""
"";"";"";"";"";"";"";"";"";"";"";"";"";"";"";"";"";"";"";"";"";"";"";"";"";""
"Corrosion Survey Database (COR•SUR) © 2002 NACE International";"";"";"";"";"";"";"";"";"";"";"";"";"";"";"";"";"";"";"";"";"";"";"";"";""

File: data/corrosion_data/TableData - 2024-11-11T003039.800.csv
sep=;
"Title: Corrosion Survey Database (COR•SUR)";"";"";"";"";"";"";"";"";"";"";"";"";"";"";"";"";"";"";"";"";"";"";"";"";""
"Table: Trichloroacetic acid";"";"";"";"";"";"";"";"";"";"";"";"";"";"";"";"";"";"";"";"";"";"";"";"";""
"DOWNLOAD SHOWS ONLY THE DISPLAYED DATA, UP TO 50 ROWS";"";"";"";"";"";"";"";"";"";"";"";"";"";"";"";"";"";"";"";"";"";"";"";"";""
"No.";"material or substance name";"material synonym";"exposure medium";"exposure medium CAS RN";"exposure medium formula";"exposure medium class";"NACE resistance rating (unitless)";"resistance note";"conc. (%)";"temp. (°F)";"exposure time (mo (30))";"test note";"reference";"";"";"";"";"";"";"";"";"";"";"";""
"1";"Acetal Resins (Polyoxymethylene)";"";"trichloroacetic acid";"1976-03-09";"C2HCl3O2";"organic (weak) acids";"3";"not recommended";"50";"70 – 150";"";"";"1";"";"";"";"";"";"";"";"";"";"";"";""
"2";"Acetal Resins (Polyoxymethylene)";"";"trichloroacetic acid";"1976-03-09";"C2HCl3O2";"organic (weak) acids";"1";"recommended";"100";"60 – 70";"";"";"1";"";"";"";"";"";"";"";"";"";"";"";""
"3";"Acetal Resins (Polyoxymethylene)";"";"trichloroacetic acid";"1976-03-09";"C2HCl3O2";"organic (weak) acids";"3";"not recommended";"100";"70 – 150";"";"";"1";"";"";"";"";"";"";"";"";"";"";"";""
"4";"Acrylonitrile Butadiene Styrene Polymer (ABS)";"";"trichloroacetic acid";"1976-03-09";"C2HCl3O2";"organic (weak) acids";"1";"recommended";"50";"70 – 150";"";"";"1";"";"";"";"";"";"";"";"";"";"";"";""
"5";"Acrylonitrile Butadiene Styrene Polymer (ABS)";"";"trichloroacetic acid";"1976-03-09";"C2HCl3O2";"organic (weak) acids";"2";"questionable";"100";"60 – 70";"";"";"1";"";"";"";"";"";"";"";"";"";"";"";""
"6";"Acrylonitrile Butadiene Styrene Polymer (ABS)";"";"trichloroacetic acid";"1976-03-09";"C2HCl3O2";"organic (weak) acids";"3";"not recommended";"100";"70 – 150";"";"";"1";"";"";"";"";"";"";"";"";"";"";"";""
"7";"Cellulose Acetate";"";"trichloroacetic acid";"1976-03-09";"C2HCl3O2";"organic (weak) acids";"3";"not recommended; disintegrated";"1";"60 – 70";"<1";"";"1";"";"";"";"";"";"";"";"";"";"";"";""
"8";"Cellulose Acetate Butyrate";"";"trichloroacetic acid";"1976-03-09";"C2HCl3O2";"organic (weak) acids";"3";"not recommended; softened; weight gain";"1 – 5";"60 – 70";"<1";"";"1";"";"";"";"";"";"";"";"";"";"";"";""
"9";"Chlorendic Unsaturated Polyester, Glass Fiber-Reinforced (190 + 47)";"HET acid polyester-Polifos 190 + 47 phr styrene";"trichloroacetic acid";"1976-03-09";"C2HCl3O2";"organic (weak) acids";"1";"recommended";"<50";"200";"<6";"";"16";"";"";"";"";"";"";"";"";"";"";"";""
"10";"Chlorosulfonated Polyethylene";"";"trichloroacetic acid";"1976-03-09";"C2HCl3O2";"organic (weak) acids";"3";"not recommended";"50";"70 – 150";"";"";"1";"";"";"";"";"";"";"";"";"";"";"";""
"11";"Chlorosulfonated Polyethylene";"";"trichloroacetic acid";"1976-03-09";"C2HCl3O2";"organic (weak) acids";"1";"recommended";"100";"70 – 150";"";"";"1";"";"";"";"";"";"";"";"";"";"";"";""
"12";"Epoxy Cements";"";"trichloroacetic acid";"1976-03-09";"C2HCl3O2";"organic (weak) acids";"1";"recommended";"1";"68";"<6";"";"5";"";"";"";"";"";"";"";"";"";"";"";""
"13";"Epoxy Cements";"";"trichloroacetic acid";"1976-03-09";"C2HCl3O2";"organic (weak) acids";"1";"recommended";"1";"140";"";"";"5";"";"";"";"";"";"";"";"";"";"";"";""
"14";"Epoxy Cements";"";"trichloroacetic acid";"1976-03-09";"C2HCl3O2";"organic (weak) acids";"3";"not recommended";"100";"68";"";"";"5";"";"";"";"";"";"";"";"";"";"";"";""
"15";"Epoxy Cements";"";"trichloroacetic acid";"1976-03-09";"C2HCl3O2";"organic (weak) acids";"3";"not recommended";"100";"140";"";"";"5";"";"";"";"";"";"";"";"";"";"";"";""
"16";"Ethylene Tetrafluoroethylene Copolymer (ETFE)";"Teflon; Hostaflon; Fluon";"trichloroacetic acid";"1976-03-09";"C2HCl3O2";"organic (weak) acids";"1";"recommended; do not use over 135°C (275°F) in contact with glass-lined equipment";"100";"250 – 275";">12";"";"10";"";"";"";"";"";"";"";"";"";"";"";""
"17";"Fluorinated Ethylene Propylene Copolymer (FEP)/ Polytetrafluoroethylene (PTFE)";"";"trichloroacetic acid";"1976-03-09";"C2HCl3O2";"organic (weak) acids";"1";"recommended";"100";"60 – 70";"";"";"1, 22";"";"";"";"";"";"";"";"";"";"";"";""
"18";"Fluorinated Ethylene Propylene Copolymer (FEP)/ Polytetrafluoroethylene (PTFE)";"";"trichloroacetic acid";"1976-03-09";"C2HCl3O2";"organic (weak) acids";"3";"not recommended; discolored, ";"100";"212 – 385";"";"";"1, 22";"";"";"";"";"";"";"";"";"";"";"";""
"19";"Fluororubber";"";"trichloroacetic acid";"1976-03-09";"C2HCl3O2";"organic (weak) acids";"3";"not recommended";"50";"70 – 150";"";"";"1";"";"";"";"";"";"";"";"";"";"";"";""
"20";"Fluororubber";"";"trichloroacetic acid";"1976-03-09";"C2HCl3O2";"organic (weak) acids";"3";"not recommended";"100";"70 – 150";"";"";"1";"";"";"";"";"";"";"";"";"";"";"";""
"21";"Furan Resins";"";"trichloroacetic acid";"1976-03-09";"C2HCl3O2";"organic (weak) acids";"1";"recommended";"100";"0 – 302";"<6";"";"5";"";"";"";"";"";"";"";"";"";"";"";""
"22";"Furfuryl Alcohol Resin, Glass Fiber-Reinforced";"";"trichloroacetic acid";"1976-03-09";"C2HCl3O2";"organic (weak) acids";"1";"recommended";"50";"70 – 250";"";"";"1";"";"";"";"";"";"";"";"";"";"";"";""
"23";"Perfluoroalkoxy Resins";"";"trichloroacetic acid";"1976-03-09";"C2HCl3O2";"organic (weak) acids";"1";"recommended; strength loss; steady state reached in one week exposure";"100";"70 – 370";"<1";"";"1, 22";"";"";"";"";"";"";"";"";"";"";"";""
"24";"Perfluoroalkoxy Resins";"";"trichloroacetic acid";"1976-03-09";"C2HCl3O2";"organic (weak) acids";"1";"recommended; weight gain, 196°C (385°F)";"100";"370 – 385";"";"";"1, 22";"";"";"";"";"";"";"";"";"";"";"";""
"25";"Phenolic Resins";"";"trichloroacetic acid";"1976-03-09";"C2HCl3O2";"organic (weak) acids";"2";"questionable";"100";"0 – 302";"<6";"cN and CS";"5";"";"";"";"";"";"";"";"";"";"";"";""
"26";"Phenolic Resins, Asbestos-Reinforced";"";"trichloroacetic acid";"1976-03-09";"C2HCl3O2";"organic (weak) acids";"1";"recommended";"100";"70 – 80";"";"";"1";"";"";"";"";"";"";"";"";"";"";"";""
"27";"Polychloroprene";"";"trichloroacetic acid";"1976-03-09";"C2HCl3O2";"organic (weak) acids";"3";"not recommended";"50";"70 – 150";"";"";"1";"";"";"";"";"";"";"";"";"";"";"";""
"28";"Polychloroprene";"";"trichloroacetic acid";"1976-03-09";"C2HCl3O2";"organic (weak) acids";"3";"not recommended";"100";"70 – 150";"";"";"1";"";"";"";"";"";"";"";"";"";"";"";""
"29";"Polyesters, Glass Fiber-Reinforced";"";"trichloroacetic acid";"1976-03-09";"C2HCl3O2";"organic (weak) acids";"1";"recommended";"10 – 50";"70 – 200";"";"";"1";"";"";"";"";"";"";"";"";"";"";"";""
"30";"Polyethylene (PE)";"";"trichloroacetic acid";"1976-03-09";"C2HCl3O2";"organic (weak) acids";"1";"recommended";"100";"70 – 80";"";"";"1, 21";"";"";"";"";"";"";"";"";"";"";"";""
"31";"Polyethylene (PE)";"";"trichloroacetic acid";"1976-03-09";"C2HCl3O2";"organic (weak) acids";"2";"questionable";"100";"80 – 125";"";"";"1, 21";"";"";"";"";"";"";"";"";"";"";"";""
"32";"Polypropylene (PP)";"";"trichloroacetic acid";"1976-03-09";"C2HCl3O2";"organic (weak) acids";"1";"recommended";"10";"60 – 150";"<6";"";"1";"";"";"";"";"";"";"";"";"";"";"";""
"33";"Polyvinyl Chloride (PVC)";"";"trichloroacetic acid";"1976-03-09";"C2HCl3O2";"organic (weak) acids";"1";"recommended";"100";"70 – 80";"";"";"1";"";"";"";"";"";"";"";"";"";"";"";""
"34";"Polyvinylidene Fluoride (PVDF)";"Kynar";"trichloroacetic acid";"1976-03-09";"C2HCl3O2";"organic (weak) acids";"1";"recommended";"10";"70 – 200";"";"";"1, 17";"";"";"";"";"";"";"";"";"";"";"";""
"35";"Polyvinylidene Fluoride (PVDF)";"";"trichloroacetic acid";"1976-03-09";"C2HCl3O2";"organic (weak) acids";"1";"recommended";"50";"70 – 125";"";"";"1, 17";"";"";"";"";"";"";"";"";"";"";"";""
"36";"Polyvinylidene Fluoride (PVDF)";"";"trichloroacetic acid";"1976-03-09";"C2HCl3O2";"organic (weak) acids";"2";"questionable";"50";"125 – 200";"";"";"1, 17";"";"";"";"";"";"";"";"";"";"";"";""
"37";"Polyvinylidene Fluoride (PVDF)";"";"trichloroacetic acid";"1976-03-09";"C2HCl3O2";"organic (weak) acids";"2";"questionable";"100";"70 – 150";"";"";"1, 17";"";"";"";"";"";"";"";"";"";"";"";""
"38";"Rubber, Butyl (BR)";"";"trichloroacetic acid";"1976-03-09";"C2HCl3O2";"organic (weak) acids";"1";"recommended";"50";"70 – 150";"";"";"1";"";"";"";"";"";"";"";"";"";"";"";""
"39";"Rubber, Butyl (BR)";"";"trichloroacetic acid";"1976-03-09";"C2HCl3O2";"organic (weak) acids";"2";"questionable";"100";"60 – 70";"";"";"1";"";"";"";"";"";"";"";"";"";"";"";""
"40";"Rubber, Butyl (BR)";"";"trichloroacetic acid";"1976-03-09";"C2HCl3O2";"organic (weak) acids";"3";"not recommended";"100";"70 – 150";"";"";"1";"";"";"";"";"";"";"";"";"";"";"";""
"41";"Rubber, Natural (NR)";"";"trichloroacetic acid";"1976-03-09";"C2HCl3O2";"organic (weak) acids";"1";"recommended";"50";"70 – 150";"";"";"1";"";"";"";"";"";"";"";"";"";"";"";""
"42";"Rubber, Natural (NR)";"";"trichloroacetic acid";"1976-03-09";"C2HCl3O2";"organic (weak) acids";"3";"not recommended";"100";"70 – 150";"";"";"1";"";"";"";"";"";"";"";"";"";"";"";""
"43";"Silicates";"";"trichloroacetic acid";"1976-03-09";"C2HCl3O2";"organic (weak) acids";"1";"recommended";"100";"0 – 302";"<6";"HB, HES, HFR, SWK";"5";"";"";"";"";"";"";"";"";"";"";"";""
"44";"Vinyl Ester Resins";"";"trichloroacetic acid";"1976-03-09";"C2HCl3O2";"organic (weak) acids";"1";"recommended";"10 – 50";"70 – 210";"";"";"7";"";"";"";"";"";"";"";"";"";"";"";""
"";"";"";"";"";"";"";"";"";"";"";"";"";"";"";"";"";"";"";"";"";"";"";"";"";""
"";"";"";"";"";"";"";"";"";"";"";"";"";"";"";"";"";"";"";"";"";"";"";"";"";""
"Corrosion Survey Database (COR•SUR) © 2002 NACE International";"";"";"";"";"";"";"";"";"";"";"";"";"";"";"";"";"";"";"";"";"";"";"";"";""
