Repository: Mahyar-rajabi94/TF_SDL

File: data/corrosion_data/TableData - 2024-11-11T003141.563.csv
sep=;
"Title: Corrosion Survey Database (COR•SUR)";"";"";"";"";"";"";"";"";"";"";"";"";"";"";"";"";"";"";"";"";"";"";"";"";""
"Table: Potassium formate";"";"";"";"";"";"";"";"";"";"";"";"";"";"";"";"";"";"";"";"";"";"";"";"";""
"DOWNLOAD SHOWS ONLY THE DISPLAYED DATA, UP TO 50 ROWS";"";"";"";"";"";"";"";"";"";"";"";"";"";"";"";"";"";"";"";"";"";"";"";"";""
"No.";"material or substance name";"exposure medium";"exposure medium CAS RN";"exposure medium formula";"exposure medium class";"NACE resistance rating (unitless)";"resistance note";"conc. (%)";"temp. (°F)";"test note";"reference";"";"";"";"";"";"";"";"";"";"";"";"";"";""
"1";"Fluororubber";"potassium formate";"590-29-4";"CHKO2";"organic acid salts";"1";"recommended";"10 – 90";"70 – 212";"~7pH; 7pH";"1";"";"";"";"";"";"";"";"";"";"";"";"";"";""
"2";"Glass, Chemical";"potassium formate";"590-29-4";"CHKO2";"organic acid salts";"1";"recommended";"10 – 80";"70 – 212";"~7pH; 7pH";"1";"";"";"";"";"";"";"";"";"";"";"";"";"";""
"3";"Polyethylene (PE)";"potassium formate";"590-29-4";"CHKO2";"organic acid salts";"1";"recommended";">10";"70 – 150";"";"1, 21";"";"";"";"";"";"";"";"";"";"";"";"";"";""
"4";"Wood";"potassium formate";"590-29-4";"CHKO2";"organic acid salts";"1";"recommended";"10 – 80";"70 – 212";"~7pH";"1";"";"";"";"";"";"";"";"";"";"";"";"";"";""
"";"";"";"";"";"";"";"";"";"";"";"";"";"";"";"";"";"";"";"";"";"";"";"";"";""
"";"";"";"";"";"";"";"";"";"";"";"";"";"";"";"";"";"";"";"";"";"";"";"";"";""
"Corrosion Survey Database (COR•SUR) © 2002 NACE International";"";"";"";"";"";"";"";"";"";"";"";"";"";"";"";"";"";"";"";"";"";"";"";"";""
"";"";"";"";"";"";"";"";"";"";"";"";"";"";"";"";"";"";"";"";"";"";"";"";"";""
"";"";"";"";"";"";"";"";"";"";"";"";"";"";"";"";"";"";"";"";"";"";"";"";"";""
"";"";"";"";"";"";"";"";"";"";"";"";"";"";"";"";"";"";"";"";"";"";"";"";"";""

File: data/corrosion_data/TableData - 2024-11-11T003152.800.csv
sep=;
"Title: Corrosion Survey Database (COR•SUR)";"";"";"";"";"";"";"";"";"";"";"";"";"";"";"";"";"";"";"";"";"";"";"";"";""
"Table: Sodium benzoate";"";"";"";"";"";"";"";"";"";"";"";"";"";"";"";"";"";"";"";"";"";"";"";"";""
"DOWNLOAD SHOWS ONLY THE DISPLAYED DATA, UP TO 50 ROWS";"";"";"";"";"";"";"";"";"";"";"";"";"";"";"";"";"";"";"";"";"";"";"";"";""
"No.";"material or substance name";"material synonym";"exposure medium";"exposure medium note";"exposure medium CAS RN";"exposure medium formula";"exposure medium class";"NACE resistance rating (unitless)";"resistance note";"conc. (%)";"temp. (°F)";"exposure time (mo (30))";"test note";"reference";"";"";"";"";"";"";"";"";"";"";""
"1";"Acetal Resins (Polyoxymethylene)";"";"sodium benzoate";"";"532-32-1";"C7H5NaO2";"organic acid salts";"2";"questionable";"10";"70 – 150";"";"";"1";"";"";"";"";"";"";"";"";"";"";""
"2";"Acetal Resins (Polyoxymethylene)";"";"sodium benzoate";"";"532-32-1";"C7H5NaO2";"organic acid salts";"2";"questionable";"40";"70 – 150";"";"";"1";"";"";"";"";"";"";"";"";"";"";""
"3";"Acrylonitrile Butadiene Styrene Polymer (ABS)";"";"sodium benzoate";"";"532-32-1";"C7H5NaO2";"organic acid salts";"1";"recommended";"<10";"70 – 150";"";"";"1";"";"";"";"";"";"";"";"";"";"";""
"4";"Acrylonitrile Butadiene Styrene Polymer (ABS)";"";"sodium benzoate";"";"532-32-1";"C7H5NaO2";"organic acid salts";"1";"recommended";"40";"70 – 150";"";"";"1";"";"";"";"";"";"";"";"";"";"";""
"5";"Acrylonitrile Butadiene Styrene Polymer (ABS)";"";"sodium benzoate";"saturated";"532-32-1";"C7H5NaO2";"organic acid salts";"1";"recommended";"70";"70 – 100";"";"";"1";"";"";"";"";"";"";"";"";"";"";""
"6";"Acrylonitrile Butadiene Styrene Polymer (ABS)";"";"sodium benzoate";"";"532-32-1";"C7H5NaO2";"organic acid salts";"1";"recommended";"100";"70 – 125";"";"";"1";"";"";"";"";"";"";"";"";"";"";""
"7";"Chlorendic Unsaturated Polyester, Glass Fiber-Reinforced (190 + 47)";"HET acid polyester-Polifos 190 + 47 phr styrene";"sodium benzoate";"";"532-32-1";"C7H5NaO2";"organic acid salts";"1";"recommended";"10";"120";"<6";"";"16";"";"";"";"";"";"";"";"";"";"";""
"8";"Chlorendic Unsaturated Polyester, Glass Fiber-Reinforced (190 + 47)";"HET acid polyester-Polifos 190 + 47 phr styrene";"sodium benzoate";"vapors";"532-32-1";"C7H5NaO2";"organic acid salts";"1";"recommended";"100";"120";"";"vapors, saturated";"16";"";"";"";"";"";"";"";"";"";"";""
"9";"Chlorendic Unsaturated Polyester, Glass Fiber-Reinforced (190 + 47)";"";"sodium benzoate";"";"532-32-1";"C7H5NaO2";"organic acid salts";"1";"recommended";"100";"180";"";"";"16";"";"";"";"";"";"";"";"";"";"";""
"10";"Chlorendic Unsaturated Polyester, Glass Fiber-Reinforced (869 + 44.5)";"HET acid polyester-Polifos 869 + 44.5 phr styrene";"sodium benzoate";"";"532-32-1";"C7H5NaO2";"organic acid salts";"1";"recommended";"10";"135";"<6";"";"16";"";"";"";"";"";"";"";"";"";"";""
"11";"Chlorendic Unsaturated Polyester, Glass Fiber-Reinforced (869 + 44.5)";"HET acid polyester-Polifos 869 + 44.5 phr styrene";"sodium benzoate";"";"532-32-1";"C7H5NaO2";"organic acid salts";"1";"recommended";"100";"135";"";"saturated vapors";"16";"";"";"";"";"";"";"";"";"";"";""
"12";"Chlorendic Unsaturated Polyester, Glass Fiber-Reinforced (869 + 44.5)";"";"sodium benzoate";"";"532-32-1";"C7H5NaO2";"organic acid salts";"1";"recommended";"100";"175";"";"";"16";"";"";"";"";"";"";"";"";"";"";""
"13";"Chlorinated Polyvinyl Chloride (CPVC)";"";"sodium benzoate";"";"532-32-1";"C7H5NaO2";"organic acid salts";"1";"recommended";"100";"70 – 212";"";"";"1, 12";"";"";"";"";"";"";"";"";"";"";""
"14";"Chlorosulfonated Polyethylene";"";"sodium benzoate";"";"532-32-1";"C7H5NaO2";"organic acid salts";"1";"recommended";"10";"70 – 150";"";"";"1";"";"";"";"";"";"";"";"";"";"";""
"15";"Chlorosulfonated Polyethylene";"";"sodium benzoate";"";"532-32-1";"C7H5NaO2";"organic acid salts";"1";"recommended";"10 – 30";"70 – 150";"";"";"1";"";"";"";"";"";"";"";"";"";"";""
"16";"Chlorosulfonated Polyethylene";"";"sodium benzoate";"saturated";"532-32-1";"C7H5NaO2";"organic acid salts";"1";"recommended";"70";"70 – 150";"";"";"1";"";"";"";"";"";"";"";"";"";"";""
"17";"Fluororubber";"";"sodium benzoate";"";"532-32-1";"C7H5NaO2";"organic acid salts";"1";"recommended";"<10";"70 – 150";"";"";"1";"";"";"";"";"";"";"";"";"";"";""
"18";"Fluororubber";"";"sodium benzoate";"";"532-32-1";"C7H5NaO2";"organic acid salts";"1";"recommended";"40";"70 – 150";"";"";"1";"";"";"";"";"";"";"";"";"";"";""
"19";"Fluororubber";"";"sodium benzoate";"";"532-32-1";"C7H5NaO2";"organic acid salts";"2";"questionable";"70";"70 – 100";"";"";"1";"";"";"";"";"";"";"";"";"";"";""
"20";"Nylon";"";"sodium benzoate";"";"532-32-1";"C7H5NaO2";"organic acid salts";"1";"recommended";"100";"60 – 70";"";"";"1";"";"";"";"";"";"";"";"";"";"";""
"21";"Polychloroprene";"";"sodium benzoate";"";"532-32-1";"C7H5NaO2";"organic acid salts";"1";"recommended";"<10";"70 – 150";"";"";"1";"";"";"";"";"";"";"";"";"";"";""
"22";"Polychloroprene";"";"sodium benzoate";"";"532-32-1";"C7H5NaO2";"organic acid salts";"1";"recommended";"40";"70 – 150";"";"";"1";"";"";"";"";"";"";"";"";"";"";""
"23";"Polychloroprene";"";"sodium benzoate";"saturated";"532-32-1";"C7H5NaO2";"organic acid salts";"1";"recommended";"70";"70 – 100";"";"";"1";"";"";"";"";"";"";"";"";"";"";""
"24";"Polyesters, Glass Fiber-Reinforced";"";"sodium benzoate";"";"532-32-1";"C7H5NaO2";"organic acid salts";"1";"recommended";"10";"70 – 135";"";"";"1";"";"";"";"";"";"";"";"";"";"";""
"25";"Polyesters, Glass Fiber-Reinforced";"";"sodium benzoate";"vapor";"532-32-1";"C7H5NaO2";"organic acid salts";"1";"recommended";"10";"135 – 150";"";"";"1";"";"";"";"";"";"";"";"";"";"";""
"26";"Polyesters, Glass Fiber-Reinforced";"";"sodium benzoate";"";"532-32-1";"C7H5NaO2";"organic acid salts";"1";"recommended";"100";"70 – 135";"";"";"1";"";"";"";"";"";"";"";"";"";"";""
"27";"Polyesters, Glass Fiber-Reinforced";"";"sodium benzoate";"vapor";"532-32-1";"C7H5NaO2";"organic acid salts";"1";"recommended";"100";"135 – 175";"";"";"1";"";"";"";"";"";"";"";"";"";"";""
"28";"Polyethylene (PE)";"";"sodium benzoate";"";"532-32-1";"C7H5NaO2";"organic acid salts";"1";"recommended";"30";"70 – 150";"";"";"1";"";"";"";"";"";"";"";"";"";"";""
"29";"Polypropylene (PP)";"";"sodium benzoate";"";"532-32-1";"C7H5NaO2";"organic acid salts";"1";"recommended";"100";"70 – 212";"";"";"1";"";"";"";"";"";"";"";"";"";"";""
"30";"Polyvinyl Chloride (PVC)";"";"sodium benzoate";"";"532-32-1";"C7H5NaO2";"organic acid salts";"1";"recommended";"100";"70 – 150";"";"";"1";"";"";"";"";"";"";"";"";"";"";""
"31";"Polyvinylidene Fluoride (PVDF)";"";"sodium benzoate";"";"532-32-1";"C7H5NaO2";"organic acid salts";"1";"recommended";"100";"70 – 275";"";"";"1, 23";"";"";"";"";"";"";"";"";"";"";""
"32";"Rubber, Butyl (BR)";"";"sodium benzoate";"";"532-32-1";"C7H5NaO2";"organic acid salts";"1";"recommended";"<10";"70 – 150";"";"";"1";"";"";"";"";"";"";"";"";"";"";""
"33";"Rubber, Butyl (BR)";"";"sodium benzoate";"";"532-32-1";"C7H5NaO2";"organic acid salts";"1";"recommended";"40";"70 – 150";"";"";"1";"";"";"";"";"";"";"";"";"";"";""
"34";"Rubber, Butyl (BR)";"";"sodium benzoate";"saturated";"532-32-1";"C7H5NaO2";"organic acid salts";"1";"recommended";"70";"70 – 100";"";"";"1";"";"";"";"";"";"";"";"";"";"";""
"35";"Rubber, Natural (NR)";"";"sodium benzoate";"";"532-32-1";"C7H5NaO2";"organic acid salts";"1";"recommended";"<10";"70 – 100";"";"";"1";"";"";"";"";"";"";"";"";"";"";""
"36";"Rubber, Natural (NR)";"";"sodium benzoate";"";"532-32-1";"C7H5NaO2";"organic acid salts";"2";"questionable";"10";"100 – 150";"";"";"1";"";"";"";"";"";"";"";"";"";"";""
"37";"Rubber, Natural (NR)";"";"sodium benzoate";"";"532-32-1";"C7H5NaO2";"organic acid salts";"1";"recommended";"40";"70 – 150";"";"";"1";"";"";"";"";"";"";"";"";"";"";""
"38";"Rubber, Natural (NR)";"";"sodium benzoate";"";"532-32-1";"C7H5NaO2";"organic acid salts";"1";"recommended";"70";"70 – 100";"";"";"1";"";"";"";"";"";"";"";"";"";"";""
"39";"Vinyl Ester Resins";"";"sodium benzoate";"";"532-32-1";"C7H5NaO2";"organic acid salts";"1";"recommended";"100";"70 – 180";"";"";"7";"";"";"";"";"";"";"";"";"";"";""
"";"";"";"";"";"";"";"";"";"";"";"";"";"";"";"";"";"";"";"";"";"";"";"";"";""
"";"";"";"";"";"";"";"";"";"";"";"";"";"";"";"";"";"";"";"";"";"";"";"";"";""
"Corrosion Survey Database (COR•SUR) © 2002 NACE International";"";"";"";"";"";"";"";"";"";"";"";"";"";"";"";"";"";"";"";"";"";"";"";"";""

File: data/corrosion_data/TableData - 2024-11-11T003204.425.csv
sep=;
"Title: Corrosion Survey Database (COR•SUR)";"";"";"";"";"";"";"";"";"";"";"";"";"";"";"";"";"";"";"";"";"";"";"";"";""
"Table: Sodium formate";"";"";"";"";"";"";"";"";"";"";"";"";"";"";"";"";"";"";"";"";"";"";"";"";""
"DOWNLOAD SHOWS ONLY THE DISPLAYED DATA, UP TO 50 ROWS";"";"";"";"";"";"";"";"";"";"";"";"";"";"";"";"";"";"";"";"";"";"";"";"";""
"No.";"material or substance name";"exposure medium";"exposure medium CAS RN";"exposure medium formula";"exposure medium class";"NACE resistance rating (unitless)";"resistance note";"conc. (%)";"temp. (°F)";"test note";"reference";"";"";"";"";"";"";"";"";"";"";"";"";"";""
"1";"Concrete";"sodium formate";"141-53-7";"CHNaO2";"organic acid salts";"1";"recommended";"100";"60 – 70";"~7pH; >7pH";"1";"";"";"";"";"";"";"";"";"";"";"";"";"";""
"2";"Fluororubber";"sodium formate";"141-53-7";"CHNaO2";"organic acid salts";"1";"recommended";"10 – 90";"70 – 212";"~7pH; 7pH";"1";"";"";"";"";"";"";"";"";"";"";"";"";"";""
"3";"Glass, Chemical";"sodium formate";"141-53-7";"CHNaO2";"organic acid salts";"1";"recommended";">10";"70 – 212";"~7pH; 7pH";"1";"";"";"";"";"";"";"";"";"";"";"";"";"";""
"4";"Polyethylene (PE)";"sodium formate";"141-53-7";"CHNaO2";"organic acid salts";"1";"recommended";">10";"70 – 125";"";"1, 21";"";"";"";"";"";"";"";"";"";"";"";"";"";""
"5";"Wood";"sodium formate";"141-53-7";"CHNaO2";"organic acid salts";"1";"recommended";"10 – 90";"70 – 212";"~7pH";"1";"";"";"";"";"";"";"";"";"";"";"";"";"";""
"";"";"";"";"";"";"";"";"";"";"";"";"";"";"";"";"";"";"";"";"";"";"";"";"";""
"";"";"";"";"";"";"";"";"";"";"";"";"";"";"";"";"";"";"";"";"";"";"";"";"";""
"Corrosion Survey Database (COR•SUR) © 2002 NACE International";"";"";"";"";"";"";"";"";"";"";"";"";"";"";"";"";"";"";"";"";"";"";"";"";""
"";"";"";"";"";"";"";"";"";"";"";"";"";"";"";"";"";"";"";"";"";"";"";"";"";""
"";"";"";"";"";"";"";"";"";"";"";"";"";"";"";"";"";"";"";"";"";"";"";"";"";""

File: data/corrosion_data/TableData - 2024-11-11T003212.689.csv
sep=;
"Title: Corrosion Survey Database (COR•SUR)";"";"";"";"";"";"";"";"";"";"";"";"";"";"";"";"";"";"";"";"";"";"";"";"";""
"Table: Sodium methylate";"";"";"";"";"";"";"";"";"";"";"";"";"";"";"";"";"";"";"";"";"";"";"";"";""
"DOWNLOAD SHOWS ONLY THE DISPLAYED DATA, UP TO 50 ROWS";"";"";"";"";"";"";"";"";"";"";"";"";"";"";"";"";"";"";"";"";"";"";"";"";""
"No.";"material or substance name";"exposure medium";"exposure medium class";"NACE resistance rating (unitless)";"resistance note";"conc. (%)";"temp. (°F)";"test note";"reference";"";"";"";"";"";"";"";"";"";"";"";"";"";"";"";""
"1";"Epoxy Resin, Glass Fiber- Reinforced";"sodium methylate";"organic acid salts";"1";"recommended";"40";"70 – 150";"";"1, 24";"";"";"";"";"";"";"";"";"";"";"";"";"";"";"";""
"2";"Glass, Chemical";"sodium methylate";"organic acid salts";"1";"recommended";">10";"70 – 212";"in alcohols or ethers; decomposes in water";"1";"";"";"";"";"";"";"";"";"";"";"";"";"";"";"";""
"3";"Nylon";"sodium methylate";"organic acid salts";"3";"not recommended";"10";"60 – 70";"";"1";"";"";"";"";"";"";"";"";"";"";"";"";"";"";"";""
"4";"Polyethylene (PE)";"sodium methylate";"organic acid salts";"3";"not recommended";"100";"60 – 70";"stressed";"1";"";"";"";"";"";"";"";"";"";"";"";"";"";"";"";""
"";"";"";"";"";"";"";"";"";"";"";"";"";"";"";"";"";"";"";"";"";"";"";"";"";""
"";"";"";"";"";"";"";"";"";"";"";"";"";"";"";"";"";"";"";"";"";"";"";"";"";""
"Corrosion Survey Database (COR•SUR) © 2002 NACE International";"";"";"";"";"";"";"";"";"";"";"";"";"";"";"";"";"";"";"";"";"";"";"";"";""
"";"";"";"";"";"";"";"";"";"";"";"";"";"";"";"";"";"";"";"";"";"";"";"";"";""
"";"";"";"";"";"";"";"";"";"";"";"";"";"";"";"";"";"";"";"";"";"";"";"";"";""
"";"";"";"";"";"";"";"";"";"";"";"";"";"";"";"";"";"";"";"";"";"";"";"";"";""

File: data/corrosion_data/TableData - 2024-11-11T003233.924.csv
sep=;
"Title: Corrosion Survey Database (COR•SUR)";"";"";"";"";"";"";"";"";"";"";"";"";"";"";"";"";"";"";"";"";"";"";"";"";""
"Table: Sodium salicylate";"";"";"";"";"";"";"";"";"";"";"";"";"";"";"";"";"";"";"";"";"";"";"";"";""
"DOWNLOAD SHOWS ONLY THE DISPLAYED DATA, UP TO 50 ROWS";"";"";"";"";"";"";"";"";"";"";"";"";"";"";"";"";"";"";"";"";"";"";"";"";""
"No.";"material or substance name";"exposure medium";"exposure medium class";"NACE resistance rating (unitless)";"resistance note";"conc. (%)";"temp. (°F)";"test note";"reference";"";"";"";"";"";"";"";"";"";"";"";"";"";"";"";""
"1";"Epoxy Resin, Glass Fiber- Reinforced";"sodium salicylate";"organic acid salts";"1";"recommended";">10";"70 – 212";"";"1, 24";"";"";"";"";"";"";"";"";"";"";"";"";"";"";"";""
"2";"Fluororubber";"sodium salicylate";"organic acid salts";"1";"recommended";"10 – 90";"70 – 200";"slurries also";"1";"";"";"";"";"";"";"";"";"";"";"";"";"";"";"";""
"3";"Glass, Chemical";"sodium salicylate";"organic acid salts";"1";"recommended";"10 – 90";"70 – 212";"";"1";"";"";"";"";"";"";"";"";"";"";"";"";"";"";"";""
"4";"Polyethylene (PE)";"sodium salicylate";"organic acid salts";"1";"recommended";">10";"70 – 150";"";"1, 21";"";"";"";"";"";"";"";"";"";"";"";"";"";"";"";""
"5";"Polymethyl Methacrylate (PMMA)";"sodium salicylate";"organic acid salts";"1";"recommended";">10";"70 – 212";"";"1";"";"";"";"";"";"";"";"";"";"";"";"";"";"";"";""
"6";"Wood";"sodium salicylate";"organic acid salts";"1";"recommended";">10";"70 – 212";"";"1";"";"";"";"";"";"";"";"";"";"";"";"";"";"";"";""
"";"";"";"";"";"";"";"";"";"";"";"";"";"";"";"";"";"";"";"";"";"";"";"";"";""
"";"";"";"";"";"";"";"";"";"";"";"";"";"";"";"";"";"";"";"";"";"";"";"";"";""
"Corrosion Survey Database (COR•SUR) © 2002 NACE International";"";"";"";"";"";"";"";"";"";"";"";"";"";"";"";"";"";"";"";"";"";"";"";"";""
"";"";"";"";"";"";"";"";"";"";"";"";"";"";"";"";"";"";"";"";"";"";"";"";"";""

File: data/corrosion_data/TableData - 2024-11-11T003237.804.csv
sep=;
"Title: Corrosion Survey Database (COR•SUR)";"";"";"";"";"";"";"";"";"";"";"";"";"";"";"";"";"";"";"";"";"";"";"";"";""
"Table: Sodium tartrate";"";"";"";"";"";"";"";"";"";"";"";"";"";"";"";"";"";"";"";"";"";"";"";"";""
"DOWNLOAD SHOWS ONLY THE DISPLAYED DATA, UP TO 50 ROWS";"";"";"";"";"";"";"";"";"";"";"";"";"";"";"";"";"";"";"";"";"";"";"";"";""
"No.";"material or substance name";"exposure medium";"exposure medium CAS RN";"exposure medium formula";"exposure medium class";"NACE resistance rating (unitless)";"resistance note";"conc. (%)";"temp. (°F)";"exposure time (mo (30))";"reference";"";"";"";"";"";"";"";"";"";"";"";"";"";""
"1";"Concrete";"sodium tartrate";"868-18-8";"C4H4Na2O6";"organic acid salts";"1";"recommended";"10 – 90";"60 – 70";"";"1";"";"";"";"";"";"";"";"";"";"";"";"";"";""
"2";"Epoxy Cements";"sodium tartrate";"868-18-8";"C4H4Na2O6";"organic acid salts";"1";"recommended";"33";"68";"<6";"5";"";"";"";"";"";"";"";"";"";"";"";"";"";""
"3";"Epoxy Cements";"sodium tartrate";"868-18-8";"C4H4Na2O6";"organic acid salts";"1";"recommended";"33";"140";"";"5";"";"";"";"";"";"";"";"";"";"";"";"";"";""
"4";"Epoxy Resin, Glass Fiber- Reinforced";"sodium tartrate";"868-18-8";"C4H4Na2O6";"organic acid salts";"1";"recommended";"10 – 70";"70 – 225";"";"1, 19";"";"";"";"";"";"";"";"";"";"";"";"";"";""
"5";"Furfuryl Alcohol Resin, Glass Fiber-Reinforced";"sodium tartrate";"868-18-8";"C4H4Na2O6";"organic acid salts";"1";"recommended";"100";"70 – 250";">12";"1";"";"";"";"";"";"";"";"";"";"";"";"";"";""
"6";"Glass, Chemical";"sodium tartrate";"868-18-8";"C4H4Na2O6";"organic acid salts";"1";"recommended";"10 – 60";"70 – 212";"";"1";"";"";"";"";"";"";"";"";"";"";"";"";"";""
"7";"Polyethylene (PE)";"sodium tartrate";"868-18-8";"C4H4Na2O6";"organic acid salts";"1";"recommended";"10 – 70";"70 – 150";"";"1, 21";"";"";"";"";"";"";"";"";"";"";"";"";"";""
"8";"Wood";"sodium tartrate";"868-18-8";"C4H4Na2O6";"organic acid salts";"1";"recommended";"10 – 90";"70 – 212";"";"1";"";"";"";"";"";"";"";"";"";"";"";"";"";""
"";"";"";"";"";"";"";"";"";"";"";"";"";"";"";"";"";"";"";"";"";"";"";"";"";""
"";"";"";"";"";"";"";"";"";"";"";"";"";"";"";"";"";"";"";"";"";"";"";"";"";""
"Corrosion Survey Database (COR•SUR) © 2002 NACE International";"";"";"";"";"";"";"";"";"";"";"";"";"";"";"";"";"";"";"";"";"";"";"";"";""

File: data/corrosion_data/TableData - 2024-11-11T003315.699.csv
sep=;
"Title: Corrosion Survey Database (COR•SUR)";"";"";"";"";"";"";"";"";"";"";"";"";"";"";"";"";"";"";"";"";"";"";"";"";""
"Table: Zinc oxide";"";"";"";"";"";"";"";"";"";"";"";"";"";"";"";"";"";"";"";"";"";"";"";"";""
"DOWNLOAD SHOWS ONLY THE DISPLAYED DATA, UP TO 50 ROWS";"";"";"";"";"";"";"";"";"";"";"";"";"";"";"";"";"";"";"";"";"";"";"";"";""
"No.";"material or substance name";"exposure medium";"exposure medium CAS RN";"exposure medium formula";"exposure medium class";"NACE resistance rating (unitless)";"resistance note";"conc. (%)";"temp. (°F)";"exposure time (mo (30))";"reference";"";"";"";"";"";"";"";"";"";"";"";"";"";""
"1";"Cellulose Acetate Butyrate";"zinc oxide";"1314-13-2";"OZn";"oxides";"1";"recommended";"100";"60 – 70";"<1";"1";"";"";"";"";"";"";"";"";"";"";"";"";"";""
"2";"Nylon";"zinc oxide";"1314-13-2";"OZn";"oxides";"1";"recommended";"100";"60 – 70";"";"1";"";"";"";"";"";"";"";"";"";"";"";"";"";""
"3";"Polyethylene (PE)";"zinc oxide";"1314-13-2";"OZn";"oxides";"1";"recommended";"100";"70 – 150";"";"1, 21";"";"";"";"";"";"";"";"";"";"";"";"";"";""
"4";"Polypropylene (PP)";"zinc oxide";"1314-13-2";"OZn";"oxides";"1";"recommended";"100";"60 – 150";"<6";"1";"";"";"";"";"";"";"";"";"";"";"";"";"";""
"5";"Styrene Acrylonitrile Copolymer (SAN)";"zinc oxide";"1314-13-2";"OZn";"oxides";"1";"recommended";"100";"70 – 125";"";"1";"";"";"";"";"";"";"";"";"";"";"";"";"";""
"";"";"";"";"";"";"";"";"";"";"";"";"";"";"";"";"";"";"";"";"";"";"";"";"";""
"";"";"";"";"";"";"";"";"";"";"";"";"";"";"";"";"";"";"";"";"";"";"";"";"";""
"Corrosion Survey Database (COR•SUR) © 2002 NACE International";"";"";"";"";"";"";"";"";"";"";"";"";"";"";"";"";"";"";"";"";"";"";"";"";""
"";"";"";"";"";"";"";"";"";"";"";"";"";"";"";"";"";"";"";"";"";"";"";"";"";""
"";"";"";"";"";"";"";"";"";"";"";"";"";"";"";"";"";"";"";"";"";"";"";"";"";""

File: data/corrosion_data/TableData - 2024-11-11T003319.434.csv
sep=;
"Title: Corrosion Survey Database (COR•SUR)";"";"";"";"";"";"";"";"";"";"";"";"";"";"";"";"";"";"";"";"";"";"";"";"";""
"Table: Ammonium persulfate";"";"";"";"";"";"";"";"";"";"";"";"";"";"";"";"";"";"";"";"";"";"";"";"";""
"DOWNLOAD SHOWS ONLY THE DISPLAYED DATA, UP TO 50 ROWS";"";"";"";"";"";"";"";"";"";"";"";"";"";"";"";"";"";"";"";"";"";"";"";"";""
"No.";"material or substance name";"material synonym";"exposure medium";"exposure medium synonym";"exposure medium CAS RN";"exposure medium formula";"exposure medium class";"NACE resistance rating (unitless)";"resistance note";"conc. (%)";"temp. (°F)";"exposure time (mo (30))";"reference";"";"";"";"";"";"";"";"";"";"";"";""
"1";"Chlorendic Unsaturated Polyester, Glass Fiber-Reinforced (869 + 44.5)";"HET acid polyester-Polifos 869 + 44.5 phr styrene";"ammonium persulfate";"ammonium peroxydisulfate";"7727-54-0";"H8N2O8S2";"oxidizing agents";"1";"recommended";">22";"150";"<6";"16";"";"";"";"";"";"";"";"";"";"";"";""
"2";"Epoxy Cements";"";"ammonium persulfate";"ammonium peroxydisulfate";"7727-54-0";"H8N2O8S2";"oxidizing agents";"1";"recommended";"50";"68";"<6";"5";"";"";"";"";"";"";"";"";"";"";"";""
"3";"Epoxy Cements";"";"ammonium persulfate";"ammonium peroxydisulfate";"7727-54-0";"H8N2O8S2";"oxidizing agents";"1";"recommended";"50";"140";"";"5";"";"";"";"";"";"";"";"";"";"";"";""
"4";"Epoxy Resin, Glass Fiber- Reinforced";"";"ammonium persulfate";"ammonium peroxydisulfate";"7727-54-0";"H8N2O8S2";"oxidizing agents";"1";"recommended";"30";"75";"";"19";"";"";"";"";"";"";"";"";"";"";"";""
"";"";"";"";"";"";"";"";"";"";"";"";"";"";"";"";"";"";"";"";"";"";"";"";"";""
"";"";"";"";"";"";"";"";"";"";"";"";"";"";"";"";"";"";"";"";"";"";"";"";"";""
"Corrosion Survey Database (COR•SUR) © 2002 NACE International";"";"";"";"";"";"";"";"";"";"";"";"";"";"";"";"";"";"";"";"";"";"";"";"";""
"";"";"";"";"";"";"";"";"";"";"";"";"";"";"";"";"";"";"";"";"";"";"";"";"";""
"";"";"";"";"";"";"";"";"";"";"";"";"";"";"";"";"";"";"";"";"";"";"";"";"";""
"";"";"";"";"";"";"";"";"";"";"";"";"";"";"";"";"";"";"";"";"";"";"";"";"";""

File: data/corrosion_data/TableData - 2024-11-11T003324.606.csv
sep=;
"Title: Corrosion Survey Database (COR•SUR)";"";"";"";"";"";"";"";"";"";"";"";"";"";"";"";"";"";"";"";"";"";"";"";"";""
"Table: Chlorine dioxide";"";"";"";"";"";"";"";"";"";"";"";"";"";"";"";"";"";"";"";"";"";"";"";"";""
"DOWNLOAD SHOWS ONLY THE DISPLAYED DATA, UP TO 50 ROWS";"";"";"";"";"";"";"";"";"";"";"";"";"";"";"";"";"";"";"";"";"";"";"";"";""
"No.";"material or substance name";"material synonym";"exposure medium";"exposure medium note";"exposure medium CAS RN";"exposure medium formula";"exposure medium class";"NACE resistance rating (unitless)";"resistance note";"conc. (%)";"temp. (°F)";"exposure time (mo (30))";"test note";"reference";"";"";"";"";"";"";"";"";"";"";""
"1";"Carbon-Graphite Composites";"";"chlorine dioxide";"gas";"10049-04-4";"ClO2";"oxidizing agents";"1";"recommended";"100";"70 – 150";"";"";"1";"";"";"";"";"";"";"";"";"";"";""
"2";"Chlorendic Unsaturated Polyester, Glass Fiber-Reinforced (190 + 47)";"HET acid polyester-Polifos 190 + 47 phr styrene";"chlorine dioxide";"";"10049-04-4";"ClO2";"oxidizing agents";"1";"recommended";"100";"0 – 180";"";"process generator covers";"16";"";"";"";"";"";"";"";"";"";"";""
"3";"Chlorendic Unsaturated Polyester, Glass Fiber-Reinforced (190 + 47)";"HET acid polyester-Polifos 190 + 47 phr styrene";"chlorine dioxide";"";"10049-04-4";"ClO2";"oxidizing agents";"1";"recommended";"100";"0 – 180";"";"process generators";"16";"";"";"";"";"";"";"";"";"";"";""
"4";"Chlorendic Unsaturated Polyester, Glass Fiber-Reinforced (190 + 47)";"HET acid polyester-Polifos 190 + 47 phr styrene";"chlorine dioxide";"";"10049-04-4";"ClO2";"oxidizing agents";"1";"recommended";"100";"0 – 180";"";"process bleach towers";"16";"";"";"";"";"";"";"";"";"";"";""
"5";"Chlorendic Unsaturated Polyester, Glass Fiber-Reinforced (190 + 47)";"HET acid polyester-Polifos 190 + 47 phr styrene";"chlorine dioxide";"";"10049-04-4";"ClO2";"oxidizing agents";"1";"recommended";"100";"35";"<6";"absorber (water)";"16";"";"";"";"";"";"";"";"";"";"";""
"6";"Chlorendic Unsaturated Polyester, Glass Fiber-Reinforced (190 + 47)";"HET acid polyester-Polifos 190 + 47 phr styrene";"chlorine dioxide";"wet, saturated";"10049-04-4";"ClO2";"oxidizing agents";"1";"recommended";"100";"140";"";"";"16";"";"";"";"";"";"";"";"";"";"";""
"7";"Chlorendic Unsaturated Polyester, Glass Fiber-Reinforced (190 + 47)";"HET acid polyester-Polifos 190 + 47 phr styrene";"chlorine dioxide";"";"10049-04-4";"ClO2";"oxidizing agents";"1";"recommended";"100";"190";"";"condensate (saturated)";"16";"";"";"";"";"";"";"";"";"";"";""
"8";"Epoxy Cements";"";"chlorine dioxide";"";"10049-04-4";"ClO2";"oxidizing agents";"3";"not recommended";"";"68";"<6";"acidified";"5";"";"";"";"";"";"";"";"";"";"";""
"9";"Epoxy Cements";"";"chlorine dioxide";"";"10049-04-4";"ClO2";"oxidizing agents";"3";"not recommended";"";"140";"";"acidified";"5";"";"";"";"";"";"";"";"";"";"";""
"10";"Epoxy Resin, Asbestos/ Glass Fiber- Reinforced";"";"chlorine dioxide";"saturated";"10049-04-4";"ClO2";"oxidizing agents";"1";"recommended";"10 – 20";"50 – 140";">12";"may contain droplets of sulfuric acid";"1";"";"";"";"";"";"";"";"";"";"";""
"11";"Epoxy Resin, Asbestos/ Glass Fiber- Reinforced";"";"chlorine dioxide";"gas";"10049-04-4";"ClO2";"oxidizing agents";"1";"recommended";"20";"50 – 90";"";"";"1";"";"";"";"";"";"";"";"";"";"";""
"12";"Epoxy Resin, Asbestos/ Glass Fiber- Reinforced";"";"chlorine dioxide";"gas";"10049-04-4";"ClO2";"oxidizing agents";"1";"recommended";"20";"90 – 140";"";"in air only, 10-60°C (50-140°F)";"1";"";"";"";"";"";"";"";"";"";"";""
"13";"Epoxy Resin, Asbestos/ Glass Fiber- Reinforced";"";"chlorine dioxide";"gas";"10049-04-4";"ClO2";"oxidizing agents";"3";"not recommended";">30";"0 – 250";"";"";"1";"";"";"";"";"";"";"";"";"";"";""
"14";"Furfuryl Alcohol Resin, Glass Fiber-Reinforced";"";"chlorine dioxide";"gas";"10049-04-4";"ClO2";"oxidizing agents";"1";"recommended";"20";"70 – 250";">12";"";"1";"";"";"";"";"";"";"";"";"";"";""
"15";"Glassed Steel";"";"chlorine dioxide";"gas";"10049-04-4";"ClO2";"oxidizing agents";"1";"recommended; questionable ";">10";"50 – 300";"";"";"1";"";"";"";"";"";"";"";"";"";"";""
"16";"Polyesters, Glass Fiber-Reinforced";"";"chlorine dioxide";"gas";"10049-04-4";"ClO2";"oxidizing agents";"1";"recommended";"10";"70 – 135";"";"saturated, also in vapor";"1";"";"";"";"";"";"";"";"";"";"";""
"17";"Polyesters, Glass Fiber-Reinforced";"";"chlorine dioxide";"gas";"10049-04-4";"ClO2";"oxidizing agents";"1";"recommended; vapor, gas, recommended";"10";"135 – 150";"";"";"1";"";"";"";"";"";"";"";"";"";"";""
"18";"Polyvinylidene Fluoride (PVDF)";"Kynar";"chlorine dioxide";"gas";"10049-04-4";"ClO2";"oxidizing agents";"1";"recommended";"100";"70 – 175";"";"";"1, 17";"";"";"";"";"";"";"";"";"";"";""
"19";"Polyvinylidene Fluoride (PVDF)";"";"chlorine dioxide";"gas";"10049-04-4";"ClO2";"oxidizing agents";"2";"questionable";"100";"175 – 225";"";"";"1, 17";"";"";"";"";"";"";"";"";"";"";""
"20";"Polyvinylidene Fluoride (PVDF)";"";"chlorine dioxide";"gas";"10049-04-4";"ClO2";"oxidizing agents";"3";"not recommended";"100";"225 – 285";"";"";"1, 17";"";"";"";"";"";"";"";"";"";"";""
"21";"Vinyl Ester Resins";"";"chlorine dioxide";"gas";"10049-04-4";"ClO2";"oxidizing agents";"1";"recommended";"10";"70 – 135";"";"saturated, also in vapor";"7";"";"";"";"";"";"";"";"";"";"";""
"22";"Vinyl Ester Resins";"";"chlorine dioxide";"gas";"10049-04-4";"ClO2";"oxidizing agents";"1";"recommended; vapor, gas recommended";"10";"135 – 150";"";"";"7";"";"";"";"";"";"";"";"";"";"";""
"";"";"";"";"";"";"";"";"";"";"";"";"";"";"";"";"";"";"";"";"";"";"";"";"";""
"";"";"";"";"";"";"";"";"";"";"";"";"";"";"";"";"";"";"";"";"";"";"";"";"";""
"Corrosion Survey Database (COR•SUR) © 2002 NACE International";"";"";"";"";"";"";"";"";"";"";"";"";"";"";"";"";"";"";"";"";"";"";"";"";""

File: data/corrosion_data/TableData - 2024-11-11T003335.126.csv
sep=;
"Title: Corrosion Survey Database (COR•SUR)";"";"";"";"";"";"";"";"";"";"";"";"";"";"";"";"";"";"";"";"";"";"";"";"";""
"Table: Hydrogen peroxide";"";"";"";"";"";"";"";"";"";"";"";"";"";"";"";"";"";"";"";"";"";"";"";"";""
"DOWNLOAD SHOWS ONLY THE DISPLAYED DATA, UP TO 50 ROWS";"";"";"";"";"";"";"";"";"";"";"";"";"";"";"";"";"";"";"";"";"";"";"";"";""
"No.";"material or substance name";"material synonym";"exposure medium";"exposure medium note";"exposure medium CAS RN";"exposure medium formula";"exposure medium class";"NACE resistance rating (unitless)";"resistance note";"conc. (%)";"temp. (°F)";"exposure time (mo (30))";"test note";"reference";"";"";"";"";"";"";"";"";"";"";""
"1";"Acetal Resins (Polyoxymethylene)";"";"hydrogen peroxide";"";"7722-84-1";"H2O2";"oxidizing agents";"1";"recommended";"10 – 20";"70 – 125";"";"";"1";"";"";"";"";"";"";"";"";"";"";""
"2";"Acetal Resins (Polyoxymethylene)";"";"hydrogen peroxide";"";"7722-84-1";"H2O2";"oxidizing agents";"1";"recommended; 3% produces no change, >12 months";"10 – 30";"60 – 70";"";"";"1";"";"";"";"";"";"";"";"";"";"";""
"3";"Acetal Resins (Polyoxymethylene)";"";"hydrogen peroxide";"";"7722-84-1";"H2O2";"oxidizing agents";"1";"recommended";"90";"60 – 70";"";"";"1";"";"";"";"";"";"";"";"";"";"";""
"4";"Acetal Resins (Polyoxymethylene)";"";"hydrogen peroxide";"";"7722-84-1";"H2O2";"oxidizing agents";"3";"not recommended";"90";"70 – 150";"";"";"1";"";"";"";"";"";"";"";"";"";"";""
"5";"Acrylonitrile Butadiene Styrene Polymer (ABS)";"";"hydrogen peroxide";"";"7722-84-1";"H2O2";"oxidizing agents";"3";"not recommended; 3% recommended";"10 – 20";"70 – 125";"";"";"1";"";"";"";"";"";"";"";"";"";"";""
"6";"Acrylonitrile Butadiene Styrene Polymer (ABS)";"";"hydrogen peroxide";"";"7722-84-1";"H2O2";"oxidizing agents";"3";"not recommended";"30";"60 – 70";"";"";"1";"";"";"";"";"";"";"";"";"";"";""
"7";"Acrylonitrile Butadiene Styrene Polymer (ABS)";"";"hydrogen peroxide";"";"7722-84-1";"H2O2";"oxidizing agents";"3";"not recommended";"90";"70 – 150";"";"";"1";"";"";"";"";"";"";"";"";"";"";""
"8";"Cellulose Acetate";"";"hydrogen peroxide";"";"7722-84-1";"H2O2";"oxidizing agents";"3";"not recommended; discolored; softened; weight gain";"3";"60 – 70";">12";"";"1";"";"";"";"";"";"";"";"";"";"";""
"9";"Cellulose Acetate Butyrate";"";"hydrogen peroxide";"";"7722-84-1";"H2O2";"oxidizing agents";"1";"recommended; weight gain";"3 – 5";"60 – 70";">12";"";"1";"";"";"";"";"";"";"";"";"";"";""
"10";"Chlorendic Unsaturated Polyester, Glass Fiber-Reinforced (190 + 47)";"HET acid polyester-Polifos 190 + 47 phr styrene";"hydrogen peroxide";"vapor & condensate";"7722-84-1";"H2O2";"oxidizing agents";"1";"recommended";"5";"120";"";"";"16";"";"";"";"";"";"";"";"";"";"";""
"11";"Chlorendic Unsaturated Polyester, Glass Fiber-Reinforced (190 + 47)";"HET acid polyester-Polifos 190 + 47 phr styrene";"hydrogen peroxide";"";"7722-84-1";"H2O2";"oxidizing agents";"1";"recommended";"5";"125";"<6";"";"16";"";"";"";"";"";"";"";"";"";"";""
"12";"Chlorendic Unsaturated Polyester, Glass Fiber-Reinforced (190 + 47)";"";"hydrogen peroxide";"";"7722-84-1";"H2O2";"oxidizing agents";"1";"recommended";"5";"212";"";"";"16";"";"";"";"";"";"";"";"";"";"";""
"13";"Chlorendic Unsaturated Polyester, Glass Fiber-Reinforced (190 + 47)";"";"hydrogen peroxide";"";"7722-84-1";"H2O2";"oxidizing agents";"1";"recommended";"36";"90";"";"";"16";"";"";"";"";"";"";"";"";"";"";""
"14";"Chlorendic Unsaturated Polyester, Glass Fiber-Reinforced (190 + 47)";"";"hydrogen peroxide";"";"7722-84-1";"H2O2";"oxidizing agents";"1";"recommended";"50";"100";"";"";"16";"";"";"";"";"";"";"";"";"";"";""
"15";"Chlorendic Unsaturated Polyester, Glass Fiber-Reinforced (869 + 44.5)";"HET acid polyester-Polifos 869 + 44.5 phr styrene";"hydrogen peroxide";"";"7722-84-1";"H2O2";"oxidizing agents";"1";"recommended";"";"70";"<6";"";"16";"";"";"";"";"";"";"";"";"";"";""
"16";"Chlorendic Unsaturated Polyester, Glass Fiber-Reinforced (869 + 44.5)";"";"hydrogen peroxide";"";"7722-84-1";"H2O2";"oxidizing agents";"1";"recommended";"";"110";"";"";"16";"";"";"";"";"";"";"";"";"";"";""
"17";"Chlorendic Unsaturated Polyester, Glass Fiber-Reinforced (869 + 44.5)";"HET acid polyester-Polifos 869 + 44.5 phr styrene";"hydrogen peroxide";"vapor & condensate";"7722-84-1";"H2O2";"oxidizing agents";"1";"recommended";"5";"115";"";"";"16";"";"";"";"";"";"";"";"";"";"";""
"18";"Chlorendic Unsaturated Polyester, Glass Fiber-Reinforced (869 + 44.5)";"";"hydrogen peroxide";"";"7722-84-1";"H2O2";"oxidizing agents";"1";"recommended";"35";"70";"";"";"16";"";"";"";"";"";"";"";"";"";"";""
"19";"Chlorendic Unsaturated Polyester, Glass Fiber-Reinforced (869 + 44.5)";"";"hydrogen peroxide";"";"7722-84-1";"H2O2";"oxidizing agents";"1";"recommended";"35";"110";"";"";"16";"";"";"";"";"";"";"";"";"";"";""
"20";"Chlorendic Unsaturated Polyester, Glass Fiber-Reinforced (869 + 44.5)";"";"hydrogen peroxide";"";"7722-84-1";"H2O2";"oxidizing agents";"1";"recommended";"50";"100";"";"";"16";"";"";"";"";"";"";"";"";"";"";""
"21";"Chlorosulfonated Polyethylene";"";"hydrogen peroxide";"";"7722-84-1";"H2O2";"oxidizing agents";"1";"recommended";"10 – 20";"70 – 125";"";"";"1";"";"";"";"";"";"";"";"";"";"";""
"22";"Chlorosulfonated Polyethylene";"";"hydrogen peroxide";"";"7722-84-1";"H2O2";"oxidizing agents";"1";"recommended";"10 – 30";"60 – 70";"";"";"1";"";"";"";"";"";"";"";"";"";"";""
"23";"Chlorosulfonated Polyethylene";"";"hydrogen peroxide";"";"7722-84-1";"H2O2";"oxidizing agents";"1";"recommended";"88.5";"70 – 150";"";"";"1";"";"";"";"";"";"";"";"";"";"";""
"24";"Epoxy Cements";"";"hydrogen peroxide";"";"7722-84-1";"H2O2";"oxidizing agents";"1";"recommended";"1";"68";"<6";"";"5";"";"";"";"";"";"";"";"";"";"";""
"25";"Epoxy Cements";"";"hydrogen peroxide";"";"7722-84-1";"H2O2";"oxidizing agents";"3";"not recommended";"1";"140";"";"";"5";"";"";"";"";"";"";"";"";"";"";""
"26";"Epoxy Cements";"";"hydrogen peroxide";"";"7722-84-1";"H2O2";"oxidizing agents";"2";"questionable";"10";"68";"";"";"5";"";"";"";"";"";"";"";"";"";"";""
"27";"Epoxy Cements";"";"hydrogen peroxide";"";"7722-84-1";"H2O2";"oxidizing agents";"3";"not recommended";"10";"140";"";"";"5";"";"";"";"";"";"";"";"";"";"";""
"28";"Epoxy Cements";"";"hydrogen peroxide";"";"7722-84-1";"H2O2";"oxidizing agents";"3";"not recommended";"25";"68";"";"";"5";"";"";"";"";"";"";"";"";"";"";""
"29";"Epoxy Cements";"";"hydrogen peroxide";"";"7722-84-1";"H2O2";"oxidizing agents";"3";"not recommended";"25";"140";"";"";"5";"";"";"";"";"";"";"";"";"";"";""
"30";"Epoxy Resin, Asbestos/ Glass Fiber- Reinforced";"";"hydrogen peroxide";"";"7722-84-1";"H2O2";"oxidizing agents";"3";"not recommended";"any";"0 – 250";">12";"";"1";"";"";"";"";"";"";"";"";"";"";""
"31";"Epoxy Resin, Glass Fiber- Reinforced";"";"hydrogen peroxide";"";"7722-84-1";"H2O2";"oxidizing agents";"3";"not recommended";"10";"75";"";"";"19";"";"";"";"";"";"";"";"";"";"";""
"32";"Epoxy Resin, Glass Fiber- Reinforced";"";"hydrogen peroxide";"";"7722-84-1";"H2O2";"oxidizing agents";"3";"not recommended";"28";"75";"";"";"19";"";"";"";"";"";"";"";"";"";"";""
"33";"Ethylene Tetrafluoroethylene Copolymer (ETFE)";"Teflon; Hostaflon; Fluon";"hydrogen peroxide";"";"7722-84-1";"H2O2";"oxidizing agents";"1";"recommended";"<50";"250";"[>12]";"";"1, 10, 22";"";"";"";"";"";"";"";"";"";"";""
"34";"Ethylene Tetrafluoroethylene Copolymer (ETFE)";"";"hydrogen peroxide";"";"7722-84-1";"H2O2";"oxidizing agents";"1";"recommended; steady state reached in one week exposure";"30";"60 – 70";"[";"";"1, 10, 22";"";"";"";"";"";"";"";"";"";"";""
"35";"Fluorinated Ethylene Propylene Copolymer (FEP)/ Polytetrafluoroethylene (PTFE)";"";"hydrogen peroxide";"";"7722-84-1";"H2O2";"oxidizing agents";"1";"recommended";">20";"70 – 150";"";"cyclic immersion; immersed";"1, 22";"";"";"";"";"";"";"";"";"";"";""
"36";"Fluororubber";"";"hydrogen peroxide";"";"7722-84-1";"H2O2";"oxidizing agents";"1";"recommended";"10 – 20";"70 – 125";"";"";"1";"";"";"";"";"";"";"";"";"";"";""
"37";"Fluororubber";"";"hydrogen peroxide";"";"7722-84-1";"H2O2";"oxidizing agents";"1";"recommended";"10 – 30";"60 – 70";"<1";"";"1";"";"";"";"";"";"";"";"";"";"";""
"38";"Fluororubber";"";"hydrogen peroxide";"";"7722-84-1";"H2O2";"oxidizing agents";"3";"not recommended; swollen";"30";"150 – 175";"";"";"1";"";"";"";"";"";"";"";"";"";"";""
"39";"Fluororubber";"";"hydrogen peroxide";"";"7722-84-1";"H2O2";"oxidizing agents";"1";"recommended";"90";"70 – 150";"";"";"1";"";"";"";"";"";"";"";"";"";"";""
"40";"Furfuryl Alcohol Resin, Glass Fiber-Reinforced";"";"hydrogen peroxide";"";"7722-84-1";"H2O2";"oxidizing agents";"3";"not recommended";"10 – 30";"70 – 150";">12";"";"1";"";"";"";"";"";"";"";"";"";"";""
"41";"Glass, Chemical";"";"hydrogen peroxide";"";"7722-84-1";"H2O2";"oxidizing agents";"1";"recommended; not for storage containers";"10 – 30";"70 – 212";"";"";"1";"";"";"";"";"";"";"";"";"";"";""
"42";"Glass, Chemical";"";"hydrogen peroxide";"";"7722-84-1";"H2O2";"oxidizing agents";"1";"recommended";"30";"70 – 125";"";"";"1";"";"";"";"";"";"";"";"";"";"";""
"43";"Glass, Chemical";"";"hydrogen peroxide";"";"7722-84-1";"H2O2";"oxidizing agents";"1";"recommended";"30";"125 – 212";"";"reaction piping 21-100°C (70-212°F)";"1";"";"";"";"";"";"";"";"";"";"";""
"44";"Nylon";"";"hydrogen peroxide";"";"7722-84-1";"H2O2";"oxidizing agents";"3";"not recommended";"3";"60 – 70";"<1";"";"1";"";"";"";"";"";"";"";"";"";"";""
"45";"Nylon";"";"hydrogen peroxide";"";"7722-84-1";"H2O2";"oxidizing agents";"3";"not recommended; weight gain";"30";"60 – 70";"";"";"1";"";"";"";"";"";"";"";"";"";"";""
"46";"Nylon";"";"hydrogen peroxide";"";"7722-84-1";"H2O2";"oxidizing agents";"3";"not recommended; disintegrated";"30";"150 – 175";"";"";"1";"";"";"";"";"";"";"";"";"";"";""
"47";"Perfluoroalkoxy Resins";"";"hydrogen peroxide";"";"7722-84-1";"H2O2";"oxidizing agents";"1";"recommended; strength loss";"30";"60 – 70";"<1";"";"1, 22";"";"";"";"";"";"";"";"";"";"";""
"48";"Phenolic Resins, Asbestos-Reinforced";"";"hydrogen peroxide";"";"7722-84-1";"H2O2";"oxidizing agents";"3";"not recommended";"100";"70 – 80";"";"";"1";"";"";"";"";"";"";"";"";"";"";""
"49";"Polychloroprene";"";"hydrogen peroxide";"";"7722-84-1";"H2O2";"oxidizing agents";"1";"recommended";"10 – 20";"70 – 125";"";"";"1";"";"";"";"";"";"";"";"";"";"";""
"50";"Polychloroprene";"";"hydrogen peroxide";"";"7722-84-1";"H2O2";"oxidizing agents";"1";"recommended";"10 – 30";"60 – 70";"";"";"1";"";"";"";"";"";"";"";"";"";"";""
"";"";"";"";"";"";"";"";"";"";"";"";"";"";"";"";"";"";"";"";"";"";"";"";"";""
"";"";"";"";"";"";"";"";"";"";"";"";"";"";"";"";"";"";"";"";"";"";"";"";"";""
"Corrosion Survey Database (COR•SUR) © 2002 NACE International";"";"";"";"";"";"";"";"";"";"";"";"";"";"";"";"";"";"";"";"";"";"";"";"";""
