Repository: Mahyar-rajabi94/TF_SDL

File: data/corrosion_data/TableData - 2024-11-11T003340.802.csv
sep=;
"Title: Corrosion Survey Database (COR•SUR)";"";"";"";"";"";"";"";"";"";"";"";"";"";"";"";"";"";"";"";"";"";"";"";"";""
"Table: Hydrogen peroxide";"";"";"";"";"";"";"";"";"";"";"";"";"";"";"";"";"";"";"";"";"";"";"";"";""
"DOWNLOAD SHOWS ONLY THE DISPLAYED DATA, UP TO 50 ROWS";"";"";"";"";"";"";"";"";"";"";"";"";"";"";"";"";"";"";"";"";"";"";"";"";""
"No.";"material or substance name";"material synonym";"exposure medium";"exposure medium note";"exposure medium CAS RN";"exposure medium formula";"exposure medium class";"NACE resistance rating (unitless)";"resistance note";"conc. (%)";"temp. (°F)";"exposure time (mo (30))";"test note";"reference";"";"";"";"";"";"";"";"";"";"";""
"51";"Polychloroprene";"";"hydrogen peroxide";"";"7722-84-1";"H2O2";"oxidizing agents";"1";"recommended";"30";"60 – 70";"[";"";"1";"";"";"";"";"";"";"";"";"";"";""
"52";"Polychloroprene";"";"hydrogen peroxide";"";"7722-84-1";"H2O2";"oxidizing agents";"3";"not recommended; disintegrated ";"30";"150 – 175";"";"";"1";"";"";"";"";"";"";"";"";"";"";""
"53";"Polychloroprene";"";"hydrogen peroxide";"";"7722-84-1";"H2O2";"oxidizing agents";"2";"questionable";"90";"70 – 150";"";"";"1";"";"";"";"";"";"";"";"";"";"";""
"54";"Polyesters, Glass Fiber-Reinforced";"";"hydrogen peroxide";"";"7722-84-1";"H2O2";"oxidizing agents";"1";"recommended; may catalyze >7pH";"10 – 50";"50 – 90";"";"";"1";"";"";"";"";"";"";"";"";"";"";""
"55";"Polyethylene (PE)";"";"hydrogen peroxide";"";"7722-84-1";"H2O2";"oxidizing agents";"1";"recommended";"30";"70 – 150";"<1";"";"1, 21";"";"";"";"";"";"";"";"";"";"";""
"56";"Polyethylene (PE)";"";"hydrogen peroxide";"";"7722-84-1";"H2O2";"oxidizing agents";"1";"recommended";"50";"60 – 70";"";"";"1, 21";"";"";"";"";"";"";"";"";"";"";""
"57";"Polyethylene (PE)";"";"hydrogen peroxide";"";"7722-84-1";"H2O2";"oxidizing agents";"1";"recommended";"90";"60 – 70";"";"";"1, 21";"";"";"";"";"";"";"";"";"";"";""
"58";"Polyethylene (PE)";"";"hydrogen peroxide";"";"7722-84-1";"H2O2";"oxidizing agents";"2";"questionable";"90";"70 – 125";"";"";"1, 21";"";"";"";"";"";"";"";"";"";"";""
"59";"Polyethylene (PE)";"";"hydrogen peroxide";"";"7722-84-1";"H2O2";"oxidizing agents";"3";"not recommended";"90";"125 – 150";"";"";"1, 21";"";"";"";"";"";"";"";"";"";"";""
"60";"Polymethyl Methacrylate (PMMA)";"";"hydrogen peroxide";"";"7722-84-1";"H2O2";"oxidizing agents";"3";"not recommended; weight gain";"100";"70 – 150";"<1";"";"1";"";"";"";"";"";"";"";"";"";"";""
"61";"Polyphenylene Sulfide (40% Glass-Filled)";"Fortron PPS";"hydrogen peroxide";"";"7722-84-1";"H2O2";"oxidizing agents";"3";"not recommended; severely attacked at 50% concentration";"any";"0 – 250";"<1";"";"11";"";"";"";"";"";"";"";"";"";"";""
"62";"Polypropylene (PP)";"";"hydrogen peroxide";"";"7722-84-1";"H2O2";"oxidizing agents";"1";"recommended";"3 – 10";"<73";"<6";"";"1";"";"";"";"";"";"";"";"";"";"";""
"63";"Polypropylene (PP)";"";"hydrogen peroxide";"";"7722-84-1";"H2O2";"oxidizing agents";"2";"questionable";"10";"70 – 150";"";"";"1";"";"";"";"";"";"";"";"";"";"";""
"64";"Polypropylene (PP)";"";"hydrogen peroxide";"";"7722-84-1";"H2O2";"oxidizing agents";"1";"recommended";"30";"70 – 125";"";"";"1";"";"";"";"";"";"";"";"";"";"";""
"65";"Polypropylene (PP)";"";"hydrogen peroxide";"";"7722-84-1";"H2O2";"oxidizing agents";"2";"questionable";"30";"125 – 150";"";"";"1";"";"";"";"";"";"";"";"";"";"";""
"66";"Polypropylene (PP)";"";"hydrogen peroxide";"";"7722-84-1";"H2O2";"oxidizing agents";"3";"not recommended";"30";"150 – 212";"";"";"1";"";"";"";"";"";"";"";"";"";"";""
"67";"Polypropylene (PP)";"";"hydrogen peroxide";"";"7722-84-1";"H2O2";"oxidizing agents";"1";"recommended";"90";"60 – 70";"";"";"1";"";"";"";"";"";"";"";"";"";"";""
"68";"Polypropylene (PP)";"";"hydrogen peroxide";"";"7722-84-1";"H2O2";"oxidizing agents";"1";"recommended";"100";"70 – 150";"";"no water";"1";"";"";"";"";"";"";"";"";"";"";""
"69";"Polysulfone";"";"hydrogen peroxide";"";"7722-84-1";"H2O2";"oxidizing agents";"1";"recommended";">90";"125 – 175";"<1";"";"1";"";"";"";"";"";"";"";"";"";"";""
"70";"Polyvinyl Chloride (PVC)";"";"hydrogen peroxide";"";"7722-84-1";"H2O2";"oxidizing agents";"1";"recommended";"30";"70 – 135";"";"";"1";"";"";"";"";"";"";"";"";"";"";""
"71";"Polyvinyl Chloride (PVC)";"";"hydrogen peroxide";"";"7722-84-1";"H2O2";"oxidizing agents";"1";"recommended; weight gain ";"30";"135 – 150";"";"";"1";"";"";"";"";"";"";"";"";"";"";""
"72";"Polyvinyl Chloride (PVC)";"";"hydrogen peroxide";"";"7722-84-1";"H2O2";"oxidizing agents";"1";"recommended";"50";"70 – 150";"";"";"1";"";"";"";"";"";"";"";"";"";"";""
"73";"Polyvinyl Chloride (PVC)";"";"hydrogen peroxide";"";"7722-84-1";"H2O2";"oxidizing agents";"3";"not recommended";"90";"70 – 150";"";"";"1";"";"";"";"";"";"";"";"";"";"";""
"74";"Polyvinylidene Chloride (PVDC)";"Saran brand resin";"hydrogen peroxide";"";"7722-84-1";"H2O2";"oxidizing agents";"1";"recommended";"10";"125";"";"";"6";"";"";"";"";"";"";"";"";"";"";""
"75";"Polyvinylidene Chloride (PVDC)";"";"hydrogen peroxide";"";"7722-84-1";"H2O2";"oxidizing agents";"1";"recommended";"30";"125";"";"";"6";"";"";"";"";"";"";"";"";"";"";""
"76";"Polyvinylidene Chloride (PVDC)";"";"hydrogen peroxide";"";"7722-84-1";"H2O2";"oxidizing agents";"1";"recommended";"90";"125";"";"";"6";"";"";"";"";"";"";"";"";"";"";""
"77";"Polyvinylidene Fluoride (PVDF)";"Kynar";"hydrogen peroxide";"";"7722-84-1";"H2O2";"oxidizing agents";"1";"recommended";"30";"70 – 200";"";"";"1, 17";"";"";"";"";"";"";"";"";"";"";""
"78";"Polyvinylidene Fluoride (PVDF)";"";"hydrogen peroxide";"";"7722-84-1";"H2O2";"oxidizing agents";"2";"questionable";"30";"200 – 225";"";"";"1, 17";"";"";"";"";"";"";"";"";"";"";""
"79";"Polyvinylidene Fluoride (PVDF)";"";"hydrogen peroxide";"";"7722-84-1";"H2O2";"oxidizing agents";"3";"not recommended";"30";"225 – 285";"";"";"1, 17";"";"";"";"";"";"";"";"";"";"";""
"80";"Polyvinylidene Fluoride (PVDF)";"";"hydrogen peroxide";"";"7722-84-1";"H2O2";"oxidizing agents";"1";"recommended";"90";"60 – 70";"";"";"1, 17";"";"";"";"";"";"";"";"";"";"";""
"81";"Polyvinylidene Fluoride (PVDF)";"";"hydrogen peroxide";"";"7722-84-1";"H2O2";"oxidizing agents";"2";"questionable";"90";"70 – 100";"";"";"1, 17";"";"";"";"";"";"";"";"";"";"";""
"82";"Polyvinylidene Fluoride (PVDF)";"";"hydrogen peroxide";"";"7722-84-1";"H2O2";"oxidizing agents";"3";"not recommended";"90";"100 – 285";"";"";"1, 17";"";"";"";"";"";"";"";"";"";"";""
"83";"Rubber, Butyl (BR)";"";"hydrogen peroxide";"";"7722-84-1";"H2O2";"oxidizing agents";"1";"recommended";"10 – 20";"70 – 125";"<1";"";"1";"";"";"";"";"";"";"";"";"";"";""
"84";"Rubber, Butyl (BR)";"";"hydrogen peroxide";"";"7722-84-1";"H2O2";"oxidizing agents";"1";"recommended";"30";"60 – 70";"";"";"1";"";"";"";"";"";"";"";"";"";"";""
"85";"Rubber, Butyl (BR)";"";"hydrogen peroxide";"";"7722-84-1";"H2O2";"oxidizing agents";"1";"recommended";"90";"70 – 150";"";"";"1";"";"";"";"";"";"";"";"";"";"";""
"86";"Rubber, Natural (NR)";"";"hydrogen peroxide";"";"7722-84-1";"H2O2";"oxidizing agents";"3";"not recommended";"10";"60 – 125";"";"";"1";"";"";"";"";"";"";"";"";"";"";""
"87";"Rubber, Natural (NR)";"";"hydrogen peroxide";"";"7722-84-1";"H2O2";"oxidizing agents";"3";"not recommended";"10 – 20";"60 – 70";"";"";"1";"";"";"";"";"";"";"";"";"";"";""
"88";"Rubber, Natural (NR)";"";"hydrogen peroxide";"";"7722-84-1";"H2O2";"oxidizing agents";"3";"not recommended";"90";"70 – 160";"";"";"1";"";"";"";"";"";"";"";"";"";"";""
"89";"Rubber, Natural (NR)";"";"hydrogen peroxide";"";"7722-84-1";"H2O2";"oxidizing agents";"3";"not recommended; disintegrated ";"90";"160 – 175";"";"";"1";"";"";"";"";"";"";"";"";"";"";""
"90";"Vinyl Ester Resins";"";"hydrogen peroxide";"";"7722-84-1";"H2O2";"oxidizing agents";"1";"recommended";"10 – 50";"50 – 90";"";"";"7";"";"";"";"";"";"";"";"";"";"";""
"91";"Wood";"";"hydrogen peroxide";"";"7722-84-1";"H2O2";"oxidizing agents";"1";"recommended";"<3";"60 – 70";"";"";"1";"";"";"";"";"";"";"";"";"";"";""
"92";"Wood";"";"hydrogen peroxide";"";"7722-84-1";"H2O2";"oxidizing agents";"3";"not recommended";"10";"70 – 80";"";"";"1";"";"";"";"";"";"";"";"";"";"";""
"";"";"";"";"";"";"";"";"";"";"";"";"";"";"";"";"";"";"";"";"";"";"";"";"";""
"";"";"";"";"";"";"";"";"";"";"";"";"";"";"";"";"";"";"";"";"";"";"";"";"";""
"Corrosion Survey Database (COR•SUR) © 2002 NACE International";"";"";"";"";"";"";"";"";"";"";"";"";"";"";"";"";"";"";"";"";"";"";"";"";""

File: data/corrosion_data/TableData - 2024-11-11T003402.761.csv
sep=;
"Title: Corrosion Survey Database (COR•SUR)";"";"";"";"";"";"";"";"";"";"";"";"";"";"";"";"";"";"";"";"";"";"";"";"";""
"Table: Potassium permanganate";"";"";"";"";"";"";"";"";"";"";"";"";"";"";"";"";"";"";"";"";"";"";"";"";""
"DOWNLOAD SHOWS ONLY THE DISPLAYED DATA, UP TO 50 ROWS";"";"";"";"";"";"";"";"";"";"";"";"";"";"";"";"";"";"";"";"";"";"";"";"";""
"No.";"material or substance name";"material synonym";"exposure medium";"exposure medium note";"exposure medium CAS RN";"exposure medium formula";"exposure medium class";"NACE resistance rating (unitless)";"resistance note";"conc. (%)";"temp. (°F)";"exposure time (mo (30))";"test note";"reference";"";"";"";"";"";"";"";"";"";"";""
"1";"Acetal Resins (Polyoxymethylene)";"";"potassium permanganate";"";"7722-64-7";"KMnO4";"oxidizing agents";"1";"recommended";"<6";"70 – 150";"";"";"1";"";"";"";"";"";"";"";"";"";"";""
"2";"Acetal Resins (Polyoxymethylene)";"";"potassium permanganate";"";"7722-64-7";"KMnO4";"oxidizing agents";"1";"recommended";"<18";"70 – 100";"";"";"1";"";"";"";"";"";"";"";"";"";"";""
"3";"Acrylonitrile Butadiene Styrene Polymer (ABS)";"";"potassium permanganate";"";"7722-64-7";"KMnO4";"oxidizing agents";"3";"not recommended";"10 – 20";"70 – 150";"";"";"1";"";"";"";"";"";"";"";"";"";"";""
"4";"Acrylonitrile Butadiene Styrene Polymer (ABS)";"";"potassium permanganate";"";"7722-64-7";"KMnO4";"oxidizing agents";"3";"not recommended; weight gain >12 months";"20";"70 – 135";"";"";"1";"";"";"";"";"";"";"";"";"";"";""
"5";"Acrylonitrile Butadiene Styrene Polymer (ABS)";"";"potassium permanganate";"";"7722-64-7";"KMnO4";"oxidizing agents";"3";"not recommended; discolored, ";"20";"135 – 150";"";"";"1";"";"";"";"";"";"";"";"";"";"";""
"6";"Cellulose Acetate";"";"potassium permanganate";"";"7722-64-7";"KMnO4";"oxidizing agents";"3";"not recommended";"10";"60 – 70";"<1";"saturated; discolored; weight gain";"1";"";"";"";"";"";"";"";"";"";"";""
"7";"Chlorendic Unsaturated Polyester, Glass Fiber-Reinforced (190 + 47)";"HET acid polyester-Polifos 190 + 47 phr styrene";"potassium permanganate";"";"7722-64-7";"KMnO4";"oxidizing agents";"1";"recommended";"any";"150";"<6";"";"16";"";"";"";"";"";"";"";"";"";"";""
"8";"Chlorendic Unsaturated Polyester, Glass Fiber-Reinforced (869 + 44.5)";"HET acid polyester-Polifos 869 + 44.5 phr styrene";"potassium permanganate";"";"7722-64-7";"KMnO4";"oxidizing agents";"1";"recommended";"any";"150";"<6";"";"16";"";"";"";"";"";"";"";"";"";"";""
"9";"Chlorinated Polyvinyl Chloride (CPVC)";"";"potassium permanganate";"";"7722-64-7";"KMnO4";"oxidizing agents";"1";"recommended";"10";"70 – 180";"";"";"1, 4";"";"";"";"";"";"";"";"";"";"";""
"10";"Chlorinated Polyvinyl Chloride (CPVC)";"";"potassium permanganate";"";"7722-64-7";"KMnO4";"oxidizing agents";"2";"questionable; recommended WITH CAUTION, avoid high stress applications";"10";"180 – 212";"";"";"1, 4";"";"";"";"";"";"";"";"";"";"";""
"11";"Chlorinated Polyvinyl Chloride (CPVC)";"";"potassium permanganate";"";"7722-64-7";"KMnO4";"oxidizing agents";"1";"recommended";"10 – 20";"70 – 150";"";"";"1, 4";"";"";"";"";"";"";"";"";"";"";""
"12";"Chlorosulfonated Polyethylene";"";"potassium permanganate";"";"7722-64-7";"KMnO4";"oxidizing agents";"1";"recommended";"<6";"70 – 150";"";"";"1";"";"";"";"";"";"";"";"";"";"";""
"13";"Chlorosulfonated Polyethylene";"";"potassium permanganate";"";"7722-64-7";"KMnO4";"oxidizing agents";"1";"recommended";"<18";"70 – 100";"";"";"1";"";"";"";"";"";"";"";"";"";"";""
"14";"Concrete";"";"potassium permanganate";"";"7722-64-7";"KMnO4";"oxidizing agents";"1";"recommended";"10 – 90";"60 – 70";"";"no sulfates";"1";"";"";"";"";"";"";"";"";"";"";""
"15";"Epoxy Cements";"";"potassium permanganate";"";"7722-64-7";"KMnO4";"oxidizing agents";"3";"not recommended";"10";"68";"<6";"";"5";"";"";"";"";"";"";"";"";"";"";""
"16";"Epoxy Cements";"";"potassium permanganate";"";"7722-64-7";"KMnO4";"oxidizing agents";"3";"not recommended";"10";"140";"";"";"5";"";"";"";"";"";"";"";"";"";"";""
"17";"Epoxy Resin, Glass Fiber- Reinforced";"";"potassium permanganate";"";"7722-64-7";"KMnO4";"oxidizing agents";"1";"recommended";"10";"70 – 150";"";"";"1, 24";"";"";"";"";"";"";"";"";"";"";""
"18";"Fluororubber";"";"potassium permanganate";"";"7722-64-7";"KMnO4";"oxidizing agents";"1";"recommended";"<6";"70 – 150";"<1";"";"1";"";"";"";"";"";"";"";"";"";"";""
"19";"Fluororubber";"";"potassium permanganate";"";"7722-64-7";"KMnO4";"oxidizing agents";"1";"recommended";"20";"70 – 100";"";"";"1";"";"";"";"";"";"";"";"";"";"";""
"20";"Furfuryl Alcohol Resin, Glass Fiber-Reinforced";"";"potassium permanganate";"";"7722-64-7";"KMnO4";"oxidizing agents";"1";"recommended";"10 – 20";"70 – 250";">12";"";"1";"";"";"";"";"";"";"";"";"";"";""
"21";"Glass, Chemical";"";"potassium permanganate";"";"7722-64-7";"KMnO4";"oxidizing agents";"1";"recommended";"10 – 20";"70 – 212";"";"";"1";"";"";"";"";"";"";"";"";"";"";""
"22";"Nylon";"";"potassium permanganate";"";"7722-64-7";"KMnO4";"oxidizing agents";"3";"not recommended; also recommended to 1%";"10";"60 – 70";"";"";"1";"";"";"";"";"";"";"";"";"";"";""
"23";"Nylon";"";"potassium permanganate";"";"7722-64-7";"KMnO4";"oxidizing agents";"3";"not recommended";"10 – 20";"60 – 70";"";"";"1";"";"";"";"";"";"";"";"";"";"";""
"24";"Nylon";"";"potassium permanganate";"";"7722-64-7";"KMnO4";"oxidizing agents";"3";"not recommended; weight loss >12 months";"20";"60 – 70";"";"";"1";"";"";"";"";"";"";"";"";"";"";""
"25";"Nylon";"";"potassium permanganate";"";"7722-64-7";"KMnO4";"oxidizing agents";"3";"not recommended; weight loss ";"20";"150 – 175";"";"";"1";"";"";"";"";"";"";"";"";"";"";""
"26";"Phenolic Resins, Asbestos-Reinforced";"";"potassium permanganate";"";"7722-64-7";"KMnO4";"oxidizing agents";"3";"not recommended";"100";"70 – 80";"";"";"1";"";"";"";"";"";"";"";"";"";"";""
"27";"Polychloroprene";"";"potassium permanganate";"";"7722-64-7";"KMnO4";"oxidizing agents";"1";"recommended";"<6";"70 – 150";">12";"";"1";"";"";"";"";"";"";"";"";"";"";""
"28";"Polychloroprene";"";"potassium permanganate";"";"7722-64-7";"KMnO4";"oxidizing agents";"1";"recommended";"<18";"70 – 100";"";"";"1";"";"";"";"";"";"";"";"";"";"";""
"29";"Polyesters, Glass Fiber-Reinforced";"";"potassium permanganate";"saturated";"7722-64-7";"KMnO4";"oxidizing agents";"1";"recommended";"10 – 20";"70 – 150";"";"";"1";"";"";"";"";"";"";"";"";"";"";""
"30";"Polyethylene (PE)";"";"potassium permanganate";"";"7722-64-7";"KMnO4";"oxidizing agents";"1";"recommended";"20";"70 – 150";"";"";"1";"";"";"";"";"";"";"";"";"";"";""
"31";"Polyethylene (PE)";"";"potassium permanganate";"";"7722-64-7";"KMnO4";"oxidizing agents";"3";"not recommended; weight loss ";"20";"150 – 175";"";"";"1";"";"";"";"";"";"";"";"";"";"";""
"32";"Polymethyl Methacrylate (PMMA)";"";"potassium permanganate";"";"7722-64-7";"KMnO4";"oxidizing agents";"1";"recommended";"10";"70 – 150";"<1";"";"1";"";"";"";"";"";"";"";"";"";"";""
"33";"Polymethyl Methacrylate (PMMA)";"";"potassium permanganate";"";"7722-64-7";"KMnO4";"oxidizing agents";"3";"not recommended; weight gain";"20";"70 – 135";"";"";"1";"";"";"";"";"";"";"";"";"";"";""
"34";"Polymethyl Methacrylate (PMMA)";"";"potassium permanganate";"";"7722-64-7";"KMnO4";"oxidizing agents";"3";"not recommended; weight gain, blistered";"20";"135 – 150";"";"";"1";"";"";"";"";"";"";"";"";"";"";""
"35";"Polypropylene (PP)";"";"potassium permanganate";"";"7722-64-7";"KMnO4";"oxidizing agents";"1";"recommended";"20";"60 – 150";"<6";"";"1";"";"";"";"";"";"";"";"";"";"";""
"36";"Polypropylene (PP)";"";"potassium permanganate";"";"7722-64-7";"KMnO4";"oxidizing agents";"1";"recommended";"100";"60 – 70";"";"";"1";"";"";"";"";"";"";"";"";"";"";""
"37";"Polypropylene (PP)";"";"potassium permanganate";"";"7722-64-7";"KMnO4";"oxidizing agents";"2";"questionable";"100";"70 – 150";"";"";"1";"";"";"";"";"";"";"";"";"";"";""
"38";"Polyvinyl Chloride (PVC)";"";"potassium permanganate";"";"7722-64-7";"KMnO4";"oxidizing agents";"1";"recommended";"10";"70 – 150";"";"";"1";"";"";"";"";"";"";"";"";"";"";""
"39";"Polyvinyl Chloride (PVC)";"";"potassium permanganate";"";"7722-64-7";"KMnO4";"oxidizing agents";"3";"not recommended";"20";"70 – 135";"";"";"1";"";"";"";"";"";"";"";"";"";"";""
"40";"Polyvinyl Chloride (PVC)";"";"potassium permanganate";"";"7722-64-7";"KMnO4";"oxidizing agents";"3";"not recommended; weight gain ";"20";"135 – 150";"";"";"1";"";"";"";"";"";"";"";"";"";"";""
"41";"Polyvinylidene Fluoride (PVDF)";"Kynar";"potassium permanganate";"";"7722-64-7";"KMnO4";"oxidizing agents";"1";"recommended";"100";"70 – 250";"";"";"1, 17";"";"";"";"";"";"";"";"";"";"";""
"42";"Rubber, Butyl (BR)";"";"potassium permanganate";"";"7722-64-7";"KMnO4";"oxidizing agents";"1";"recommended";"<6";"70 – 150";"<1";"";"1";"";"";"";"";"";"";"";"";"";"";""
"43";"Rubber, Butyl (BR)";"";"potassium permanganate";"";"7722-64-7";"KMnO4";"oxidizing agents";"1";"recommended";"<18";"70 – 100";"";"";"1";"";"";"";"";"";"";"";"";"";"";""
"44";"Rubber, Natural (NR)";"";"potassium permanganate";"";"7722-64-7";"KMnO4";"oxidizing agents";"1";"recommended";"<6";"70 – 150";"";"";"1";"";"";"";"";"";"";"";"";"";"";""
"45";"Rubber, Natural (NR)";"";"potassium permanganate";"";"7722-64-7";"KMnO4";"oxidizing agents";"1";"recommended";"<18";"70 – 100";"";"";"1";"";"";"";"";"";"";"";"";"";"";""
"46";"Rubber, Natural (NR)";"";"potassium permanganate";"";"7722-64-7";"KMnO4";"oxidizing agents";"3";"not recommended; swollen, ";"20";"200 – 250";"";"";"1";"";"";"";"";"";"";"";"";"";"";""
"47";"Vinyl Ester Resins";"";"potassium permanganate";"";"7722-64-7";"KMnO4";"oxidizing agents";"1";"recommended";"any";"70 – 150";"";"";"7";"";"";"";"";"";"";"";"";"";"";""
"48";"Vinyl Ester Resins";"";"potassium permanganate";"";"7722-64-7";"KMnO4";"oxidizing agents";"1";"recommended";"any";"210";"";"";"7";"";"";"";"";"";"";"";"";"";"";""
"49";"Wood";"";"potassium permanganate";"";"7722-64-7";"KMnO4";"oxidizing agents";"3";"not recommended";"10 – 20";"60 – 70";"";"";"1";"";"";"";"";"";"";"";"";"";"";""
"";"";"";"";"";"";"";"";"";"";"";"";"";"";"";"";"";"";"";"";"";"";"";"";"";""
"";"";"";"";"";"";"";"";"";"";"";"";"";"";"";"";"";"";"";"";"";"";"";"";"";""
"Corrosion Survey Database (COR•SUR) © 2002 NACE International";"";"";"";"";"";"";"";"";"";"";"";"";"";"";"";"";"";"";"";"";"";"";"";"";""

File: data/corrosion_data/TableData - 2024-11-11T003406.570.csv
sep=;
"Title: Corrosion Survey Database (COR•SUR)";"";"";"";"";"";"";"";"";"";"";"";"";"";"";"";"";"";"";"";"";"";"";"";"";""
"Table: Potassium peroxide";"";"";"";"";"";"";"";"";"";"";"";"";"";"";"";"";"";"";"";"";"";"";"";"";""
"DOWNLOAD SHOWS ONLY THE DISPLAYED DATA, UP TO 50 ROWS";"";"";"";"";"";"";"";"";"";"";"";"";"";"";"";"";"";"";"";"";"";"";"";"";""
"No.";"material or substance name";"exposure medium";"exposure medium CAS RN";"exposure medium formula";"exposure medium class";"NACE resistance rating (unitless)";"resistance note";"conc. (%)";"temp. (°F)";"exposure time (mo (30))";"test note";"reference";"";"";"";"";"";"";"";"";"";"";"";"";""
"1";"Concrete";"potassium peroxide";"17014-71-0";"K2O2";"oxidizing agents";"1";"recommended";"10 – 90";"60 – 70";"";"";"1";"";"";"";"";"";"";"";"";"";"";"";"";""
"2";"Epoxy Cements";"potassium peroxide";"17014-71-0";"K2O2";"oxidizing agents";"1";"recommended";"5";"68";"<6";"";"5";"";"";"";"";"";"";"";"";"";"";"";"";""
"3";"Epoxy Cements";"potassium peroxide";"17014-71-0";"K2O2";"oxidizing agents";"1";"recommended";"5";"140";"";"";"5";"";"";"";"";"";"";"";"";"";"";"";"";""
"4";"Epoxy Resin, Glass Fiber- Reinforced";"potassium peroxide";"17014-71-0";"K2O2";"oxidizing agents";"3";"not recommended";"100";"60 – 70";"";"";"1, 24";"";"";"";"";"";"";"";"";"";"";"";"";""
"5";"Fluororubber";"potassium peroxide";"17014-71-0";"K2O2";"oxidizing agents";"2";"questionable";"<5";"60 – 70";"";"";"1";"";"";"";"";"";"";"";"";"";"";"";"";""
"6";"Furfuryl Alcohol Resin, Glass Fiber-Reinforced";"potassium peroxide";"17014-71-0";"K2O2";"oxidizing agents";"3";"not recommended";"any";"0 – 250";"";"";"1";"";"";"";"";"";"";"";"";"";"";"";"";""
"7";"Glass, Chemical";"potassium peroxide";"17014-71-0";"K2O2";"oxidizing agents";"2";"questionable";"10 – 30";"70 – 212";"";"";"1";"";"";"";"";"";"";"";"";"";"";"";"";""
"8";"Glass, Chemical";"potassium peroxide";"17014-71-0";"K2O2";"oxidizing agents";"1";"recommended";"100";"60 – 70";"";"no water";"1";"";"";"";"";"";"";"";"";"";"";"";"";""
"9";"Rubber, Natural (NR)";"potassium peroxide";"17014-71-0";"K2O2";"oxidizing agents";"2";"questionable";"5";"60 – 70";"";"";"1";"";"";"";"";"";"";"";"";"";"";"";"";""
"10";"Rubber, Natural (NR)";"potassium peroxide";"17014-71-0";"K2O2";"oxidizing agents";"3";"not recommended";"100";"60 – 70";"";"ignites if dry";"1";"";"";"";"";"";"";"";"";"";"";"";"";""
"";"";"";"";"";"";"";"";"";"";"";"";"";"";"";"";"";"";"";"";"";"";"";"";"";""
"";"";"";"";"";"";"";"";"";"";"";"";"";"";"";"";"";"";"";"";"";"";"";"";"";""
"Corrosion Survey Database (COR•SUR) © 2002 NACE International";"";"";"";"";"";"";"";"";"";"";"";"";"";"";"";"";"";"";"";"";"";"";"";"";""

File: data/corrosion_data/TableData - 2024-11-11T003414.680.csv
sep=;
"Title: Corrosion Survey Database (COR•SUR)";"";"";"";"";"";"";"";"";"";"";"";"";"";"";"";"";"";"";"";"";"";"";"";"";""
"Table: Sodium peroxide";"";"";"";"";"";"";"";"";"";"";"";"";"";"";"";"";"";"";"";"";"";"";"";"";""
"DOWNLOAD SHOWS ONLY THE DISPLAYED DATA, UP TO 50 ROWS";"";"";"";"";"";"";"";"";"";"";"";"";"";"";"";"";"";"";"";"";"";"";"";"";""
"No.";"material or substance name";"material synonym";"exposure medium";"exposure medium note";"exposure medium CAS RN";"exposure medium formula";"exposure medium class";"NACE resistance rating (unitless)";"resistance note";"conc. (%)";"temp. (°F)";"exposure time (mo (30))";"test note";"reference";"";"";"";"";"";"";"";"";"";"";""
"1";"Chlorinated Polyvinyl Chloride (CPVC)";"";"sodium peroxide";"";"1313-60-6";"Na2O2";"oxidizing agents";"1";"recommended";"100";"70 – 212";"";"";"1, 2";"";"";"";"";"";"";"";"";"";"";""
"2";"Chlorosulfonated Polyethylene";"";"sodium peroxide";"";"1313-60-6";"Na2O2";"oxidizing agents";"1";"recommended";">10";"70 – 150";"";"";"1";"";"";"";"";"";"";"";"";"";"";""
"3";"Concrete";"";"sodium peroxide";"";"1313-60-6";"Na2O2";"oxidizing agents";"1";"recommended";"10 – 90";"60 – 70";"";"";"1";"";"";"";"";"";"";"";"";"";"";""
"4";"Epoxy Cements";"";"sodium peroxide";"";"1313-60-6";"Na2O2";"oxidizing agents";"1";"recommended";"5";"68";"<6";"";"5";"";"";"";"";"";"";"";"";"";"";""
"5";"Epoxy Cements";"";"sodium peroxide";"";"1313-60-6";"Na2O2";"oxidizing agents";"1";"recommended";"5";"140";"";"";"5";"";"";"";"";"";"";"";"";"";"";""
"6";"Epoxy Resin, Glass Fiber- Reinforced";"";"sodium peroxide";"saturated";"1313-60-6";"Na2O2";"oxidizing agents";"3";"not recommended";"100";"70 – 80";"";"";"1, 19";"";"";"";"";"";"";"";"";"";"";""
"7";"Glass, Chemical";"";"sodium peroxide";"";"1313-60-6";"Na2O2";"oxidizing agents";"1";"recommended";"10 – 90";"70 – 212";"";"";"1";"";"";"";"";"";"";"";"";"";"";""
"8";"Polyvinyl Chloride (PVC)";"";"sodium peroxide";"";"1313-60-6";"Na2O2";"oxidizing agents";"1";"recommended";"100";"70 – 150";"";"";"1";"";"";"";"";"";"";"";"";"";"";""
"9";"Polyvinylidene Fluoride (PVDF)";"Kynar";"sodium peroxide";"";"1313-60-6";"Na2O2";"oxidizing agents";"1";"recommended";"100";"70 – 200";"";"";"1, 17";"";"";"";"";"";"";"";"";"";"";""
"10";"Polyvinylidene Fluoride (PVDF)";"";"sodium peroxide";"";"1313-60-6";"Na2O2";"oxidizing agents";"2";"questionable";"100";"200 – 285";"";"";"1, 17";"";"";"";"";"";"";"";"";"";"";""
"11";"Wood";"";"sodium peroxide";"";"1313-60-6";"Na2O2";"oxidizing agents";"1";"recommended";"10 – 30";"60 – 70";"";"tanks";"1";"";"";"";"";"";"";"";"";"";"";""
"12";"Wood";"";"sodium peroxide";"";"1313-60-6";"Na2O2";"oxidizing agents";"3";"not recommended";"100";"70 – 80";"";"";"1";"";"";"";"";"";"";"";"";"";"";""
"";"";"";"";"";"";"";"";"";"";"";"";"";"";"";"";"";"";"";"";"";"";"";"";"";""
"";"";"";"";"";"";"";"";"";"";"";"";"";"";"";"";"";"";"";"";"";"";"";"";"";""
"Corrosion Survey Database (COR•SUR) © 2002 NACE International";"";"";"";"";"";"";"";"";"";"";"";"";"";"";"";"";"";"";"";"";"";"";"";"";""

File: data/corrosion_data/TableData - 2024-11-11T003422.865.csv
sep=;
"Title: Corrosion Survey Database (COR•SUR)";"";"";"";"";"";"";"";"";"";"";"";"";"";"";"";"";"";"";"";"";"";"";"";"";""
"Table: Sulfur trioxide";"";"";"";"";"";"";"";"";"";"";"";"";"";"";"";"";"";"";"";"";"";"";"";"";""
"DOWNLOAD SHOWS ONLY THE DISPLAYED DATA, UP TO 50 ROWS";"";"";"";"";"";"";"";"";"";"";"";"";"";"";"";"";"";"";"";"";"";"";"";"";""
"No.";"material or substance name";"material synonym";"exposure medium";"exposure medium CAS RN";"exposure medium formula";"exposure medium class";"NACE resistance rating (unitless)";"resistance note";"conc. (%)";"temp. (°F)";"exposure time (mo (30))";"test note";"reference";"";"";"";"";"";"";"";"";"";"";"";""
"1";"Acetal Resins (Polyoxymethylene)";"";"sulfur trioxide";"7446-11-09";"O3S";"oxidizing agents";"2";"questionable";"10";"60 – 70";"";"low concentrations";"1";"";"";"";"";"";"";"";"";"";"";"";""
"2";"Acrylonitrile Butadiene Styrene Polymer (ABS)";"";"sulfur trioxide";"7446-11-09";"O3S";"oxidizing agents";"2";"questionable";"100";"60 – 70";"";"";"1";"";"";"";"";"";"";"";"";"";"";"";""
"3";"Acrylonitrile Butadiene Styrene Polymer (ABS)";"";"sulfur trioxide";"7446-11-09";"O3S";"oxidizing agents";"3";"not recommended";"100";"70 – 150";"";"";"1";"";"";"";"";"";"";"";"";"";"";"";""
"4";"Chlorendic Unsaturated Polyester, Glass Fiber-Reinforced (190 + 47)";"HET acid polyester-Polifos 190 + 47 phr styrene";"sulfur trioxide";"7446-11-09";"O3S";"oxidizing agents";"1";"recommended";"100";"75";"<6";"";"16";"";"";"";"";"";"";"";"";"";"";"";""
"5";"Chlorendic Unsaturated Polyester, Glass Fiber-Reinforced (190 + 47)";"";"sulfur trioxide";"7446-11-09";"O3S";"oxidizing agents";"3";"not recommended";"100";"150";"";"";"16";"";"";"";"";"";"";"";"";"";"";"";""
"6";"Chlorendic Unsaturated Polyester, Glass Fiber-Reinforced (869 + 44.5)";"HET acid polyester-Polifos 869 + 44.5 phr styrene";"sulfur trioxide";"7446-11-09";"O3S";"oxidizing agents";"1";"recommended";"100";"75";"<6";"";"16";"";"";"";"";"";"";"";"";"";"";"";""
"7";"Chlorendic Unsaturated Polyester, Glass Fiber-Reinforced (869 + 44.5)";"";"sulfur trioxide";"7446-11-09";"O3S";"oxidizing agents";"3";"not recommended";"100";"150";"";"";"16";"";"";"";"";"";"";"";"";"";"";"";""
"8";"Phenolic Resins, Asbestos-Reinforced";"";"sulfur trioxide";"7446-11-09";"O3S";"oxidizing agents";"1";"recommended";"100";"70 – 300";"";"";"1";"";"";"";"";"";"";"";"";"";"";"";""
"9";"Polyesters, Glass Fiber-Reinforced";"";"sulfur trioxide";"7446-11-09";"O3S";"oxidizing agents";"3";"not recommended";"100";"70 – 150";"";"";"1";"";"";"";"";"";"";"";"";"";"";"";""
"10";"Polyethylene (PE)";"";"sulfur trioxide";"7446-11-09";"O3S";"oxidizing agents";"2";"questionable";"100";"60 – 70";"";"";"1, 21";"";"";"";"";"";"";"";"";"";"";"";""
"11";"Polyethylene (PE)";"";"sulfur trioxide";"7446-11-09";"O3S";"oxidizing agents";"3";"not recommended";"100";"70 – 150";"";"";"1, 21";"";"";"";"";"";"";"";"";"";"";"";""
"12";"Polymethyl Methacrylate (PMMA)";"";"sulfur trioxide";"7446-11-09";"O3S";"oxidizing agents";"1";"recommended";"100";"70 – 150";"";"";"1";"";"";"";"";"";"";"";"";"";"";"";""
"13";"Polyvinyl Chloride (PVC)";"";"sulfur trioxide";"7446-11-09";"O3S";"oxidizing agents";"1";"recommended";"100";"70 – 150";"";"";"1";"";"";"";"";"";"";"";"";"";"";"";""
"14";"Polyvinylidene Fluoride (PVDF)";"Kynar";"sulfur trioxide";"7446-11-09";"O3S";"oxidizing agents";"3";"not recommended";"100";"70 – 285";"";"";"1, 17";"";"";"";"";"";"";"";"";"";"";"";""
"15";"Rubber, Natural (NR)";"";"sulfur trioxide";"7446-11-09";"O3S";"oxidizing agents";"3";"not recommended";"10";"60 – 70";"";"low concentrations";"1";"";"";"";"";"";"";"";"";"";"";"";""
"16";"Vinyl Ester Resins";"";"sulfur trioxide";"7446-11-09";"O3S";"oxidizing agents";"1";"recommended";"100";"70 – 300";"";"fumes";"7";"";"";"";"";"";"";"";"";"";"";"";""
"";"";"";"";"";"";"";"";"";"";"";"";"";"";"";"";"";"";"";"";"";"";"";"";"";""
"";"";"";"";"";"";"";"";"";"";"";"";"";"";"";"";"";"";"";"";"";"";"";"";"";""
"Corrosion Survey Database (COR•SUR) © 2002 NACE International";"";"";"";"";"";"";"";"";"";"";"";"";"";"";"";"";"";"";"";"";"";"";"";"";""

File: data/corrosion_data/TableData - 2024-11-11T003439.973.csv
sep=;
"Title: Corrosion Survey Database (COR•SUR)";"";"";"";"";"";"";"";"";"";"";"";"";"";"";"";"";"";"";"";"";"";"";"";"";""
"Table: Crude oil";"";"";"";"";"";"";"";"";"";"";"";"";"";"";"";"";"";"";"";"";"";"";"";"";""
"DOWNLOAD SHOWS ONLY THE DISPLAYED DATA, UP TO 50 ROWS";"";"";"";"";"";"";"";"";"";"";"";"";"";"";"";"";"";"";"";"";"";"";"";"";""
"No.";"material or substance name";"material synonym";"exposure medium";"exposure medium note";"exposure medium class";"NACE resistance rating (unitless)";"resistance note";"conc. (%)";"temp. (°F)";"exposure time (mo (30))";"test note";"reference";"";"";"";"";"";"";"";"";"";"";"";"";""
"1";"Acetal Resins (Polyoxymethylene)";"";"crude oil";"petroleum product";"petroleum products";"1";"recommended";"100";"70 – 150";"";"";"1";"";"";"";"";"";"";"";"";"";"";"";"";""
"2";"Acrylonitrile Butadiene Styrene Polymer (ABS)";"";"crude oil";"petroleum product";"petroleum products";"1";"recommended";"100";"60 – 70";"";"with or without hydrogen sulfide";"1";"";"";"";"";"";"";"";"";"";"";"";"";""
"3";"Acrylonitrile Butadiene Styrene Polymer (ABS)";"";"crude oil";"petroleum product";"petroleum products";"2";"questionable";"100";"70 – 150";"";"";"1";"";"";"";"";"";"";"";"";"";"";"";"";""
"4";"Cellulose Acetate";"";"crude oil";"petroleum product";"petroleum products";"1";"recommended; discolored; with hydrogen sulfide";"100";"60 – 70";">12";"";"1";"";"";"";"";"";"";"";"";"";"";"";"";""
"5";"Cellulose Acetate Butyrate";"";"crude oil";"petroleum product";"petroleum products";"3";"not recommended; weight gain";"100";"60 – 70";"<12";"with hydrogen sulfide";"1";"";"";"";"";"";"";"";"";"";"";"";"";""
"6";"Chlorinated Polyvinyl Chloride (CPVC)";"";"crude oil";"petroleum product";"petroleum products";"1";"recommended";"100";"70 – 212";"";"with or without hydrogen sulfide";"1, 20";"";"";"";"";"";"";"";"";"";"";"";"";""
"7";"Chlorosulfonated Polyethylene";"";"crude oil";"petroleum product";"petroleum products";"3";"not recommended";"100";"70 – 150";"";"";"1";"";"";"";"";"";"";"";"";"";"";"";"";""
"8";"Epoxy Resin, Asbestos/ Glass Fiber- Reinforced";"";"crude oil";"petroleum product";"petroleum products";"1";"recommended; over 3 years";">10";"50 – 250";">12";"with or without hydrogen sulfide";"1";"";"";"";"";"";"";"";"";"";"";"";"";""
"9";"Epoxy Resin, Glass Fiber- Reinforced";"";"crude oil";"petroleum product";"petroleum products";"1";"recommended";"100";"70 – 250";"";"with or without hydrogen sulfide";"1, 24";"";"";"";"";"";"";"";"";"";"";"";"";""
"10";"Fluorinated Ethylene Propylene Copolymer (FEP)/ Polytetrafluoroethylene (PTFE)";"";"crude oil";"petroleum product";"petroleum products";"1";"recommended";"100";"70 – 150";"";"cyclic immersion; immersed";"1";"";"";"";"";"";"";"";"";"";"";"";"";""
"11";"Fluororubber";"";"crude oil";"petroleum product";"petroleum products";"1";"recommended";"100";"70 – 150";"";"";"1";"";"";"";"";"";"";"";"";"";"";"";"";""
"12";"Furfuryl Alcohol Resin, Glass Fiber-Reinforced";"";"crude oil";"petroleum product";"petroleum products";"1";"recommended";"100";"70 – 200";"";"with or without hydrogen sulfide";"1";"";"";"";"";"";"";"";"";"";"";"";"";""
"13";"Glassed Steel";"";"crude oil";"petroleum product";"petroleum products";"1";"recommended";">10";"50 – 300";"";"brief exposure";"1";"";"";"";"";"";"";"";"";"";"";"";"";""
"14";"Polychloroprene";"";"crude oil";"petroleum product";"petroleum products";"1";"recommended";"100";"70 – 150";"";"";"1";"";"";"";"";"";"";"";"";"";"";"";"";""
"15";"Polyesters, Glass Fiber-Reinforced";"";"crude oil";"petroleum product";"petroleum products";"1";"recommended";"100";"70 – 212";"";"with hydrogen sulfide";"1";"";"";"";"";"";"";"";"";"";"";"";"";""
"16";"Polyethylene (PE)";"";"crude oil";"petroleum product";"petroleum products";"3";"not recommended; may stress crack; with hydrogen sulfide; moderate plasticizer";"100";"70 – 150";"";"";"1, 8";"";"";"";"";"";"";"";"";"";"";"";"";""
"17";"Polyphenylene Sulfide (40% Glass-Filled)";"Fortron PPS";"crude oil";"petroleum product";"petroleum products";"1";"recommended";"100";"0 – 200";"<1";"";"11";"";"";"";"";"";"";"";"";"";"";"";"";""
"18";"Polyphenylene Sulfide, Glass Fiber-Reinforced";"Ryton PPS R-4";"crude oil";"petroleum product";"petroleum products";"1";"recommended";"100";"200";"<12";"";"18";"";"";"";"";"";"";"";"";"";"";"";"";""
"19";"Polyvinyl Chloride (PVC)";"";"crude oil";"petroleum product";"petroleum products";"1";"recommended";"100";"70 – 150";"";"with or without hydrogen sulfide";"1";"";"";"";"";"";"";"";"";"";"";"";"";""
"20";"Polyvinylidene Chloride (PVDC)";"Saran brand resin";"crude oil";"petroleum product";"petroleum products";"1";"recommended";"100";"150";"";"";"6";"";"";"";"";"";"";"";"";"";"";"";"";""
"21";"Polyvinylidene Fluoride (PVDF)";"Kynar";"crude oil";"petroleum product";"petroleum products";"1";"recommended";"100";"70 – 285";"";"with or without hydrogen sulfide";"1, 17";"";"";"";"";"";"";"";"";"";"";"";"";""
"22";"Rubber, Butyl (BR)";"";"crude oil";"petroleum product";"petroleum products";"3";"not recommended";"100";"70 – 150";"";"";"1";"";"";"";"";"";"";"";"";"";"";"";"";""
"23";"Rubber, Natural (NR)";"";"crude oil";"petroleum product";"petroleum products";"3";"not recommended";"100";"70 – 150";"";"";"1";"";"";"";"";"";"";"";"";"";"";"";"";""
"24";"Vinyl Ester Resins";"";"crude oil";"petroleum product";"petroleum products";"1";"recommended";"100";"70 – 250";"";"with hydrogen sulfide";"7";"";"";"";"";"";"";"";"";"";"";"";"";""
"";"";"";"";"";"";"";"";"";"";"";"";"";"";"";"";"";"";"";"";"";"";"";"";"";""
"";"";"";"";"";"";"";"";"";"";"";"";"";"";"";"";"";"";"";"";"";"";"";"";"";""
"Corrosion Survey Database (COR•SUR) © 2002 NACE International";"";"";"";"";"";"";"";"";"";"";"";"";"";"";"";"";"";"";"";"";"";"";"";"";""

File: data/corrosion_data/TableData - 2024-11-11T003519.515.csv
sep=;
"Title: Corrosion Survey Database (COR•SUR)";"";"";"";"";"";"";"";"";"";"";"";"";"";"";"";"";"";"";"";"";"";"";"";"";""
"Table: Naphtha";"";"";"";"";"";"";"";"";"";"";"";"";"";"";"";"";"";"";"";"";"";"";"";"";""
"DOWNLOAD SHOWS ONLY THE DISPLAYED DATA, UP TO 50 ROWS";"";"";"";"";"";"";"";"";"";"";"";"";"";"";"";"";"";"";"";"";"";"";"";"";""
"No.";"material or substance name";"material synonym";"exposure medium";"exposure medium class";"NACE resistance rating (unitless)";"resistance note";"conc. (%)";"temp. (°F)";"exposure time (mo (30))";"test note";"reference";"";"";"";"";"";"";"";"";"";"";"";"";"";""
"1";"Acrylonitrile Butadiene Styrene Polymer (ABS)";"";"naphtha";"petroleum products";"3";"not recommended";"100";"60 – 70";"";"";"1";"";"";"";"";"";"";"";"";"";"";"";"";"";""
"2";"Acrylonitrile Butadiene Styrene Polymer (ABS)";"";"naphtha";"petroleum products";"1";"recommended";"100";"70 – 150";"";"";"1";"";"";"";"";"";"";"";"";"";"";"";"";"";""
"3";"Cellulose Acetate";"";"naphtha";"petroleum products";"3";"not recommended; weight loss";"100";"60 – 70";"<1";"";"1";"";"";"";"";"";"";"";"";"";"";"";"";"";""
"4";"Cellulose Acetate Butyrate";"";"naphtha";"petroleum products";"3";"not recommended; weight gain";"100";"60 – 70";"<1";"";"1";"";"";"";"";"";"";"";"";"";"";"";"";"";""
"5";"Chlorendic Unsaturated Polyester, Glass Fiber-Reinforced (190 + 47)";"HET acid polyester-Polifos 190 + 47 phr styrene";"naphtha";"petroleum products";"1";"recommended";"100";"200";"<6";"";"16";"";"";"";"";"";"";"";"";"";"";"";"";"";""
"6";"Chlorendic Unsaturated Polyester, Glass Fiber-Reinforced (869 + 44.5)";"HET acid polyester-Polifos 869 + 44.5 phr styrene";"naphtha";"petroleum products";"1";"recommended";"100";"200";"<6";"";"16";"";"";"";"";"";"";"";"";"";"";"";"";"";""
"7";"Chlorinated Polyvinyl Chloride (CPVC)";"";"naphtha";"petroleum products";"1";"recommended";"100";"70 – 150";"";"";"1, 2";"";"";"";"";"";"";"";"";"";"";"";"";"";""
"8";"Chlorosulfonated Polyethylene";"";"naphtha";"petroleum products";"3";"not recommended";"100";"60 – 70";"";"";"1";"";"";"";"";"";"";"";"";"";"";"";"";"";""
"9";"Epoxy Resin, Asbestos/ Glass Fiber- Reinforced";"";"naphtha";"petroleum products";"1";"recommended; over 3 years";">10";"75 – 212";">12";"";"1";"";"";"";"";"";"";"";"";"";"";"";"";"";""
"10";"Epoxy Resin, Glass Fiber- Reinforced";"";"naphtha";"petroleum products";"1";"recommended";"100";"70 – 225";"";"";"1, 19";"";"";"";"";"";"";"";"";"";"";"";"";"";""
"11";"Fluorinated Ethylene Propylene Copolymer (FEP)/ Polytetrafluoroethylene (PTFE)";"";"naphtha";"petroleum products";"1";"recommended";"100";"70 – 150";"";"cyclic immersion; immersed";"1";"";"";"";"";"";"";"";"";"";"";"";"";"";""
"12";"Perfluoroalkoxy Resins";"";"naphtha";"petroleum products";"1";"recommended; weight gain; strength loss; steady state reached in one week exposure";"100";"32 – 212";"<1";"";"1";"";"";"";"";"";"";"";"";"";"";"";"";"";""
"13";"Polyesters, Glass Fiber-Reinforced";"";"naphtha";"petroleum products";"1";"recommended";"100";"70 – 200";"";"";"1";"";"";"";"";"";"";"";"";"";"";"";"";"";""
"14";"Polyethylene (PE)";"";"naphtha";"petroleum products";"2";"questionable";"100";"60 – 70";"";"strong plasticizer";"1, 8";"";"";"";"";"";"";"";"";"";"";"";"";"";""
"15";"Polyethylene (PE)";"";"naphtha";"petroleum products";"3";"not recommended";"100";"70 – 150";"";"";"1, 8";"";"";"";"";"";"";"";"";"";"";"";"";"";""
"16";"Polymethyl Methacrylate (PMMA)";"";"naphtha";"petroleum products";"3";"not recommended";"100";"70 – 150";"";"";"1";"";"";"";"";"";"";"";"";"";"";"";"";"";""
"17";"Polyphenylene Sulfide (40% Glass-Filled)";"Fortron PPS";"naphtha";"petroleum products";"1";"recommended";"100";"0 – 200";"<1";"";"11";"";"";"";"";"";"";"";"";"";"";"";"";"";""
"18";"Polypropylene (PP)";"";"naphtha";"petroleum products";"1";"recommended";"100";"70 – 125";"";"";"1";"";"";"";"";"";"";"";"";"";"";"";"";"";""
"19";"Polypropylene (PP)";"";"naphtha";"petroleum products";"2";"questionable";"100";"125 – 150";"";"";"1";"";"";"";"";"";"";"";"";"";"";"";"";"";""
"20";"Polyvinyl Chloride (PVC)";"";"naphtha";"petroleum products";"1";"recommended";"100";"70 – 150";"";"";"1";"";"";"";"";"";"";"";"";"";"";"";"";"";""
"21";"Polyvinylidene Fluoride (PVDF)";"";"naphtha";"petroleum products";"1";"recommended";"100";"70 – 275";"";"";"1, 23";"";"";"";"";"";"";"";"";"";"";"";"";"";""
"22";"Styrene Acrylonitrile Copolymer (SAN)";"";"naphtha";"petroleum products";"1";"recommended";"100";"70 – 80";"";"";"1";"";"";"";"";"";"";"";"";"";"";"";"";"";""
"23";"Styrene Acrylonitrile Copolymer (SAN)";"";"naphtha";"petroleum products";"3";"not recommended";"100";"80 – 125";"";"";"1";"";"";"";"";"";"";"";"";"";"";"";"";"";""
"24";"Vinyl Ester Resins";"";"naphtha";"petroleum products";"1";"recommended";"100";"70 – 210";"";"";"7";"";"";"";"";"";"";"";"";"";"";"";"";"";""
"";"";"";"";"";"";"";"";"";"";"";"";"";"";"";"";"";"";"";"";"";"";"";"";"";""
"";"";"";"";"";"";"";"";"";"";"";"";"";"";"";"";"";"";"";"";"";"";"";"";"";""
"Corrosion Survey Database (COR•SUR) © 2002 NACE International";"";"";"";"";"";"";"";"";"";"";"";"";"";"";"";"";"";"";"";"";"";"";"";"";""
