Repository: Mahyar-rajabi94/TF_SDL

File: data/corrosion_data/TableData - 2024-11-11T003524.575.csv
sep=;
"Title: Corrosion Survey Database (COR•SUR)";"";"";"";"";"";"";"";"";"";"";"";"";"";"";"";"";"";"";"";"";"";"";"";"";""
"Table: Petroleum ether";"";"";"";"";"";"";"";"";"";"";"";"";"";"";"";"";"";"";"";"";"";"";"";"";""
"DOWNLOAD SHOWS ONLY THE DISPLAYED DATA, UP TO 50 ROWS";"";"";"";"";"";"";"";"";"";"";"";"";"";"";"";"";"";"";"";"";"";"";"";"";""
"No.";"material or substance name";"material synonym";"exposure medium";"exposure medium note";"exposure medium class";"NACE resistance rating (unitless)";"resistance note";"conc. (%)";"temp. (°F)";"exposure time (mo (30))";"test note";"reference";"";"";"";"";"";"";"";"";"";"";"";"";""
"1";"Chlorendic Unsaturated Polyester, Glass Fiber-Reinforced (190 + 47)";"HET acid polyester-Polifos 190 + 47 phr styrene";"petroleum ether";"petroleum product";"petroleum products";"1";"recommended";"100";"75";"<6";"";"16";"";"";"";"";"";"";"";"";"";"";"";"";""
"2";"Chlorendic Unsaturated Polyester, Glass Fiber-Reinforced (869 + 44.5)";"HET acid polyester-Polifos 869 + 44.5 phr styrene";"petroleum ether";"petroleum product";"petroleum products";"1";"recommended";"100";"75";"<6";"";"16";"";"";"";"";"";"";"";"";"";"";"";"";""
"3";"Nylon";"";"petroleum ether";"petroleum product";"petroleum products";"1";"recommended";"100";"60 – 70";"";"";"1";"";"";"";"";"";"";"";"";"";"";"";"";""
"4";"Polyethylene (PE)";"";"petroleum ether";"petroleum product";"petroleum products";"3";"not recommended";"100";"70 – 150";"";"plasticizer";"1, 8";"";"";"";"";"";"";"";"";"";"";"";"";""
"";"";"";"";"";"";"";"";"";"";"";"";"";"";"";"";"";"";"";"";"";"";"";"";"";""
"";"";"";"";"";"";"";"";"";"";"";"";"";"";"";"";"";"";"";"";"";"";"";"";"";""
"Corrosion Survey Database (COR•SUR) © 2002 NACE International";"";"";"";"";"";"";"";"";"";"";"";"";"";"";"";"";"";"";"";"";"";"";"";"";""
"";"";"";"";"";"";"";"";"";"";"";"";"";"";"";"";"";"";"";"";"";"";"";"";"";""
"";"";"";"";"";"";"";"";"";"";"";"";"";"";"";"";"";"";"";"";"";"";"";"";"";""
"";"";"";"";"";"";"";"";"";"";"";"";"";"";"";"";"";"";"";"";"";"";"";"";"";""

File: data/corrosion_data/TableData - 2024-11-11T003528.109.csv
sep=;
"Title: Corrosion Survey Database (COR•SUR)";"";"";"";"";"";"";"";"";"";"";"";"";"";"";"";"";"";"";"";"";"";"";"";"";""
"Table: Acriflavine";"";"";"";"";"";"";"";"";"";"";"";"";"";"";"";"";"";"";"";"";"";"";"";"";""
"DOWNLOAD SHOWS ONLY THE DISPLAYED DATA, UP TO 50 ROWS";"";"";"";"";"";"";"";"";"";"";"";"";"";"";"";"";"";"";"";"";"";"";"";"";""
"No.";"material or substance name";"exposure medium";"exposure medium class";"NACE resistance rating (unitless)";"resistance note";"conc. (%)";"temp. (°F)";"exposure time (mo (30))";"reference";"";"";"";"";"";"";"";"";"";"";"";"";"";"";"";""
"1";"Polypropylene (PP)";"acriflavine";"pharmaceuticals";"1";"recommended";"2";"60 – 175";"<6";"1";"";"";"";"";"";"";"";"";"";"";"";"";"";"";"";""
"";"";"";"";"";"";"";"";"";"";"";"";"";"";"";"";"";"";"";"";"";"";"";"";"";""
"";"";"";"";"";"";"";"";"";"";"";"";"";"";"";"";"";"";"";"";"";"";"";"";"";""
"Corrosion Survey Database (COR•SUR) © 2002 NACE International";"";"";"";"";"";"";"";"";"";"";"";"";"";"";"";"";"";"";"";"";"";"";"";"";""
"";"";"";"";"";"";"";"";"";"";"";"";"";"";"";"";"";"";"";"";"";"";"";"";"";""
"";"";"";"";"";"";"";"";"";"";"";"";"";"";"";"";"";"";"";"";"";"";"";"";"";""
"";"";"";"";"";"";"";"";"";"";"";"";"";"";"";"";"";"";"";"";"";"";"";"";"";""
"";"";"";"";"";"";"";"";"";"";"";"";"";"";"";"";"";"";"";"";"";"";"";"";"";""
"";"";"";"";"";"";"";"";"";"";"";"";"";"";"";"";"";"";"";"";"";"";"";"";"";""
"";"";"";"";"";"";"";"";"";"";"";"";"";"";"";"";"";"";"";"";"";"";"";"";"";""

File: data/corrosion_data/TableData - 2024-11-11T003531.997.csv
sep=;
"Title: Corrosion Survey Database (COR•SUR)";"";"";"";"";"";"";"";"";"";"";"";"";"";"";"";"";"";"";"";"";"";"";"";"";""
"Table: Aspirin";"";"";"";"";"";"";"";"";"";"";"";"";"";"";"";"";"";"";"";"";"";"";"";"";""
"DOWNLOAD SHOWS ONLY THE DISPLAYED DATA, UP TO 50 ROWS";"";"";"";"";"";"";"";"";"";"";"";"";"";"";"";"";"";"";"";"";"";"";"";"";""
"No.";"material or substance name";"exposure medium";"exposure medium synonym";"exposure medium note";"exposure medium class";"NACE resistance rating (unitless)";"resistance note";"conc. (%)";"temp. (°F)";"exposure time (mo (30))";"reference";"";"";"";"";"";"";"";"";"";"";"";"";"";""
"1";"Epoxy Resin, Glass Fiber- Reinforced";"aspirin";"acetylsalicylic acid; 2-(Acetyloxy)benzoic acid";"saturated";"pharmaceuticals";"1";"recommended";"100";"70 – 212";"";"1, 19";"";"";"";"";"";"";"";"";"";"";"";"";"";""
"2";"Furfuryl Alcohol Resin, Glass Fiber-Reinforced";"aspirin";"acetylsalicylic acid; 2-(Acetyloxy)benzoic acid";"";"pharmaceuticals";"1";"recommended";"100";"70 – 250";">12";"1";"";"";"";"";"";"";"";"";"";"";"";"";"";""
"3";"Glass, Chemical";"aspirin";"acetylsalicylic acid; 2-(Acetyloxy)benzoic acid";"";"pharmaceuticals";"1";"recommended";"100";"70 – 212";"";"1";"";"";"";"";"";"";"";"";"";"";"";"";"";""
"4";"Nylon";"aspirin";"acetylsalicylic acid; 2-(Acetyloxy)benzoic acid";"";"pharmaceuticals";"1";"recommended";"100";"60 – 70";"";"1";"";"";"";"";"";"";"";"";"";"";"";"";"";""
"5";"Polyethylene (PE)";"aspirin";"acetylsalicylic acid; 2-(Acetyloxy)benzoic acid";"";"pharmaceuticals";"1";"recommended";"100";"70 – 150";"";"1, 21";"";"";"";"";"";"";"";"";"";"";"";"";"";""
"6";"Polymethyl Methacrylate (PMMA)";"aspirin";"acetylsalicylic acid; 2-(Acetyloxy)benzoic acid";"";"pharmaceuticals";"1";"recommended";"100";"70 – 212";"";"1";"";"";"";"";"";"";"";"";"";"";"";"";"";""
"7";"Styrene Acrylonitrile Copolymer (SAN)";"aspirin";"acetylsalicylic acid; 2-(Acetyloxy)benzoic acid";"crystal, powders, solids";"pharmaceuticals";"1";"recommended";"100";"70 – 100";"";"1";"";"";"";"";"";"";"";"";"";"";"";"";"";""
"8";"Wood";"aspirin";"acetylsalicylic acid; 2-(Acetyloxy)benzoic acid";"";"pharmaceuticals";"1";"recommended";"100";"60 – 70";"";"1";"";"";"";"";"";"";"";"";"";"";"";"";"";""
"";"";"";"";"";"";"";"";"";"";"";"";"";"";"";"";"";"";"";"";"";"";"";"";"";""
"";"";"";"";"";"";"";"";"";"";"";"";"";"";"";"";"";"";"";"";"";"";"";"";"";""
"Corrosion Survey Database (COR•SUR) © 2002 NACE International";"";"";"";"";"";"";"";"";"";"";"";"";"";"";"";"";"";"";"";"";"";"";"";"";""

File: data/corrosion_data/TableData - 2024-11-11T003549.404.csv
sep=;
"Title: Corrosion Survey Database (COR•SUR)";"";"";"";"";"";"";"";"";"";"";"";"";"";"";"";"";"";"";"";"";"";"";"";"";""
"Table: Lanolin";"";"";"";"";"";"";"";"";"";"";"";"";"";"";"";"";"";"";"";"";"";"";"";"";""
"DOWNLOAD SHOWS ONLY THE DISPLAYED DATA, UP TO 50 ROWS";"";"";"";"";"";"";"";"";"";"";"";"";"";"";"";"";"";"";"";"";"";"";"";"";""
"No.";"material or substance name";"exposure medium";"exposure medium class";"NACE resistance rating (unitless)";"resistance note";"conc. (%)";"temp. (°F)";"exposure time (mo (30))";"test note";"reference";"";"";"";"";"";"";"";"";"";"";"";"";"";"";""
"1";"Acetal Resins (Polyoxymethylene)";"lanolin";"pharmaceuticals";"1";"recommended";"100";"70 – 150";"";"";"1";"";"";"";"";"";"";"";"";"";"";"";"";"";"";""
"2";"Chlorosulfonated Polyethylene";"lanolin";"pharmaceuticals";"2";"questionable";"100";"70 – 150";"";"";"1";"";"";"";"";"";"";"";"";"";"";"";"";"";"";""
"3";"Fluororubber";"lanolin";"pharmaceuticals";"1";"recommended";"100";"70 – 150";"";"";"1";"";"";"";"";"";"";"";"";"";"";"";"";"";"";""
"4";"Polychloroprene";"lanolin";"pharmaceuticals";"2";"questionable";"100";"70 – 150";"";"";"1";"";"";"";"";"";"";"";"";"";"";"";"";"";"";""
"5";"Polyethylene (PE)";"lanolin";"pharmaceuticals";"1";"recommended";"100";"70 – 150";"";"";"1, 21";"";"";"";"";"";"";"";"";"";"";"";"";"";"";""
"6";"Polypropylene (PP)";"lanolin";"pharmaceuticals";"1";"recommended";"100";"60 – 150";"<6";"";"1";"";"";"";"";"";"";"";"";"";"";"";"";"";"";""
"7";"Rubber, Butyl (BR)";"lanolin";"pharmaceuticals";"3";"not recommended";"100";"70 – 150";"";"";"1";"";"";"";"";"";"";"";"";"";"";"";"";"";"";""
"8";"Rubber, Natural (NR)";"lanolin";"pharmaceuticals";"2";"questionable";"100";"70 – 150";"";"";"1";"";"";"";"";"";"";"";"";"";"";"";"";"";"";""
"9";"Styrene Acrylonitrile Copolymer (SAN)";"lanolin";"pharmaceuticals";"1";"recommended";"100";"70 – 125";"";"no water";"1";"";"";"";"";"";"";"";"";"";"";"";"";"";"";""
"";"";"";"";"";"";"";"";"";"";"";"";"";"";"";"";"";"";"";"";"";"";"";"";"";""
"";"";"";"";"";"";"";"";"";"";"";"";"";"";"";"";"";"";"";"";"";"";"";"";"";""
"Corrosion Survey Database (COR•SUR) © 2002 NACE International";"";"";"";"";"";"";"";"";"";"";"";"";"";"";"";"";"";"";"";"";"";"";"";"";""

File: data/corrosion_data/TableData - 2024-11-11T003604.042.csv
sep=;
"Title: Corrosion Survey Database (COR•SUR)";"";"";"";"";"";"";"";"";"";"";"";"";"";"";"";"";"";"";"";"";"";"";"";"";""
"Table: Mercurochrome";"";"";"";"";"";"";"";"";"";"";"";"";"";"";"";"";"";"";"";"";"";"";"";"";""
"DOWNLOAD SHOWS ONLY THE DISPLAYED DATA, UP TO 50 ROWS";"";"";"";"";"";"";"";"";"";"";"";"";"";"";"";"";"";"";"";"";"";"";"";"";""
"No.";"material or substance name";"exposure medium";"exposure medium note";"exposure medium class";"NACE resistance rating (unitless)";"resistance note";"conc. (%)";"temp. (°F)";"exposure time (mo (30))";"reference";"";"";"";"";"";"";"";"";"";"";"";"";"";"";""
"1";"Cellulose Acetate";"mercurochrome";"medicine";"pharmaceuticals";"3";"not recommended; discolored; weight gain";"100";"60 – 70";"<1";"1";"";"";"";"";"";"";"";"";"";"";"";"";"";"";""
"2";"Polyethylene (PE)";"mercurochrome";"medicine";"pharmaceuticals";"1";"recommended";"100";"70 – 150";"";"1, 21";"";"";"";"";"";"";"";"";"";"";"";"";"";"";""
"3";"Polypropylene (PP)";"mercurochrome";"medicine";"pharmaceuticals";"1";"recommended";"100";"70 – 80";"";"1";"";"";"";"";"";"";"";"";"";"";"";"";"";"";""
"";"";"";"";"";"";"";"";"";"";"";"";"";"";"";"";"";"";"";"";"";"";"";"";"";""
"";"";"";"";"";"";"";"";"";"";"";"";"";"";"";"";"";"";"";"";"";"";"";"";"";""
"Corrosion Survey Database (COR•SUR) © 2002 NACE International";"";"";"";"";"";"";"";"";"";"";"";"";"";"";"";"";"";"";"";"";"";"";"";"";""
"";"";"";"";"";"";"";"";"";"";"";"";"";"";"";"";"";"";"";"";"";"";"";"";"";""
"";"";"";"";"";"";"";"";"";"";"";"";"";"";"";"";"";"";"";"";"";"";"";"";"";""
"";"";"";"";"";"";"";"";"";"";"";"";"";"";"";"";"";"";"";"";"";"";"";"";"";""
"";"";"";"";"";"";"";"";"";"";"";"";"";"";"";"";"";"";"";"";"";"";"";"";"";""

File: data/corrosion_data/TableData - 2024-11-11T003608.521.csv
sep=;
"Title: Corrosion Survey Database (COR•SUR)";"";"";"";"";"";"";"";"";"";"";"";"";"";"";"";"";"";"";"";"";"";"";"";"";""
"Table: Butylphenol";"";"";"";"";"";"";"";"";"";"";"";"";"";"";"";"";"";"";"";"";"";"";"";"";""
"DOWNLOAD SHOWS ONLY THE DISPLAYED DATA, UP TO 50 ROWS";"";"";"";"";"";"";"";"";"";"";"";"";"";"";"";"";"";"";"";"";"";"";"";"";""
"No.";"material or substance name";"material synonym";"exposure medium";"exposure medium class";"NACE resistance rating (unitless)";"resistance note";"conc. (%)";"temp. (°F)";"test note";"reference";"";"";"";"";"";"";"";"";"";"";"";"";"";"";""
"1";"Acetal Resins (Polyoxymethylene)";"";"butylphenol";"phenols";"2";"questionable";"100";"60 – 70";"";"1";"";"";"";"";"";"";"";"";"";"";"";"";"";"";""
"2";"Acrylonitrile Butadiene Styrene Polymer (ABS)";"";"butylphenol";"phenols";"2";"questionable";"100";"60 – 70";"";"1";"";"";"";"";"";"";"";"";"";"";"";"";"";"";""
"3";"Acrylonitrile Butadiene Styrene Polymer (ABS)";"";"butylphenol";"phenols";"3";"not recommended";"100";"70 – 150";"";"1";"";"";"";"";"";"";"";"";"";"";"";"";"";"";""
"4";"Chlorinated Polyvinyl Chloride (CPVC)";"";"butylphenol";"phenols";"1";"recommended";"100";"70 – 150";"";"1, 2";"";"";"";"";"";"";"";"";"";"";"";"";"";"";""
"5";"Chlorinated Polyvinyl Chloride (CPVC)";"";"butylphenol";"phenols";"3";"not recommended";"100";"150 – 212";"";"1, 2";"";"";"";"";"";"";"";"";"";"";"";"";"";"";""
"6";"Chlorosulfonated Polyethylene";"";"butylphenol";"phenols";"2";"questionable";"100";"60 – 70";"";"1";"";"";"";"";"";"";"";"";"";"";"";"";"";"";""
"7";"Fluororubber";"";"butylphenol";"phenols";"2";"questionable";"100";"60 – 70";"";"1";"";"";"";"";"";"";"";"";"";"";"";"";"";"";""
"8";"Polychloroprene";"";"butylphenol";"phenols";"3";"not recommended";"100";"60 – 70";"";"1";"";"";"";"";"";"";"";"";"";"";"";"";"";"";""
"9";"Polyethylene (PE)";"";"butylphenol";"phenols";"2";"questionable";"100";"70 – 125";"low plasticizer";"1, 8";"";"";"";"";"";"";"";"";"";"";"";"";"";"";""
"10";"Polyvinyl Chloride (PVC)";"";"butylphenol";"phenols";"3";"not recommended";"100";"70 – 150";"";"1";"";"";"";"";"";"";"";"";"";"";"";"";"";"";""
"11";"Polyvinylidene Fluoride (PVDF)";"Kynar";"butylphenol";"phenols";"1";"recommended";"100";"70 – 212";"";"1, 17";"";"";"";"";"";"";"";"";"";"";"";"";"";"";""
"12";"Polyvinylidene Fluoride (PVDF)";"";"butylphenol";"phenols";"2";"questionable";"100";"225 – 285";"";"1, 17";"";"";"";"";"";"";"";"";"";"";"";"";"";"";""
"13";"Rubber, Butyl (BR)";"";"butylphenol";"phenols";"2";"questionable";"100";"60 – 70";"";"1";"";"";"";"";"";"";"";"";"";"";"";"";"";"";""
"14";"Rubber, Natural (NR)";"";"butylphenol";"phenols";"2";"questionable";"100";"60 – 70";"";"1";"";"";"";"";"";"";"";"";"";"";"";"";"";"";""
"";"";"";"";"";"";"";"";"";"";"";"";"";"";"";"";"";"";"";"";"";"";"";"";"";""
"";"";"";"";"";"";"";"";"";"";"";"";"";"";"";"";"";"";"";"";"";"";"";"";"";""
"Corrosion Survey Database (COR•SUR) © 2002 NACE International";"";"";"";"";"";"";"";"";"";"";"";"";"";"";"";"";"";"";"";"";"";"";"";"";""

File: data/corrosion_data/TableData - 2024-11-11T003612.532.csv
sep=;
"Title: Corrosion Survey Database (COR•SUR)";"";"";"";"";"";"";"";"";"";"";"";"";"";"";"";"";"";"";"";"";"";"";"";"";""
"Table: Chloromethylphenol";"";"";"";"";"";"";"";"";"";"";"";"";"";"";"";"";"";"";"";"";"";"";"";"";""
"DOWNLOAD SHOWS ONLY THE DISPLAYED DATA, UP TO 50 ROWS";"";"";"";"";"";"";"";"";"";"";"";"";"";"";"";"";"";"";"";"";"";"";"";"";""
"No.";"material or substance name";"exposure medium";"exposure medium class";"NACE resistance rating (unitless)";"resistance note";"conc. (%)";"temp. (°F)";"test note";"reference";"";"";"";"";"";"";"";"";"";"";"";"";"";"";"";""
"1";"Concrete";"chloromethylphenol";"phenols";"3";"not recommended";"100";"70 – 150";"";"1";"";"";"";"";"";"";"";"";"";"";"";"";"";"";"";""
"2";"Fluororubber";"chloromethylphenol";"phenols";"3";"not recommended";"100";"60 – 70";"";"1";"";"";"";"";"";"";"";"";"";"";"";"";"";"";"";""
"3";"Glass, Chemical";"chloromethylphenol";"phenols";"1";"recommended";"100";"70 – 250";"also with hydrogen chloride and sulfur dioxide";"1";"";"";"";"";"";"";"";"";"";"";"";"";"";"";"";""
"4";"Polyethylene (PE)";"chloromethylphenol";"phenols";"3";"not recommended";"100";"70 – 150";"";"1";"";"";"";"";"";"";"";"";"";"";"";"";"";"";"";""
"5";"Wood";"chloromethylphenol";"phenols";"1";"recommended";"10";"70 – 150";"also in organics";"1";"";"";"";"";"";"";"";"";"";"";"";"";"";"";"";""
"";"";"";"";"";"";"";"";"";"";"";"";"";"";"";"";"";"";"";"";"";"";"";"";"";""
"";"";"";"";"";"";"";"";"";"";"";"";"";"";"";"";"";"";"";"";"";"";"";"";"";""
"Corrosion Survey Database (COR•SUR) © 2002 NACE International";"";"";"";"";"";"";"";"";"";"";"";"";"";"";"";"";"";"";"";"";"";"";"";"";""
"";"";"";"";"";"";"";"";"";"";"";"";"";"";"";"";"";"";"";"";"";"";"";"";"";""
"";"";"";"";"";"";"";"";"";"";"";"";"";"";"";"";"";"";"";"";"";"";"";"";"";""

File: data/corrosion_data/TableData - 2024-11-11T003616.966.csv
sep=;
"Title: Corrosion Survey Database (COR•SUR)";"";"";"";"";"";"";"";"";"";"";"";"";"";"";"";"";"";"";"";"";"";"";"";"";""
"Table: Chlorophenol";"";"";"";"";"";"";"";"";"";"";"";"";"";"";"";"";"";"";"";"";"";"";"";"";""
"DOWNLOAD SHOWS ONLY THE DISPLAYED DATA, UP TO 50 ROWS";"";"";"";"";"";"";"";"";"";"";"";"";"";"";"";"";"";"";"";"";"";"";"";"";""
"No.";"material or substance name";"material synonym";"exposure medium";"exposure medium class";"NACE resistance rating (unitless)";"resistance note";"conc. (%)";"temp. (°F)";"exposure time (mo (30))";"test note";"reference";"";"";"";"";"";"";"";"";"";"";"";"";"";""
"1";"Fluorinated Ethylene Propylene Copolymer (FEP)/ Polytetrafluoroethylene (PTFE)";"";"chlorophenol";"phenols";"1";"recommended";"100";"70 – 90";"";"cyclic immersion; immersed";"1";"";"";"";"";"";"";"";"";"";"";"";"";"";""
"2";"Furfuryl Alcohol Resin, Glass Fiber-Reinforced";"";"chlorophenol";"phenols";"1";"recommended";"100";"70 – 80";">12";"";"1";"";"";"";"";"";"";"";"";"";"";"";"";"";""
"3";"Phenolic Resins, Asbestos-Reinforced";"";"chlorophenol";"phenols";"1";"recommended";"100";"70 – 150";"";"";"1";"";"";"";"";"";"";"";"";"";"";"";"";"";""
"4";"Phenolic Resins, Asbestos-Reinforced";"";"chlorophenol";"phenols";"3";"not recommended";"100";"150 – 212";"";"";"1";"";"";"";"";"";"";"";"";"";"";"";"";"";""
"5";"Polyphenylene Sulfide (40% Glass-Filled)";"Fortron PPS";"chlorophenol";"phenols";"1";"recommended";"100";"0 – 200";"<1";"";"11";"";"";"";"";"";"";"";"";"";"";"";"";"";""
"";"";"";"";"";"";"";"";"";"";"";"";"";"";"";"";"";"";"";"";"";"";"";"";"";""
"";"";"";"";"";"";"";"";"";"";"";"";"";"";"";"";"";"";"";"";"";"";"";"";"";""
"Corrosion Survey Database (COR•SUR) © 2002 NACE International";"";"";"";"";"";"";"";"";"";"";"";"";"";"";"";"";"";"";"";"";"";"";"";"";""
"";"";"";"";"";"";"";"";"";"";"";"";"";"";"";"";"";"";"";"";"";"";"";"";"";""
"";"";"";"";"";"";"";"";"";"";"";"";"";"";"";"";"";"";"";"";"";"";"";"";"";""

File: data/corrosion_data/TableData - 2024-11-11T003625.683.csv
sep=;
"Title: Corrosion Survey Database (COR•SUR)";"";"";"";"";"";"";"";"";"";"";"";"";"";"";"";"";"";"";"";"";"";"";"";"";""
"Table: Nitrophenol";"";"";"";"";"";"";"";"";"";"";"";"";"";"";"";"";"";"";"";"";"";"";"";"";""
"DOWNLOAD SHOWS ONLY THE DISPLAYED DATA, UP TO 50 ROWS";"";"";"";"";"";"";"";"";"";"";"";"";"";"";"";"";"";"";"";"";"";"";"";"";""
"No.";"material or substance name";"exposure medium";"exposure medium note";"exposure medium class";"NACE resistance rating (unitless)";"resistance note";"conc. (%)";"temp. (°F)";"exposure time (mo (30))";"test note";"reference";"";"";"";"";"";"";"";"";"";"";"";"";"";""
"1";"Concrete";"nitrophenol";"";"phenols";"1";"recommended";"10";"60 – 70";"";"very low concentrations only";"1";"";"";"";"";"";"";"";"";"";"";"";"";"";""
"2";"Epoxy Cements";"nitrophenol";"";"phenols";"1";"recommended";"1";"68";"";"";"5";"";"";"";"";"";"";"";"";"";"";"";"";"";""
"3";"Epoxy Cements";"nitrophenol";"";"phenols";"3";"not recommended";"1";"140";"";"";"5";"";"";"";"";"";"";"";"";"";"";"";"";"";""
"4";"Epoxy Cements";"nitrophenol";"";"phenols";"3";"not recommended";"100";"68";"<6";"";"5";"";"";"";"";"";"";"";"";"";"";"";"";"";""
"5";"Epoxy Cements";"nitrophenol";"";"phenols";"3";"not recommended";"100";"140";"";"";"5";"";"";"";"";"";"";"";"";"";"";"";"";"";""
"6";"Epoxy Resin, Glass Fiber- Reinforced";"nitrophenol";"";"phenols";"1";"recommended";"10";"70 – 212";"";"";"1";"";"";"";"";"";"";"";"";"";"";"";"";"";""
"7";"Fluororubber";"nitrophenol";"saturated";"phenols";"1";"recommended";"10";"60 – 70";"";"";"1";"";"";"";"";"";"";"";"";"";"";"";"";"";""
"8";"Furfuryl Alcohol Resin, Glass Fiber-Reinforced";"nitrophenol";"";"phenols";"1";"recommended";"100";"70 – 250";">12";"";"1";"";"";"";"";"";"";"";"";"";"";"";"";"";""
"9";"Glass, Chemical";"nitrophenol";"";"phenols";"1";"recommended";"100";"70 – 250";"";"";"1";"";"";"";"";"";"";"";"";"";"";"";"";"";""
"10";"Phenolic Resins, Asbestos-Reinforced";"nitrophenol";"";"phenols";"1";"recommended";"100";"70 – 150";"";"";"1";"";"";"";"";"";"";"";"";"";"";"";"";"";""
"11";"Phenolic Resins, Asbestos-Reinforced";"nitrophenol";"";"phenols";"2";"questionable";"100";"150 – 212";"";"";"1";"";"";"";"";"";"";"";"";"";"";"";"";"";""
"12";"Wood";"nitrophenol";"";"phenols";"1";"recommended";"100";"60 – 70";"";"";"1";"";"";"";"";"";"";"";"";"";"";"";"";"";""
"";"";"";"";"";"";"";"";"";"";"";"";"";"";"";"";"";"";"";"";"";"";"";"";"";""
"";"";"";"";"";"";"";"";"";"";"";"";"";"";"";"";"";"";"";"";"";"";"";"";"";""
"Corrosion Survey Database (COR•SUR) © 2002 NACE International";"";"";"";"";"";"";"";"";"";"";"";"";"";"";"";"";"";"";"";"";"";"";"";"";""

File: data/corrosion_data/TableData - 2024-11-11T003631.619.csv
sep=;
"Title: Corrosion Survey Database (COR•SUR)";"";"";"";"";"";"";"";"";"";"";"";"";"";"";"";"";"";"";"";"";"";"";"";"";""
"Table: Phenol";"";"";"";"";"";"";"";"";"";"";"";"";"";"";"";"";"";"";"";"";"";"";"";"";""
"DOWNLOAD SHOWS ONLY THE DISPLAYED DATA, UP TO 50 ROWS";"";"";"";"";"";"";"";"";"";"";"";"";"";"";"";"";"";"";"";"";"";"";"";"";""
"No.";"material or substance name";"material synonym";"exposure medium";"exposure medium synonym";"exposure medium CAS RN";"exposure medium formula";"exposure medium class";"NACE resistance rating (unitless)";"resistance note";"conc. (%)";"temp. (°F)";"exposure time (mo (30))";"test note";"reference";"";"";"";"";"";"";"";"";"";"";""
"1";"Acetal Resins (Polyoxymethylene)";"";"phenol";"hydroxybenzene";"108-95-2";"C6H6O";"phenols";"3";"not recommended; tension modulus -45% at 5%, 1% recommended";"5";"70 – 212";"";"";"1";"";"";"";"";"";"";"";"";"";"";""
"2";"Acetal Resins (Polyoxymethylene)";"";"phenol";"hydroxybenzene";"108-95-2";"C6H6O";"phenols";"3";"not recommended";"5 – 80";"70 – 212";">12";"";"1";"";"";"";"";"";"";"";"";"";"";""
"3";"Acrylonitrile Butadiene Styrene Polymer (ABS)";"";"phenol";"hydroxybenzene";"108-95-2";"C6H6O";"phenols";"3";"not recommended; may dissolve ";"100";"70 – 150";"";"";"1";"";"";"";"";"";"";"";"";"";"";""
"4";"Cellulose Acetate";"";"phenol";"hydroxybenzene";"108-95-2";"C6H6O";"phenols";"3";"not recommended; disintegrated";"5";"60 – 70";"<1";"";"1";"";"";"";"";"";"";"";"";"";"";""
"5";"Cellulose Acetate Butyrate";"";"phenol";"hydroxybenzene";"108-95-2";"C6H6O";"phenols";"3";"not recommended; disintegrated";"<5";"60 – 70";"<1";"";"1";"";"";"";"";"";"";"";"";"";"";""
"6";"Chlorendic Unsaturated Polyester, Glass Fiber-Reinforced (190 + 47)";"HET acid polyester-Polifos 190 + 47 phr styrene";"phenol";"hydroxybenzene";"108-95-2";"C6H6O";"phenols";"1";"recommended";"5";"75";"<6";"";"16";"";"";"";"";"";"";"";"";"";"";""
"7";"Chlorendic Unsaturated Polyester, Glass Fiber-Reinforced (869 + 44.5)";"HET acid polyester-Polifos 869 + 44.5 phr styrene";"phenol";"hydroxybenzene";"108-95-2";"C6H6O";"phenols";"3";"not recommended";"10";"75";"<6";"";"16";"";"";"";"";"";"";"";"";"";"";""
"8";"Chlorinated Polyvinyl Chloride (CPVC)";"";"phenol";"hydroxybenzene";"108-95-2";"C6H6O";"phenols";"1";"recommended";"100";"70 – 150";"";"";"1, 2";"";"";"";"";"";"";"";"";"";"";""
"9";"Chlorosulfonated Polyethylene";"";"phenol";"hydroxybenzene";"108-95-2";"C6H6O";"phenols";"1";"recommended";"1";"60 – 70";"";"";"1";"";"";"";"";"";"";"";"";"";"";""
"10";"Chlorosulfonated Polyethylene";"";"phenol";"hydroxybenzene";"108-95-2";"C6H6O";"phenols";"3";"not recommended";"1";"70 – 212";"";"";"1";"";"";"";"";"";"";"";"";"";"";""
"11";"Chlorosulfonated Polyethylene";"";"phenol";"hydroxybenzene";"108-95-2";"C6H6O";"phenols";"3";"not recommended";"1 – 90";"125 – 212";"";"";"1";"";"";"";"";"";"";"";"";"";"";""
"12";"Chlorosulfonated Polyethylene";"";"phenol";"hydroxybenzene";"108-95-2";"C6H6O";"phenols";"3";"not recommended";"100";"70 – 150";"";"";"1";"";"";"";"";"";"";"";"";"";"";""
"13";"Concrete";"";"phenol";"hydroxybenzene";"108-95-2";"C6H6O";"phenols";"1";"recommended";"10";"60 – 70";"";"low concentrations";"1";"";"";"";"";"";"";"";"";"";"";""
"14";"Epoxy Cements";"";"phenol";"hydroxybenzene";"108-95-2";"C6H6O";"phenols";"1";"recommended";"1";"68";"";"";"5";"";"";"";"";"";"";"";"";"";"";""
"15";"Epoxy Cements";"";"phenol";"hydroxybenzene";"108-95-2";"C6H6O";"phenols";"1";"recommended";"1";"140";"";"";"5";"";"";"";"";"";"";"";"";"";"";""
"16";"Epoxy Cements";"";"phenol";"hydroxybenzene";"108-95-2";"C6H6O";"phenols";"3";"not recommended";"100";"68";"<6";"";"5";"";"";"";"";"";"";"";"";"";"";""
"17";"Epoxy Cements";"";"phenol";"hydroxybenzene";"108-95-2";"C6H6O";"phenols";"3";"not recommended";"100";"140";"";"";"5";"";"";"";"";"";"";"";"";"";"";""
"18";"Epoxy Resin, Asbestos/ Glass Fiber- Reinforced";"";"phenol";"hydroxybenzene";"108-95-2";"C6H6O";"phenols";"1";"recommended; over three years;  5% questionable";"10";"50 – 100";">12";"";"1";"";"";"";"";"";"";"";"";"";"";""
"19";"Epoxy Resin, Asbestos/ Glass Fiber- Reinforced";"";"phenol";"hydroxybenzene";"108-95-2";"C6H6O";"phenols";"3";"not recommended";"10";"100 – 250";"";"";"1";"";"";"";"";"";"";"";"";"";"";""
"20";"Epoxy Resin, Asbestos/ Glass Fiber- Reinforced";"";"phenol";"hydroxybenzene";"108-95-2";"C6H6O";"phenols";"3";"not recommended";">20";"50 – 300";"";"";"1";"";"";"";"";"";"";"";"";"";"";""
"21";"Epoxy Resin, Glass Fiber- Reinforced";"";"phenol";"hydroxybenzene";"108-95-2";"C6H6O";"phenols";"1";"recommended";"5";"150";"";"";"1, 19";"";"";"";"";"";"";"";"";"";"";""
"22";"Epoxy Resin, Glass Fiber- Reinforced";"";"phenol";"hydroxybenzene";"108-95-2";"C6H6O";"phenols";"3";"not recommended";"10";"70 – 80";"";"";"1, 19";"";"";"";"";"";"";"";"";"";"";""
"23";"Epoxy Resin, Glass Fiber- Reinforced";"";"phenol";"hydroxybenzene";"108-95-2";"C6H6O";"phenols";"3";"not recommended";"90";"70 – 80";"";"";"1, 19";"";"";"";"";"";"";"";"";"";"";""
"24";"Epoxy Resin, Glass Fiber- Reinforced";"";"phenol";"hydroxybenzene";"108-95-2";"C6H6O";"phenols";"3";"not recommended";"100";"70 – 150";"";"";"1, 19";"";"";"";"";"";"";"";"";"";"";""
"25";"Ethylene Tetrafluoroethylene Copolymer (ETFE)";"Teflon; Hostaflon; Fluon";"phenol";"hydroxybenzene";"108-95-2";"C6H6O";"phenols";"1";"recommended";"20";"250";"<12";"";"10";"";"";"";"";"";"";"";"";"";"";""
"26";"Fluorinated Ethylene Propylene Copolymer (FEP)/ Polytetrafluoroethylene (PTFE)";"";"phenol";"hydroxybenzene";"108-95-2";"C6H6O";"phenols";"1";"recommended";"100";"70 – 150";"";"immersed, cyclic immersion";"1, 22";"";"";"";"";"";"";"";"";"";"";""
"27";"Fluorinated Ethylene Propylene Copolymer (FEP)/ Polytetrafluoroethylene (PTFE)";"";"phenol";"hydroxybenzene";"108-95-2";"C6H6O";"phenols";"1";"recommended";"100";"150 – 360";"";"";"1, 22";"";"";"";"";"";"";"";"";"";"";""
"28";"Fluororubber";"";"phenol";"hydroxybenzene";"108-95-2";"C6H6O";"phenols";"1";"recommended; swollen 79.5-100°C (175-212°F);  1% also to 27°C (81°F)";"10 – 90";"70 – 212";"<1";"";"1";"";"";"";"";"";"";"";"";"";"";""
"29";"Furfuryl Alcohol Resin, Glass Fiber-Reinforced";"";"phenol";"hydroxybenzene";"108-95-2";"C6H6O";"phenols";"1";"recommended";"5";"70 – 250";">12";"";"1";"";"";"";"";"";"";"";"";"";"";""
"30";"Furfuryl Alcohol Resin, Glass Fiber-Reinforced";"";"phenol";"hydroxybenzene";"108-95-2";"C6H6O";"phenols";"3";"not recommended";"80";"70 – 80";"";"";"1";"";"";"";"";"";"";"";"";"";"";""
"31";"Glass, Chemical";"";"phenol";"hydroxybenzene";"108-95-2";"C6H6O";"phenols";"1";"recommended";">10";"70 – 212";"";"crude or pure; also in hydrocarbon solvents or acids";"1";"";"";"";"";"";"";"";"";"";"";""
"32";"Glassed Steel";"";"phenol";"hydroxybenzene";"108-95-2";"C6H6O";"phenols";"1";"recommended; questionable ";">10";"50 – 300";"";"";"1";"";"";"";"";"";"";"";"";"";"";""
"33";"Nylon";"";"phenol";"hydroxybenzene";"108-95-2";"C6H6O";"phenols";"3";"not recommended; may dissolve";"100";"60 – 70";"";"";"1";"";"";"";"";"";"";"";"";"";"";""
"34";"Phenolic Resins, Asbestos-Reinforced";"";"phenol";"hydroxybenzene";"108-95-2";"C6H6O";"phenols";"1";"recommended; Haveg 61 not recommended >47°C (117°F), 9%; Haveg 41, 61 recommended ";"9";"70 – 150";"";"";"1";"";"";"";"";"";"";"";"";"";"";""
"35";"Phenolic Resins, Asbestos-Reinforced";"";"phenol";"hydroxybenzene";"108-95-2";"C6H6O";"phenols";"2";"questionable";"9";"150 – 212";"";"";"1";"";"";"";"";"";"";"";"";"";"";""
"36";"Phenolic Resins, Asbestos-Reinforced";"";"phenol";"hydroxybenzene";"108-95-2";"C6H6O";"phenols";"3";"not recommended";"80";"70 – 80";"";"";"1";"";"";"";"";"";"";"";"";"";"";""
"37";"Phenolic Resins, Asbestos-Reinforced";"";"phenol";"hydroxybenzene";"108-95-2";"C6H6O";"phenols";"3";"not recommended";"100";"70 – 80";"";"";"1";"";"";"";"";"";"";"";"";"";"";""
"38";"Polychloroprene";"";"phenol";"hydroxybenzene";"108-95-2";"C6H6O";"phenols";"3";"not recommended; swollen; recommended for 1% at 20°C (68°F)";"10 – 90";"70 – 212";"<1";"";"1";"";"";"";"";"";"";"";"";"";"";""
"39";"Polyesters, Glass Fiber-Reinforced";"";"phenol";"hydroxybenzene";"108-95-2";"C6H6O";"phenols";"1";"recommended";"10";"50 – 80";"";"";"1";"";"";"";"";"";"";"";"";"";"";""
"40";"Polyesters, Glass Fiber-Reinforced";"";"phenol";"hydroxybenzene";"108-95-2";"C6H6O";"phenols";"3";"not recommended";"10";"80 – 250";"";"";"1";"";"";"";"";"";"";"";"";"";"";""
"41";"Polyesters, Glass Fiber-Reinforced";"";"phenol";"hydroxybenzene";"108-95-2";"C6H6O";"phenols";"3";"not recommended";">20";"50 – 300";"";"";"1";"";"";"";"";"";"";"";"";"";"";""
"42";"Polyethylene (PE)";"";"phenol";"hydroxybenzene";"108-95-2";"C6H6O";"phenols";"3";"not recommended";"90";"70 – 150";"<6";"";"1";"";"";"";"";"";"";"";"";"";"";""
"43";"Polyethylene (PE)";"";"phenol";"hydroxybenzene";"108-95-2";"C6H6O";"phenols";"3";"not recommended";"100";"60 – 70";"";"";"1";"";"";"";"";"";"";"";"";"";"";""
"44";"Polyethylene (PE)";"";"phenol";"hydroxybenzene";"108-95-2";"C6H6O";"phenols";"1";"recommended";"100";"70 – 150";"";"";"1";"";"";"";"";"";"";"";"";"";"";""
"45";"Polymethyl Methacrylate (PMMA)";"";"phenol";"hydroxybenzene";"108-95-2";"C6H6O";"phenols";"3";"not recommended; may dissolve";"100";"70 – 150";"<1";"";"1";"";"";"";"";"";"";"";"";"";"";""
"46";"Polyphenylene Sulfide (40% Glass-Filled)";"Fortron PPS";"phenol";"hydroxybenzene";"108-95-2";"C6H6O";"phenols";"1";"recommended";"100";"0 – 200";"<1";"";"11";"";"";"";"";"";"";"";"";"";"";""
"47";"Polyphenylene Sulfide, Glass Fiber-Reinforced";"Ryton PPS R-4";"phenol";"hydroxybenzene";"108-95-2";"C6H6O";"phenols";"2";"questionable";"100";"200";"<12";"";"18";"";"";"";"";"";"";"";"";"";"";""
"48";"Polypropylene (PP)";"";"phenol";"hydroxybenzene";"108-95-2";"C6H6O";"phenols";"1";"recommended";"5";"70 – 212";"";"";"1";"";"";"";"";"";"";"";"";"";"";""
"49";"Polypropylene (PP)";"";"phenol";"hydroxybenzene";"108-95-2";"C6H6O";"phenols";"1";"recommended";"100";"60 – 70";"";"";"1";"";"";"";"";"";"";"";"";"";"";""
"50";"Polypropylene (PP)";"";"phenol";"hydroxybenzene";"108-95-2";"C6H6O";"phenols";"3";"not recommended; weight gain, ";"100";"70 – 158";"";"";"1";"";"";"";"";"";"";"";"";"";"";""
"";"";"";"";"";"";"";"";"";"";"";"";"";"";"";"";"";"";"";"";"";"";"";"";"";""
"";"";"";"";"";"";"";"";"";"";"";"";"";"";"";"";"";"";"";"";"";"";"";"";"";""
"Corrosion Survey Database (COR•SUR) © 2002 NACE International";"";"";"";"";"";"";"";"";"";"";"";"";"";"";"";"";"";"";"";"";"";"";"";"";""

File: data/corrosion_data/TableData - 2024-11-11T003638.769.csv
sep=;
"Title: Corrosion Survey Database (COR•SUR)";"";"";"";"";"";"";"";"";"";"";"";"";"";"";"";"";"";"";"";"";"";"";"";"";""
"Table: Phenol";"";"";"";"";"";"";"";"";"";"";"";"";"";"";"";"";"";"";"";"";"";"";"";"";""
"DOWNLOAD SHOWS ONLY THE DISPLAYED DATA, UP TO 50 ROWS";"";"";"";"";"";"";"";"";"";"";"";"";"";"";"";"";"";"";"";"";"";"";"";"";""
"No.";"material or substance name";"material synonym";"exposure medium";"exposure medium synonym";"exposure medium CAS RN";"exposure medium formula";"exposure medium class";"NACE resistance rating (unitless)";"resistance note";"conc. (%)";"temp. (°F)";"exposure time (mo (30))";"test note";"reference";"";"";"";"";"";"";"";"";"";"";""
"51";"Polypropylene (PP)";"";"phenol";"hydroxybenzene";"108-95-2";"C6H6O";"phenols";"3";"not recommended";"100";"158 – 212";"";"";"1";"";"";"";"";"";"";"";"";"";"";""
"52";"Polyvinyl Chloride (PVC)";"";"phenol";"hydroxybenzene";"108-95-2";"C6H6O";"phenols";"3";"not recommended";"100";"70 – 135";"";"";"1";"";"";"";"";"";"";"";"";"";"";""
"53";"Polyvinyl Chloride (PVC)";"";"phenol";"hydroxybenzene";"108-95-2";"C6H6O";"phenols";"3";"not recommended; weight gain ";"100";"135 – 150";"";"";"1";"";"";"";"";"";"";"";"";"";"";""
"54";"Polyvinylidene Chloride (PVDC)";"Saran brand resin";"phenol";"hydroxybenzene";"108-95-2";"C6H6O";"phenols";"1";"recommended";"10";"75";"";"";"6";"";"";"";"";"";"";"";"";"";"";""
"55";"Polyvinylidene Chloride (PVDC)";"";"phenol";"hydroxybenzene";"108-95-2";"C6H6O";"phenols";"1";"recommended";"90";"75";"";"";"6";"";"";"";"";"";"";"";"";"";"";""
"56";"Polyvinylidene Chloride (PVDC)";"";"phenol";"hydroxybenzene";"108-95-2";"C6H6O";"phenols";"1";"recommended";"100";"75";"";"";"6";"";"";"";"";"";"";"";"";"";"";""
"57";"Polyvinylidene Fluoride (PVDF)";"Kynar";"phenol";"hydroxybenzene";"108-95-2";"C6H6O";"phenols";"1";"recommended";"10";"70 – 175";"";"";"1, 17";"";"";"";"";"";"";"";"";"";"";""
"58";"Polyvinylidene Fluoride (PVDF)";"";"phenol";"hydroxybenzene";"108-95-2";"C6H6O";"phenols";"1";"recommended";"100";"70 – 125";"";"";"1, 17";"";"";"";"";"";"";"";"";"";"";""
"59";"Polyvinylidene Fluoride (PVDF)";"";"phenol";"hydroxybenzene";"108-95-2";"C6H6O";"phenols";"2";"questionable";"100";"125 – 150";"";"";"1, 17";"";"";"";"";"";"";"";"";"";"";""
"60";"Polyvinylidene Fluoride (PVDF)";"";"phenol";"hydroxybenzene";"108-95-2";"C6H6O";"phenols";"3";"not recommended";"100";"150 – 285";"";"";"1, 17";"";"";"";"";"";"";"";"";"";"";""
"61";"Rubber, Butyl (BR)";"";"phenol";"hydroxybenzene";"108-95-2";"C6H6O";"phenols";"3";"not recommended; 1% recommended";"10 – 90";"70 – 212";"<1";"";"1";"";"";"";"";"";"";"";"";"";"";""
"62";"Rubber, Natural (NR)";"";"phenol";"hydroxybenzene";"108-95-2";"C6H6O";"phenols";"3";"not recommended; recommended for 1% at 20°C (68°F)";"10 – 90";"70 – 212";"";"";"1";"";"";"";"";"";"";"";"";"";"";""
"63";"Rubber, Natural (NR)";"";"phenol";"hydroxybenzene";"108-95-2";"C6H6O";"phenols";"3";"not recommended; swollen ";"100";"70 – 135";"";"";"1";"";"";"";"";"";"";"";"";"";"";""
"64";"Rubber, Natural (NR)";"";"phenol";"hydroxybenzene";"108-95-2";"C6H6O";"phenols";"3";"not recommended; swollen ";"100";"135 – 150";"";"";"1";"";"";"";"";"";"";"";"";"";"";""
"65";"Vinyl Ester Resins";"";"phenol";"hydroxybenzene";"108-95-2";"C6H6O";"phenols";"1";"recommended";"88";"70";"";"";"7";"";"";"";"";"";"";"";"";"";"";""
"66";"Wood";"";"phenol";"hydroxybenzene";"108-95-2";"C6H6O";"phenols";"1";"recommended";"10 – 90";"70 – 175";"";"";"1";"";"";"";"";"";"";"";"";"";"";""
"";"";"";"";"";"";"";"";"";"";"";"";"";"";"";"";"";"";"";"";"";"";"";"";"";""
"";"";"";"";"";"";"";"";"";"";"";"";"";"";"";"";"";"";"";"";"";"";"";"";"";""
"Corrosion Survey Database (COR•SUR) © 2002 NACE International";"";"";"";"";"";"";"";"";"";"";"";"";"";"";"";"";"";"";"";"";"";"";"";"";""

File: data/corrosion_data/TableData - 2024-11-11T003704.496.csv
sep=;
"Title: Corrosion Survey Database (COR•SUR)";"";"";"";"";"";"";"";"";"";"";"";"";"";"";"";"";"";"";"";"";"";"";"";"";""
"Table: Ammonium phosphate";"";"";"";"";"";"";"";"";"";"";"";"";"";"";"";"";"";"";"";"";"";"";"";"";""
"DOWNLOAD SHOWS ONLY THE DISPLAYED DATA, UP TO 50 ROWS";"";"";"";"";"";"";"";"";"";"";"";"";"";"";"";"";"";"";"";"";"";"";"";"";""
"No.";"material or substance name";"material synonym";"exposure medium";"exposure medium note";"exposure medium class";"NACE resistance rating (unitless)";"resistance note";"conc. (%)";"temp. (°F)";"exposure time (mo (30))";"test note";"reference";"";"";"";"";"";"";"";"";"";"";"";"";""
"1";"Acetal Resins (Polyoxymethylene)";"";"ammonium phosphate";"";"salts";"1";"recommended";">10";"70 – 150";"";"";"1";"";"";"";"";"";"";"";"";"";"";"";"";""
"2";"Acrylonitrile Butadiene Styrene Polymer (ABS)";"";"ammonium phosphate";"";"salts";"1";"recommended";">10";"70 – 150";"";"";"1";"";"";"";"";"";"";"";"";"";"";"";"";""
"3";"Acrylonitrile Butadiene Styrene Polymer (ABS)";"";"ammonium phosphate";"";"salts";"1";"recommended";"100";"70 – 150";"";"100% ammoniacal or neutral";"1";"";"";"";"";"";"";"";"";"";"";"";"";""
"4";"Chlorendic Unsaturated Polyester, Glass Fiber-Reinforced (190 + 47)";"HET acid polyester-Polifos 190 + 47 phr styrene";"ammonium phosphate";"";"salts";"1";"recommended";"65";"220";"<6";"monobasic";"16";"";"";"";"";"";"";"";"";"";"";"";"";""
"5";"Chlorinated Polyvinyl Chloride (CPVC)";"";"ammonium phosphate";"";"salts";"1";"recommended";"100";"70 – 180";"";"";"1, 4";"";"";"";"";"";"";"";"";"";"";"";"";""
"6";"Chlorinated Polyvinyl Chloride (CPVC)";"";"ammonium phosphate";"";"salts";"2";"questionable; recommended WITH CAUTION, avoid high stress applications";"100";"180 – 212";"";"";"1, 4";"";"";"";"";"";"";"";"";"";"";"";"";""
"7";"Chlorosulfonated Polyethylene";"";"ammonium phosphate";"";"salts";"1";"recommended";">10";"70 – 150";"";"";"1";"";"";"";"";"";"";"";"";"";"";"";"";""
"8";"Concrete";"";"ammonium phosphate";"";"salts";"1";"recommended";"10 – 60";"60 – 70";"";"";"1";"";"";"";"";"";"";"";"";"";"";"";"";""
"9";"Epoxy Resin, Asbestos/ Glass Fiber- Reinforced";"";"ammonium phosphate";"";"salts";"1";"recommended; over 3 years";">10";"80 – 200";">12";"";"1";"";"";"";"";"";"";"";"";"";"";"";"";""
"10";"Epoxy Resin, Glass Fiber- Reinforced";"";"ammonium phosphate";"";"salts";"1";"recommended";"20";"70 – 150";"";"";"1, 19";"";"";"";"";"";"";"";"";"";"";"";"";""
"11";"Epoxy Resin, Glass Fiber- Reinforced";"";"ammonium phosphate";"saturated";"salts";"1";"recommended";"100";"70 – 150";"";"";"1, 19";"";"";"";"";"";"";"";"";"";"";"";"";""
"12";"Fluorinated Ethylene Propylene Copolymer (FEP)/ Polytetrafluoroethylene (PTFE)";"";"ammonium phosphate";"";"salts";"1";"recommended";"100";"70 – 150";"";"cyclic immersion; immersed";"1";"";"";"";"";"";"";"";"";"";"";"";"";""
"13";"Fluororubber";"";"ammonium phosphate";"";"salts";"1";"recommended";">10";"70 – 150";"";"";"1";"";"";"";"";"";"";"";"";"";"";"";"";""
"14";"Furfuryl Alcohol Resin, Glass Fiber-Reinforced";"";"ammonium phosphate";"";"salts";"1";"recommended";"60";"70 – 250";">12";"";"1";"";"";"";"";"";"";"";"";"";"";"";"";""
"15";"Glass, Chemical";"";"ammonium phosphate";"";"salts";"1";"recommended";">10";"70 – 212";"";"";"1";"";"";"";"";"";"";"";"";"";"";"";"";""
"16";"Polychloroprene";"";"ammonium phosphate";"";"salts";"1";"recommended";">10";"70 – 150";"";"";"1";"";"";"";"";"";"";"";"";"";"";"";"";""
"17";"Polyesters, Glass Fiber-Reinforced";"";"ammonium phosphate";"";"salts";"1";"recommended";"20";"60 – 70";"";"";"1, 20";"";"";"";"";"";"";"";"";"";"";"";"";""
"18";"Polyesters, Glass Fiber-Reinforced";"";"ammonium phosphate";"";"salts";"2";"questionable";"60";"70 – 212";"";"";"1, 20";"";"";"";"";"";"";"";"";"";"";"";"";""
"19";"Polyesters, Glass Fiber-Reinforced";"";"ammonium phosphate";"";"salts";"1";"recommended";"95";"70 – 185";"";"";"1, 20";"";"";"";"";"";"";"";"";"";"";"";"";""
"20";"Polyethylene (PE)";"";"ammonium phosphate";"";"salts";"1";"recommended";"100";"70 – 150";"";"";"1, 21";"";"";"";"";"";"";"";"";"";"";"";"";""
"21";"Polymethyl Methacrylate (PMMA)";"";"ammonium phosphate";"";"salts";"1";"recommended";">10";"70 – 212";"";"";"1";"";"";"";"";"";"";"";"";"";"";"";"";""
"22";"Polyphenylene Sulfide (40% Glass-Filled)";"Fortron PPS";"ammonium phosphate";"";"salts";"1";"recommended";"100";"0 – 200";"<1";"";"11";"";"";"";"";"";"";"";"";"";"";"";"";""
"23";"Polypropylene (PP)";"";"ammonium phosphate";"saturated";"salts";"1";"recommended";"10 – 60";"60 – 150";"<6";"";"1";"";"";"";"";"";"";"";"";"";"";"";"";""
"24";"Polypropylene (PP)";"";"ammonium phosphate";"";"salts";"1";"recommended";"100";"70 – 212";"";"";"1";"";"";"";"";"";"";"";"";"";"";"";"";""
"25";"Polyvinyl Chloride (PVC)";"";"ammonium phosphate";"";"salts";"1";"recommended";"100";"70 – 150";"";"";"1";"";"";"";"";"";"";"";"";"";"";"";"";""
"26";"Polyvinylidene Chloride (PVDC)";"Saran brand resin";"ammonium phosphate";"";"salts";"1";"recommended";"100";"150";"";"";"6";"";"";"";"";"";"";"";"";"";"";"";"";""
"27";"Polyvinylidene Fluoride (PVDF)";"Kynar";"ammonium phosphate";"";"salts";"1";"recommended";"100";"70 – 285";"";"";"1, 17";"";"";"";"";"";"";"";"";"";"";"";"";""
"28";"Rubber, Butyl (BR)";"";"ammonium phosphate";"";"salts";"1";"recommended";">10";"70 – 212";"";"";"1";"";"";"";"";"";"";"";"";"";"";"";"";""
"29";"Rubber, Natural (NR)";"";"ammonium phosphate";"";"salts";"1";"recommended";">10";"70 – 150";"";"";"1";"";"";"";"";"";"";"";"";"";"";"";"";""
"30";"Vinyl Ester Resins";"";"ammonium phosphate";"";"salts";"1";"recommended";"20";"60 – 70";"";"";"7";"";"";"";"";"";"";"";"";"";"";"";"";""
"31";"Vinyl Ester Resins";"";"ammonium phosphate";"";"salts";"1";"recommended";"60";"70 – 212";"";"";"7";"";"";"";"";"";"";"";"";"";"";"";"";""
"32";"Wood";"Pine";"ammonium phosphate";"";"salts";"1";"recommended";"10 – 90";"70 – 150";"";"";"1";"";"";"";"";"";"";"";"";"";"";"";"";""
"";"";"";"";"";"";"";"";"";"";"";"";"";"";"";"";"";"";"";"";"";"";"";"";"";""
"";"";"";"";"";"";"";"";"";"";"";"";"";"";"";"";"";"";"";"";"";"";"";"";"";""
"Corrosion Survey Database (COR•SUR) © 2002 NACE International";"";"";"";"";"";"";"";"";"";"";"";"";"";"";"";"";"";"";"";"";"";"";"";"";""
