Repository: Mahyar-rajabi94/TF_SDL

File: data/corrosion_data/TableData - 2024-11-11T003733.514.csv
sep=;
"Title: Corrosion Survey Database (COR•SUR)";"";"";"";"";"";"";"";"";"";"";"";"";"";"";"";"";"";"";"";"";"";"";"";"";""
"Table: Sodium phosphate";"";"";"";"";"";"";"";"";"";"";"";"";"";"";"";"";"";"";"";"";"";"";"";"";""
"DOWNLOAD SHOWS ONLY THE DISPLAYED DATA, UP TO 50 ROWS";"";"";"";"";"";"";"";"";"";"";"";"";"";"";"";"";"";"";"";"";"";"";"";"";""
"No.";"material or substance name";"material synonym";"exposure medium";"exposure medium note";"exposure medium class";"NACE resistance rating (unitless)";"resistance note";"conc. (%)";"temp. (°F)";"exposure time (mo (30))";"test note";"reference";"";"";"";"";"";"";"";"";"";"";"";"";""
"1";"Acetal Resins (Polyoxymethylene)";"";"sodium phosphate";"";"salts";"1";"recommended";">10";"70 – 150";"";"";"1";"";"";"";"";"";"";"";"";"";"";"";"";""
"2";"Acrylonitrile Butadiene Styrene Polymer (ABS)";"";"sodium phosphate";"";"salts";"1";"recommended";"100";"60 – 70";"";"";"1";"";"";"";"";"";"";"";"";"";"";"";"";""
"3";"Acrylonitrile Butadiene Styrene Polymer (ABS)";"";"sodium phosphate";"";"salts";"2";"questionable";"100";"70 – 150";"";"";"1";"";"";"";"";"";"";"";"";"";"";"";"";""
"4";"Chlorinated Polyvinyl Chloride (CPVC)";"";"sodium phosphate";"";"salts";"1";"recommended";"100";"73 – 180";"";"";"1, 4";"";"";"";"";"";"";"";"";"";"";"";"";""
"5";"Chlorinated Polyvinyl Chloride (CPVC)";"";"sodium phosphate";"";"salts";"3";"not recommended";"100";"180 – 212";"";"";"1, 4";"";"";"";"";"";"";"";"";"";"";"";"";""
"6";"Concrete";"";"sodium phosphate";"";"salts";"2";"questionable; over 3 years; tertiary recommended to 50°C (122°F)";"10 – 90";"60 – 70";"";"";"1";"";"";"";"";"";"";"";"";"";"";"";"";""
"7";"Epoxy Cements";"";"sodium phosphate";"";"salts";"1";"recommended";"14";"68";"<6";"";"5";"";"";"";"";"";"";"";"";"";"";"";"";""
"8";"Epoxy Cements";"";"sodium phosphate";"";"salts";"1";"recommended";"14";"140";"";"";"5";"";"";"";"";"";"";"";"";"";"";"";"";""
"9";"Epoxy Resin, Asbestos/ Glass Fiber- Reinforced";"";"sodium phosphate";"";"salts";"1";"recommended; over 3 years";">10";"50 – 200";">12";"";"1";"";"";"";"";"";"";"";"";"";"";"";"";""
"10";"Epoxy Resin, Glass Fiber- Reinforced";"";"sodium phosphate";"";"salts";"1";"recommended; recommended for trisodium ";">10";"70 – 200";"";"";"1, 19";"";"";"";"";"";"";"";"";"";"";"";"";""
"11";"Epoxy Resin, Glass Fiber- Reinforced";"";"sodium phosphate";"saturated";"salts";"1";"recommended";"100";"70 – 200";"";"";"1, 19";"";"";"";"";"";"";"";"";"";"";"";"";""
"12";"Fluorinated Ethylene Propylene Copolymer (FEP)/ Polytetrafluoroethylene (PTFE)";"";"sodium phosphate";"";"salts";"1";"recommended";"100";"70 – 150";"";"cyclic immersion; immersed";"1";"";"";"";"";"";"";"";"";"";"";"";"";""
"13";"Fluororubber";"";"sodium phosphate";"";"salts";"1";"recommended";"10 – 70";"70 – 150";"";"";"1";"";"";"";"";"";"";"";"";"";"";"";"";""
"14";"Fluororubber";"";"sodium phosphate";"saturated";"salts";"1";"recommended";"70";"70 – 150";"";"";"1";"";"";"";"";"";"";"";"";"";"";"";"";""
"15";"Furfuryl Alcohol Resin, Glass Fiber-Reinforced";"";"sodium phosphate";"tribasic";"salts";"1";"recommended";"20";"70 – 250";">12";"";"1";"";"";"";"";"";"";"";"";"";"";"";"";""
"16";"Furfuryl Alcohol Resin, Glass Fiber-Reinforced";"";"sodium phosphate";"trisodium";"salts";"1";"recommended";"100";"60 – 70";"";"";"1";"";"";"";"";"";"";"";"";"";"";"";"";""
"17";"Furfuryl Alcohol Resin, Glass Fiber-Reinforced";"";"sodium phosphate";"";"salts";"1";"recommended";"100";"70 – 250";"";"";"1";"";"";"";"";"";"";"";"";"";"";"";"";""
"18";"Glass, Chemical";"";"sodium phosphate";"";"salts";"2";"questionable";"10 – 20";"70 – 150";"";"";"1";"";"";"";"";"";"";"";"";"";"";"";"";""
"19";"Glass, Chemical";"";"sodium phosphate";"";"salts";"3";"not recommended";"10 – 20";"150 – 212";"";"";"1";"";"";"";"";"";"";"";"";"";"";"";"";""
"20";"Glassed Steel";"";"sodium phosphate";"";"salts";"1";"recommended";"10";"50 – 150";"";"~1-5%, ";"1";"";"";"";"";"";"";"";"";"";"";"";"";""
"21";"Glassed Steel";"";"sodium phosphate";"";"salts";"1";"recommended";"10 – 20";"50 – 150";"";"";"1";"";"";"";"";"";"";"";"";"";"";"";"";""
"22";"Glassed Steel";"";"sodium phosphate";"";"salts";"2";"questionable";"10 – 20";"150 – 200";"";"";"1";"";"";"";"";"";"";"";"";"";"";"";"";""
"23";"Glassed Steel";"";"sodium phosphate";"";"salts";"3";"not recommended";"10 – 20";"200 – 250";"";"";"1";"";"";"";"";"";"";"";"";"";"";"";"";""
"24";"Nylon";"";"sodium phosphate";"";"salts";"1";"recommended";">90";"60 – 70";"";"";"1";"";"";"";"";"";"";"";"";"";"";"";"";""
"25";"Polychloroprene";"";"sodium phosphate";"";"salts";"1";"recommended";"70";"70 – 150";"";"";"1";"";"";"";"";"";"";"";"";"";"";"";"";""
"26";"Polyesters, Glass Fiber-Reinforced";"";"sodium phosphate";"";"salts";"1";"recommended";"5";"70 – 125";"";"";"1";"";"";"";"";"";"";"";"";"";"";"";"";""
"27";"Polyesters, Glass Fiber-Reinforced";"";"sodium phosphate";"";"salts";"1";"recommended";"10 – 50";"60 – 70";"";"";"1";"";"";"";"";"";"";"";"";"";"";"";"";""
"28";"Polyesters, Glass Fiber-Reinforced";"";"sodium phosphate";"";"salts";"3";"not recommended";"20";"125 – 150";"";"";"1";"";"";"";"";"";"";"";"";"";"";"";"";""
"29";"Polyesters, Glass Fiber-Reinforced";"";"sodium phosphate";"";"salts";"3";"not recommended";"100";"125 – 150";"";"";"1";"";"";"";"";"";"";"";"";"";"";"";"";""
"30";"Polyethylene (PE)";"";"sodium phosphate";"";"salts";"1";"recommended";">10";"70 – 150";"";"";"1, 8";"";"";"";"";"";"";"";"";"";"";"";"";""
"31";"Polymethyl Methacrylate (PMMA)";"";"sodium phosphate";"";"salts";"1";"recommended";"100";"70 – 150";"";"";"1";"";"";"";"";"";"";"";"";"";"";"";"";""
"32";"Polypropylene (PP)";"";"sodium phosphate";"";"salts";"1";"recommended";"100";"70 – 212";"";"~7 pH, 7pH";"1";"";"";"";"";"";"";"";"";"";"";"";"";""
"33";"Polyvinyl Chloride (PVC)";"";"sodium phosphate";"";"salts";"1";"recommended";"100";"70 – 150";"";"";"1";"";"";"";"";"";"";"";"";"";"";"";"";""
"34";"Polyvinylidene Fluoride (PVDF)";"Kynar";"sodium phosphate";"";"salts";"1";"recommended";"100";"70 – 285";"";"";"1, 17";"";"";"";"";"";"";"";"";"";"";"";"";""
"35";"Rubber, Butyl (BR)";"";"sodium phosphate";"saturated";"salts";"1";"recommended";"90";"70 – 150";"";"";"1";"";"";"";"";"";"";"";"";"";"";"";"";""
"36";"Rubber, Natural (NR)";"";"sodium phosphate";"";"salts";"1";"recommended";">10";"70 – 150";"";"";"1";"";"";"";"";"";"";"";"";"";"";"";"";""
"37";"Vinyl Ester Resins";"";"sodium phosphate";"";"salts";"1";"recommended";"10";"70 – 210";"";"";"7";"";"";"";"";"";"";"";"";"";"";"";"";""
"38";"Wood";"";"sodium phosphate";"";"salts";"1";"recommended; redwood recommended ";"10 – 90";"60 – 70";"";"";"1";"";"";"";"";"";"";"";"";"";"";"";"";""
"39";"Wood";"";"sodium phosphate";"";"salts";"3";"not recommended";"10 – 90";"70 – 212";"";"";"1";"";"";"";"";"";"";"";"";"";"";"";"";""
"";"";"";"";"";"";"";"";"";"";"";"";"";"";"";"";"";"";"";"";"";"";"";"";"";""
"";"";"";"";"";"";"";"";"";"";"";"";"";"";"";"";"";"";"";"";"";"";"";"";"";""
"Corrosion Survey Database (COR•SUR) © 2002 NACE International";"";"";"";"";"";"";"";"";"";"";"";"";"";"";"";"";"";"";"";"";"";"";"";"";""

File: data/corrosion_data/TableData - 2024-11-11T003901.511.csv
sep=;
"Title: Corrosion Survey Database (COR•SUR)";"";"";"";"";"";"";"";"";"";"";"";"";"";"";"";"";"";"";"";"";"";"";"";"";""
"Table: Black liquor";"";"";"";"";"";"";"";"";"";"";"";"";"";"";"";"";"";"";"";"";"";"";"";"";""
"DOWNLOAD SHOWS ONLY THE DISPLAYED DATA, UP TO 50 ROWS";"";"";"";"";"";"";"";"";"";"";"";"";"";"";"";"";"";"";"";"";"";"";"";"";""
"No.";"material or substance name";"material synonym";"exposure medium";"exposure medium note";"exposure medium class";"NACE resistance rating (unitless)";"resistance note";"conc. (%)";"temp. (°F)";"exposure time (mo (30))";"test note";"reference";"";"";"";"";"";"";"";"";"";"";"";"";""
"1";"Acrylonitrile Butadiene Styrene Polymer (ABS)";"";"black liquor";"paper industry";"pulping liquors";"1";"recommended";"100";"60 – 70";"";"";"1";"";"";"";"";"";"";"";"";"";"";"";"";""
"2";"Acrylonitrile Butadiene Styrene Polymer (ABS)";"";"black liquor";"paper industry";"pulping liquors";"2";"questionable";"100";"70 – 150";"";"";"1";"";"";"";"";"";"";"";"";"";"";"";"";""
"3";"Chlorendic Unsaturated Polyester, Glass Fiber-Reinforced (190 + 47)";"HET acid polyester-Polifos 190 + 47 phr styrene";"black liquor";"paper industry";"pulping liquors";"1";"recommended";"100";"240 – 300";"<6";"recovery furnace gases";"16";"";"";"";"";"";"";"";"";"";"";"";"";""
"4";"Chlorinated Polyvinyl Chloride (CPVC)";"";"black liquor";"paper industry";"pulping liquors";"1";"recommended";"100";"70 – 212";"";"";"1, 20";"";"";"";"";"";"";"";"";"";"";"";"";""
"5";"Epoxy Resin, Asbestos/ Glass Fiber- Reinforced";"";"black liquor";"paper industry";"pulping liquors";"1";"recommended; over 3 years";">10";"50 – 200";">12";"";"1";"";"";"";"";"";"";"";"";"";"";"";"";""
"6";"Epoxy Resin, Asbestos/ Glass Fiber- Reinforced";"";"black liquor";"paper industry";"pulping liquors";"2";"questionable";">10";"200 – 212";"";"";"1";"";"";"";"";"";"";"";"";"";"";"";"";""
"7";"Epoxy Resin, Glass Fiber- Reinforced";"";"black liquor";"paper industry";"pulping liquors";"1";"recommended";"100";"70 – 250";"";"";"1, 24";"";"";"";"";"";"";"";"";"";"";"";"";""
"8";"Fluorinated Ethylene Propylene Copolymer (FEP)/ Polytetrafluoroethylene (PTFE)";"";"black liquor";"paper industry";"pulping liquors";"1";"recommended";"100";"70 – 90";"";"cyclic immersion; immersed";"1";"";"";"";"";"";"";"";"";"";"";"";"";""
"9";"Furfuryl Alcohol Resin, Glass Fiber-Reinforced";"";"black liquor";"paper industry";"pulping liquors";"1";"recommended";"100";"70 – 200";"";"";"1";"";"";"";"";"";"";"";"";"";"";"";"";""
"10";"Polyesters, Glass Fiber-Reinforced";"";"black liquor";"paper industry";"pulping liquors";"1";"recommended; sulfidity may affect rate; gas ";"10 – 60";"50 – 212";"";"concentration is % solids";"1";"";"";"";"";"";"";"";"";"";"";"";"";""
"11";"Polyethylene (PE)";"";"black liquor";"paper industry";"pulping liquors";"1";"recommended";"100";"70 – 150";"";"";"1";"";"";"";"";"";"";"";"";"";"";"";"";""
"12";"Polyvinyl Chloride (PVC)";"";"black liquor";"paper industry";"pulping liquors";"1";"recommended";"100";"70 – 150";"";"";"1";"";"";"";"";"";"";"";"";"";"";"";"";""
"13";"Polyvinylidene Chloride (PVDC)";"Saran brand resin";"black liquor";"paper industry";"pulping liquors";"1";"recommended";"100";"150";"";"";"6";"";"";"";"";"";"";"";"";"";"";"";"";""
"14";"Polyvinylidene Fluoride (PVDF)";"Kynar";"black liquor";"paper industry";"pulping liquors";"1";"recommended";"100";"70 – 175";"";"";"1, 17";"";"";"";"";"";"";"";"";"";"";"";"";""
"15";"Polyvinylidene Fluoride (PVDF)";"";"black liquor";"paper industry";"pulping liquors";"2";"questionable";"100";"175 – 275";"";"";"1, 17";"";"";"";"";"";"";"";"";"";"";"";"";""
"16";"Vinyl Ester Resins";"";"black liquor";"paper industry";"pulping liquors";"1";"recommended; gas ";"10 – 60";"50 – 212";"";"";"7";"";"";"";"";"";"";"";"";"";"";"";"";""
"";"";"";"";"";"";"";"";"";"";"";"";"";"";"";"";"";"";"";"";"";"";"";"";"";""
"";"";"";"";"";"";"";"";"";"";"";"";"";"";"";"";"";"";"";"";"";"";"";"";"";""
"Corrosion Survey Database (COR•SUR) © 2002 NACE International";"";"";"";"";"";"";"";"";"";"";"";"";"";"";"";"";"";"";"";"";"";"";"";"";""

File: data/corrosion_data/TableData - 2024-11-11T003917.799.csv
sep=;
"Title: Corrosion Survey Database (COR•SUR)";"";"";"";"";"";"";"";"";"";"";"";"";"";"";"";"";"";"";"";"";"";"";"";"";""
"Table: Sulfite liquor";"";"";"";"";"";"";"";"";"";"";"";"";"";"";"";"";"";"";"";"";"";"";"";"";""
"DOWNLOAD SHOWS ONLY THE DISPLAYED DATA, UP TO 50 ROWS";"";"";"";"";"";"";"";"";"";"";"";"";"";"";"";"";"";"";"";"";"";"";"";"";""
"No.";"material or substance name";"material synonym";"exposure medium";"exposure medium note";"exposure medium class";"NACE resistance rating (unitless)";"resistance note";"conc. (%)";"temp. (°F)";"exposure time (mo (30))";"reference";"";"";"";"";"";"";"";"";"";"";"";"";"";""
"1";"Chlorendic Unsaturated Polyester, Glass Fiber-Reinforced (190 + 47)";"HET acid polyester-Polifos 190 + 47 phr styrene";"sulfite liquor";"paper industry";"pulping liquors";"1";"recommended";"100";"200";"<6";"16";"";"";"";"";"";"";"";"";"";"";"";"";"";""
"2";"Chlorendic Unsaturated Polyester, Glass Fiber-Reinforced (869 + 44.5)";"HET acid polyester-Polifos 869 + 44.5 phr styrene";"sulfite liquor";"paper industry";"pulping liquors";"1";"recommended";"100";"200";"<6";"16";"";"";"";"";"";"";"";"";"";"";"";"";"";""
"3";"Concrete";"";"sulfite liquor";"paper industry";"pulping liquors";"3";"not recommended";"10";"60 – 70";"";"1";"";"";"";"";"";"";"";"";"";"";"";"";"";""
"4";"Glass, Chemical";"";"sulfite liquor";"paper industry";"pulping liquors";"1";"recommended";"100";"70 – 212";"";"1";"";"";"";"";"";"";"";"";"";"";"";"";"";""
"5";"Nylon";"";"sulfite liquor";"paper industry";"pulping liquors";"1";"recommended";"10 – 90";"70 – 150";"";"1";"";"";"";"";"";"";"";"";"";"";"";"";"";""
"6";"Polyesters, Glass Fiber-Reinforced";"";"sulfite liquor";"paper industry";"pulping liquors";"1";"recommended";"100";"70 – 200";"";"1";"";"";"";"";"";"";"";"";"";"";"";"";"";""
"7";"Polyethylene (PE)";"";"sulfite liquor";"paper industry";"pulping liquors";"1";"recommended";"100";"70 – 150";"";"1, 21";"";"";"";"";"";"";"";"";"";"";"";"";"";""
"8";"Polymethyl Methacrylate (PMMA)";"";"sulfite liquor";"paper industry";"pulping liquors";"1";"recommended";">10";"70 – 150";"";"1";"";"";"";"";"";"";"";"";"";"";"";"";"";""
"9";"Polyvinyl Chloride (PVC)";"";"sulfite liquor";"paper industry";"pulping liquors";"1";"recommended";"100";"70 – 150";"";"1";"";"";"";"";"";"";"";"";"";"";"";"";"";""
"10";"Vinyl Ester Resins";"";"sulfite liquor";"paper industry";"pulping liquors";"1";"recommended";"100";"70 – 200";"";"7";"";"";"";"";"";"";"";"";"";"";"";"";"";""
"";"";"";"";"";"";"";"";"";"";"";"";"";"";"";"";"";"";"";"";"";"";"";"";"";""
"";"";"";"";"";"";"";"";"";"";"";"";"";"";"";"";"";"";"";"";"";"";"";"";"";""
"Corrosion Survey Database (COR•SUR) © 2002 NACE International";"";"";"";"";"";"";"";"";"";"";"";"";"";"";"";"";"";"";"";"";"";"";"";"";""

File: data/corrosion_data/TableData - 2024-11-11T003922.966.csv
sep=;
"Title: Corrosion Survey Database (COR•SUR)";"";"";"";"";"";"";"";"";"";"";"";"";"";"";"";"";"";"";"";"";"";"";"";"";""
"Table: White liquor";"";"";"";"";"";"";"";"";"";"";"";"";"";"";"";"";"";"";"";"";"";"";"";"";""
"DOWNLOAD SHOWS ONLY THE DISPLAYED DATA, UP TO 50 ROWS";"";"";"";"";"";"";"";"";"";"";"";"";"";"";"";"";"";"";"";"";"";"";"";"";""
"No.";"material or substance name";"exposure medium";"exposure medium note";"exposure medium class";"NACE resistance rating (unitless)";"resistance note";"conc. (%)";"temp. (°F)";"reference";"";"";"";"";"";"";"";"";"";"";"";"";"";"";"";""
"1";"Acrylonitrile Butadiene Styrene Polymer (ABS)";"white liquor";"paper industry";"pulping liquors";"1";"recommended";"100";"70 – 150";"1";"";"";"";"";"";"";"";"";"";"";"";"";"";"";"";""
"2";"Chlorinated Polyvinyl Chloride (CPVC)";"white liquor";"paper industry";"pulping liquors";"1";"recommended";"100";"70 – 212";"1, 20";"";"";"";"";"";"";"";"";"";"";"";"";"";"";"";""
"3";"Furfuryl Alcohol Resin, Glass Fiber-Reinforced";"white liquor";"paper industry";"pulping liquors";"1";"recommended; recommended for sulfate liquor also";"100";"70 – 200";"1";"";"";"";"";"";"";"";"";"";"";"";"";"";"";"";""
"4";"Polyesters, Glass Fiber-Reinforced";"white liquor";"paper industry";"pulping liquors";"1";"recommended";"100";"70 – 212";"1";"";"";"";"";"";"";"";"";"";"";"";"";"";"";"";""
"5";"Polyethylene (PE)";"white liquor";"paper industry";"pulping liquors";"1";"recommended; recommended for sulfate liquor 16-21°C (60-70°F)";"100";"70 – 150";"1, 21";"";"";"";"";"";"";"";"";"";"";"";"";"";"";"";""
"6";"Polyvinyl Chloride (PVC)";"white liquor";"paper industry";"pulping liquors";"1";"recommended";"100";"70 – 150";"1";"";"";"";"";"";"";"";"";"";"";"";"";"";"";"";""
"7";"Vinyl Ester Resins";"white liquor";"paper industry";"pulping liquors";"1";"recommended";"100";"70 – 200";"7";"";"";"";"";"";"";"";"";"";"";"";"";"";"";"";""
"";"";"";"";"";"";"";"";"";"";"";"";"";"";"";"";"";"";"";"";"";"";"";"";"";""
"";"";"";"";"";"";"";"";"";"";"";"";"";"";"";"";"";"";"";"";"";"";"";"";"";""
"Corrosion Survey Database (COR•SUR) © 2002 NACE International";"";"";"";"";"";"";"";"";"";"";"";"";"";"";"";"";"";"";"";"";"";"";"";"";""

File: data/corrosion_data/TableData - 2024-11-11T004014.473.csv
sep=;
"Title: Corrosion Survey Database (COR•SUR)";"";"";"";"";"";"";"";"";"";"";"";"";"";"";"";"";"";"";"";"";"";"";"";"";""
"Table: Carbon disulfide";"";"";"";"";"";"";"";"";"";"";"";"";"";"";"";"";"";"";"";"";"";"";"";"";""
"DOWNLOAD SHOWS ONLY THE DISPLAYED DATA, UP TO 50 ROWS";"";"";"";"";"";"";"";"";"";"";"";"";"";"";"";"";"";"";"";"";"";"";"";"";""
"No.";"material or substance name";"material synonym";"exposure medium";"exposure medium synonym";"exposure medium note";"exposure medium CAS RN";"exposure medium formula";"exposure medium class";"NACE resistance rating (unitless)";"resistance note";"conc. (%)";"temp. (°F)";"exposure time (mo (30))";"test note";"reference";"";"";"";"";"";"";"";"";"";""
"1";"Acetal Resins (Polyoxymethylene)";"";"carbon disulfide";"carbon bisulfide";"gas";"75-15-0";"CS2";"solvents";"1";"recommended";"100";"60 – 70";"";"";"1";"";"";"";"";"";"";"";"";"";""
"2";"Acrylonitrile Butadiene Styrene Polymer (ABS)";"";"carbon disulfide";"carbon bisulfide";"gas";"75-15-0";"CS2";"solvents";"3";"not recommended";"100";"60 – 150";"";"";"1";"";"";"";"";"";"";"";"";"";""
"3";"Cellulose Acetate";"";"carbon disulfide";"carbon bisulfide";"gas";"75-15-0";"CS2";"solvents";"1";"recommended";"100";"60 – 70";">12";"";"1";"";"";"";"";"";"";"";"";"";""
"4";"Cellulose Acetate";"";"carbon disulfide";"carbon bisulfide";"gas";"75-15-0";"CS2";"solvents";"3";"not recommended; ";"100";"70 – 80";"";"";"1";"";"";"";"";"";"";"";"";"";""
"5";"Cellulose Acetate Butyrate";"";"carbon disulfide";"carbon bisulfide";"gas";"75-15-0";"CS2";"solvents";"3";"not recommended; softened; swollen; weight gain";"100";"60 – 70";"<1";"";"1";"";"";"";"";"";"";"";"";"";""
"6";"Chlorendic Unsaturated Polyester, Glass Fiber-Reinforced (869 + 44.5)";"HET acid polyester-Polifos 869 + 44.5 phr styrene";"carbon disulfide";"carbon bisulfide";"";"75-15-0";"CS2";"solvents";"3";"not recommended";"100";"75";"<6";"";"16";"";"";"";"";"";"";"";"";"";""
"7";"Chlorinated Polyvinyl Chloride (CPVC)";"";"carbon disulfide";"carbon bisulfide";"gas";"75-15-0";"CS2";"solvents";"3";"not recommended";"100";"70 – 212";"";"";"1, 2";"";"";"";"";"";"";"";"";"";""
"8";"Chlorosulfonated Polyethylene";"";"carbon disulfide";"carbon bisulfide";"gas";"75-15-0";"CS2";"solvents";"3";"not recommended";"100";"60 – 70";"";"";"1";"";"";"";"";"";"";"";"";"";""
"9";"Concrete";"";"carbon disulfide";"carbon bisulfide";"";"75-15-0";"CS2";"solvents";"2";"questionable";"100";"60 – 70";"";"permeable";"1";"";"";"";"";"";"";"";"";"";""
"10";"Epoxy Resin, Glass Fiber- Reinforced";"";"carbon disulfide";"carbon bisulfide";"gas";"75-15-0";"CS2";"solvents";"3";"not recommended";"100";"70 – 150";"";"";"1";"";"";"";"";"";"";"";"";"";""
"11";"Epoxy Resin, Glass Fiber- Reinforced";"";"carbon disulfide";"carbon bisulfide";"liquid";"75-15-0";"CS2";"solvents";"1";"recommended";"100";"120";"";"";"19";"";"";"";"";"";"";"";"";"";""
"12";"Fluorinated Ethylene Propylene Copolymer (FEP)/ Polytetrafluoroethylene (PTFE)";"";"carbon disulfide";"carbon bisulfide";"";"75-15-0";"CS2";"solvents";"1";"recommended";"100";"70 – 100";"";"cyclic immersion; immersed";"1, 22";"";"";"";"";"";"";"";"";"";""
"13";"Fluororubber";"";"carbon disulfide";"carbon bisulfide";"gas";"75-15-0";"CS2";"solvents";"3";"not recommended";"100";"60 – 70";"";"";"1";"";"";"";"";"";"";"";"";"";""
"14";"Furfuryl Alcohol Resin, Glass Fiber-Reinforced";"";"carbon disulfide";"carbon bisulfide";"gas";"75-15-0";"CS2";"solvents";"1";"recommended";"100";"70 – 125";">12";"";"1";"";"";"";"";"";"";"";"";"";""
"15";"Glass, Chemical";"";"carbon disulfide";"carbon bisulfide";"gas";"75-15-0";"CS2";"solvents";"1";"recommended";"100";"70 – 125";"";"";"1";"";"";"";"";"";"";"";"";"";""
"16";"Nylon";"";"carbon disulfide";"carbon bisulfide";"gas";"75-15-0";"CS2";"solvents";"1";"recommended";"100";"60 – 70";"";"";"1";"";"";"";"";"";"";"";"";"";""
"17";"Phenolic Resins, Asbestos-Reinforced";"";"carbon disulfide";"carbon bisulfide";"gas";"75-15-0";"CS2";"solvents";"1";"recommended";"100";"70 – 150";"";"";"1";"";"";"";"";"";"";"";"";"";""
"18";"Polychloroprene";"";"carbon disulfide";"carbon bisulfide";"gas";"75-15-0";"CS2";"solvents";"3";"not recommended";"100";"60 – 70";"";"";"1";"";"";"";"";"";"";"";"";"";""
"19";"Polyesters, Glass Fiber-Reinforced";"";"carbon disulfide";"carbon bisulfide";"gas";"75-15-0";"CS2";"solvents";"1";"recommended; recommended in 25% vapor ";">10";"50 – 75";"";"";"1";"";"";"";"";"";"";"";"";"";""
"20";"Polyesters, Glass Fiber-Reinforced";"";"carbon disulfide";"carbon bisulfide";"gas";"75-15-0";"CS2";"solvents";"1";"recommended";"20";"75 – 175";"";"";"1";"";"";"";"";"";"";"";"";"";""
"21";"Polyesters, Glass Fiber-Reinforced";"";"carbon disulfide";"carbon bisulfide";"gas";"75-15-0";"CS2";"solvents";"3";"not recommended";"100";"75 – 150";"";"";"1";"";"";"";"";"";"";"";"";"";""
"22";"Polymethyl Methacrylate (PMMA)";"";"carbon disulfide";"carbon bisulfide";"gas";"75-15-0";"CS2";"solvents";"3";"not recommended";"100";"70 – 150";"";"";"1";"";"";"";"";"";"";"";"";"";""
"23";"Polyphenylene Sulfide (40% Glass-Filled)";"Fortron PPS";"carbon disulfide";"carbon bisulfide";"";"75-15-0";"CS2";"solvents";"1";"recommended";"100";"0 – 100";"<1";"";"11";"";"";"";"";"";"";"";"";"";""
"24";"Polypropylene (PP)";"";"carbon disulfide";"carbon bisulfide";"gas";"75-15-0";"CS2";"solvents";"2";"questionable; discolored; weight gain";"100";"60 – 70";"<6";"";"1";"";"";"";"";"";"";"";"";"";""
"25";"Polypropylene (PP)";"";"carbon disulfide";"carbon bisulfide";"gas";"75-15-0";"CS2";"solvents";"2";"questionable";"100";"70 – 150";"";"intermittent exposure";"1";"";"";"";"";"";"";"";"";"";""
"26";"Polypropylene (PP)";"";"carbon disulfide";"carbon bisulfide";"gas";"75-15-0";"CS2";"solvents";"3";"not recommended";"100";"150 – 212";"";"";"1";"";"";"";"";"";"";"";"";"";""
"27";"Polyvinyl Chloride (PVC)";"";"carbon disulfide";"carbon bisulfide";"";"75-15-0";"CS2";"solvents";"3";"not recommended";"100";"70 – 150";"";"";"1";"";"";"";"";"";"";"";"";"";""
"28";"Polyvinylidene Chloride (PVDC)";"Saran brand resin";"carbon disulfide";"carbon bisulfide";"";"75-15-0";"CS2";"solvents";"1";"recommended";"100";"75";"";"";"6";"";"";"";"";"";"";"";"";"";""
"29";"Polyvinylidene Fluoride (PVDF)";"Kynar";"carbon disulfide";"carbon bisulfide";"gas";"75-15-0";"CS2";"solvents";"1";"recommended";"100";"60 – 70";"";"";"1, 17";"";"";"";"";"";"";"";"";"";""
"30";"Polyvinylidene Fluoride (PVDF)";"";"carbon disulfide";"carbon bisulfide";"gas";"75-15-0";"CS2";"solvents";"2";"questionable";"100";"70 – 100";"";"";"1, 17";"";"";"";"";"";"";"";"";"";""
"31";"Polyvinylidene Fluoride (PVDF)";"";"carbon disulfide";"carbon bisulfide";"gas";"75-15-0";"CS2";"solvents";"3";"not recommended";"100";"100 – 285";"";"";"1, 17";"";"";"";"";"";"";"";"";"";""
"32";"Rubber, Butyl (BR)";"";"carbon disulfide";"carbon bisulfide";"gas";"75-15-0";"CS2";"solvents";"3";"not recommended";"100";"60 – 70";"";"";"1";"";"";"";"";"";"";"";"";"";""
"33";"Rubber, Natural (NR)";"";"carbon disulfide";"carbon bisulfide";"gas";"75-15-0";"CS2";"solvents";"3";"not recommended";"100";"60 – 70";"";"";"1";"";"";"";"";"";"";"";"";"";""
"34";"Vinyl Ester Resins";"";"carbon disulfide";"carbon bisulfide";"gas";"75-15-0";"CS2";"solvents";"1";"recommended; vapor, 27-66°C (81-150°F); recommended in 25% vapor ";">10";"50 – 150";"";"";"7";"";"";"";"";"";"";"";"";"";""
"35";"Wood";"";"carbon disulfide";"carbon bisulfide";"gas";"75-15-0";"CS2";"solvents";"1";"recommended";"10";"60 – 70";"";"permeable";"1";"";"";"";"";"";"";"";"";"";""
"";"";"";"";"";"";"";"";"";"";"";"";"";"";"";"";"";"";"";"";"";"";"";"";"";""
"";"";"";"";"";"";"";"";"";"";"";"";"";"";"";"";"";"";"";"";"";"";"";"";"";""
"Corrosion Survey Database (COR•SUR) © 2002 NACE International";"";"";"";"";"";"";"";"";"";"";"";"";"";"";"";"";"";"";"";"";"";"";"";"";""

File: data/corrosion_data/TableData - 2024-11-11T004021.756.csv
sep=;
"Title: Corrosion Survey Database (COR•SUR)";"";"";"";"";"";"";"";"";"";"";"";"";"";"";"";"";"";"";"";"";"";"";"";"";""
"Table: Carbon tetrachloride";"";"";"";"";"";"";"";"";"";"";"";"";"";"";"";"";"";"";"";"";"";"";"";"";""
"DOWNLOAD SHOWS ONLY THE DISPLAYED DATA, UP TO 50 ROWS";"";"";"";"";"";"";"";"";"";"";"";"";"";"";"";"";"";"";"";"";"";"";"";"";""
"No.";"material or substance name";"material synonym";"exposure medium";"exposure medium synonym";"exposure medium note";"exposure medium CAS RN";"exposure medium formula";"exposure medium class";"NACE resistance rating (unitless)";"resistance note";"conc. (%)";"temp. (°F)";"exposure time (mo (30))";"test note";"reference";"";"";"";"";"";"";"";"";"";""
"1";"Acetal Resins (Polyoxymethylene)";"";"carbon tetrachloride";"tetrachloromethane";"";"56-23-5";"CCl4";"solvents";"1";"recommended";"100";"60 – 70";"<6";"";"1";"";"";"";"";"";"";"";"";"";""
"2";"Acetal Resins (Polyoxymethylene)";"";"carbon tetrachloride";"tetrachloromethane";"";"56-23-5";"CCl4";"solvents";"2";"questionable";"100";"70 – 125";"";"";"1";"";"";"";"";"";"";"";"";"";""
"3";"Acetal Resins (Polyoxymethylene)";"";"carbon tetrachloride";"tetrachloromethane";"";"56-23-5";"CCl4";"solvents";"2";"questionable; strength loss ";"100";"125 – 150";"";"";"1";"";"";"";"";"";"";"";"";"";""
"4";"Acrylonitrile Butadiene Styrene Polymer (ABS)";"";"carbon tetrachloride";"tetrachloromethane";"";"56-23-5";"CCl4";"solvents";"3";"not recommended; weight gain ";"100";"70 – 135";"";"";"1";"";"";"";"";"";"";"";"";"";""
"5";"Acrylonitrile Butadiene Styrene Polymer (ABS)";"";"carbon tetrachloride";"tetrachloromethane";"";"56-23-5";"CCl4";"solvents";"3";"not recommended; weight gain ";"100";"135 – 150";"";"";"1";"";"";"";"";"";"";"";"";"";""
"6";"Carbon-Graphite Composites";"";"carbon tetrachloride";"tetrachloromethane";"";"56-23-5";"CCl4";"solvents";"1";"recommended";"100";"70 – 175";"";"";"1";"";"";"";"";"";"";"";"";"";""
"7";"Cellulose Acetate";"";"carbon tetrachloride";"tetrachloromethane";"";"56-23-5";"CCl4";"solvents";"3";"not recommended; weight gain";"100";"60 – 70";"<6";"";"1";"";"";"";"";"";"";"";"";"";""
"8";"Cellulose Acetate Butyrate";"";"carbon tetrachloride";"tetrachloromethane";"";"56-23-5";"CCl4";"solvents";"3";"not recommended; softened";"100";"60 – 70";"<1";"";"1";"";"";"";"";"";"";"";"";"";""
"9";"Chlorendic Unsaturated Polyester, Glass Fiber-Reinforced (190 + 47)";"";"carbon tetrachloride";"tetrachloromethane";"";"56-23-5";"CCl4";"solvents";"1";"recommended";"100";"75";"";"";"16";"";"";"";"";"";"";"";"";"";""
"10";"Chlorendic Unsaturated Polyester, Glass Fiber-Reinforced (190 + 47)";"";"carbon tetrachloride";"tetrachloromethane";"";"56-23-5";"CCl4";"solvents";"1";"recommended";"100";"125";"";"";"16";"";"";"";"";"";"";"";"";"";""
"11";"Chlorendic Unsaturated Polyester, Glass Fiber-Reinforced (190 + 47)";"HET acid polyester-Polifos 190 + 47 phr styrene";"carbon tetrachloride";"tetrachloromethane";"vapor";"56-23-5";"CCl4";"solvents";"1";"recommended";"100";"140";"<6";"";"16";"";"";"";"";"";"";"";"";"";""
"12";"Chlorendic Unsaturated Polyester, Glass Fiber-Reinforced (869 + 44.5)";"HET acid polyester-Polifos 869 + 44.5 phr styrene";"carbon tetrachloride";"tetrachloromethane";"";"56-23-5";"CCl4";"solvents";"1";"recommended";"100";"70";"<6";"";"16";"";"";"";"";"";"";"";"";"";""
"13";"Chlorendic Unsaturated Polyester, Glass Fiber-Reinforced (869 + 44.5)";"HET acid polyester-Polifos 869 + 44.5 phr styrene";"carbon tetrachloride";"tetrachloromethane";"vapor";"56-23-5";"CCl4";"solvents";"1";"recommended";"100";"140";"";"";"16";"";"";"";"";"";"";"";"";"";""
"14";"Chlorinated Polyvinyl Chloride (CPVC)";"";"carbon tetrachloride";"tetrachloromethane";"";"56-23-5";"CCl4";"solvents";"1";"recommended";"100";"60 – 70";"";"";"1";"";"";"";"";"";"";"";"";"";""
"15";"Chlorosulfonated Polyethylene";"";"carbon tetrachloride";"tetrachloromethane";"";"56-23-5";"CCl4";"solvents";"3";"not recommended";"100";"70 – 150";"";"";"1";"";"";"";"";"";"";"";"";"";""
"16";"Concrete";"";"carbon tetrachloride";"tetrachloromethane";"";"56-23-5";"CCl4";"solvents";"1";"recommended";"100";"60 – 70";"";"permeable";"1";"";"";"";"";"";"";"";"";"";""
"17";"Epoxy Resin, Asbestos/ Glass Fiber- Reinforced";"";"carbon tetrachloride";"tetrachloromethane";"";"56-23-5";"CCl4";"solvents";"1";"recommended; over 3 years";">10";"50 – 150";">12";"";"1";"";"";"";"";"";"";"";"";"";""
"18";"Epoxy Resin, Glass Fiber- Reinforced";"";"carbon tetrachloride";"tetrachloromethane";"";"56-23-5";"CCl4";"solvents";"1";"recommended";"100";"70 – 150";"";"";"1, 19";"";"";"";"";"";"";"";"";"";""
"19";"Ethylene Tetrafluoroethylene Copolymer (ETFE)";"Teflon; Hostaflon; Fluon";"carbon tetrachloride";"tetrachloromethane";"";"56-23-5";"CCl4";"solvents";"3";"not recommended; severe loss of mechanical properties";"any";"0 – 400";"";"";"1, 10, 22";"";"";"";"";"";"";"";"";"";""
"20";"Ethylene Tetrafluoroethylene Copolymer (ETFE)";"";"carbon tetrachloride";"tetrachloromethane";"";"56-23-5";"CCl4";"solvents";"1";"recommended; weight gain, strength loss, steady state reached in one week exposure";"100";"32 – 175";"[";"";"1, 10, 22";"";"";"";"";"";"";"";"";"";""
"21";"Fluorinated Ethylene Propylene Copolymer (FEP)/ Polytetrafluoroethylene (PTFE)";"";"carbon tetrachloride";"tetrachloromethane";"";"56-23-5";"CCl4";"solvents";"1";"recommended";"100";"70 – 90";"";"immersed, cyclic immersion";"1, 22";"";"";"";"";"";"";"";"";"";""
"22";"Fluorinated Ethylene Propylene Copolymer (FEP)/ Polytetrafluoroethylene (PTFE)";"";"carbon tetrachloride";"tetrachloromethane";"";"56-23-5";"CCl4";"solvents";"1";"recommended";"100";"90 – 150";"";"";"1, 22";"";"";"";"";"";"";"";"";"";""
"23";"Fluorinated Ethylene Propylene Copolymer (FEP)/ Polytetrafluoroethylene (PTFE)";"";"carbon tetrachloride";"tetrachloromethane";"";"56-23-5";"CCl4";"solvents";"1";"recommended; weight gain, ";"100";"150 – 175";"";"";"1, 22";"";"";"";"";"";"";"";"";"";""
"24";"Fluorinated Ethylene Propylene Copolymer (FEP)/ Polytetrafluoroethylene (PTFE)";"";"carbon tetrachloride";"tetrachloromethane";"";"56-23-5";"CCl4";"solvents";"2";"questionable";"100";"200 – 275";"[";"";"1, 22";"";"";"";"";"";"";"";"";"";""
"25";"Fluorinated Ethylene Propylene Copolymer (FEP)/ Polytetrafluoroethylene (PTFE)";"";"carbon tetrachloride";"tetrachloromethane";"";"56-23-5";"CCl4";"solvents";"2";"questionable";"100";"275 – 302";"";"no water, 150C (302F), fluorinated ethylene-propylene";"1, 22";"";"";"";"";"";"";"";"";"";""
"26";"Fluororubber";"";"carbon tetrachloride";"tetrachloromethane";"";"56-23-5";"CCl4";"solvents";"3";"not recommended; weight gain";"100";"60 – 135";"<1";"";"1";"";"";"";"";"";"";"";"";"";""
"27";"Fluororubber";"";"carbon tetrachloride";"tetrachloromethane";"";"56-23-5";"CCl4";"solvents";"3";"not recommended; swollen";"100";"135 – 150";"";"";"1";"";"";"";"";"";"";"";"";"";""
"28";"Furfuryl Alcohol Resin, Asbestos-Reinforced";"";"carbon tetrachloride";"tetrachloromethane";"";"56-23-5";"CCl4";"solvents";"1";"recommended";"100";"70 – 80";"";"";"1";"";"";"";"";"";"";"";"";"";""
"29";"Furfuryl Alcohol Resin, Glass Fiber-Reinforced";"";"carbon tetrachloride";"tetrachloromethane";"";"56-23-5";"CCl4";"solvents";"1";"recommended";"100";"70 – 175";">12";"";"1";"";"";"";"";"";"";"";"";"";""
"30";"Glass, Chemical";"";"carbon tetrachloride";"tetrachloromethane";"";"56-23-5";"CCl4";"solvents";"1";"recommended";"100";"70 – 250";"";"";"1";"";"";"";"";"";"";"";"";"";""
"31";"Glassed Steel";"";"carbon tetrachloride";"tetrachloromethane";"";"56-23-5";"CCl4";"solvents";"1";"recommended; questionable ";">10";"50 – 300";"";"";"1";"";"";"";"";"";"";"";"";"";""
"32";"Nylon";"";"carbon tetrachloride";"tetrachloromethane";"";"56-23-5";"CCl4";"solvents";"1";"recommended";"100";"60 – 70";"<1";"";"1";"";"";"";"";"";"";"";"";"";""
"33";"Perfluoroalkoxy Resins";"";"carbon tetrachloride";"tetrachloromethane";"";"56-23-5";"CCl4";"solvents";"1";"recommended; weight gain; strength loss";"100";"32 – 150";"<1";"";"1, 22";"";"";"";"";"";"";"";"";"";""
"34";"Perfluoroalkoxy Resins";"";"carbon tetrachloride";"tetrachloromethane";"";"56-23-5";"CCl4";"solvents";"2";"questionable; steady state reached in one week exposure";"100";"150 – 175";"";"";"1, 22";"";"";"";"";"";"";"";"";"";""
"35";"Phenolic Resins, Asbestos-Reinforced";"";"carbon tetrachloride";"tetrachloromethane";"";"56-23-5";"CCl4";"solvents";"1";"recommended";"100";"60 – 70";"";"";"1";"";"";"";"";"";"";"";"";"";""
"36";"Phenolic Resins, Asbestos-Reinforced";"";"carbon tetrachloride";"tetrachloromethane";"";"56-23-5";"CCl4";"solvents";"1";"recommended";"100";"70 – 212";"";"";"1";"";"";"";"";"";"";"";"";"";""
"37";"Phenolic Resins, Non-asbestos";"Haveg 41-NA";"carbon tetrachloride";"tetrachloromethane";"liquid";"56-23-5";"CCl4";"solvents";"1";"recommended; slight weight/volume change";"100";"160";"";"90 days";"3";"";"";"";"";"";"";"";"";"";""
"38";"Polychloroprene";"";"carbon tetrachloride";"tetrachloromethane";"";"56-23-5";"CCl4";"solvents";"3";"not recommended; swollen, weight gain, ";"100";"70 – 150";"";"";"1";"";"";"";"";"";"";"";"";"";""
"39";"Polyesters, Glass Fiber-Reinforced";"";"carbon tetrachloride";"tetrachloromethane";"";"56-23-5";"CCl4";"solvents";"1";"recommended; recommended in vapors ";">10";"50 – 125";"";"";"1";"";"";"";"";"";"";"";"";"";""
"40";"Polyethylene (PE)";"";"carbon tetrachloride";"tetrachloromethane";"";"56-23-5";"CCl4";"solvents";"3";"not recommended";"100";"70 – 135";"<1";"strong plasticizer; carcinogen";"1, 8";"";"";"";"";"";"";"";"";"";""
"41";"Polyethylene (PE)";"";"carbon tetrachloride";"tetrachloromethane";"";"56-23-5";"CCl4";"solvents";"3";"not recommended; may dissolve";"100";"135 – 150";"";"";"1, 8";"";"";"";"";"";"";"";"";"";""
"42";"Polymethyl Methacrylate (PMMA)";"";"carbon tetrachloride";"tetrachloromethane";"";"56-23-5";"CCl4";"solvents";"3";"not recommended";"100";"70 – 135";"";"";"1";"";"";"";"";"";"";"";"";"";""
"43";"Polymethyl Methacrylate (PMMA)";"";"carbon tetrachloride";"tetrachloromethane";"";"56-23-5";"CCl4";"solvents";"3";"not recommended; disintegrated ";"100";"135 – 150";"";"";"1";"";"";"";"";"";"";"";"";"";""
"44";"Polyphenylene Sulfide (40% Glass-Filled)";"Fortron PPS";"carbon tetrachloride";"tetrachloromethane";"";"56-23-5";"CCl4";"solvents";"1";"recommended";"100";"0 – 140";"<1";"";"11";"";"";"";"";"";"";"";"";"";""
"45";"Polypropylene (PP)";"";"carbon tetrachloride";"tetrachloromethane";"";"56-23-5";"CCl4";"solvents";"2";"questionable; swollen; weight gain; strength loss";"100";"60 – 70";"<1";"";"1";"";"";"";"";"";"";"";"";"";""
"46";"Polypropylene (PP)";"";"carbon tetrachloride";"tetrachloromethane";"";"56-23-5";"CCl4";"solvents";"3";"not recommended";"100";"70 – 212";"";"intermittent exposure";"1";"";"";"";"";"";"";"";"";"";""
"47";"Polyvinyl Chloride (PVC)";"";"carbon tetrachloride";"tetrachloromethane";"";"56-23-5";"CCl4";"solvents";"3";"not recommended";"100";"70 – 100";"";"";"1";"";"";"";"";"";"";"";"";"";""
"48";"Polyvinyl Chloride (PVC)";"";"carbon tetrachloride";"tetrachloromethane";"";"56-23-5";"CCl4";"solvents";"3";"not recommended; discolored, softened";"100";"100 – 135";"";"";"1";"";"";"";"";"";"";"";"";"";""
"49";"Polyvinyl Chloride (PVC)";"";"carbon tetrachloride";"tetrachloromethane";"";"56-23-5";"CCl4";"solvents";"3";"not recommended; weight gain ";"100";"135 – 150";"";"";"1";"";"";"";"";"";"";"";"";"";""
"50";"Polyvinylidene Chloride (PVDC)";"Saran brand resin";"carbon tetrachloride";"tetrachloromethane";"";"56-23-5";"CCl4";"solvents";"1";"recommended";"100";"75";"";"";"6";"";"";"";"";"";"";"";"";"";""
"";"";"";"";"";"";"";"";"";"";"";"";"";"";"";"";"";"";"";"";"";"";"";"";"";""
"";"";"";"";"";"";"";"";"";"";"";"";"";"";"";"";"";"";"";"";"";"";"";"";"";""
"Corrosion Survey Database (COR•SUR) © 2002 NACE International";"";"";"";"";"";"";"";"";"";"";"";"";"";"";"";"";"";"";"";"";"";"";"";"";""

File: data/corrosion_data/TableData - 2024-11-11T004026.602.csv
sep=;
"Title: Corrosion Survey Database (COR•SUR)";"";"";"";"";"";"";"";"";"";"";"";"";"";"";"";"";"";"";"";"";"";"";"";"";""
"Table: Dimethyl sulfoxide";"";"";"";"";"";"";"";"";"";"";"";"";"";"";"";"";"";"";"";"";"";"";"";"";""
"DOWNLOAD SHOWS ONLY THE DISPLAYED DATA, UP TO 50 ROWS";"";"";"";"";"";"";"";"";"";"";"";"";"";"";"";"";"";"";"";"";"";"";"";"";""
"No.";"material or substance name";"material synonym";"exposure medium";"exposure medium synonym";"exposure medium CAS RN";"exposure medium formula";"exposure medium class";"NACE resistance rating (unitless)";"resistance note";"conc. (%)";"temp. (°F)";"exposure time (mo (30))";"reference";"";"";"";"";"";"";"";"";"";"";"";""
"1";"Chlorendic Unsaturated Polyester, Glass Fiber-Reinforced (869 + 44.5)";"HET acid polyester-Polifos 869 + 44.5 phr styrene";"dimethyl sulfoxide";"dmso";"67-68-5";"C2H6OS";"solvents";"3";"not recommended";"100";"75";"<6";"16";"";"";"";"";"";"";"";"";"";"";"";""
"2";"Ethylene Tetrafluoroethylene Copolymer (ETFE)";"Teflon; Hostaflon; Fluon";"dimethyl sulfoxide";"dmso";"67-68-5";"C2H6OS";"solvents";"1";"recommended";">40";"150 – 200";"";"1, 10, 22";"";"";"";"";"";"";"";"";"";"";"";""
"3";"Ethylene Tetrafluoroethylene Copolymer (ETFE)";"";"dimethyl sulfoxide";"dmso";"67-68-5";"C2H6OS";"solvents";"1";"recommended; weight gain, strength loss, steady state reached in one week exposure";"100";"70 – 150";"<1";"1, 10, 22";"";"";"";"";"";"";"";"";"";"";"";""
"4";"Fluorinated Ethylene Propylene Copolymer (FEP)/ Polytetrafluoroethylene (PTFE)";"";"dimethyl sulfoxide";"dmso";"67-68-5";"C2H6OS";"solvents";"1";"recommended; discolored, ";"100";"70 – 374";"";"1";"";"";"";"";"";"";"";"";"";"";"";""
"5";"Perfluoroalkoxy Resins";"";"dimethyl sulfoxide";"dmso";"67-68-5";"C2H6OS";"solvents";"1";"recommended; weight gain; strength loss; steady state reached in one week exposure";"100";"70 – 374";"<1";"1";"";"";"";"";"";"";"";"";"";"";"";""
"6";"Polyesters, Glass Fiber-Reinforced";"";"dimethyl sulfoxide";"dmso";"67-68-5";"C2H6OS";"solvents";"3";"not recommended";"100";"60 – 70";"";"1";"";"";"";"";"";"";"";"";"";"";"";""
"";"";"";"";"";"";"";"";"";"";"";"";"";"";"";"";"";"";"";"";"";"";"";"";"";""
"";"";"";"";"";"";"";"";"";"";"";"";"";"";"";"";"";"";"";"";"";"";"";"";"";""
"Corrosion Survey Database (COR•SUR) © 2002 NACE International";"";"";"";"";"";"";"";"";"";"";"";"";"";"";"";"";"";"";"";"";"";"";"";"";""
"";"";"";"";"";"";"";"";"";"";"";"";"";"";"";"";"";"";"";"";"";"";"";"";"";""
