Repository: Mahyar-rajabi94/TF_SDL

File: data/corrosion_data/TableData - 2024-11-11T004031.921.csv
sep=;
"Title: Corrosion Survey Database (COR•SUR)";"";"";"";"";"";"";"";"";"";"";"";"";"";"";"";"";"";"";"";"";"";"";"";"";""
"Table: Ethylene dibromide";"";"";"";"";"";"";"";"";"";"";"";"";"";"";"";"";"";"";"";"";"";"";"";"";""
"DOWNLOAD SHOWS ONLY THE DISPLAYED DATA, UP TO 50 ROWS";"";"";"";"";"";"";"";"";"";"";"";"";"";"";"";"";"";"";"";"";"";"";"";"";""
"No.";"material or substance name";"exposure medium";"exposure medium synonym";"exposure medium CAS RN";"exposure medium formula";"exposure medium class";"NACE resistance rating (unitless)";"resistance note";"conc. (%)";"temp. (°F)";"test note";"reference";"";"";"";"";"";"";"";"";"";"";"";"";""
"1";"Acrylonitrile Butadiene Styrene Polymer (ABS)";"ethylene dibromide";"1,2-dibromoethane";"106-93-4";"C2H4Br2";"solvents";"3";"not recommended";"100";"70 – 150";"";"1";"";"";"";"";"";"";"";"";"";"";"";"";""
"2";"Carbon-Graphite Composites";"ethylene dibromide";"1,2-dibromoethane";"106-93-4";"C2H4Br2";"solvents";"1";"recommended";"100";"70 – 200";"";"1";"";"";"";"";"";"";"";"";"";"";"";"";""
"3";"Chlorinated Polyvinyl Chloride (CPVC)";"ethylene dibromide";"1,2-dibromoethane";"106-93-4";"C2H4Br2";"solvents";"3";"not recommended";"100";"70 – 212";"";"1, 20";"";"";"";"";"";"";"";"";"";"";"";"";""
"4";"Concrete";"ethylene dibromide";"1,2-dibromoethane";"106-93-4";"C2H4Br2";"solvents";"3";"not recommended";"100";"60 – 70";"permeable";"1";"";"";"";"";"";"";"";"";"";"";"";"";""
"5";"Fluorinated Ethylene Propylene Copolymer (FEP)/ Polytetrafluoroethylene (PTFE)";"ethylene dibromide";"1,2-dibromoethane";"106-93-4";"C2H4Br2";"solvents";"1";"recommended";"100";"70 – 90";"immersed, cyclic immersion";"1, 22";"";"";"";"";"";"";"";"";"";"";"";"";""
"6";"Fluorinated Ethylene Propylene Copolymer (FEP)/ Polytetrafluoroethylene (PTFE)";"ethylene dibromide";"1,2-dibromoethane";"106-93-4";"C2H4Br2";"solvents";"1";"recommended";"100";"90 – 195";"";"1, 22";"";"";"";"";"";"";"";"";"";"";"";"";""
"7";"Fluorinated Ethylene Propylene Copolymer (FEP)/ Polytetrafluoroethylene (PTFE)";"ethylene dibromide";"1,2-dibromoethane";"106-93-4";"C2H4Br2";"solvents";"1";"recommended; weight gain ";"100";"195 – 212";"";"1, 22";"";"";"";"";"";"";"";"";"";"";"";"";""
"8";"Fluororubber";"ethylene dibromide";"1,2-dibromoethane";"106-93-4";"C2H4Br2";"solvents";"3";"not recommended";"100";"60 – 70";"";"1";"";"";"";"";"";"";"";"";"";"";"";"";""
"9";"Glass, Chemical";"ethylene dibromide";"1,2-dibromoethane";"106-93-4";"C2H4Br2";"solvents";"1";"recommended";"100";"70 – 250";"";"1";"";"";"";"";"";"";"";"";"";"";"";"";""
"10";"Polyethylene (PE)";"ethylene dibromide";"1,2-dibromoethane";"106-93-4";"C2H4Br2";"solvents";"3";"not recommended";"100";"60 – 70";"plasticizer";"1, 8";"";"";"";"";"";"";"";"";"";"";"";"";""
"11";"Polymethyl Methacrylate (PMMA)";"ethylene dibromide";"1,2-dibromoethane";"106-93-4";"C2H4Br2";"solvents";"3";"not recommended";"100";"60 – 70";"";"1";"";"";"";"";"";"";"";"";"";"";"";"";""
"12";"Polyvinyl Chloride (PVC)";"ethylene dibromide";"1,2-dibromoethane";"106-93-4";"C2H4Br2";"solvents";"3";"not recommended";"100";"70 – 150";"";"1";"";"";"";"";"";"";"";"";"";"";"";"";""
"13";"Polyvinylidene Fluoride (PVDF)";"ethylene dibromide";"1,2-dibromoethane";"106-93-4";"C2H4Br2";"solvents";"1";"recommended";"100";"70 – 275";"";"1, 23";"";"";"";"";"";"";"";"";"";"";"";"";""
"14";"Wood";"ethylene dibromide";"1,2-dibromoethane";"106-93-4";"C2H4Br2";"solvents";"3";"not recommended";"100";"60 – 70";"permeable";"1";"";"";"";"";"";"";"";"";"";"";"";"";""
"";"";"";"";"";"";"";"";"";"";"";"";"";"";"";"";"";"";"";"";"";"";"";"";"";""
"";"";"";"";"";"";"";"";"";"";"";"";"";"";"";"";"";"";"";"";"";"";"";"";"";""
"Corrosion Survey Database (COR•SUR) © 2002 NACE International";"";"";"";"";"";"";"";"";"";"";"";"";"";"";"";"";"";"";"";"";"";"";"";"";""

File: data/corrosion_data/TableData - 2024-11-11T004037.232.csv
sep=;
"Title: Corrosion Survey Database (COR•SUR)";"";"";"";"";"";"";"";"";"";"";"";"";"";"";"";"";"";"";"";"";"";"";"";"";""
"Table: Ethylene dichloride";"";"";"";"";"";"";"";"";"";"";"";"";"";"";"";"";"";"";"";"";"";"";"";"";""
"DOWNLOAD SHOWS ONLY THE DISPLAYED DATA, UP TO 50 ROWS";"";"";"";"";"";"";"";"";"";"";"";"";"";"";"";"";"";"";"";"";"";"";"";"";""
"No.";"material or substance name";"material synonym";"exposure medium";"exposure medium synonym";"exposure medium note";"exposure medium CAS RN";"exposure medium formula";"exposure medium class";"NACE resistance rating (unitless)";"resistance note";"conc. (%)";"temp. (°F)";"exposure time (mo (30))";"test note";"reference";"";"";"";"";"";"";"";"";"";""
"1";"Acetal Resins (Polyoxymethylene)";"";"ethylene dichloride";"1,2-dichloroethane";"";"107-06-2";"C2H4Cl2";"solvents";"1";"recommended";"100";"60 – 70";"";"";"1";"";"";"";"";"";"";"";"";"";""
"2";"Acetal Resins (Polyoxymethylene)";"";"ethylene dichloride";"1,2-dichloroethane";"";"107-06-2";"C2H4Cl2";"solvents";"3";"not recommended; tension modulus loss 68%";"100";"100 – 125";"";"";"1";"";"";"";"";"";"";"";"";"";""
"3";"Acetal Resins (Polyoxymethylene)";"";"ethylene dichloride";"1,2-dichloroethane";"";"107-06-2";"C2H4Cl2";"solvents";"3";"not recommended; weight loss, ";"100";"125 – 150";"";"";"1";"";"";"";"";"";"";"";"";"";""
"4";"Acrylonitrile Butadiene Styrene Polymer (ABS)";"";"ethylene dichloride";"1,2-dichloroethane";"";"107-06-2";"C2H4Cl2";"solvents";"3";"not recommended; may dissolve ";"100";"60 – 135";"";"";"1";"";"";"";"";"";"";"";"";"";""
"5";"Acrylonitrile Butadiene Styrene Polymer (ABS)";"";"ethylene dichloride";"1,2-dichloroethane";"";"107-06-2";"C2H4Cl2";"solvents";"3";"not recommended; may dissolve ";"100";"135 – 150";"";"";"1";"";"";"";"";"";"";"";"";"";""
"6";"Carbon-Graphite Composites";"";"ethylene dichloride";"1,2-dichloroethane";"";"107-06-2";"C2H4Cl2";"solvents";"1";"recommended";"100";"70 – 175";"";"";"1";"";"";"";"";"";"";"";"";"";""
"7";"Cellulose Acetate";"";"ethylene dichloride";"1,2-dichloroethane";"";"107-06-2";"C2H4Cl2";"solvents";"3";"not recommended; disintegrated";"100";"60 – 70";"<1";"";"1";"";"";"";"";"";"";"";"";"";""
"8";"Cellulose Acetate Butyrate";"";"ethylene dichloride";"1,2-dichloroethane";"";"107-06-2";"C2H4Cl2";"solvents";"3";"not recommended; disintegrated";"100";"60 – 70";"<1";"";"1";"";"";"";"";"";"";"";"";"";""
"9";"Chlorinated Polyvinyl Chloride (CPVC)";"";"ethylene dichloride";"1,2-dichloroethane";"";"107-06-2";"C2H4Cl2";"solvents";"3";"not recommended";"100";"70 – 212";"";"";"1";"";"";"";"";"";"";"";"";"";""
"10";"Chlorosulfonated Polyethylene";"";"ethylene dichloride";"1,2-dichloroethane";"";"107-06-2";"C2H4Cl2";"solvents";"3";"not recommended";"100";"60 – 70";"";"";"1";"";"";"";"";"";"";"";"";"";""
"11";"Concrete";"";"ethylene dichloride";"1,2-dichloroethane";"";"107-06-2";"C2H4Cl2";"solvents";"3";"not recommended";"100";"60 – 70";"";"permeable";"1";"";"";"";"";"";"";"";"";"";""
"12";"Epoxy Resin, Asbestos/ Glass Fiber- Reinforced";"";"ethylene dichloride";"1,2-dichloroethane";"";"107-06-2";"C2H4Cl2";"solvents";"1";"recommended; over 3 years";">10";"50 – 120";">12";"";"1";"";"";"";"";"";"";"";"";"";""
"13";"Epoxy Resin, Glass Fiber- Reinforced";"";"ethylene dichloride";"1,2-dichloroethane";"";"107-06-2";"C2H4Cl2";"solvents";"1";"recommended; weight gain ";"100";"70 – 80";"";"";"1";"";"";"";"";"";"";"";"";"";""
"14";"Epoxy Resin, Glass Fiber- Reinforced";"";"ethylene dichloride";"1,2-dichloroethane";"";"107-06-2";"C2H4Cl2";"solvents";"2";"questionable";"100";"80 – 150";"";"";"1";"";"";"";"";"";"";"";"";"";""
"15";"Fluorinated Ethylene Propylene Copolymer (FEP)/ Polytetrafluoroethylene (PTFE)";"";"ethylene dichloride";"1,2-dichloroethane";"";"107-06-2";"C2H4Cl2";"solvents";"1";"recommended; immersed not recommended";"100";"70 – 90";"";"cyclic immersion";"1";"";"";"";"";"";"";"";"";"";""
"16";"Fluororubber";"";"ethylene dichloride";"1,2-dichloroethane";"";"107-06-2";"C2H4Cl2";"solvents";"3";"not recommended; weight gain";"100";"60 – 70";"<1";"";"1";"";"";"";"";"";"";"";"";"";""
"17";"Furfuryl Alcohol Resin, Asbestos-Reinforced";"";"ethylene dichloride";"1,2-dichloroethane";"";"107-06-2";"C2H4Cl2";"solvents";"3";"not recommended";"100";"70 – 80";"";"";"1";"";"";"";"";"";"";"";"";"";""
"18";"Furfuryl Alcohol Resin, Glass Fiber-Reinforced";"";"ethylene dichloride";"1,2-dichloroethane";"";"107-06-2";"C2H4Cl2";"solvents";"3";"not recommended";"100";"70 – 200";"";"";"1";"";"";"";"";"";"";"";"";"";""
"19";"Glass, Chemical";"";"ethylene dichloride";"1,2-dichloroethane";"";"107-06-2";"C2H4Cl2";"solvents";"1";"recommended";"100";"70 – 175";"";"";"1";"";"";"";"";"";"";"";"";"";""
"20";"Glassed Steel";"";"ethylene dichloride";"1,2-dichloroethane";"";"107-06-2";"C2H4Cl2";"solvents";"1";"recommended; questionable ";">10";"50 – 300";"";"";"1";"";"";"";"";"";"";"";"";"";""
"21";"Nylon";"";"ethylene dichloride";"1,2-dichloroethane";"";"107-06-2";"C2H4Cl2";"solvents";"2";"questionable";"100";"60 – 70";"<1";"";"1";"";"";"";"";"";"";"";"";"";""
"22";"Phenolic Resins, Asbestos-Reinforced";"";"ethylene dichloride";"1,2-dichloroethane";"";"107-06-2";"C2H4Cl2";"solvents";"1";"recommended";"100";"60 – 70";"";"";"1";"";"";"";"";"";"";"";"";"";""
"23";"Phenolic Resins, Asbestos-Reinforced";"";"ethylene dichloride";"1,2-dichloroethane";"";"107-06-2";"C2H4Cl2";"solvents";"1";"recommended";"100";"70 – 80";"";"";"1";"";"";"";"";"";"";"";"";"";""
"24";"Phenolic Resins, Asbestos-Reinforced";"";"ethylene dichloride";"1,2-dichloroethane";"";"107-06-2";"C2H4Cl2";"solvents";"2";"questionable";"100";"80 – 150";"";"";"1";"";"";"";"";"";"";"";"";"";""
"25";"Phenolic Resins, Non-asbestos";"Haveg 41-NA";"ethylene dichloride";"1,2-dichloroethane";"liquid";"107-06-2";"C2H4Cl2";"solvents";"1";"recommended; slight weight/volume change";"100";"181";"";"90 days";"3";"";"";"";"";"";"";"";"";"";""
"26";"Polychloroprene";"";"ethylene dichloride";"1,2-dichloroethane";"";"107-06-2";"C2H4Cl2";"solvents";"2";"questionable";"100";"60 – 70";"";"";"1";"";"";"";"";"";"";"";"";"";""
"27";"Polychloroprene";"";"ethylene dichloride";"1,2-dichloroethane";"";"107-06-2";"C2H4Cl2";"solvents";"3";"not recommended; weight gain, ";"100";"70 – 125";"";"";"1";"";"";"";"";"";"";"";"";"";""
"28";"Polyesters, Glass Fiber-Reinforced";"";"ethylene dichloride";"1,2-dichloroethane";"";"107-06-2";"C2H4Cl2";"solvents";"3";"not recommended";">10";"75 – 175";"";"";"1";"";"";"";"";"";"";"";"";"";""
"29";"Polyethylene (PE)";"";"ethylene dichloride";"1,2-dichloroethane";"";"107-06-2";"C2H4Cl2";"solvents";"3";"not recommended; may stress crack; swollen; weight gain; plasticizer";"100";"70 – 150";"<1";"";"1, 8";"";"";"";"";"";"";"";"";"";""
"30";"Polymethyl Methacrylate (PMMA)";"";"ethylene dichloride";"1,2-dichloroethane";"";"107-06-2";"C2H4Cl2";"solvents";"3";"not recommended; may dissolve";"100";"70 – 150";"<1";"";"1";"";"";"";"";"";"";"";"";"";""
"31";"Polyphenylene Sulfide (40% Glass-Filled)";"Fortron PPS";"ethylene dichloride";"1,2-dichloroethane";"";"107-06-2";"C2H4Cl2";"solvents";"1";"recommended";"100";"0 – 50";"<1";"";"11";"";"";"";"";"";"";"";"";"";""
"32";"Polypropylene (PP)";"";"ethylene dichloride";"1,2-dichloroethane";"";"107-06-2";"C2H4Cl2";"solvents";"2";"questionable; swollen; weight gain";"100";"60 – 125";"<1";"";"1";"";"";"";"";"";"";"";"";"";""
"33";"Polypropylene (PP)";"";"ethylene dichloride";"1,2-dichloroethane";"";"107-06-2";"C2H4Cl2";"solvents";"3";"not recommended";"100";"125 – 212";"";"";"1";"";"";"";"";"";"";"";"";"";""
"34";"Polyvinyl Chloride (PVC)";"";"ethylene dichloride";"1,2-dichloroethane";"";"107-06-2";"C2H4Cl2";"solvents";"3";"not recommended";"100";"70 – 135";"";"";"1";"";"";"";"";"";"";"";"";"";""
"35";"Polyvinyl Chloride (PVC)";"";"ethylene dichloride";"1,2-dichloroethane";"";"107-06-2";"C2H4Cl2";"solvents";"3";"not recommended; disintegrated ";"100";"135 – 150";"";"";"1";"";"";"";"";"";"";"";"";"";""
"36";"Polyvinylidene Fluoride (PVDF)";"";"ethylene dichloride";"1,2-dichloroethane";"";"107-06-2";"C2H4Cl2";"solvents";"1";"recommended";"100";"70 – 275";"";"";"1, 23";"";"";"";"";"";"";"";"";"";""
"37";"Rubber, Butyl (BR)";"";"ethylene dichloride";"1,2-dichloroethane";"";"107-06-2";"C2H4Cl2";"solvents";"2";"questionable";"100";"60 – 70";"[>12]";"";"1";"";"";"";"";"";"";"";"";"";""
"38";"Rubber, Butyl (BR)";"";"ethylene dichloride";"1,2-dichloroethane";"";"107-06-2";"C2H4Cl2";"solvents";"2";"questionable";"100";"150 – 175";"[";"";"1";"";"";"";"";"";"";"";"";"";""
"39";"Rubber, Natural (NR)";"";"ethylene dichloride";"1,2-dichloroethane";"";"107-06-2";"C2H4Cl2";"solvents";"3";"not recommended";"100";"60 – 70";"";"";"1";"";"";"";"";"";"";"";"";"";""
"40";"Rubber, Natural (NR)";"";"ethylene dichloride";"1,2-dichloroethane";"";"107-06-2";"C2H4Cl2";"solvents";"3";"not recommended; weight gain ";"100";"70 – 110";"";"";"1";"";"";"";"";"";"";"";"";"";""
"41";"Rubber, Natural (NR)";"";"ethylene dichloride";"1,2-dichloroethane";"";"107-06-2";"C2H4Cl2";"solvents";"3";"not recommended; weight gain ";"100";"110 – 125";"";"";"1";"";"";"";"";"";"";"";"";"";""
"42";"Styrene Acrylonitrile Copolymer (SAN)";"";"ethylene dichloride";"1,2-dichloroethane";"";"107-06-2";"C2H4Cl2";"solvents";"3";"not recommended";"100";"70 – 125";"";"";"1";"";"";"";"";"";"";"";"";"";""
"43";"Vinyl Ester Resins";"";"ethylene dichloride";"1,2-dichloroethane";"";"107-06-2";"C2H4Cl2";"solvents";"3";"not recommended";"100";"75 – 180";"";"";"7";"";"";"";"";"";"";"";"";"";""
"44";"Wood";"";"ethylene dichloride";"1,2-dichloroethane";"";"107-06-2";"C2H4Cl2";"solvents";"3";"not recommended";"100";"60 – 70";"";"permeable";"1";"";"";"";"";"";"";"";"";"";""
"";"";"";"";"";"";"";"";"";"";"";"";"";"";"";"";"";"";"";"";"";"";"";"";"";""
"";"";"";"";"";"";"";"";"";"";"";"";"";"";"";"";"";"";"";"";"";"";"";"";"";""
"Corrosion Survey Database (COR•SUR) © 2002 NACE International";"";"";"";"";"";"";"";"";"";"";"";"";"";"";"";"";"";"";"";"";"";"";"";"";""

File: data/corrosion_data/TableData - 2024-11-11T004046.875.csv
sep=;
"Title: Corrosion Survey Database (COR•SUR)";"";"";"";"";"";"";"";"";"";"";"";"";"";"";"";"";"";"";"";"";"";"";"";"";""
"Table: Methylene chloride";"";"";"";"";"";"";"";"";"";"";"";"";"";"";"";"";"";"";"";"";"";"";"";"";""
"DOWNLOAD SHOWS ONLY THE DISPLAYED DATA, UP TO 50 ROWS";"";"";"";"";"";"";"";"";"";"";"";"";"";"";"";"";"";"";"";"";"";"";"";"";""
"No.";"material or substance name";"material synonym";"exposure medium";"exposure medium synonym";"exposure medium note";"exposure medium CAS RN";"exposure medium formula";"exposure medium class";"NACE resistance rating (unitless)";"resistance note";"conc. (%)";"temp. (°F)";"exposure time (mo (30))";"test note";"reference";"";"";"";"";"";"";"";"";"";""
"1";"Acetal Resins (Polyoxymethylene)";"";"methylene chloride";"dichloromethane";"";"1975-09-02";"CH2Cl2";"solvents";"2";"questionable";"100";"60 – 70";"";"";"1";"";"";"";"";"";"";"";"";"";""
"2";"Acrylonitrile Butadiene Styrene Polymer (ABS)";"";"methylene chloride";"dichloromethane";"";"1975-09-02";"CH2Cl2";"solvents";"2";"questionable";"100";"60 – 70";"";"";"1";"";"";"";"";"";"";"";"";"";""
"3";"Acrylonitrile Butadiene Styrene Polymer (ABS)";"";"methylene chloride";"dichloromethane";"";"1975-09-02";"CH2Cl2";"solvents";"3";"not recommended";"100";"70 – 150";"";"";"1";"";"";"";"";"";"";"";"";"";""
"4";"Cellulose Acetate";"";"methylene chloride";"dichloromethane";"";"1975-09-02";"CH2Cl2";"solvents";"3";"not recommended; disintegrated";"100";"60 – 70";"<1";"";"1";"";"";"";"";"";"";"";"";"";""
"5";"Cellulose Acetate Butyrate";"";"methylene chloride";"dichloromethane";"";"1975-09-02";"CH2Cl2";"solvents";"3";"not recommended; disintegrated";"100";"60 – 70";"<1";"";"1";"";"";"";"";"";"";"";"";"";""
"6";"Chlorendic Unsaturated Polyester, Glass Fiber-Reinforced (190 + 47)";"HET acid polyester-Polifos 190 + 47 phr styrene";"methylene chloride";"dichloromethane";"";"1975-09-02";"CH2Cl2";"solvents";"3";"not recommended";"100";"80";"<6";"";"16";"";"";"";"";"";"";"";"";"";""
"7";"Chlorinated Polyvinyl Chloride (CPVC)";"";"methylene chloride";"dichloromethane";"";"1975-09-02";"CH2Cl2";"solvents";"3";"not recommended";"100";"70 – 212";"";"";"1, 20";"";"";"";"";"";"";"";"";"";""
"8";"Chlorosulfonated Polyethylene";"";"methylene chloride";"dichloromethane";"";"1975-09-02";"CH2Cl2";"solvents";"3";"not recommended";"100";"60 – 70";"";"";"1";"";"";"";"";"";"";"";"";"";""
"9";"Concrete";"";"methylene chloride";"dichloromethane";"";"1975-09-02";"CH2Cl2";"solvents";"1";"recommended";"100";"60 – 70";"";"~7pH; >7pH; no water; wet";"1";"";"";"";"";"";"";"";"";"";""
"10";"Epoxy Resin, Asbestos/ Glass Fiber- Reinforced";"";"methylene chloride";"dichloromethane";"";"1975-09-02";"CH2Cl2";"solvents";"3";"not recommended";">10";"75 – 482";">12";"";"1";"";"";"";"";"";"";"";"";"";""
"11";"Epoxy Resin, Glass Fiber- Reinforced";"";"methylene chloride";"dichloromethane";"";"1975-09-02";"CH2Cl2";"solvents";"3";"not recommended";"100";"70 – 80";"";"";"1, 19";"";"";"";"";"";"";"";"";"";""
"12";"Ethylene Tetrafluoroethylene Copolymer (ETFE)";"";"methylene chloride";"dichloromethane";"";"1975-09-02";"CH2Cl2";"solvents";"1";"recommended; strength loss; steady state reached in one week exposure";"100";"32 – 100";"<1";"";"1, 22";"";"";"";"";"";"";"";"";"";""
"13";"Fluorinated Ethylene Propylene Copolymer (FEP)/ Polytetrafluoroethylene (PTFE)";"";"methylene chloride";"dichloromethane";"";"1975-09-02";"CH2Cl2";"solvents";"1";"recommended";"100";"70 – 90";"";"cyclic immersion; immersed";"1";"";"";"";"";"";"";"";"";"";""
"14";"Fluororubber";"";"methylene chloride";"dichloromethane";"";"1975-09-02";"CH2Cl2";"solvents";"3";"not recommended";"100";"60 – 70";"";"";"1";"";"";"";"";"";"";"";"";"";""
"15";"Furfuryl Alcohol Resin, Glass Fiber-Reinforced";"";"methylene chloride";"dichloromethane";"";"1975-09-02";"CH2Cl2";"solvents";"1";"recommended";"100";"70 – 100";">12";"";"1";"";"";"";"";"";"";"";"";"";""
"16";"Glass, Chemical";"";"methylene chloride";"dichloromethane";"";"1975-09-02";"CH2Cl2";"solvents";"1";"recommended";"100";"70 – 250";"";"static; no water; wet; pipes";"1";"";"";"";"";"";"";"";"";"";""
"17";"Nylon";"";"methylene chloride";"dichloromethane";"";"1975-09-02";"CH2Cl2";"solvents";"3";"not recommended";"100";"60 – 70";"";"";"1";"";"";"";"";"";"";"";"";"";""
"18";"Perfluoroalkoxy Resins";"";"methylene chloride";"dichloromethane";"";"1975-09-02";"CH2Cl2";"solvents";"1";"recommended; weight gain; strength loss";"100";"32 – 85";"<1";"";"1";"";"";"";"";"";"";"";"";"";""
"19";"Perfluoroalkoxy Resins";"";"methylene chloride";"dichloromethane";"";"1975-09-02";"CH2Cl2";"solvents";"1";"recommended";"100";"85 – 100";"";"boiling point 40°C (104°F)";"1";"";"";"";"";"";"";"";"";"";""
"20";"Phenolic Resins, Asbestos-Reinforced";"";"methylene chloride";"dichloromethane";"";"1975-09-02";"CH2Cl2";"solvents";"1";"recommended";"100";"70 – 150";"";"";"1";"";"";"";"";"";"";"";"";"";""
"21";"Phenolic Resins, Non-asbestos";"Haveg 41-NA";"methylene chloride";"dichloromethane";"liquid";"1975-09-02";"CH2Cl2";"solvents";"1";"recommended; slight weight/volume change";"100";"75";"";"90 days";"3";"";"";"";"";"";"";"";"";"";""
"22";"Polyesters, Glass Fiber-Reinforced";"";"methylene chloride";"dichloromethane";"";"1975-09-02";"CH2Cl2";"solvents";"3";"not recommended";"100";"70 – 80";"";"";"1";"";"";"";"";"";"";"";"";"";""
"23";"Polyethylene (PE)";"";"methylene chloride";"dichloromethane";"";"1975-09-02";"CH2Cl2";"solvents";"3";"not recommended";"100";"70 – 150";"";"low plasticizer";"1, 8";"";"";"";"";"";"";"";"";"";""
"24";"Polymethyl Methacrylate (PMMA)";"";"methylene chloride";"dichloromethane";"";"1975-09-02";"CH2Cl2";"solvents";"3";"not recommended";"100";"60 – 70";"";"";"1";"";"";"";"";"";"";"";"";"";""
"25";"Polyphenylene Sulfide (40% Glass-Filled)";"Fortron PPS";"methylene chloride";"dichloromethane";"";"1975-09-02";"CH2Cl2";"solvents";"1";"recommended";"100";"0 – 70";"<1";"";"11";"";"";"";"";"";"";"";"";"";""
"26";"Polypropylene (PP)";"";"methylene chloride";"dichloromethane";"";"1975-09-02";"CH2Cl2";"solvents";"2";"questionable";"100";"60 – 80";"<6";"";"1";"";"";"";"";"";"";"";"";"";""
"27";"Polypropylene (PP)";"";"methylene chloride";"dichloromethane";"";"1975-09-02";"CH2Cl2";"solvents";"3";"not recommended";"100";"80 – 212";"";"";"1";"";"";"";"";"";"";"";"";"";""
"28";"Polyvinyl Chloride (PVC)";"";"methylene chloride";"dichloromethane";"";"1975-09-02";"CH2Cl2";"solvents";"3";"not recommended";"100";"70 – 150";"";"";"1";"";"";"";"";"";"";"";"";"";""
"29";"Polyvinylidene Chloride (PVDC)";"Saran brand resin";"methylene chloride";"dichloromethane";"";"1975-09-02";"CH2Cl2";"solvents";"3";"not recommended";"100";"75";"";"";"6";"";"";"";"";"";"";"";"";"";""
"30";"Polyvinylidene Fluoride (PVDF)";"Kynar";"methylene chloride";"dichloromethane";"";"1975-09-02";"CH2Cl2";"solvents";"1";"recommended";"100";"70 – 125";"<6";"";"1, 17";"";"";"";"";"";"";"";"";"";""
"31";"Polyvinylidene Fluoride (PVDF)";"";"methylene chloride";"dichloromethane";"";"1975-09-02";"CH2Cl2";"solvents";"2";"questionable";"100";"125 – 150";"";"";"1, 17";"";"";"";"";"";"";"";"";"";""
"32";"Polyvinylidene Fluoride (PVDF)";"";"methylene chloride";"dichloromethane";"";"1975-09-02";"CH2Cl2";"solvents";"3";"not recommended";"100";"150 – 285";"";"";"1, 17";"";"";"";"";"";"";"";"";"";""
"33";"Rubber, Butyl (BR)";"";"methylene chloride";"dichloromethane";"";"1975-09-02";"CH2Cl2";"solvents";"2";"questionable";"100";"60 – 70";"";"";"1";"";"";"";"";"";"";"";"";"";""
"34";"Styrene Acrylonitrile Copolymer (SAN)";"";"methylene chloride";"dichloromethane";"";"1975-09-02";"CH2Cl2";"solvents";"3";"not recommended";"100";"70 – 125";"";"";"1";"";"";"";"";"";"";"";"";"";""
"35";"Vinyl Ester Resins";"";"methylene chloride";"dichloromethane";"";"1975-09-02";"CH2Cl2";"solvents";"3";"not recommended";"100";"70 – 80";"";"";"7";"";"";"";"";"";"";"";"";"";""
"36";"Wood";"";"methylene chloride";"dichloromethane";"";"1975-09-02";"CH2Cl2";"solvents";"3";"not recommended";"100";"60 – 70";"";"permeable";"1";"";"";"";"";"";"";"";"";"";""
"";"";"";"";"";"";"";"";"";"";"";"";"";"";"";"";"";"";"";"";"";"";"";"";"";""
"";"";"";"";"";"";"";"";"";"";"";"";"";"";"";"";"";"";"";"";"";"";"";"";"";""
"Corrosion Survey Database (COR•SUR) © 2002 NACE International";"";"";"";"";"";"";"";"";"";"";"";"";"";"";"";"";"";"";"";"";"";"";"";"";""

File: data/corrosion_data/TableData - 2024-11-11T004103.593.csv
sep=;
"Title: Corrosion Survey Database (COR•SUR)";"";"";"";"";"";"";"";"";"";"";"";"";"";"";"";"";"";"";"";"";"";"";"";"";""
"Table: Stoddards solvent";"";"";"";"";"";"";"";"";"";"";"";"";"";"";"";"";"";"";"";"";"";"";"";"";""
"DOWNLOAD SHOWS ONLY THE DISPLAYED DATA, UP TO 50 ROWS";"";"";"";"";"";"";"";"";"";"";"";"";"";"";"";"";"";"";"";"";"";"";"";"";""
"No.";"material or substance name";"material synonym";"exposure medium";"exposure medium note";"exposure medium class";"NACE resistance rating (unitless)";"resistance note";"conc. (%)";"temp. (°F)";"exposure time (mo (30))";"reference";"";"";"";"";"";"";"";"";"";"";"";"";"";""
"1";"Acrylonitrile Butadiene Styrene Polymer (ABS)";"";"stoddards solvent";"dry-cleaning solvent";"solvents";"2";"questionable";"100";"70 – 150";"";"1";"";"";"";"";"";"";"";"";"";"";"";"";"";""
"2";"Chlorinated Polyvinyl Chloride (CPVC)";"";"stoddards solvent";"dry-cleaning solvent";"solvents";"3";"not recommended";"100";"70 – 212";"";"1, 2";"";"";"";"";"";"";"";"";"";"";"";"";"";""
"3";"Polyethylene (PE)";"";"stoddards solvent";"dry-cleaning solvent";"solvents";"1";"recommended";"100";"70 – 80";"";"1";"";"";"";"";"";"";"";"";"";"";"";"";"";""
"4";"Polyethylene (PE)";"";"stoddards solvent";"dry-cleaning solvent";"solvents";"2";"questionable";"100";"80 – 125";"";"1";"";"";"";"";"";"";"";"";"";"";"";"";"";""
"5";"Polyphenylene Sulfide (40% Glass-Filled)";"Fortron PPS";"stoddards solvent";"dry-cleaning solvent";"solvents";"1";"recommended";"100";"0 – 200";"<1";"11";"";"";"";"";"";"";"";"";"";"";"";"";"";""
"6";"Polyvinylidene Fluoride (PVDF)";"";"stoddards solvent";"dry-cleaning solvent";"solvents";"1";"recommended";"100";"70 – 250";"";"1, 23";"";"";"";"";"";"";"";"";"";"";"";"";"";""
"";"";"";"";"";"";"";"";"";"";"";"";"";"";"";"";"";"";"";"";"";"";"";"";"";""
"";"";"";"";"";"";"";"";"";"";"";"";"";"";"";"";"";"";"";"";"";"";"";"";"";""
"Corrosion Survey Database (COR•SUR) © 2002 NACE International";"";"";"";"";"";"";"";"";"";"";"";"";"";"";"";"";"";"";"";"";"";"";"";"";""
"";"";"";"";"";"";"";"";"";"";"";"";"";"";"";"";"";"";"";"";"";"";"";"";"";""

File: data/corrosion_data/TableData - 2024-11-11T004208.704.csv
sep=;
"Title: Corrosion Survey Database (COR•SUR)";"";"";"";"";"";"";"";"";"";"";"";"";"";"";"";"";"";"";"";"";"";"";"";"";""
"Table: Trichloroethylene";"";"";"";"";"";"";"";"";"";"";"";"";"";"";"";"";"";"";"";"";"";"";"";"";""
"DOWNLOAD SHOWS ONLY THE DISPLAYED DATA, UP TO 50 ROWS";"";"";"";"";"";"";"";"";"";"";"";"";"";"";"";"";"";"";"";"";"";"";"";"";""
"No.";"material or substance name";"material synonym";"exposure medium";"exposure medium synonym";"exposure medium note";"exposure medium CAS RN";"exposure medium formula";"exposure medium class";"NACE resistance rating (unitless)";"resistance note";"conc. (%)";"temp. (°F)";"exposure time (mo (30))";"test note";"reference";"";"";"";"";"";"";"";"";"";""
"1";"Acetal Resins (Polyoxymethylene)";"";"trichloroethylene";"trichloroethene";"";"1979-01-06";"C2HCl3";"solvents";"2";"questionable";"100";"60 – 70";"";"";"1";"";"";"";"";"";"";"";"";"";""
"2";"Acrylonitrile Butadiene Styrene Polymer (ABS)";"";"trichloroethylene";"trichloroethene";"";"1979-01-06";"C2HCl3";"solvents";"3";"not recommended";"100";"60 – 150";"";"";"1";"";"";"";"";"";"";"";"";"";""
"3";"Carbon-Graphite Composites";"";"trichloroethylene";"trichloroethene";"";"1979-01-06";"C2HCl3";"solvents";"1";"recommended";"100";"70 – 200";"";"";"1";"";"";"";"";"";"";"";"";"";""
"4";"Cellulose Acetate Butyrate";"";"trichloroethylene";"trichloroethene";"";"1979-01-06";"C2HCl3";"solvents";"3";"not recommended; swollen";"100";"60 – 70";"<1";"";"1";"";"";"";"";"";"";"";"";"";""
"5";"Chlorendic Unsaturated Polyester, Glass Fiber-Reinforced (869 + 44.5)";"HET acid polyester-Polifos 869 + 44.5 phr styrene";"trichloroethylene";"trichloroethene";"";"1979-01-06";"C2HCl3";"solvents";"3";"not recommended";"100";"150";"<6";"";"16";"";"";"";"";"";"";"";"";"";""
"6";"Chlorinated Polyvinyl Chloride (CPVC)";"";"trichloroethylene";"trichloroethene";"";"1979-01-06";"C2HCl3";"solvents";"3";"not recommended";"100";"70 – 212";"<6";"";"1, 20";"";"";"";"";"";"";"";"";"";""
"7";"Chlorosulfonated Polyethylene";"";"trichloroethylene";"trichloroethene";"";"1979-01-06";"C2HCl3";"solvents";"3";"not recommended";"100";"60 – 70";"";"";"1";"";"";"";"";"";"";"";"";"";""
"8";"Epoxy Resin, Asbestos/ Glass Fiber- Reinforced";"";"trichloroethylene";"trichloroethene";"";"1979-01-06";"C2HCl3";"solvents";"1";"recommended";">10";"75 – 90";">12";"";"1";"";"";"";"";"";"";"";"";"";""
"9";"Epoxy Resin, Glass Fiber- Reinforced";"";"trichloroethylene";"trichloroethene";"";"1979-01-06";"C2HCl3";"solvents";"1";"recommended";"100";"70 – 120";"";"";"1, 19";"";"";"";"";"";"";"";"";"";""
"10";"Fluorinated Ethylene Propylene Copolymer (FEP)/ Polytetrafluoroethylene (PTFE)";"";"trichloroethylene";"trichloroethene";"";"1979-01-06";"C2HCl3";"solvents";"1";"recommended";"100";"60 – 70";"<1";"";"1, 22";"";"";"";"";"";"";"";"";"";""
"11";"Fluorinated Ethylene Propylene Copolymer (FEP)/ Polytetrafluoroethylene (PTFE)";"";"trichloroethylene";"trichloroethene";"";"1979-01-06";"C2HCl3";"solvents";"1";"recommended";"100";"70 – 90";"";"cyclic immersion";"1, 22";"";"";"";"";"";"";"";"";"";""
"12";"Fluororubber";"";"trichloroethylene";"trichloroethene";"";"1979-01-06";"C2HCl3";"solvents";"1";"recommended";"100";"60 – 70";"";"";"1";"";"";"";"";"";"";"";"";"";""
"13";"Furfuryl Alcohol Resin, Asbestos-Reinforced";"";"trichloroethylene";"trichloroethene";"";"1979-01-06";"C2HCl3";"solvents";"1";"recommended";"100";"70 – 80";"";"";"1";"";"";"";"";"";"";"";"";"";""
"14";"Furfuryl Alcohol Resin, Glass Fiber-Reinforced";"";"trichloroethylene";"trichloroethene";"";"1979-01-06";"C2HCl3";"solvents";"1";"recommended";"100";"70 – 90";">12";"";"1";"";"";"";"";"";"";"";"";"";""
"15";"Nylon";"";"trichloroethylene";"trichloroethene";"";"1979-01-06";"C2HCl3";"solvents";"1";"recommended";"100";"60 – 70";"";"";"1";"";"";"";"";"";"";"";"";"";""
"16";"Phenolic Resins, Asbestos-Reinforced";"";"trichloroethylene";"trichloroethene";"";"1979-01-06";"C2HCl3";"solvents";"1";"recommended";"100";"60 – 70";"";"";"1";"";"";"";"";"";"";"";"";"";""
"17";"Phenolic Resins, Asbestos-Reinforced";"";"trichloroethylene";"trichloroethene";"";"1979-01-06";"C2HCl3";"solvents";"1";"recommended";"100";"70 – 150";"";"";"1";"";"";"";"";"";"";"";"";"";""
"18";"Phenolic Resins, Non-asbestos";"Haveg 41-NA";"trichloroethylene";"trichloroethene";"liquid";"1979-01-06";"C2HCl3";"solvents";"1";"recommended; slight weight/volume change";"100";"189";"";"90 days";"3";"";"";"";"";"";"";"";"";"";""
"19";"Polychloroprene";"";"trichloroethylene";"trichloroethene";"";"1979-01-06";"C2HCl3";"solvents";"3";"not recommended";"100";"60 – 70";"";"";"1";"";"";"";"";"";"";"";"";"";""
"20";"Polyesters, Glass Fiber-Reinforced";"";"trichloroethylene";"trichloroethene";"";"1979-01-06";"C2HCl3";"solvents";"1";"recommended; recommended ";">10";"50 – 195";"";"";"1";"";"";"";"";"";"";"";"";"";""
"21";"Polyethylene (PE)";"";"trichloroethylene";"trichloroethene";"";"1979-01-06";"C2HCl3";"solvents";"3";"not recommended";"100";"70 – 150";"";"plasticizer";"1, 8";"";"";"";"";"";"";"";"";"";""
"22";"Polymethyl Methacrylate (PMMA)";"";"trichloroethylene";"trichloroethene";"";"1979-01-06";"C2HCl3";"solvents";"3";"not recommended";"100";"70 – 150";"";"";"1";"";"";"";"";"";"";"";"";"";""
"23";"Polyphenylene Sulfide (40% Glass-Filled)";"Fortron PPS";"trichloroethylene";"trichloroethene";"";"1979-01-06";"C2HCl3";"solvents";"3";"not recommended";"any";"0 – 250";"<1";"";"11";"";"";"";"";"";"";"";"";"";""
"24";"Polypropylene (PP)";"";"trichloroethylene";"trichloroethene";"";"1979-01-06";"C2HCl3";"solvents";"2";"questionable";"100";"60 – 125";"";"intermittent exposure";"1";"";"";"";"";"";"";"";"";"";""
"25";"Polypropylene (PP)";"";"trichloroethylene";"trichloroethene";"";"1979-01-06";"C2HCl3";"solvents";"3";"not recommended";"100";"125 – 212";"";"";"1";"";"";"";"";"";"";"";"";"";""
"26";"Polyvinyl Chloride (PVC)";"";"trichloroethylene";"trichloroethene";"";"1979-01-06";"C2HCl3";"solvents";"3";"not recommended";"100";"70 – 150";"";"";"1";"";"";"";"";"";"";"";"";"";""
"27";"Polyvinylidene Chloride (PVDC)";"Saran brand resin";"trichloroethylene";"trichloroethene";"";"1979-01-06";"C2HCl3";"solvents";"1";"recommended";"100";"75";"";"";"6";"";"";"";"";"";"";"";"";"";""
"28";"Polyvinylidene Fluoride (PVDF)";"Kynar";"trichloroethylene";"trichloroethene";"";"1979-01-06";"C2HCl3";"solvents";"1";"recommended";"100";"70 – 285";">12";"";"1, 17";"";"";"";"";"";"";"";"";"";""
"29";"Rubber, Butyl (BR)";"";"trichloroethylene";"trichloroethene";"";"1979-01-06";"C2HCl3";"solvents";"2";"questionable";"100";"60 – 70";"";"";"1";"";"";"";"";"";"";"";"";"";""
"30";"Rubber, Natural (NR)";"";"trichloroethylene";"trichloroethene";"";"1979-01-06";"C2HCl3";"solvents";"3";"not recommended";"100";"60 – 70";"";"";"1";"";"";"";"";"";"";"";"";"";""
"31";"Styrene Acrylonitrile Copolymer (SAN)";"";"trichloroethylene";"trichloroethene";"";"1979-01-06";"C2HCl3";"solvents";"3";"not recommended; may dissolve";"any";"0 – 250";"";"";"1";"";"";"";"";"";"";"";"";"";""
"";"";"";"";"";"";"";"";"";"";"";"";"";"";"";"";"";"";"";"";"";"";"";"";"";""
"";"";"";"";"";"";"";"";"";"";"";"";"";"";"";"";"";"";"";"";"";"";"";"";"";""
"Corrosion Survey Database (COR•SUR) © 2002 NACE International";"";"";"";"";"";"";"";"";"";"";"";"";"";"";"";"";"";"";"";"";"";"";"";"";""

File: data/corrosion_data/TableData - 2024-11-11T004215.669.csv
sep=;
"Title: Corrosion Survey Database (COR•SUR)";"";"";"";"";"";"";"";"";"";"";"";"";"";"";"";"";"";"";"";"";"";"";"";"";""
"Table: Turpentine";"";"";"";"";"";"";"";"";"";"";"";"";"";"";"";"";"";"";"";"";"";"";"";"";""
"DOWNLOAD SHOWS ONLY THE DISPLAYED DATA, UP TO 50 ROWS";"";"";"";"";"";"";"";"";"";"";"";"";"";"";"";"";"";"";"";"";"";"";"";"";""
"No.";"material or substance name";"material synonym";"exposure medium";"exposure medium note";"exposure medium class";"NACE resistance rating (unitless)";"resistance note";"conc. (%)";"temp. (°F)";"exposure time (mo (30))";"test note";"reference";"";"";"";"";"";"";"";"";"";"";"";"";""
"1";"Acetal Resins (Polyoxymethylene)";"";"turpentine";"";"solvents";"1";"recommended";"100";"70 – 150";"";"";"1";"";"";"";"";"";"";"";"";"";"";"";"";""
"2";"Acrylonitrile Butadiene Styrene Polymer (ABS)";"";"turpentine";"";"solvents";"2";"questionable";"100";"60 – 70";"";"";"1";"";"";"";"";"";"";"";"";"";"";"";"";""
"3";"Acrylonitrile Butadiene Styrene Polymer (ABS)";"";"turpentine";"";"solvents";"3";"not recommended";"100";"70 – 150";"";"";"1";"";"";"";"";"";"";"";"";"";"";"";"";""
"4";"Cellulose Acetate";"";"turpentine";"";"solvents";"1";"recommended";"100";"60 – 70";">12";"";"1";"";"";"";"";"";"";"";"";"";"";"";"";""
"5";"Cellulose Acetate Butyrate";"";"turpentine";"";"solvents";"3";"not recommended; softened, 12 months, 21°C (70°F)";"100";"60 – 70";"";"";"1";"";"";"";"";"";"";"";"";"";"";"";"";""
"6";"Chlorendic Unsaturated Polyester, Glass Fiber-Reinforced (190 + 47)";"HET acid polyester-Polifos 190 + 47 phr styrene";"turpentine";"pure gum";"solvents";"1";"recommended";"100";"120";"<6";"";"16";"";"";"";"";"";"";"";"";"";"";"";"";""
"7";"Chlorinated Polyvinyl Chloride (CPVC)";"";"turpentine";"";"solvents";"1";"recommended";"100";"60 – 70";"";"";"1, 2";"";"";"";"";"";"";"";"";"";"";"";"";""
"8";"Chlorosulfonated Polyethylene";"";"turpentine";"";"solvents";"3";"not recommended";"100";"70 – 150";"";"";"1";"";"";"";"";"";"";"";"";"";"";"";"";""
"9";"Concrete";"";"turpentine";"";"solvents";"3";"not recommended";"100";"60 – 70";"";"permeable";"1";"";"";"";"";"";"";"";"";"";"";"";"";""
"10";"Epoxy Resin, Asbestos/ Glass Fiber- Reinforced";"";"turpentine";"";"solvents";"1";"recommended";">10";"75 – 150";">12";"";"1";"";"";"";"";"";"";"";"";"";"";"";"";""
"11";"Epoxy Resin, Glass Fiber- Reinforced";"";"turpentine";"";"solvents";"1";"recommended";"100";"70 – 80";"";"";"1, 24";"";"";"";"";"";"";"";"";"";"";"";"";""
"12";"Epoxy Resin, Glass Fiber- Reinforced";"";"turpentine";"";"solvents";"3";"not recommended";"100";"80 – 150";"";"";"1, 24";"";"";"";"";"";"";"";"";"";"";"";"";""
"13";"Fluorinated Ethylene Propylene Copolymer (FEP)/ Polytetrafluoroethylene (PTFE)";"";"turpentine";"";"solvents";"1";"recommended";"100";"70 – 150";"";"cyclic immersion; immersed";"1";"";"";"";"";"";"";"";"";"";"";"";"";""
"14";"Fluororubber";"";"turpentine";"";"solvents";"1";"recommended";"100";"70 – 150";"";"";"1";"";"";"";"";"";"";"";"";"";"";"";"";""
"15";"Glass, Chemical";"";"turpentine";"";"solvents";"1";"recommended";"100";"70 – 212";"";"";"1";"";"";"";"";"";"";"";"";"";"";"";"";""
"16";"Nylon";"";"turpentine";"";"solvents";"1";"recommended";"100";"70 – 212";"";"";"1";"";"";"";"";"";"";"";"";"";"";"";"";""
"17";"Polychloroprene";"";"turpentine";"";"solvents";"3";"not recommended";"100";"60 – 70";"";"";"1";"";"";"";"";"";"";"";"";"";"";"";"";""
"18";"Polyesters, Glass Fiber-Reinforced";"";"turpentine";"";"solvents";"1";"recommended";">10";"50 – 120";"";"";"1";"";"";"";"";"";"";"";"";"";"";"";"";""
"19";"Polyethylene (PE)";"";"turpentine";"";"solvents";"2";"questionable; minor stress cracking";"100";"60 – 70";"";"plasticizer";"1, 8";"";"";"";"";"";"";"";"";"";"";"";"";""
"20";"Polyethylene (PE)";"";"turpentine";"";"solvents";"3";"not recommended";"100";"70 – 150";"";"";"1, 8";"";"";"";"";"";"";"";"";"";"";"";"";""
"21";"Polypropylene (PP)";"";"turpentine";"";"solvents";"1";"recommended; discolored; swollen; weight gain";"100";"60 – 70";"<6";"intermittent exposure";"1";"";"";"";"";"";"";"";"";"";"";"";"";""
"22";"Polypropylene (PP)";"";"turpentine";"";"solvents";"2";"questionable";"100";"70 – 125";"";"";"1";"";"";"";"";"";"";"";"";"";"";"";"";""
"23";"Polypropylene (PP)";"";"turpentine";"";"solvents";"3";"not recommended";"100";"125 – 212";"";"";"1";"";"";"";"";"";"";"";"";"";"";"";"";""
"24";"Polyvinyl Chloride (PVC)";"";"turpentine";"";"solvents";"3";"not recommended";"100";"70 – 150";"";"";"1";"";"";"";"";"";"";"";"";"";"";"";"";""
"25";"Polyvinylidene Fluoride (PVDF)";"Kynar";"turpentine";"";"solvents";"1";"recommended";"100";"70 – 285";"";"";"1, 17";"";"";"";"";"";"";"";"";"";"";"";"";""
"26";"Rubber, Butyl (BR)";"";"turpentine";"";"solvents";"3";"not recommended";"100";"70 – 150";"";"";"1";"";"";"";"";"";"";"";"";"";"";"";"";""
"27";"Rubber, Natural (NR)";"";"turpentine";"";"solvents";"3";"not recommended";"100";"70 – 150";"";"";"1";"";"";"";"";"";"";"";"";"";"";"";"";""
"28";"Styrene Acrylonitrile Copolymer (SAN)";"";"turpentine";"";"solvents";"1";"recommended";"100";"70 – 80";"";"";"1";"";"";"";"";"";"";"";"";"";"";"";"";""
"29";"Styrene Acrylonitrile Copolymer (SAN)";"";"turpentine";"";"solvents";"3";"not recommended";"100";"80 – 125";"";"";"1";"";"";"";"";"";"";"";"";"";"";"";"";""
"30";"Vinyl Ester Resins";"";"turpentine";"";"solvents";"1";"recommended";"100";"50 – 210";"";"";"7";"";"";"";"";"";"";"";"";"";"";"";"";""
"31";"Wood";"";"turpentine";"";"solvents";"1";"recommended";"100";"60 – 70";"";"";"1";"";"";"";"";"";"";"";"";"";"";"";"";""
"";"";"";"";"";"";"";"";"";"";"";"";"";"";"";"";"";"";"";"";"";"";"";"";"";""
"";"";"";"";"";"";"";"";"";"";"";"";"";"";"";"";"";"";"";"";"";"";"";"";"";""
"Corrosion Survey Database (COR•SUR) © 2002 NACE International";"";"";"";"";"";"";"";"";"";"";"";"";"";"";"";"";"";"";"";"";"";"";"";"";""

File: data/corrosion_data/TableData - 2024-11-11T004220.892.csv
sep=;
"Title: Corrosion Survey Database (COR•SUR)";"";"";"";"";"";"";"";"";"";"";"";"";"";"";"";"";"";"";"";"";"";"";"";"";""
"Table: Alum";"";"";"";"";"";"";"";"";"";"";"";"";"";"";"";"";"";"";"";"";"";"";"";"";""
"DOWNLOAD SHOWS ONLY THE DISPLAYED DATA, UP TO 50 ROWS";"";"";"";"";"";"";"";"";"";"";"";"";"";"";"";"";"";"";"";"";"";"";"";"";""
"No.";"material or substance name";"material synonym";"exposure medium";"exposure medium synonym";"exposure medium note";"exposure medium CAS RN";"exposure medium formula";"exposure medium class";"NACE resistance rating (unitless)";"resistance note";"conc. (%)";"temp. (°F)";"exposure time (mo (30))";"reference";"";"";"";"";"";"";"";"";"";"";""
"1";"Chlorendic Unsaturated Polyester, Glass Fiber-Reinforced (190 + 47)";"HET acid polyester-Polifos 190 + 47 phr styrene";"alum";"potassium aluminum sulfate dodecahydrate";"ammonium or potassium alum";"7784-24-9";"AlH24KO20S2";"salts";"1";"recommended";"10";"200";"<6";"16";"";"";"";"";"";"";"";"";"";"";""
"2";"Ethylene Tetrafluoroethylene Copolymer (ETFE)";"Teflon; Hostaflon; Fluon";"alum";"potassium aluminum sulfate dodecahydrate";"ammonium or potassium alum";"7784-24-9";"AlH24KO20S2";"salts";"1";"recommended";"any";"250 – 400";"";"10";"";"";"";"";"";"";"";"";"";"";""
"3";"Fluorinated Ethylene Propylene Copolymer (FEP)/ Polytetrafluoroethylene (PTFE)";"";"alum";"potassium aluminum sulfate dodecahydrate";"ammonium or potassium alum";"7784-24-9";"AlH24KO20S2";"salts";"1";"recommended";"any";"0 – 175";"";"10";"";"";"";"";"";"";"";"";"";"";""
"4";"Fluorinated Ethylene Propylene Copolymer (FEP)/ Polytetrafluoroethylene (PTFE)";"Teflon FEP";"alum";"potassium aluminum sulfate dodecahydrate";"ammonium or potassium alum";"7784-24-9";"AlH24KO20S2";"salts";"1";"recommended; barrier linings recommended to 149°C (300°F)";"any";"175 – 350";"";"10";"";"";"";"";"";"";"";"";"";"";""
"5";"Polyvinylidene Chloride (PVDC)";"Saran brand resin";"alum";"potassium aluminum sulfate dodecahydrate";"ammonium or potassium alum";"7784-24-9";"AlH24KO20S2";"salts";"1";"recommended";"100";"175";"";"6";"";"";"";"";"";"";"";"";"";"";""
"";"";"";"";"";"";"";"";"";"";"";"";"";"";"";"";"";"";"";"";"";"";"";"";"";""
"";"";"";"";"";"";"";"";"";"";"";"";"";"";"";"";"";"";"";"";"";"";"";"";"";""
"Corrosion Survey Database (COR•SUR) © 2002 NACE International";"";"";"";"";"";"";"";"";"";"";"";"";"";"";"";"";"";"";"";"";"";"";"";"";""
"";"";"";"";"";"";"";"";"";"";"";"";"";"";"";"";"";"";"";"";"";"";"";"";"";""
"";"";"";"";"";"";"";"";"";"";"";"";"";"";"";"";"";"";"";"";"";"";"";"";"";""
