Repository: Mahyar-rajabi94/TF_SDL

File: data/corrosion_data/TableData - 2024-11-11T004225.604.csv
sep=;
"Title: Corrosion Survey Database (COR•SUR)";"";"";"";"";"";"";"";"";"";"";"";"";"";"";"";"";"";"";"";"";"";"";"";"";""
"Table: Aluminum ammonium sulfate";"";"";"";"";"";"";"";"";"";"";"";"";"";"";"";"";"";"";"";"";"";"";"";"";""
"DOWNLOAD SHOWS ONLY THE DISPLAYED DATA, UP TO 50 ROWS";"";"";"";"";"";"";"";"";"";"";"";"";"";"";"";"";"";"";"";"";"";"";"";"";""
"No.";"material or substance name";"material synonym";"exposure medium";"exposure medium synonym";"exposure medium CAS RN";"exposure medium formula";"exposure medium class";"NACE resistance rating (unitless)";"resistance note";"conc. (%)";"temp. (°F)";"exposure time (mo (30))";"test note";"reference";"";"";"";"";"";"";"";"";"";"";""
"1";"Acetal Resins (Polyoxymethylene)";"";"aluminum ammonium sulfate";"ammonium alum";"7784-25-0";"AlH4NO8S2";"salts";"1";"recommended";"10";"70 – 150";"";"";"1";"";"";"";"";"";"";"";"";"";"";""
"2";"Acetal Resins (Polyoxymethylene)";"";"aluminum ammonium sulfate";"ammonium alum";"7784-25-0";"AlH4NO8S2";"salts";"2";"questionable";">20";"70 – 175";"";"";"1";"";"";"";"";"";"";"";"";"";"";""
"3";"Acetal Resins (Polyoxymethylene)";"";"aluminum ammonium sulfate";"ammonium alum";"7784-25-0";"AlH4NO8S2";"salts";"3";"not recommended";">20";"175 – 212";"";"";"1";"";"";"";"";"";"";"";"";"";"";""
"4";"Acrylonitrile Butadiene Styrene Polymer (ABS)";"";"aluminum ammonium sulfate";"ammonium alum";"7784-25-0";"AlH4NO8S2";"salts";"1";"recommended";"100";"70 – 150";"";"";"1";"";"";"";"";"";"";"";"";"";"";""
"5";"Carbon-Graphite Composites";"";"aluminum ammonium sulfate";"ammonium alum";"7784-25-0";"AlH4NO8S2";"salts";"1";"recommended";"10 – 90";"70 – 212";"";"";"1";"";"";"";"";"";"";"";"";"";"";""
"6";"Fluorinated Ethylene Propylene Copolymer (FEP)/ Polytetrafluoroethylene (PTFE)";"";"aluminum ammonium sulfate";"ammonium alum";"7784-25-0";"AlH4NO8S2";"salts";"1";"recommended";"100";"70 – 150";"";"cyclic immersion; immersed";"1";"";"";"";"";"";"";"";"";"";"";""
"7";"Polyethylene (PE)";"";"aluminum ammonium sulfate";"ammonium alum";"7784-25-0";"AlH4NO8S2";"salts";"1";"recommended";">10";"125 – 150";"";"";"1, 21";"";"";"";"";"";"";"";"";"";"";""
"8";"Polyethylene (PE)";"";"aluminum ammonium sulfate";"ammonium alum";"7784-25-0";"AlH4NO8S2";"salts";"1";"recommended";"100";"70 – 150";"";"";"1, 21";"";"";"";"";"";"";"";"";"";"";""
"9";"Polymethyl Methacrylate (PMMA)";"";"aluminum ammonium sulfate";"ammonium alum";"7784-25-0";"AlH4NO8S2";"salts";"1";"recommended";"100";"70 – 150";"";"";"1";"";"";"";"";"";"";"";"";"";"";""
"10";"Polypropylene (PP)";"";"aluminum ammonium sulfate";"ammonium alum";"7784-25-0";"AlH4NO8S2";"salts";"1";"recommended";"100";"60 – 212";"<6";"";"1";"";"";"";"";"";"";"";"";"";"";""
"11";"Polyvinyl Chloride (PVC)";"";"aluminum ammonium sulfate";"ammonium alum";"7784-25-0";"AlH4NO8S2";"salts";"3";"not recommended";"100";"70 – 150";"";"";"1";"";"";"";"";"";"";"";"";"";"";""
"12";"Polyvinylidene Fluoride (PVDF)";"Kynar";"aluminum ammonium sulfate";"ammonium alum";"7784-25-0";"AlH4NO8S2";"salts";"1";"recommended";"100";"70 – 285";"";"";"1, 17";"";"";"";"";"";"";"";"";"";"";""
"";"";"";"";"";"";"";"";"";"";"";"";"";"";"";"";"";"";"";"";"";"";"";"";"";""
"";"";"";"";"";"";"";"";"";"";"";"";"";"";"";"";"";"";"";"";"";"";"";"";"";""
"Corrosion Survey Database (COR•SUR) © 2002 NACE International";"";"";"";"";"";"";"";"";"";"";"";"";"";"";"";"";"";"";"";"";"";"";"";"";""

File: data/corrosion_data/TableData - 2024-11-11T004231.675.csv
sep=;
"Title: Corrosion Survey Database (COR•SUR)";"";"";"";"";"";"";"";"";"";"";"";"";"";"";"";"";"";"";"";"";"";"";"";"";""
"Table: Aluminum potassium sulfate";"";"";"";"";"";"";"";"";"";"";"";"";"";"";"";"";"";"";"";"";"";"";"";"";""
"DOWNLOAD SHOWS ONLY THE DISPLAYED DATA, UP TO 50 ROWS";"";"";"";"";"";"";"";"";"";"";"";"";"";"";"";"";"";"";"";"";"";"";"";"";""
"No.";"material or substance name";"material synonym";"exposure medium";"exposure medium synonym";"exposure medium note";"exposure medium CAS RN";"exposure medium formula";"exposure medium class";"NACE resistance rating (unitless)";"resistance note";"conc. (%)";"temp. (°F)";"exposure time (mo (30))";"test note";"reference";"";"";"";"";"";"";"";"";"";""
"1";"Acetal Resins (Polyoxymethylene)";"";"aluminum potassium sulfate";"potassium aluminum sulfate";"";"10043-67-1";"AlKO8S2";"salts";"1";"recommended";"10";"70 – 150";"";"";"1";"";"";"";"";"";"";"";"";"";""
"2";"Acetal Resins (Polyoxymethylene)";"";"aluminum potassium sulfate";"potassium aluminum sulfate";"";"10043-67-1";"AlKO8S2";"salts";"2";"questionable";">20";"70 – 175";"";"";"1";"";"";"";"";"";"";"";"";"";""
"3";"Acetal Resins (Polyoxymethylene)";"";"aluminum potassium sulfate";"potassium aluminum sulfate";"";"10043-67-1";"AlKO8S2";"salts";"3";"not recommended";">20";"175 – 212";"";"";"1";"";"";"";"";"";"";"";"";"";""
"4";"Acrylonitrile Butadiene Styrene Polymer (ABS)";"";"aluminum potassium sulfate";"potassium aluminum sulfate";"";"10043-67-1";"AlKO8S2";"salts";"1";"recommended";">10";"70 – 150";"";"";"1";"";"";"";"";"";"";"";"";"";""
"5";"Acrylonitrile Butadiene Styrene Polymer (ABS)";"";"aluminum potassium sulfate";"potassium aluminum sulfate";"";"10043-67-1";"AlKO8S2";"salts";"1";"recommended";"100";"70 – 150";"";"";"1";"";"";"";"";"";"";"";"";"";""
"6";"Acrylonitrile Butadiene Styrene Polymer (ABS)";"";"aluminum potassium sulfate";"potassium aluminum sulfate";"saturated";"10043-67-1";"AlKO8S2";"salts";"1";"recommended";"100";"150 – 212";"";"";"1";"";"";"";"";"";"";"";"";"";""
"7";"Cellulose Acetate";"";"aluminum potassium sulfate";"potassium aluminum sulfate";"";"10043-67-1";"AlKO8S2";"salts";"3";"not recommended; surface attack, weight gain";"20";"90 – 100";"<6";"";"1";"";"";"";"";"";"";"";"";"";""
"8";"Cellulose Acetate Butyrate";"";"aluminum potassium sulfate";"potassium aluminum sulfate";"";"10043-67-1";"AlKO8S2";"salts";"2";"questionable; weight gain";"20";"90 – 100";"<6";"";"1";"";"";"";"";"";"";"";"";"";""
"9";"Chlorendic Unsaturated Polyester, Glass Fiber-Reinforced (190 + 47)";"HET acid polyester-Polifos 190 + 47 phr styrene";"aluminum potassium sulfate";"potassium aluminum sulfate";"";"10043-67-1";"AlKO8S2";"salts";"1";"recommended";"5";"125";"<6";"";"16";"";"";"";"";"";"";"";"";"";""
"10";"Chlorendic Unsaturated Polyester, Glass Fiber-Reinforced (190 + 47)";"HET acid polyester-Polifos 190 + 47 phr styrene";"aluminum potassium sulfate";"potassium aluminum sulfate";"";"10043-67-1";"AlKO8S2";"salts";"1";"recommended";"5";"125";"<6";"";"16";"";"";"";"";"";"";"";"";"";""
"11";"Chlorendic Unsaturated Polyester, Glass Fiber-Reinforced (190 + 47)";"HET acid polyester-Polifos 190 + 47 phr styrene";"aluminum potassium sulfate";"potassium aluminum sulfate";"saturated";"10043-67-1";"AlKO8S2";"salts";"1";"recommended";"100";"125";"<6";"";"16";"";"";"";"";"";"";"";"";"";""
"12";"Chlorendic Unsaturated Polyester, Glass Fiber-Reinforced (869 + 44.5)";"HET acid polyester-Polifos 869 + 44.5 phr styrene";"aluminum potassium sulfate";"potassium aluminum sulfate";"";"10043-67-1";"AlKO8S2";"salts";"1";"recommended";"7";"180";"<6";"";"16";"";"";"";"";"";"";"";"";"";""
"13";"Chlorinated Polyvinyl Chloride (CPVC)";"";"aluminum potassium sulfate";"potassium aluminum sulfate";"";"10043-67-1";"AlKO8S2";"salts";"1";"recommended";"100";"70 – 212";"";"";"1, 2";"";"";"";"";"";"";"";"";"";""
"14";"Chlorosulfonated Polyethylene";"";"aluminum potassium sulfate";"potassium aluminum sulfate";"saturated";"10043-67-1";"AlKO8S2";"salts";"1";"recommended";">10";"70 – 212";"";"";"1";"";"";"";"";"";"";"";"";"";""
"15";"Concrete";"";"aluminum potassium sulfate";"potassium aluminum sulfate";"";"10043-67-1";"AlKO8S2";"salts";"3";"not recommended";">10";"60 – 70";"";"";"1";"";"";"";"";"";"";"";"";"";""
"16";"Epoxy Resin, Glass Fiber- Reinforced";"";"aluminum potassium sulfate";"potassium aluminum sulfate";"";"10043-67-1";"AlKO8S2";"salts";"1";"recommended";"60";"70 – 225";"";"";"1, 19";"";"";"";"";"";"";"";"";"";""
"17";"Epoxy Resin, Glass Fiber- Reinforced";"";"aluminum potassium sulfate";"potassium aluminum sulfate";"saturated";"10043-67-1";"AlKO8S2";"salts";"1";"recommended";"100";"70 – 250";"";"";"1, 19";"";"";"";"";"";"";"";"";"";""
"18";"Fluororubber";"";"aluminum potassium sulfate";"potassium aluminum sulfate";"saturated";"10043-67-1";"AlKO8S2";"salts";"1";"recommended";">10";"70 – 212";"";"";"1";"";"";"";"";"";"";"";"";"";""
"19";"Furfuryl Alcohol Resin, Glass Fiber-Reinforced";"";"aluminum potassium sulfate";"potassium aluminum sulfate";"";"10043-67-1";"AlKO8S2";"salts";"1";"recommended";">10";"70 – 250";">12";"";"1";"";"";"";"";"";"";"";"";"";""
"20";"Glass, Chemical";"";"aluminum potassium sulfate";"potassium aluminum sulfate";"";"10043-67-1";"AlKO8S2";"salts";"1";"recommended";"100";"70 – 150";"";"~7pH; ";"1";"";"";"";"";"";"";"";"";"";""
"21";"Polychloroprene";"";"aluminum potassium sulfate";"potassium aluminum sulfate";"";"10043-67-1";"AlKO8S2";"salts";"1";"recommended";">10";"70 – 212";"";"";"1";"";"";"";"";"";"";"";"";"";""
"22";"Polyesters, Glass Fiber-Reinforced";"";"aluminum potassium sulfate";"potassium aluminum sulfate";"saturated";"10043-67-1";"AlKO8S2";"salts";"1";"recommended";"10";"70 – 125";"";"";"1";"";"";"";"";"";"";"";"";"";""
"23";"Polyesters, Glass Fiber-Reinforced";"";"aluminum potassium sulfate";"potassium aluminum sulfate";"";"10043-67-1";"AlKO8S2";"salts";"1";"recommended";"10 – 20";"100 – 125";"";"";"1";"";"";"";"";"";"";"";"";"";""
"24";"Polyesters, Glass Fiber-Reinforced";"";"aluminum potassium sulfate";"potassium aluminum sulfate";"";"10043-67-1";"AlKO8S2";"salts";"1";"recommended";"20";"70 – 200";"";"";"1";"";"";"";"";"";"";"";"";"";""
"25";"Polyesters, Glass Fiber-Reinforced";"";"aluminum potassium sulfate";"potassium aluminum sulfate";"";"10043-67-1";"AlKO8S2";"salts";"1";"recommended";"20 – 90";"70 – 100";"";"";"1";"";"";"";"";"";"";"";"";"";""
"26";"Polyesters, Glass Fiber-Reinforced";"";"aluminum potassium sulfate";"potassium aluminum sulfate";"";"10043-67-1";"AlKO8S2";"salts";"1";"recommended";"100";"70 – 125";"";"";"1";"";"";"";"";"";"";"";"";"";""
"27";"Polymethyl Methacrylate (PMMA)";"";"aluminum potassium sulfate";"potassium aluminum sulfate";"";"10043-67-1";"AlKO8S2";"salts";"1";"recommended";">10";"70 – 212";"";"";"1";"";"";"";"";"";"";"";"";"";""
"28";"Polypropylene (PP)";"";"aluminum potassium sulfate";"potassium aluminum sulfate";"";"10043-67-1";"AlKO8S2";"salts";"1";"recommended";"100";"60 – 212";"<6";"";"1";"";"";"";"";"";"";"";"";"";""
"29";"Polyvinyl Chloride (PVC)";"";"aluminum potassium sulfate";"potassium aluminum sulfate";"";"10043-67-1";"AlKO8S2";"salts";"3";"not recommended";"100";"70 – 150";"";"";"1";"";"";"";"";"";"";"";"";"";""
"30";"Polyvinylidene Fluoride (PVDF)";"Kynar";"aluminum potassium sulfate";"potassium aluminum sulfate";"";"10043-67-1";"AlKO8S2";"salts";"1";"recommended";"100";"70 – 285";"";"";"1, 17";"";"";"";"";"";"";"";"";"";""
"31";"Rubber, Butyl (BR)";"";"aluminum potassium sulfate";"potassium aluminum sulfate";"";"10043-67-1";"AlKO8S2";"salts";"1";"recommended";"10";"70 – 150";"";"";"1";"";"";"";"";"";"";"";"";"";""
"32";"Rubber, Butyl (BR)";"";"aluminum potassium sulfate";"potassium aluminum sulfate";"saturated";"10043-67-1";"AlKO8S2";"salts";"1";"recommended";"100";"70 – 212";"";"";"1";"";"";"";"";"";"";"";"";"";""
"33";"Rubber, Natural (NR)";"";"aluminum potassium sulfate";"potassium aluminum sulfate";"saturated";"10043-67-1";"AlKO8S2";"salts";"1";"recommended";">10";"70 – 150";"";"";"1";"";"";"";"";"";"";"";"";"";""
"34";"Rubber, Natural (NR)";"";"aluminum potassium sulfate";"potassium aluminum sulfate";"";"10043-67-1";"AlKO8S2";"salts";"3";"not recommended";">10";"150 – 212";"";"";"1";"";"";"";"";"";"";"";"";"";""
"35";"Styrene Acrylonitrile Copolymer (SAN)";"";"aluminum potassium sulfate";"potassium aluminum sulfate";"";"10043-67-1";"AlKO8S2";"salts";"1";"recommended";"10";"60 – 125";"";"";"1";"";"";"";"";"";"";"";"";"";""
"36";"Styrene Acrylonitrile Copolymer (SAN)";"";"aluminum potassium sulfate";"potassium aluminum sulfate";"";"10043-67-1";"AlKO8S2";"salts";"1";"recommended";"100";"70 – 125";"";"";"1";"";"";"";"";"";"";"";"";"";""
"37";"Vinyl Ester Resins";"";"aluminum potassium sulfate";"potassium aluminum sulfate";"";"10043-67-1";"AlKO8S2";"salts";"1";"recommended";"any";"100 – 250";"";"";"7";"";"";"";"";"";"";"";"";"";""
"38";"Wood";"";"aluminum potassium sulfate";"potassium aluminum sulfate";"";"10043-67-1";"AlKO8S2";"salts";"1";"recommended; cypress over 16 years";"30";"60 – 70";">12";"";"1";"";"";"";"";"";"";"";"";"";""
"";"";"";"";"";"";"";"";"";"";"";"";"";"";"";"";"";"";"";"";"";"";"";"";"";""
"";"";"";"";"";"";"";"";"";"";"";"";"";"";"";"";"";"";"";"";"";"";"";"";"";""
"Corrosion Survey Database (COR•SUR) © 2002 NACE International";"";"";"";"";"";"";"";"";"";"";"";"";"";"";"";"";"";"";"";"";"";"";"";"";""

File: data/corrosion_data/TableData - 2024-11-11T004241.815.csv
sep=;
"Title: Corrosion Survey Database (COR•SUR)";"";"";"";"";"";"";"";"";"";"";"";"";"";"";"";"";"";"";"";"";"";"";"";"";""
"Table: Aluminum sulfate";"";"";"";"";"";"";"";"";"";"";"";"";"";"";"";"";"";"";"";"";"";"";"";"";""
"DOWNLOAD SHOWS ONLY THE DISPLAYED DATA, UP TO 50 ROWS";"";"";"";"";"";"";"";"";"";"";"";"";"";"";"";"";"";"";"";"";"";"";"";"";""
"No.";"material or substance name";"material synonym";"exposure medium";"exposure medium synonym";"exposure medium note";"exposure medium CAS RN";"exposure medium formula";"exposure medium class";"NACE resistance rating (unitless)";"resistance note";"conc. (%)";"temp. (°F)";"exposure time (mo (30))";"test note";"reference";"";"";"";"";"";"";"";"";"";""
"1";"Acetal Resins (Polyoxymethylene)";"";"aluminum sulfate";"alunogenite";"";"10043-01-3";"Al2O12S3";"salts";"1";"recommended";">10";"70 – 150";"";"";"1";"";"";"";"";"";"";"";"";"";""
"2";"Acetal Resins (Polyoxymethylene)";"";"aluminum sulfate";"alunogenite";"";"10043-01-3";"Al2O12S3";"salts";"2";"questionable";">70";"150 – 175";"";"";"1";"";"";"";"";"";"";"";"";"";""
"3";"Acetal Resins (Polyoxymethylene)";"";"aluminum sulfate";"alunogenite";"";"10043-01-3";"Al2O12S3";"salts";"3";"not recommended";">70";"175 – 212";"";"";"1";"";"";"";"";"";"";"";"";"";""
"4";"Acrylonitrile Butadiene Styrene Polymer (ABS)";"";"aluminum sulfate";"alunogenite";"";"10043-01-3";"Al2O12S3";"salts";"1";"recommended";"100";"70 – 150";"";"";"1";"";"";"";"";"";"";"";"";"";""
"5";"Cellulose Acetate";"";"aluminum sulfate";"alunogenite";"";"10043-01-3";"Al2O12S3";"salts";"3";"not recommended; weight gain";"30";"60 – 70";"<6";"";"1";"";"";"";"";"";"";"";"";"";""
"6";"Cellulose Acetate Butyrate";"";"aluminum sulfate";"alunogenite";"";"10043-01-3";"Al2O12S3";"salts";"3";"not recommended; weight gain";"100";"60 – 70";"<1";"";"1";"";"";"";"";"";"";"";"";"";""
"7";"Chlorendic Unsaturated Polyester, Glass Fiber-Reinforced (190 + 47)";"HET acid polyester-Polifos 190 + 47 phr styrene";"aluminum sulfate";"alunogenite";"";"10043-01-3";"Al2O12S3";"salts";"1";"recommended";"any";"250";"<6";"";"16";"";"";"";"";"";"";"";"";"";""
"8";"Chlorendic Unsaturated Polyester, Glass Fiber-Reinforced (869 + 44.5)";"HET acid polyester-Polifos 869 + 44.5 phr styrene";"aluminum sulfate";"alunogenite";"";"10043-01-3";"Al2O12S3";"salts";"1";"recommended";"any";"250";"<6";"";"16";"";"";"";"";"";"";"";"";"";""
"9";"Chlorinated Polyvinyl Chloride (CPVC)";"";"aluminum sulfate";"alunogenite";"";"10043-01-3";"Al2O12S3";"salts";"1";"recommended";"100";"70 – 212";"";"";"1, 20";"";"";"";"";"";"";"";"";"";""
"10";"Chlorosulfonated Polyethylene";"";"aluminum sulfate";"alunogenite";"saturated";"10043-01-3";"Al2O12S3";"salts";"1";"recommended";">10";"70 – 212";"";"";"1";"";"";"";"";"";"";"";"";"";""
"11";"Concrete";"";"aluminum sulfate";"alunogenite";"";"10043-01-3";"Al2O12S3";"salts";"3";"not recommended";"100";"60 – 70";"";"";"1";"";"";"";"";"";"";"";"";"";""
"12";"Epoxy Cements";"";"aluminum sulfate";"alunogenite";"";"10043-01-3";"Al2O12S3";"salts";"1";"recommended";"26";"68";"<6";"";"5";"";"";"";"";"";"";"";"";"";""
"13";"Epoxy Cements";"";"aluminum sulfate";"alunogenite";"";"10043-01-3";"Al2O12S3";"salts";"1";"recommended";"26";"140";"";"";"5";"";"";"";"";"";"";"";"";"";""
"14";"Epoxy Resin, Asbestos/ Glass Fiber- Reinforced";"";"aluminum sulfate";"alunogenite";"";"10043-01-3";"Al2O12S3";"salts";"1";"recommended";">10";"80 – 250";">12";"";"1";"";"";"";"";"";"";"";"";"";""
"15";"Epoxy Resin, Glass Fiber- Reinforced";"";"aluminum sulfate";"alunogenite";"";"10043-01-3";"Al2O12S3";"salts";"1";"recommended";"20";"70 – 225";"";"";"1, 19";"";"";"";"";"";"";"";"";"";""
"16";"Epoxy Resin, Glass Fiber- Reinforced";"";"aluminum sulfate";"alunogenite";"";"10043-01-3";"Al2O12S3";"salts";"1";"recommended";"50";"70 – 225";"";"";"1, 19";"";"";"";"";"";"";"";"";"";""
"17";"Epoxy Resin, Glass Fiber- Reinforced";"";"aluminum sulfate";"alunogenite";"saturated";"10043-01-3";"Al2O12S3";"salts";"1";"recommended";"100";"70 – 250";"";"";"1, 19";"";"";"";"";"";"";"";"";"";""
"18";"Fluorinated Ethylene Propylene Copolymer (FEP)/ Polytetrafluoroethylene (PTFE)";"";"aluminum sulfate";"alunogenite";"";"10043-01-3";"Al2O12S3";"salts";"1";"recommended";"100";"70 – 150";"";"cyclic immersion; immersed";"1";"";"";"";"";"";"";"";"";"";""
"19";"Fluororubber";"";"aluminum sulfate";"alunogenite";"saturated";"10043-01-3";"Al2O12S3";"salts";"1";"recommended";">10";"70 – 212";"";"";"1";"";"";"";"";"";"";"";"";"";""
"20";"Furfuryl Alcohol Resin, Asbestos-Reinforced";"";"aluminum sulfate";"alunogenite";"";"10043-01-3";"Al2O12S3";"salts";"1";"recommended";"100";"70 – 80";"";"";"1";"";"";"";"";"";"";"";"";"";""
"21";"Furfuryl Alcohol Resin, Glass Fiber-Reinforced";"";"aluminum sulfate";"alunogenite";"";"10043-01-3";"Al2O12S3";"salts";"1";"recommended";">10";"70 – 250";">12";"";"1";"";"";"";"";"";"";"";"";"";""
"22";"Glass, Chemical";"";"aluminum sulfate";"alunogenite";"";"10043-01-3";"Al2O12S3";"salts";"1";"recommended";">10";"70 – 212";"";"also crude and acid";"1";"";"";"";"";"";"";"";"";"";""
"23";"Nylon";"";"aluminum sulfate";"alunogenite";"";"10043-01-3";"Al2O12S3";"salts";"1";"recommended";"10";"60 – 70";"";"";"1";"";"";"";"";"";"";"";"";"";""
"24";"Phenolic Resins, Asbestos-Reinforced";"";"aluminum sulfate";"alunogenite";"";"10043-01-3";"Al2O12S3";"salts";"1";"recommended";"100";"60 – 70";"";"";"1";"";"";"";"";"";"";"";"";"";""
"25";"Phenolic Resins, Asbestos-Reinforced";"";"aluminum sulfate";"alunogenite";"";"10043-01-3";"Al2O12S3";"salts";"1";"recommended";"100";"70 – 150";"";"";"1";"";"";"";"";"";"";"";"";"";""
"26";"Polychloroprene";"";"aluminum sulfate";"alunogenite";"saturated";"10043-01-3";"Al2O12S3";"salts";"1";"recommended";"10 – 90";"70 – 212";"";"";"1";"";"";"";"";"";"";"";"";"";""
"27";"Polyesters, Glass Fiber-Reinforced";"";"aluminum sulfate";"alunogenite";"";"10043-01-3";"Al2O12S3";"salts";"1";"recommended";">10";"70 – 250";"";"";"1";"";"";"";"";"";"";"";"";"";""
"28";"Polyethylene (PE)";"";"aluminum sulfate";"alunogenite";"";"10043-01-3";"Al2O12S3";"salts";"1";"recommended";"90";"70 – 150";"";"";"1, 21";"";"";"";"";"";"";"";"";"";""
"29";"Polymethyl Methacrylate (PMMA)";"";"aluminum sulfate";"alunogenite";"";"10043-01-3";"Al2O12S3";"salts";"1";"recommended";">10";"70 – 212";"";"";"1";"";"";"";"";"";"";"";"";"";""
"30";"Polypropylene (PP)";"";"aluminum sulfate";"alunogenite";"";"10043-01-3";"Al2O12S3";"salts";"1";"recommended";"100";"60 – 212";"<6";"";"1";"";"";"";"";"";"";"";"";"";""
"31";"Polyvinyl Chloride (PVC)";"";"aluminum sulfate";"alunogenite";"";"10043-01-3";"Al2O12S3";"salts";"1";"recommended";"100";"70 – 150";"";"";"1";"";"";"";"";"";"";"";"";"";""
"32";"Polyvinylidene Chloride (PVDC)";"Saran brand resin";"aluminum sulfate";"alunogenite";"";"10043-01-3";"Al2O12S3";"salts";"1";"recommended";"100";"175";"";"";"6";"";"";"";"";"";"";"";"";"";""
"33";"Rubber, Butyl (BR)";"";"aluminum sulfate";"alunogenite";"";"10043-01-3";"Al2O12S3";"salts";"1";"recommended";"10";"70 – 150";"";"";"1";"";"";"";"";"";"";"";"";"";""
"34";"Rubber, Butyl (BR)";"";"aluminum sulfate";"alunogenite";"";"10043-01-3";"Al2O12S3";"salts";"1";"recommended";">20";"70 – 212";"";"";"1";"";"";"";"";"";"";"";"";"";""
"35";"Rubber, Butyl (BR)";"";"aluminum sulfate";"alunogenite";"saturated";"10043-01-3";"Al2O12S3";"salts";"1";"recommended";"100";"70 – 212";"";"";"1";"";"";"";"";"";"";"";"";"";""
"36";"Rubber, Natural (NR)";"";"aluminum sulfate";"alunogenite";"";"10043-01-3";"Al2O12S3";"salts";"1";"recommended";"10";"70 – 150";"";"";"1";"";"";"";"";"";"";"";"";"";""
"37";"Rubber, Natural (NR)";"";"aluminum sulfate";"alunogenite";"saturated";"10043-01-3";"Al2O12S3";"salts";"1";"recommended";"30";"32 – 150";"";"";"1";"";"";"";"";"";"";"";"";"";""
"38";"Rubber, Natural (NR)";"";"aluminum sulfate";"alunogenite";"";"10043-01-3";"Al2O12S3";"salts";"3";"not recommended";"30";"150 – 212";"";"";"1";"";"";"";"";"";"";"";"";"";""
"39";"Rubber, Natural (NR)";"";"aluminum sulfate";"alunogenite";"";"10043-01-3";"Al2O12S3";"salts";"3";"not recommended";">30";"175 – 212";"";"";"1";"";"";"";"";"";"";"";"";"";""
"40";"Styrene Acrylonitrile Copolymer (SAN)";"";"aluminum sulfate";"alunogenite";"saturated";"10043-01-3";"Al2O12S3";"salts";"1";"recommended";"90";"60 – 125";"";"";"1";"";"";"";"";"";"";"";"";"";""
"41";"Styrene Acrylonitrile Copolymer (SAN)";"";"aluminum sulfate";"alunogenite";"";"10043-01-3";"Al2O12S3";"salts";"1";"recommended";">90";"70 – 125";"";"";"1";"";"";"";"";"";"";"";"";"";""
"42";"Vinyl Ester Resins";"";"aluminum sulfate";"alunogenite";"";"10043-01-3";"Al2O12S3";"salts";"1";"recommended";">10";"70 – 250";"";"";"7";"";"";"";"";"";"";"";"";"";""
"43";"Wood";"";"aluminum sulfate";"alunogenite";"";"10043-01-3";"Al2O12S3";"salts";"1";"recommended; tanks; 1 to 3 years";"2 – 4";"50 – 100";">12";"";"1";"";"";"";"";"";"";"";"";"";""
"44";"Wood";"";"aluminum sulfate";"alunogenite";"";"10043-01-3";"Al2O12S3";"salts";"1";"recommended";"30";"60 – 70";"";"pine";"1";"";"";"";"";"";"";"";"";"";""
"";"";"";"";"";"";"";"";"";"";"";"";"";"";"";"";"";"";"";"";"";"";"";"";"";""
"";"";"";"";"";"";"";"";"";"";"";"";"";"";"";"";"";"";"";"";"";"";"";"";"";""
"Corrosion Survey Database (COR•SUR) © 2002 NACE International";"";"";"";"";"";"";"";"";"";"";"";"";"";"";"";"";"";"";"";"";"";"";"";"";""

File: data/corrosion_data/TableData - 2024-11-11T004247.527.csv
sep=;
"Title: Corrosion Survey Database (COR•SUR)";"";"";"";"";"";"";"";"";"";"";"";"";"";"";"";"";"";"";"";"";"";"";"";"";""
"Table: Ammonium sulfate";"";"";"";"";"";"";"";"";"";"";"";"";"";"";"";"";"";"";"";"";"";"";"";"";""
"DOWNLOAD SHOWS ONLY THE DISPLAYED DATA, UP TO 50 ROWS";"";"";"";"";"";"";"";"";"";"";"";"";"";"";"";"";"";"";"";"";"";"";"";"";""
"No.";"material or substance name";"material synonym";"exposure medium";"exposure medium note";"exposure medium CAS RN";"exposure medium formula";"exposure medium class";"NACE resistance rating (unitless)";"resistance note";"conc. (%)";"temp. (°F)";"exposure time (mo (30))";"test note";"reference";"";"";"";"";"";"";"";"";"";"";""
"1";"Acetal Resins (Polyoxymethylene)";"";"ammonium sulfate";"";"7783-20-2";"H8N2O4S";"salts";"1";"recommended";">10";"70 – 150";"";"";"1";"";"";"";"";"";"";"";"";"";"";""
"2";"Acetal Resins (Polyoxymethylene)";"";"ammonium sulfate";"";"7783-20-2";"H8N2O4S";"salts";"2";"questionable";">10";"150 – 175";"";"";"1";"";"";"";"";"";"";"";"";"";"";""
"3";"Acetal Resins (Polyoxymethylene)";"";"ammonium sulfate";"";"7783-20-2";"H8N2O4S";"salts";"3";"not recommended";">10";"175 – 212";"";"";"1";"";"";"";"";"";"";"";"";"";"";""
"4";"Acrylonitrile Butadiene Styrene Polymer (ABS)";"";"ammonium sulfate";"";"7783-20-2";"H8N2O4S";"salts";"1";"recommended";"10";"70 – 150";"";"";"1";"";"";"";"";"";"";"";"";"";"";""
"5";"Acrylonitrile Butadiene Styrene Polymer (ABS)";"";"ammonium sulfate";"saturated";"7783-20-2";"H8N2O4S";"salts";"1";"recommended";"100";"70 – 212";"";"";"1";"";"";"";"";"";"";"";"";"";"";""
"6";"Carbon-Graphite Composites";"";"ammonium sulfate";"";"7783-20-2";"H8N2O4S";"salts";"1";"recommended";"10 – 90";"70 – 212";"";"";"1";"";"";"";"";"";"";"";"";"";"";""
"7";"Cellulose Acetate";"";"ammonium sulfate";"";"7783-20-2";"H8N2O4S";"salts";"1";"recommended";"10";"60 – 70";">12";"";"1";"";"";"";"";"";"";"";"";"";"";""
"8";"Cellulose Acetate";"";"ammonium sulfate";"";"7783-20-2";"H8N2O4S";"salts";"1";"recommended";"100";"60 – 70";"";"";"1";"";"";"";"";"";"";"";"";"";"";""
"9";"Cellulose Acetate Butyrate";"";"ammonium sulfate";"";"7783-20-2";"H8N2O4S";"salts";"3";"not recommended; weight gain";"10";"60 – 70";"<1";"";"1";"";"";"";"";"";"";"";"";"";"";""
"10";"Cellulose Acetate Butyrate";"";"ammonium sulfate";"";"7783-20-2";"H8N2O4S";"salts";"1";"recommended";"100";"60 – 70";"";"";"1";"";"";"";"";"";"";"";"";"";"";""
"11";"Chlorendic Unsaturated Polyester, Glass Fiber-Reinforced (190 + 47)";"HET acid polyester-Polifos 190 + 47 phr styrene";"ammonium sulfate";"";"7783-20-2";"H8N2O4S";"salts";"1";"recommended";"25";"200";"<6";"";"16";"";"";"";"";"";"";"";"";"";"";""
"12";"Chlorendic Unsaturated Polyester, Glass Fiber-Reinforced (190 + 47)";"";"ammonium sulfate";"";"7783-20-2";"H8N2O4S";"salts";"1";"recommended";"60";"250";"";"";"16";"";"";"";"";"";"";"";"";"";"";""
"13";"Chlorendic Unsaturated Polyester, Glass Fiber-Reinforced (190 + 47)";"";"ammonium sulfate";"";"7783-20-2";"H8N2O4S";"salts";"1";"recommended";"100";"75";"";"";"16";"";"";"";"";"";"";"";"";"";"";""
"14";"Chlorendic Unsaturated Polyester, Glass Fiber-Reinforced (869 + 44.5)";"HET acid polyester-Polifos 869 + 44.5 phr styrene";"ammonium sulfate";"";"7783-20-2";"H8N2O4S";"salts";"1";"recommended";"25";"200";"<6";"";"16";"";"";"";"";"";"";"";"";"";"";""
"15";"Chlorendic Unsaturated Polyester, Glass Fiber-Reinforced (869 + 44.5)";"";"ammonium sulfate";"";"7783-20-2";"H8N2O4S";"salts";"1";"recommended";"100";"75";"";"";"16";"";"";"";"";"";"";"";"";"";"";""
"16";"Chlorinated Polyvinyl Chloride (CPVC)";"";"ammonium sulfate";"";"7783-20-2";"H8N2O4S";"salts";"1";"recommended";"100";"70 – 212";"";"";"1, 20";"";"";"";"";"";"";"";"";"";"";""
"17";"Chlorosulfonated Polyethylene";"";"ammonium sulfate";"saturated";"7783-20-2";"H8N2O4S";"salts";"1";"recommended";">10";"70 – 212";"";"";"1";"";"";"";"";"";"";"";"";"";"";""
"18";"Concrete";"";"ammonium sulfate";"";"7783-20-2";"H8N2O4S";"salts";"3";"not recommended";">10";"60 – 70";"";"";"1";"";"";"";"";"";"";"";"";"";"";""
"19";"Epoxy Cements";"";"ammonium sulfate";"";"7783-20-2";"H8N2O4S";"salts";"1";"recommended";"50";"68";"<6";"";"5";"";"";"";"";"";"";"";"";"";"";""
"20";"Epoxy Cements";"";"ammonium sulfate";"";"7783-20-2";"H8N2O4S";"salts";"1";"recommended";"50";"140";"";"";"5";"";"";"";"";"";"";"";"";"";"";""
"21";"Epoxy Resin, Asbestos/ Glass Fiber- Reinforced";"";"ammonium sulfate";"";"7783-20-2";"H8N2O4S";"salts";"1";"recommended; questionable >130°C (266°F) all concentrations";">10";"50 – 275";">12";"";"1";"";"";"";"";"";"";"";"";"";"";""
"22";"Epoxy Resin, Glass Fiber- Reinforced";"";"ammonium sulfate";"";"7783-20-2";"H8N2O4S";"salts";"1";"recommended";"20";"70 – 250";"";"";"1, 19";"";"";"";"";"";"";"";"";"";"";""
"23";"Epoxy Resin, Glass Fiber- Reinforced";"";"ammonium sulfate";"";"7783-20-2";"H8N2O4S";"salts";"1";"recommended";"40";"70 – 200";"";"";"1, 19";"";"";"";"";"";"";"";"";"";"";""
"24";"Epoxy Resin, Glass Fiber- Reinforced";"";"ammonium sulfate";"saturated";"7783-20-2";"H8N2O4S";"salts";"1";"recommended";"100";"70 – 250";"";"";"1, 19";"";"";"";"";"";"";"";"";"";"";""
"25";"Fluorinated Ethylene Propylene Copolymer (FEP)/ Polytetrafluoroethylene (PTFE)";"";"ammonium sulfate";"";"7783-20-2";"H8N2O4S";"salts";"1";"recommended";"100";"70 – 150";"";"cyclic immersion; immersed";"1";"";"";"";"";"";"";"";"";"";"";""
"26";"Fluororubber";"";"ammonium sulfate";"saturated";"7783-20-2";"H8N2O4S";"salts";"1";"recommended";">10";"70 – 212";"";"";"1";"";"";"";"";"";"";"";"";"";"";""
"27";"Furfuryl Alcohol Resin, Asbestos-Reinforced";"";"ammonium sulfate";"";"7783-20-2";"H8N2O4S";"salts";"1";"recommended";"100";"70 – 80";"";"";"1";"";"";"";"";"";"";"";"";"";"";""
"28";"Furfuryl Alcohol Resin, Glass Fiber-Reinforced";"";"ammonium sulfate";"";"7783-20-2";"H8N2O4S";"salts";"1";"recommended";">10";"70 – 250";">12";"";"1";"";"";"";"";"";"";"";"";"";"";""
"29";"Glass, Chemical";"";"ammonium sulfate";"";"7783-20-2";"H8N2O4S";"salts";"1";"recommended";">10";"70 – 212";"";"";"1";"";"";"";"";"";"";"";"";"";"";""
"30";"Glassed Steel";"";"ammonium sulfate";"";"7783-20-2";"H8N2O4S";"salts";"1";"recommended; questionable ~1-5% >130°C (266°F)";">10";"50 – 300";"";"";"1";"";"";"";"";"";"";"";"";"";"";""
"31";"Phenolic Resins, Asbestos-Reinforced";"";"ammonium sulfate";"";"7783-20-2";"H8N2O4S";"salts";"3";"not recommended";"100";"60 – 70";"";"";"1";"";"";"";"";"";"";"";"";"";"";""
"32";"Polychloroprene";"";"ammonium sulfate";"";"7783-20-2";"H8N2O4S";"salts";"1";"recommended";">10";"70 – 212";"";"";"1";"";"";"";"";"";"";"";"";"";"";""
"33";"Polyesters, Glass Fiber-Reinforced";"";"ammonium sulfate";"";"7783-20-2";"H8N2O4S";"salts";"1";"recommended";"10";"70 – 200";"";"also with 5-20% ferric sulfate";"1";"";"";"";"";"";"";"";"";"";"";""
"34";"Polyesters, Glass Fiber-Reinforced";"";"ammonium sulfate";"";"7783-20-2";"H8N2O4S";"salts";"1";"recommended";">10";"70 – 200";"";"";"1";"";"";"";"";"";"";"";"";"";"";""
"35";"Polyethylene (PE)";"";"ammonium sulfate";"";"7783-20-2";"H8N2O4S";"salts";"1";"recommended";"60";"70 – 150";"";"";"1, 21";"";"";"";"";"";"";"";"";"";"";""
"36";"Polyethylene (PE)";"";"ammonium sulfate";"saturated";"7783-20-2";"H8N2O4S";"salts";"1";"recommended";"70";"60 – 70";"";"";"1, 21";"";"";"";"";"";"";"";"";"";"";""
"37";"Polyethylene (PE)";"";"ammonium sulfate";"saturated";"7783-20-2";"H8N2O4S";"salts";"1";"recommended";"100";"70 – 150";"";"";"1, 21";"";"";"";"";"";"";"";"";"";"";""
"38";"Polymethyl Methacrylate (PMMA)";"";"ammonium sulfate";"";"7783-20-2";"H8N2O4S";"salts";"1";"recommended";">10";"70 – 212";"";"";"1";"";"";"";"";"";"";"";"";"";"";""
"39";"Polyphenylene Sulfide (40% Glass-Filled)";"Fortron PPS";"ammonium sulfate";"";"7783-20-2";"H8N2O4S";"salts";"1";"recommended";"100";"0 – 200";"<1";"";"11";"";"";"";"";"";"";"";"";"";"";""
"40";"Polypropylene (PP)";"";"ammonium sulfate";"saturated";"7783-20-2";"H8N2O4S";"salts";"1";"recommended";">10";"60 – 150";"<6";"";"1";"";"";"";"";"";"";"";"";"";"";""
"41";"Polypropylene (PP)";"";"ammonium sulfate";"";"7783-20-2";"H8N2O4S";"salts";"1";"recommended";"100";"60 – 212";"";"";"1";"";"";"";"";"";"";"";"";"";"";""
"42";"Polyvinyl Chloride (PVC)";"";"ammonium sulfate";"";"7783-20-2";"H8N2O4S";"salts";"1";"recommended";"100";"70 – 150";"";"";"1";"";"";"";"";"";"";"";"";"";"";""
"43";"Polyvinylidene Chloride (PVDC)";"Saran brand resin";"ammonium sulfate";"";"7783-20-2";"H8N2O4S";"salts";"1";"recommended";"100";"125";"";"";"6";"";"";"";"";"";"";"";"";"";"";""
"44";"Polyvinylidene Fluoride (PVDF)";"Kynar";"ammonium sulfate";"";"7783-20-2";"H8N2O4S";"salts";"1";"recommended";"100";"70 – 285";"";"";"1, 17";"";"";"";"";"";"";"";"";"";"";""
"45";"Rubber, Butyl (BR)";"";"ammonium sulfate";"saturated";"7783-20-2";"H8N2O4S";"salts";"1";"recommended";">10";"70 – 212";"";"";"1";"";"";"";"";"";"";"";"";"";"";""
"46";"Rubber, Natural (NR)";"";"ammonium sulfate";"saturated";"7783-20-2";"H8N2O4S";"salts";"1";"recommended";">10";"70 – 150";"";"";"1";"";"";"";"";"";"";"";"";"";"";""
"47";"Rubber, Natural (NR)";"";"ammonium sulfate";"";"7783-20-2";"H8N2O4S";"salts";"3";"not recommended";">10";"150 – 212";"";"";"1";"";"";"";"";"";"";"";"";"";"";""
"48";"Vinyl Ester Resins";"";"ammonium sulfate";"";"7783-20-2";"H8N2O4S";"salts";"1";"recommended";">10";"70 – 250";"";"";"7";"";"";"";"";"";"";"";"";"";"";""
"49";"Wood";"";"ammonium sulfate";"";"7783-20-2";"H8N2O4S";"salts";"3";"not recommended";"10 – 90";"60 – 70";"";"fire hazard if dry, persulfate";"1";"";"";"";"";"";"";"";"";"";"";""
"50";"Wood";"";"ammonium sulfate";"";"7783-20-2";"H8N2O4S";"salts";"1";"recommended";">10";"70 – 150";"";"";"1";"";"";"";"";"";"";"";"";"";"";""
"";"";"";"";"";"";"";"";"";"";"";"";"";"";"";"";"";"";"";"";"";"";"";"";"";""
"";"";"";"";"";"";"";"";"";"";"";"";"";"";"";"";"";"";"";"";"";"";"";"";"";""
"Corrosion Survey Database (COR•SUR) © 2002 NACE International";"";"";"";"";"";"";"";"";"";"";"";"";"";"";"";"";"";"";"";"";"";"";"";"";""

File: data/corrosion_data/TableData - 2024-11-11T004252.369.csv
sep=;
"Title: Corrosion Survey Database (COR•SUR)";"";"";"";"";"";"";"";"";"";"";"";"";"";"";"";"";"";"";"";"";"";"";"";"";""
"Table: Barium sulfate";"";"";"";"";"";"";"";"";"";"";"";"";"";"";"";"";"";"";"";"";"";"";"";"";""
"DOWNLOAD SHOWS ONLY THE DISPLAYED DATA, UP TO 50 ROWS";"";"";"";"";"";"";"";"";"";"";"";"";"";"";"";"";"";"";"";"";"";"";"";"";""
"No.";"material or substance name";"material synonym";"exposure medium";"exposure medium note";"exposure medium CAS RN";"exposure medium formula";"exposure medium class";"NACE resistance rating (unitless)";"resistance note";"conc. (%)";"temp. (°F)";"exposure time (mo (30))";"test note";"reference";"";"";"";"";"";"";"";"";"";"";""
"1";"Acrylonitrile Butadiene Styrene Polymer (ABS)";"";"barium sulfate";"";"7727-43-7";"BaO4S";"salts";"1";"recommended";"100";"70 – 150";"";"";"1";"";"";"";"";"";"";"";"";"";"";""
"2";"Chlorendic Unsaturated Polyester, Glass Fiber-Reinforced (190 + 47)";"HET acid polyester-Polifos 190 + 47 phr styrene";"barium sulfate";"saturated";"7727-43-7";"BaO4S";"salts";"1";"recommended";"100";"180";"<6";"";"16";"";"";"";"";"";"";"";"";"";"";""
"3";"Epoxy Resin, Asbestos/ Glass Fiber- Reinforced";"";"barium sulfate";"";"7727-43-7";"BaO4S";"salts";"1";"recommended";">10";"80 – 250";">12";"slurry";"1";"";"";"";"";"";"";"";"";"";"";""
"4";"Epoxy Resin, Glass Fiber- Reinforced";"";"barium sulfate";"saturated";"7727-43-7";"BaO4S";"salts";"1";"recommended";"100";"70 – 250";"";"";"1, 19";"";"";"";"";"";"";"";"";"";"";""
"5";"Fluorinated Ethylene Propylene Copolymer (FEP)/ Polytetrafluoroethylene (PTFE)";"";"barium sulfate";"";"7727-43-7";"BaO4S";"salts";"1";"recommended";"100";"70 – 150";"";"cyclic immersion; immersed";"1";"";"";"";"";"";"";"";"";"";"";""
"6";"Nylon";"";"barium sulfate";"";"7727-43-7";"BaO4S";"salts";"1";"recommended";"10";"60 – 70";"";"";"1";"";"";"";"";"";"";"";"";"";"";""
"7";"Polyesters, Glass Fiber-Reinforced";"";"barium sulfate";"saturated";"7727-43-7";"BaO4S";"salts";"1";"recommended";"10";"70 – 175";"";"";"1";"";"";"";"";"";"";"";"";"";"";""
"8";"Polyethylene (PE)";"";"barium sulfate";"saturated";"7727-43-7";"BaO4S";"salts";"1";"recommended";"10";"70 – 150";"";"";"1, 21";"";"";"";"";"";"";"";"";"";"";""
"9";"Polymethyl Methacrylate (PMMA)";"";"barium sulfate";"";"7727-43-7";"BaO4S";"salts";"1";"recommended";"100";"70 – 150";"";"";"1";"";"";"";"";"";"";"";"";"";"";""
"10";"Polyphenylene Sulfide (40% Glass-Filled)";"Fortron PPS";"barium sulfate";"";"7727-43-7";"BaO4S";"salts";"1";"recommended";"100";"0 – 200";"<1";"";"11";"";"";"";"";"";"";"";"";"";"";""
"11";"Polypropylene (PP)";"";"barium sulfate";"saturated";"7727-43-7";"BaO4S";"salts";"1";"recommended";"10";"60 – 150";"<6";"";"1";"";"";"";"";"";"";"";"";"";"";""
"12";"Polyvinyl Chloride (PVC)";"";"barium sulfate";"";"7727-43-7";"BaO4S";"salts";"1";"recommended";"100";"70 – 150";"";"";"1";"";"";"";"";"";"";"";"";"";"";""
"13";"Polyvinylidene Chloride (PVDC)";"Saran brand resin";"barium sulfate";"";"7727-43-7";"BaO4S";"salts";"1";"recommended";"100";"175";"";"";"6";"";"";"";"";"";"";"";"";"";"";""
"14";"Styrene Acrylonitrile Copolymer (SAN)";"";"barium sulfate";"crystal, powders, solids";"7727-43-7";"BaO4S";"salts";"1";"recommended";"100";"70 – 125";"";"";"1";"";"";"";"";"";"";"";"";"";"";""
"15";"Vinyl Ester Resins";"";"barium sulfate";"saturated";"7727-43-7";"BaO4S";"salts";"1";"recommended";"10 – 50";"70 – 250";"";"";"7";"";"";"";"";"";"";"";"";"";"";""
"";"";"";"";"";"";"";"";"";"";"";"";"";"";"";"";"";"";"";"";"";"";"";"";"";""
"";"";"";"";"";"";"";"";"";"";"";"";"";"";"";"";"";"";"";"";"";"";"";"";"";""
"Corrosion Survey Database (COR•SUR) © 2002 NACE International";"";"";"";"";"";"";"";"";"";"";"";"";"";"";"";"";"";"";"";"";"";"";"";"";""

File: data/corrosion_data/TableData - 2024-11-11T004258.136.csv
sep=;
"Title: Corrosion Survey Database (COR•SUR)";"";"";"";"";"";"";"";"";"";"";"";"";"";"";"";"";"";"";"";"";"";"";"";"";""
"Table: Calcium sulfate";"";"";"";"";"";"";"";"";"";"";"";"";"";"";"";"";"";"";"";"";"";"";"";"";""
"DOWNLOAD SHOWS ONLY THE DISPLAYED DATA, UP TO 50 ROWS";"";"";"";"";"";"";"";"";"";"";"";"";"";"";"";"";"";"";"";"";"";"";"";"";""
"No.";"material or substance name";"material synonym";"exposure medium";"exposure medium note";"exposure medium CAS RN";"exposure medium formula";"exposure medium class";"NACE resistance rating (unitless)";"resistance note";"conc. (%)";"temp. (°F)";"exposure time (mo (30))";"test note";"reference";"";"";"";"";"";"";"";"";"";"";""
"1";"Acrylonitrile Butadiene Styrene Polymer (ABS)";"";"calcium sulfate";"";"7778-18-9";"CaO4S";"salts";"1";"recommended";"100";"70 – 150";"";"";"1";"";"";"";"";"";"";"";"";"";"";""
"2";"Cellulose Acetate";"";"calcium sulfate";"";"7778-18-9";"CaO4S";"salts";"1";"recommended";"100";"60 – 70";">12";"";"1";"";"";"";"";"";"";"";"";"";"";""
"3";"Cellulose Acetate Butyrate";"";"calcium sulfate";"";"7778-18-9";"CaO4S";"salts";"1";"recommended";"100";"60 – 70";"<1";"";"1";"";"";"";"";"";"";"";"";"";"";""
"4";"Chlorendic Unsaturated Polyester, Glass Fiber-Reinforced (190 + 47)";"HET acid polyester-Polifos 190 + 47 phr styrene";"calcium sulfate";"";"7778-18-9";"CaO4S";"salts";"1";"recommended";"5";"200";"<6";"";"16";"";"";"";"";"";"";"";"";"";"";""
"5";"Chlorendic Unsaturated Polyester, Glass Fiber-Reinforced (190 + 47)";"";"calcium sulfate";"";"7778-18-9";"CaO4S";"salts";"1";"recommended";"100";"250";"";"";"16";"";"";"";"";"";"";"";"";"";"";""
"6";"Chlorendic Unsaturated Polyester, Glass Fiber-Reinforced (869 + 44.5)";"HET acid polyester-Polifos 869 + 44.5 phr styrene";"calcium sulfate";"";"7778-18-9";"CaO4S";"salts";"1";"recommended";"5";"200";"<6";"";"16";"";"";"";"";"";"";"";"";"";"";""
"7";"Chlorendic Unsaturated Polyester, Glass Fiber-Reinforced (869 + 44.5)";"";"calcium sulfate";"";"7778-18-9";"CaO4S";"salts";"1";"recommended";"100";"250";"";"";"16";"";"";"";"";"";"";"";"";"";"";""
"8";"Chlorinated Polyvinyl Chloride (CPVC)";"";"calcium sulfate";"";"7778-18-9";"CaO4S";"salts";"1";"recommended";"100";"70 – 212";"";"";"1, 20";"";"";"";"";"";"";"";"";"";"";""
"9";"Concrete";"";"calcium sulfate";"";"7778-18-9";"CaO4S";"salts";"3";"not recommended";"100";"60 – 70";"";"";"1";"";"";"";"";"";"";"";"";"";"";""
"10";"Epoxy Cements";"";"calcium sulfate";"";"7778-18-9";"CaO4S";"salts";"1";"recommended";"50";"68";"<6";"";"5";"";"";"";"";"";"";"";"";"";"";""
"11";"Epoxy Cements";"";"calcium sulfate";"";"7778-18-9";"CaO4S";"salts";"1";"recommended";"50";"140";"";"";"5";"";"";"";"";"";"";"";"";"";"";""
"12";"Epoxy Resin, Asbestos/ Glass Fiber- Reinforced";"";"calcium sulfate";"";"7778-18-9";"CaO4S";"salts";"1";"recommended; over 3 years";">10";"75 – 250";">12";"";"1";"";"";"";"";"";"";"";"";"";"";""
"13";"Epoxy Resin, Glass Fiber- Reinforced";"";"calcium sulfate";"";"7778-18-9";"CaO4S";"salts";"1";"recommended";">10";"70 – 250";"";"";"1, 19";"";"";"";"";"";"";"";"";"";"";""
"14";"Epoxy Resin, Glass Fiber- Reinforced";"";"calcium sulfate";"saturated";"7778-18-9";"CaO4S";"salts";"1";"recommended";"100";"70 – 250";"";"";"1, 19";"";"";"";"";"";"";"";"";"";"";""
"15";"Fluororubber";"";"calcium sulfate";"";"7778-18-9";"CaO4S";"salts";"1";"recommended";"10";"70 – 150";"";"";"1";"";"";"";"";"";"";"";"";"";"";""
"16";"Furfuryl Alcohol Resin, Glass Fiber-Reinforced";"";"calcium sulfate";"";"7778-18-9";"CaO4S";"salts";"1";"recommended";"10";"70 – 250";">12";"";"1";"";"";"";"";"";"";"";"";"";"";""
"17";"Glass, Chemical";"";"calcium sulfate";"";"7778-18-9";"CaO4S";"salts";"1";"recommended";"10";"70 – 212";"";"";"1";"";"";"";"";"";"";"";"";"";"";""
"18";"Polyesters, Glass Fiber-Reinforced";"";"calcium sulfate";"";"7778-18-9";"CaO4S";"salts";"1";"recommended";"10";"70 – 250";"";"slurry";"1";"";"";"";"";"";"";"";"";"";"";""
"19";"Polyesters, Glass Fiber-Reinforced";"";"calcium sulfate";"";"7778-18-9";"CaO4S";"salts";"1";"recommended";"100";"70 – 212";"";"";"1";"";"";"";"";"";"";"";"";"";"";""
"20";"Polyethylene (PE)";"";"calcium sulfate";"";"7778-18-9";"CaO4S";"salts";"1";"recommended";"100";"70 – 150";"";"";"1, 21";"";"";"";"";"";"";"";"";"";"";""
"21";"Polymethyl Methacrylate (PMMA)";"";"calcium sulfate";"";"7778-18-9";"CaO4S";"salts";"1";"recommended";"100";"70 – 150";"";"";"1";"";"";"";"";"";"";"";"";"";"";""
"22";"Polyphenylene Sulfide (40% Glass-Filled)";"Fortron PPS";"calcium sulfate";"";"7778-18-9";"CaO4S";"salts";"1";"recommended";"100";"0 – 200";"<1";"";"11";"";"";"";"";"";"";"";"";"";"";""
"23";"Polypropylene (PP)";"";"calcium sulfate";"";"7778-18-9";"CaO4S";"salts";"1";"recommended";"100";"60 – 212";"<6";"";"1";"";"";"";"";"";"";"";"";"";"";""
"24";"Polyvinyl Chloride (PVC)";"";"calcium sulfate";"";"7778-18-9";"CaO4S";"salts";"1";"recommended";"100";"70 – 275";"";"";"1";"";"";"";"";"";"";"";"";"";"";""
"25";"Vinyl Ester Resins";"";"calcium sulfate";"";"7778-18-9";"CaO4S";"salts";"1";"recommended";">10";"70 – 250";"";"";"7";"";"";"";"";"";"";"";"";"";"";""
"26";"Wood";"";"calcium sulfate";"";"7778-18-9";"CaO4S";"salts";"1";"recommended";">10";"60 – 70";"";"";"1";"";"";"";"";"";"";"";"";"";"";""
"";"";"";"";"";"";"";"";"";"";"";"";"";"";"";"";"";"";"";"";"";"";"";"";"";""
"";"";"";"";"";"";"";"";"";"";"";"";"";"";"";"";"";"";"";"";"";"";"";"";"";""
"Corrosion Survey Database (COR•SUR) © 2002 NACE International";"";"";"";"";"";"";"";"";"";"";"";"";"";"";"";"";"";"";"";"";"";"";"";"";""
