Repository: Mahyar-rajabi94/TF_SDL

File: data/corrosion_data/TableData - 2024-11-11T004313.736.csv
sep=;
"Title: Corrosion Survey Database (COR•SUR)";"";"";"";"";"";"";"";"";"";"";"";"";"";"";"";"";"";"";"";"";"";"";"";"";""
"Table: Chromic sulfate";"";"";"";"";"";"";"";"";"";"";"";"";"";"";"";"";"";"";"";"";"";"";"";"";""
"DOWNLOAD SHOWS ONLY THE DISPLAYED DATA, UP TO 50 ROWS";"";"";"";"";"";"";"";"";"";"";"";"";"";"";"";"";"";"";"";"";"";"";"";"";""
"No.";"material or substance name";"exposure medium";"exposure medium synonym";"exposure medium note";"exposure medium CAS RN";"exposure medium formula";"exposure medium class";"NACE resistance rating (unitless)";"resistance note";"conc. (%)";"temp. (°F)";"reference";"";"";"";"";"";"";"";"";"";"";"";"";""
"1";"Polyesters, Glass Fiber-Reinforced";"chromic sulfate";"chromium sulfate";"";"10101-53-8";"Cr2O12S3";"salts";"1";"recommended";">10";"70 – 150";"1";"";"";"";"";"";"";"";"";"";"";"";"";""
"2";"Polyesters, Glass Fiber-Reinforced";"chromic sulfate";"chromium sulfate";"saturated";"10101-53-8";"Cr2O12S3";"salts";"1";"recommended";"100";"70 – 150";"1";"";"";"";"";"";"";"";"";"";"";"";"";""
"3";"Vinyl Ester Resins";"chromic sulfate";"chromium sulfate";"";"10101-53-8";"Cr2O12S3";"salts";"1";"recommended";"10 – 95";"70 – 210";"7";"";"";"";"";"";"";"";"";"";"";"";"";""
"";"";"";"";"";"";"";"";"";"";"";"";"";"";"";"";"";"";"";"";"";"";"";"";"";""
"";"";"";"";"";"";"";"";"";"";"";"";"";"";"";"";"";"";"";"";"";"";"";"";"";""
"Corrosion Survey Database (COR•SUR) © 2002 NACE International";"";"";"";"";"";"";"";"";"";"";"";"";"";"";"";"";"";"";"";"";"";"";"";"";""
"";"";"";"";"";"";"";"";"";"";"";"";"";"";"";"";"";"";"";"";"";"";"";"";"";""
"";"";"";"";"";"";"";"";"";"";"";"";"";"";"";"";"";"";"";"";"";"";"";"";"";""
"";"";"";"";"";"";"";"";"";"";"";"";"";"";"";"";"";"";"";"";"";"";"";"";"";""
"";"";"";"";"";"";"";"";"";"";"";"";"";"";"";"";"";"";"";"";"";"";"";"";"";""

File: data/corrosion_data/TableData - 2024-11-11T004318.204.csv
sep=;
"Title: Corrosion Survey Database (COR•SUR)";"";"";"";"";"";"";"";"";"";"";"";"";"";"";"";"";"";"";"";"";"";"";"";"";""
"Table: Chromium potassium sulfate";"";"";"";"";"";"";"";"";"";"";"";"";"";"";"";"";"";"";"";"";"";"";"";"";""
"DOWNLOAD SHOWS ONLY THE DISPLAYED DATA, UP TO 50 ROWS";"";"";"";"";"";"";"";"";"";"";"";"";"";"";"";"";"";"";"";"";"";"";"";"";""
"No.";"material or substance name";"exposure medium";"exposure medium note";"exposure medium class";"NACE resistance rating (unitless)";"resistance note";"conc. (%)";"temp. (°F)";"exposure time (mo (30))";"reference";"";"";"";"";"";"";"";"";"";"";"";"";"";"";""
"1";"Acetal Resins (Polyoxymethylene)";"chromium potassium sulfate";"";"salts";"1";"recommended";">10";"70 – 175";"";"1";"";"";"";"";"";"";"";"";"";"";"";"";"";"";""
"2";"Acetal Resins (Polyoxymethylene)";"chromium potassium sulfate";"";"salts";"3";"not recommended";">10";"175 – 212";"";"1";"";"";"";"";"";"";"";"";"";"";"";"";"";"";""
"3";"Acrylonitrile Butadiene Styrene Polymer (ABS)";"chromium potassium sulfate";"";"salts";"1";"recommended";"10";"70 – 150";"";"1";"";"";"";"";"";"";"";"";"";"";"";"";"";"";""
"4";"Acrylonitrile Butadiene Styrene Polymer (ABS)";"chromium potassium sulfate";"saturated";"salts";"1";"recommended";"100";"70 – 175";"";"1";"";"";"";"";"";"";"";"";"";"";"";"";"";"";""
"5";"Acrylonitrile Butadiene Styrene Polymer (ABS)";"chromium potassium sulfate";"";"salts";"2";"questionable";"100";"175 – 212";"";"1";"";"";"";"";"";"";"";"";"";"";"";"";"";"";""
"6";"Cellulose Acetate Butyrate";"chromium potassium sulfate";"";"salts";"2";"questionable; weight gain";"10";"90 – 100";"<1";"1";"";"";"";"";"";"";"";"";"";"";"";"";"";"";""
"7";"Chlorinated Polyvinyl Chloride (CPVC)";"chromium potassium sulfate";"";"salts";"1";"recommended";"100";"70 – 212";"";"1, 2";"";"";"";"";"";"";"";"";"";"";"";"";"";"";""
"8";"Chlorosulfonated Polyethylene";"chromium potassium sulfate";"";"salts";"1";"recommended";">10";"70 – 212";"";"1";"";"";"";"";"";"";"";"";"";"";"";"";"";"";""
"9";"Fluororubber";"chromium potassium sulfate";"saturated";"salts";"1";"recommended";"10 – 90";"70 – 212";"";"1";"";"";"";"";"";"";"";"";"";"";"";"";"";"";""
"10";"Furfuryl Alcohol Resin, Glass Fiber-Reinforced";"chromium potassium sulfate";"";"salts";"1";"recommended";"100";"70 – 250";">12";"1";"";"";"";"";"";"";"";"";"";"";"";"";"";"";""
"11";"Polychloroprene";"chromium potassium sulfate";"saturated";"salts";"1";"recommended";">10";"70 – 175";"";"1";"";"";"";"";"";"";"";"";"";"";"";"";"";"";""
"12";"Polychloroprene";"chromium potassium sulfate";"";"salts";"3";"not recommended";">10";"175 – 212";"";"1";"";"";"";"";"";"";"";"";"";"";"";"";"";"";""
"13";"Polyethylene (PE)";"chromium potassium sulfate";"saturated";"salts";"1";"recommended";"100";"70 – 150";"";"1, 21";"";"";"";"";"";"";"";"";"";"";"";"";"";"";""
"14";"Polyvinyl Chloride (PVC)";"chromium potassium sulfate";"";"salts";"1";"recommended";"100";"70 – 150";"";"1";"";"";"";"";"";"";"";"";"";"";"";"";"";"";""
"15";"Rubber, Butyl (BR)";"chromium potassium sulfate";"";"salts";"1";"recommended";">10";"70 – 175";"";"1";"";"";"";"";"";"";"";"";"";"";"";"";"";"";""
"16";"Rubber, Butyl (BR)";"chromium potassium sulfate";"";"salts";"2";"questionable";">10";"175 – 212";"";"1";"";"";"";"";"";"";"";"";"";"";"";"";"";"";""
"17";"Rubber, Natural (NR)";"chromium potassium sulfate";"";"salts";"1";"recommended";">10";"70 – 150";"";"1";"";"";"";"";"";"";"";"";"";"";"";"";"";"";""
"18";"Rubber, Natural (NR)";"chromium potassium sulfate";"";"salts";"3";"not recommended";">10";"175 – 212";"";"1";"";"";"";"";"";"";"";"";"";"";"";"";"";"";""
"";"";"";"";"";"";"";"";"";"";"";"";"";"";"";"";"";"";"";"";"";"";"";"";"";""
"";"";"";"";"";"";"";"";"";"";"";"";"";"";"";"";"";"";"";"";"";"";"";"";"";""
"Corrosion Survey Database (COR•SUR) © 2002 NACE International";"";"";"";"";"";"";"";"";"";"";"";"";"";"";"";"";"";"";"";"";"";"";"";"";""

File: data/corrosion_data/TableData - 2024-11-11T004327.589.csv
sep=;
"Title: Corrosion Survey Database (COR•SUR)";"";"";"";"";"";"";"";"";"";"";"";"";"";"";"";"";"";"";"";"";"";"";"";"";""
"Table: Copper sulfate";"";"";"";"";"";"";"";"";"";"";"";"";"";"";"";"";"";"";"";"";"";"";"";"";""
"DOWNLOAD SHOWS ONLY THE DISPLAYED DATA, UP TO 50 ROWS";"";"";"";"";"";"";"";"";"";"";"";"";"";"";"";"";"";"";"";"";"";"";"";"";""
"No.";"material or substance name";"material synonym";"exposure medium";"exposure medium synonym";"exposure medium note";"exposure medium CAS RN";"exposure medium formula";"exposure medium class";"NACE resistance rating (unitless)";"resistance note";"conc. (%)";"temp. (°F)";"exposure time (mo (30))";"test note";"reference";"";"";"";"";"";"";"";"";"";""
"1";"Acetal Resins (Polyoxymethylene)";"";"copper sulfate";"chalcocyanite";"";"7758-98-7";"CuO4S";"salts";"1";"recommended";"10 – 70";"70 – 150";"";"";"1";"";"";"";"";"";"";"";"";"";""
"2";"Acetal Resins (Polyoxymethylene)";"";"copper sulfate";"chalcocyanite";"";"7758-98-7";"CuO4S";"salts";"2";"questionable";"10 – 70";"150 – 175";"";"";"1";"";"";"";"";"";"";"";"";"";""
"3";"Acetal Resins (Polyoxymethylene)";"";"copper sulfate";"chalcocyanite";"";"7758-98-7";"CuO4S";"salts";"3";"not recommended";"10 – 70";"175 – 212";"";"";"1";"";"";"";"";"";"";"";"";"";""
"4";"Acrylonitrile Butadiene Styrene Polymer (ABS)";"";"copper sulfate";"chalcocyanite";"";"7758-98-7";"CuO4S";"salts";"1";"recommended";"100";"70 – 150";"";"";"1";"";"";"";"";"";"";"";"";"";""
"5";"Carbon-Graphite Composites";"";"copper sulfate";"chalcocyanite";"";"7758-98-7";"CuO4S";"salts";"1";"recommended";"10 – 70";"70 – 212";"";"";"1";"";"";"";"";"";"";"";"";"";""
"6";"Cellulose Acetate";"";"copper sulfate";"chalcocyanite";"";"7758-98-7";"CuO4S";"salts";"3";"not recommended; weight gain";"10";"60 – 70";"<1";"";"1";"";"";"";"";"";"";"";"";"";""
"7";"Cellulose Acetate";"";"copper sulfate";"chalcocyanite";"";"7758-98-7";"CuO4S";"salts";"3";"not recommended";"40";"60 – 70";"";"";"1";"";"";"";"";"";"";"";"";"";""
"8";"Cellulose Acetate Butyrate";"";"copper sulfate";"chalcocyanite";"";"7758-98-7";"CuO4S";"salts";"3";"not recommended";"10";"60 – 70";"<1";"saturated; weight gain";"1";"";"";"";"";"";"";"";"";"";""
"9";"Chlorendic Unsaturated Polyester, Glass Fiber-Reinforced (190 + 47)";"HET acid polyester-Polifos 190 + 47 phr styrene";"copper sulfate";"chalcocyanite";"";"7758-98-7";"CuO4S";"salts";"1";"recommended";"any";"250";"<6";"";"16";"";"";"";"";"";"";"";"";"";""
"10";"Chlorendic Unsaturated Polyester, Glass Fiber-Reinforced (869 + 44.5)";"HET acid polyester-Polifos 869 + 44.5 phr styrene";"copper sulfate";"chalcocyanite";"";"7758-98-7";"CuO4S";"salts";"1";"recommended";"any";"250";"<6";"";"16";"";"";"";"";"";"";"";"";"";""
"11";"Chlorinated Polyvinyl Chloride (CPVC)";"";"copper sulfate";"chalcocyanite";"";"7758-98-7";"CuO4S";"salts";"1";"recommended";"100";"70 – 212";"";"";"1, 20";"";"";"";"";"";"";"";"";"";""
"12";"Chlorosulfonated Polyethylene";"";"copper sulfate";"chalcocyanite";"";"7758-98-7";"CuO4S";"salts";"1";"recommended";"10";"70 – 150";"";"";"1";"";"";"";"";"";"";"";"";"";""
"13";"Chlorosulfonated Polyethylene";"";"copper sulfate";"chalcocyanite";"saturated";"7758-98-7";"CuO4S";"salts";"1";"recommended";">20";"70 – 212";"";"";"1";"";"";"";"";"";"";"";"";"";""
"14";"Concrete";"";"copper sulfate";"chalcocyanite";"";"7758-98-7";"CuO4S";"salts";"3";"not recommended";"10 – 80";"60 – 70";"";"";"1";"";"";"";"";"";"";"";"";"";""
"15";"Epoxy Cements";"";"copper sulfate";"chalcocyanite";"";"7758-98-7";"CuO4S";"salts";"1";"recommended";"17";"68";"<6";"";"5";"";"";"";"";"";"";"";"";"";""
"16";"Epoxy Cements";"";"copper sulfate";"chalcocyanite";"";"7758-98-7";"CuO4S";"salts";"1";"recommended";"17";"140";"";"";"5";"";"";"";"";"";"";"";"";"";""
"17";"Epoxy Resin, Asbestos/ Glass Fiber- Reinforced";"";"copper sulfate";"chalcocyanite";"";"7758-98-7";"CuO4S";"salts";"1";"recommended; over 3 years";">10";"75 – 212";">12";"";"1";"";"";"";"";"";"";"";"";"";""
"18";"Epoxy Resin, Glass Fiber- Reinforced";"";"copper sulfate";"chalcocyanite";"";"7758-98-7";"CuO4S";"salts";"1";"recommended";"20";"70 – 200";"";"";"1, 19";"";"";"";"";"";"";"";"";"";""
"19";"Epoxy Resin, Glass Fiber- Reinforced";"";"copper sulfate";"chalcocyanite";"saturated";"7758-98-7";"CuO4S";"salts";"1";"recommended";"100";"70 – 200";"";"";"1, 19";"";"";"";"";"";"";"";"";"";""
"20";"Fluorinated Ethylene Propylene Copolymer (FEP)/ Polytetrafluoroethylene (PTFE)";"";"copper sulfate";"chalcocyanite";"";"7758-98-7";"CuO4S";"salts";"1";"recommended";"100";"70 – 150";"";"cyclic immersion; immersed";"1";"";"";"";"";"";"";"";"";"";""
"21";"Fluororubber";"";"copper sulfate";"chalcocyanite";"";"7758-98-7";"CuO4S";"salts";"1";"recommended";"10 – 70";"70 – 212";"";"also with sodium chloride";"1";"";"";"";"";"";"";"";"";"";""
"22";"Furfuryl Alcohol Resin, Asbestos-Reinforced";"";"copper sulfate";"chalcocyanite";"";"7758-98-7";"CuO4S";"salts";"1";"recommended";"100";"70 – 80";"";"";"1";"";"";"";"";"";"";"";"";"";""
"23";"Furfuryl Alcohol Resin, Glass Fiber-Reinforced";"";"copper sulfate";"chalcocyanite";"";"7758-98-7";"CuO4S";"salts";"1";"recommended";">10";"70 – 250";">12";"";"1";"";"";"";"";"";"";"";"";"";""
"24";"Glass, Chemical";"";"copper sulfate";"chalcocyanite";"";"7758-98-7";"CuO4S";"salts";"1";"recommended";"10 – 80";"70 – 212";"";"also with sulfuric acid";"1";"";"";"";"";"";"";"";"";"";""
"25";"Glass, Chemical";"";"copper sulfate";"chalcocyanite";"saturated";"7758-98-7";"CuO4S";"salts";"1";"recommended";"80";"70 – 212";"";"";"1";"";"";"";"";"";"";"";"";"";""
"26";"Nylon";"";"copper sulfate";"chalcocyanite";"";"7758-98-7";"CuO4S";"salts";"2";"questionable";"";"60 – 212";"";"";"1";"";"";"";"";"";"";"";"";"";""
"27";"Phenolic Resins, Asbestos-Reinforced";"";"copper sulfate";"chalcocyanite";"";"7758-98-7";"CuO4S";"salts";"1";"recommended";"100";"60 – 70";"";"";"1";"";"";"";"";"";"";"";"";"";""
"28";"Phenolic Resins, Asbestos-Reinforced";"";"copper sulfate";"chalcocyanite";"";"7758-98-7";"CuO4S";"salts";"1";"recommended";"100";"70 – 300";"";"";"1";"";"";"";"";"";"";"";"";"";""
"29";"Polyesters, Glass Fiber-Reinforced";"";"copper sulfate";"chalcocyanite";"";"7758-98-7";"CuO4S";"salts";"1";"recommended";">10";"70 – 250";"";"";"1";"";"";"";"";"";"";"";"";"";""
"30";"Polyethylene (PE)";"";"copper sulfate";"chalcocyanite";"saturated";"7758-98-7";"CuO4S";"salts";"1";"recommended";"10";"60 – 70";"";"";"1, 21";"";"";"";"";"";"";"";"";"";""
"31";"Polyethylene (PE)";"";"copper sulfate";"chalcocyanite";"saturated";"7758-98-7";"CuO4S";"salts";"1";"recommended";"80";"70 – 150";"";"";"1, 21";"";"";"";"";"";"";"";"";"";""
"32";"Polymethyl Methacrylate (PMMA)";"";"copper sulfate";"chalcocyanite";"";"7758-98-7";"CuO4S";"salts";"1";"recommended";"100";"70 – 150";"";"";"1";"";"";"";"";"";"";"";"";"";""
"33";"Polyphenylene Sulfide (40% Glass-Filled)";"Fortron PPS";"copper sulfate";"chalcocyanite";"";"7758-98-7";"CuO4S";"salts";"1";"recommended";"100";"0 – 200";"<1";"";"11";"";"";"";"";"";"";"";"";"";""
"34";"Polypropylene (PP)";"";"copper sulfate";"chalcocyanite";"saturated";"7758-98-7";"CuO4S";"salts";"1";"recommended";"10";"60 – 150";"<6";"";"1";"";"";"";"";"";"";"";"";"";""
"35";"Polypropylene (PP)";"";"copper sulfate";"chalcocyanite";"";"7758-98-7";"CuO4S";"salts";"1";"recommended";"100";"70 – 125";"";"";"1";"";"";"";"";"";"";"";"";"";""
"36";"Polyvinyl Chloride (PVC)";"";"copper sulfate";"chalcocyanite";"";"7758-98-7";"CuO4S";"salts";"1";"recommended";"10 – 60";"70 – 212";"";"";"1";"";"";"";"";"";"";"";"";"";""
"37";"Polyvinyl Chloride (PVC)";"";"copper sulfate";"chalcocyanite";"";"7758-98-7";"CuO4S";"salts";"1";"recommended";"100";"70 – 150";"";"";"1";"";"";"";"";"";"";"";"";"";""
"38";"Polyvinylidene Fluoride (PVDF)";"";"copper sulfate";"chalcocyanite";"";"7758-98-7";"CuO4S";"salts";"1";"recommended";"100";"70 – 275";"";"";"1, 23";"";"";"";"";"";"";"";"";"";""
"39";"Rubber, Butyl (BR)";"";"copper sulfate";"chalcocyanite";"saturated";"7758-98-7";"CuO4S";"salts";"1";"recommended";"10 – 70";"70 – 212";"";"";"1";"";"";"";"";"";"";"";"";"";""
"40";"Rubber, Butyl (BR)";"";"copper sulfate";"chalcocyanite";"";"7758-98-7";"CuO4S";"salts";"2";"questionable";"100";"60 – 70";"";"";"1";"";"";"";"";"";"";"";"";"";""
"41";"Rubber, Butyl (BR)";"";"copper sulfate";"chalcocyanite";"";"7758-98-7";"CuO4S";"salts";"3";"not recommended";"100";"70 – 150";"";"";"1";"";"";"";"";"";"";"";"";"";""
"42";"Rubber, Natural (NR)";"";"copper sulfate";"chalcocyanite";"";"7758-98-7";"CuO4S";"salts";"1";"recommended";"10";"70 – 150";"";"saturated, dilute";"1";"";"";"";"";"";"";"";"";"";""
"43";"Rubber, Natural (NR)";"";"copper sulfate";"chalcocyanite";"";"7758-98-7";"CuO4S";"salts";"3";"not recommended";"10";"150 – 212";"";"";"1";"";"";"";"";"";"";"";"";"";""
"44";"Styrene Acrylonitrile Copolymer (SAN)";"";"copper sulfate";"chalcocyanite";"saturated";"7758-98-7";"CuO4S";"salts";"1";"recommended";"10";"60 – 125";"";"";"1";"";"";"";"";"";"";"";"";"";""
"45";"Styrene Acrylonitrile Copolymer (SAN)";"";"copper sulfate";"chalcocyanite";"";"7758-98-7";"CuO4S";"salts";"1";"recommended";"70";"70 – 125";"";"";"1";"";"";"";"";"";"";"";"";"";""
"46";"Vinyl Ester Resins";"";"copper sulfate";"chalcocyanite";"";"7758-98-7";"CuO4S";"salts";"1";"recommended";">10";"70 – 250";"";"";"7";"";"";"";"";"";"";"";"";"";""
"47";"Wood";"";"copper sulfate";"chalcocyanite";"";"7758-98-7";"CuO4S";"salts";"1";"recommended; >13 years; 1% sulfuric acid; 1 to 5%; tanks and pipes";"10";"60 – 70";">12";"";"1";"";"";"";"";"";"";"";"";"";""
"48";"Wood";"";"copper sulfate";"chalcocyanite";"";"7758-98-7";"CuO4S";"salts";"3";"not recommended";"50";"60 – 70";"";"";"1";"";"";"";"";"";"";"";"";"";""
"49";"Wood";"";"copper sulfate";"chalcocyanite";"";"7758-98-7";"CuO4S";"salts";"1";"recommended";"100";"60 – 70";"";"no water";"1";"";"";"";"";"";"";"";"";"";""
"";"";"";"";"";"";"";"";"";"";"";"";"";"";"";"";"";"";"";"";"";"";"";"";"";""
"";"";"";"";"";"";"";"";"";"";"";"";"";"";"";"";"";"";"";"";"";"";"";"";"";""
"Corrosion Survey Database (COR•SUR) © 2002 NACE International";"";"";"";"";"";"";"";"";"";"";"";"";"";"";"";"";"";"";"";"";"";"";"";"";""

File: data/corrosion_data/TableData - 2024-11-11T004333.017.csv
sep=;
"Title: Corrosion Survey Database (COR•SUR)";"";"";"";"";"";"";"";"";"";"";"";"";"";"";"";"";"";"";"";"";"";"";"";"";""
"Table: Ferric sulfate";"";"";"";"";"";"";"";"";"";"";"";"";"";"";"";"";"";"";"";"";"";"";"";"";""
"DOWNLOAD SHOWS ONLY THE DISPLAYED DATA, UP TO 50 ROWS";"";"";"";"";"";"";"";"";"";"";"";"";"";"";"";"";"";"";"";"";"";"";"";"";""
"No.";"material or substance name";"material synonym";"exposure medium";"exposure medium synonym";"exposure medium note";"exposure medium CAS RN";"exposure medium formula";"exposure medium class";"NACE resistance rating (unitless)";"resistance note";"conc. (%)";"temp. (°F)";"exposure time (mo (30))";"test note";"reference";"";"";"";"";"";"";"";"";"";""
"1";"Acrylonitrile Butadiene Styrene Polymer (ABS)";"";"ferric sulfate";"iron sulfate";"";"10028-22-5";"Fe2O12S3";"salts";"1";"recommended";"100";"70 – 150";"";"";"1";"";"";"";"";"";"";"";"";"";""
"2";"Chlorendic Unsaturated Polyester, Glass Fiber-Reinforced (190 + 47)";"HET acid polyester-Polifos 190 + 47 phr styrene";"ferric sulfate";"iron sulfate";"";"10028-22-5";"Fe2O12S3";"salts";"1";"recommended";"<25";"200";"<6";"";"16";"";"";"";"";"";"";"";"";"";""
"3";"Chlorendic Unsaturated Polyester, Glass Fiber-Reinforced (869 + 44.5)";"HET acid polyester-Polifos 869 + 44.5 phr styrene";"ferric sulfate";"iron sulfate";"";"10028-22-5";"Fe2O12S3";"salts";"1";"recommended";"<25";"200";"<6";"";"16";"";"";"";"";"";"";"";"";"";""
"4";"Chlorosulfonated Polyethylene";"";"ferric sulfate";"iron sulfate";"";"10028-22-5";"Fe2O12S3";"salts";"1";"recommended";">10";"70 – 150";"";"";"1";"";"";"";"";"";"";"";"";"";""
"5";"Epoxy Resin, Asbestos/ Glass Fiber- Reinforced";"";"ferric sulfate";"iron sulfate";"";"10028-22-5";"Fe2O12S3";"salts";"1";"recommended; over 3 years";">10";"75 – 212";">12";"";"1";"";"";"";"";"";"";"";"";"";""
"6";"Epoxy Resin, Glass Fiber- Reinforced";"";"ferric sulfate";"iron sulfate";"";"10028-22-5";"Fe2O12S3";"salts";"1";"recommended";"any";"225";"";"";"1, 19";"";"";"";"";"";"";"";"";"";""
"7";"Epoxy Resin, Glass Fiber- Reinforced";"";"ferric sulfate";"iron sulfate";"";"10028-22-5";"Fe2O12S3";"salts";"1";"recommended";"10";"70 – 200";"";"";"1, 19";"";"";"";"";"";"";"";"";"";""
"8";"Epoxy Resin, Glass Fiber- Reinforced";"";"ferric sulfate";"iron sulfate";"";"10028-22-5";"Fe2O12S3";"salts";"1";"recommended";"10 – 20";"70 – 150";"";"";"1, 19";"";"";"";"";"";"";"";"";"";""
"9";"Epoxy Resin, Glass Fiber- Reinforced";"";"ferric sulfate";"iron sulfate";"";"10028-22-5";"Fe2O12S3";"salts";"1";"recommended";"40";"70 – 200";"";"";"1, 19";"";"";"";"";"";"";"";"";"";""
"10";"Epoxy Resin, Glass Fiber- Reinforced";"";"ferric sulfate";"iron sulfate";"saturated";"10028-22-5";"Fe2O12S3";"salts";"1";"recommended";"100";"70 – 200";"";"";"1, 19";"";"";"";"";"";"";"";"";"";""
"11";"Furfuryl Alcohol Resin, Glass Fiber-Reinforced";"";"ferric sulfate";"iron sulfate";"";"10028-22-5";"Fe2O12S3";"salts";"1";"recommended";">10";"70 – 250";">12";"";"1";"";"";"";"";"";"";"";"";"";""
"12";"Polyesters, Glass Fiber-Reinforced";"";"ferric sulfate";"iron sulfate";"";"10028-22-5";"Fe2O12S3";"salts";"1";"recommended";"10 – 20";"175 – 200";"";"";"1";"";"";"";"";"";"";"";"";"";""
"13";"Polyesters, Glass Fiber-Reinforced";"";"ferric sulfate";"iron sulfate";"";"10028-22-5";"Fe2O12S3";"salts";"1";"recommended";"10 – 30";"70 – 175";"";"";"1";"";"";"";"";"";"";"";"";"";""
"14";"Polyesters, Glass Fiber-Reinforced";"";"ferric sulfate";"iron sulfate";"";"10028-22-5";"Fe2O12S3";"salts";"1";"recommended";"30";"70 – 175";"";"";"1";"";"";"";"";"";"";"";"";"";""
"15";"Polymethyl Methacrylate (PMMA)";"";"ferric sulfate";"iron sulfate";"";"10028-22-5";"Fe2O12S3";"salts";"1";"recommended";"100";"70 – 150";"";"";"1";"";"";"";"";"";"";"";"";"";""
"16";"Polyphenylene Sulfide (40% Glass-Filled)";"Fortron PPS";"ferric sulfate";"iron sulfate";"";"10028-22-5";"Fe2O12S3";"salts";"1";"recommended";"100";"0 – 200";"<1";"";"11";"";"";"";"";"";"";"";"";"";""
"17";"Polypropylene (PP)";"";"ferric sulfate";"iron sulfate";"saturated";"10028-22-5";"Fe2O12S3";"salts";"1";"recommended";"10";"60 – 212";"<6";"";"1";"";"";"";"";"";"";"";"";"";""
"18";"Polypropylene (PP)";"";"ferric sulfate";"iron sulfate";"";"10028-22-5";"Fe2O12S3";"salts";"1";"recommended";"100";"70 – 212";"";"";"1";"";"";"";"";"";"";"";"";"";""
"19";"Polyvinyl Chloride (PVC)";"";"ferric sulfate";"iron sulfate";"";"10028-22-5";"Fe2O12S3";"salts";"1";"recommended";"100";"70 – 275";"";"";"1";"";"";"";"";"";"";"";"";"";""
"20";"Vinyl Ester Resins";"";"ferric sulfate";"iron sulfate";"";"10028-22-5";"Fe2O12S3";"salts";"1";"recommended";"10 – 25";"70 – 210";"";"";"7";"";"";"";"";"";"";"";"";"";""
"";"";"";"";"";"";"";"";"";"";"";"";"";"";"";"";"";"";"";"";"";"";"";"";"";""
"";"";"";"";"";"";"";"";"";"";"";"";"";"";"";"";"";"";"";"";"";"";"";"";"";""
"Corrosion Survey Database (COR•SUR) © 2002 NACE International";"";"";"";"";"";"";"";"";"";"";"";"";"";"";"";"";"";"";"";"";"";"";"";"";""

File: data/corrosion_data/TableData - 2024-11-11T004337.510.csv
sep=;
"Title: Corrosion Survey Database (COR•SUR)";"";"";"";"";"";"";"";"";"";"";"";"";"";"";"";"";"";"";"";"";"";"";"";"";""
"Table: Ferrous sulfate";"";"";"";"";"";"";"";"";"";"";"";"";"";"";"";"";"";"";"";"";"";"";"";"";""
"DOWNLOAD SHOWS ONLY THE DISPLAYED DATA, UP TO 50 ROWS";"";"";"";"";"";"";"";"";"";"";"";"";"";"";"";"";"";"";"";"";"";"";"";"";""
"No.";"material or substance name";"material synonym";"exposure medium";"exposure medium synonym";"exposure medium note";"exposure medium CAS RN";"exposure medium formula";"exposure medium class";"NACE resistance rating (unitless)";"resistance note";"conc. (%)";"temp. (°F)";"exposure time (mo (30))";"test note";"reference";"";"";"";"";"";"";"";"";"";""
"1";"Acrylonitrile Butadiene Styrene Polymer (ABS)";"";"ferrous sulfate";"iron sulfate";"";"7720-78-7";"FeO4S";"salts";"1";"recommended";"100";"70 – 150";"";"";"1";"";"";"";"";"";"";"";"";"";""
"2";"Carbon-Graphite Composites";"";"ferrous sulfate";"iron sulfate";"";"7720-78-7";"FeO4S";"salts";"1";"recommended";"10 – 50";"70 – 212";"";"";"1";"";"";"";"";"";"";"";"";"";""
"3";"Chlorendic Unsaturated Polyester, Glass Fiber-Reinforced (190 + 47)";"HET acid polyester-Polifos 190 + 47 phr styrene";"ferrous sulfate";"iron sulfate";"";"7720-78-7";"FeO4S";"salts";"1";"recommended";"<25";"250";"<6";"";"16";"";"";"";"";"";"";"";"";"";""
"4";"Chlorendic Unsaturated Polyester, Glass Fiber-Reinforced (190 + 47)";"";"ferrous sulfate";"iron sulfate";"";"7720-78-7";"FeO4S";"salts";"1";"recommended";"100";"250";"";"";"16";"";"";"";"";"";"";"";"";"";""
"5";"Chlorendic Unsaturated Polyester, Glass Fiber-Reinforced (869 + 44.5)";"HET acid polyester-Polifos 869 + 44.5 phr styrene";"ferrous sulfate";"iron sulfate";"";"7720-78-7";"FeO4S";"salts";"1";"recommended";"<25";"200";"<6";"";"16";"";"";"";"";"";"";"";"";"";""
"6";"Chlorendic Unsaturated Polyester, Glass Fiber-Reinforced (869 + 44.5)";"";"ferrous sulfate";"iron sulfate";"";"7720-78-7";"FeO4S";"salts";"1";"recommended";"100";"250";"";"";"16";"";"";"";"";"";"";"";"";"";""
"7";"Chlorinated Polyvinyl Chloride (CPVC)";"";"ferrous sulfate";"iron sulfate";"";"7720-78-7";"FeO4S";"salts";"1";"recommended";"100";"70 – 212";"";"";"1, 20";"";"";"";"";"";"";"";"";"";""
"8";"Concrete";"";"ferrous sulfate";"iron sulfate";"";"7720-78-7";"FeO4S";"salts";"3";"not recommended";"10 – 90";"60 – 70";"";"";"1";"";"";"";"";"";"";"";"";"";""
"9";"Epoxy Cements";"";"ferrous sulfate";"iron sulfate";"";"7720-78-7";"FeO4S";"salts";"1";"recommended";"20";"68";"<6";"";"5";"";"";"";"";"";"";"";"";"";""
"10";"Epoxy Cements";"";"ferrous sulfate";"iron sulfate";"";"7720-78-7";"FeO4S";"salts";"1";"recommended";"20";"140";"";"";"5";"";"";"";"";"";"";"";"";"";""
"11";"Epoxy Resin, Asbestos/ Glass Fiber- Reinforced";"";"ferrous sulfate";"iron sulfate";"";"7720-78-7";"FeO4S";"salts";"1";"recommended; over 3 years";">10";"75 – 212";">12";"";"1";"";"";"";"";"";"";"";"";"";""
"12";"Epoxy Resin, Glass Fiber- Reinforced";"";"ferrous sulfate";"iron sulfate";"";"7720-78-7";"FeO4S";"salts";"1";"recommended";"10";"70 – 225";"";"saturated @ 60%";"1, 19";"";"";"";"";"";"";"";"";"";""
"13";"Epoxy Resin, Glass Fiber- Reinforced";"";"ferrous sulfate";"iron sulfate";"saturated";"7720-78-7";"FeO4S";"salts";"1";"recommended";"100";"70 – 225";"";"";"1, 19";"";"";"";"";"";"";"";"";"";""
"14";"Fluorinated Ethylene Propylene Copolymer (FEP)/ Polytetrafluoroethylene (PTFE)";"";"ferrous sulfate";"iron sulfate";"";"7720-78-7";"FeO4S";"salts";"1";"recommended";"100";"70 – 150";"";"cyclic immersion; immersed";"1";"";"";"";"";"";"";"";"";"";""
"15";"Fluororubber";"";"ferrous sulfate";"iron sulfate";"";"7720-78-7";"FeO4S";"salts";"1";"recommended";"10 – 90";"70 – 212";"";"";"1";"";"";"";"";"";"";"";"";"";""
"16";"Glass, Chemical";"";"ferrous sulfate";"iron sulfate";"";"7720-78-7";"FeO4S";"salts";"1";"recommended";">10";"70 – 212";"";"also with dilute sulfuric acid";"1";"";"";"";"";"";"";"";"";"";""
"17";"Nylon";"";"ferrous sulfate";"iron sulfate";"";"7720-78-7";"FeO4S";"salts";"2";"questionable";"10";"60 – 70";"";"";"1";"";"";"";"";"";"";"";"";"";""
"18";"Polyesters, Glass Fiber-Reinforced";"";"ferrous sulfate";"iron sulfate";"";"7720-78-7";"FeO4S";"salts";"1";"recommended";"10 – 20";"70 – 200";"";"";"1";"";"";"";"";"";"";"";"";"";""
"19";"Polyesters, Glass Fiber-Reinforced";"";"ferrous sulfate";"iron sulfate";"";"7720-78-7";"FeO4S";"salts";"1";"recommended";"100";"70 – 250";"";"";"1";"";"";"";"";"";"";"";"";"";""
"20";"Polyethylene (PE)";"";"ferrous sulfate";"iron sulfate";"";"7720-78-7";"FeO4S";"salts";"1";"recommended";"100";"70 – 150";"";"";"1, 21";"";"";"";"";"";"";"";"";"";""
"21";"Polymethyl Methacrylate (PMMA)";"";"ferrous sulfate";"iron sulfate";"";"7720-78-7";"FeO4S";"salts";"1";"recommended";"100";"70 – 150";"";"";"1";"";"";"";"";"";"";"";"";"";""
"22";"Polyphenylene Sulfide (40% Glass-Filled)";"Fortron PPS";"ferrous sulfate";"iron sulfate";"";"7720-78-7";"FeO4S";"salts";"1";"recommended";"100";"0 – 200";"<1";"";"11";"";"";"";"";"";"";"";"";"";""
"23";"Polypropylene (PP)";"";"ferrous sulfate";"iron sulfate";"saturated";"7720-78-7";"FeO4S";"salts";"1";"recommended";"10";"60 – 150";"<6";"";"1";"";"";"";"";"";"";"";"";"";""
"24";"Polypropylene (PP)";"";"ferrous sulfate";"iron sulfate";"";"7720-78-7";"FeO4S";"salts";"1";"recommended";"100";"70 – 212";"";"";"1";"";"";"";"";"";"";"";"";"";""
"25";"Polyvinyl Chloride (PVC)";"";"ferrous sulfate";"iron sulfate";"";"7720-78-7";"FeO4S";"salts";"1";"recommended";"100";"70 – 150";"";"";"1";"";"";"";"";"";"";"";"";"";""
"26";"Polyvinylidene Fluoride (PVDF)";"";"ferrous sulfate";"iron sulfate";"";"7720-78-7";"FeO4S";"salts";"1";"recommended";"100";"70 – 275";"";"";"1, 23";"";"";"";"";"";"";"";"";"";""
"27";"Styrene Acrylonitrile Copolymer (SAN)";"";"ferrous sulfate";"iron sulfate";"";"7720-78-7";"FeO4S";"salts";"1";"recommended";"100";"70 – 125";"";"";"1";"";"";"";"";"";"";"";"";"";""
"28";"Vinyl Ester Resins";"";"ferrous sulfate";"iron sulfate";"";"7720-78-7";"FeO4S";"salts";"1";"recommended";">10";"70 – 210";"";"";"7";"";"";"";"";"";"";"";"";"";""
"29";"Wood";"";"ferrous sulfate";"iron sulfate";"";"7720-78-7";"FeO4S";"salts";"1";"recommended";"100";"70 – 150";"";"";"1";"";"";"";"";"";"";"";"";"";""
"";"";"";"";"";"";"";"";"";"";"";"";"";"";"";"";"";"";"";"";"";"";"";"";"";""
"";"";"";"";"";"";"";"";"";"";"";"";"";"";"";"";"";"";"";"";"";"";"";"";"";""
"Corrosion Survey Database (COR•SUR) © 2002 NACE International";"";"";"";"";"";"";"";"";"";"";"";"";"";"";"";"";"";"";"";"";"";"";"";"";""

File: data/corrosion_data/TableData - 2024-11-11T004347.255.csv
sep=;
"Title: Corrosion Survey Database (COR•SUR)";"";"";"";"";"";"";"";"";"";"";"";"";"";"";"";"";"";"";"";"";"";"";"";"";""
"Table: Magnesium sulfate";"";"";"";"";"";"";"";"";"";"";"";"";"";"";"";"";"";"";"";"";"";"";"";"";""
"DOWNLOAD SHOWS ONLY THE DISPLAYED DATA, UP TO 50 ROWS";"";"";"";"";"";"";"";"";"";"";"";"";"";"";"";"";"";"";"";"";"";"";"";"";""
"No.";"material or substance name";"material synonym";"exposure medium";"exposure medium note";"exposure medium CAS RN";"exposure medium formula";"exposure medium class";"NACE resistance rating (unitless)";"resistance note";"conc. (%)";"temp. (°F)";"exposure time (mo (30))";"test note";"reference";"";"";"";"";"";"";"";"";"";"";""
"1";"Acetal Resins (Polyoxymethylene)";"";"magnesium sulfate";"";"7487-88-9";"MgO4S";"salts";"1";"recommended";"10 – 70";"70 – 150";"";"";"1";"";"";"";"";"";"";"";"";"";"";""
"2";"Acetal Resins (Polyoxymethylene)";"";"magnesium sulfate";"";"7487-88-9";"MgO4S";"salts";"2";"questionable";"10 – 70";"150 – 175";"";"";"1";"";"";"";"";"";"";"";"";"";"";""
"3";"Acetal Resins (Polyoxymethylene)";"";"magnesium sulfate";"";"7487-88-9";"MgO4S";"salts";"3";"not recommended";"10 – 70";"175 – 212";"";"";"1";"";"";"";"";"";"";"";"";"";"";""
"4";"Acrylonitrile Butadiene Styrene Polymer (ABS)";"";"magnesium sulfate";"";"7487-88-9";"MgO4S";"salts";"1";"recommended";"10";"70 – 150";"";"";"1";"";"";"";"";"";"";"";"";"";"";""
"5";"Acrylonitrile Butadiene Styrene Polymer (ABS)";"";"magnesium sulfate";"saturated";"7487-88-9";"MgO4S";"salts";"1";"recommended";"70";"70 – 212";"";"";"1";"";"";"";"";"";"";"";"";"";"";""
"6";"Acrylonitrile Butadiene Styrene Polymer (ABS)";"";"magnesium sulfate";"";"7487-88-9";"MgO4S";"salts";"1";"recommended";"100";"70 – 150";"";"";"1";"";"";"";"";"";"";"";"";"";"";""
"7";"Cellulose Acetate";"";"magnesium sulfate";"";"7487-88-9";"MgO4S";"salts";"3";"not recommended";"100";"60 – 70";"<1";"";"1";"";"";"";"";"";"";"";"";"";"";""
"8";"Chlorendic Unsaturated Polyester, Glass Fiber-Reinforced (190 + 47)";"HET acid polyester-Polifos 190 + 47 phr styrene";"magnesium sulfate";"";"7487-88-9";"MgO4S";"salts";"1";"recommended";"<50";"200";"<6";"";"16";"";"";"";"";"";"";"";"";"";"";""
"9";"Chlorendic Unsaturated Polyester, Glass Fiber-Reinforced (190 + 47)";"";"magnesium sulfate";"";"7487-88-9";"MgO4S";"salts";"1";"recommended";"100";"250";"";"";"16";"";"";"";"";"";"";"";"";"";"";""
"10";"Chlorendic Unsaturated Polyester, Glass Fiber-Reinforced (869 + 44.5)";"HET acid polyester-Polifos 869 + 44.5 phr styrene";"magnesium sulfate";"";"7487-88-9";"MgO4S";"salts";"1";"recommended";"<50";"200";"<6";"";"16";"";"";"";"";"";"";"";"";"";"";""
"11";"Chlorendic Unsaturated Polyester, Glass Fiber-Reinforced (869 + 44.5)";"";"magnesium sulfate";"";"7487-88-9";"MgO4S";"salts";"1";"recommended";"100";"250";"";"";"16";"";"";"";"";"";"";"";"";"";"";""
"12";"Chlorinated Polyvinyl Chloride (CPVC)";"";"magnesium sulfate";"";"7487-88-9";"MgO4S";"salts";"1";"recommended";"100";"70 – 212";"";"";"1, 20";"";"";"";"";"";"";"";"";"";"";""
"13";"Chlorosulfonated Polyethylene";"";"magnesium sulfate";"saturated";"7487-88-9";"MgO4S";"salts";"1";"recommended";"10 – 70";"70 – 212";"";"";"1";"";"";"";"";"";"";"";"";"";"";""
"14";"Concrete";"";"magnesium sulfate";"";"7487-88-9";"MgO4S";"salts";"3";"not recommended";"10 – 90";"60 – 70";"";"";"1";"";"";"";"";"";"";"";"";"";"";""
"15";"Epoxy Cements";"";"magnesium sulfate";"";"7487-88-9";"MgO4S";"salts";"1";"recommended";"35";"68";"<6";"";"5";"";"";"";"";"";"";"";"";"";"";""
"16";"Epoxy Cements";"";"magnesium sulfate";"";"7487-88-9";"MgO4S";"salts";"1";"recommended";"35";"140";"";"";"5";"";"";"";"";"";"";"";"";"";"";""
"17";"Epoxy Resin, Asbestos/ Glass Fiber- Reinforced";"";"magnesium sulfate";"";"7487-88-9";"MgO4S";"salts";"1";"recommended; over 3 years";">10";"50 – 275";">12";"";"1";"";"";"";"";"";"";"";"";"";"";""
"18";"Epoxy Resin, Glass Fiber- Reinforced";"";"magnesium sulfate";"";"7487-88-9";"MgO4S";"salts";"1";"recommended";"10 – 90";"70 – 225";"";"";"1, 19";"";"";"";"";"";"";"";"";"";"";""
"19";"Epoxy Resin, Glass Fiber- Reinforced";"";"magnesium sulfate";"saturated";"7487-88-9";"MgO4S";"salts";"1";"recommended";"100";"70 – 250";"";"";"1, 19";"";"";"";"";"";"";"";"";"";"";""
"20";"Fluorinated Ethylene Propylene Copolymer (FEP)/ Polytetrafluoroethylene (PTFE)";"";"magnesium sulfate";"";"7487-88-9";"MgO4S";"salts";"1";"recommended";"100";"70 – 150";"";"cyclic immersion; immersed";"1";"";"";"";"";"";"";"";"";"";"";""
"21";"Fluororubber";"";"magnesium sulfate";"saturated";"7487-88-9";"MgO4S";"salts";"1";"recommended";"10 – 70";"70 – 212";"";"";"1";"";"";"";"";"";"";"";"";"";"";""
"22";"Furfuryl Alcohol Resin, Glass Fiber-Reinforced";"";"magnesium sulfate";"";"7487-88-9";"MgO4S";"salts";"1";"recommended";"10 – 90";"70 – 250";">12";"";"1";"";"";"";"";"";"";"";"";"";"";""
"23";"Glass, Chemical";"";"magnesium sulfate";"";"7487-88-9";"MgO4S";"salts";"1";"recommended";">90";"70 – 250";"";"";"1";"";"";"";"";"";"";"";"";"";"";""
"24";"Glassed Steel";"";"magnesium sulfate";"";"7487-88-9";"MgO4S";"salts";"1";"recommended; questionable ";">10";"50 – 300";"";"";"1";"";"";"";"";"";"";"";"";"";"";""
"25";"Nylon";"";"magnesium sulfate";"";"7487-88-9";"MgO4S";"salts";"1";"recommended";"100";"60 – 70";"";"";"1";"";"";"";"";"";"";"";"";"";"";""
"26";"Polychloroprene";"";"magnesium sulfate";"";"7487-88-9";"MgO4S";"salts";"1";"recommended";"10 – 70";"70 – 212";"";"";"1";"";"";"";"";"";"";"";"";"";"";""
"27";"Polyesters, Glass Fiber-Reinforced";"";"magnesium sulfate";"";"7487-88-9";"MgO4S";"salts";"1";"recommended; ";"10 – 50";"70 – 200";"";"";"1";"";"";"";"";"";"";"";"";"";"";""
"28";"Polyesters, Glass Fiber-Reinforced";"";"magnesium sulfate";"";"7487-88-9";"MgO4S";"salts";"1";"recommended";"100";"70 – 250";"";"";"1";"";"";"";"";"";"";"";"";"";"";""
"29";"Polyethylene (PE)";"";"magnesium sulfate";"";"7487-88-9";"MgO4S";"salts";"1";"recommended";"10 – 60";"70 – 150";"";"";"1, 21";"";"";"";"";"";"";"";"";"";"";""
"30";"Polyethylene (PE)";"";"magnesium sulfate";"saturated";"7487-88-9";"MgO4S";"salts";"1";"recommended";"70";"60 – 70";"";"";"1, 21";"";"";"";"";"";"";"";"";"";"";""
"31";"Polyethylene (PE)";"";"magnesium sulfate";"saturated";"7487-88-9";"MgO4S";"salts";"1";"recommended";"90";"70 – 150";"";"";"1, 21";"";"";"";"";"";"";"";"";"";"";""
"32";"Polymethyl Methacrylate (PMMA)";"";"magnesium sulfate";"";"7487-88-9";"MgO4S";"salts";"1";"recommended";"10 – 70";"70 – 150";"";"";"1";"";"";"";"";"";"";"";"";"";"";""
"33";"Polymethyl Methacrylate (PMMA)";"";"magnesium sulfate";"";"7487-88-9";"MgO4S";"salts";"1";"recommended";"100";"70 – 150";"";"";"1";"";"";"";"";"";"";"";"";"";"";""
"34";"Polyphenylene Sulfide (40% Glass-Filled)";"Fortron PPS";"magnesium sulfate";"";"7487-88-9";"MgO4S";"salts";"1";"recommended";"100";"0 – 200";"<1";"";"11";"";"";"";"";"";"";"";"";"";"";""
"35";"Polypropylene (PP)";"";"magnesium sulfate";"saturated";"7487-88-9";"MgO4S";"salts";"1";"recommended";">10";"60 – 150";"<6";"";"1";"";"";"";"";"";"";"";"";"";"";""
"36";"Polypropylene (PP)";"";"magnesium sulfate";"";"7487-88-9";"MgO4S";"salts";"1";"recommended";"100";"60 – 212";"";"";"1";"";"";"";"";"";"";"";"";"";"";""
"37";"Polyvinyl Chloride (PVC)";"";"magnesium sulfate";"";"7487-88-9";"MgO4S";"salts";"1";"recommended";"100";"70 – 150";"";"";"1";"";"";"";"";"";"";"";"";"";"";""
"38";"Polyvinylidene Fluoride (PVDF)";"";"magnesium sulfate";"";"7487-88-9";"MgO4S";"salts";"1";"recommended";"100";"70 – 275";"";"";"1, 23";"";"";"";"";"";"";"";"";"";"";""
"39";"Rubber, Butyl (BR)";"";"magnesium sulfate";"saturated";"7487-88-9";"MgO4S";"salts";"1";"recommended";"10 – 70";"70 – 212";"";"";"1";"";"";"";"";"";"";"";"";"";"";""
"40";"Rubber, Natural (NR)";"";"magnesium sulfate";"";"7487-88-9";"MgO4S";"salts";"1";"recommended";"10";"70 – 150";"";"";"1";"";"";"";"";"";"";"";"";"";"";""
"41";"Rubber, Natural (NR)";"";"magnesium sulfate";"";"7487-88-9";"MgO4S";"salts";"1";"recommended";"40 – 70";"70 – 150";"";"";"1";"";"";"";"";"";"";"";"";"";"";""
"42";"Rubber, Natural (NR)";"";"magnesium sulfate";"";"7487-88-9";"MgO4S";"salts";"3";"not recommended";"40 – 70";"150 – 212";"";"";"1";"";"";"";"";"";"";"";"";"";"";""
"43";"Vinyl Ester Resins";"";"magnesium sulfate";"";"7487-88-9";"MgO4S";"salts";"1";"recommended";"any";"70 – 250";"";"";"7";"";"";"";"";"";"";"";"";"";"";""
"44";"Wood";"";"magnesium sulfate";"";"7487-88-9";"MgO4S";"salts";"1";"recommended";">10";"70 – 150";"";"";"1";"";"";"";"";"";"";"";"";"";"";""
"";"";"";"";"";"";"";"";"";"";"";"";"";"";"";"";"";"";"";"";"";"";"";"";"";""
"";"";"";"";"";"";"";"";"";"";"";"";"";"";"";"";"";"";"";"";"";"";"";"";"";""
"Corrosion Survey Database (COR•SUR) © 2002 NACE International";"";"";"";"";"";"";"";"";"";"";"";"";"";"";"";"";"";"";"";"";"";"";"";"";""
