Repository: Mahyar-rajabi94/TF_SDL

File: data/corrosion_data/TableData - 2024-11-11T004401.699.csv
sep=;
"Title: Corrosion Survey Database (COR•SUR)";"";"";"";"";"";"";"";"";"";"";"";"";"";"";"";"";"";"";"";"";"";"";"";"";""
"Table: Nickel sulfate";"";"";"";"";"";"";"";"";"";"";"";"";"";"";"";"";"";"";"";"";"";"";"";"";""
"DOWNLOAD SHOWS ONLY THE DISPLAYED DATA, UP TO 50 ROWS";"";"";"";"";"";"";"";"";"";"";"";"";"";"";"";"";"";"";"";"";"";"";"";"";""
"No.";"material or substance name";"material synonym";"exposure medium";"exposure medium note";"exposure medium CAS RN";"exposure medium formula";"exposure medium class";"NACE resistance rating (unitless)";"resistance note";"conc. (%)";"temp. (°F)";"exposure time (mo (30))";"test note";"reference";"";"";"";"";"";"";"";"";"";"";""
"1";"Acetal Resins (Polyoxymethylene)";"";"nickel sulfate";"";"7786-81-4";"NiO4S";"salts";"1";"recommended";"10 – 80";"70 – 150";"";"";"1";"";"";"";"";"";"";"";"";"";"";""
"2";"Acetal Resins (Polyoxymethylene)";"";"nickel sulfate";"";"7786-81-4";"NiO4S";"salts";"2";"questionable";"10 – 80";"150 – 175";"";"";"1";"";"";"";"";"";"";"";"";"";"";""
"3";"Acetal Resins (Polyoxymethylene)";"";"nickel sulfate";"";"7786-81-4";"NiO4S";"salts";"3";"not recommended";"10 – 80";"175 – 212";"";"";"1";"";"";"";"";"";"";"";"";"";"";""
"4";"Acrylonitrile Butadiene Styrene Polymer (ABS)";"";"nickel sulfate";"";"7786-81-4";"NiO4S";"salts";"1";"recommended";"10";"70 – 150";"";"";"1";"";"";"";"";"";"";"";"";"";"";""
"5";"Acrylonitrile Butadiene Styrene Polymer (ABS)";"";"nickel sulfate";"";"7786-81-4";"NiO4S";"salts";"1";"recommended";"80";"70 – 150";"";"";"1";"";"";"";"";"";"";"";"";"";"";""
"6";"Acrylonitrile Butadiene Styrene Polymer (ABS)";"";"nickel sulfate";"";"7786-81-4";"NiO4S";"salts";"2";"questionable";"80";"150 – 212";"";"";"1";"";"";"";"";"";"";"";"";"";"";""
"7";"Acrylonitrile Butadiene Styrene Polymer (ABS)";"";"nickel sulfate";"";"7786-81-4";"NiO4S";"salts";"1";"recommended";"100";"70 – 150";"";"";"1";"";"";"";"";"";"";"";"";"";"";""
"8";"Carbon-Graphite Composites";"";"nickel sulfate";"";"7786-81-4";"NiO4S";"salts";"1";"recommended";"10 – 90";"70 – 212";"";"";"1";"";"";"";"";"";"";"";"";"";"";""
"9";"Chlorendic Unsaturated Polyester, Glass Fiber-Reinforced (190 + 47)";"HET acid polyester-Polifos 190 + 47 phr styrene";"nickel sulfate";"";"7786-81-4";"NiO4S";"salts";"1";"recommended";"100";"180";"<6";"52 oz/gal";"16";"";"";"";"";"";"";"";"";"";"";""
"10";"Chlorendic Unsaturated Polyester, Glass Fiber-Reinforced (869 + 44.5)";"HET acid polyester-Polifos 869 + 44.5 phr styrene";"nickel sulfate";"";"7786-81-4";"NiO4S";"salts";"1";"recommended";"100";"250";"<6";"";"16";"";"";"";"";"";"";"";"";"";"";""
"11";"Chlorinated Polyvinyl Chloride (CPVC)";"";"nickel sulfate";"";"7786-81-4";"NiO4S";"salts";"1";"recommended";"100";"70 – 212";"";"";"1, 12";"";"";"";"";"";"";"";"";"";"";""
"12";"Chlorosulfonated Polyethylene";"";"nickel sulfate";"saturated";"7786-81-4";"NiO4S";"salts";"1";"recommended";"10 – 80";"70 – 212";"";"";"1";"";"";"";"";"";"";"";"";"";"";""
"13";"Epoxy Resin, Asbestos/ Glass Fiber- Reinforced";"";"nickel sulfate";"";"7786-81-4";"NiO4S";"salts";"1";"recommended; over 3 years";">10";"75 – 212";">12";"";"1";"";"";"";"";"";"";"";"";"";"";""
"14";"Epoxy Resin, Glass Fiber- Reinforced";"";"nickel sulfate";"";"7786-81-4";"NiO4S";"salts";"1";"recommended";"30";"225";"";"";"1, 19";"";"";"";"";"";"";"";"";"";"";""
"15";"Fluorinated Ethylene Propylene Copolymer (FEP)/ Polytetrafluoroethylene (PTFE)";"";"nickel sulfate";"";"7786-81-4";"NiO4S";"salts";"1";"recommended";"100";"70 – 150";"";"cyclic immersion; immersed";"1";"";"";"";"";"";"";"";"";"";"";""
"16";"Fluororubber";"";"nickel sulfate";"saturated";"7786-81-4";"NiO4S";"salts";"1";"recommended";"10 – 80";"70 – 212";"";"";"1";"";"";"";"";"";"";"";"";"";"";""
"17";"Furfuryl Alcohol Resin, Glass Fiber-Reinforced";"";"nickel sulfate";"";"7786-81-4";"NiO4S";"salts";"1";"recommended";">10";"70 – 250";">12";"";"1";"";"";"";"";"";"";"";"";"";"";""
"18";"Nylon";"";"nickel sulfate";"";"7786-81-4";"NiO4S";"salts";"1";"recommended";"100";"60 – 70";"";"";"1";"";"";"";"";"";"";"";"";"";"";""
"19";"Polychloroprene";"";"nickel sulfate";"";"7786-81-4";"NiO4S";"salts";"1";"recommended";"10 – 80";"70 – 175";"";"";"1";"";"";"";"";"";"";"";"";"";"";""
"20";"Polychloroprene";"";"nickel sulfate";"";"7786-81-4";"NiO4S";"salts";"2";"questionable";"10 – 80";"175 – 212";"";"";"1";"";"";"";"";"";"";"";"";"";"";""
"21";"Polyesters, Glass Fiber-Reinforced";"";"nickel sulfate";"";"7786-81-4";"NiO4S";"salts";"1";"recommended";"10 – 20";"70 – 200";"";"";"1";"";"";"";"";"";"";"";"";"";"";""
"22";"Polyesters, Glass Fiber-Reinforced";"";"nickel sulfate";"";"7786-81-4";"NiO4S";"salts";"1";"recommended";"100";"70 – 250";"";"";"1";"";"";"";"";"";"";"";"";"";"";""
"23";"Polyethylene (PE)";"";"nickel sulfate";"saturated";"7786-81-4";"NiO4S";"salts";"1";"recommended";"30";"60 – 70";"";"";"1, 21";"";"";"";"";"";"";"";"";"";"";""
"24";"Polyethylene (PE)";"";"nickel sulfate";"saturated";"7786-81-4";"NiO4S";"salts";"1";"recommended";"90";"70 – 150";"";"";"1, 21";"";"";"";"";"";"";"";"";"";"";""
"25";"Polymethyl Methacrylate (PMMA)";"";"nickel sulfate";"";"7786-81-4";"NiO4S";"salts";"1";"recommended";"100";"70 – 150";"";"";"1";"";"";"";"";"";"";"";"";"";"";""
"26";"Polyphenylene Sulfide (40% Glass-Filled)";"Fortron PPS";"nickel sulfate";"";"7786-81-4";"NiO4S";"salts";"1";"recommended";"100";"0 – 200";"<1";"";"11";"";"";"";"";"";"";"";"";"";"";""
"27";"Polypropylene (PP)";"";"nickel sulfate";"saturated";"7786-81-4";"NiO4S";"salts";"1";"recommended";">10";"60 – 150";"<6";"";"1";"";"";"";"";"";"";"";"";"";"";""
"28";"Polypropylene (PP)";"";"nickel sulfate";"";"7786-81-4";"NiO4S";"salts";"1";"recommended";"100";"60 – 212";"";"";"1";"";"";"";"";"";"";"";"";"";"";""
"29";"Polyvinyl Chloride (PVC)";"";"nickel sulfate";"";"7786-81-4";"NiO4S";"salts";"1";"recommended";"100";"70 – 150";"";"";"1";"";"";"";"";"";"";"";"";"";"";""
"30";"Polyvinylidene Fluoride (PVDF)";"";"nickel sulfate";"";"7786-81-4";"NiO4S";"salts";"1";"recommended";"100";"70 – 275";"";"";"1, 23";"";"";"";"";"";"";"";"";"";"";""
"31";"Rubber, Butyl (BR)";"";"nickel sulfate";"saturated";"7786-81-4";"NiO4S";"salts";"1";"recommended";"10 – 80";"70 – 212";"";"";"1";"";"";"";"";"";"";"";"";"";"";""
"32";"Rubber, Natural (NR)";"";"nickel sulfate";"";"7786-81-4";"NiO4S";"salts";"1";"recommended";">10";"70 – 150";"";"";"1";"";"";"";"";"";"";"";"";"";"";""
"33";"Rubber, Natural (NR)";"";"nickel sulfate";"";"7786-81-4";"NiO4S";"salts";"3";"not recommended";">10";"150 – 212";"";"";"1";"";"";"";"";"";"";"";"";"";"";""
"34";"Vinyl Ester Resins";"";"nickel sulfate";"";"7786-81-4";"NiO4S";"salts";"1";"recommended";"100";"70 – 210";"";"";"7";"";"";"";"";"";"";"";"";"";"";""
"";"";"";"";"";"";"";"";"";"";"";"";"";"";"";"";"";"";"";"";"";"";"";"";"";""
"";"";"";"";"";"";"";"";"";"";"";"";"";"";"";"";"";"";"";"";"";"";"";"";"";""
"Corrosion Survey Database (COR•SUR) © 2002 NACE International";"";"";"";"";"";"";"";"";"";"";"";"";"";"";"";"";"";"";"";"";"";"";"";"";""

File: data/corrosion_data/TableData - 2024-11-11T004420.439.csv
sep=;
"Title: Corrosion Survey Database (COR•SUR)";"";"";"";"";"";"";"";"";"";"";"";"";"";"";"";"";"";"";"";"";"";"";"";"";""
"Table: Potassium sulfate";"";"";"";"";"";"";"";"";"";"";"";"";"";"";"";"";"";"";"";"";"";"";"";"";""
"DOWNLOAD SHOWS ONLY THE DISPLAYED DATA, UP TO 50 ROWS";"";"";"";"";"";"";"";"";"";"";"";"";"";"";"";"";"";"";"";"";"";"";"";"";""
"No.";"material or substance name";"material synonym";"exposure medium";"exposure medium note";"exposure medium CAS RN";"exposure medium formula";"exposure medium class";"NACE resistance rating (unitless)";"resistance note";"conc. (%)";"temp. (°F)";"exposure time (mo (30))";"test note";"reference";"";"";"";"";"";"";"";"";"";"";""
"1";"Acetal Resins (Polyoxymethylene)";"";"potassium sulfate";"";"7778-80-5";"K2O4S";"salts";"1";"recommended";"10";"60 – 150";"";"";"1";"";"";"";"";"";"";"";"";"";"";""
"2";"Acetal Resins (Polyoxymethylene)";"";"potassium sulfate";"";"7778-80-5";"K2O4S";"salts";"3";"not recommended";"10";"150 – 212";"";"";"1";"";"";"";"";"";"";"";"";"";"";""
"3";"Acrylonitrile Butadiene Styrene Polymer (ABS)";"";"potassium sulfate";"";"7778-80-5";"K2O4S";"salts";"3";"not recommended";"10";"70 – 212";"";"also at ";"1";"";"";"";"";"";"";"";"";"";"";""
"4";"Acrylonitrile Butadiene Styrene Polymer (ABS)";"";"potassium sulfate";"";"7778-80-5";"K2O4S";"salts";"1";"recommended";"100";"60 – 70";"";"";"1";"";"";"";"";"";"";"";"";"";"";""
"5";"Acrylonitrile Butadiene Styrene Polymer (ABS)";"";"potassium sulfate";"";"7778-80-5";"K2O4S";"salts";"2";"questionable";"100";"70 – 150";"";"";"1";"";"";"";"";"";"";"";"";"";"";""
"6";"Cellulose Acetate";"";"potassium sulfate";"";"7778-80-5";"K2O4S";"salts";"1";"recommended";"10";"60 – 70";">12";"";"1";"";"";"";"";"";"";"";"";"";"";""
"7";"Cellulose Acetate";"";"potassium sulfate";"";"7778-80-5";"K2O4S";"salts";"1";"recommended";"100";"60 – 70";"";"";"1";"";"";"";"";"";"";"";"";"";"";""
"8";"Cellulose Acetate Butyrate";"";"potassium sulfate";"";"7778-80-5";"K2O4S";"salts";"2";"questionable; weight gain";"";"60 – 70";"<1";"";"1";"";"";"";"";"";"";"";"";"";"";""
"9";"Cellulose Acetate Butyrate";"";"potassium sulfate";"";"7778-80-5";"K2O4S";"salts";"1";"recommended";"100";"60 – 70";"";"";"1";"";"";"";"";"";"";"";"";"";"";""
"10";"Chlorendic Unsaturated Polyester, Glass Fiber-Reinforced (190 + 47)";"HET acid polyester-Polifos 190 + 47 phr styrene";"potassium sulfate";"";"7778-80-5";"K2O4S";"salts";"1";"recommended";"any";"200";"<6";"";"16";"";"";"";"";"";"";"";"";"";"";""
"11";"Chlorendic Unsaturated Polyester, Glass Fiber-Reinforced (869 + 44.5)";"HET acid polyester-Polifos 869 + 44.5 phr styrene";"potassium sulfate";"";"7778-80-5";"K2O4S";"salts";"1";"recommended";"any";"200";"<6";"";"16";"";"";"";"";"";"";"";"";"";"";""
"12";"Chlorinated Polyvinyl Chloride (CPVC)";"";"potassium sulfate";"";"7778-80-5";"K2O4S";"salts";"1";"recommended";"100";"70 – 212";"";"";"1, 20";"";"";"";"";"";"";"";"";"";"";""
"13";"Chlorosulfonated Polyethylene";"";"potassium sulfate";"";"7778-80-5";"K2O4S";"salts";"1";"recommended";"10";"70 – 212";"";"";"1";"";"";"";"";"";"";"";"";"";"";""
"14";"Chlorosulfonated Polyethylene";"";"potassium sulfate";"saturated";"7778-80-5";"K2O4S";"salts";"1";"recommended";"10 – 20";"70 – 150";"";"";"1";"";"";"";"";"";"";"";"";"";"";""
"15";"Concrete";"";"potassium sulfate";"";"7778-80-5";"K2O4S";"salts";"3";"not recommended";"10 – 90";"60 – 70";"";"";"1";"";"";"";"";"";"";"";"";"";"";""
"16";"Epoxy Cements";"";"potassium sulfate";"";"7778-80-5";"K2O4S";"salts";"1";"recommended";"10";"68";"<6";"";"5";"";"";"";"";"";"";"";"";"";"";""
"17";"Epoxy Cements";"";"potassium sulfate";"";"7778-80-5";"K2O4S";"salts";"1";"recommended";"10";"140";"";"";"5";"";"";"";"";"";"";"";"";"";"";""
"18";"Epoxy Resin, Glass Fiber- Reinforced";"";"potassium sulfate";"";"7778-80-5";"K2O4S";"salts";"1";"recommended";"1";"70 – 212";"";"";"1, 19";"";"";"";"";"";"";"";"";"";"";""
"19";"Epoxy Resin, Glass Fiber- Reinforced";"";"potassium sulfate";"";"7778-80-5";"K2O4S";"salts";"1";"recommended";"10 – 20";"70 – 225";"";"";"1, 19";"";"";"";"";"";"";"";"";"";"";""
"20";"Epoxy Resin, Glass Fiber- Reinforced";"";"potassium sulfate";"saturated";"7778-80-5";"K2O4S";"salts";"1";"recommended";"100";"70 – 225";"";"";"1, 19";"";"";"";"";"";"";"";"";"";"";""
"21";"Fluorinated Ethylene Propylene Copolymer (FEP)/ Polytetrafluoroethylene (PTFE)";"";"potassium sulfate";"";"7778-80-5";"K2O4S";"salts";"1";"recommended";"100";"70 – 90";"";"cyclic immersion; immersed";"1";"";"";"";"";"";"";"";"";"";"";""
"22";"Fluororubber";"";"potassium sulfate";"";"7778-80-5";"K2O4S";"salts";"1";"recommended";"10";"60 – 212";"";"";"1";"";"";"";"";"";"";"";"";"";"";""
"23";"Fluororubber";"";"potassium sulfate";"";"7778-80-5";"K2O4S";"salts";"1";"recommended";"10 – 90";"70 – 150";"";"";"1";"";"";"";"";"";"";"";"";"";"";""
"24";"Furfuryl Alcohol Resin, Asbestos-Reinforced";"";"potassium sulfate";"";"7778-80-5";"K2O4S";"salts";"1";"recommended";"100";"70 – 80";"";"";"1";"";"";"";"";"";"";"";"";"";"";""
"25";"Furfuryl Alcohol Resin, Glass Fiber-Reinforced";"";"potassium sulfate";"";"7778-80-5";"K2O4S";"salts";"1";"recommended";"10 – 20";"70 – 250";">12";"";"1";"";"";"";"";"";"";"";"";"";"";""
"26";"Glass, Chemical";"";"potassium sulfate";"";"7778-80-5";"K2O4S";"salts";"1";"recommended";"10";"70 – 212";"";"";"1";"";"";"";"";"";"";"";"";"";"";""
"27";"Glass, Chemical";"";"potassium sulfate";"";"7778-80-5";"K2O4S";"salts";"1";"recommended";"20 – 90";"70 – 212";"";"";"1";"";"";"";"";"";"";"";"";"";"";""
"28";"Nylon";"";"potassium sulfate";"";"7778-80-5";"K2O4S";"salts";"1";"recommended";"100";"60 – 70";"";"";"1";"";"";"";"";"";"";"";"";"";"";""
"29";"Phenolic Resins, Asbestos-Reinforced";"";"potassium sulfate";"";"7778-80-5";"K2O4S";"salts";"1";"recommended";"100";"60 – 70";"";"";"1";"";"";"";"";"";"";"";"";"";"";""
"30";"Phenolic Resins, Asbestos-Reinforced";"";"potassium sulfate";"";"7778-80-5";"K2O4S";"salts";"1";"recommended";"100";"70 – 300";"";"";"1";"";"";"";"";"";"";"";"";"";"";""
"31";"Polychloroprene";"";"potassium sulfate";"";"7778-80-5";"K2O4S";"salts";"1";"recommended";"10";"70 – 150";"";"also saturated";"1";"";"";"";"";"";"";"";"";"";"";""
"32";"Polychloroprene";"";"potassium sulfate";"";"7778-80-5";"K2O4S";"salts";"2";"questionable";"10";"150 – 212";"";"";"1";"";"";"";"";"";"";"";"";"";"";""
"33";"Polyesters, Glass Fiber-Reinforced";"";"potassium sulfate";"";"7778-80-5";"K2O4S";"salts";"1";"recommended";">10";"50 – 212";"";"";"1";"";"";"";"";"";"";"";"";"";"";""
"34";"Polyethylene (PE)";"";"potassium sulfate";"";"7778-80-5";"K2O4S";"salts";"1";"recommended";"10";"60 – 150";"";"";"1, 21";"";"";"";"";"";"";"";"";"";"";""
"35";"Polyethylene (PE)";"";"potassium sulfate";"";"7778-80-5";"K2O4S";"salts";"1";"recommended";"30";"70 – 150";"";"";"1, 21";"";"";"";"";"";"";"";"";"";"";""
"36";"Polyethylene (PE)";"";"potassium sulfate";"";"7778-80-5";"K2O4S";"salts";"1";"recommended";"100";"70 – 150";"";"";"1, 21";"";"";"";"";"";"";"";"";"";"";""
"37";"Polymethyl Methacrylate (PMMA)";"";"potassium sulfate";"";"7778-80-5";"K2O4S";"salts";"1";"recommended";">10";"70 – 150";"";"";"1";"";"";"";"";"";"";"";"";"";"";""
"38";"Polyphenylene Sulfide (40% Glass-Filled)";"Fortron PPS";"potassium sulfate";"";"7778-80-5";"K2O4S";"salts";"1";"recommended";"100";"0 – 200";"<1";"";"11";"";"";"";"";"";"";"";"";"";"";""
"39";"Polypropylene (PP)";"";"potassium sulfate";"";"7778-80-5";"K2O4S";"salts";"1";"recommended";"100";"60 – 212";"<6";"";"1";"";"";"";"";"";"";"";"";"";"";""
"40";"Polyvinyl Chloride (PVC)";"";"potassium sulfate";"";"7778-80-5";"K2O4S";"salts";"1";"recommended";"100";"70 – 150";"";"";"1";"";"";"";"";"";"";"";"";"";"";""
"41";"Polyvinylidene Fluoride (PVDF)";"Kynar";"potassium sulfate";"";"7778-80-5";"K2O4S";"salts";"1";"recommended";"100";"70 – 285";"";"";"1, 17";"";"";"";"";"";"";"";"";"";"";""
"42";"Rubber, Butyl (BR)";"";"potassium sulfate";"";"7778-80-5";"K2O4S";"salts";"1";"recommended";"10";"70 – 212";"";"";"1";"";"";"";"";"";"";"";"";"";"";""
"43";"Rubber, Butyl (BR)";"";"potassium sulfate";"saturated";"7778-80-5";"K2O4S";"salts";"1";"recommended";"12";"70 – 150";"";"";"1";"";"";"";"";"";"";"";"";"";"";""
"44";"Rubber, Natural (NR)";"";"potassium sulfate";"";"7778-80-5";"K2O4S";"salts";"1";"recommended";"10";"70 – 150";"";"";"1";"";"";"";"";"";"";"";"";"";"";""
"45";"Rubber, Natural (NR)";"";"potassium sulfate";"";"7778-80-5";"K2O4S";"salts";"3";"not recommended";"10";"150 – 212";"";"";"1";"";"";"";"";"";"";"";"";"";"";""
"46";"Vinyl Ester Resins";"";"potassium sulfate";"";"7778-80-5";"K2O4S";"salts";"1";"recommended";">10";"50 – 210";"";"";"7";"";"";"";"";"";"";"";"";"";"";""
"47";"Wood";"";"potassium sulfate";"";"7778-80-5";"K2O4S";"salts";"1";"recommended";"10 – 20";"70 – 150";"";"";"1";"";"";"";"";"";"";"";"";"";"";""
"48";"Wood";"";"potassium sulfate";"";"7778-80-5";"K2O4S";"salts";"3";"not recommended";">10";"60 – 70";"";"";"1";"";"";"";"";"";"";"";"";"";"";""
"49";"Wood";"";"potassium sulfate";"";"7778-80-5";"K2O4S";"salts";"1";"recommended";"20";"70 – 150";"";"bisulfate";"1";"";"";"";"";"";"";"";"";"";"";""
"";"";"";"";"";"";"";"";"";"";"";"";"";"";"";"";"";"";"";"";"";"";"";"";"";""
"";"";"";"";"";"";"";"";"";"";"";"";"";"";"";"";"";"";"";"";"";"";"";"";"";""
"Corrosion Survey Database (COR•SUR) © 2002 NACE International";"";"";"";"";"";"";"";"";"";"";"";"";"";"";"";"";"";"";"";"";"";"";"";"";""

File: data/corrosion_data/TableData - 2024-11-11T004435.394.csv
sep=;
"Title: Corrosion Survey Database (COR•SUR)";"";"";"";"";"";"";"";"";"";"";"";"";"";"";"";"";"";"";"";"";"";"";"";"";""
"Table: Sodium sulfate";"";"";"";"";"";"";"";"";"";"";"";"";"";"";"";"";"";"";"";"";"";"";"";"";""
"DOWNLOAD SHOWS ONLY THE DISPLAYED DATA, UP TO 50 ROWS";"";"";"";"";"";"";"";"";"";"";"";"";"";"";"";"";"";"";"";"";"";"";"";"";""
"No.";"material or substance name";"material synonym";"exposure medium";"exposure medium note";"exposure medium CAS RN";"exposure medium formula";"exposure medium class";"NACE resistance rating (unitless)";"resistance note";"conc. (%)";"temp. (°F)";"exposure time (mo (30))";"test note";"reference";"";"";"";"";"";"";"";"";"";"";""
"1";"Acetal Resins (Polyoxymethylene)";"";"sodium sulfate";"";"7757-82-6";"Na2O4S";"salts";"1";"recommended";"10 – 40";"60 – 150";"";"";"1";"";"";"";"";"";"";"";"";"";"";""
"2";"Acrylonitrile Butadiene Styrene Polymer (ABS)";"";"sodium sulfate";"";"7757-82-6";"Na2O4S";"salts";"1";"recommended";"100";"70 – 150";"";"";"1";"";"";"";"";"";"";"";"";"";"";""
"3";"Cellulose Acetate Butyrate";"";"sodium sulfate";"";"7757-82-6";"Na2O4S";"salts";"2";"questionable; weight gain";"<1";"90 – 100";"<1";"";"1";"";"";"";"";"";"";"";"";"";"";""
"4";"Cellulose Acetate Butyrate";"";"sodium sulfate";"";"7757-82-6";"Na2O4S";"salts";"2";"questionable";"20";"60 – 70";"";"";"1";"";"";"";"";"";"";"";"";"";"";""
"5";"Cellulose Acetate Butyrate";"";"sodium sulfate";"";"7757-82-6";"Na2O4S";"salts";"2";"questionable";"20";"90 – 100";"";"";"1";"";"";"";"";"";"";"";"";"";"";""
"6";"Chlorendic Unsaturated Polyester, Glass Fiber-Reinforced (190 + 47)";"HET acid polyester-Polifos 190 + 47 phr styrene";"sodium sulfate";"saturated";"7757-82-6";"Na2O4S";"salts";"1";"recommended";"100";"75";"<6";"";"16";"";"";"";"";"";"";"";"";"";"";""
"7";"Chlorendic Unsaturated Polyester, Glass Fiber-Reinforced (869 + 44.5)";"HET acid polyester-Polifos 869 + 44.5 phr styrene";"sodium sulfate";"saturated";"7757-82-6";"Na2O4S";"salts";"1";"recommended";"100";"75";"<6";"";"16";"";"";"";"";"";"";"";"";"";"";""
"8";"Chlorendic Unsaturated Polyester, Glass Fiber-Reinforced (869 + 44.5)";"";"sodium sulfate";"";"7757-82-6";"Na2O4S";"salts";"3";"not recommended";"100";"175";"";"";"16";"";"";"";"";"";"";"";"";"";"";""
"9";"Chlorinated Polyvinyl Chloride (CPVC)";"";"sodium sulfate";"";"7757-82-6";"Na2O4S";"salts";"1";"recommended";"100";"70 – 212";"";"";"1, 20";"";"";"";"";"";"";"";"";"";"";""
"10";"Chlorosulfonated Polyethylene";"";"sodium sulfate";"saturated";"7757-82-6";"Na2O4S";"salts";"1";"recommended";"20 – 50";"60 – 70";"";"";"1";"";"";"";"";"";"";"";"";"";"";""
"11";"Concrete";"";"sodium sulfate";"";"7757-82-6";"Na2O4S";"salts";"3";"not recommended";"10 – 90";"60 – 70";"";"";"1";"";"";"";"";"";"";"";"";"";"";""
"12";"Epoxy Cements";"";"sodium sulfate";"";"7757-82-6";"Na2O4S";"salts";"1";"recommended";"16";"68";"<6";"";"5";"";"";"";"";"";"";"";"";"";"";""
"13";"Epoxy Cements";"";"sodium sulfate";"";"7757-82-6";"Na2O4S";"salts";"1";"recommended";"16";"140";"";"";"5";"";"";"";"";"";"";"";"";"";"";""
"14";"Epoxy Resin, Asbestos/ Glass Fiber- Reinforced";"";"sodium sulfate";"";"7757-82-6";"Na2O4S";"salts";"1";"recommended; over 3 years";">10";"50 – 275";">12";"";"1";"";"";"";"";"";"";"";"";"";"";""
"15";"Epoxy Resin, Glass Fiber- Reinforced";"";"sodium sulfate";"";"7757-82-6";"Na2O4S";"salts";"1";"recommended";"10 – 90";"70 – 212";"";"";"1, 19";"";"";"";"";"";"";"";"";"";"";""
"16";"Epoxy Resin, Glass Fiber- Reinforced";"";"sodium sulfate";"saturated";"7757-82-6";"Na2O4S";"salts";"1";"recommended";"100";"70 – 250";"";"";"1, 19";"";"";"";"";"";"";"";"";"";"";""
"17";"Ethylene Tetrafluoroethylene Copolymer (ETFE)";"Teflon; Hostaflon; Fluon";"sodium sulfate";"";"7757-82-6";"Na2O4S";"salts";"1";"recommended";"any";"250 – 400";">12";"";"10";"";"";"";"";"";"";"";"";"";"";""
"18";"Fluorinated Ethylene Propylene Copolymer (FEP)/ Polytetrafluoroethylene (PTFE)";"";"sodium sulfate";"";"7757-82-6";"Na2O4S";"salts";"1";"recommended";"100";"70 – 150";"";"cyclic immersion; immersed";"1";"";"";"";"";"";"";"";"";"";"";""
"19";"Fluororubber";"";"sodium sulfate";"";"7757-82-6";"Na2O4S";"salts";"1";"recommended";"10 – 90";"70 – 150";"";"";"1";"";"";"";"";"";"";"";"";"";"";""
"20";"Furfuryl Alcohol Resin, Asbestos-Reinforced";"";"sodium sulfate";"";"7757-82-6";"Na2O4S";"salts";"1";"recommended";"100";"70 – 80";"";"";"1";"";"";"";"";"";"";"";"";"";"";""
"21";"Furfuryl Alcohol Resin, Glass Fiber-Reinforced";"";"sodium sulfate";"";"7757-82-6";"Na2O4S";"salts";"1";"recommended";"10 – 90";"70 – 250";">12";"";"1";"";"";"";"";"";"";"";"";"";"";""
"22";"Furfuryl Alcohol Resin, Glass Fiber-Reinforced";"";"sodium sulfate";"";"7757-82-6";"Na2O4S";"salts";"1";"recommended";"100";"60 – 70";"";"";"1";"";"";"";"";"";"";"";"";"";"";""
"23";"Glass, Chemical";"";"sodium sulfate";"";"7757-82-6";"Na2O4S";"salts";"1";"recommended";"10 – 90";"70 – 212";"";"";"1";"";"";"";"";"";"";"";"";"";"";""
"24";"Glassed Steel";"";"sodium sulfate";"";"7757-82-6";"Na2O4S";"salts";"1";"recommended; questionable ";">10";"50 – 300";"";"";"1";"";"";"";"";"";"";"";"";"";"";""
"25";"Nylon";"";"sodium sulfate";"";"7757-82-6";"Na2O4S";"salts";"1";"recommended";"10 – 90";"60 – 70";"";"";"1";"";"";"";"";"";"";"";"";"";"";""
"26";"Phenolic Resins, Asbestos-Reinforced";"";"sodium sulfate";"";"7757-82-6";"Na2O4S";"salts";"1";"recommended";"100";"60 – 70";"";"";"1";"";"";"";"";"";"";"";"";"";"";""
"27";"Phenolic Resins, Asbestos-Reinforced";"";"sodium sulfate";"";"7757-82-6";"Na2O4S";"salts";"1";"recommended";"100";"70 – 300";"";"";"1";"";"";"";"";"";"";"";"";"";"";""
"28";"Polychloroprene";"";"sodium sulfate";"saturated";"7757-82-6";"Na2O4S";"salts";"1";"recommended";"50";"70 – 150";"";"";"1";"";"";"";"";"";"";"";"";"";"";""
"29";"Polyesters, Glass Fiber-Reinforced";"";"sodium sulfate";"";"7757-82-6";"Na2O4S";"salts";"1";"recommended";"10 – 40";"70 – 200";"";"tolerates sulfuric acid, hydrogen sulfide, carbon disulfide";"1";"";"";"";"";"";"";"";"";"";"";""
"30";"Polyesters, Glass Fiber-Reinforced";"";"sodium sulfate";"";"7757-82-6";"Na2O4S";"salts";"1";"recommended";"40";"70 – 200";"";"";"1";"";"";"";"";"";"";"";"";"";"";""
"31";"Polyesters, Glass Fiber-Reinforced";"";"sodium sulfate";"";"7757-82-6";"Na2O4S";"salts";"1";"recommended";"40";"150 – 175";"";"potentially questionable";"1";"";"";"";"";"";"";"";"";"";"";""
"32";"Polyesters, Glass Fiber-Reinforced";"";"sodium sulfate";"";"7757-82-6";"Na2O4S";"salts";"1";"recommended";"100";"70 – 212";"";"";"1";"";"";"";"";"";"";"";"";"";"";""
"33";"Polyethylene (PE)";"";"sodium sulfate";"";"7757-82-6";"Na2O4S";"salts";"1";"recommended";">10";"70 – 150";"";"";"1, 21";"";"";"";"";"";"";"";"";"";"";""
"34";"Polymethyl Methacrylate (PMMA)";"";"sodium sulfate";"";"7757-82-6";"Na2O4S";"salts";"1";"recommended";">10";"70 – 150";"";"";"1";"";"";"";"";"";"";"";"";"";"";""
"35";"Polyphenylene Sulfide (40% Glass-Filled)";"Fortron PPS";"sodium sulfate";"";"7757-82-6";"Na2O4S";"salts";"1";"recommended";"100";"0 – 200";"<1";"";"11";"";"";"";"";"";"";"";"";"";"";""
"36";"Polypropylene (PP)";"";"sodium sulfate";"saturated";"7757-82-6";"Na2O4S";"salts";"1";"recommended";">10";"60 – 150";"<6";"";"1";"";"";"";"";"";"";"";"";"";"";""
"37";"Polypropylene (PP)";"";"sodium sulfate";"";"7757-82-6";"Na2O4S";"salts";"1";"recommended";"100";"60 – 212";"";"";"1";"";"";"";"";"";"";"";"";"";"";""
"38";"Polyvinyl Chloride (PVC)";"";"sodium sulfate";"";"7757-82-6";"Na2O4S";"salts";"1";"recommended";"100";"70 – 150";"";"";"1";"";"";"";"";"";"";"";"";"";"";""
"39";"Polyvinylidene Fluoride (PVDF)";"";"sodium sulfate";"";"7757-82-6";"Na2O4S";"salts";"1";"recommended";"100";"70 – 275";"";"";"1, 23";"";"";"";"";"";"";"";"";"";"";""
"40";"Rubber, Butyl (BR)";"";"sodium sulfate";"saturated";"7757-82-6";"Na2O4S";"salts";"1";"recommended";"20";"70 – 150";"";"";"1";"";"";"";"";"";"";"";"";"";"";""
"41";"Rubber, Natural (NR)";"";"sodium sulfate";"";"7757-82-6";"Na2O4S";"salts";"1";"recommended";">10";"70 – 150";"";"";"1";"";"";"";"";"";"";"";"";"";"";""
"42";"Styrene Acrylonitrile Copolymer (SAN)";"";"sodium sulfate";"saturated";"7757-82-6";"Na2O4S";"salts";"1";"recommended";"10 – 40";"70 – 125";"";"";"1";"";"";"";"";"";"";"";"";"";"";""
"43";"Styrene Acrylonitrile Copolymer (SAN)";"";"sodium sulfate";"";"7757-82-6";"Na2O4S";"salts";"1";"recommended";">90";"70 – 125";"";"";"1";"";"";"";"";"";"";"";"";"";"";""
"44";"Styrene Acrylonitrile Copolymer (SAN)";"";"sodium sulfate";"crystal, powders, solids";"7757-82-6";"Na2O4S";"salts";"1";"recommended";"100";"70 – 125";"";"";"1";"";"";"";"";"";"";"";"";"";"";""
"45";"Vinyl Ester Resins";"";"sodium sulfate";"";"7757-82-6";"Na2O4S";"salts";"1";"recommended";"any";"210";"";"";"7";"";"";"";"";"";"";"";"";"";"";""
"46";"Wood";"";"sodium sulfate";"";"7757-82-6";"Na2O4S";"salts";"2";"questionable";">10";"70 – 150";"";"";"1";"";"";"";"";"";"";"";"";"";"";""
"";"";"";"";"";"";"";"";"";"";"";"";"";"";"";"";"";"";"";"";"";"";"";"";"";""
"";"";"";"";"";"";"";"";"";"";"";"";"";"";"";"";"";"";"";"";"";"";"";"";"";""
"Corrosion Survey Database (COR•SUR) © 2002 NACE International";"";"";"";"";"";"";"";"";"";"";"";"";"";"";"";"";"";"";"";"";"";"";"";"";""

File: data/corrosion_data/TableData - 2024-11-11T004452.388.csv
sep=;
"Title: Corrosion Survey Database (COR•SUR)";"";"";"";"";"";"";"";"";"";"";"";"";"";"";"";"";"";"";"";"";"";"";"";"";""
"Table: Zinc sulfate";"";"";"";"";"";"";"";"";"";"";"";"";"";"";"";"";"";"";"";"";"";"";"";"";""
"DOWNLOAD SHOWS ONLY THE DISPLAYED DATA, UP TO 50 ROWS";"";"";"";"";"";"";"";"";"";"";"";"";"";"";"";"";"";"";"";"";"";"";"";"";""
"No.";"material or substance name";"material synonym";"exposure medium";"exposure medium note";"exposure medium CAS RN";"exposure medium formula";"exposure medium class";"NACE resistance rating (unitless)";"resistance note";"conc. (%)";"temp. (°F)";"exposure time (mo (30))";"test note";"reference";"";"";"";"";"";"";"";"";"";"";""
"1";"Acetal Resins (Polyoxymethylene)";"";"zinc sulfate";"";"7733-02-0";"O4SZn";"salts";"1";"recommended";"10";"70 – 100";"";"";"1";"";"";"";"";"";"";"";"";"";"";""
"2";"Acetal Resins (Polyoxymethylene)";"";"zinc sulfate";"";"7733-02-0";"O4SZn";"salts";"2";"questionable";"10";"100 – 150";"";"";"1";"";"";"";"";"";"";"";"";"";"";""
"3";"Acetal Resins (Polyoxymethylene)";"";"zinc sulfate";"";"7733-02-0";"O4SZn";"salts";"3";"not recommended";">10";"150 – 212";"";"";"1";"";"";"";"";"";"";"";"";"";"";""
"4";"Acetal Resins (Polyoxymethylene)";"";"zinc sulfate";"";"7733-02-0";"O4SZn";"salts";"2";"questionable";">20";"70 – 150";"";"";"1";"";"";"";"";"";"";"";"";"";"";""
"5";"Acrylonitrile Butadiene Styrene Polymer (ABS)";"";"zinc sulfate";"";"7733-02-0";"O4SZn";"salts";"1";"recommended";"100";"70 – 150";"";"";"1";"";"";"";"";"";"";"";"";"";"";""
"6";"Carbon-Graphite Composites";"";"zinc sulfate";"";"7733-02-0";"O4SZn";"salts";"1";"recommended";"10 – 90";"70 – 212";"";"";"1";"";"";"";"";"";"";"";"";"";"";""
"7";"Chlorendic Unsaturated Polyester, Glass Fiber-Reinforced (190 + 47)";"HET acid polyester-Polifos 190 + 47 phr styrene";"zinc sulfate";"";"7733-02-0";"O4SZn";"salts";"1";"recommended";"any";"250";"<6";"";"16";"";"";"";"";"";"";"";"";"";"";""
"8";"Chlorendic Unsaturated Polyester, Glass Fiber-Reinforced (869 + 44.5)";"HET acid polyester-Polifos 869 + 44.5 phr styrene";"zinc sulfate";"";"7733-02-0";"O4SZn";"salts";"1";"recommended";"any";"250";"<6";"";"16";"";"";"";"";"";"";"";"";"";"";""
"9";"Chlorinated Polyvinyl Chloride (CPVC)";"";"zinc sulfate";"";"7733-02-0";"O4SZn";"salts";"1";"recommended";"100";"70 – 212";"";"";"1, 20";"";"";"";"";"";"";"";"";"";"";""
"10";"Chlorosulfonated Polyethylene";"";"zinc sulfate";"saturated";"7733-02-0";"O4SZn";"salts";"1";"recommended";">10";"70 – 212";"";"";"1";"";"";"";"";"";"";"";"";"";"";""
"11";"Concrete";"";"zinc sulfate";"";"7733-02-0";"O4SZn";"salts";"3";"not recommended";"10 – 90";"60 – 70";"";"";"1";"";"";"";"";"";"";"";"";"";"";""
"12";"Epoxy Resin, Asbestos/ Glass Fiber- Reinforced";"";"zinc sulfate";"";"7733-02-0";"O4SZn";"salts";"1";"recommended; over 3 years";">10";"50 – 250";">12";"";"1";"";"";"";"";"";"";"";"";"";"";""
"13";"Epoxy Resin, Glass Fiber- Reinforced";"";"zinc sulfate";"";"7733-02-0";"O4SZn";"salts";"1";"recommended";">10";"70 – 250";"";"";"1, 24";"";"";"";"";"";"";"";"";"";"";""
"14";"Fluorinated Ethylene Propylene Copolymer (FEP)/ Polytetrafluoroethylene (PTFE)";"";"zinc sulfate";"";"7733-02-0";"O4SZn";"salts";"1";"recommended";"100";"70 – 150";"";"cyclic immersion; immersed";"1";"";"";"";"";"";"";"";"";"";"";""
"15";"Fluororubber";"";"zinc sulfate";"saturated";"7733-02-0";"O4SZn";"salts";"1";"recommended";">10";"70 – 212";"";"";"1";"";"";"";"";"";"";"";"";"";"";""
"16";"Furfuryl Alcohol Resin, Asbestos-Reinforced";"";"zinc sulfate";"";"7733-02-0";"O4SZn";"salts";"1";"recommended";"100";"70 – 80";"";"";"1";"";"";"";"";"";"";"";"";"";"";""
"17";"Furfuryl Alcohol Resin, Glass Fiber-Reinforced";"";"zinc sulfate";"";"7733-02-0";"O4SZn";"salts";"1";"recommended";">10";"70 – 250";">12";"";"1";"";"";"";"";"";"";"";"";"";"";""
"18";"Glass, Chemical";"";"zinc sulfate";"";"7733-02-0";"O4SZn";"salts";"1";"recommended";">10";"70 – 212";"";"";"1";"";"";"";"";"";"";"";"";"";"";""
"19";"Glassed Steel";"";"zinc sulfate";"";"7733-02-0";"O4SZn";"salts";"1";"recommended; questionable ";">10";"50 – 300";"";"";"1";"";"";"";"";"";"";"";"";"";"";""
"20";"Nylon";"";"zinc sulfate";"";"7733-02-0";"O4SZn";"salts";"1";"recommended";"100";"60 – 70";"";"";"1";"";"";"";"";"";"";"";"";"";"";""
"21";"Phenolic Resins, Asbestos-Reinforced";"";"zinc sulfate";"";"7733-02-0";"O4SZn";"salts";"1";"recommended";"100";"60 – 70";"";"";"1";"";"";"";"";"";"";"";"";"";"";""
"22";"Phenolic Resins, Asbestos-Reinforced";"";"zinc sulfate";"";"7733-02-0";"O4SZn";"salts";"1";"recommended";"100";"70 – 300";"";"";"1";"";"";"";"";"";"";"";"";"";"";""
"23";"Polychloroprene";"";"zinc sulfate";"saturated";"7733-02-0";"O4SZn";"salts";"1";"recommended";">10";"70 – 212";"";"";"1";"";"";"";"";"";"";"";"";"";"";""
"24";"Polyesters, Glass Fiber-Reinforced";"";"zinc sulfate";"";"7733-02-0";"O4SZn";"salts";"1";"recommended";">10";"70 – 250";"";"";"1";"";"";"";"";"";"";"";"";"";"";""
"25";"Polyethylene (PE)";"";"zinc sulfate";"";"7733-02-0";"O4SZn";"salts";"1";"recommended";">10";"70 – 150";"";"";"1, 21";"";"";"";"";"";"";"";"";"";"";""
"26";"Polyethylene (PE)";"";"zinc sulfate";"saturated";"7733-02-0";"O4SZn";"salts";"1";"recommended";"100";"70 – 150";"";"";"1, 21";"";"";"";"";"";"";"";"";"";"";""
"27";"Polymethyl Methacrylate (PMMA)";"";"zinc sulfate";"";"7733-02-0";"O4SZn";"salts";"1";"recommended";">10";"70 – 150";"";"";"1";"";"";"";"";"";"";"";"";"";"";""
"28";"Polyphenylene Sulfide (40% Glass-Filled)";"Fortron PPS";"zinc sulfate";"";"7733-02-0";"O4SZn";"salts";"1";"recommended";"100";"0 – 200";"<1";"";"11";"";"";"";"";"";"";"";"";"";"";""
"29";"Polypropylene (PP)";"";"zinc sulfate";"saturated";"7733-02-0";"O4SZn";"salts";"1";"recommended";">10";"60 – 150";"<6";"";"1";"";"";"";"";"";"";"";"";"";"";""
"30";"Polypropylene (PP)";"";"zinc sulfate";"";"7733-02-0";"O4SZn";"salts";"1";"recommended";"100";"60 – 212";"";"";"1";"";"";"";"";"";"";"";"";"";"";""
"31";"Polyvinyl Chloride (PVC)";"";"zinc sulfate";"";"7733-02-0";"O4SZn";"salts";"1";"recommended";"100";"70 – 150";"";"";"1";"";"";"";"";"";"";"";"";"";"";""
"32";"Polyvinylidene Fluoride (PVDF)";"";"zinc sulfate";"";"7733-02-0";"O4SZn";"salts";"1";"recommended";"100";"70 – 275";"";"";"1";"";"";"";"";"";"";"";"";"";"";""
"33";"Rubber, Butyl (BR)";"";"zinc sulfate";"";"7733-02-0";"O4SZn";"salts";"1";"recommended";">10";"70 – 212";"";"";"1";"";"";"";"";"";"";"";"";"";"";""
"34";"Rubber, Natural (NR)";"";"zinc sulfate";"";"7733-02-0";"O4SZn";"salts";"1";"recommended";">10";"70 – 150";"";"";"1";"";"";"";"";"";"";"";"";"";"";""
"35";"Rubber, Natural (NR)";"";"zinc sulfate";"";"7733-02-0";"O4SZn";"salts";"3";"not recommended";">10";"150 – 212";"";"";"1";"";"";"";"";"";"";"";"";"";"";""
"36";"Styrene Acrylonitrile Copolymer (SAN)";"";"zinc sulfate";"saturated";"7733-02-0";"O4SZn";"salts";"1";"recommended";">10";"70 – 125";"";"";"1";"";"";"";"";"";"";"";"";"";"";""
"37";"Vinyl Ester Resins";"";"zinc sulfate";"";"7733-02-0";"O4SZn";"salts";"1";"recommended";">10";"70 – 250";"";"";"7";"";"";"";"";"";"";"";"";"";"";""
"38";"Wood";"";"zinc sulfate";"";"7733-02-0";"O4SZn";"salts";"2";"questionable";">10";"70 – 150";"";">7pH";"1";"";"";"";"";"";"";"";"";"";"";""
"";"";"";"";"";"";"";"";"";"";"";"";"";"";"";"";"";"";"";"";"";"";"";"";"";""
"";"";"";"";"";"";"";"";"";"";"";"";"";"";"";"";"";"";"";"";"";"";"";"";"";""
"Corrosion Survey Database (COR•SUR) © 2002 NACE International";"";"";"";"";"";"";"";"";"";"";"";"";"";"";"";"";"";"";"";"";"";"";"";"";""

File: data/corrosion_data/TableData - 2024-11-11T004457.041.csv
sep=;
"Title: Corrosion Survey Database (COR•SUR)";"";"";"";"";"";"";"";"";"";"";"";"";"";"";"";"";"";"";"";"";"";"";"";"";""
"Table: Ammonium sulfide";"";"";"";"";"";"";"";"";"";"";"";"";"";"";"";"";"";"";"";"";"";"";"";"";""
"DOWNLOAD SHOWS ONLY THE DISPLAYED DATA, UP TO 50 ROWS";"";"";"";"";"";"";"";"";"";"";"";"";"";"";"";"";"";"";"";"";"";"";"";"";""
"No.";"material or substance name";"material synonym";"exposure medium";"exposure medium note";"exposure medium CAS RN";"exposure medium formula";"exposure medium class";"NACE resistance rating (unitless)";"resistance note";"conc. (%)";"temp. (°F)";"exposure time (mo (30))";"test note";"reference";"";"";"";"";"";"";"";"";"";"";""
"1";"Acetal Resins (Polyoxymethylene)";"";"ammonium sulfide";"";"12135-76-1";"H8N2S";"salts";"1";"recommended";">10";"70 – 150";"";"";"1";"";"";"";"";"";"";"";"";"";"";""
"2";"Acetal Resins (Polyoxymethylene)";"";"ammonium sulfide";"";"12135-76-1";"H8N2S";"salts";"3";"not recommended";">10";"150 – 212";"";"";"1";"";"";"";"";"";"";"";"";"";"";""
"3";"Acrylonitrile Butadiene Styrene Polymer (ABS)";"";"ammonium sulfide";"";"12135-76-1";"H8N2S";"salts";"1";"recommended";"10";"70 – 150";"";"";"1";"";"";"";"";"";"";"";"";"";"";""
"4";"Acrylonitrile Butadiene Styrene Polymer (ABS)";"";"ammonium sulfide";"";"12135-76-1";"H8N2S";"salts";"3";"not recommended";"10";"150 – 212";"";"";"1";"";"";"";"";"";"";"";"";"";"";""
"5";"Acrylonitrile Butadiene Styrene Polymer (ABS)";"";"ammonium sulfide";"";"12135-76-1";"H8N2S";"salts";"1";"recommended";"100";"70 – 150";"";"";"1";"";"";"";"";"";"";"";"";"";"";""
"6";"Acrylonitrile Butadiene Styrene Polymer (ABS)";"";"ammonium sulfide";"saturated";"12135-76-1";"H8N2S";"salts";"1";"recommended";"100";"150 – 175";"";"66-100°C (150-212°F)";"1";"";"";"";"";"";"";"";"";"";"";""
"7";"Acrylonitrile Butadiene Styrene Polymer (ABS)";"";"ammonium sulfide";"";"12135-76-1";"H8N2S";"salts";"3";"not recommended";"100";"175 – 212";"";"";"1";"";"";"";"";"";"";"";"";"";"";""
"8";"Chlorendic Unsaturated Polyester, Glass Fiber-Reinforced (190 + 47)";"HET acid polyester-Polifos 190 + 47 phr styrene";"ammonium sulfide";"";"12135-76-1";"H8N2S";"salts";"1";"recommended";"25";"110";"<6";"";"16";"";"";"";"";"";"";"";"";"";"";""
"9";"Chlorinated Polyvinyl Chloride (CPVC)";"";"ammonium sulfide";"";"12135-76-1";"H8N2S";"salts";"1";"recommended";"100";"70 – 212";"";"";"1, 2";"";"";"";"";"";"";"";"";"";"";""
"10";"Chlorosulfonated Polyethylene";"";"ammonium sulfide";"saturated";"12135-76-1";"H8N2S";"salts";"1";"recommended";">10";"70 – 212";"";"";"1";"";"";"";"";"";"";"";"";"";"";""
"11";"Epoxy Cements";"";"ammonium sulfide";"";"12135-76-1";"H8N2S";"salts";"1";"recommended";"50";"68";"<6";"";"5";"";"";"";"";"";"";"";"";"";"";""
"12";"Epoxy Cements";"";"ammonium sulfide";"";"12135-76-1";"H8N2S";"salts";"1";"recommended";"50";"140";"";"";"5";"";"";"";"";"";"";"";"";"";"";""
"13";"Fluororubber";"";"ammonium sulfide";"saturated";"12135-76-1";"H8N2S";"salts";"1";"recommended";">10";"70 – 212";"";"";"1";"";"";"";"";"";"";"";"";"";"";""
"14";"Furfuryl Alcohol Resin, Glass Fiber-Reinforced";"";"ammonium sulfide";"";"12135-76-1";"H8N2S";"salts";"1";"recommended";"20";"70 – 250";">12";"";"1";"";"";"";"";"";"";"";"";"";"";""
"15";"Polychloroprene";"";"ammonium sulfide";"";"12135-76-1";"H8N2S";"salts";"1";"recommended";"10 – 90";"70 – 212";"";"";"1";"";"";"";"";"";"";"";"";"";"";""
"16";"Polyesters, Glass Fiber-Reinforced";"";"ammonium sulfide";"";"12135-76-1";"H8N2S";"salts";"1";"recommended";"20";"70 – 125";"";"";"1";"";"";"";"";"";"";"";"";"";"";""
"17";"Polyethylene (PE)";"";"ammonium sulfide";"saturated";"12135-76-1";"H8N2S";"salts";"1";"recommended";"100";"70 – 150";"";"";"1, 21";"";"";"";"";"";"";"";"";"";"";""
"18";"Polypropylene (PP)";"";"ammonium sulfide";"saturated";"12135-76-1";"H8N2S";"salts";"1";"recommended";">10";"60 – 150";"<6";"";"1";"";"";"";"";"";"";"";"";"";"";""
"19";"Polypropylene (PP)";"";"ammonium sulfide";"";"12135-76-1";"H8N2S";"salts";"1";"recommended";"100";"60 – 212";"";"";"1";"";"";"";"";"";"";"";"";"";"";""
"20";"Polyvinyl Chloride (PVC)";"";"ammonium sulfide";"";"12135-76-1";"H8N2S";"salts";"1";"recommended";"100";"70 – 150";"";"";"1";"";"";"";"";"";"";"";"";"";"";""
"21";"Polyvinylidene Fluoride (PVDF)";"Kynar";"ammonium sulfide";"";"12135-76-1";"H8N2S";"salts";"1";"recommended";"100";"70 – 285";"";"";"1, 17";"";"";"";"";"";"";"";"";"";"";""
"22";"Rubber, Butyl (BR)";"";"ammonium sulfide";"saturated";"12135-76-1";"H8N2S";"salts";"1";"recommended";">10";"70 – 212";"";"";"1";"";"";"";"";"";"";"";"";"";"";""
"23";"Rubber, Natural (NR)";"";"ammonium sulfide";"saturated";"12135-76-1";"H8N2S";"salts";"1";"recommended";">10";"70 – 150";"";"";"1";"";"";"";"";"";"";"";"";"";"";""
"24";"Rubber, Natural (NR)";"";"ammonium sulfide";"";"12135-76-1";"H8N2S";"salts";"3";"not recommended";">10";"150 – 212";"";"";"1";"";"";"";"";"";"";"";"";"";"";""
"25";"Vinyl Ester Resins";"";"ammonium sulfide";"";"12135-76-1";"H8N2S";"salts";"1";"recommended";"20";"70 – 125";"";"";"7";"";"";"";"";"";"";"";"";"";"";""
"";"";"";"";"";"";"";"";"";"";"";"";"";"";"";"";"";"";"";"";"";"";"";"";"";""
"";"";"";"";"";"";"";"";"";"";"";"";"";"";"";"";"";"";"";"";"";"";"";"";"";""
"Corrosion Survey Database (COR•SUR) © 2002 NACE International";"";"";"";"";"";"";"";"";"";"";"";"";"";"";"";"";"";"";"";"";"";"";"";"";""

File: data/corrosion_data/TableData - 2024-11-11T004502.217.csv
sep=;
"Title: Corrosion Survey Database (COR•SUR)";"";"";"";"";"";"";"";"";"";"";"";"";"";"";"";"";"";"";"";"";"";"";"";"";""
"Table: Barium sulfide";"";"";"";"";"";"";"";"";"";"";"";"";"";"";"";"";"";"";"";"";"";"";"";"";""
"DOWNLOAD SHOWS ONLY THE DISPLAYED DATA, UP TO 50 ROWS";"";"";"";"";"";"";"";"";"";"";"";"";"";"";"";"";"";"";"";"";"";"";"";"";""
"No.";"material or substance name";"material synonym";"exposure medium";"exposure medium note";"exposure medium CAS RN";"exposure medium formula";"exposure medium class";"NACE resistance rating (unitless)";"resistance note";"conc. (%)";"temp. (°F)";"exposure time (mo (30))";"test note";"reference";"";"";"";"";"";"";"";"";"";"";""
"1";"Acrylonitrile Butadiene Styrene Polymer (ABS)";"";"barium sulfide";"";"21109-95-5";"BaS";"salts";"1";"recommended";"100";"70 – 150";"";"";"1";"";"";"";"";"";"";"";"";"";"";""
"2";"Chlorosulfonated Polyethylene";"";"barium sulfide";"";"21109-95-5";"BaS";"salts";"1";"recommended";"10 – 90";"70 – 150";"";"";"1";"";"";"";"";"";"";"";"";"";"";""
"3";"Epoxy Resin, Glass Fiber- Reinforced";"";"barium sulfide";"saturated";"21109-95-5";"BaS";"salts";"1";"recommended";"100";"70 – 250";"";"";"1, 19";"";"";"";"";"";"";"";"";"";"";""
"4";"Fluorinated Ethylene Propylene Copolymer (FEP)/ Polytetrafluoroethylene (PTFE)";"";"barium sulfide";"";"21109-95-5";"BaS";"salts";"1";"recommended";"100";"70 – 90";"";"cyclic immersion; immersed";"1";"";"";"";"";"";"";"";"";"";"";""
"5";"Furfuryl Alcohol Resin, Glass Fiber-Reinforced";"";"barium sulfide";"";"21109-95-5";"BaS";"salts";"1";"recommended";">10";"70 – 250";">12";"";"1";"";"";"";"";"";"";"";"";"";"";""
"6";"Nylon";"";"barium sulfide";"";"21109-95-5";"BaS";"salts";"1";"recommended";"10";"60 – 70";"";"";"1";"";"";"";"";"";"";"";"";"";"";""
"7";"Polyesters, Glass Fiber-Reinforced";"";"barium sulfide";"";"21109-95-5";"BaS";"salts";"1";"recommended";">10";"70 – 150";"";"";"1";"";"";"";"";"";"";"";"";"";"";""
"8";"Polyethylene (PE)";"";"barium sulfide";"";"21109-95-5";"BaS";"salts";"1";"recommended";"10";"70 – 150";"";"";"1, 21";"";"";"";"";"";"";"";"";"";"";""
"9";"Polyethylene (PE)";"";"barium sulfide";"";"21109-95-5";"BaS";"salts";"1";"recommended";"100";"70 – 80";"";"";"1, 21";"";"";"";"";"";"";"";"";"";"";""
"10";"Polyethylene (PE)";"";"barium sulfide";"saturated";"21109-95-5";"BaS";"salts";"1";"recommended";"100";"80 – 150";"";"";"1, 21";"";"";"";"";"";"";"";"";"";"";""
"11";"Polymethyl Methacrylate (PMMA)";"";"barium sulfide";"";"21109-95-5";"BaS";"salts";"1";"recommended";"100";"70 – 150";"";"";"1";"";"";"";"";"";"";"";"";"";"";""
"12";"Polypropylene (PP)";"";"barium sulfide";"saturated";"21109-95-5";"BaS";"salts";"1";"recommended";">10";"60 – 150";"<6";"";"1";"";"";"";"";"";"";"";"";"";"";""
"13";"Polypropylene (PP)";"";"barium sulfide";"";"21109-95-5";"BaS";"salts";"1";"recommended";"100";"60 – 200";"";"";"1";"";"";"";"";"";"";"";"";"";"";""
"14";"Polyvinyl Chloride (PVC)";"";"barium sulfide";"";"21109-95-5";"BaS";"salts";"1";"recommended";"100";"70 – 150";"";"";"1";"";"";"";"";"";"";"";"";"";"";""
"15";"Polyvinylidene Chloride (PVDC)";"Saran brand resin";"barium sulfide";"";"21109-95-5";"BaS";"salts";"1";"recommended";"100";"150";"";"";"6";"";"";"";"";"";"";"";"";"";"";""
"16";"Polyvinylidene Fluoride (PVDF)";"Kynar";"barium sulfide";"";"21109-95-5";"BaS";"salts";"1";"recommended";"100";"70 – 285";"";"";"1, 17";"";"";"";"";"";"";"";"";"";"";""
"17";"Vinyl Ester Resins";"";"barium sulfide";"";"21109-95-5";"BaS";"salts";"1";"recommended";">10";"70 – 180";"";"";"7";"";"";"";"";"";"";"";"";"";"";""
"";"";"";"";"";"";"";"";"";"";"";"";"";"";"";"";"";"";"";"";"";"";"";"";"";""
"";"";"";"";"";"";"";"";"";"";"";"";"";"";"";"";"";"";"";"";"";"";"";"";"";""
"Corrosion Survey Database (COR•SUR) © 2002 NACE International";"";"";"";"";"";"";"";"";"";"";"";"";"";"";"";"";"";"";"";"";"";"";"";"";""
