Repository: Mahyar-rajabi94/TF_SDL

File: data/corrosion_data/TableData - 2024-11-11T004533.362.csv
sep=;
"Title: Corrosion Survey Database (COR•SUR)";"";"";"";"";"";"";"";"";"";"";"";"";"";"";"";"";"";"";"";"";"";"";"";"";""
"Table: Sodium sulfide";"";"";"";"";"";"";"";"";"";"";"";"";"";"";"";"";"";"";"";"";"";"";"";"";""
"DOWNLOAD SHOWS ONLY THE DISPLAYED DATA, UP TO 50 ROWS";"";"";"";"";"";"";"";"";"";"";"";"";"";"";"";"";"";"";"";"";"";"";"";"";""
"No.";"material or substance name";"material synonym";"exposure medium";"exposure medium note";"exposure medium CAS RN";"exposure medium formula";"exposure medium class";"NACE resistance rating (unitless)";"resistance note";"conc. (%)";"temp. (°F)";"exposure time (mo (30))";"test note";"reference";"";"";"";"";"";"";"";"";"";"";""
"1";"Acetal Resins (Polyoxymethylene)";"";"sodium sulfide";"";"1313-82-2";"Na2S";"salts";"1";"recommended";"10 – 60";"70 – 150";"";"";"1";"";"";"";"";"";"";"";"";"";"";""
"2";"Acetal Resins (Polyoxymethylene)";"";"sodium sulfide";"";"1313-82-2";"Na2S";"salts";"3";"not recommended";"10 – 60";"150 – 212";"";"";"1";"";"";"";"";"";"";"";"";"";"";""
"3";"Acrylonitrile Butadiene Styrene Polymer (ABS)";"";"sodium sulfide";"";"1313-82-2";"Na2S";"salts";"1";"recommended";"10";"70 – 150";"";"";"1";"";"";"";"";"";"";"";"";"";"";""
"4";"Acrylonitrile Butadiene Styrene Polymer (ABS)";"";"sodium sulfide";"saturated";"1313-82-2";"Na2S";"salts";"1";"recommended";"100";"70 – 150";"";"";"1";"";"";"";"";"";"";"";"";"";"";""
"5";"Acrylonitrile Butadiene Styrene Polymer (ABS)";"";"sodium sulfide";"";"1313-82-2";"Na2S";"salts";"2";"questionable";"100";"150 – 212";"";"";"1";"";"";"";"";"";"";"";"";"";"";""
"6";"Chlorendic Unsaturated Polyester, Glass Fiber-Reinforced (190 + 47)";"HET acid polyester-Polifos 190 + 47 phr styrene";"sodium sulfide";"";"1313-82-2";"Na2S";"salts";"1";"recommended";"10";"70";"<6";"";"16";"";"";"";"";"";"";"";"";"";"";""
"7";"Chlorendic Unsaturated Polyester, Glass Fiber-Reinforced (190 + 47)";"";"sodium sulfide";"";"1313-82-2";"Na2S";"salts";"1";"recommended";"55";"160";"";"";"16";"";"";"";"";"";"";"";"";"";"";""
"8";"Chlorendic Unsaturated Polyester, Glass Fiber-Reinforced (869 + 44.5)";"HET acid polyester-Polifos 869 + 44.5 phr styrene";"sodium sulfide";"";"1313-82-2";"Na2S";"salts";"1";"recommended";"2";"140";"";"pH 9";"16";"";"";"";"";"";"";"";"";"";"";""
"9";"Chlorendic Unsaturated Polyester, Glass Fiber-Reinforced (869 + 44.5)";"HET acid polyester-Polifos 869 + 44.5 phr styrene";"sodium sulfide";"";"1313-82-2";"Na2S";"salts";"1";"recommended";"10";"75";"<6";"";"16";"";"";"";"";"";"";"";"";"";"";""
"10";"Chlorendic Unsaturated Polyester, Glass Fiber-Reinforced (869 + 44.5)";"";"sodium sulfide";"";"1313-82-2";"Na2S";"salts";"3";"not recommended";"10";"200";"";"";"16";"";"";"";"";"";"";"";"";"";"";""
"11";"Chlorendic Unsaturated Polyester, Glass Fiber-Reinforced (869 + 44.5)";"";"sodium sulfide";"";"1313-82-2";"Na2S";"salts";"3";"not recommended";"20";"75";"";"";"16";"";"";"";"";"";"";"";"";"";"";""
"12";"Chlorendic Unsaturated Polyester, Glass Fiber-Reinforced (869 + 44.5)";"";"sodium sulfide";"";"1313-82-2";"Na2S";"salts";"3";"not recommended";"25";"150";"";"";"16";"";"";"";"";"";"";"";"";"";"";""
"13";"Chlorendic Unsaturated Polyester, Glass Fiber-Reinforced (869 + 44.5)";"";"sodium sulfide";"";"1313-82-2";"Na2S";"salts";"3";"not recommended";"100";"150";"";"";"16";"";"";"";"";"";"";"";"";"";"";""
"14";"Chlorinated Polyvinyl Chloride (CPVC)";"";"sodium sulfide";"";"1313-82-2";"Na2S";"salts";"1";"recommended";"100";"70 – 212";"";"";"1, 20";"";"";"";"";"";"";"";"";"";"";""
"15";"Chlorosulfonated Polyethylene";"";"sodium sulfide";"";"1313-82-2";"Na2S";"salts";"1";"recommended";">10";"70 – 150";"";"";"1";"";"";"";"";"";"";"";"";"";"";""
"16";"Chlorosulfonated Polyethylene";"";"sodium sulfide";"";"1313-82-2";"Na2S";"salts";"2";"questionable";">10";"150 – 212";"";"";"1";"";"";"";"";"";"";"";"";"";"";""
"17";"Chlorosulfonated Polyethylene";"";"sodium sulfide";"";"1313-82-2";"Na2S";"salts";"2";"questionable";">10";"175 – 190";"";"saturated, 66-100°C (150-212°F)";"1";"";"";"";"";"";"";"";"";"";"";""
"18";"Concrete";"";"sodium sulfide";"";"1313-82-2";"Na2S";"salts";"1";"recommended";"10 – 90";"60 – 70";"";"no sulfates";"1";"";"";"";"";"";"";"";"";"";"";""
"19";"Epoxy Cements";"";"sodium sulfide";"";"1313-82-2";"Na2S";"salts";"1";"recommended";"16";"68";"<6";"";"5";"";"";"";"";"";"";"";"";"";"";""
"20";"Epoxy Cements";"";"sodium sulfide";"";"1313-82-2";"Na2S";"salts";"1";"recommended";"16";"140";"";"";"5";"";"";"";"";"";"";"";"";"";"";""
"21";"Epoxy Resin, Glass Fiber- Reinforced";"";"sodium sulfide";"";"1313-82-2";"Na2S";"salts";"1";"recommended";">10";"70 – 150";"";"";"1, 19";"";"";"";"";"";"";"";"";"";"";""
"22";"Epoxy Resin, Glass Fiber- Reinforced";"";"sodium sulfide";"";"1313-82-2";"Na2S";"salts";"1";"recommended";"15";"225";"";"";"1, 19";"";"";"";"";"";"";"";"";"";"";""
"23";"Epoxy Resin, Glass Fiber- Reinforced";"";"sodium sulfide";"saturated";"1313-82-2";"Na2S";"salts";"1";"recommended";"100";"70 – 150";"";"";"1, 19";"";"";"";"";"";"";"";"";"";"";""
"24";"Ethylene Tetrafluoroethylene Copolymer (ETFE)";"Teflon; Hostaflon; Fluon";"sodium sulfide";"";"1313-82-2";"Na2S";"salts";"1";"recommended";"any";"250 – 400";">12";"";"10";"";"";"";"";"";"";"";"";"";"";""
"25";"Fluorinated Ethylene Propylene Copolymer (FEP)/ Polytetrafluoroethylene (PTFE)";"";"sodium sulfide";"";"1313-82-2";"Na2S";"salts";"1";"recommended";"100";"70 – 150";"";"cyclic immersion; immersed";"1";"";"";"";"";"";"";"";"";"";"";""
"26";"Fluororubber";"";"sodium sulfide";"";"1313-82-2";"Na2S";"salts";"1";"recommended";"10";"70 – 150";"";"";"1";"";"";"";"";"";"";"";"";"";"";""
"27";"Furfuryl Alcohol Resin, Glass Fiber-Reinforced";"";"sodium sulfide";"";"1313-82-2";"Na2S";"salts";"1";"recommended";"10";"70 – 250";"";"";"1";"";"";"";"";"";"";"";"";"";"";""
"28";"Glass, Chemical";"";"sodium sulfide";"";"1313-82-2";"Na2S";"salts";"2";"questionable";">10";"70 – 212";"";"";"1";"";"";"";"";"";"";"";"";"";"";""
"29";"Nylon";"";"sodium sulfide";"";"1313-82-2";"Na2S";"salts";"1";"recommended";"30 – 90";"60 – 70";"";"";"1";"";"";"";"";"";"";"";"";"";"";""
"30";"Polychloroprene";"";"sodium sulfide";"saturated";"1313-82-2";"Na2S";"salts";"3";"not recommended";"10";"70 – 150";"";"";"1";"";"";"";"";"";"";"";"";"";"";""
"31";"Polychloroprene";"";"sodium sulfide";"";"1313-82-2";"Na2S";"salts";"3";"not recommended";"20 – 60";"70 – 212";"";"";"1";"";"";"";"";"";"";"";"";"";"";""
"32";"Polyesters, Glass Fiber-Reinforced";"";"sodium sulfide";"";"1313-82-2";"Na2S";"salts";"1";"recommended; recommended for 0.5%, 9pH";"";"70 – 150";"";"no sulfur";"1";"";"";"";"";"";"";"";"";"";"";""
"33";"Polyesters, Glass Fiber-Reinforced";"";"sodium sulfide";"";"1313-82-2";"Na2S";"salts";"3";"not recommended";"10";"150 – 200";"";"";"1";"";"";"";"";"";"";"";"";"";"";""
"34";"Polyesters, Glass Fiber-Reinforced";"";"sodium sulfide";"";"1313-82-2";"Na2S";"salts";"3";"not recommended";"20";"80 – 175";"";"";"1";"";"";"";"";"";"";"";"";"";"";""
"35";"Polyesters, Glass Fiber-Reinforced";"";"sodium sulfide";"";"1313-82-2";"Na2S";"salts";"3";"not recommended";"50";"150 – 175";"";"";"1";"";"";"";"";"";"";"";"";"";"";""
"36";"Polyesters, Glass Fiber-Reinforced";"";"sodium sulfide";"";"1313-82-2";"Na2S";"salts";"3";"not recommended";"60";"70 – 150";"";"";"1";"";"";"";"";"";"";"";"";"";"";""
"37";"Polyesters, Glass Fiber-Reinforced";"";"sodium sulfide";"";"1313-82-2";"Na2S";"salts";"3";"not recommended";"100";"125 – 150";"";"";"1";"";"";"";"";"";"";"";"";"";"";""
"38";"Polyethylene (PE)";"";"sodium sulfide";"";"1313-82-2";"Na2S";"salts";"1";"recommended";">30";"70 – 150";"";"";"1, 21";"";"";"";"";"";"";"";"";"";"";""
"39";"Polymethyl Methacrylate (PMMA)";"";"sodium sulfide";"";"1313-82-2";"Na2S";"salts";"1";"recommended";">10";"70 – 150";"";"";"1";"";"";"";"";"";"";"";"";"";"";""
"40";"Polyphenylene Sulfide (40% Glass-Filled)";"Fortron PPS";"sodium sulfide";"";"1313-82-2";"Na2S";"salts";"1";"recommended";"100";"0 – 200";"<1";"";"11";"";"";"";"";"";"";"";"";"";"";""
"41";"Polypropylene (PP)";"";"sodium sulfide";"";"1313-82-2";"Na2S";"salts";"1";"recommended";"20";"60 – 150";"<6";"";"1";"";"";"";"";"";"";"";"";"";"";""
"42";"Polypropylene (PP)";"";"sodium sulfide";"";"1313-82-2";"Na2S";"salts";"1";"recommended";"100";"70 – 150";"";"";"1";"";"";"";"";"";"";"";"";"";"";""
"43";"Polyvinyl Chloride (PVC)";"";"sodium sulfide";"";"1313-82-2";"Na2S";"salts";"1";"recommended";"100";"70 – 150";"";"";"1";"";"";"";"";"";"";"";"";"";"";""
"44";"Polyvinylidene Fluoride (PVDF)";"";"sodium sulfide";"";"1313-82-2";"Na2S";"salts";"1";"recommended";"100";"70 – 275";"";"";"1, 23";"";"";"";"";"";"";"";"";"";"";""
"45";"Rubber, Butyl (BR)";"";"sodium sulfide";"saturated";"1313-82-2";"Na2S";"salts";"1";"recommended";"10 – 60";"70 – 150";"";"";"1";"";"";"";"";"";"";"";"";"";"";""
"46";"Rubber, Butyl (BR)";"";"sodium sulfide";"";"1313-82-2";"Na2S";"salts";"2";"questionable";"10 – 60";"150 – 212";"";"";"1";"";"";"";"";"";"";"";"";"";"";""
"47";"Rubber, Natural (NR)";"";"sodium sulfide";"";"1313-82-2";"Na2S";"salts";"1";"recommended";"10";"70 – 150";"";"";"1";"";"";"";"";"";"";"";"";"";"";""
"48";"Rubber, Natural (NR)";"";"sodium sulfide";"";"1313-82-2";"Na2S";"salts";"2";"questionable";"60";"70 – 150";"";"";"1";"";"";"";"";"";"";"";"";"";"";""
"49";"Rubber, Natural (NR)";"";"sodium sulfide";"";"1313-82-2";"Na2S";"salts";"3";"not recommended";"60";"150 – 212";"";"";"1";"";"";"";"";"";"";"";"";"";"";""
"50";"Vinyl Ester Resins";"";"sodium sulfide";"";"1313-82-2";"Na2S";"salts";"1";"recommended";"any";"210";"";"";"7";"";"";"";"";"";"";"";"";"";"";""
"";"";"";"";"";"";"";"";"";"";"";"";"";"";"";"";"";"";"";"";"";"";"";"";"";""
"";"";"";"";"";"";"";"";"";"";"";"";"";"";"";"";"";"";"";"";"";"";"";"";"";""
"Corrosion Survey Database (COR•SUR) © 2002 NACE International";"";"";"";"";"";"";"";"";"";"";"";"";"";"";"";"";"";"";"";"";"";"";"";"";""

File: data/corrosion_data/TableData - 2024-11-11T004546.028.csv
sep=;
"Title: Corrosion Survey Database (COR•SUR)";"";"";"";"";"";"";"";"";"";"";"";"";"";"";"";"";"";"";"";"";"";"";"";"";""
"Table: Magnesium sulfite";"";"";"";"";"";"";"";"";"";"";"";"";"";"";"";"";"";"";"";"";"";"";"";"";""
"DOWNLOAD SHOWS ONLY THE DISPLAYED DATA, UP TO 50 ROWS";"";"";"";"";"";"";"";"";"";"";"";"";"";"";"";"";"";"";"";"";"";"";"";"";""
"No.";"material or substance name";"exposure medium";"exposure medium note";"exposure medium class";"NACE resistance rating (unitless)";"resistance note";"conc. (%)";"temp. (°F)";"exposure time (mo (30))";"test note";"reference";"";"";"";"";"";"";"";"";"";"";"";"";"";""
"1";"Polyesters, Glass Fiber-Reinforced";"magnesium sulfite";"";"salts";"1";"recommended";">10";"70 – 175";"";"";"1";"";"";"";"";"";"";"";"";"";"";"";"";"";""
"2";"Polypropylene (PP)";"magnesium sulfite";"";"salts";"1";"recommended";"70";"60 – 150";"<6";"bisulfite";"1";"";"";"";"";"";"";"";"";"";"";"";"";"";""
"3";"Polypropylene (PP)";"magnesium sulfite";"";"salts";"1";"recommended";">70";"70 – 150";"";"";"1";"";"";"";"";"";"";"";"";"";"";"";"";"";""
"4";"Polypropylene (PP)";"magnesium sulfite";"saturated";"salts";"1";"recommended";"90";"70 – 150";"";"";"1";"";"";"";"";"";"";"";"";"";"";"";"";"";""
"";"";"";"";"";"";"";"";"";"";"";"";"";"";"";"";"";"";"";"";"";"";"";"";"";""
"";"";"";"";"";"";"";"";"";"";"";"";"";"";"";"";"";"";"";"";"";"";"";"";"";""
"Corrosion Survey Database (COR•SUR) © 2002 NACE International";"";"";"";"";"";"";"";"";"";"";"";"";"";"";"";"";"";"";"";"";"";"";"";"";""
"";"";"";"";"";"";"";"";"";"";"";"";"";"";"";"";"";"";"";"";"";"";"";"";"";""
"";"";"";"";"";"";"";"";"";"";"";"";"";"";"";"";"";"";"";"";"";"";"";"";"";""
"";"";"";"";"";"";"";"";"";"";"";"";"";"";"";"";"";"";"";"";"";"";"";"";"";""

File: data/corrosion_data/TableData - 2024-11-11T004609.612.csv
sep=;
"Title: Corrosion Survey Database (COR•SUR)";"";"";"";"";"";"";"";"";"";"";"";"";"";"";"";"";"";"";"";"";"";"";"";"";""
"Table: Sodium sulfite";"";"";"";"";"";"";"";"";"";"";"";"";"";"";"";"";"";"";"";"";"";"";"";"";""
"DOWNLOAD SHOWS ONLY THE DISPLAYED DATA, UP TO 50 ROWS";"";"";"";"";"";"";"";"";"";"";"";"";"";"";"";"";"";"";"";"";"";"";"";"";""
"No.";"material or substance name";"material synonym";"exposure medium";"exposure medium note";"exposure medium CAS RN";"exposure medium formula";"exposure medium class";"NACE resistance rating (unitless)";"resistance note";"conc. (%)";"temp. (°F)";"exposure time (mo (30))";"test note";"reference";"";"";"";"";"";"";"";"";"";"";""
"1";"Acetal Resins (Polyoxymethylene)";"";"sodium sulfite";"";"7757-83-7";"Na2O3S";"salts";"1";"recommended";">10";"70 – 150";"";"";"1";"";"";"";"";"";"";"";"";"";"";""
"2";"Acetal Resins (Polyoxymethylene)";"";"sodium sulfite";"";"7757-83-7";"Na2O3S";"salts";"2";"questionable";">10";"150 – 175";"";"";"1";"";"";"";"";"";"";"";"";"";"";""
"3";"Acetal Resins (Polyoxymethylene)";"";"sodium sulfite";"";"7757-83-7";"Na2O3S";"salts";"3";"not recommended";">10";"175 – 212";"";"";"1";"";"";"";"";"";"";"";"";"";"";""
"4";"Acrylonitrile Butadiene Styrene Polymer (ABS)";"";"sodium sulfite";"";"7757-83-7";"Na2O3S";"salts";"1";"recommended";"100";"70 – 150";"";"";"1";"";"";"";"";"";"";"";"";"";"";""
"5";"Cellulose Acetate";"";"sodium sulfite";"";"7757-83-7";"Na2O3S";"salts";"3";"not recommended; weight gain";"20";"60 – 70";"";"";"1";"";"";"";"";"";"";"";"";"";"";""
"6";"Cellulose Acetate Butyrate";"";"sodium sulfite";"";"7757-83-7";"Na2O3S";"salts";"3";"not recommended; weight gain";"20";"60 – 70";"<1";"";"1";"";"";"";"";"";"";"";"";"";"";""
"7";"Chlorendic Unsaturated Polyester, Glass Fiber-Reinforced (190 + 47)";"HET acid polyester-Polifos 190 + 47 phr styrene";"sodium sulfite";"";"7757-83-7";"Na2O3S";"salts";"1";"recommended";"any";"250";"<6";"";"16";"";"";"";"";"";"";"";"";"";"";""
"8";"Chlorendic Unsaturated Polyester, Glass Fiber-Reinforced (869 + 44.5)";"HET acid polyester-Polifos 869 + 44.5 phr styrene";"sodium sulfite";"";"7757-83-7";"Na2O3S";"salts";"1";"recommended";"any";"250";"<6";"";"16";"";"";"";"";"";"";"";"";"";"";""
"9";"Chlorinated Polyvinyl Chloride (CPVC)";"";"sodium sulfite";"";"7757-83-7";"Na2O3S";"salts";"1";"recommended";"100";"70 – 212";"";"";"1, 20";"";"";"";"";"";"";"";"";"";"";""
"10";"Chlorosulfonated Polyethylene";"";"sodium sulfite";"saturated";"7757-83-7";"Na2O3S";"salts";"1";"recommended";">10";"70 – 212";"";"";"1";"";"";"";"";"";"";"";"";"";"";""
"11";"Concrete";"";"sodium sulfite";"";"7757-83-7";"Na2O3S";"salts";"3";"not recommended";"10 – 90";"60 – 70";"";"";"1";"";"";"";"";"";"";"";"";"";"";""
"12";"Epoxy Cements";"";"sodium sulfite";"";"7757-83-7";"Na2O3S";"salts";"1";"recommended";"20";"68";"<6";"";"5";"";"";"";"";"";"";"";"";"";"";""
"13";"Epoxy Cements";"";"sodium sulfite";"";"7757-83-7";"Na2O3S";"salts";"1";"recommended";"20";"140";"";"";"5";"";"";"";"";"";"";"";"";"";"";""
"14";"Epoxy Resin, Asbestos/ Glass Fiber- Reinforced";"";"sodium sulfite";"";"7757-83-7";"Na2O3S";"salts";"1";"recommended; over 3 years";">10";"50 – 200";">12";"";"1";"";"";"";"";"";"";"";"";"";"";""
"15";"Epoxy Resin, Glass Fiber- Reinforced";"";"sodium sulfite";"";"7757-83-7";"Na2O3S";"salts";"1";"recommended";"10 – 25";"70 – 212";"";"";"1, 19";"";"";"";"";"";"";"";"";"";"";""
"16";"Fluorinated Ethylene Propylene Copolymer (FEP)/ Polytetrafluoroethylene (PTFE)";"";"sodium sulfite";"";"7757-83-7";"Na2O3S";"salts";"1";"recommended";"100";"70 – 150";"";"immersed; intermittent exposure";"1";"";"";"";"";"";"";"";"";"";"";""
"17";"Fluororubber";"";"sodium sulfite";"saturated";"7757-83-7";"Na2O3S";"salts";"1";"recommended";">10";"70 – 150";"";"";"1";"";"";"";"";"";"";"";"";"";"";""
"18";"Fluororubber";"";"sodium sulfite";"";"7757-83-7";"Na2O3S";"salts";"1";"recommended";">10";"110 – 125";"";"bi and hypo";"1";"";"";"";"";"";"";"";"";"";"";""
"19";"Fluororubber";"";"sodium sulfite";"";"7757-83-7";"Na2O3S";"salts";"2";"questionable";">10";"150 – 212";"";"";"1";"";"";"";"";"";"";"";"";"";"";""
"20";"Fluororubber";"";"sodium sulfite";"";"7757-83-7";"Na2O3S";"salts";"2";"questionable";">10";"175 – 190";"";"hypo only";"1";"";"";"";"";"";"";"";"";"";"";""
"21";"Furfuryl Alcohol Resin, Asbestos-Reinforced";"";"sodium sulfite";"";"7757-83-7";"Na2O3S";"salts";"1";"recommended";"100";"70 – 80";"";"";"1";"";"";"";"";"";"";"";"";"";"";""
"22";"Furfuryl Alcohol Resin, Glass Fiber-Reinforced";"";"sodium sulfite";"";"7757-83-7";"Na2O3S";"salts";"1";"recommended";"30";"70 – 200";">12";"";"1";"";"";"";"";"";"";"";"";"";"";""
"23";"Furfuryl Alcohol Resin, Glass Fiber-Reinforced";"";"sodium sulfite";"";"7757-83-7";"Na2O3S";"salts";"1";"recommended; recommended to 120°C (248°F)";"100";"70 – 200";"";"saturated, bisulfites";"1";"";"";"";"";"";"";"";"";"";"";""
"24";"Glass, Chemical";"";"sodium sulfite";"";"7757-83-7";"Na2O3S";"salts";"1";"recommended";"10 – 90";"70 – 212";"";"";"1";"";"";"";"";"";"";"";"";"";"";""
"25";"Glassed Steel";"";"sodium sulfite";"";"7757-83-7";"Na2O3S";"salts";"1";"recommended; questionable ";">10";"50 – 300";"";"";"1";"";"";"";"";"";"";"";"";"";"";""
"26";"Nylon";"";"sodium sulfite";"";"7757-83-7";"Na2O3S";"salts";"1";"recommended";"10";"60 – 70";"";"";"1";"";"";"";"";"";"";"";"";"";"";""
"27";"Phenolic Resins, Asbestos-Reinforced";"";"sodium sulfite";"";"7757-83-7";"Na2O3S";"salts";"1";"recommended";"100";"60 – 70";"";"";"1";"";"";"";"";"";"";"";"";"";"";""
"28";"Phenolic Resins, Asbestos-Reinforced";"";"sodium sulfite";"";"7757-83-7";"Na2O3S";"salts";"1";"recommended";"100";"70 – 300";"";"";"1";"";"";"";"";"";"";"";"";"";"";""
"29";"Polychloroprene";"";"sodium sulfite";"saturated";"7757-83-7";"Na2O3S";"salts";"1";"recommended";">10";"70 – 150";"";"";"1";"";"";"";"";"";"";"";"";"";"";""
"30";"Polychloroprene";"";"sodium sulfite";"";"7757-83-7";"Na2O3S";"salts";"2";"questionable";">10";"150 – 212";"";"";"1";"";"";"";"";"";"";"";"";"";"";""
"31";"Polyesters, Glass Fiber-Reinforced";"";"sodium sulfite";"";"7757-83-7";"Na2O3S";"salts";"1";"recommended";"10 – 20";"70 – 200";"";"";"1";"";"";"";"";"";"";"";"";"";"";""
"32";"Polyesters, Glass Fiber-Reinforced";"";"sodium sulfite";"";"7757-83-7";"Na2O3S";"salts";"1";"recommended";"30 – 60";"70 – 212";"";"";"1";"";"";"";"";"";"";"";"";"";"";""
"33";"Polyesters, Glass Fiber-Reinforced";"";"sodium sulfite";"";"7757-83-7";"Na2O3S";"salts";"1";"recommended";"90";"70 – 212";"";"";"1";"";"";"";"";"";"";"";"";"";"";""
"34";"Polyethylene (PE)";"";"sodium sulfite";"saturated";"7757-83-7";"Na2O3S";"salts";"1";"recommended";"10";"60 – 150";"";"";"1, 21";"";"";"";"";"";"";"";"";"";"";""
"35";"Polyethylene (PE)";"";"sodium sulfite";"";"7757-83-7";"Na2O3S";"salts";"1";"recommended";"10 – 30";"70 – 150";"";"";"1, 21";"";"";"";"";"";"";"";"";"";"";""
"36";"Polyethylene (PE)";"";"sodium sulfite";"saturated";"7757-83-7";"Na2O3S";"salts";"1";"recommended";"30";"70 – 150";"";"";"1, 21";"";"";"";"";"";"";"";"";"";"";""
"37";"Polymethyl Methacrylate (PMMA)";"";"sodium sulfite";"";"7757-83-7";"Na2O3S";"salts";"1";"recommended";"10 – 20";"70 – 150";"";"";"1";"";"";"";"";"";"";"";"";"";"";""
"38";"Polymethyl Methacrylate (PMMA)";"";"sodium sulfite";"";"7757-83-7";"Na2O3S";"salts";"1";"recommended";"100";"70 – 150";"";"";"1";"";"";"";"";"";"";"";"";"";"";""
"39";"Polypropylene (PP)";"";"sodium sulfite";"saturated";"7757-83-7";"Na2O3S";"salts";"1";"recommended";">10";"60 – 150";"<6";"";"1";"";"";"";"";"";"";"";"";"";"";""
"40";"Polypropylene (PP)";"";"sodium sulfite";"";"7757-83-7";"Na2O3S";"salts";"1";"recommended";"100";"60 – 212";"";"";"1";"";"";"";"";"";"";"";"";"";"";""
"41";"Polyvinyl Chloride (PVC)";"";"sodium sulfite";"";"7757-83-7";"Na2O3S";"salts";"1";"recommended";"100";"70 – 150";"";"";"1";"";"";"";"";"";"";"";"";"";"";""
"42";"Polyvinylidene Fluoride (PVDF)";"";"sodium sulfite";"";"7757-83-7";"Na2O3S";"salts";"1";"recommended";"100";"70 – 275";"";"";"1, 23";"";"";"";"";"";"";"";"";"";"";""
"43";"Rubber, Natural (NR)";"";"sodium sulfite";"";"7757-83-7";"Na2O3S";"salts";"1";"recommended";"10";"70 – 150";"";"";"1";"";"";"";"";"";"";"";"";"";"";""
"44";"Rubber, Natural (NR)";"";"sodium sulfite";"";"7757-83-7";"Na2O3S";"salts";"1";"recommended";"30";"70 – 150";"";"";"1";"";"";"";"";"";"";"";"";"";"";""
"45";"Rubber, Natural (NR)";"";"sodium sulfite";"";"7757-83-7";"Na2O3S";"salts";"3";"not recommended";"30";"150 – 212";"";"";"1";"";"";"";"";"";"";"";"";"";"";""
"46";"Styrene Acrylonitrile Copolymer (SAN)";"";"sodium sulfite";"saturated";"7757-83-7";"Na2O3S";"salts";"1";"recommended";"10";"70 – 125";"";"";"1";"";"";"";"";"";"";"";"";"";"";""
"47";"Styrene Acrylonitrile Copolymer (SAN)";"";"sodium sulfite";"";"7757-83-7";"Na2O3S";"salts";"1";"recommended";"30";"70 – 125";"";"";"1";"";"";"";"";"";"";"";"";"";"";""
"48";"Vinyl Ester Resins";"";"sodium sulfite";"";"7757-83-7";"Na2O3S";"salts";"1";"recommended";"any";"210";"";"";"7";"";"";"";"";"";"";"";"";"";"";""
"49";"Wood";"";"sodium sulfite";"";"7757-83-7";"Na2O3S";"salts";"2";"questionable; swollen; oak fails in 10%; pine, redwood, cypress, or fir";">10";"60 – 70";"";"";"1";"";"";"";"";"";"";"";"";"";"";""
"50";"Wood";"";"sodium sulfite";"";"7757-83-7";"Na2O3S";"salts";"3";"not recommended";">10";"100 – 150";"";"";"1";"";"";"";"";"";"";"";"";"";"";""
"";"";"";"";"";"";"";"";"";"";"";"";"";"";"";"";"";"";"";"";"";"";"";"";"";""
"";"";"";"";"";"";"";"";"";"";"";"";"";"";"";"";"";"";"";"";"";"";"";"";"";""
"Corrosion Survey Database (COR•SUR) © 2002 NACE International";"";"";"";"";"";"";"";"";"";"";"";"";"";"";"";"";"";"";"";"";"";"";"";"";""

File: data/corrosion_data/TableData - 2024-11-11T004617.787.csv
sep=;
"Title: Corrosion Survey Database (COR•SUR)";"";"";"";"";"";"";"";"";"";"";"";"";"";"";"";"";"";"";"";"";"";"";"";"";""
"Table: Anthraquinonesulfonic acid";"";"";"";"";"";"";"";"";"";"";"";"";"";"";"";"";"";"";"";"";"";"";"";"";""
"DOWNLOAD SHOWS ONLY THE DISPLAYED DATA, UP TO 50 ROWS";"";"";"";"";"";"";"";"";"";"";"";"";"";"";"";"";"";"";"";"";"";"";"";"";""
"No.";"material or substance name";"exposure medium";"exposure medium class";"NACE resistance rating (unitless)";"resistance note";"conc. (%)";"temp. (°F)";"test note";"reference";"";"";"";"";"";"";"";"";"";"";"";"";"";"";"";""
"1";"Acetal Resins (Polyoxymethylene)";"anthraquinonesulfonic acid";"surfactants & detergents";"2";"questionable";"90";"70 – 90";"suspension";"1";"";"";"";"";"";"";"";"";"";"";"";"";"";"";"";""
"2";"Acrylonitrile Butadiene Styrene Polymer (ABS)";"anthraquinonesulfonic acid";"surfactants & detergents";"2";"questionable";"100";"70 – 90";"suspension";"1";"";"";"";"";"";"";"";"";"";"";"";"";"";"";"";""
"3";"Chlorinated Polyvinyl Chloride (CPVC)";"anthraquinonesulfonic acid";"surfactants & detergents";"1";"recommended";"100";"70 – 212";"";"1, 2";"";"";"";"";"";"";"";"";"";"";"";"";"";"";"";""
"4";"Chlorosulfonated Polyethylene";"anthraquinonesulfonic acid";"surfactants & detergents";"1";"recommended";"10";"70 – 90";"suspension";"1";"";"";"";"";"";"";"";"";"";"";"";"";"";"";"";""
"5";"Fluororubber";"anthraquinonesulfonic acid";"surfactants & detergents";"1";"recommended";"100";"70 – 90";"suspension";"1";"";"";"";"";"";"";"";"";"";"";"";"";"";"";"";""
"6";"Polychloroprene";"anthraquinonesulfonic acid";"surfactants & detergents";"3";"not recommended";"10";"70 – 90";"suspension";"1";"";"";"";"";"";"";"";"";"";"";"";"";"";"";"";""
"7";"Rubber, Butyl (BR)";"anthraquinonesulfonic acid";"surfactants & detergents";"1";"recommended";"10";"70 – 90";"suspension";"1";"";"";"";"";"";"";"";"";"";"";"";"";"";"";"";""
"8";"Rubber, Natural (NR)";"anthraquinonesulfonic acid";"surfactants & detergents";"1";"recommended";"10";"70 – 80";"";"1";"";"";"";"";"";"";"";"";"";"";"";"";"";"";"";""
"";"";"";"";"";"";"";"";"";"";"";"";"";"";"";"";"";"";"";"";"";"";"";"";"";""
"";"";"";"";"";"";"";"";"";"";"";"";"";"";"";"";"";"";"";"";"";"";"";"";"";""
"Corrosion Survey Database (COR•SUR) © 2002 NACE International";"";"";"";"";"";"";"";"";"";"";"";"";"";"";"";"";"";"";"";"";"";"";"";"";""

File: data/corrosion_data/TableData - 2024-11-11T004630.897.csv
sep=;
"Title: Corrosion Survey Database (COR•SUR)";"";"";"";"";"";"";"";"";"";"";"";"";"";"";"";"";"";"";"";"";"";"";"";"";""
"Table: Benzenesulfonic acid";"";"";"";"";"";"";"";"";"";"";"";"";"";"";"";"";"";"";"";"";"";"";"";"";""
"DOWNLOAD SHOWS ONLY THE DISPLAYED DATA, UP TO 50 ROWS";"";"";"";"";"";"";"";"";"";"";"";"";"";"";"";"";"";"";"";"";"";"";"";"";""
"No.";"material or substance name";"material synonym";"exposure medium";"exposure medium note";"exposure medium class";"NACE resistance rating (unitless)";"resistance note";"conc. (%)";"temp. (°F)";"exposure time (mo (30))";"test note";"reference";"";"";"";"";"";"";"";"";"";"";"";"";""
"1";"Acrylonitrile Butadiene Styrene Polymer (ABS)";"";"benzenesulfonic acid";"";"surfactants & detergents";"1";"recommended";"10";"60 – 70";"";"";"1";"";"";"";"";"";"";"";"";"";"";"";"";""
"2";"Acrylonitrile Butadiene Styrene Polymer (ABS)";"";"benzenesulfonic acid";"";"surfactants & detergents";"2";"questionable";"10";"70 – 150";"";"";"1";"";"";"";"";"";"";"";"";"";"";"";"";""
"3";"Chlorendic Unsaturated Polyester, Glass Fiber-Reinforced (190 + 47)";"HET acid polyester-Polifos 190 + 47 phr styrene";"benzenesulfonic acid";"";"surfactants & detergents";"1";"recommended";"25";"212";"<6";"";"16";"";"";"";"";"";"";"";"";"";"";"";"";""
"4";"Chlorendic Unsaturated Polyester, Glass Fiber-Reinforced (190 + 47)";"";"benzenesulfonic acid";"";"surfactants & detergents";"1";"recommended";"100";"75";"";"";"16";"";"";"";"";"";"";"";"";"";"";"";"";""
"5";"Chlorendic Unsaturated Polyester, Glass Fiber-Reinforced (869 + 44.5)";"HET acid polyester-Polifos 869 + 44.5 phr styrene";"benzenesulfonic acid";"";"surfactants & detergents";"1";"recommended";"25";"200";"<6";"";"16";"";"";"";"";"";"";"";"";"";"";"";"";""
"6";"Chlorendic Unsaturated Polyester, Glass Fiber-Reinforced (869 + 44.5)";"";"benzenesulfonic acid";"";"surfactants & detergents";"1";"recommended";"100";"75";"";"";"16";"";"";"";"";"";"";"";"";"";"";"";"";""
"7";"Concrete";"";"benzenesulfonic acid";"";"surfactants & detergents";"3";"not recommended";"100";"60 – 70";"";"";"1";"";"";"";"";"";"";"";"";"";"";"";"";""
"8";"Ethylene Tetrafluoroethylene Copolymer (ETFE)";"Teflon; Hostaflon; Fluon";"benzenesulfonic acid";"";"surfactants & detergents";"1";"recommended";"100";"250";">12";"";"10";"";"";"";"";"";"";"";"";"";"";"";"";""
"9";"Fluororubber";"";"benzenesulfonic acid";"";"surfactants & detergents";"1";"recommended";">10";"70 – 200";"";"";"1";"";"";"";"";"";"";"";"";"";"";"";"";""
"10";"Furfuryl Alcohol Resin, Glass Fiber-Reinforced";"";"benzenesulfonic acid";"";"surfactants & detergents";"1";"recommended";"10 – 70";"70 – 250";">12";"";"1";"";"";"";"";"";"";"";"";"";"";"";"";""
"11";"Glass, Chemical";"";"benzenesulfonic acid";"";"surfactants & detergents";"1";"recommended";">10";"70 – 392";"";"";"1";"";"";"";"";"";"";"";"";"";"";"";"";""
"12";"Nylon";"";"benzenesulfonic acid";"";"surfactants & detergents";"3";"not recommended";"100";"60 – 70";"";"";"1";"";"";"";"";"";"";"";"";"";"";"";"";""
"13";"Phenolic Resins, Asbestos-Reinforced";"";"benzenesulfonic acid";"";"surfactants & detergents";"1";"recommended";"100";"70 – 150";"";"";"1";"";"";"";"";"";"";"";"";"";"";"";"";""
"14";"Polyesters, Glass Fiber-Reinforced";"";"benzenesulfonic acid";"";"surfactants & detergents";"1";"recommended";"20";"70 – 200";"";"";"1";"";"";"";"";"";"";"";"";"";"";"";"";""
"15";"Polyesters, Glass Fiber-Reinforced";"";"benzenesulfonic acid";"wet";"surfactants & detergents";"1";"recommended";"100";"60 – 70";"";"with hydrochloric acid";"1";"";"";"";"";"";"";"";"";"";"";"";"";""
"16";"Polyethylene (PE)";"";"benzenesulfonic acid";"";"surfactants & detergents";"1";"recommended; may stress crack";"10";"60 – 70";"";"";"1, 8";"";"";"";"";"";"";"";"";"";"";"";"";""
"17";"Polyethylene (PE)";"";"benzenesulfonic acid";"";"surfactants & detergents";"1";"recommended";"100";"60 – 150";"";"";"1, 8";"";"";"";"";"";"";"";"";"";"";"";"";""
"18";"Polyphenylene Sulfide (40% Glass-Filled)";"Fortron PPS";"benzenesulfonic acid";"";"surfactants & detergents";"1";"recommended";"100";"0 – 200";"<1";"";"11";"";"";"";"";"";"";"";"";"";"";"";"";""
"19";"Polypropylene (PP)";"";"benzenesulfonic acid";"";"surfactants & detergents";"1";"recommended";">10";"70 – 150";"";"";"1";"";"";"";"";"";"";"";"";"";"";"";"";""
"20";"Polyvinyl Chloride (PVC)";"";"benzenesulfonic acid";"";"surfactants & detergents";"1";"recommended";"10";"70 – 150";"";"";"1";"";"";"";"";"";"";"";"";"";"";"";"";""
"21";"Polyvinylidene Chloride (PVDC)";"Saran brand resin";"benzenesulfonic acid";"";"surfactants & detergents";"1";"recommended";"100";"125";"";"";"6";"";"";"";"";"";"";"";"";"";"";"";"";""
"22";"Polyvinylidene Fluoride (PVDF)";"Kynar";"benzenesulfonic acid";"";"surfactants & detergents";"1";"recommended";"100";"60 – 100";"";"";"1, 17";"";"";"";"";"";"";"";"";"";"";"";"";""
"23";"Polyvinylidene Fluoride (PVDF)";"";"benzenesulfonic acid";"";"surfactants & detergents";"2";"questionable";"100";"100 – 150";"";"";"1, 17";"";"";"";"";"";"";"";"";"";"";"";"";""
"24";"Polyvinylidene Fluoride (PVDF)";"";"benzenesulfonic acid";"";"surfactants & detergents";"3";"not recommended";"100";"150 – 285";"";"";"1, 17";"";"";"";"";"";"";"";"";"";"";"";"";""
"25";"Vinyl Ester Resins";"";"benzenesulfonic acid";"";"surfactants & detergents";"1";"recommended";"50";"70 – 150";"";"";"7";"";"";"";"";"";"";"";"";"";"";"";"";""
"26";"Wood";"";"benzenesulfonic acid";"";"surfactants & detergents";"1";"recommended";"10";"60 – 70";"";"";"1";"";"";"";"";"";"";"";"";"";"";"";"";""
"";"";"";"";"";"";"";"";"";"";"";"";"";"";"";"";"";"";"";"";"";"";"";"";"";""
"";"";"";"";"";"";"";"";"";"";"";"";"";"";"";"";"";"";"";"";"";"";"";"";"";""
"Corrosion Survey Database (COR•SUR) © 2002 NACE International";"";"";"";"";"";"";"";"";"";"";"";"";"";"";"";"";"";"";"";"";"";"";"";"";""

File: data/corrosion_data/TableData - 2024-11-11T004635.046.csv
sep=;
"Title: Corrosion Survey Database (COR•SUR)";"";"";"";"";"";"";"";"";"";"";"";"";"";"";"";"";"";"";"";"";"";"";"";"";""
"Table: Borax";"";"";"";"";"";"";"";"";"";"";"";"";"";"";"";"";"";"";"";"";"";"";"";"";""
"DOWNLOAD SHOWS ONLY THE DISPLAYED DATA, UP TO 50 ROWS";"";"";"";"";"";"";"";"";"";"";"";"";"";"";"";"";"";"";"";"";"";"";"";"";""
"No.";"material or substance name";"material synonym";"exposure medium";"exposure medium note";"exposure medium class";"NACE resistance rating (unitless)";"resistance note";"conc. (%)";"temp. (°F)";"exposure time (mo (30))";"reference";"";"";"";"";"";"";"";"";"";"";"";"";"";""
"1";"Chlorinated Polyvinyl Chloride (CPVC)";"";"borax";"";"surfactants & detergents";"1";"recommended";"100";"73";"";"1, 4";"";"";"";"";"";"";"";"";"";"";"";"";"";""
"2";"Chlorinated Polyvinyl Chloride (CPVC)";"";"borax";"";"surfactants & detergents";"3";"not recommended";"100";"74 – 212";"";"1, 4";"";"";"";"";"";"";"";"";"";"";"";"";"";""
"3";"Chlorosulfonated Polyethylene";"";"borax";"saturated";"surfactants & detergents";"1";"recommended";"10";"70 – 150";"";"1";"";"";"";"";"";"";"";"";"";"";"";"";"";""
"4";"Epoxy Resin, Glass Fiber- Reinforced";"";"borax";"saturated";"surfactants & detergents";"1";"recommended";"10";"60 – 70";"";"1, 19";"";"";"";"";"";"";"";"";"";"";"";"";"";""
"5";"Epoxy Resin, Glass Fiber- Reinforced";"";"borax";"";"surfactants & detergents";"1";"recommended";"100";"70 – 250";"";"1, 19";"";"";"";"";"";"";"";"";"";"";"";"";"";""
"6";"Fluorinated Ethylene Propylene Copolymer (FEP)/ Polytetrafluoroethylene (PTFE)";"";"borax";"";"surfactants & detergents";"1";"recommended; does not wet";"5";"60 – 70";"";"1, 22";"";"";"";"";"";"";"";"";"";"";"";"";"";""
"7";"Fluororubber";"";"borax";"saturated";"surfactants & detergents";"1";"recommended";"10";"70 – 150";"";"1";"";"";"";"";"";"";"";"";"";"";"";"";"";""
"8";"Polychloroprene";"";"borax";"saturated";"surfactants & detergents";"1";"recommended";"10";"70 – 150";"";"1";"";"";"";"";"";"";"";"";"";"";"";"";"";""
"9";"Polyesters, Glass Fiber-Reinforced";"";"borax";"";"surfactants & detergents";"1";"recommended";">10";"70 – 80";"";"1";"";"";"";"";"";"";"";"";"";"";"";"";"";""
"10";"Polyethylene (PE)";"";"borax";"saturated";"surfactants & detergents";"1";"recommended";"10";"60 – 150";"";"1, 21";"";"";"";"";"";"";"";"";"";"";"";"";"";""
"11";"Polypropylene (PP)";"";"borax";"";"surfactants & detergents";"1";"recommended";"100";"60 – 212";"<6";"1";"";"";"";"";"";"";"";"";"";"";"";"";"";""
"12";"Polyvinyl Chloride (PVC)";"";"borax";"";"surfactants & detergents";"1";"recommended";"100";"70 – 150";"";"1";"";"";"";"";"";"";"";"";"";"";"";"";"";""
"13";"Polyvinylidene Chloride (PVDC)";"Saran brand resin";"borax";"";"surfactants & detergents";"1";"recommended";"100";"150";"";"6";"";"";"";"";"";"";"";"";"";"";"";"";"";""
"14";"Polyvinylidene Fluoride (PVDF)";"Kynar";"borax";"";"surfactants & detergents";"1";"recommended";"100";"70 – 285";"";"1, 17";"";"";"";"";"";"";"";"";"";"";"";"";"";""
"15";"Rubber, Butyl (BR)";"";"borax";"saturated";"surfactants & detergents";"1";"recommended";"10";"70 – 150";"";"1";"";"";"";"";"";"";"";"";"";"";"";"";"";""
"16";"Styrene Acrylonitrile Copolymer (SAN)";"";"borax";"saturated";"surfactants & detergents";"1";"recommended";"10";"70 – 125";"";"1";"";"";"";"";"";"";"";"";"";"";"";"";"";""
"17";"Styrene Acrylonitrile Copolymer (SAN)";"";"borax";"saturated";"surfactants & detergents";"1";"recommended";"100";"70 – 150";"";"1";"";"";"";"";"";"";"";"";"";"";"";"";"";""
"18";"Vinyl Ester Resins";"";"borax";"";"surfactants & detergents";"1";"recommended";">10";"70 – 210";"";"7";"";"";"";"";"";"";"";"";"";"";"";"";"";""
"";"";"";"";"";"";"";"";"";"";"";"";"";"";"";"";"";"";"";"";"";"";"";"";"";""
"";"";"";"";"";"";"";"";"";"";"";"";"";"";"";"";"";"";"";"";"";"";"";"";"";""
"Corrosion Survey Database (COR•SUR) © 2002 NACE International";"";"";"";"";"";"";"";"";"";"";"";"";"";"";"";"";"";"";"";"";"";"";"";"";""

File: data/corrosion_data/TableData - 2024-11-11T004649.167.csv
sep=;
"Title: Corrosion Survey Database (COR•SUR)";"";"";"";"";"";"";"";"";"";"";"";"";"";"";"";"";"";"";"";"";"";"";"";"";""
"Table: Chlorotoluene sulfonic acid";"";"";"";"";"";"";"";"";"";"";"";"";"";"";"";"";"";"";"";"";"";"";"";"";""
"DOWNLOAD SHOWS ONLY THE DISPLAYED DATA, UP TO 50 ROWS";"";"";"";"";"";"";"";"";"";"";"";"";"";"";"";"";"";"";"";"";"";"";"";"";""
"No.";"material or substance name";"material synonym";"exposure medium";"exposure medium class";"NACE resistance rating (unitless)";"resistance note";"conc. (%)";"temp. (°F)";"reference";"";"";"";"";"";"";"";"";"";"";"";"";"";"";"";""
"1";"Concrete";"";"chlorotoluene sulfonic acid";"surfactants & detergents";"3";"not recommended";"10 – 20";"60 – 70";"1";"";"";"";"";"";"";"";"";"";"";"";"";"";"";"";""
"2";"Epoxy Resin, Glass Fiber- Reinforced";"";"chlorotoluene sulfonic acid";"surfactants & detergents";"1";"recommended";"100";"70 – 212";"1";"";"";"";"";"";"";"";"";"";"";"";"";"";"";"";""
"3";"Glass, Chemical";"";"chlorotoluene sulfonic acid";"surfactants & detergents";"1";"recommended";"100";"70 – 175";"1";"";"";"";"";"";"";"";"";"";"";"";"";"";"";"";""
"4";"Polyethylene (PE)";"";"chlorotoluene sulfonic acid";"surfactants & detergents";"1";"recommended";">10";"70 – 150";"1";"";"";"";"";"";"";"";"";"";"";"";"";"";"";"";""
"5";"Wood";"Pine";"chlorotoluene sulfonic acid";"surfactants & detergents";"2";"questionable";"100";"60 – 70";"1";"";"";"";"";"";"";"";"";"";"";"";"";"";"";"";""
"";"";"";"";"";"";"";"";"";"";"";"";"";"";"";"";"";"";"";"";"";"";"";"";"";""
"";"";"";"";"";"";"";"";"";"";"";"";"";"";"";"";"";"";"";"";"";"";"";"";"";""
"Corrosion Survey Database (COR•SUR) © 2002 NACE International";"";"";"";"";"";"";"";"";"";"";"";"";"";"";"";"";"";"";"";"";"";"";"";"";""
"";"";"";"";"";"";"";"";"";"";"";"";"";"";"";"";"";"";"";"";"";"";"";"";"";""
"";"";"";"";"";"";"";"";"";"";"";"";"";"";"";"";"";"";"";"";"";"";"";"";"";""

File: data/corrosion_data/TableData - 2024-11-11T004653.720.csv
sep=;
"Title: Corrosion Survey Database (COR•SUR)";"";"";"";"";"";"";"";"";"";"";"";"";"";"";"";"";"";"";"";"";"";"";"";"";""
"Table: Detergent";"";"";"";"";"";"";"";"";"";"";"";"";"";"";"";"";"";"";"";"";"";"";"";"";""
"DOWNLOAD SHOWS ONLY THE DISPLAYED DATA, UP TO 50 ROWS";"";"";"";"";"";"";"";"";"";"";"";"";"";"";"";"";"";"";"";"";"";"";"";"";""
"No.";"material or substance name";"exposure medium";"exposure medium note";"exposure medium class";"NACE resistance rating (unitless)";"resistance note";"conc. (%)";"temp. (°F)";"test note";"reference";"";"";"";"";"";"";"";"";"";"";"";"";"";"";""
"1";"Vinyl Ester Resins";"detergent";"";"surfactants & detergents";"1";"recommended";"10";"200 – 212";"";"7";"";"";"";"";"";"";"";"";"";"";"";"";"";"";""
"2";"Vinyl Ester Resins";"detergent";"sulfated";"surfactants & detergents";"1";"recommended";"20 – 50";"70 – 200";">7pH";"7";"";"";"";"";"";"";"";"";"";"";"";"";"";"";""
"3";"Vinyl Ester Resins";"detergent";"";"surfactants & detergents";"1";"recommended";"100";"70 – 150";"biodegradable";"7";"";"";"";"";"";"";"";"";"";"";"";"";"";"";""
"";"";"";"";"";"";"";"";"";"";"";"";"";"";"";"";"";"";"";"";"";"";"";"";"";""
"";"";"";"";"";"";"";"";"";"";"";"";"";"";"";"";"";"";"";"";"";"";"";"";"";""
"Corrosion Survey Database (COR•SUR) © 2002 NACE International";"";"";"";"";"";"";"";"";"";"";"";"";"";"";"";"";"";"";"";"";"";"";"";"";""
"";"";"";"";"";"";"";"";"";"";"";"";"";"";"";"";"";"";"";"";"";"";"";"";"";""
"";"";"";"";"";"";"";"";"";"";"";"";"";"";"";"";"";"";"";"";"";"";"";"";"";""
"";"";"";"";"";"";"";"";"";"";"";"";"";"";"";"";"";"";"";"";"";"";"";"";"";""
"";"";"";"";"";"";"";"";"";"";"";"";"";"";"";"";"";"";"";"";"";"";"";"";"";""
