Repository: Mahyar-rajabi94/TF_SDL

File: data/corrosion_data/TableData - 2024-11-11T004658.545.csv
sep=;
"Title: Corrosion Survey Database (COR•SUR)";"";"";"";"";"";"";"";"";"";"";"";"";"";"";"";"";"";"";"";"";"";"";"";"";""
"Table: Detergents";"";"";"";"";"";"";"";"";"";"";"";"";"";"";"";"";"";"";"";"";"";"";"";"";""
"DOWNLOAD SHOWS ONLY THE DISPLAYED DATA, UP TO 50 ROWS";"";"";"";"";"";"";"";"";"";"";"";"";"";"";"";"";"";"";"";"";"";"";"";"";""
"No.";"material or substance name";"material synonym";"exposure medium";"exposure medium note";"exposure medium class";"NACE resistance rating (unitless)";"resistance note";"conc. (%)";"temp. (°F)";"exposure time (mo (30))";"test note";"reference";"";"";"";"";"";"";"";"";"";"";"";"";""
"1";"Cellulose Acetate Butyrate";"";"detergents";"";"surfactants & detergents";"2";"questionable; weight gain";"5";"60 – 70";"<6";"";"1";"";"";"";"";"";"";"";"";"";"";"";"";""
"2";"Chlorendic Unsaturated Polyester, Glass Fiber-Reinforced (190 + 47)";"HET acid polyester-Polifos 190 + 47 phr styrene";"detergents";"sulfated";"surfactants & detergents";"1";"recommended";"<50";"200";"";"";"16";"";"";"";"";"";"";"";"";"";"";"";"";""
"3";"Chlorendic Unsaturated Polyester, Glass Fiber-Reinforced (190 + 47)";"HET acid polyester-Polifos 190 + 47 phr styrene";"detergents";"";"surfactants & detergents";"1";"recommended";"100";"100";"";"germicidal, concentrated";"16";"";"";"";"";"";"";"";"";"";"";"";"";""
"4";"Chlorendic Unsaturated Polyester, Glass Fiber-Reinforced (190 + 47)";"HET acid polyester-Polifos 190 + 47 phr styrene";"detergents";"";"surfactants & detergents";"1";"recommended";"100";"120";"";"build solution, pH 9-10, 10-12% solids";"16";"";"";"";"";"";"";"";"";"";"";"";"";""
"5";"Chlorendic Unsaturated Polyester, Glass Fiber-Reinforced (190 + 47)";"HET acid polyester-Polifos 190 + 47 phr styrene";"detergents";"";"surfactants & detergents";"1";"recommended";"100";"130";"";"pax Hyspeed, saturated";"16";"";"";"";"";"";"";"";"";"";"";"";"";""
"6";"Chlorendic Unsaturated Polyester, Glass Fiber-Reinforced (190 + 47)";"HET acid polyester-Polifos 190 + 47 phr styrene";"detergents";"";"surfactants & detergents";"1";"recommended";"100";"160";"<6";"organic, pH 10-11";"16";"";"";"";"";"";"";"";"";"";"";"";"";""
"7";"Chlorendic Unsaturated Polyester, Glass Fiber-Reinforced (869 + 44.5)";"HET acid polyester-Polifos 869 + 44.5 phr styrene";"detergents";"sulfated";"surfactants & detergents";"1";"recommended";"<50";"200";"";"";"16";"";"";"";"";"";"";"";"";"";"";"";"";""
"8";"Chlorendic Unsaturated Polyester, Glass Fiber-Reinforced (869 + 44.5)";"HET acid polyester-Polifos 869 + 44.5 phr styrene";"detergents";"";"surfactants & detergents";"1";"recommended";"5";"185";"";"pH 8";"16";"";"";"";"";"";"";"";"";"";"";"";"";""
"9";"Chlorendic Unsaturated Polyester, Glass Fiber-Reinforced (869 + 44.5)";"HET acid polyester-Polifos 869 + 44.5 phr styrene";"detergents";"";"surfactants & detergents";"1";"recommended";"100";"165";"<6";"pH 10-11";"16";"";"";"";"";"";"";"";"";"";"";"";"";""
"10";"Chlorinated Polyvinyl Chloride (CPVC)";"";"detergents";"";"surfactants & detergents";"1";"recommended";"100";"70 – 212";"";"";"1";"";"";"";"";"";"";"";"";"";"";"";"";""
"11";"Nylon";"";"detergents";"";"surfactants & detergents";"1";"recommended";"100";"60 – 70";"";"";"1";"";"";"";"";"";"";"";"";"";"";"";"";""
"12";"Polyesters, Glass Fiber-Reinforced";"";"detergents";"";"surfactants & detergents";"1";"recommended";"10";"70 – 212";"";">7pH";"1";"";"";"";"";"";"";"";"";"";"";"";"";""
"13";"Polyesters, Glass Fiber-Reinforced";"";"detergents";"sulfated";"surfactants & detergents";"1";"recommended";"20 – 50";"70 – 200";"";"";"1";"";"";"";"";"";"";"";"";"";"";"";"";""
"14";"Polyesters, Glass Fiber-Reinforced";"";"detergents";"";"surfactants & detergents";"1";"recommended";"100";"70 – 150";"";"biodegradable";"1";"";"";"";"";"";"";"";"";"";"";"";"";""
"15";"Polyethylene (PE)";"";"detergents";"";"surfactants & detergents";"1";"recommended";"10";"60 – 70";"";"";"1";"";"";"";"";"";"";"";"";"";"";"";"";""
"16";"Polyethylene (PE)";"";"detergents";"";"surfactants & detergents";"3";"not recommended";"10";"70 – 150";"";"heavy duty may stress crack";"1";"";"";"";"";"";"";"";"";"";"";"";"";""
"17";"Polyethylene (PE)";"";"detergents";"";"surfactants & detergents";"1";"recommended";"100";"70 – 150";"";"";"1";"";"";"";"";"";"";"";"";"";"";"";"";""
"18";"Polyphenylene Sulfide (40% Glass-Filled)";"Fortron PPS";"detergents";"";"surfactants & detergents";"1";"recommended";"100";"0 – 200";"<1";"";"11";"";"";"";"";"";"";"";"";"";"";"";"";""
"19";"Polypropylene (PP)";"";"detergents";"";"surfactants & detergents";"1";"recommended";"100";"70 – 150";"";"biodegradable";"1";"";"";"";"";"";"";"";"";"";"";"";"";""
"";"";"";"";"";"";"";"";"";"";"";"";"";"";"";"";"";"";"";"";"";"";"";"";"";""
"";"";"";"";"";"";"";"";"";"";"";"";"";"";"";"";"";"";"";"";"";"";"";"";"";""
"Corrosion Survey Database (COR•SUR) © 2002 NACE International";"";"";"";"";"";"";"";"";"";"";"";"";"";"";"";"";"";"";"";"";"";"";"";"";""

File: data/corrosion_data/TableData - 2024-11-11T004702.310.csv
sep=;
"Title: Corrosion Survey Database (COR•SUR)";"";"";"";"";"";"";"";"";"";"";"";"";"";"";"";"";"";"";"";"";"";"";"";"";""
"Table: Dialkyl sulfates";"";"";"";"";"";"";"";"";"";"";"";"";"";"";"";"";"";"";"";"";"";"";"";"";""
"DOWNLOAD SHOWS ONLY THE DISPLAYED DATA, UP TO 50 ROWS";"";"";"";"";"";"";"";"";"";"";"";"";"";"";"";"";"";"";"";"";"";"";"";"";""
"No.";"material or substance name";"exposure medium";"exposure medium class";"NACE resistance rating (unitless)";"resistance note";"conc. (%)";"temp. (°F)";"test note";"reference";"";"";"";"";"";"";"";"";"";"";"";"";"";"";"";""
"1";"Concrete";"dialkyl sulfates";"surfactants & detergents";"3";"not recommended";"100";"60 – 70";"";"1";"";"";"";"";"";"";"";"";"";"";"";"";"";"";"";""
"2";"Fluorinated Ethylene Propylene Copolymer (FEP)/ Polytetrafluoroethylene (PTFE)";"dialkyl sulfates";"surfactants & detergents";"1";"recommended";"100";"70 – 150";"cyclic immersion; immersed";"1";"";"";"";"";"";"";"";"";"";"";"";"";"";"";"";""
"3";"Glass, Chemical";"dialkyl sulfates";"surfactants & detergents";"1";"recommended";"100";"70 – 250";"";"1";"";"";"";"";"";"";"";"";"";"";"";"";"";"";"";""
"4";"Wood";"dialkyl sulfates";"surfactants & detergents";"2";"questionable";"100";"60 – 70";"permeable";"1";"";"";"";"";"";"";"";"";"";"";"";"";"";"";"";""
"";"";"";"";"";"";"";"";"";"";"";"";"";"";"";"";"";"";"";"";"";"";"";"";"";""
"";"";"";"";"";"";"";"";"";"";"";"";"";"";"";"";"";"";"";"";"";"";"";"";"";""
"Corrosion Survey Database (COR•SUR) © 2002 NACE International";"";"";"";"";"";"";"";"";"";"";"";"";"";"";"";"";"";"";"";"";"";"";"";"";""
"";"";"";"";"";"";"";"";"";"";"";"";"";"";"";"";"";"";"";"";"";"";"";"";"";""
"";"";"";"";"";"";"";"";"";"";"";"";"";"";"";"";"";"";"";"";"";"";"";"";"";""
"";"";"";"";"";"";"";"";"";"";"";"";"";"";"";"";"";"";"";"";"";"";"";"";"";""

File: data/corrosion_data/TableData - 2024-11-11T004731.368.csv
sep=;
"Title: Corrosion Survey Database (COR•SUR)";"";"";"";"";"";"";"";"";"";"";"";"";"";"";"";"";"";"";"";"";"";"";"";"";""
"Table: Nitrotoluenesulfonic acid";"";"";"";"";"";"";"";"";"";"";"";"";"";"";"";"";"";"";"";"";"";"";"";"";""
"DOWNLOAD SHOWS ONLY THE DISPLAYED DATA, UP TO 50 ROWS";"";"";"";"";"";"";"";"";"";"";"";"";"";"";"";"";"";"";"";"";"";"";"";"";""
"No.";"material or substance name";"material synonym";"exposure medium";"exposure medium note";"exposure medium class";"NACE resistance rating (unitless)";"resistance note";"conc. (%)";"temp. (°F)";"exposure time (mo (30))";"reference";"";"";"";"";"";"";"";"";"";"";"";"";"";""
"1";"Chlorendic Unsaturated Polyester, Glass Fiber-Reinforced (190 + 47)";"";"nitrotoluenesulfonic acid";"";"surfactants & detergents";"1";"recommended";"10";"200";"";"16";"";"";"";"";"";"";"";"";"";"";"";"";"";""
"2";"Chlorendic Unsaturated Polyester, Glass Fiber-Reinforced (190 + 47)";"HET acid polyester-Polifos 190 + 47 phr styrene";"nitrotoluenesulfonic acid";"para-";"surfactants & detergents";"1";"recommended";"25";"200";"<6";"16";"";"";"";"";"";"";"";"";"";"";"";"";"";""
"3";"Chlorendic Unsaturated Polyester, Glass Fiber-Reinforced (869 + 44.5)";"HET acid polyester-Polifos 869 + 44.5 phr styrene";"nitrotoluenesulfonic acid";"para-";"surfactants & detergents";"3";"not recommended";"25";"200";"<6";"16";"";"";"";"";"";"";"";"";"";"";"";"";"";""
"4";"Polyesters, Glass Fiber-Reinforced";"";"nitrotoluenesulfonic acid";"";"surfactants & detergents";"3";"not recommended";"20";"70 – 200";"";"1";"";"";"";"";"";"";"";"";"";"";"";"";"";""
"";"";"";"";"";"";"";"";"";"";"";"";"";"";"";"";"";"";"";"";"";"";"";"";"";""
"";"";"";"";"";"";"";"";"";"";"";"";"";"";"";"";"";"";"";"";"";"";"";"";"";""
"Corrosion Survey Database (COR•SUR) © 2002 NACE International";"";"";"";"";"";"";"";"";"";"";"";"";"";"";"";"";"";"";"";"";"";"";"";"";""
"";"";"";"";"";"";"";"";"";"";"";"";"";"";"";"";"";"";"";"";"";"";"";"";"";""
"";"";"";"";"";"";"";"";"";"";"";"";"";"";"";"";"";"";"";"";"";"";"";"";"";""
"";"";"";"";"";"";"";"";"";"";"";"";"";"";"";"";"";"";"";"";"";"";"";"";"";""

File: data/corrosion_data/TableData - 2024-11-11T004746.409.csv
sep=;
"Title: Corrosion Survey Database (COR•SUR)";"";"";"";"";"";"";"";"";"";"";"";"";"";"";"";"";"";"";"";"";"";"";"";"";""
"Table: Phenol sulfonic acid";"";"";"";"";"";"";"";"";"";"";"";"";"";"";"";"";"";"";"";"";"";"";"";"";""
"DOWNLOAD SHOWS ONLY THE DISPLAYED DATA, UP TO 50 ROWS";"";"";"";"";"";"";"";"";"";"";"";"";"";"";"";"";"";"";"";"";"";"";"";"";""
"No.";"material or substance name";"material synonym";"exposure medium";"exposure medium class";"NACE resistance rating (unitless)";"resistance note";"conc. (%)";"temp. (°F)";"exposure time (mo (30))";"test note";"reference";"";"";"";"";"";"";"";"";"";"";"";"";"";""
"1";"Concrete";"";"phenol sulfonic acid";"surfactants & detergents";"3";"not recommended";"10 – 90";"60 – 70";"";"";"1";"";"";"";"";"";"";"";"";"";"";"";"";"";""
"2";"Ethylene Tetrafluoroethylene Copolymer (ETFE)";"Teflon; Hostaflon; Fluon";"phenol sulfonic acid";"surfactants & detergents";"1";"recommended";"5";"250";"<12";"";"10";"";"";"";"";"";"";"";"";"";"";"";"";"";""
"3";"Fluorinated Ethylene Propylene Copolymer (FEP)/ Polytetrafluoroethylene (PTFE)";"";"phenol sulfonic acid";"surfactants & detergents";"1";"recommended";"100";"70 – 150";"";"cyclic immersion; immersed";"1";"";"";"";"";"";"";"";"";"";"";"";"";"";""
"4";"Furfuryl Alcohol Resin, Glass Fiber-Reinforced";"";"phenol sulfonic acid";"surfactants & detergents";"1";"recommended";"100";"70 – 250";">12";"";"1";"";"";"";"";"";"";"";"";"";"";"";"";"";""
"5";"Glass, Chemical";"";"phenol sulfonic acid";"surfactants & detergents";"1";"recommended";"10 – 90";"70 – 212";"";"also with sulfuric acid";"1";"";"";"";"";"";"";"";"";"";"";"";"";"";""
"6";"Polyethylene (PE)";"";"phenol sulfonic acid";"surfactants & detergents";"1";"recommended";">10";"70 – 125";"";"";"1, 21";"";"";"";"";"";"";"";"";"";"";"";"";"";""
"";"";"";"";"";"";"";"";"";"";"";"";"";"";"";"";"";"";"";"";"";"";"";"";"";""
"";"";"";"";"";"";"";"";"";"";"";"";"";"";"";"";"";"";"";"";"";"";"";"";"";""
"Corrosion Survey Database (COR•SUR) © 2002 NACE International";"";"";"";"";"";"";"";"";"";"";"";"";"";"";"";"";"";"";"";"";"";"";"";"";""
"";"";"";"";"";"";"";"";"";"";"";"";"";"";"";"";"";"";"";"";"";"";"";"";"";""

File: data/corrosion_data/TableData - 2024-11-11T004754.553.csv
sep=;
"Title: Corrosion Survey Database (COR•SUR)";"";"";"";"";"";"";"";"";"";"";"";"";"";"";"";"";"";"";"";"";"";"";"";"";""
"Table: Soaps";"";"";"";"";"";"";"";"";"";"";"";"";"";"";"";"";"";"";"";"";"";"";"";"";""
"DOWNLOAD SHOWS ONLY THE DISPLAYED DATA, UP TO 50 ROWS";"";"";"";"";"";"";"";"";"";"";"";"";"";"";"";"";"";"";"";"";"";"";"";"";""
"No.";"material or substance name";"material synonym";"exposure medium";"exposure medium class";"NACE resistance rating (unitless)";"resistance note";"conc. (%)";"temp. (°F)";"exposure time (mo (30))";"test note";"reference";"";"";"";"";"";"";"";"";"";"";"";"";"";""
"1";"Acetal Resins (Polyoxymethylene)";"";"soaps";"surfactants & detergents";"1";"recommended";"50";"70 – 150";"";"";"1";"";"";"";"";"";"";"";"";"";"";"";"";"";""
"2";"Acrylonitrile Butadiene Styrene Polymer (ABS)";"";"soaps";"surfactants & detergents";"1";"recommended";"100";"70 – 150";"";"";"1";"";"";"";"";"";"";"";"";"";"";"";"";"";""
"3";"Cellulose Acetate";"";"soaps";"surfactants & detergents";"1";"recommended";"100";"175 – 200";"<1";"";"1";"";"";"";"";"";"";"";"";"";"";"";"";"";""
"4";"Cellulose Acetate Butyrate";"";"soaps";"surfactants & detergents";"1";"recommended";"100";"60 – 70";"<1";"";"1";"";"";"";"";"";"";"";"";"";"";"";"";"";""
"5";"Chlorendic Unsaturated Polyester, Glass Fiber-Reinforced (190 + 47)";"HET acid polyester-Polifos 190 + 47 phr styrene";"soaps";"surfactants & detergents";"1";"recommended";"2";"70";"<6";"solution";"16";"";"";"";"";"";"";"";"";"";"";"";"";"";""
"6";"Chlorinated Polyvinyl Chloride (CPVC)";"";"soaps";"surfactants & detergents";"1";"recommended";"100";"70 – 212";"";"";"1, 20";"";"";"";"";"";"";"";"";"";"";"";"";"";""
"7";"Chlorosulfonated Polyethylene";"";"soaps";"surfactants & detergents";"1";"recommended";"50";"70 – 150";"";"";"1";"";"";"";"";"";"";"";"";"";"";"";"";"";""
"8";"Concrete";"";"soaps";"surfactants & detergents";"1";"recommended";">10";"60 – 70";"";"";"1";"";"";"";"";"";"";"";"";"";"";"";"";"";""
"9";"Epoxy Resin, Glass Fiber- Reinforced";"";"soaps";"surfactants & detergents";"1";"recommended";">10";"70 – 212";"";"";"1, 24";"";"";"";"";"";"";"";"";"";"";"";"";"";""
"10";"Fluororubber";"";"soaps";"surfactants & detergents";"1";"recommended";"10 – 50";"70 – 150";"";"";"1";"";"";"";"";"";"";"";"";"";"";"";"";"";""
"11";"Glass, Chemical";"";"soaps";"surfactants & detergents";"1";"recommended";"10 – 90";"70 – 212";"";"";"1";"";"";"";"";"";"";"";"";"";"";"";"";"";""
"12";"Nylon";"";"soaps";"surfactants & detergents";"1";"recommended";"10";"60 – 150";"";"";"1";"";"";"";"";"";"";"";"";"";"";"";"";"";""
"13";"Nylon";"";"soaps";"surfactants & detergents";"1";"recommended";">10";"70 – 150";"";"";"1";"";"";"";"";"";"";"";"";"";"";"";"";"";""
"14";"Nylon";"";"soaps";"surfactants & detergents";"1";"recommended";"100";"60 – 150";"";"";"1";"";"";"";"";"";"";"";"";"";"";"";"";"";""
"15";"Polychloroprene";"";"soaps";"surfactants & detergents";"1";"recommended";"50";"70 – 150";"";"";"1";"";"";"";"";"";"";"";"";"";"";"";"";"";""
"16";"Polyethylene (PE)";"";"soaps";"surfactants & detergents";"1";"recommended; may stress crack";"10";"70 – 125";"";"";"1";"";"";"";"";"";"";"";"";"";"";"";"";"";""
"17";"Polyethylene (PE)";"";"soaps";"surfactants & detergents";"1";"recommended";"10 – 90";"70 – 125";"";"";"1";"";"";"";"";"";"";"";"";"";"";"";"";"";""
"18";"Polyethylene (PE)";"";"soaps";"surfactants & detergents";"3";"not recommended";"10 – 90";"125 – 150";"";"";"1";"";"";"";"";"";"";"";"";"";"";"";"";"";""
"19";"Polymethyl Methacrylate (PMMA)";"";"soaps";"surfactants & detergents";"1";"recommended";">10";"70 – 212";"";"";"1";"";"";"";"";"";"";"";"";"";"";"";"";"";""
"20";"Polypropylene (PP)";"";"soaps";"surfactants & detergents";"1";"recommended";"5";"70 – 150";"<6";"";"1";"";"";"";"";"";"";"";"";"";"";"";"";"";""
"21";"Polypropylene (PP)";"";"soaps";"surfactants & detergents";"1";"recommended";"90";"60 – 150";"";"";"1";"";"";"";"";"";"";"";"";"";"";"";"";"";""
"22";"Polyvinyl Chloride (PVC)";"";"soaps";"surfactants & detergents";"1";"recommended";"100";"70 – 150";"";"";"1";"";"";"";"";"";"";"";"";"";"";"";"";"";""
"23";"Rubber, Butyl (BR)";"";"soaps";"surfactants & detergents";"1";"recommended";"50";"70 – 150";"";"";"1";"";"";"";"";"";"";"";"";"";"";"";"";"";""
"24";"Rubber, Natural (NR)";"";"soaps";"surfactants & detergents";"1";"recommended";"60";"70 – 150";"";"";"1";"";"";"";"";"";"";"";"";"";"";"";"";"";""
"25";"Styrene Acrylonitrile Copolymer (SAN)";"";"soaps";"surfactants & detergents";"1";"recommended";"100";"70 – 80";"";"";"1";"";"";"";"";"";"";"";"";"";"";"";"";"";""
"26";"Wood";"";"soaps";"surfactants & detergents";"1";"recommended";">10";"70 – 212";"";"slight attack in time";"1";"";"";"";"";"";"";"";"";"";"";"";"";"";""
"";"";"";"";"";"";"";"";"";"";"";"";"";"";"";"";"";"";"";"";"";"";"";"";"";""
"";"";"";"";"";"";"";"";"";"";"";"";"";"";"";"";"";"";"";"";"";"";"";"";"";""
"Corrosion Survey Database (COR•SUR) © 2002 NACE International";"";"";"";"";"";"";"";"";"";"";"";"";"";"";"";"";"";"";"";"";"";"";"";"";""

File: data/corrosion_data/TableData - 2024-11-11T004842.748.csv
sep=;
"Title: Corrosion Survey Database (COR•SUR)";"";"";"";"";"";"";"";"";"";"";"";"";"";"";"";"";"";"";"";"";"";"";"";"";""
"Table: Toluenesulfonic acid";"";"";"";"";"";"";"";"";"";"";"";"";"";"";"";"";"";"";"";"";"";"";"";"";""
"DOWNLOAD SHOWS ONLY THE DISPLAYED DATA, UP TO 50 ROWS";"";"";"";"";"";"";"";"";"";"";"";"";"";"";"";"";"";"";"";"";"";"";"";"";""
"No.";"material or substance name";"material synonym";"exposure medium";"exposure medium class";"NACE resistance rating (unitless)";"resistance note";"conc. (%)";"temp. (°F)";"exposure time (mo (30))";"reference";"";"";"";"";"";"";"";"";"";"";"";"";"";"";""
"1";"Ethylene Tetrafluoroethylene Copolymer (ETFE)";"Teflon; Hostaflon; Fluon";"toluenesulfonic acid";"surfactants & detergents";"1";"recommended";"5";"250 – 350";">12";"10";"";"";"";"";"";"";"";"";"";"";"";"";"";"";""
"2";"Ethylene Tetrafluoroethylene Copolymer (ETFE)";"";"toluenesulfonic acid";"surfactants & detergents";"1";"recommended";"100";"250 – 350";"";"10";"";"";"";"";"";"";"";"";"";"";"";"";"";"";""
"3";"Furfuryl Alcohol Resin, Glass Fiber-Reinforced";"";"toluenesulfonic acid";"surfactants & detergents";"1";"recommended";"100";"70 – 250";">12";"1";"";"";"";"";"";"";"";"";"";"";"";"";"";"";""
"4";"Phenolic Resins, Asbestos-Reinforced";"";"toluenesulfonic acid";"surfactants & detergents";"1";"recommended";"100";"70 – 250";"";"1";"";"";"";"";"";"";"";"";"";"";"";"";"";"";""
"5";"Polyesters, Glass Fiber-Reinforced";"";"toluenesulfonic acid";"surfactants & detergents";"3";"not recommended";"20";"70 – 200";"";"1";"";"";"";"";"";"";"";"";"";"";"";"";"";"";""
"6";"Vinyl Ester Resins";"";"toluenesulfonic acid";"surfactants & detergents";"3";"not recommended";"any";"70 – 210";"";"7";"";"";"";"";"";"";"";"";"";"";"";"";"";"";""
"";"";"";"";"";"";"";"";"";"";"";"";"";"";"";"";"";"";"";"";"";"";"";"";"";""
"";"";"";"";"";"";"";"";"";"";"";"";"";"";"";"";"";"";"";"";"";"";"";"";"";""
"Corrosion Survey Database (COR•SUR) © 2002 NACE International";"";"";"";"";"";"";"";"";"";"";"";"";"";"";"";"";"";"";"";"";"";"";"";"";""
"";"";"";"";"";"";"";"";"";"";"";"";"";"";"";"";"";"";"";"";"";"";"";"";"";""

File: data/corrosion_data/TableData - 2024-11-11T004847.267.csv
sep=;
"Title: Corrosion Survey Database (COR•SUR)";"";"";"";"";"";"";"";"";"";"";"";"";"";"";"";"";"";"";"";"";"";"";"";"";""
"Table: Ammonium thiocyanate";"";"";"";"";"";"";"";"";"";"";"";"";"";"";"";"";"";"";"";"";"";"";"";"";""
"DOWNLOAD SHOWS ONLY THE DISPLAYED DATA, UP TO 50 ROWS";"";"";"";"";"";"";"";"";"";"";"";"";"";"";"";"";"";"";"";"";"";"";"";"";""
"No.";"material or substance name";"material synonym";"exposure medium";"exposure medium synonym";"exposure medium note";"exposure medium CAS RN";"exposure medium formula";"exposure medium class";"NACE resistance rating (unitless)";"resistance note";"conc. (%)";"temp. (°F)";"exposure time (mo (30))";"test note";"reference";"";"";"";"";"";"";"";"";"";""
"1";"Acrylonitrile Butadiene Styrene Polymer (ABS)";"";"ammonium thiocyanate";"ammonium rhodanide";"";"1762-95-4";"CH4N2S";"salts";"1";"recommended";"100";"70 – 150";"";"";"1";"";"";"";"";"";"";"";"";"";""
"2";"Carbon-Graphite Composites";"";"ammonium thiocyanate";"ammonium rhodanide";"";"1762-95-4";"CH4N2S";"salts";"1";"recommended";"10 – 60";"70 – 212";"";"";"1";"";"";"";"";"";"";"";"";"";""
"3";"Chlorendic Unsaturated Polyester, Glass Fiber-Reinforced (190 + 47)";"HET acid polyester-Polifos 190 + 47 phr styrene";"ammonium thiocyanate";"ammonium rhodanide";"";"1762-95-4";"CH4N2S";"salts";"1";"recommended";"20";"150 – 212";"<6";"";"16";"";"";"";"";"";"";"";"";"";""
"4";"Chlorinated Polyvinyl Chloride (CPVC)";"";"ammonium thiocyanate";"ammonium rhodanide";"";"1762-95-4";"CH4N2S";"salts";"1";"recommended";"100";"70 – 212";"";"";"1, 20";"";"";"";"";"";"";"";"";"";""
"5";"Concrete";"";"ammonium thiocyanate";"ammonium rhodanide";"";"1762-95-4";"CH4N2S";"salts";"1";"recommended";"10";"60 – 70";"";"";"1";"";"";"";"";"";"";"";"";"";""
"6";"Epoxy Resin, Glass Fiber- Reinforced";"";"ammonium thiocyanate";"ammonium rhodanide";"saturated";"1762-95-4";"CH4N2S";"salts";"1";"recommended";">10";"70 – 212";"";"";"1, 19";"";"";"";"";"";"";"";"";"";""
"7";"Fluororubber";"";"ammonium thiocyanate";"ammonium rhodanide";"";"1762-95-4";"CH4N2S";"salts";"1";"recommended";"10 – 90";"70 – 150";"";"";"1";"";"";"";"";"";"";"";"";"";""
"8";"Glass, Chemical";"";"ammonium thiocyanate";"ammonium rhodanide";"";"1762-95-4";"CH4N2S";"salts";"1";"recommended";">10";"70 – 212";"";"";"1";"";"";"";"";"";"";"";"";"";""
"9";"Polyesters, Glass Fiber-Reinforced";"";"ammonium thiocyanate";"ammonium rhodanide";"";"1762-95-4";"CH4N2S";"salts";"1";"recommended";"20";"150 – 200";"";"also with hydrochloric acid";"1";"";"";"";"";"";"";"";"";"";""
"10";"Polyesters, Glass Fiber-Reinforced";"";"ammonium thiocyanate";"ammonium rhodanide";"";"1762-95-4";"CH4N2S";"salts";"1";"recommended";"50";"60 – 70";"";"";"1";"";"";"";"";"";"";"";"";"";""
"11";"Polyethylene (PE)";"";"ammonium thiocyanate";"ammonium rhodanide";"saturated";"1762-95-4";"CH4N2S";"salts";"1";"recommended";"100";"70 – 150";"";"";"1, 21";"";"";"";"";"";"";"";"";"";""
"12";"Polymethyl Methacrylate (PMMA)";"";"ammonium thiocyanate";"ammonium rhodanide";"";"1762-95-4";"CH4N2S";"salts";"1";"recommended";">10";"70 – 150";"";"";"1";"";"";"";"";"";"";"";"";"";""
"13";"Polypropylene (PP)";"";"ammonium thiocyanate";"ammonium rhodanide";"saturated";"1762-95-4";"CH4N2S";"salts";"1";"recommended";">10";"60 – 150";"<6";"";"1";"";"";"";"";"";"";"";"";"";""
"14";"Polyvinyl Chloride (PVC)";"";"ammonium thiocyanate";"ammonium rhodanide";"";"1762-95-4";"CH4N2S";"salts";"1";"recommended";"100";"70 – 150";"";"";"1";"";"";"";"";"";"";"";"";"";""
"15";"Polyvinylidene Chloride (PVDC)";"Saran brand resin";"ammonium thiocyanate";"ammonium rhodanide";"";"1762-95-4";"CH4N2S";"salts";"1";"recommended";"100";"150";"";"";"6";"";"";"";"";"";"";"";"";"";""
"16";"Wood";"";"ammonium thiocyanate";"ammonium rhodanide";"";"1762-95-4";"CH4N2S";"salts";"1";"recommended";">10";"60 – 70";"";"also in ammonium cyanate or cyanide";"1";"";"";"";"";"";"";"";"";"";""
"";"";"";"";"";"";"";"";"";"";"";"";"";"";"";"";"";"";"";"";"";"";"";"";"";""
"";"";"";"";"";"";"";"";"";"";"";"";"";"";"";"";"";"";"";"";"";"";"";"";"";""
"Corrosion Survey Database (COR•SUR) © 2002 NACE International";"";"";"";"";"";"";"";"";"";"";"";"";"";"";"";"";"";"";"";"";"";"";"";"";""

File: data/corrosion_data/TableData - 2024-11-11T004851.349.csv
sep=;
"Title: Corrosion Survey Database (COR•SUR)";"";"";"";"";"";"";"";"";"";"";"";"";"";"";"";"";"";"";"";"";"";"";"";"";""
"Table: Sodium thiocyanate";"";"";"";"";"";"";"";"";"";"";"";"";"";"";"";"";"";"";"";"";"";"";"";"";""
"DOWNLOAD SHOWS ONLY THE DISPLAYED DATA, UP TO 50 ROWS";"";"";"";"";"";"";"";"";"";"";"";"";"";"";"";"";"";"";"";"";"";"";"";"";""
"No.";"material or substance name";"exposure medium";"exposure medium note";"exposure medium CAS RN";"exposure medium formula";"exposure medium class";"NACE resistance rating (unitless)";"resistance note";"conc. (%)";"temp. (°F)";"exposure time (mo (30))";"reference";"";"";"";"";"";"";"";"";"";"";"";"";""
"1";"Concrete";"sodium thiocyanate";"";"540-72-7";"CNNaS";"salts";"1";"recommended";"10 – 20";"60 – 70";"";"1";"";"";"";"";"";"";"";"";"";"";"";"";""
"2";"Epoxy Resin, Asbestos/ Glass Fiber- Reinforced";"sodium thiocyanate";"";"540-72-7";"CNNaS";"salts";"1";"recommended; over 3 years";">10";"50 – 200";">12";"1";"";"";"";"";"";"";"";"";"";"";"";"";""
"3";"Epoxy Resin, Glass Fiber- Reinforced";"sodium thiocyanate";"";"540-72-7";"CNNaS";"salts";"1";"recommended";">10";"70 – 212";"";"1, 19";"";"";"";"";"";"";"";"";"";"";"";"";""
"4";"Epoxy Resin, Glass Fiber- Reinforced";"sodium thiocyanate";"saturated";"540-72-7";"CNNaS";"salts";"1";"recommended";"100";"70 – 212";"";"1, 19";"";"";"";"";"";"";"";"";"";"";"";"";""
"5";"Glassed Steel";"sodium thiocyanate";"";"540-72-7";"CNNaS";"salts";"1";"recommended; questionable ";">10";"50 – 300";"";"1";"";"";"";"";"";"";"";"";"";"";"";"";""
"6";"Polyethylene (PE)";"sodium thiocyanate";"";"540-72-7";"CNNaS";"salts";"1";"recommended";"10 – 90";"70 – 150";"";"1, 21";"";"";"";"";"";"";"";"";"";"";"";"";""
"7";"Wood";"sodium thiocyanate";"";"540-72-7";"CNNaS";"salts";"1";"recommended";"10 – 90";"70 – 212";"";"1";"";"";"";"";"";"";"";"";"";"";"";"";""
"";"";"";"";"";"";"";"";"";"";"";"";"";"";"";"";"";"";"";"";"";"";"";"";"";""
"";"";"";"";"";"";"";"";"";"";"";"";"";"";"";"";"";"";"";"";"";"";"";"";"";""
"Corrosion Survey Database (COR•SUR) © 2002 NACE International";"";"";"";"";"";"";"";"";"";"";"";"";"";"";"";"";"";"";"";"";"";"";"";"";""

File: data/corrosion_data/TableData - 2024-11-11T004918.177.csv
sep=;
"Title: Corrosion Survey Database (COR•SUR)";"";"";"";"";"";"";"";"";"";"";"";"";"";"";"";"";"";"";"";"";"";"";"";"";""
"Table: Steam";"";"";"";"";"";"";"";"";"";"";"";"";"";"";"";"";"";"";"";"";"";"";"";"";""
"DOWNLOAD SHOWS ONLY THE DISPLAYED DATA, UP TO 50 ROWS";"";"";"";"";"";"";"";"";"";"";"";"";"";"";"";"";"";"";"";"";"";"";"";"";""
"No.";"material or substance name";"material synonym";"exposure medium";"exposure medium note";"exposure medium class";"NACE resistance rating (unitless)";"resistance note";"conc. (%)";"temp. (°F)";"exposure time (mo (30))";"test note";"reference";"";"";"";"";"";"";"";"";"";"";"";"";""
"1";"Carbon-Graphite Composites";"";"steam";"gas";"water & wastewater";"1";"recommended";"100";"200 – 225";"";"";"1";"";"";"";"";"";"";"";"";"";"";"";"";""
"2";"Carbon-Graphite Composites";"";"steam";"gas";"water & wastewater";"1";"recommended";"100";"225 – 250";"";"~170°C (338°F)";"1";"";"";"";"";"";"";"";"";"";"";"";"";""
"3";"Chlorendic Unsaturated Polyester, Glass Fiber-Reinforced (190 + 47)";"HET acid polyester-Polifos 190 + 47 phr styrene";"steam";"gas";"water & wastewater";"1";"recommended";"100";"135";"<6";"small amounts of ammonia, phosphoric acid, and fluorine";"16";"";"";"";"";"";"";"";"";"";"";"";"";""
"4";"Chlorendic Unsaturated Polyester, Glass Fiber-Reinforced (190 + 47)";"HET acid polyester-Polifos 190 + 47 phr styrene";"steam";"gas";"water & wastewater";"1";"recommended";"100";"212";"";"trace amount of ammonia";"16";"";"";"";"";"";"";"";"";"";"";"";"";""
"5";"Chlorosulfonated Polyethylene";"";"steam";"gas";"water & wastewater";"3";"not recommended";"100";"212 – 250";"";"";"1";"";"";"";"";"";"";"";"";"";"";"";"";""
"6";"Concrete";"";"steam";"gas";"water & wastewater";"1";"recommended";"100";"212 – 225";"";"";"1";"";"";"";"";"";"";"";"";"";"";"";"";""
"7";"Concrete";"";"steam";"gas";"water & wastewater";"1";"recommended";"100";"225 – 392";"";"";"1";"";"";"";"";"";"";"";"";"";"";"";"";""
"8";"Ethylene Tetrafluoroethylene Copolymer (ETFE)";"Teflon; Hostaflon; Fluon";"steam";"gas";"water & wastewater";"1";"recommended";"100";"250 – 325";">12";"";"10";"";"";"";"";"";"";"";"";"";"";"";"";""
"9";"Ethylene Tetrafluoroethylene Copolymer (ETFE)";"";"steam";"gas";"water & wastewater";"1";"recommended; barrier linings recommended to 177°C (350°F)";"100";"325 – 400";"";"";"10";"";"";"";"";"";"";"";"";"";"";"";"";""
"10";"Fluororubber";"";"steam";"gas";"water & wastewater";"3";"not recommended";"100";"200 – 250";"";"";"1";"";"";"";"";"";"";"";"";"";"";"";"";""
"11";"Glass, Chemical";"";"steam";"gas";"water & wastewater";"3";"not recommended";"100";"70 – 225";"<1";"~135 psi";"1";"";"";"";"";"";"";"";"";"";"";"";"";""
"12";"Glass, Chemical";"";"steam";"gas";"water & wastewater";"3";"not recommended; weathering adversely affected, chemical resistance improved";"100";"225 – 250";"";"";"1";"";"";"";"";"";"";"";"";"";"";"";"";""
"13";"Polypropylene (PP)";"";"steam";"gas";"water & wastewater";"1";"recommended";"100";"200 – 250";"<6";"";"1";"";"";"";"";"";"";"";"";"";"";"";"";""
"14";"Wood";"";"steam";"gas";"water & wastewater";"3";"not recommended";"100";"212 – 250";"";"pressure";"1";"";"";"";"";"";"";"";"";"";"";"";"";""
"";"";"";"";"";"";"";"";"";"";"";"";"";"";"";"";"";"";"";"";"";"";"";"";"";""
"";"";"";"";"";"";"";"";"";"";"";"";"";"";"";"";"";"";"";"";"";"";"";"";"";""
"Corrosion Survey Database (COR•SUR) © 2002 NACE International";"";"";"";"";"";"";"";"";"";"";"";"";"";"";"";"";"";"";"";"";"";"";"";"";""

File: data/corrosion_data/TableData - 2024-11-11T004923.776.csv
sep=;
"Title: Corrosion Survey Database (COR•SUR)";"";"";"";"";"";"";"";"";"";"";"";"";"";"";"";"";"";"";"";"";"";"";"";"";""
"Table: Water";"";"";"";"";"";"";"";"";"";"";"";"";"";"";"";"";"";"";"";"";"";"";"";"";""
"DOWNLOAD SHOWS ONLY THE DISPLAYED DATA, UP TO 50 ROWS";"";"";"";"";"";"";"";"";"";"";"";"";"";"";"";"";"";"";"";"";"";"";"";"";""
"No.";"material or substance name";"material synonym";"exposure medium";"exposure medium note";"exposure medium CAS RN";"exposure medium formula";"exposure medium class";"NACE resistance rating (unitless)";"resistance note";"conc. (%)";"temp. (°F)";"exposure time (mo (30))";"test note";"reference";"";"";"";"";"";"";"";"";"";"";""
"1";"Chlorendic Unsaturated Polyester, Glass Fiber-Reinforced (190 + 47)";"HET acid polyester-Polifos 190 + 47 phr styrene";"water";"";"7732-18-5";"H2O";"water & wastewater";"1";"recommended";"100";"125";"";"pH 3, pH 7, pH 10";"16";"";"";"";"";"";"";"";"";"";"";""
"2";"Chlorendic Unsaturated Polyester, Glass Fiber-Reinforced (190 + 47)";"HET acid polyester-Polifos 190 + 47 phr styrene";"water";"";"7732-18-5";"H2O";"water & wastewater";"1";"recommended";"100";"212";"<6";"steam condensate, also distilled";"16";"";"";"";"";"";"";"";"";"";"";""
"3";"Chlorendic Unsaturated Polyester, Glass Fiber-Reinforced (869 + 44.5)";"HET acid polyester-Polifos 869 + 44.5 phr styrene";"water";"city water";"7732-18-5";"H2O";"water & wastewater";"1";"recommended";"100";"30";"<6";"";"16";"";"";"";"";"";"";"";"";"";"";""
"4";"Chlorendic Unsaturated Polyester, Glass Fiber-Reinforced (869 + 44.5)";"HET acid polyester-Polifos 869 + 44.5 phr styrene";"water";"city water";"7732-18-5";"H2O";"water & wastewater";"1";"recommended";"100";"70";"";"";"16";"";"";"";"";"";"";"";"";"";"";""
"5";"Chlorendic Unsaturated Polyester, Glass Fiber-Reinforced (869 + 44.5)";"HET acid polyester-Polifos 869 + 44.5 phr styrene";"water";"distilled";"7732-18-5";"H2O";"water & wastewater";"1";"recommended";"100";"150";"";"";"16";"";"";"";"";"";"";"";"";"";"";""
"6";"Polyphenylene Sulfide, Glass Fiber-Reinforced";"Ryton PPS R-4";"water";"";"7732-18-5";"H2O";"water & wastewater";"1";"recommended";"100";"171";"<12";"";"18";"";"";"";"";"";"";"";"";"";"";""
"7";"Polyphenylene Sulfide, Glass Fiber-Reinforced";"";"water";"";"7732-18-5";"H2O";"water & wastewater";"2";"questionable";"100";"200";"";"";"18";"";"";"";"";"";"";"";"";"";"";""
"8";"Polyvinylidene Chloride (PVDC)";"Saran brand resin";"water";"";"7732-18-5";"H2O";"water & wastewater";"1";"recommended";"100";"175";"";"";"6";"";"";"";"";"";"";"";"";"";"";""
"9";"Acetal Resins (Polyoxymethylene)";"";"water";"fresh water";"7732-18-5";"H2O";"water & wastewater";"1";"recommended";"100";"70 – 150";"";"";"1";"";"";"";"";"";"";"";"";"";"";""
"10";"Acetal Resins (Polyoxymethylene)";"";"water";"fresh water";"7732-18-5";"H2O";"water & wastewater";"3";"not recommended";"100";"150 – 212";"";"";"1";"";"";"";"";"";"";"";"";"";"";""
"11";"Acrylonitrile Butadiene Styrene Polymer (ABS)";"";"water";"fresh water";"7732-18-5";"H2O";"water & wastewater";"1";"recommended";"100";"70 – 212";"";"";"1";"";"";"";"";"";"";"";"";"";"";""
"12";"Carbon-Graphite Composites";"";"water";"fresh water";"7732-18-5";"H2O";"water & wastewater";"1";"recommended";"100";"70 – 212";"";"";"1";"";"";"";"";"";"";"";"";"";"";""
"13";"Cellulose Acetate";"";"water";"fresh water";"7732-18-5";"H2O";"water & wastewater";"3";"not recommended; weight gain";"100";"60 – 70";">12";"";"1";"";"";"";"";"";"";"";"";"";"";""
"14";"Cellulose Acetate Butyrate";"";"water";"fresh water";"7732-18-5";"H2O";"water & wastewater";"1";"recommended";"100";"60 – 70";"";"";"1";"";"";"";"";"";"";"";"";"";"";""
"15";"Chlorosulfonated Polyethylene";"";"water";"fresh water";"7732-18-5";"H2O";"water & wastewater";"1";"recommended";"100";"70 – 212";"";"chlorinated";"1";"";"";"";"";"";"";"";"";"";"";""
"16";"Concrete";"";"water";"fresh water";"7732-18-5";"H2O";"water & wastewater";"2";"questionable";"100";"60 – 70";"";"~7pH; no sulfates; low carbon dioxide";"1";"";"";"";"";"";"";"";"";"";"";""
"17";"Epoxy Resin, Asbestos/ Glass Fiber- Reinforced";"";"water";"fresh water";"7732-18-5";"H2O";"water & wastewater";"1";"recommended; over 3 years";">10";"75 – 250";">12";"";"1";"";"";"";"";"";"";"";"";"";"";""
"18";"Epoxy Resin, Glass Fiber- Reinforced";"";"water";"fresh water";"7732-18-5";"H2O";"water & wastewater";"1";"recommended";"100";"70 – 250";"";"";"1, 24";"";"";"";"";"";"";"";"";"";"";""
"19";"Ethylene Tetrafluoroethylene Copolymer (ETFE)";"";"water";"fresh water";"7732-18-5";"H2O";"water & wastewater";"1";"recommended; steady state reached in one week exposure";"100";"70 – 195";"";"";"1, 22";"";"";"";"";"";"";"";"";"";"";""
"20";"Ethylene Tetrafluoroethylene Copolymer (ETFE)";"";"water";"fresh water";"7732-18-5";"H2O";"water & wastewater";"1";"recommended; 75% of tensile strength retained ";"100";"195 – 212";"";"";"1, 22";"";"";"";"";"";"";"";"";"";"";""
"21";"Fluorinated Ethylene Propylene Copolymer (FEP)/ Polytetrafluoroethylene (PTFE)";"";"water";"fresh water";"7732-18-5";"H2O";"water & wastewater";"1";"recommended";"100";"70 – 150";"";"immersed, cyclic immersion";"1, 22";"";"";"";"";"";"";"";"";"";"";""
"22";"Fluorinated Ethylene Propylene Copolymer (FEP)/ Polytetrafluoroethylene (PTFE)";"";"water";"fresh water";"7732-18-5";"H2O";"water & wastewater";"1";"recommended";"100";"150 – 212";"";"";"1, 22";"";"";"";"";"";"";"";"";"";"";""
"23";"Fluororubber";"";"water";"fresh water";"7732-18-5";"H2O";"water & wastewater";"1";"recommended";"100";"70 – 212";"";"chlorinated";"1";"";"";"";"";"";"";"";"";"";"";""
"24";"Furfuryl Alcohol Resin, Glass Fiber-Reinforced";"";"water";"fresh water";"7732-18-5";"H2O";"water & wastewater";"1";"recommended";"100";"70 – 212";">12";"";"1";"";"";"";"";"";"";"";"";"";"";""
"25";"Glass, Chemical";"";"water";"fresh water";"7732-18-5";"H2O";"water & wastewater";"1";"recommended";"100";"70 – 500";"<1";"no absorption or swelling";"1";"";"";"";"";"";"";"";"";"";"";""
"26";"Nylon";"";"water";"fresh water";"7732-18-5";"H2O";"water & wastewater";"1";"recommended";"100";"70 – 150";"";"";"1";"";"";"";"";"";"";"";"";"";"";""
"27";"Polychloroprene";"";"water";"fresh water";"7732-18-5";"H2O";"water & wastewater";"1";"recommended";"100";"70 – 212";"";"";"1";"";"";"";"";"";"";"";"";"";"";""
"28";"Polyesters, Glass Fiber-Reinforced";"";"water";"fresh water";"7732-18-5";"H2O";"water & wastewater";"1";"recommended";"100";"32 – 70";"";"recirculated cooling";"1";"";"";"";"";"";"";"";"";"";"";""
"29";"Polyethylene (PE)";"";"water";"fresh water";"7732-18-5";"H2O";"water & wastewater";"1";"recommended";"100";"60 – 150";"<1";"";"1, 8";"";"";"";"";"";"";"";"";"";"";""
"30";"Polyphenylene Sulfide (40% Glass-Filled)";"Fortron PPS";"water";"fresh water";"7732-18-5";"H2O";"water & wastewater";"1";"recommended";"100";"0 – 200";"<1";"";"11";"";"";"";"";"";"";"";"";"";"";""
"31";"Polypropylene (PP)";"";"water";"fresh water, vapor";"7732-18-5";"H2O";"water & wastewater";"1";"recommended";"100";">212";"<6";"";"1";"";"";"";"";"";"";"";"";"";"";""
"32";"Polyvinyl Chloride (PVC)";"";"water";"fresh water";"7732-18-5";"H2O";"water & wastewater";"1";"recommended";"100";"70 – 150";"";"";"1";"";"";"";"";"";"";"";"";"";"";""
"33";"Polyvinylidene Fluoride (PVDF)";"Kynar";"water";"fresh water";"7732-18-5";"H2O";"water & wastewater";"1";"recommended";"100";"70 – 285";">12";"";"1, 17";"";"";"";"";"";"";"";"";"";"";""
"34";"Rubber, Butyl (BR)";"";"water";"fresh water";"7732-18-5";"H2O";"water & wastewater";"1";"recommended";"100";"70 – 212";"";"chlorinated";"1";"";"";"";"";"";"";"";"";"";"";""
"35";"Rubber, Natural (NR)";"";"water";"fresh water";"7732-18-5";"H2O";"water & wastewater";"1";"recommended";"100";"70 – 150";"";"chlorinated";"1";"";"";"";"";"";"";"";"";"";"";""
"36";"Rubber, Natural (NR)";"";"water";"fresh water";"7732-18-5";"H2O";"water & wastewater";"3";"not recommended";"100";"150 – 212";"";"";"1";"";"";"";"";"";"";"";"";"";"";""
"37";"Vinyl Ester Resins";"";"water";"fresh water";"7732-18-5";"H2O";"water & wastewater";"1";"recommended";"100";"32 – 180";"";"";"7";"";"";"";"";"";"";"";"";"";"";""
"38";"Vinyl-Modified Polybutadiene";"";"water";"fresh water";"7732-18-5";"H2O";"water & wastewater";"1";"recommended";"100";"70 – 212";"<1";"";"1";"";"";"";"";"";"";"";"";"";"";""
"39";"Acetal Resins (Polyoxymethylene)";"";"water";"high purity";"7732-18-5";"H2O";"water & wastewater";"1";"recommended";"100";"70 – 85";"[>12]";"";"1";"";"";"";"";"";"";"";"";"";"";""
"40";"Acetal Resins (Polyoxymethylene)";"";"water";"high purity";"7732-18-5";"H2O";"water & wastewater";"1";"recommended";"100";"85 – 150";"";"";"1";"";"";"";"";"";"";"";"";"";"";""
"41";"Acetal Resins (Polyoxymethylene)";"";"water";"high purity";"7732-18-5";"H2O";"water & wastewater";"3";"not recommended";"100";"150 – 175";"";"";"1";"";"";"";"";"";"";"";"";"";"";""
"42";"Acetal Resins (Polyoxymethylene)";"";"water";"high purity";"7732-18-5";"H2O";"water & wastewater";"3";"not recommended; discolored, >12 months";"100";"175 – 212";"";"";"1";"";"";"";"";"";"";"";"";"";"";""
"43";"Acrylonitrile Butadiene Styrene Polymer (ABS)";"";"water";"high purity";"7732-18-5";"H2O";"water & wastewater";"1";"recommended; weight gain, >12 months";"100";"70 – 135";"";"";"1";"";"";"";"";"";"";"";"";"";"";""
"44";"Acrylonitrile Butadiene Styrene Polymer (ABS)";"";"water";"high purity";"7732-18-5";"H2O";"water & wastewater";"1";"recommended; weight gain, >12 months";"100";"135 – 150";"";"";"1";"";"";"";"";"";"";"";"";"";"";""
"45";"Chlorinated Polyvinyl Chloride (CPVC)";"";"water";"high purity";"7732-18-5";"H2O";"water & wastewater";"1";"recommended";"100";"70 – 180";"";"";"1, 4";"";"";"";"";"";"";"";"";"";"";""
"46";"Chlorinated Polyvinyl Chloride (CPVC)";"";"water";"high purity";"7732-18-5";"H2O";"water & wastewater";"3";"not recommended";"100";"180 – 195";"";"";"1, 4";"";"";"";"";"";"";"";"";"";"";""
"47";"Chlorinated Polyvinyl Chloride (CPVC)";"";"water";"high purity";"7732-18-5";"H2O";"water & wastewater";"3";"not recommended; weight gain ";"100";"195 – 212";"";"";"1, 4";"";"";"";"";"";"";"";"";"";"";""
"48";"Chlorosulfonated Polyethylene";"";"water";"high purity";"7732-18-5";"H2O";"water & wastewater";"1";"recommended";"100";"70 – 212";"";"";"1";"";"";"";"";"";"";"";"";"";"";""
"49";"Concrete";"";"water";"high purity";"7732-18-5";"H2O";"water & wastewater";"3";"not recommended";"100";"60 – 70";"";"";"1";"";"";"";"";"";"";"";"";"";"";""
"50";"Epoxy Resin, Asbestos/ Glass Fiber- Reinforced";"";"water";"high purity";"7732-18-5";"H2O";"water & wastewater";"1";"recommended; over 3 years";">10";"75 – 250";">12";"";"1";"";"";"";"";"";"";"";"";"";"";""
"";"";"";"";"";"";"";"";"";"";"";"";"";"";"";"";"";"";"";"";"";"";"";"";"";""
"";"";"";"";"";"";"";"";"";"";"";"";"";"";"";"";"";"";"";"";"";"";"";"";"";""
"Corrosion Survey Database (COR•SUR) © 2002 NACE International";"";"";"";"";"";"";"";"";"";"";"";"";"";"";"";"";"";"";"";"";"";"";"";"";""
