Repository: Mahyar-rajabi94/TF_SDL

File: data/corrosion_data/TableData - 2024-11-11T004929.960.csv
sep=;
"Title: Corrosion Survey Database (COR•SUR)";"";"";"";"";"";"";"";"";"";"";"";"";"";"";"";"";"";"";"";"";"";"";"";"";""
"Table: Water";"";"";"";"";"";"";"";"";"";"";"";"";"";"";"";"";"";"";"";"";"";"";"";"";""
"DOWNLOAD SHOWS ONLY THE DISPLAYED DATA, UP TO 50 ROWS";"";"";"";"";"";"";"";"";"";"";"";"";"";"";"";"";"";"";"";"";"";"";"";"";""
"No.";"material or substance name";"material synonym";"exposure medium";"exposure medium note";"exposure medium CAS RN";"exposure medium formula";"exposure medium class";"NACE resistance rating (unitless)";"resistance note";"conc. (%)";"temp. (°F)";"exposure time (mo (30))";"test note";"reference";"";"";"";"";"";"";"";"";"";"";""
"51";"Epoxy Resin, Glass Fiber- Reinforced";"";"water";"high purity";"7732-18-5";"H2O";"water & wastewater";"1";"recommended; weight gain, ";"100";"70 – 250";"";"";"1, 24";"";"";"";"";"";"";"";"";"";"";""
"52";"Fluororubber";"";"water";"high purity";"7732-18-5";"H2O";"water & wastewater";"1";"recommended; swollen";"100";"70 – 212";"<1";"";"1";"";"";"";"";"";"";"";"";"";"";""
"53";"Furan Laminates";"";"water";"high purity";"7732-18-5";"H2O";"water & wastewater";"2";"questionable";"100";"175 – 200";"<12";"";"1";"";"";"";"";"";"";"";"";"";"";""
"54";"Furfuryl Alcohol Resin, Glass Fiber-Reinforced";"";"water";"high purity";"7732-18-5";"H2O";"water & wastewater";"1";"recommended";"100";"70 – 212";">12";"";"1";"";"";"";"";"";"";"";"";"";"";""
"55";"Glass, Chemical";"";"water";"high purity";"7732-18-5";"H2O";"water & wastewater";"1";"recommended";"100";"70 – 175";"";"";"1";"";"";"";"";"";"";"";"";"";"";""
"56";"Glass, Chemical";"";"water";"high purity";"7732-18-5";"H2O";"water & wastewater";"1";"recommended; agitated, not recommended";"100";"175 – 200";"";"";"1";"";"";"";"";"";"";"";"";"";"";""
"57";"Glass, Chemical";"";"water";"high purity";"7732-18-5";"H2O";"water & wastewater";"1";"recommended";"100";"200 – 250";"";"";"1";"";"";"";"";"";"";"";"";"";"";""
"58";"Nylon";"";"water";"high purity";"7732-18-5";"H2O";"water & wastewater";"3";"not recommended; weight gain";"100";"70 – 200";">12";"";"1";"";"";"";"";"";"";"";"";"";"";""
"59";"Polychloroprene";"";"water";"high purity";"7732-18-5";"H2O";"water & wastewater";"1";"recommended; swollen, >12 months";"100";"70 – 212";"<1";"";"1";"";"";"";"";"";"";"";"";"";"";""
"60";"Polyesters, Glass Fiber-Reinforced";"";"water";"high purity";"7732-18-5";"H2O";"water & wastewater";"1";"recommended";">10";"50 – 125";">12";"";"1";"";"";"";"";"";"";"";"";"";"";""
"61";"Polyethylene (PE)";"";"water";"high purity";"7732-18-5";"H2O";"water & wastewater";"1";"recommended";"100";"70 – 125";"<6";"";"1, 21";"";"";"";"";"";"";"";"";"";"";""
"62";"Polymethyl Methacrylate (PMMA)";"";"water";"high purity";"7732-18-5";"H2O";"water & wastewater";"2";"questionable; weight gain, >12 months";"100";"60 – 70";"";"";"1";"";"";"";"";"";"";"";"";"";"";""
"63";"Polymethyl Methacrylate (PMMA)";"";"water";"high purity";"7732-18-5";"H2O";"water & wastewater";"3";"not recommended; weight gain, ";"100";"150 – 175";"";"";"1";"";"";"";"";"";"";"";"";"";"";""
"64";"Polyphenylene Sulfide (40% Glass-Filled)";"Fortron PPS";"water";"high purity";"7732-18-5";"H2O";"water & wastewater";"1";"recommended";"100";"0 – 200";"<1";"";"11";"";"";"";"";"";"";"";"";"";"";""
"65";"Polypropylene (PP)";"";"water";"high purity, vapor";"7732-18-5";"H2O";"water & wastewater";"1";"recommended";"100";">212";"<6";"";"1";"";"";"";"";"";"";"";"";"";"";""
"66";"Polyvinyl Chloride (PVC)";"";"water";"high purity";"7732-18-5";"H2O";"water & wastewater";"1";"recommended";"100";"70 – 135";"";"";"1";"";"";"";"";"";"";"";"";"";"";""
"67";"Polyvinyl Chloride (PVC)";"";"water";"high purity";"7732-18-5";"H2O";"water & wastewater";"1";"recommended; weight gain, ";"100";"135 – 150";"";"";"1";"";"";"";"";"";"";"";"";"";"";""
"68";"Polyvinylidene Fluoride (PVDF)";"";"water";"high purity";"7732-18-5";"H2O";"water & wastewater";"1";"recommended";"100";"70 – 275";"";"";"1, 23";"";"";"";"";"";"";"";"";"";"";""
"69";"Rubber, Butyl (BR)";"";"water";"high purity";"7732-18-5";"H2O";"water & wastewater";"1";"recommended";"100";"70 – 212";"<1";"";"1";"";"";"";"";"";"";"";"";"";"";""
"70";"Rubber, Natural (NR)";"";"water";"high purity";"7732-18-5";"H2O";"water & wastewater";"1";"recommended";"100";"70 – 150";"";"";"1";"";"";"";"";"";"";"";"";"";"";""
"71";"Rubber, Natural (NR)";"";"water";"high purity";"7732-18-5";"H2O";"water & wastewater";"3";"not recommended";"100";"150 – 212";"";"";"1";"";"";"";"";"";"";"";"";"";"";""
"72";"Styrene Acrylonitrile Copolymer (SAN)";"";"water";"high purity";"7732-18-5";"H2O";"water & wastewater";"1";"recommended";"100";"70 – 125";"";"";"1";"";"";"";"";"";"";"";"";"";"";""
"73";"Vinyl Ester Resins";"";"water";"high purity";"7732-18-5";"H2O";"water & wastewater";"1";"recommended";">10";"50 – 150";">12";"";"7";"";"";"";"";"";"";"";"";"";"";""
"74";"Polyphenylene Sulfide (40% Glass-Filled)";"Fortron PPS";"water";"potable";"7732-18-5";"H2O";"water & wastewater";"1";"recommended";"100";"0 – 200";"<1";"";"11";"";"";"";"";"";"";"";"";"";"";""
"75";"Acetal Resins (Polyoxymethylene)";"";"water";"seawater";"7732-18-5";"H2O";"water & wastewater";"1";"recommended";"100";"70 – 150";"";"";"1";"";"";"";"";"";"";"";"";"";"";""
"76";"Acetal Resins (Polyoxymethylene)";"";"water";"seawater";"7732-18-5";"H2O";"water & wastewater";"3";"not recommended";"100";"150 – 212";"";"";"1";"";"";"";"";"";"";"";"";"";"";""
"77";"Acrylonitrile Butadiene Styrene Polymer (ABS)";"";"water";"seawater";"7732-18-5";"H2O";"water & wastewater";"1";"recommended";"100";"70 – 212";"";"";"1";"";"";"";"";"";"";"";"";"";"";""
"78";"Chlorendic Unsaturated Polyester, Glass Fiber-Reinforced (190 + 47)";"HET acid polyester-Polifos 190 + 47 phr styrene";"water";"seawater";"7732-18-5";"H2O";"water & wastewater";"1";"recommended";"100";"130";"";"desalination, 2.75 normal";"16";"";"";"";"";"";"";"";"";"";"";""
"79";"Chlorendic Unsaturated Polyester, Glass Fiber-Reinforced (190 + 47)";"HET acid polyester-Polifos 190 + 47 phr styrene";"water";"seawater";"7732-18-5";"H2O";"water & wastewater";"1";"recommended";"100";"185";"<6";"also desalination, 1.75 normal";"16";"";"";"";"";"";"";"";"";"";"";""
"80";"Chlorendic Unsaturated Polyester, Glass Fiber-Reinforced (190 + 47)";"HET acid polyester-Polifos 190 + 47 phr styrene";"water";"seawater";"7732-18-5";"H2O";"water & wastewater";"2";"questionable";"100";"265";"";"desalination, pH 7.5, normal concentration";"16";"";"";"";"";"";"";"";"";"";"";""
"81";"Chlorendic Unsaturated Polyester, Glass Fiber-Reinforced (869 + 44.5)";"HET acid polyester-Polifos 869 + 44.5 phr styrene";"water";"seawater";"7732-18-5";"H2O";"water & wastewater";"1";"recommended";"100";"90";"<6";"";"16";"";"";"";"";"";"";"";"";"";"";""
"82";"Chlorinated Polyvinyl Chloride (CPVC)";"";"water";"seawater";"7732-18-5";"H2O";"water & wastewater";"1";"recommended";"100";"70 – 180";"";"";"1, 4";"";"";"";"";"";"";"";"";"";"";""
"83";"Chlorinated Polyvinyl Chloride (CPVC)";"";"water";"seawater";"7732-18-5";"H2O";"water & wastewater";"3";"not recommended";"100";"180 – 212";"";"";"1, 4";"";"";"";"";"";"";"";"";"";"";""
"84";"Chlorosulfonated Polyethylene";"";"water";"seawater";"7732-18-5";"H2O";"water & wastewater";"1";"recommended";"100";"70 – 212";"";"";"1";"";"";"";"";"";"";"";"";"";"";""
"85";"Epoxy Resin, Asbestos/ Glass Fiber- Reinforced";"";"water";"seawater";"7732-18-5";"H2O";"water & wastewater";"1";"recommended; over 3 years";">10";"75 – 250";">12";"";"1";"";"";"";"";"";"";"";"";"";"";""
"86";"Epoxy Resin, Glass Fiber- Reinforced";"";"water";"seawater";"7732-18-5";"H2O";"water & wastewater";"1";"recommended";"100";"70 – 250";"";"";"1, 19";"";"";"";"";"";"";"";"";"";"";""
"87";"Fluororubber";"";"water";"seawater";"7732-18-5";"H2O";"water & wastewater";"1";"recommended";"100";"70 – 212";"";"";"1";"";"";"";"";"";"";"";"";"";"";""
"88";"Glass, Chemical";"";"water";"seawater";"7732-18-5";"H2O";"water & wastewater";"1";"recommended; >12 months; immersed; weight loss; surface compression strengthened; stressed or unstressed; strength increased; ocean exposure 1 year, no effect";"100";"50 – 70";"<1";"";"1";"";"";"";"";"";"";"";"";"";"";""
"89";"Glass, Chemical";"";"water";"seawater";"7732-18-5";"H2O";"water & wastewater";"1";"recommended";"100";"70 – 212";"";"";"1";"";"";"";"";"";"";"";"";"";"";""
"90";"Polychloroprene";"";"water";"seawater";"7732-18-5";"H2O";"water & wastewater";"1";"recommended";"100";"70 – 212";"";"";"1";"";"";"";"";"";"";"";"";"";"";""
"91";"Polyesters, Glass Fiber-Reinforced";"";"water";"seawater";"7732-18-5";"H2O";"water & wastewater";"1";"recommended";"10";"125 – 150";"";"2.75 x normal concentration";"1";"";"";"";"";"";"";"";"";"";"";""
"92";"Polyesters, Glass Fiber-Reinforced";"";"water";"seawater";"7732-18-5";"H2O";"water & wastewater";"2";"questionable";"10";"175 – 250";"";"1.75 x normal concentration";"1";"";"";"";"";"";"";"";"";"";"";""
"93";"Polyethylene (PE)";"";"water";"seawater";"7732-18-5";"H2O";"water & wastewater";"1";"recommended";"100";"70 – 150";"";"";"1, 21";"";"";"";"";"";"";"";"";"";"";""
"94";"Polyphenylene Sulfide (40% Glass-Filled)";"Fortron PPS";"water";"seawater";"7732-18-5";"H2O";"water & wastewater";"1";"recommended";"100";"0 – 200";"<1";"";"11";"";"";"";"";"";"";"";"";"";"";""
"95";"Polypropylene (PP)";"";"water";"seawater";"7732-18-5";"H2O";"water & wastewater";"1";"recommended";"100";"60 – 212";"";"";"1";"";"";"";"";"";"";"";"";"";"";""
"96";"Polyvinyl Chloride (PVC)";"";"water";"seawater";"7732-18-5";"H2O";"water & wastewater";"1";"recommended";"100";"70 – 150";"";"";"1";"";"";"";"";"";"";"";"";"";"";""
"97";"Polyvinylidene Fluoride (PVDF)";"Kynar";"water";"seawater";"7732-18-5";"H2O";"water & wastewater";"1";"recommended";"100";"70 – 285";">12";"";"1, 17";"";"";"";"";"";"";"";"";"";"";""
"98";"Rubber, Butyl (BR)";"";"water";"seawater";"7732-18-5";"H2O";"water & wastewater";"1";"recommended";"100";"70 – 212";"";"";"1";"";"";"";"";"";"";"";"";"";"";""
"99";"Rubber, Natural (NR)";"";"water";"seawater";"7732-18-5";"H2O";"water & wastewater";"1";"recommended";"100";"70 – 150";"";"";"1";"";"";"";"";"";"";"";"";"";"";""
"100";"Rubber, Natural (NR)";"";"water";"seawater";"7732-18-5";"H2O";"water & wastewater";"3";"not recommended";"100";"150 – 212";"";"";"1";"";"";"";"";"";"";"";"";"";"";""
"";"";"";"";"";"";"";"";"";"";"";"";"";"";"";"";"";"";"";"";"";"";"";"";"";""
"";"";"";"";"";"";"";"";"";"";"";"";"";"";"";"";"";"";"";"";"";"";"";"";"";""
"Corrosion Survey Database (COR•SUR) © 2002 NACE International";"";"";"";"";"";"";"";"";"";"";"";"";"";"";"";"";"";"";"";"";"";"";"";"";""

File: data/corrosion_data/TableData - 2024-11-11T005030.369.csv
sep=;
"Title: Corrosion Survey Database (COR•SUR)";"";"";"";"";"";"";"";"";"";"";"";"";"";"";"";"";"";"";"";"";"";"";"";"";""
"Table: Carbonyl chloride";"";"";"";"";"";"";"";"";"";"";"";"";"";"";"";"";"";"";"";"";"";"";"";"";""
"DOWNLOAD SHOWS ONLY THE DISPLAYED DATA, UP TO 50 ROWS";"";"";"";"";"";"";"";"";"";"";"";"";"";"";"";"";"";"";"";"";"";"";"";"";""
"No.";"material or substance name";"material synonym";"exposure medium";"exposure medium note";"NACE resistance rating (unitless)";"resistance note";"conc. (%)";"temp. (°F)";"exposure time (mo (30))";"test note";"reference";"";"";"";"";"";"";"";"";"";"";"";"";"";""
"1";"Acetal Resins (Polyoxymethylene)";"";"carbonyl chloride";"gas, liquid";"2";"questionable";"100";"60 – 150";"";"";"1";"";"";"";"";"";"";"";"";"";"";"";"";"";""
"2";"Acrylonitrile Butadiene Styrene Polymer (ABS)";"";"carbonyl chloride";"";"3";"not recommended";"90";"70 – 80";"";"";"1";"";"";"";"";"";"";"";"";"";"";"";"";"";""
"3";"Acrylonitrile Butadiene Styrene Polymer (ABS)";"";"carbonyl chloride";"liquid";"3";"not recommended";"90";"80 – 150";"";"liquid";"1";"";"";"";"";"";"";"";"";"";"";"";"";"";""
"4";"Acrylonitrile Butadiene Styrene Polymer (ABS)";"";"carbonyl chloride";"";"2";"questionable";"100";"0 – 50";"";"";"1";"";"";"";"";"";"";"";"";"";"";"";"";"";""
"5";"Acrylonitrile Butadiene Styrene Polymer (ABS)";"";"carbonyl chloride";"";"1";"recommended";"100";"70 – 80";"";"";"1";"";"";"";"";"";"";"";"";"";"";"";"";"";""
"6";"Acrylonitrile Butadiene Styrene Polymer (ABS)";"";"carbonyl chloride";"gas";"2";"questionable";"100";"80 – 150";"";"";"1";"";"";"";"";"";"";"";"";"";"";"";"";"";""
"7";"Chlorinated Polyvinyl Chloride (CPVC)";"";"carbonyl chloride";"liquid";"3";"not recommended";">40";"-180";"";"";"1, 2";"";"";"";"";"";"";"";"";"";"";"";"";"";""
"8";"Chlorosulfonated Polyethylene";"";"carbonyl chloride";"liquid";"1";"recommended";"100";"32 – 70";"";"liquid";"1";"";"";"";"";"";"";"";"";"";"";"";"";"";""
"9";"Chlorosulfonated Polyethylene";"";"carbonyl chloride";"";"2";"questionable";"100";"70 – 80";"";"";"1";"";"";"";"";"";"";"";"";"";"";"";"";"";""
"10";"Chlorosulfonated Polyethylene";"";"carbonyl chloride";"";"1";"recommended";"100";"80 – 150";"";"";"1";"";"";"";"";"";"";"";"";"";"";"";"";"";""
"11";"Ethylene Tetrafluoroethylene Copolymer (ETFE)";"Teflon; Hostaflon; Fluon";"carbonyl chloride";"";"1";"recommended";"5";"250 – 300";">12";"";"10";"";"";"";"";"";"";"";"";"";"";"";"";"";""
"12";"Ethylene Tetrafluoroethylene Copolymer (ETFE)";"Teflon; Hostaflon; Fluon";"carbonyl chloride";"";"1";"recommended";"5";"250 – 300";">12";"";"10";"";"";"";"";"";"";"";"";"";"";"";"";"";""
"13";"Ethylene Tetrafluoroethylene Copolymer (ETFE)";"";"carbonyl chloride";"";"1";"recommended";"50";"250 – 300";"";"";"10";"";"";"";"";"";"";"";"";"";"";"";"";"";""
"14";"Ethylene Tetrafluoroethylene Copolymer (ETFE)";"";"carbonyl chloride";"";"1";"recommended";"50";"250 – 300";"";"";"10";"";"";"";"";"";"";"";"";"";"";"";"";"";""
"15";"Ethylene Tetrafluoroethylene Copolymer (ETFE)";"";"carbonyl chloride";"";"1";"recommended";">80";"250 – 300";"";"";"10";"";"";"";"";"";"";"";"";"";"";"";"";"";""
"16";"Ethylene Tetrafluoroethylene Copolymer (ETFE)";"";"carbonyl chloride";"";"1";"recommended";">80";"250 – 300";"";"";"10";"";"";"";"";"";"";"";"";"";"";"";"";"";""
"17";"Fluorinated Ethylene Propylene Copolymer (FEP)/ Polytetrafluoroethylene (PTFE)";"Teflon FEP";"carbonyl chloride";"";"1";"recommended";"5";"200";"";"";"10";"";"";"";"";"";"";"";"";"";"";"";"";"";""
"18";"Fluorinated Ethylene Propylene Copolymer (FEP)/ Polytetrafluoroethylene (PTFE)";"";"carbonyl chloride";"";"1";"recommended";"50";"200";"";"";"10";"";"";"";"";"";"";"";"";"";"";"";"";"";""
"19";"Fluorinated Ethylene Propylene Copolymer (FEP)/ Polytetrafluoroethylene (PTFE)";"";"carbonyl chloride";"";"1";"recommended";">80";"200";"";"";"10";"";"";"";"";"";"";"";"";"";"";"";"";"";""
"20";"Fluororubber";"";"carbonyl chloride";"liquid";"1";"recommended";"100";"25 – 50";"";"liquid";"1";"";"";"";"";"";"";"";"";"";"";"";"";"";""
"21";"Fluororubber";"";"carbonyl chloride";"";"1";"recommended";"100";"60 – 70";"";"";"1";"";"";"";"";"";"";"";"";"";"";"";"";"";""
"22";"Fluororubber";"";"carbonyl chloride";"";"2";"questionable";"100";"70 – 150";"";"";"1";"";"";"";"";"";"";"";"";"";"";"";"";"";""
"23";"Glass, Chemical";"";"carbonyl chloride";"";"1";"recommended";"100";"70 – 150";"";"";"1";"";"";"";"";"";"";"";"";"";"";"";"";"";""
"24";"Phenolic Resins, Asbestos-Reinforced";"";"carbonyl chloride";"";"1";"recommended";"100";"70 – 150";"";"";"1";"";"";"";"";"";"";"";"";"";"";"";"";"";""
"25";"Polychloroprene";"";"carbonyl chloride";"crystal, powders, solids";"1";"recommended";"100";"25 – 50";"";"";"1";"";"";"";"";"";"";"";"";"";"";"";"";"";""
"26";"Polychloroprene";"";"carbonyl chloride";"";"1";"recommended";"100";"50 – 70";"";"";"1";"";"";"";"";"";"";"";"";"";"";"";"";"";""
"27";"Polychloroprene";"";"carbonyl chloride";"";"3";"not recommended";"100";"70 – 150";"";"";"1";"";"";"";"";"";"";"";"";"";"";"";"";"";""
"28";"Polyesters, Glass Fiber-Reinforced";"";"carbonyl chloride";"liquid";"3";"not recommended";"100";"70 – 80";"";"";"1";"";"";"";"";"";"";"";"";"";"";"";"";"";""
"29";"Polyethylene (PE)";"";"carbonyl chloride";"liquid";"3";"not recommended";"100";"70 – 150";"";"liquid";"1";"";"";"";"";"";"";"";"";"";"";"";"";"";""
"30";"Polypropylene (PP)";"";"carbonyl chloride";"";"3";"not recommended; pressure not recommended";"100";"60 – 70";"";"";"1";"";"";"";"";"";"";"";"";"";"";"";"";"";""
"31";"Polyvinyl Chloride (PVC)";"";"carbonyl chloride";"";"3";"not recommended; recommended for gas only";"100";"70 – 150";"";"";"1";"";"";"";"";"";"";"";"";"";"";"";"";"";""
"32";"Rubber, Butyl (BR)";"";"carbonyl chloride";"liquid";"2";"questionable";"100";"60 – 70";"";"liquid";"1";"";"";"";"";"";"";"";"";"";"";"";"";"";""
"33";"Rubber, Butyl (BR)";"";"carbonyl chloride";"gas";"1";"recommended";"100";"70 – 150";"";"";"1";"";"";"";"";"";"";"";"";"";"";"";"";"";""
"34";"Rubber, Natural (NR)";"";"carbonyl chloride";"liquid";"3";"not recommended";"100";"60 – 70";"";"liquid";"1";"";"";"";"";"";"";"";"";"";"";"";"";"";""
"35";"Rubber, Natural (NR)";"";"carbonyl chloride";"gas";"3";"not recommended";"100";"70 – 150";"";"";"1";"";"";"";"";"";"";"";"";"";"";"";"";"";""
"36";"Wood";"";"carbonyl chloride";"";"3";"not recommended";"100";"60 – 70";"";"";"1";"";"";"";"";"";"";"";"";"";"";"";"";"";""
"";"";"";"";"";"";"";"";"";"";"";"";"";"";"";"";"";"";"";"";"";"";"";"";"";""
"";"";"";"";"";"";"";"";"";"";"";"";"";"";"";"";"";"";"";"";"";"";"";"";"";""
"Corrosion Survey Database (COR•SUR) © 2002 NACE International";"";"";"";"";"";"";"";"";"";"";"";"";"";"";"";"";"";"";"";"";"";"";"";"";""

File: data/corrosion_data/TableData - 2024-11-11T005450.271.csv
sep=;
"Title: Corrosion Survey Database (COR•SUR)";"";"";"";"";"";"";"";"";"";"";"";"";"";"";"";"";"";"";"";"";"";"";"";"";""
"Table: Dicyclohexylammonium nitrite";"";"";"";"";"";"";"";"";"";"";"";"";"";"";"";"";"";"";"";"";"";"";"";"";""
"DOWNLOAD SHOWS ONLY THE DISPLAYED DATA, UP TO 50 ROWS";"";"";"";"";"";"";"";"";"";"";"";"";"";"";"";"";"";"";"";"";"";"";"";"";""
"No.";"material or substance name";"exposure medium";"NACE resistance rating (unitless)";"resistance note";"conc. (%)";"temp. (°F)";"reference";"";"";"";"";"";"";"";"";"";"";"";"";"";"";"";"";"";""
"1";"Ceramics";"dicyclohexylammonium nitrite";"1";"recommended";"10";"75 – 170";"1";"";"";"";"";"";"";"";"";"";"";"";"";"";"";"";"";"";""
"2";"Ceramics";"dicyclohexylammonium nitrite";"1";"recommended";"100";"75 – 170";"1";"";"";"";"";"";"";"";"";"";"";"";"";"";"";"";"";"";""
"3";"Glass, Chemical";"dicyclohexylammonium nitrite";"1";"recommended";"10";"75 – 170";"1";"";"";"";"";"";"";"";"";"";"";"";"";"";"";"";"";"";""
"4";"Glass, Chemical";"dicyclohexylammonium nitrite";"1";"recommended";"100";"75 – 170";"1";"";"";"";"";"";"";"";"";"";"";"";"";"";"";"";"";"";""
"";"";"";"";"";"";"";"";"";"";"";"";"";"";"";"";"";"";"";"";"";"";"";"";"";""
"";"";"";"";"";"";"";"";"";"";"";"";"";"";"";"";"";"";"";"";"";"";"";"";"";""
"Corrosion Survey Database (COR•SUR) © 2002 NACE International";"";"";"";"";"";"";"";"";"";"";"";"";"";"";"";"";"";"";"";"";"";"";"";"";""
"";"";"";"";"";"";"";"";"";"";"";"";"";"";"";"";"";"";"";"";"";"";"";"";"";""
"";"";"";"";"";"";"";"";"";"";"";"";"";"";"";"";"";"";"";"";"";"";"";"";"";""
"";"";"";"";"";"";"";"";"";"";"";"";"";"";"";"";"";"";"";"";"";"";"";"";"";""

File: data/corrosion_data/TableData - 2024-11-11T005454.309.csv
sep=;
"Title: Corrosion Survey Database (COR•SUR)";"";"";"";"";"";"";"";"";"";"";"";"";"";"";"";"";"";"";"";"";"";"";"";"";""
"Table: Diethyl sulfate";"";"";"";"";"";"";"";"";"";"";"";"";"";"";"";"";"";"";"";"";"";"";"";"";""
"DOWNLOAD SHOWS ONLY THE DISPLAYED DATA, UP TO 50 ROWS";"";"";"";"";"";"";"";"";"";"";"";"";"";"";"";"";"";"";"";"";"";"";"";"";""
"No.";"material or substance name";"material synonym";"exposure medium";"NACE resistance rating (unitless)";"resistance note";"conc. (%)";"temp. (°F)";"exposure time (mo (30))";"test note";"reference";"";"";"";"";"";"";"";"";"";"";"";"";"";"";""
"1";"Chlorendic Unsaturated Polyester, Glass Fiber-Reinforced (190 + 47)";"HET acid polyester-Polifos 190 + 47 phr styrene";"diethyl sulfate";"1";"recommended";"100";"100";"<6";"";"16";"";"";"";"";"";"";"";"";"";"";"";"";"";"";""
"2";"Chlorendic Unsaturated Polyester, Glass Fiber-Reinforced (190 + 47)";"HET acid polyester-Polifos 190 + 47 phr styrene";"diethyl sulfate";"1";"recommended";"100";"100";"<6";"";"16";"";"";"";"";"";"";"";"";"";"";"";"";"";"";""
"3";"Fluorinated Ethylene Propylene Copolymer (FEP)/ Polytetrafluoroethylene (PTFE)";"";"diethyl sulfate";"1";"recommended";"100";"70 – 150";"";"cyclic immersion; immersed";"1";"";"";"";"";"";"";"";"";"";"";"";"";"";"";""
"4";"Furfuryl Alcohol Resin, Glass Fiber-Reinforced";"";"diethyl sulfate";"1";"recommended";"100";"70 – 250";">12";"";"1";"";"";"";"";"";"";"";"";"";"";"";"";"";"";""
"5";"Polyesters, Glass Fiber-Reinforced";"";"diethyl sulfate";"1";"recommended";"100";"70 – 100";"";"";"1";"";"";"";"";"";"";"";"";"";"";"";"";"";"";""
"6";"Vinyl Ester Resins";"";"diethyl sulfate";"1";"recommended";"100";"70 – 120";"";"";"7";"";"";"";"";"";"";"";"";"";"";"";"";"";"";""
"";"";"";"";"";"";"";"";"";"";"";"";"";"";"";"";"";"";"";"";"";"";"";"";"";""
"";"";"";"";"";"";"";"";"";"";"";"";"";"";"";"";"";"";"";"";"";"";"";"";"";""
"Corrosion Survey Database (COR•SUR) © 2002 NACE International";"";"";"";"";"";"";"";"";"";"";"";"";"";"";"";"";"";"";"";"";"";"";"";"";""
"";"";"";"";"";"";"";"";"";"";"";"";"";"";"";"";"";"";"";"";"";"";"";"";"";""

File: data/corrosion_data/TableData - 2024-11-11T005626.006.csv
sep=;
"Title: Corrosion Survey Database (COR•SUR)";"";"";"";"";"";"";"";"";"";"";"";"";"";"";"";"";"";"";"";"";"";"";"";"";""
"Table: Hydroxylamine sulfate";"";"";"";"";"";"";"";"";"";"";"";"";"";"";"";"";"";"";"";"";"";"";"";"";""
"DOWNLOAD SHOWS ONLY THE DISPLAYED DATA, UP TO 50 ROWS";"";"";"";"";"";"";"";"";"";"";"";"";"";"";"";"";"";"";"";"";"";"";"";"";""
"No.";"material or substance name";"material synonym";"exposure medium";"NACE resistance rating (unitless)";"resistance note";"conc. (%)";"temp. (°F)";"exposure time (mo (30))";"test note";"reference";"";"";"";"";"";"";"";"";"";"";"";"";"";"";""
"1";"Acetal Resins (Polyoxymethylene)";"";"hydroxylamine sulfate";"2";"questionable";"<12";"70 – 90";"";"";"1";"";"";"";"";"";"";"";"";"";"";"";"";"";"";""
"2";"Acrylonitrile Butadiene Styrene Polymer (ABS)";"";"hydroxylamine sulfate";"1";"recommended";"<12";"70 – 90";"";"";"1";"";"";"";"";"";"";"";"";"";"";"";"";"";"";""
"3";"Acrylonitrile Butadiene Styrene Polymer (ABS)";"";"hydroxylamine sulfate";"1";"recommended";"100";"70 – 150";"";"";"1";"";"";"";"";"";"";"";"";"";"";"";"";"";"";""
"4";"Chlorendic Unsaturated Polyester, Glass Fiber-Reinforced (190 + 47)";"HET acid polyester-Polifos 190 + 47 phr styrene";"hydroxylamine sulfate";"1";"recommended";"92";"212";"<6";"";"16";"";"";"";"";"";"";"";"";"";"";"";"";"";"";""
"5";"Chlorendic Unsaturated Polyester, Glass Fiber-Reinforced (190 + 47)";"HET acid polyester-Polifos 190 + 47 phr styrene";"hydroxylamine sulfate";"1";"recommended";"92";"215";"<6";"";"16";"";"";"";"";"";"";"";"";"";"";"";"";"";"";""
"6";"Chlorinated Polyvinyl Chloride (CPVC)";"";"hydroxylamine sulfate";"1";"recommended";"100";"70 – 212";"";"";"1, 2";"";"";"";"";"";"";"";"";"";"";"";"";"";"";""
"7";"Chlorosulfonated Polyethylene";"";"hydroxylamine sulfate";"1";"recommended";"<12";"70 – 90";"";"";"1";"";"";"";"";"";"";"";"";"";"";"";"";"";"";""
"8";"Fluororubber";"";"hydroxylamine sulfate";"1";"recommended";"<12";"70 – 90";"";"";"1";"";"";"";"";"";"";"";"";"";"";"";"";"";"";""
"9";"Polychloroprene";"";"hydroxylamine sulfate";"2";"questionable";"<12";"70 – 90";"";"";"1";"";"";"";"";"";"";"";"";"";"";"";"";"";"";""
"10";"Polyesters, Glass Fiber-Reinforced";"";"hydroxylamine sulfate";"1";"recommended";"70";"70 – 100";"";"also + 1% propionic acid";"1";"";"";"";"";"";"";"";"";"";"";"";"";"";"";""
"11";"Polyesters, Glass Fiber-Reinforced";"";"hydroxylamine sulfate";"1";"recommended";"90";"70 – 212";"";"";"1";"";"";"";"";"";"";"";"";"";"";"";"";"";"";""
"12";"Polyethylene (PE)";"";"hydroxylamine sulfate";"1";"recommended";"100";"70 – 125";"";"";"1, 21";"";"";"";"";"";"";"";"";"";"";"";"";"";"";""
"13";"Polyvinyl Chloride (PVC)";"";"hydroxylamine sulfate";"1";"recommended";"100";"70 – 150";"";"";"1";"";"";"";"";"";"";"";"";"";"";"";"";"";"";""
"14";"Rubber, Butyl (BR)";"";"hydroxylamine sulfate";"1";"recommended";"<12";"70 – 100";"";"";"1";"";"";"";"";"";"";"";"";"";"";"";"";"";"";""
"15";"Rubber, Natural (NR)";"";"hydroxylamine sulfate";"1";"recommended";"10";"70 – 90";"";"";"1";"";"";"";"";"";"";"";"";"";"";"";"";"";"";""
"";"";"";"";"";"";"";"";"";"";"";"";"";"";"";"";"";"";"";"";"";"";"";"";"";""
"";"";"";"";"";"";"";"";"";"";"";"";"";"";"";"";"";"";"";"";"";"";"";"";"";""
"Corrosion Survey Database (COR•SUR) © 2002 NACE International";"";"";"";"";"";"";"";"";"";"";"";"";"";"";"";"";"";"";"";"";"";"";"";"";""

File: data/corrosion_data/TableData - 2024-11-11T005639.420.csv
sep=;
"Title: Corrosion Survey Database (COR•SUR)";"";"";"";"";"";"";"";"";"";"";"";"";"";"";"";"";"";"";"";"";"";"";"";"";""
"Table: Lithopone";"";"";"";"";"";"";"";"";"";"";"";"";"";"";"";"";"";"";"";"";"";"";"";"";""
"DOWNLOAD SHOWS ONLY THE DISPLAYED DATA, UP TO 50 ROWS";"";"";"";"";"";"";"";"";"";"";"";"";"";"";"";"";"";"";"";"";"";"";"";"";""
"No.";"material or substance name";"exposure medium";"exposure medium note";"NACE resistance rating (unitless)";"resistance note";"conc. (%)";"temp. (°F)";"test note";"reference";"";"";"";"";"";"";"";"";"";"";"";"";"";"";"";""
"1";"Concrete";"lithopone";"";"1";"recommended";"100";"60 – 70";"no water, wet";"1";"";"";"";"";"";"";"";"";"";"";"";"";"";"";"";""
"2";"Epoxy Resin, Glass Fiber- Reinforced";"lithopone";"wet";"1";"recommended";"100";"70 – 212";"";"1, 24";"";"";"";"";"";"";"";"";"";"";"";"";"";"";"";""
"3";"Fluororubber";"lithopone";"";"1";"recommended";"100";"70 – 200";"no water, wet";"1";"";"";"";"";"";"";"";"";"";"";"";"";"";"";"";""
"4";"Glass, Chemical";"lithopone";"";"1";"recommended";"100";"70 – 250";"no water, wet";"1";"";"";"";"";"";"";"";"";"";"";"";"";"";"";"";""
"5";"Polyethylene (PE)";"lithopone";"wet";"1";"recommended";"90";"70 – 150";"";"1, 21";"";"";"";"";"";"";"";"";"";"";"";"";"";"";"";""
"";"";"";"";"";"";"";"";"";"";"";"";"";"";"";"";"";"";"";"";"";"";"";"";"";""
"";"";"";"";"";"";"";"";"";"";"";"";"";"";"";"";"";"";"";"";"";"";"";"";"";""
"Corrosion Survey Database (COR•SUR) © 2002 NACE International";"";"";"";"";"";"";"";"";"";"";"";"";"";"";"";"";"";"";"";"";"";"";"";"";""
"";"";"";"";"";"";"";"";"";"";"";"";"";"";"";"";"";"";"";"";"";"";"";"";"";""
"";"";"";"";"";"";"";"";"";"";"";"";"";"";"";"";"";"";"";"";"";"";"";"";"";""

File: data/corrosion_data/TableData - 2024-11-11T005644.012.csv
sep=;
"Title: Corrosion Survey Database (COR•SUR)";"";"";"";"";"";"";"";"";"";"";"";"";"";"";"";"";"";"";"";"";"";"";"";"";""
"Table: Nitroglycerine";"";"";"";"";"";"";"";"";"";"";"";"";"";"";"";"";"";"";"";"";"";"";"";"";""
"DOWNLOAD SHOWS ONLY THE DISPLAYED DATA, UP TO 50 ROWS";"";"";"";"";"";"";"";"";"";"";"";"";"";"";"";"";"";"";"";"";"";"";"";"";""
"No.";"material or substance name";"exposure medium";"NACE resistance rating (unitless)";"resistance note";"conc. (%)";"temp. (°F)";"test note";"reference";"";"";"";"";"";"";"";"";"";"";"";"";"";"";"";"";""
"1";"Acetal Resins (Polyoxymethylene)";"nitroglycerine";"1";"recommended";"10";"60 – 70";"";"1";"";"";"";"";"";"";"";"";"";"";"";"";"";"";"";"";""
"2";"Acrylonitrile Butadiene Styrene Polymer (ABS)";"nitroglycerine";"3";"not recommended";"10";"60 – 70";"";"1";"";"";"";"";"";"";"";"";"";"";"";"";"";"";"";"";""
"3";"Chlorosulfonated Polyethylene";"nitroglycerine";"1";"recommended";"10";"60 – 70";"";"1";"";"";"";"";"";"";"";"";"";"";"";"";"";"";"";"";""
"4";"Fluororubber";"nitroglycerine";"1";"recommended";"10";"60 – 70";"";"1";"";"";"";"";"";"";"";"";"";"";"";"";"";"";"";"";""
"5";"Fluororubber";"nitroglycerine";"1";"recommended";"100";"60 – 70";"";"1";"";"";"";"";"";"";"";"";"";"";"";"";"";"";"";"";""
"6";"Glass, Chemical";"nitroglycerine";"1";"recommended";"100";"60 – 70";"";"1";"";"";"";"";"";"";"";"";"";"";"";"";"";"";"";"";""
"7";"Polychloroprene";"nitroglycerine";"1";"recommended";"100";"60 – 70";"";"1";"";"";"";"";"";"";"";"";"";"";"";"";"";"";"";"";""
"8";"Polyethylene (PE)";"nitroglycerine";"2";"questionable";"100";"60 – 70";"low plasticizer";"1, 8";"";"";"";"";"";"";"";"";"";"";"";"";"";"";"";"";""
"9";"Polyethylene (PE)";"nitroglycerine";"3";"not recommended";"100";"70 – 150";"";"1, 8";"";"";"";"";"";"";"";"";"";"";"";"";"";"";"";"";""
"10";"Polyvinyl Chloride (PVC)";"nitroglycerine";"3";"not recommended";"100";"70 – 150";"";"1";"";"";"";"";"";"";"";"";"";"";"";"";"";"";"";"";""
"11";"Rubber, Butyl (BR)";"nitroglycerine";"1";"recommended";"10";"60 – 70";"";"1";"";"";"";"";"";"";"";"";"";"";"";"";"";"";"";"";""
"12";"Rubber, Natural (NR)";"nitroglycerine";"2";"questionable";"10";"60 – 70";"";"1";"";"";"";"";"";"";"";"";"";"";"";"";"";"";"";"";""
"";"";"";"";"";"";"";"";"";"";"";"";"";"";"";"";"";"";"";"";"";"";"";"";"";""
"";"";"";"";"";"";"";"";"";"";"";"";"";"";"";"";"";"";"";"";"";"";"";"";"";""
"Corrosion Survey Database (COR•SUR) © 2002 NACE International";"";"";"";"";"";"";"";"";"";"";"";"";"";"";"";"";"";"";"";"";"";"";"";"";""

File: data/corrosion_data/TableData - 2024-11-11T005657.984.csv
sep=;
"Title: Corrosion Survey Database (COR•SUR)";"";"";"";"";"";"";"";"";"";"";"";"";"";"";"";"";"";"";"";"";"";"";"";"";""
"Table: Potassium borate";"";"";"";"";"";"";"";"";"";"";"";"";"";"";"";"";"";"";"";"";"";"";"";"";""
"DOWNLOAD SHOWS ONLY THE DISPLAYED DATA, UP TO 50 ROWS";"";"";"";"";"";"";"";"";"";"";"";"";"";"";"";"";"";"";"";"";"";"";"";"";""
"No.";"material or substance name";"exposure medium";"exposure medium note";"NACE resistance rating (unitless)";"resistance note";"conc. (%)";"temp. (°F)";"exposure time (mo (30))";"reference";"";"";"";"";"";"";"";"";"";"";"";"";"";"";"";""
"1";"Acetal Resins (Polyoxymethylene)";"potassium borate";"";"1";"recommended";"1";"70 – 150";"";"1";"";"";"";"";"";"";"";"";"";"";"";"";"";"";"";""
"2";"Acrylonitrile Butadiene Styrene Polymer (ABS)";"potassium borate";"";"1";"recommended";"1";"70 – 150";"";"1";"";"";"";"";"";"";"";"";"";"";"";"";"";"";"";""
"3";"Acrylonitrile Butadiene Styrene Polymer (ABS)";"potassium borate";"";"1";"recommended";"100";"70 – 150";"";"1";"";"";"";"";"";"";"";"";"";"";"";"";"";"";"";""
"4";"Chlorinated Polyvinyl Chloride (CPVC)";"potassium borate";"";"1";"recommended";"100";"70 – 212";"";"1, 20";"";"";"";"";"";"";"";"";"";"";"";"";"";"";"";""
"5";"Chlorosulfonated Polyethylene";"potassium borate";"";"1";"recommended";"1";"70 – 150";"";"1";"";"";"";"";"";"";"";"";"";"";"";"";"";"";"";""
"6";"Fluororubber";"potassium borate";"";"1";"recommended";"1";"70 – 150";"";"1";"";"";"";"";"";"";"";"";"";"";"";"";"";"";"";""
"7";"Polychloroprene";"potassium borate";"";"1";"recommended";"1";"70 – 100";"";"1";"";"";"";"";"";"";"";"";"";"";"";"";"";"";"";""
"8";"Polyethylene (PE)";"potassium borate";"";"1";"recommended";"1";"70 – 150";"";"1, 21";"";"";"";"";"";"";"";"";"";"";"";"";"";"";"";""
"9";"Polyethylene (PE)";"potassium borate";"saturated";"1";"recommended";"100";"70 – 150";"";"1, 21";"";"";"";"";"";"";"";"";"";"";"";"";"";"";"";""
"10";"Polypropylene (PP)";"potassium borate";"";"1";"recommended";"1";"60 – 150";"<6";"1";"";"";"";"";"";"";"";"";"";"";"";"";"";"";"";""
"11";"Polyvinyl Chloride (PVC)";"potassium borate";"";"1";"recommended";"100";"70 – 150";"";"1";"";"";"";"";"";"";"";"";"";"";"";"";"";"";"";""
"12";"Rubber, Butyl (BR)";"potassium borate";"";"1";"recommended";"1";"70 – 150";"";"1";"";"";"";"";"";"";"";"";"";"";"";"";"";"";"";""
"13";"Rubber, Natural (NR)";"potassium borate";"";"1";"recommended";"1";"70 – 150";"";"1";"";"";"";"";"";"";"";"";"";"";"";"";"";"";"";""
"";"";"";"";"";"";"";"";"";"";"";"";"";"";"";"";"";"";"";"";"";"";"";"";"";""
"";"";"";"";"";"";"";"";"";"";"";"";"";"";"";"";"";"";"";"";"";"";"";"";"";""
"Corrosion Survey Database (COR•SUR) © 2002 NACE International";"";"";"";"";"";"";"";"";"";"";"";"";"";"";"";"";"";"";"";"";"";"";"";"";""

File: data/corrosion_data/TableData - 2024-11-11T005714.536.csv
sep=;
"Title: Corrosion Survey Database (COR•SUR)";"";"";"";"";"";"";"";"";"";"";"";"";"";"";"";"";"";"";"";"";"";"";"";"";""
"Table: Potassium ferricyanide or ferrocyanide";"";"";"";"";"";"";"";"";"";"";"";"";"";"";"";"";"";"";"";"";"";"";"";"";""
"DOWNLOAD SHOWS ONLY THE DISPLAYED DATA, UP TO 50 ROWS";"";"";"";"";"";"";"";"";"";"";"";"";"";"";"";"";"";"";"";"";"";"";"";"";""
"No.";"material or substance name";"material synonym";"exposure medium";"exposure medium note";"NACE resistance rating (unitless)";"resistance note";"conc. (%)";"temp. (°F)";"exposure time (mo (30))";"reference";"";"";"";"";"";"";"";"";"";"";"";"";"";"";""
"1";"Acetal Resins (Polyoxymethylene)";"";"potassium ferricyanide or ferrocyanide";"";"1";"recommended";"10";"70 – 150";"";"1";"";"";"";"";"";"";"";"";"";"";"";"";"";"";""
"2";"Acetal Resins (Polyoxymethylene)";"";"potassium ferricyanide or ferrocyanide";"";"1";"recommended";"30 – 90";"70 – 150";"";"1";"";"";"";"";"";"";"";"";"";"";"";"";"";"";""
"3";"Acetal Resins (Polyoxymethylene)";"";"potassium ferricyanide or ferrocyanide";"";"2";"questionable";"30 – 90";"150 – 175";"";"1";"";"";"";"";"";"";"";"";"";"";"";"";"";"";""
"4";"Acetal Resins (Polyoxymethylene)";"";"potassium ferricyanide or ferrocyanide";"";"3";"not recommended";"30 – 90";"175 – 212";"";"1";"";"";"";"";"";"";"";"";"";"";"";"";"";"";""
"5";"Acrylonitrile Butadiene Styrene Polymer (ABS)";"";"potassium ferricyanide or ferrocyanide";"";"1";"recommended";"10";"70 – 150";"";"1";"";"";"";"";"";"";"";"";"";"";"";"";"";"";""
"6";"Acrylonitrile Butadiene Styrene Polymer (ABS)";"";"potassium ferricyanide or ferrocyanide";"saturated";"1";"recommended";"70";"70 – 150";"";"1";"";"";"";"";"";"";"";"";"";"";"";"";"";"";""
"7";"Acrylonitrile Butadiene Styrene Polymer (ABS)";"";"potassium ferricyanide or ferrocyanide";"";"2";"questionable";"70";"150 – 212";"";"1";"";"";"";"";"";"";"";"";"";"";"";"";"";"";""
"8";"Acrylonitrile Butadiene Styrene Polymer (ABS)";"";"potassium ferricyanide or ferrocyanide";"saturated";"1";"recommended";"90";"70 – 150";"";"1";"";"";"";"";"";"";"";"";"";"";"";"";"";"";""
"9";"Acrylonitrile Butadiene Styrene Polymer (ABS)";"";"potassium ferricyanide or ferrocyanide";"";"2";"questionable";"90";"150 – 212";"";"1";"";"";"";"";"";"";"";"";"";"";"";"";"";"";""
"10";"Acrylonitrile Butadiene Styrene Polymer (ABS)";"";"potassium ferricyanide or ferrocyanide";"";"1";"recommended";">90";"70 – 150";"";"1";"";"";"";"";"";"";"";"";"";"";"";"";"";"";""
"11";"Cellulose Acetate Butyrate";"";"potassium ferricyanide or ferrocyanide";"ferricyanide only";"1";"recommended";"100";"60 – 70";"<1";"1";"";"";"";"";"";"";"";"";"";"";"";"";"";"";""
"12";"Chlorendic Unsaturated Polyester, Glass Fiber-Reinforced (190 + 47)";"HET acid polyester-Polifos 190 + 47 phr styrene";"potassium ferricyanide or ferrocyanide";"ferrocyanide";"1";"recommended";"any";"200";"<6";"16";"";"";"";"";"";"";"";"";"";"";"";"";"";"";""
"13";"Chlorendic Unsaturated Polyester, Glass Fiber-Reinforced (869 + 44.5)";"HET acid polyester-Polifos 869 + 44.5 phr styrene";"potassium ferricyanide or ferrocyanide";"ferrocyanide";"1";"recommended";"any";"200";"<6";"16";"";"";"";"";"";"";"";"";"";"";"";"";"";"";""
"14";"Chlorinated Polyvinyl Chloride (CPVC)";"";"potassium ferricyanide or ferrocyanide";"";"1";"recommended";"100";"70 – 212";"";"1, 2";"";"";"";"";"";"";"";"";"";"";"";"";"";"";""
"15";"Chlorosulfonated Polyethylene";"";"potassium ferricyanide or ferrocyanide";"saturated";"1";"recommended";"10 – 90";"70 – 212";"";"1";"";"";"";"";"";"";"";"";"";"";"";"";"";"";""
"16";"Concrete";"";"potassium ferricyanide or ferrocyanide";"";"1";"recommended";"10 – 90";"60 – 70";"";"1";"";"";"";"";"";"";"";"";"";"";"";"";"";"";""
"17";"Epoxy Cements";"";"potassium ferricyanide or ferrocyanide";"ferrocyanide";"1";"recommended";"20";"68";"";"5";"";"";"";"";"";"";"";"";"";"";"";"";"";"";""
"18";"Epoxy Cements";"";"potassium ferricyanide or ferrocyanide";"ferrocyanide";"1";"recommended";"20";"140";"";"5";"";"";"";"";"";"";"";"";"";"";"";"";"";"";""
"19";"Epoxy Cements";"";"potassium ferricyanide or ferrocyanide";"ferricyanide";"1";"recommended";"50";"68";"<6";"5";"";"";"";"";"";"";"";"";"";"";"";"";"";"";""
"20";"Epoxy Cements";"";"potassium ferricyanide or ferrocyanide";"ferricyanide";"1";"recommended";"50";"140";"";"5";"";"";"";"";"";"";"";"";"";"";"";"";"";"";""
"21";"Fluororubber";"";"potassium ferricyanide or ferrocyanide";"saturated";"1";"recommended";"10 – 90";"70 – 212";"";"1";"";"";"";"";"";"";"";"";"";"";"";"";"";"";""
"22";"Furfuryl Alcohol Resin, Glass Fiber-Reinforced";"";"potassium ferricyanide or ferrocyanide";"";"1";"recommended; ferrocyanide extends to 90%";"10 – 80";"70 – 250";">12";"1";"";"";"";"";"";"";"";"";"";"";"";"";"";"";""
"23";"Glass, Chemical";"";"potassium ferricyanide or ferrocyanide";"";"1";"recommended";"10 – 80";"70 – 212";"";"1";"";"";"";"";"";"";"";"";"";"";"";"";"";"";""
"24";"Nylon";"";"potassium ferricyanide or ferrocyanide";"";"1";"recommended";"30";"60 – 70";"";"1";"";"";"";"";"";"";"";"";"";"";"";"";"";"";""
"25";"Polychloroprene";"";"potassium ferricyanide or ferrocyanide";"saturated";"1";"recommended";"10 – 90";"70 – 212";"";"1";"";"";"";"";"";"";"";"";"";"";"";"";"";"";""
"26";"Polyesters, Glass Fiber-Reinforced";"";"potassium ferricyanide or ferrocyanide";"";"1";"recommended";">10";"70 – 200";"";"1";"";"";"";"";"";"";"";"";"";"";"";"";"";"";""
"27";"Polyethylene (PE)";"";"potassium ferricyanide or ferrocyanide";"";"1";"recommended";">10";"70 – 150";"";"1, 21";"";"";"";"";"";"";"";"";"";"";"";"";"";"";""
"28";"Polyethylene (PE)";"";"potassium ferricyanide or ferrocyanide";"saturated";"1";"recommended";"100";"70 – 150";"";"1, 21";"";"";"";"";"";"";"";"";"";"";"";"";"";"";""
"29";"Polymethyl Methacrylate (PMMA)";"";"potassium ferricyanide or ferrocyanide";"";"1";"recommended";"100";"70 – 150";"";"1";"";"";"";"";"";"";"";"";"";"";"";"";"";"";""
"30";"Polypropylene (PP)";"";"potassium ferricyanide or ferrocyanide";"";"1";"recommended";"100";"60 – 212";"<6";"1";"";"";"";"";"";"";"";"";"";"";"";"";"";"";""
"31";"Polyvinyl Chloride (PVC)";"";"potassium ferricyanide or ferrocyanide";"";"1";"recommended";"100";"70 – 150";"";"1";"";"";"";"";"";"";"";"";"";"";"";"";"";"";""
"32";"Rubber, Butyl (BR)";"";"potassium ferricyanide or ferrocyanide";"saturated";"1";"recommended";"10";"70 – 150";"";"1";"";"";"";"";"";"";"";"";"";"";"";"";"";"";""
"33";"Rubber, Butyl (BR)";"";"potassium ferricyanide or ferrocyanide";"";"1";"recommended";"30 – 90";"70 – 212";"";"1";"";"";"";"";"";"";"";"";"";"";"";"";"";"";""
"34";"Rubber, Natural (NR)";"";"potassium ferricyanide or ferrocyanide";"";"1";"recommended";">10";"70 – 150";"";"1";"";"";"";"";"";"";"";"";"";"";"";"";"";"";""
"35";"Rubber, Natural (NR)";"";"potassium ferricyanide or ferrocyanide";"";"3";"not recommended";">10";"150 – 212";"";"1";"";"";"";"";"";"";"";"";"";"";"";"";"";"";""
"36";"Wood";"";"potassium ferricyanide or ferrocyanide";"";"1";"recommended";"10 – 90";"70 – 175";"";"1";"";"";"";"";"";"";"";"";"";"";"";"";"";"";""
"37";"Wood";"";"potassium ferricyanide or ferrocyanide";"";"1";"recommended";"100";"60 – 70";"";"1";"";"";"";"";"";"";"";"";"";"";"";"";"";"";""
"";"";"";"";"";"";"";"";"";"";"";"";"";"";"";"";"";"";"";"";"";"";"";"";"";""
"";"";"";"";"";"";"";"";"";"";"";"";"";"";"";"";"";"";"";"";"";"";"";"";"";""
"Corrosion Survey Database (COR•SUR) © 2002 NACE International";"";"";"";"";"";"";"";"";"";"";"";"";"";"";"";"";"";"";"";"";"";"";"";"";""

File: data/corrosion_data/TableData - 2024-11-11T005732.000.csv
sep=;
"Title: Corrosion Survey Database (COR•SUR)";"";"";"";"";"";"";"";"";"";"";"";"";"";"";"";"";"";"";"";"";"";"";"";"";""
"Table: Silicone";"";"";"";"";"";"";"";"";"";"";"";"";"";"";"";"";"";"";"";"";"";"";"";"";""
"DOWNLOAD SHOWS ONLY THE DISPLAYED DATA, UP TO 50 ROWS";"";"";"";"";"";"";"";"";"";"";"";"";"";"";"";"";"";"";"";"";"";"";"";"";""
"No.";"material or substance name";"exposure medium";"NACE resistance rating (unitless)";"resistance note";"conc. (%)";"temp. (°F)";"exposure time (mo (30))";"test note";"reference";"";"";"";"";"";"";"";"";"";"";"";"";"";"";"";""
"1";"Acetal Resins (Polyoxymethylene)";"silicone";"1";"recommended";"100";"70 – 150";"";"";"1";"";"";"";"";"";"";"";"";"";"";"";"";"";"";"";""
"2";"Acrylonitrile Butadiene Styrene Polymer (ABS)";"silicone";"1";"recommended";"100";"70 – 150";"";"";"1";"";"";"";"";"";"";"";"";"";"";"";"";"";"";"";""
"3";"Fluorinated Ethylene Propylene Copolymer (FEP)/ Polytetrafluoroethylene (PTFE)";"silicone";"1";"recommended";"100";"70 – 150";"";"cyclic immersion; immersed";"1";"";"";"";"";"";"";"";"";"";"";"";"";"";"";"";""
"4";"Fluororubber";"silicone";"1";"recommended";"100";"70 – 150";"";"";"1";"";"";"";"";"";"";"";"";"";"";"";"";"";"";"";""
"5";"Nylon";"silicone";"1";"recommended";"100";"60 – 70";"";"";"1";"";"";"";"";"";"";"";"";"";"";"";"";"";"";"";""
"6";"Polychloroprene";"silicone";"1";"recommended";"100";"60 – 70";"";"";"1";"";"";"";"";"";"";"";"";"";"";"";"";"";"";"";""
"7";"Polychloroprene";"silicone";"2";"questionable";"100";"70 – 150";"";"";"1";"";"";"";"";"";"";"";"";"";"";"";"";"";"";"";""
"8";"Polyethylene (PE)";"silicone";"1";"recommended";"100";"70 – 80";"";"";"1";"";"";"";"";"";"";"";"";"";"";"";"";"";"";"";""
"9";"Polyethylene (PE)";"silicone";"2";"questionable";"100";"80 – 125";"";"";"1";"";"";"";"";"";"";"";"";"";"";"";"";"";"";"";""
"10";"Polypropylene (PP)";"silicone";"1";"recommended";"100";"60 – 150";"<6";"";"1";"";"";"";"";"";"";"";"";"";"";"";"";"";"";"";""
"11";"Polypropylene (PP)";"silicone";"2";"questionable";"100";"150 – 212";"";"";"1";"";"";"";"";"";"";"";"";"";"";"";"";"";"";"";""
"12";"Rubber, Butyl (BR)";"silicone";"2";"questionable";"100";"60 – 70";"";"";"1";"";"";"";"";"";"";"";"";"";"";"";"";"";"";"";""
"13";"Rubber, Butyl (BR)";"silicone";"3";"not recommended";"100";"70 – 150";"";"";"1";"";"";"";"";"";"";"";"";"";"";"";"";"";"";"";""
"14";"Rubber, Natural (NR)";"silicone";"3";"not recommended";"100";"70 – 150";"";"";"1";"";"";"";"";"";"";"";"";"";"";"";"";"";"";"";""
"";"";"";"";"";"";"";"";"";"";"";"";"";"";"";"";"";"";"";"";"";"";"";"";"";""
"";"";"";"";"";"";"";"";"";"";"";"";"";"";"";"";"";"";"";"";"";"";"";"";"";""
"Corrosion Survey Database (COR•SUR) © 2002 NACE International";"";"";"";"";"";"";"";"";"";"";"";"";"";"";"";"";"";"";"";"";"";"";"";"";""
