Repository: Mahyar-rajabi94/TF_SDL

File: data/corrosion_data/TableData - 2024-11-11T005752.949.csv
sep=;
"Title: Corrosion Survey Database (COR•SUR)";"";"";"";"";"";"";"";"";"";"";"";"";"";"";"";"";"";"";"";"";"";"";"";"";""
"Table: Sodium ferricyanide or ferrocyanide";"";"";"";"";"";"";"";"";"";"";"";"";"";"";"";"";"";"";"";"";"";"";"";"";""
"DOWNLOAD SHOWS ONLY THE DISPLAYED DATA, UP TO 50 ROWS";"";"";"";"";"";"";"";"";"";"";"";"";"";"";"";"";"";"";"";"";"";"";"";"";""
"No.";"material or substance name";"material synonym";"exposure medium";"exposure medium note";"NACE resistance rating (unitless)";"resistance note";"conc. (%)";"temp. (°F)";"exposure time (mo (30))";"test note";"reference";"";"";"";"";"";"";"";"";"";"";"";"";"";""
"1";"Acrylonitrile Butadiene Styrene Polymer (ABS)";"";"sodium ferricyanide or ferrocyanide";"ferricyanides";"1";"recommended";"100";"70 – 150";"";"";"1";"";"";"";"";"";"";"";"";"";"";"";"";"";""
"2";"Chlorendic Unsaturated Polyester, Glass Fiber-Reinforced (190 + 47)";"HET acid polyester-Polifos 190 + 47 phr styrene";"sodium ferricyanide or ferrocyanide";"ferricyanide";"1";"recommended";"any";"250";"<6";"";"16";"";"";"";"";"";"";"";"";"";"";"";"";"";""
"3";"Chlorendic Unsaturated Polyester, Glass Fiber-Reinforced (869 + 44.5)";"HET acid polyester-Polifos 869 + 44.5 phr styrene";"sodium ferricyanide or ferrocyanide";"ferricyanide";"1";"recommended";"any";"250";"<6";"";"16";"";"";"";"";"";"";"";"";"";"";"";"";"";""
"4";"Chlorinated Polyvinyl Chloride (CPVC)";"";"sodium ferricyanide or ferrocyanide";"ferricyanides; ferrocyanides";"1";"recommended";"100";"70 – 212";"";"";"1, 2";"";"";"";"";"";"";"";"";"";"";"";"";"";""
"5";"Epoxy Resin, Glass Fiber- Reinforced";"";"sodium ferricyanide or ferrocyanide";"ferrocyanides";"1";"recommended";"20";"70 – 80";"";"";"1";"";"";"";"";"";"";"";"";"";"";"";"";"";""
"6";"Epoxy Resin, Glass Fiber- Reinforced";"";"sodium ferricyanide or ferrocyanide";"";"2";"questionable";"20";"80 – 150";"";"";"1";"";"";"";"";"";"";"";"";"";"";"";"";"";""
"7";"Epoxy Resin, Glass Fiber- Reinforced";"";"sodium ferricyanide or ferrocyanide";"";"1";"recommended";"100";"70 – 250";"";"";"1";"";"";"";"";"";"";"";"";"";"";"";"";"";""
"8";"Polyesters, Glass Fiber-Reinforced";"";"sodium ferricyanide or ferrocyanide";"ferricyanides";"1";"recommended";"10 – 70";"70 – 250";"";"";"1";"";"";"";"";"";"";"";"";"";"";"";"";"";""
"9";"Polyethylene (PE)";"";"sodium ferricyanide or ferrocyanide";"ferrocyanides";"1";"recommended";"10 – 40";"70 – 125";"";"";"1, 21";"";"";"";"";"";"";"";"";"";"";"";"";"";""
"10";"Polyethylene (PE)";"";"sodium ferricyanide or ferrocyanide";"";"1";"recommended";"20";"60 – 70";"";"saturated, ferricyanides";"1, 21";"";"";"";"";"";"";"";"";"";"";"";"";"";""
"11";"Polyethylene (PE)";"";"sodium ferricyanide or ferrocyanide";"";"1";"recommended";"70";"70 – 150";"";"saturated, ferricyanides";"1, 21";"";"";"";"";"";"";"";"";"";"";"";"";"";""
"12";"Polyethylene (PE)";"";"sodium ferricyanide or ferrocyanide";"ferrocyanides";"1";"recommended";"100";"70 – 150";"";"";"1, 21";"";"";"";"";"";"";"";"";"";"";"";"";"";""
"13";"Polymethyl Methacrylate (PMMA)";"";"sodium ferricyanide or ferrocyanide";"ferricyanides; ferrocyanides";"1";"recommended";"100";"70 – 150";"";"";"1";"";"";"";"";"";"";"";"";"";"";"";"";"";""
"14";"Polypropylene (PP)";"";"sodium ferricyanide or ferrocyanide";"";"1";"recommended";">10";"60 – 150";"<6";"saturated; ferricyanides; ferrocyanides";"1";"";"";"";"";"";"";"";"";"";"";"";"";"";""
"15";"Polyvinyl Chloride (PVC)";"";"sodium ferricyanide or ferrocyanide";"ferricyanides; ferrocyanides";"1";"recommended";"100";"70 – 150";"";"";"1";"";"";"";"";"";"";"";"";"";"";"";"";"";""
"";"";"";"";"";"";"";"";"";"";"";"";"";"";"";"";"";"";"";"";"";"";"";"";"";""
"";"";"";"";"";"";"";"";"";"";"";"";"";"";"";"";"";"";"";"";"";"";"";"";"";""
"Corrosion Survey Database (COR•SUR) © 2002 NACE International";"";"";"";"";"";"";"";"";"";"";"";"";"";"";"";"";"";"";"";"";"";"";"";"";""

File: data/corrosion_data/TableData - 2024-11-11T005811.176.csv
sep=;
"Title: Corrosion Survey Database (COR•SUR)";"";"";"";"";"";"";"";"";"";"";"";"";"";"";"";"";"";"";"";"";"";"";"";"";""
"Table: Sodium fluorosilicate";"";"";"";"";"";"";"";"";"";"";"";"";"";"";"";"";"";"";"";"";"";"";"";"";""
"DOWNLOAD SHOWS ONLY THE DISPLAYED DATA, UP TO 50 ROWS";"";"";"";"";"";"";"";"";"";"";"";"";"";"";"";"";"";"";"";"";"";"";"";"";""
"No.";"material or substance name";"exposure medium";"exposure medium note";"NACE resistance rating (unitless)";"resistance note";"conc. (%)";"temp. (°F)";"exposure time (mo (30))";"test note";"reference";"";"";"";"";"";"";"";"";"";"";"";"";"";"";""
"1";"Cellulose Acetate";"sodium fluorosilicate";"";"1";"recommended; warped slightly";"0.75";"60 – 70";"<1";"";"1";"";"";"";"";"";"";"";"";"";"";"";"";"";"";""
"2";"Concrete";"sodium fluorosilicate";"";"1";"recommended";"10 – 90";"60 – 70";"";"";"1";"";"";"";"";"";"";"";"";"";"";"";"";"";"";""
"3";"Glass, Chemical";"sodium fluorosilicate";"";"1";"recommended";"100";"70 – 212";"";"";"1";"";"";"";"";"";"";"";"";"";"";"";"";"";"";""
"4";"Nylon";"sodium fluorosilicate";"";"1";"recommended";"10";"70 – 212";"";"";"1";"";"";"";"";"";"";"";"";"";"";"";"";"";"";""
"5";"Polyethylene (PE)";"sodium fluorosilicate";"";"1";"recommended";"10";"70 – 125";"";"";"1, 21";"";"";"";"";"";"";"";"";"";"";"";"";"";"";""
"6";"Wood";"sodium fluorosilicate";"";"1";"recommended";">10";"70 – 100";"";"";"1";"";"";"";"";"";"";"";"";"";"";"";"";"";"";""
"7";"Wood";"sodium fluorosilicate";"crystals, powders, solids";"1";"recommended";"90";"70 – 85";"";"with hydrochloric acid";"1";"";"";"";"";"";"";"";"";"";"";"";"";"";"";""
"";"";"";"";"";"";"";"";"";"";"";"";"";"";"";"";"";"";"";"";"";"";"";"";"";""
"";"";"";"";"";"";"";"";"";"";"";"";"";"";"";"";"";"";"";"";"";"";"";"";"";""
"Corrosion Survey Database (COR•SUR) © 2002 NACE International";"";"";"";"";"";"";"";"";"";"";"";"";"";"";"";"";"";"";"";"";"";"";"";"";""

File: data/corrosion_data/TableData - 2024-11-11T005824.043.csv
sep=;
"Title: Corrosion Survey Database (COR•SUR)";"";"";"";"";"";"";"";"";"";"";"";"";"";"";"";"";"";"";"";"";"";"";"";"";""
"Table: Sodium silicate";"";"";"";"";"";"";"";"";"";"";"";"";"";"";"";"";"";"";"";"";"";"";"";"";""
"DOWNLOAD SHOWS ONLY THE DISPLAYED DATA, UP TO 50 ROWS";"";"";"";"";"";"";"";"";"";"";"";"";"";"";"";"";"";"";"";"";"";"";"";"";""
"No.";"material or substance name";"material synonym";"exposure medium";"exposure medium note";"NACE resistance rating (unitless)";"resistance note";"conc. (%)";"temp. (°F)";"exposure time (mo (30))";"test note";"reference";"";"";"";"";"";"";"";"";"";"";"";"";"";""
"1";"Acetal Resins (Polyoxymethylene)";"";"sodium silicate";"";"1";"recommended";">10";"70 – 150";"";"";"1";"";"";"";"";"";"";"";"";"";"";"";"";"";""
"2";"Acrylonitrile Butadiene Styrene Polymer (ABS)";"";"sodium silicate";"";"1";"recommended";">10";"70 – 150";"";"";"1";"";"";"";"";"";"";"";"";"";"";"";"";"";""
"3";"Cellulose Acetate";"";"sodium silicate";"";"1";"recommended; etched, softened";"100";"60 – 70";"";"";"1";"";"";"";"";"";"";"";"";"";"";"";"";"";""
"4";"Cellulose Acetate Butyrate";"";"sodium silicate";"saturated";"2";"questionable";"90";"60 – 70";"<1";"";"1";"";"";"";"";"";"";"";"";"";"";"";"";"";""
"5";"Cellulose Acetate Butyrate";"";"sodium silicate";"";"1";"recommended; discolored";"100";"60 – 70";"";"";"1";"";"";"";"";"";"";"";"";"";"";"";"";"";""
"6";"Chlorendic Unsaturated Polyester, Glass Fiber-Reinforced (190 + 47)";"HET acid polyester-Polifos 190 + 47 phr styrene";"sodium silicate";"";"1";"recommended";"100";"200";"<6";"pH 12";"16";"";"";"";"";"";"";"";"";"";"";"";"";"";""
"7";"Chlorosulfonated Polyethylene";"";"sodium silicate";"";"1";"recommended";">10";"70 – 150";"";"";"1";"";"";"";"";"";"";"";"";"";"";"";"";"";""
"8";"Concrete";"";"sodium silicate";"";"1";"recommended";">10";"70 – 212";"";"";"1";"";"";"";"";"";"";"";"";"";"";"";"";"";""
"9";"Epoxy Resin, Glass Fiber- Reinforced";"";"sodium silicate";"";"1";"recommended";"10 – 90";"70 – 125";"";"";"1, 24";"";"";"";"";"";"";"";"";"";"";"";"";"";""
"10";"Epoxy Resin, Glass Fiber- Reinforced";"";"sodium silicate";"";"1";"recommended";"100";"70 – 150";"";"";"1, 24";"";"";"";"";"";"";"";"";"";"";"";"";"";""
"11";"Fluorinated Ethylene Propylene Copolymer (FEP)/ Polytetrafluoroethylene (PTFE)";"";"sodium silicate";"";"1";"recommended";"100";"70 – 150";"";"cyclic immersion; immersed";"1";"";"";"";"";"";"";"";"";"";"";"";"";"";""
"12";"Fluororubber";"";"sodium silicate";"";"1";"recommended";">10";"70 – 150";"";"";"1";"";"";"";"";"";"";"";"";"";"";"";"";"";""
"13";"Glass, Chemical";"";"sodium silicate";"";"1";"recommended";"10";"60 – 175";"";"";"1";"";"";"";"";"";"";"";"";"";"";"";"";"";""
"14";"Glass, Chemical";"";"sodium silicate";"";"1";"recommended";"10 – 20";"60 – 70";"";"";"1";"";"";"";"";"";"";"";"";"";"";"";"";"";""
"15";"Glass, Chemical";"";"sodium silicate";"";"3";"not recommended";">60";"212 – 250";"";"";"1";"";"";"";"";"";"";"";"";"";"";"";"";"";""
"16";"Nylon";"";"sodium silicate";"";"1";"recommended";"100";"60 – 70";"";"";"1";"";"";"";"";"";"";"";"";"";"";"";"";"";""
"17";"Polychloroprene";"";"sodium silicate";"";"1";"recommended";">10";"70 – 150";"";"";"1";"";"";"";"";"";"";"";"";"";"";"";"";"";""
"18";"Polyesters, Glass Fiber-Reinforced";"";"sodium silicate";"";"1";"recommended";"10 – 50";"70 – 200";"";"12 pH; short time tests; Dynel veil required";"1";"";"";"";"";"";"";"";"";"";"";"";"";"";""
"19";"Polyethylene (PE)";"";"sodium silicate";"";"1";"recommended";">10";"70 – 150";"";"";"1, 8";"";"";"";"";"";"";"";"";"";"";"";"";"";""
"20";"Polyphenylene Sulfide (40% Glass-Filled)";"Fortron PPS";"sodium silicate";"";"1";"recommended";"100";"0 – 200";"<1";"";"11";"";"";"";"";"";"";"";"";"";"";"";"";"";""
"21";"Polypropylene (PP)";"";"sodium silicate";"";"1";"recommended";"100";"70 – 212";"<6";"";"1";"";"";"";"";"";"";"";"";"";"";"";"";"";""
"22";"Polyvinylidene Fluoride (PVDF)";"";"sodium silicate";"";"1";"recommended";"100";"70 – 275";"";"";"1, 23";"";"";"";"";"";"";"";"";"";"";"";"";"";""
"23";"Rubber, Butyl (BR)";"";"sodium silicate";"";"1";"recommended";">10";"70 – 150";"";"";"1";"";"";"";"";"";"";"";"";"";"";"";"";"";""
"24";"Rubber, Natural (NR)";"";"sodium silicate";"";"1";"recommended";">10";"70 – 150";"";"";"1";"";"";"";"";"";"";"";"";"";"";"";"";"";""
"25";"Vinyl Ester Resins";"";"sodium silicate";"";"1";"recommended";"any";"210";"";"";"7";"";"";"";"";"";"";"";"";"";"";"";"";"";""
"";"";"";"";"";"";"";"";"";"";"";"";"";"";"";"";"";"";"";"";"";"";"";"";"";""
"";"";"";"";"";"";"";"";"";"";"";"";"";"";"";"";"";"";"";"";"";"";"";"";"";""
"Corrosion Survey Database (COR•SUR) © 2002 NACE International";"";"";"";"";"";"";"";"";"";"";"";"";"";"";"";"";"";"";"";"";"";"";"";"";""

File: data/corrosion_data/TableData - 2024-11-11T005840.655.csv
sep=;
"Title: Corrosion Survey Database (COR•SUR)";"";"";"";"";"";"";"";"";"";"";"";"";"";"";"";"";"";"";"";"";"";"";"";"";""
"Table: Sulfuryl chloride";"";"";"";"";"";"";"";"";"";"";"";"";"";"";"";"";"";"";"";"";"";"";"";"";""
"DOWNLOAD SHOWS ONLY THE DISPLAYED DATA, UP TO 50 ROWS";"";"";"";"";"";"";"";"";"";"";"";"";"";"";"";"";"";"";"";"";"";"";"";"";""
"No.";"material or substance name";"material synonym";"exposure medium";"exposure medium note";"NACE resistance rating (unitless)";"resistance note";"conc. (%)";"temp. (°F)";"exposure time (mo (30))";"test note";"reference";"";"";"";"";"";"";"";"";"";"";"";"";"";""
"1";"Acetal Resins (Polyoxymethylene)";"";"sulfuryl chloride";"";"2";"questionable";"100";"60 – 70";"";"";"1";"";"";"";"";"";"";"";"";"";"";"";"";"";""
"2";"Acrylonitrile Butadiene Styrene Polymer (ABS)";"";"sulfuryl chloride";"";"3";"not recommended";"100";"60 – 70";"";"";"1";"";"";"";"";"";"";"";"";"";"";"";"";"";""
"3";"Chlorendic Unsaturated Polyester, Glass Fiber-Reinforced (190 + 47)";"HET acid polyester-Polifos 190 + 47 phr styrene";"sulfuryl chloride";"";"3";"not recommended";"100";"80";"<6";"";"16";"";"";"";"";"";"";"";"";"";"";"";"";"";""
"4";"Chlorendic Unsaturated Polyester, Glass Fiber-Reinforced (190 + 47)";"";"sulfuryl chloride";"";"3";"not recommended";"100";"120";"";"";"16";"";"";"";"";"";"";"";"";"";"";"";"";"";""
"5";"Chlorendic Unsaturated Polyester, Glass Fiber-Reinforced (869 + 44.5)";"HET acid polyester-Polifos 869 + 44.5 phr styrene";"sulfuryl chloride";"";"3";"not recommended";"100";"75";"<6";"";"16";"";"";"";"";"";"";"";"";"";"";"";"";"";""
"6";"Chlorosulfonated Polyethylene";"";"sulfuryl chloride";"";"1";"recommended";"100";"60 – 70";"";"";"1";"";"";"";"";"";"";"";"";"";"";"";"";"";""
"7";"Concrete";"";"sulfuryl chloride";"";"3";"not recommended";"100";"60 – 70";"";"";"1";"";"";"";"";"";"";"";"";"";"";"";"";"";""
"8";"Ethylene Tetrafluoroethylene Copolymer (ETFE)";"";"sulfuryl chloride";"";"1";"recommended; weight gain, strength loss, steady state reached in one week exposure";"100";"32 – 150";"[";"";"1, 10";"";"";"";"";"";"";"";"";"";"";"";"";"";""
"9";"Ethylene Tetrafluoroethylene Copolymer (ETFE)";"Teflon; Hostaflon; Fluon";"sulfuryl chloride";"";"1";"recommended";"100";"250 – 300";"[>12]";"";"1, 10";"";"";"";"";"";"";"";"";"";"";"";"";"";""
"10";"Fluorinated Ethylene Propylene Copolymer (FEP)/ Polytetrafluoroethylene (PTFE)";"";"sulfuryl chloride";"";"1";"recommended";"100";"70 – 135";"";"";"1";"";"";"";"";"";"";"";"";"";"";"";"";"";""
"11";"Fluorinated Ethylene Propylene Copolymer (FEP)/ Polytetrafluoroethylene (PTFE)";"";"sulfuryl chloride";"";"1";"recommended; weight gain, ";"100";"135 – 150";"";"";"1";"";"";"";"";"";"";"";"";"";"";"";"";"";""
"12";"Fluororubber";"";"sulfuryl chloride";"";"2";"questionable";"100";"60 – 70";"";"";"1";"";"";"";"";"";"";"";"";"";"";"";"";"";""
"13";"Glass, Chemical";"";"sulfuryl chloride";"";"1";"recommended";"10 – 90";"70 – 150";"";"";"1";"";"";"";"";"";"";"";"";"";"";"";"";"";""
"14";"Perfluoroalkoxy Resins";"";"sulfuryl chloride";"";"1";"recommended; steady state reached in one week exposure";"100";"32 – 150";"<1";"";"1";"";"";"";"";"";"";"";"";"";"";"";"";"";""
"15";"Perfluoroalkoxy Resins";"";"sulfuryl chloride";"";"2";"questionable; weight gain, strength loss";"100";"150 – 175";"";"boiling";"1";"";"";"";"";"";"";"";"";"";"";"";"";"";""
"16";"Phenolic Resins, Asbestos-Reinforced";"";"sulfuryl chloride";"";"3";"not recommended";"100";"70 – 80";"";"";"1";"";"";"";"";"";"";"";"";"";"";"";"";"";""
"17";"Phenolic Resins, Non-asbestos";"Haveg 41-NA";"sulfuryl chloride";"liquid";"3";"not recommended; disintegrated";"100";"100";"";"2024-11-11";"3";"";"";"";"";"";"";"";"";"";"";"";"";"";""
"18";"Polychloroprene";"";"sulfuryl chloride";"";"2";"questionable";"100";"60 – 70";"";"";"1";"";"";"";"";"";"";"";"";"";"";"";"";"";""
"19";"Polyesters, Glass Fiber-Reinforced";"";"sulfuryl chloride";"";"3";"not recommended";"100";"70 – 125";"";"";"1";"";"";"";"";"";"";"";"";"";"";"";"";"";""
"20";"Polyethylene (PE)";"";"sulfuryl chloride";"";"3";"not recommended";"100";"60 – 70";"";"";"1";"";"";"";"";"";"";"";"";"";"";"";"";"";""
"21";"Rubber, Butyl (BR)";"";"sulfuryl chloride";"";"2";"questionable";"100";"60 – 70";"";"";"1";"";"";"";"";"";"";"";"";"";"";"";"";"";""
"22";"Rubber, Natural (NR)";"";"sulfuryl chloride";"";"1";"recommended";"100";"60 – 70";"";"";"1";"";"";"";"";"";"";"";"";"";"";"";"";"";""
"23";"Wood";"";"sulfuryl chloride";"";"3";"not recommended";"100";"60 – 70";"";"";"1";"";"";"";"";"";"";"";"";"";"";"";"";"";""
"";"";"";"";"";"";"";"";"";"";"";"";"";"";"";"";"";"";"";"";"";"";"";"";"";""
"";"";"";"";"";"";"";"";"";"";"";"";"";"";"";"";"";"";"";"";"";"";"";"";"";""
"Corrosion Survey Database (COR•SUR) © 2002 NACE International";"";"";"";"";"";"";"";"";"";"";"";"";"";"";"";"";"";"";"";"";"";"";"";"";""

File: data/corrosion_data/TableData - 2024-11-11T005904.178.csv
sep=;
"Title: Corrosion Survey Database (COR•SUR)";"";"";"";"";"";"";"";"";"";"";"";"";"";"";"";"";"";"";"";"";"";"";"";"";""
"Table: Thionyl chloride";"";"";"";"";"";"";"";"";"";"";"";"";"";"";"";"";"";"";"";"";"";"";"";"";""
"DOWNLOAD SHOWS ONLY THE DISPLAYED DATA, UP TO 50 ROWS";"";"";"";"";"";"";"";"";"";"";"";"";"";"";"";"";"";"";"";"";"";"";"";"";""
"No.";"material or substance name";"material synonym";"exposure medium";"exposure medium note";"NACE resistance rating (unitless)";"resistance note";"conc. (%)";"temp. (°F)";"exposure time (mo (30))";"test note";"reference";"";"";"";"";"";"";"";"";"";"";"";"";"";""
"1";"Acetal Resins (Polyoxymethylene)";"";"thionyl chloride";"";"1";"recommended";"100";"60 – 70";"";"";"1";"";"";"";"";"";"";"";"";"";"";"";"";"";""
"2";"Acrylonitrile Butadiene Styrene Polymer (ABS)";"";"thionyl chloride";"";"2";"questionable";"100";"60 – 70";"";"";"1";"";"";"";"";"";"";"";"";"";"";"";"";"";""
"3";"Acrylonitrile Butadiene Styrene Polymer (ABS)";"";"thionyl chloride";"";"3";"not recommended";"100";"70 – 150";"";"";"1";"";"";"";"";"";"";"";"";"";"";"";"";"";""
"4";"Chlorendic Unsaturated Polyester, Glass Fiber-Reinforced (190 + 47)";"";"thionyl chloride";"";"3";"not recommended";"100";"80";"";"";"16";"";"";"";"";"";"";"";"";"";"";"";"";"";""
"5";"Chlorendic Unsaturated Polyester, Glass Fiber-Reinforced (190 + 47)";"HET acid polyester-Polifos 190 + 47 phr styrene";"thionyl chloride";"vapor";"1";"recommended";"100";"150";"<6";"";"16";"";"";"";"";"";"";"";"";"";"";"";"";"";""
"6";"Chlorendic Unsaturated Polyester, Glass Fiber-Reinforced (869 + 44.5)";"HET acid polyester-Polifos 869 + 44.5 phr styrene";"thionyl chloride";"";"3";"not recommended";"100";"75";"<6";"";"16";"";"";"";"";"";"";"";"";"";"";"";"";"";""
"7";"Chlorendic Unsaturated Polyester, Glass Fiber-Reinforced (869 + 44.5)";"HET acid polyester-Polifos 869 + 44.5 phr styrene";"thionyl chloride";"vapor";"3";"not recommended";"100";"150";"";"";"16";"";"";"";"";"";"";"";"";"";"";"";"";"";""
"8";"Chlorinated Polyvinyl Chloride (CPVC)";"";"thionyl chloride";"";"3";"not recommended";"100";"70 – 212";"";"";"1, 20";"";"";"";"";"";"";"";"";"";"";"";"";"";""
"9";"Chlorosulfonated Polyethylene";"";"thionyl chloride";"";"1";"recommended";"100";"60 – 70";"";"";"1";"";"";"";"";"";"";"";"";"";"";"";"";"";""
"10";"Concrete";"";"thionyl chloride";"";"3";"not recommended";">10";"60 – 70";"";"";"1";"";"";"";"";"";"";"";"";"";"";"";"";"";""
"11";"Ethylene Tetrafluoroethylene Copolymer (ETFE)";"Teflon; Hostaflon; Fluon";"thionyl chloride";"";"1";"recommended";"40";"250 – 300";">12";"";"10";"";"";"";"";"";"";"";"";"";"";"";"";"";""
"12";"Ethylene Tetrafluoroethylene Copolymer (ETFE)";"";"thionyl chloride";"";"1";"recommended";"70";"250 – 300";"";"";"10";"";"";"";"";"";"";"";"";"";"";"";"";"";""
"13";"Ethylene Tetrafluoroethylene Copolymer (ETFE)";"";"thionyl chloride";"";"1";"recommended";"100";"250 – 300";"";"";"10";"";"";"";"";"";"";"";"";"";"";"";"";"";""
"14";"Fluororubber";"";"thionyl chloride";"";"2";"questionable";"100";"60 – 70";"";"";"1";"";"";"";"";"";"";"";"";"";"";"";"";"";""
"15";"Furfuryl Alcohol Resin, Glass Fiber-Reinforced";"";"thionyl chloride";"";"3";"not recommended";"any";"0 – 250";"";"";"1";"";"";"";"";"";"";"";"";"";"";"";"";"";""
"16";"Glass, Chemical";"";"thionyl chloride";"";"1";"recommended";"10 – 90";"70 – 212";"";"";"1";"";"";"";"";"";"";"";"";"";"";"";"";"";""
"17";"Glass, Chemical";"";"thionyl chloride";"";"1";"recommended";"100";"70 – 175";"";"";"1";"";"";"";"";"";"";"";"";"";"";"";"";"";""
"18";"Nylon";"";"thionyl chloride";"";"3";"not recommended";"100";"60 – 70";"";"";"1";"";"";"";"";"";"";"";"";"";"";"";"";"";""
"19";"Phenolic Resins, Asbestos-Reinforced";"";"thionyl chloride";"";"3";"not recommended";"100";"70 – 80";"";"";"1";"";"";"";"";"";"";"";"";"";"";"";"";"";""
"20";"Phenolic Resins, Non-asbestos";"Haveg 41-NA";"thionyl chloride";"liquid";"1";"recommended; slight weight/volume change";"100";"160";"";"188 days";"1";"";"";"";"";"";"";"";"";"";"";"";"";"";""
"21";"Polychloroprene";"";"thionyl chloride";"";"1";"recommended";"100";"60 – 70";"";"";"1";"";"";"";"";"";"";"";"";"";"";"";"";"";""
"22";"Polyesters, Glass Fiber-Reinforced";"";"thionyl chloride";"";"3";"not recommended";"100";"60 – 70";"";"";"1";"";"";"";"";"";"";"";"";"";"";"";"";"";""
"23";"Polyesters, Glass Fiber-Reinforced";"";"thionyl chloride";"";"3";"not recommended";"100";"125 – 135";"";"";"1";"";"";"";"";"";"";"";"";"";"";"";"";"";""
"24";"Polyesters, Glass Fiber-Reinforced";"";"thionyl chloride";"vapor";"3";"not recommended";"100";"135 – 150";"";"";"1";"";"";"";"";"";"";"";"";"";"";"";"";"";""
"25";"Polyethylene (PE)";"";"thionyl chloride";"";"3";"not recommended";"100";"70 – 150";"";"";"1";"";"";"";"";"";"";"";"";"";"";"";"";"";""
"26";"Polyvinyl Chloride (PVC)";"";"thionyl chloride";"";"3";"not recommended";"100";"70 – 150";"";"";"1";"";"";"";"";"";"";"";"";"";"";"";"";"";""
"27";"Rubber, Butyl (BR)";"";"thionyl chloride";"";"1";"recommended";"100";"60 – 70";"";"";"1";"";"";"";"";"";"";"";"";"";"";"";"";"";""
"28";"Rubber, Natural (NR)";"";"thionyl chloride";"";"1";"recommended";"100";"60 – 70";"";"";"1";"";"";"";"";"";"";"";"";"";"";"";"";"";""
"29";"Wood";"";"thionyl chloride";"";"3";"not recommended";"100";"60 – 70";"";"permeable";"1";"";"";"";"";"";"";"";"";"";"";"";"";"";""
"";"";"";"";"";"";"";"";"";"";"";"";"";"";"";"";"";"";"";"";"";"";"";"";"";""
"";"";"";"";"";"";"";"";"";"";"";"";"";"";"";"";"";"";"";"";"";"";"";"";"";""
"Corrosion Survey Database (COR•SUR) © 2002 NACE International";"";"";"";"";"";"";"";"";"";"";"";"";"";"";"";"";"";"";"";"";"";"";"";"";""

File: data/corrosion_data/TableData - 2024-11-11T005911.601.csv
sep=;
"Title: Corrosion Survey Database (COR•SUR)";"";"";"";"";"";"";"";"";"";"";"";"";"";"";"";"";"";"";"";"";"";"";"";"";""
"Table: Toluenesulfonyl chloride";"";"";"";"";"";"";"";"";"";"";"";"";"";"";"";"";"";"";"";"";"";"";"";"";""
"DOWNLOAD SHOWS ONLY THE DISPLAYED DATA, UP TO 50 ROWS";"";"";"";"";"";"";"";"";"";"";"";"";"";"";"";"";"";"";"";"";"";"";"";"";""
"No.";"material or substance name";"exposure medium";"NACE resistance rating (unitless)";"resistance note";"conc. (%)";"temp. (°F)";"test note";"reference";"";"";"";"";"";"";"";"";"";"";"";"";"";"";"";"";""
"1";"Concrete";"toluenesulfonyl chloride";"3";"not recommended";"100";"60 – 70";"";"1";"";"";"";"";"";"";"";"";"";"";"";"";"";"";"";"";""
"2";"Glass, Chemical";"toluenesulfonyl chloride";"1";"recommended";"100";"70 – 250";"";"1";"";"";"";"";"";"";"";"";"";"";"";"";"";"";"";"";""
"3";"Polyethylene (PE)";"toluenesulfonyl chloride";"3";"not recommended";"100";"60 – 70";"plasticizer";"1, 8";"";"";"";"";"";"";"";"";"";"";"";"";"";"";"";"";""
"4";"Wood";"toluenesulfonyl chloride";"2";"questionable";"100";"32 – 70";"";"1";"";"";"";"";"";"";"";"";"";"";"";"";"";"";"";"";""
"";"";"";"";"";"";"";"";"";"";"";"";"";"";"";"";"";"";"";"";"";"";"";"";"";""
"";"";"";"";"";"";"";"";"";"";"";"";"";"";"";"";"";"";"";"";"";"";"";"";"";""
"Corrosion Survey Database (COR•SUR) © 2002 NACE International";"";"";"";"";"";"";"";"";"";"";"";"";"";"";"";"";"";"";"";"";"";"";"";"";""
"";"";"";"";"";"";"";"";"";"";"";"";"";"";"";"";"";"";"";"";"";"";"";"";"";""
"";"";"";"";"";"";"";"";"";"";"";"";"";"";"";"";"";"";"";"";"";"";"";"";"";""
"";"";"";"";"";"";"";"";"";"";"";"";"";"";"";"";"";"";"";"";"";"";"";"";"";""

File: data/corrosion_data/TableData - 2024-11-11T005916.400.csv
sep=;
"Title: Corrosion Survey Database (COR•SUR)";"";"";"";"";"";"";"";"";"";"";"";"";"";"";"";"";"";"";"";"";"";"";"";"";""
"Table: Tributyl phosphate";"";"";"";"";"";"";"";"";"";"";"";"";"";"";"";"";"";"";"";"";"";"";"";"";""
"DOWNLOAD SHOWS ONLY THE DISPLAYED DATA, UP TO 50 ROWS";"";"";"";"";"";"";"";"";"";"";"";"";"";"";"";"";"";"";"";"";"";"";"";"";""
"No.";"material or substance name";"exposure medium";"NACE resistance rating (unitless)";"resistance note";"conc. (%)";"temp. (°F)";"test note";"reference";"";"";"";"";"";"";"";"";"";"";"";"";"";"";"";"";""
"1";"Acetal Resins (Polyoxymethylene)";"tributyl phosphate";"1";"recommended";"100";"70 – 150";"";"1";"";"";"";"";"";"";"";"";"";"";"";"";"";"";"";"";""
"2";"Acrylonitrile Butadiene Styrene Polymer (ABS)";"tributyl phosphate";"3";"not recommended";"100";"70 – 150";"";"1";"";"";"";"";"";"";"";"";"";"";"";"";"";"";"";"";""
"3";"Chlorinated Polyvinyl Chloride (CPVC)";"tributyl phosphate";"3";"not recommended";"100";"70 – 212";"";"1, 20";"";"";"";"";"";"";"";"";"";"";"";"";"";"";"";"";""
"4";"Chlorosulfonated Polyethylene";"tributyl phosphate";"3";"not recommended";"100";"70 – 150";"";"1";"";"";"";"";"";"";"";"";"";"";"";"";"";"";"";"";""
"5";"Fluorinated Ethylene Propylene Copolymer (FEP)/ Polytetrafluoroethylene (PTFE)";"tributyl phosphate";"1";"recommended";"100";"70 – 150";"immersed, cyclic immersion";"1";"";"";"";"";"";"";"";"";"";"";"";"";"";"";"";"";""
"6";"Fluorinated Ethylene Propylene Copolymer (FEP)/ Polytetrafluoroethylene (PTFE)";"tributyl phosphate";"3";"not recommended; discolored, ";"100";"200 – 392";"";"1";"";"";"";"";"";"";"";"";"";"";"";"";"";"";"";"";""
"7";"Fluororubber";"tributyl phosphate";"2";"questionable";"100";"70 – 150";"";"1";"";"";"";"";"";"";"";"";"";"";"";"";"";"";"";"";""
"8";"Polychloroprene";"tributyl phosphate";"3";"not recommended";"100";"70 – 150";"";"1";"";"";"";"";"";"";"";"";"";"";"";"";"";"";"";"";""
"9";"Polyethylene (PE)";"tributyl phosphate";"2";"questionable";"100";"70 – 80";"";"1";"";"";"";"";"";"";"";"";"";"";"";"";"";"";"";"";""
"10";"Polyethylene (PE)";"tributyl phosphate";"3";"not recommended";"100";"80 – 125";"";"1";"";"";"";"";"";"";"";"";"";"";"";"";"";"";"";"";""
"11";"Polyvinyl Chloride (PVC)";"tributyl phosphate";"3";"not recommended";"100";"70 – 150";"";"1";"";"";"";"";"";"";"";"";"";"";"";"";"";"";"";"";""
"12";"Polyvinylidene Fluoride (PVDF)";"tributyl phosphate";"1";"recommended";"100";"60 – 70";"";"1, 23";"";"";"";"";"";"";"";"";"";"";"";"";"";"";"";"";""
"13";"Polyvinylidene Fluoride (PVDF)";"tributyl phosphate";"2";"questionable";"100";"70 – 125";"";"1, 23";"";"";"";"";"";"";"";"";"";"";"";"";"";"";"";"";""
"14";"Polyvinylidene Fluoride (PVDF)";"tributyl phosphate";"3";"not recommended";"100";"125 – 150";"";"1, 23";"";"";"";"";"";"";"";"";"";"";"";"";"";"";"";"";""
"15";"Rubber, Butyl (BR)";"tributyl phosphate";"3";"not recommended";"100";"70 – 150";"";"1";"";"";"";"";"";"";"";"";"";"";"";"";"";"";"";"";""
"16";"Rubber, Natural (NR)";"tributyl phosphate";"3";"not recommended";"100";"70 – 150";"";"1";"";"";"";"";"";"";"";"";"";"";"";"";"";"";"";"";""
"";"";"";"";"";"";"";"";"";"";"";"";"";"";"";"";"";"";"";"";"";"";"";"";"";""
"";"";"";"";"";"";"";"";"";"";"";"";"";"";"";"";"";"";"";"";"";"";"";"";"";""
"Corrosion Survey Database (COR•SUR) © 2002 NACE International";"";"";"";"";"";"";"";"";"";"";"";"";"";"";"";"";"";"";"";"";"";"";"";"";""

File: data/corrosion_data/TableData - 2024-11-11T005921.417.csv
sep=;
"Title: Corrosion Survey Database (COR•SUR)";"";"";"";"";"";"";"";"";"";"";"";"";"";"";"";"";"";"";"";"";"";"";"";"";""
"Table: Tricresyl phosphate";"";"";"";"";"";"";"";"";"";"";"";"";"";"";"";"";"";"";"";"";"";"";"";"";""
"DOWNLOAD SHOWS ONLY THE DISPLAYED DATA, UP TO 50 ROWS";"";"";"";"";"";"";"";"";"";"";"";"";"";"";"";"";"";"";"";"";"";"";"";"";""
"No.";"material or substance name";"exposure medium";"NACE resistance rating (unitless)";"resistance note";"conc. (%)";"temp. (°F)";"test note";"reference";"";"";"";"";"";"";"";"";"";"";"";"";"";"";"";"";""
"1";"Acetal Resins (Polyoxymethylene)";"tricresyl phosphate";"1";"recommended";"100";"70 – 150";"";"1";"";"";"";"";"";"";"";"";"";"";"";"";"";"";"";"";""
"2";"Acrylonitrile Butadiene Styrene Polymer (ABS)";"tricresyl phosphate";"3";"not recommended";"100";"70 – 150";"";"1";"";"";"";"";"";"";"";"";"";"";"";"";"";"";"";"";""
"3";"Chlorosulfonated Polyethylene";"tricresyl phosphate";"3";"not recommended";"100";"70 – 150";"";"1";"";"";"";"";"";"";"";"";"";"";"";"";"";"";"";"";""
"4";"Fluorinated Ethylene Propylene Copolymer (FEP)/ Polytetrafluoroethylene (PTFE)";"tricresyl phosphate";"1";"recommended";"100";"70 – 150";"immersed, cyclic immersion";"1, 22";"";"";"";"";"";"";"";"";"";"";"";"";"";"";"";"";""
"5";"Fluorinated Ethylene Propylene Copolymer (FEP)/ Polytetrafluoroethylene (PTFE)";"tricresyl phosphate";"1";"recommended";"100";"200 – 285";"";"1, 22";"";"";"";"";"";"";"";"";"";"";"";"";"";"";"";"";""
"6";"Fluorinated Ethylene Propylene Copolymer (FEP)/ Polytetrafluoroethylene (PTFE)";"tricresyl phosphate";"1";"recommended; weight gain, ";"100";"285 – 302";"";"1, 22";"";"";"";"";"";"";"";"";"";"";"";"";"";"";"";"";""
"7";"Fluororubber";"tricresyl phosphate";"3";"not recommended";"10";"70 – 150";"";"1";"";"";"";"";"";"";"";"";"";"";"";"";"";"";"";"";""
"8";"Polychloroprene";"tricresyl phosphate";"3";"not recommended";"100";"70 – 150";"";"1";"";"";"";"";"";"";"";"";"";"";"";"";"";"";"";"";""
"9";"Polyethylene (PE)";"tricresyl phosphate";"2";"questionable";"100";"70 – 125";"";"1";"";"";"";"";"";"";"";"";"";"";"";"";"";"";"";"";""
"10";"Polyvinyl Chloride (PVC)";"tricresyl phosphate";"3";"not recommended";"100";"70 – 150";"";"1";"";"";"";"";"";"";"";"";"";"";"";"";"";"";"";"";""
"11";"Rubber, Butyl (BR)";"tricresyl phosphate";"1";"recommended";"90";"70 – 150";"";"1";"";"";"";"";"";"";"";"";"";"";"";"";"";"";"";"";""
"12";"Rubber, Natural (NR)";"tricresyl phosphate";"3";"not recommended";"100";"70 – 150";"";"1";"";"";"";"";"";"";"";"";"";"";"";"";"";"";"";"";""
"";"";"";"";"";"";"";"";"";"";"";"";"";"";"";"";"";"";"";"";"";"";"";"";"";""
"";"";"";"";"";"";"";"";"";"";"";"";"";"";"";"";"";"";"";"";"";"";"";"";"";""
"Corrosion Survey Database (COR•SUR) © 2002 NACE International";"";"";"";"";"";"";"";"";"";"";"";"";"";"";"";"";"";"";"";"";"";"";"";"";""

File: data/corrosion_data/TableData.csv
sep=;
"Title: Corrosion Survey Database (COR•SUR)";"";"";"";"";"";"";"";"";"";"";"";"";"";"";"";"";"";"";"";"";"";"";"";"";""
"Table: Alloy 20-25-6Mo (254SMO/ 6XN)";"";"";"";"";"";"";"";"";"";"";"";"";"";"";"";"";"";"";"";"";"";"";"";"";""
"DOWNLOAD SHOWS ONLY THE DISPLAYED DATA, UP TO 50 ROWS";"";"";"";"";"";"";"";"";"";"";"";"";"";"";"";"";"";"";"";"";"";"";"";"";""
"No.";"material or substance name";"exposure medium";"exposure medium synonym";"exposure medium note";"exposure medium CAS RN";"exposure medium formula";"exposure medium class";"conc. (%)";"temp. (°F)";"corrosion rate (mil/yr)";"test note";"reference";"";"";"";"";"";"";"";"";"";"";"";"";""
"1";"Alloy 20-25-6Mo (254SMO/ 6XN)";"acetic acid";"ethanoic acid";"";"64-19-7";"C2H4O2";"organic (weak) acids";"any";"0 – 230";"<2";"";"2,140,156,208,221";"";"";"";"";"";"";"";"";"";"";"";"";""
"2";"Alloy 20-25-6Mo (254SMO/ 6XN)";"acetic anhydride";"";"";"108-24-7";"C4H6O3";"anhydrides";"100";"0 – 248";"<2";"";"3,119,157,208";"";"";"";"";"";"";"";"";"";"";"";"";""
"3";"Alloy 20-25-6Mo (254SMO/ 6XN)";"acetone";"2-propanone";"";"67-64-1";"C3H6O";"ketones";"100";"0 – 133";"<2";"";"158";"";"";"";"";"";"";"";"";"";"";"";"";""
"4";"Alloy 20-25-6Mo (254SMO/ 6XN)";"adipic acid";"";"";"124-04-9";"C6H10O4";"organic (weak) acids";"<2";"0 – 212";"<2";"";"4,158";"";"";"";"";"";"";"";"";"";"";"";"";""
"5";"Alloy 20-25-6Mo (254SMO/ 6XN)";"adipic acid";"";"";"124-04-9";"C6H10O4";"organic (weak) acids";"100";"302 – 392";"<2";"";"4,158";"";"";"";"";"";"";"";"";"";"";"";"";""
"6";"Alloy 20-25-6Mo (254SMO/ 6XN)";"aluminum acetate";"";"";"";"";"salts";"<95";"0 – 212";"<2";"";"158,208,220";"";"";"";"";"";"";"";"";"";"";"";"";""
"7";"Alloy 20-25-6Mo (254SMO/ 6XN)";"aluminum chloride";"aluminum trichloride";"";"7446-70-0";"AlCl3";"salts";"5";"0 – 212";"<2";"";"5,152,158,210";"";"";"";"";"";"";"";"";"";"";"";"";""
"8";"Alloy 20-25-6Mo (254SMO/ 6XN)";"aluminum chloride";"aluminum trichloride";"";"7446-70-0";"AlCl3";"salts";"10";"0 – 212";"20 – 50";"";"5,152,158,210";"";"";"";"";"";"";"";"";"";"";"";"";""
"9";"Alloy 20-25-6Mo (254SMO/ 6XN)";"aluminum chloride";"aluminum trichloride";"";"7446-70-0";"AlCl3";"salts";"20 – 30";"212 – 230";">50";"";"5,152,158,210";"";"";"";"";"";"";"";"";"";"";"";"";""
"10";"Alloy 20-25-6Mo (254SMO/ 6XN)";"aluminum nitrate";"";"";"";"";"salts";"<40";"0 – 68";"<2";"";"159,215";"";"";"";"";"";"";"";"";"";"";"";"";""
"11";"Alloy 20-25-6Mo (254SMO/ 6XN)";"aluminum sulfate";"alunogenite";"";"10043-01-3";"Al2O12S3";"salts";"25";"0 – 212";"<2";"";"7,159,215";"";"";"";"";"";"";"";"";"";"";"";"";""
"12";"Alloy 20-25-6Mo (254SMO/ 6XN)";"ammonium bicarbonate";"ammonium hydrogen carbonate";"";"1066-33-7";"CH5NO3";"salts";"<95";"0 – 68";"<2";"";"159,217,220";"";"";"";"";"";"";"";"";"";"";"";"";""
"13";"Alloy 20-25-6Mo (254SMO/ 6XN)";"ammonium bifluoride";"";"";"";"";"";"10";"0 – 77";"20 – 50";"";"134,154,217";"";"";"";"";"";"";"";"";"";"";"";"";""
"14";"Alloy 20-25-6Mo (254SMO/ 6XN)";"ammonium bisulfite";"ammonium hydrogen sulfite";"";"10192-30-0";"H5NO3S";"salts";"10";"68";"<2";"";"151,159";"";"";"";"";"";"";"";"";"";"";"";"";""
"15";"Alloy 20-25-6Mo (254SMO/ 6XN)";"ammonium bisulfite";"ammonium hydrogen sulfite";"";"10192-30-0";"H5NO3S";"salts";"10";"212";"<2";"";"151,159";"";"";"";"";"";"";"";"";"";"";"";"";""
"16";"Alloy 20-25-6Mo (254SMO/ 6XN)";"ammonium carbonate";"";"";"506-87-6";"CH8N2O3";"salts";"<95";"0 – 212";"<2";"";"9,160,217";"";"";"";"";"";"";"";"";"";"";"";"";""
"17";"Alloy 20-25-6Mo (254SMO/ 6XN)";"ammonium chloride";"sal ammoniac";"";"12125-02-9";"ClH4N";"salts";"1 – 5";"0 – 212";"<2";"";"10,160,210";"";"";"";"";"";"";"";"";"";"";"";"";""
"18";"Alloy 20-25-6Mo (254SMO/ 6XN)";"ammonium chloride";"sal ammoniac";"";"12125-02-9";"ClH4N";"salts";"10 – 20";"0 – 230";"<2";"";"10,160,210";"";"";"";"";"";"";"";"";"";"";"";"";""
"19";"Alloy 20-25-6Mo (254SMO/ 6XN)";"ammonium chloride";"sal ammoniac";"";"12125-02-9";"ClH4N";"salts";"50";"0 – 239";"<2";"";"10,160,210";"";"";"";"";"";"";"";"";"";"";"";"";""
"20";"Alloy 20-25-6Mo (254SMO/ 6XN)";"ammonium hydroxide";"ammonia solution";"";"1336-21-6";"H5NO";"bases";">28";"0 – 212";"<2";"";"12,120,161,217";"";"";"";"";"";"";"";"";"";"";"";"";""
"21";"Alloy 20-25-6Mo (254SMO/ 6XN)";"ammonium oxalate";"";"";"1113-38-8";"C2H8N2O4";"organic acid salts";"1 – 8";"0 – 68";"<2";"";"161";"";"";"";"";"";"";"";"";"";"";"";"";""
"22";"Alloy 20-25-6Mo (254SMO/ 6XN)";"ammonium oxalate";"";"";"1113-38-8";"C2H8N2O4";"organic acid salts";"5 – 10";"0 – 212";"<2";"";"161";"";"";"";"";"";"";"";"";"";"";"";"";""
"23";"Alloy 20-25-6Mo (254SMO/ 6XN)";"ammonium perchlorate";"";"";"7790-98-9";"ClH4NO4";"salts";"10";"68 – 212";"<2";"";"32,161";"";"";"";"";"";"";"";"";"";"";"";"";""
"24";"Alloy 20-25-6Mo (254SMO/ 6XN)";"ammonium perchlorate";"";"";"7790-98-9";"ClH4NO4";"salts";"20";"0 – 86";"<2";"";"32,161";"";"";"";"";"";"";"";"";"";"";"";"";""
"25";"Alloy 20-25-6Mo (254SMO/ 6XN)";"ammonium persulfate";"ammonium peroxydisulfate";"";"7727-54-0";"H8N2O8S2";"oxidizing agents";"any";"68 – 158";"<2";"";"161";"";"";"";"";"";"";"";"";"";"";"";"";""
"26";"Alloy 20-25-6Mo (254SMO/ 6XN)";"ammonium phosphate";"";"";"";"";"salts";"any";"68 – 212";"<2";"";"14,161,213";"";"";"";"";"";"";"";"";"";"";"";"";""
"27";"Alloy 20-25-6Mo (254SMO/ 6XN)";"ammonium sulfate";"";"";"7783-20-2";"H8N2O4S";"salts";"<50";"0 – 212";"<2";"";"15,162,215,220";"";"";"";"";"";"";"";"";"";"";"";"";""
"28";"Alloy 20-25-6Mo (254SMO/ 6XN)";"ammonium sulfide";"";"";"12135-76-1";"H8N2S";"salts";"any";"0 – 212";"<2";"";"162";"";"";"";"";"";"";"";"";"";"";"";"";""
"29";"Alloy 20-25-6Mo (254SMO/ 6XN)";"ammonium sulfite";"";"";"";"";"salts";"<50";"0 – 212";"<2";"";"162";"";"";"";"";"";"";"";"";"";"";"";"";""
"30";"Alloy 20-25-6Mo (254SMO/ 6XN)";"ammonium thiocyanate";"ammonium rhodanide";"";"1762-95-4";"CH4N2S";"salts";"<60";"0 – 212";"<2";"";"162";"";"";"";"";"";"";"";"";"";"";"";"";""
"31";"Alloy 20-25-6Mo (254SMO/ 6XN)";"amyl chloride";"1-chloropentane";"";"543-59-9";"C5H11Cl";"alkyl halides";"100";"0 – 212";"<2";"";"32,162";"";"";"";"";"";"";"";"";"";"";"";"";""
"32";"Alloy 20-25-6Mo (254SMO/ 6XN)";"aniline";"benzenamine";"";"62-53-3";"C6H7N";"amines";"100";"0 – 374";"<2";"";"162";"";"";"";"";"";"";"";"";"";"";"";"";""
"33";"Alloy 20-25-6Mo (254SMO/ 6XN)";"barium hydroxide";"caustic baryta";"";"17194-00-2";"BaH2O2";"hydroxides";"<5";"0 – 212";"<2";"";"18,163";"";"";"";"";"";"";"";"";"";"";"";"";""
"34";"Alloy 20-25-6Mo (254SMO/ 6XN)";"barium peroxide";"";"";"1304-29-6";"BaO2";"oxidizing agents";"5";"0 – 203";"<2";"";"163,220";"";"";"";"";"";"";"";"";"";"";"";"";""
"35";"Alloy 20-25-6Mo (254SMO/ 6XN)";"benzaldehyde";"benzenecarboxaldehyde";"";"100-52-7";"C7H6O";"aldehydes";"100";"0 – 212";"<2";"";"163";"";"";"";"";"";"";"";"";"";"";"";"";""
"36";"Alloy 20-25-6Mo (254SMO/ 6XN)";"benzene";"[6]annulene";"";"71-43-2";"C6H6";"aromatics";"100";"68 – 176";"<2";"";"19,163";"";"";"";"";"";"";"";"";"";"";"";"";""
"37";"Alloy 20-25-6Mo (254SMO/ 6XN)";"boric acid";"";"";"";"";"inorganic acids";"4";"0 – 212";"<2";"";"21,132,164";"";"";"";"";"";"";"";"";"";"";"";"";""
"38";"Alloy 20-25-6Mo (254SMO/ 6XN)";"boric acid";"";"";"";"";"inorganic acids";"10";"0 – 212";"<2";"";"21,132,164";"";"";"";"";"";"";"";"";"";"";"";"";""
"39";"Alloy 20-25-6Mo (254SMO/ 6XN)";"boron trichloride";"";"";"";"";"";"100";"0 – 68";"<2";"";"32,165,210";"";"";"";"";"";"";"";"";"";"";"";"";""
"40";"Alloy 20-25-6Mo (254SMO/ 6XN)";"butanol";"";"";"";"";"alcohols";"100";"0 – 248";"<2";"";"22,165";"";"";"";"";"";"";"";"";"";"";"";"";""
"41";"Alloy 20-25-6Mo (254SMO/ 6XN)";"butyric acid";"butanoic acid";"";"107-92-6";"C4H8O2";"organic (weak) acids";"100";"0 – 320";"<2";"";"165,208,209";"";"";"";"";"";"";"";"";"";"";"";"";""
"42";"Alloy 20-25-6Mo (254SMO/ 6XN)";"calcium bisulfite";"";"";"";"";"salts";"10";"0 – 212";"<2";"";"166";"";"";"";"";"";"";"";"";"";"";"";"";""
"43";"Alloy 20-25-6Mo (254SMO/ 6XN)";"calcium hydroxide";"";"";"1305-62-0";"CaH2O2";"hydroxides";"<1";"0 – 212";"<2";"";"26,166";"";"";"";"";"";"";"";"";"";"";"";"";""
"44";"Alloy 20-25-6Mo (254SMO/ 6XN)";"calcium nitrate";"";"";"10124-37-5";"CaN2O6";"salts";"<60";"0 – 212";"<2";"";"167,216";"";"";"";"";"";"";"";"";"";"";"";"";""
"45";"Alloy 20-25-6Mo (254SMO/ 6XN)";"calcium nitrate";"";"";"10124-37-5";"CaN2O6";"salts";"100";"0 – 298";"<2";"";"167,216";"";"";"";"";"";"";"";"";"";"";"";"";""
"46";"Alloy 20-25-6Mo (254SMO/ 6XN)";"carbon disulfide";"carbon bisulfide";"";"75-15-0";"CS2";"solvents";"100";"68 – 115";"<2";"";"167";"";"";"";"";"";"";"";"";"";"";"";"";""
"47";"Alloy 20-25-6Mo (254SMO/ 6XN)";"carbon tetrachloride";"tetrachloromethane";"";"56-23-5";"CCl4";"solvents";"100";"68 – 169";"<2";"";"30,167,210";"";"";"";"";"";"";"";"";"";"";"";"";""
"48";"Alloy 20-25-6Mo (254SMO/ 6XN)";"cellulose acetate";"";"";"";"";"polymers";"100";"0 – 212";"<2";"";"31,168";"";"";"";"";"";"";"";"";"";"";"";"";""
"49";"Alloy 20-25-6Mo (254SMO/ 6XN)";"chloroacetic acid";"";"";"1979-11-08";"C2H3ClO2";"organic (weak) acids";"80";"0 – 122";"<2";"";"35,169,208";"";"";"";"";"";"";"";"";"";"";"";"";""
"50";"Alloy 20-25-6Mo (254SMO/ 6XN)";"chloroacetic acid";"";"";"1979-11-08";"C2H3ClO2";"organic (weak) acids";"80";"122 – 140";"<20";"";"35,169,208";"";"";"";"";"";"";"";"";"";"";"";"";""
"";"";"";"";"";"";"";"";"";"";"";"";"";"";"";"";"";"";"";"";"";"";"";"";"";""
"";"";"";"";"";"";"";"";"";"";"";"";"";"";"";"";"";"";"";"";"";"";"";"";"";""
"Corrosion Survey Database (COR•SUR) © 2002 NACE International";"";"";"";"";"";"";"";"";"";"";"";"";"";"";"";"";"";"";"";"";"";"";"";"";""
